Repository: ulfsri/fsri_materials_database

# Materials and Products Database

## 01_Data

Raw data generated from each apparatus are included here in plain-text format. The data is organized first by material, next by the short name of test apparatus used, and where applicable additional filtering by test settings.

### material.json

Each material directory contains a json file of the same name as the material. This file links the data stored in the repository as well as data and graphs produced by the accompanying scripts (__02_Scripts__) to the respective landing page for the material on the front-end website.

File: 01_Data/Engineered_Wood_Furniture/material.json
{
	"material": "Engineered Wood Furniture",
	"alternate names": [
		"composite wood",
		"coffee table",
		"manufactured wood"
	],
	"material_dir": "Engineered_Wood_Furniture",
	"parent material": "",
	"component material": [],
	"material category": [
		"engineered wood",
		"interior finish"
	],
	"image file": "Engineered_Wood_Furniture.JPG",
	"image 600x400 file": "Engineered_Wood_Furniture600x400.jpg",
	"video file": "",
	"description": "Engineered Wood Furniture is furniture (typically tables and shelves) manufactured from engineered materials composed of wood, wood fibers, and adhesives. These samples are comprised of hardwood veneer on medium density fiberboard",
	"short desc": "Engineered Wood Furniture is hardwood veneer on medium density fiberboard.",
	"source": "Samples cut from cabinets typically installed in a kitchen.",
	"density": "805 kg/m<sup>3</sup>",
	"property scales": [
		"milligram",
		"bench scale"
	],
	"measured property": [
	{
		"test name": "mass loss rate",
		"test description": "Initial-mass-normalized mass loss rate [1/s] was measured in the simultaneous thermal analyzer experiments at three heating rates: 3 K/min, 10 K/min, and 30 K/min and mass loss rate [g/s] in the cone calorimeter at three heat fluxes: 25 kW/m<sup>2</sup>, 50 kW/m<sup>2</sup>, and 75 kW/m<sup>2</sup>.<br><br>Cone Calorimeter Test Notes:<br>In tests HF25_R1 and HF25_R2 a bubble formed between the veneer and the MDF after ignition, which deflated shortly thereafter and released a brief horizontal flame jet from the edge of the sample.<br><br>This material forms cracks while burning and warps into an arched shape during the fire decay phase. A representative test picture is available at the link above to Download raw data. Additional replicates or alternative sample preparation (i.e. tie wire method) may be necessary to supplement this data set.",
		"display name": "",
		"nested tests": [{
				"display name": "Simultaneous Thermal Analyzer",
				"graph": "STA/N2/Engineered_Wood_Furniture_STA_MLR.html"
			},
			{
				"display name": "Cone Calorimeter: 25 kW/m<sup>2</sup>",
				"graph": "Cone/Engineered_Wood_Furniture_Cone_MLR_25.html"
			},
			{
				"display name": "Cone Calorimeter: 50 kW/m<sup>2</sup>",
				"graph": "Cone/Engineered_Wood_Furniture_Cone_MLR_50.html"
			},
			{
				"display name": "Cone Calorimeter: 75 kW/m<sup>2</sup>",
				"graph": "Cone/Engineered_Wood_Furniture_Cone_MLR_75.html"
			}
		]
	},
	{
		"test name": "heat release rate per unit area",
		"test description": "Experiments for heat release per unit area [kW/m<sup>2</sup>] were conducted on samples conditioned at 20&#176;C and 50% relative humidity using a cone calorimeter at three different heat fluxes: 25 kW/m<sup>2</sup>, 50 kW/m<sup>2</sup>, and 75 kW/m<sup>2</sup>.<br><br>In tests HF25_R1 and HF25_R2 a bubble formed between the veneer and the MDF after ignition, which deflated shortly thereafter and released a brief horizontal flame jet from the edge of the sample.<br><br>This material forms cracks while burning and warps into an arched shape during the fire decay phase. A representative test picture is available at the link above to Download raw data. Additional replicates or alternative sample preparation (i.e. tie wire method) may be necessary to supplement this data set.",
		"display name": "",
		"nested tests": [{
				"display name": "Cone Calorimeter: 25 kW/m<sup>2</sup>",
				"graph": "Cone/Engineered_Wood_Furniture_Cone_HRRPUA_25.html",
				"table": "Cone/Engineered_Wood_Furniture_Cone_Analysis_HRRPUA_Table_25.html"
			},
			{
				"display name": "Cone Calorimeter: 50 kW/m<sup>2</sup>",
				"graph": "Cone/Engineered_Wood_Furniture_Cone_HRRPUA_50.html",
				"table": "Cone/Engineered_Wood_Furniture_Cone_Analysis_HRRPUA_Table_50.html"
			},
			{
				"display name": "Cone Calorimeter: 75 kW/m<sup>2</sup>",
				"graph": "Cone/Engineered_Wood_Furniture_Cone_HRRPUA_75.html",
				"table": "Cone/Engineered_Wood_Furniture_Cone_Analysis_HRRPUA_Table_75.html"
			}
		]
	},
	{
		"test name": "carbon monoxide yield",
		"test description": "Carbon monoxide yield was measured during cone calorimeter experiments conducted at heat fluxes of 25 kW/m<sup>2</sup>, 50 kW/m<sup>2</sup>, and 75 kW/m<sup>2</sup>.<br><br>In tests HF25_R1 and HF25_R2 a bubble formed between the veneer and the MDF after ignition, which deflated shortly thereafter and released a brief horizontal flame jet from the edge of the sample.<br><br>This material forms cracks while burning and warps into an arched shape during the fire decay phase. A representative test picture is available at the link above to Download raw data. Additional replicates or alternative sample preparation (i.e. tie wire method) may be necessary to supplement this data set.",
		"display name": "",
		"table": "Cone/Engineered_Wood_Furniture_Cone_Analysis_CO_Table.html"
	},
	{
		"test name": "specific heat release rate",
		"test description": "",
		"display name": "",
		"graph": "MCC/Engineered_Wood_Furniture_MCC_HRR.html"
	}],
	"derived property": [
	{
		"test name": "effective heat of combustion",
		"test description": "Effective heat of combustion [MJ/kg] is calculated from data collected in micro-scale combustion calorimeter experiments.",
		"display name": "",
		"nested tests": [{
				"display name": "Micro-scale Combustion Calorimeter",
				"table": "MCC/Engineered_Wood_Furniture_MCC_Heats_of_Combustion.html"
			}		]
	},
	{
		"test name": "temperature at onset of decomposition",
		"test description": "",
		"display name": "",
		"table": "STA/Engineered_Wood_Furniture_STA_Decomposition_Onset_Temp_Table.html"
	},
	{
		"test name": "emissivity",
		"test description": "",
		"display name": "",
		"table": "FTIR/IS/Engineered_Wood_Furniture_Emissivity.html",
		"graph": "FTIR/IS/Engineered_Wood_Furniture_Emissivity.html"
	}]
}

File: 01_Data/Eucalyptus_Flooring/material.json
{
	"material": "Eucalyptus Flooring",
	"alternate names": [
		"eucalyptus hardwood",
		"hardwood flooring"
	],
	"material_dir": "Eucalyptus_Flooring",
	"parent material": "",
	"component material": [],
	"material category": [
		"engineered wood",
		"interior finish"
	],
	"image file": "Eucalyptus_Flooring.JPG",
	"image 600x400 file": "Eucalyptus_Flooring600x400.jpg",
	"video file": "",
	"description": "Eucalyptus hardwood flooring is a floor covering made from Eucalyptus wood.",
	"short desc": "Floor covering made from Eucalyptus wood.",
	"source": "Samples cut from 14.2 mm thick boards.",
	"density": "947 kg/m<sup>3</sup>",
	"property scales": [
		"milligram",
		"bench scale"
	],
	"measured property": [
	{
		"test name": "specific heat",
		"test description": "",
		"display name": "",
		"nested tests": [{
				"display name": "Unconditioned",
				"graph": "HFM/Eucalyptus_Flooring_HFM_Wet_specific_heat.html",
				"table": "HFM/Eucalyptus_Flooring_HFM_Wet_specific_heat.html"
			},
			{
				"display name": "Dried",
				"graph": "HFM/Eucalyptus_Flooring_HFM_Dry_specific_heat.html",
				"table": "HFM/Eucalyptus_Flooring_HFM_Dry_specific_heat.html"
			}
		]
	},
	{
		"test name": "thermal conductivity",
		"test description": "",
		"display name": "",
		"nested tests": [{
				"display name": "Unconditioned",
				"graph": "HFM/Eucalyptus_Flooring_HFM_Wet_conductivity.html",
				"table": "HFM/Eucalyptus_Flooring_HFM_Wet_conductivity.html"
			},
			{
				"display name": "Dried",
				"graph": "HFM/Eucalyptus_Flooring_HFM_Dry_conductivity.html",
				"table": "HFM/Eucalyptus_Flooring_HFM_Dry_conductivity.html"
			}
		]
	},
	{
		"test name": "mass loss rate",
		"test description": "",
		"display name": "",
		"nested tests": [{
				"display name": "Simultaneous Thermal Analyzer",
				"graph": "STA/N2/Eucalyptus_Flooring_STA_MLR.html"
			},
			{
				"display name": "Cone Calorimeter: 25 kW/m<sup>2</sup>",
				"graph": "Cone/Eucalyptus_Flooring_Cone_MLR_25.html"
			},
			{
				"display name": "Cone Calorimeter: 50 kW/m<sup>2</sup>",
				"graph": "Cone/Eucalyptus_Flooring_Cone_MLR_50.html"
			},
			{
				"display name": "Cone Calorimeter: 75 kW/m<sup>2</sup>",
				"graph": "Cone/Eucalyptus_Flooring_Cone_MLR_75.html"
			}
		]
	},
	{
		"test name": "heat release rate per unit area",
		"test description": "",
		"display name": "",
		"nested tests": [{
				"display name": "Cone Calorimeter: 25 kW/m<sup>2</sup>",
				"graph": "Cone/Eucalyptus_Flooring_Cone_HRRPUA_25.html",
				"table": "Cone/Eucalyptus_Flooring_Cone_Analysis_HRRPUA_Table_25.html"
			},
			{
				"display name": "Cone Calorimeter: 50 kW/m<sup>2</sup>",
				"graph": "Cone/Eucalyptus_Flooring_Cone_HRRPUA_50.html",
				"table": "Cone/Eucalyptus_Flooring_Cone_Analysis_HRRPUA_Table_50.html"
			},
			{
				"display name": "Cone Calorimeter: 75 kW/m<sup>2</sup>",
				"graph": "Cone/Eucalyptus_Flooring_Cone_HRRPUA_75.html",
				"table": "Cone/Eucalyptus_Flooring_Cone_Analysis_HRRPUA_Table_75.html"
			}
		]
	},
	{
		"test name": "carbon monoxide yield",
		"test description": "",
		"display name": "",
		"table": "Cone/Eucalyptus_Flooring_Cone_Analysis_CO_Table.html"
	},
	{
		"test name": "specific heat release rate",
		"test description": "",
		"display name": "",
		"graph": "MCC/Eucalyptus_Flooring_MCC_HRR.html"
	}],
	"derived property": [
	{
		"test name": "effective heat of combustion",
		"test description": "Effective heat of combustion [MJ/kg] is calculated from data collected in micro-scale combustion calorimeter experiments.",
		"display name": "",
		"nested tests": [{
				"display name": "Micro-scale Combustion Calorimeter",
				"table": "MCC/Eucalyptus_Flooring_MCC_Heats_of_Combustion.html"
			}		]
	},
	{
		"test name": "temperature at onset of decomposition",
		"test description": "",
		"display name": "",
		"table": "STA/Eucalyptus_Flooring_STA_Decomposition_Onset_Temp_Table.html"
	},
	{
		"test name": "emissivity",
		"test description": "",
		"display name": "",
		"table": "FTIR/IS/Eucalyptus_Flooring_Emissivity.html",
		"graph": "FTIR/IS/Eucalyptus_Flooring_Emissivity.html"
	}]
}

File: 01_Data/Excelsior/material.json
{
	"material": "Excelsior",
	"alternate names": [
		"wood wool",
		"packaging",
		"shavings",
		"animal bedding",
		"wadding",
		"packing"
	],
	"material_dir": "Excelsior",
	"parent material": "",
	"component material": [],
	"material category": [
		"engineered wood"
	],
	"image file": "Excelsior.JPG",
	"image 600x400 file": "Excelsior600x400.jpg",
	"video file": "",
	"description": "Excelsior is thin aspen wood shavings used in insulation, packaging, firefighter training, and several other applications.",
	"short desc": "Excelsior is thin aspen wood shavings.",
	"source": "Material procured in a bulk bale from company specializing in excelsior.",
	"density": "50 kg/m<sup>3</sup>",
	"property scales": [
		"milligram",
		"bench scale"
	],
	"measured property": [
	{
		"test name": "mass loss rate",
		"test description": "Simultaneous thermal analyzer experiments were conducted at a heating rate of 10 K/min.<br><br>Cone calorimeter tests were conducted at a heat flux of 35 kW/m<sup>2</sup> on samples conditioned at 20&#176;C and 50% relative humidity.",
		"display name": "",
		"nested tests": [{
				"display name": "Simultaneous Thermal Analyzer",
				"graph": "STA/N2/Excelsior_STA_MLR.html"
			},
			{
				"display name": "Cone Calorimeter: 35 kW/m<sup>2</sup>",
				"graph": "Cone/Excelsior_Cone_MLR_35.html"
			}
		]
	},
	{
		"test name": "heat release rate per unit area",
		"test description": "Cone calorimeter tests were conducted at a heat flux of 35 kW/m<sup>2</sup> on samples conditioned at 20&#176;C and 50% relative humidity.",
		"display name": "",
		"nested tests": [{
				"display name": "Cone Calorimeter: 35 kW/m<sup>2</sup>",
				"graph": "Cone/Excelsior_Cone_HRRPUA_35.html",
				"table": "Cone/Excelsior_Cone_Analysis_HRRPUA_Table_35.html"
			}
		]
	},
	{
		"test name": "carbon monoxide yield",
		"test description": "Cone calorimeter tests were conducted at a heat flux of 35 kW/m<sup>2</sup> on samples conditioned at 20&#176;C and 50% relative humidity.",
		"display name": "",
		"table": "Cone/Excelsior_Cone_Analysis_CO_Table.html"
	},
	{
		"test name": "specific heat release rate",
		"test description": "Micro-scale combustion calorimeter tests were conducted at a heating rate of 30 K/min.",
		"display name": "",
		"graph": "MCC/Excelsior_MCC_HRR.html"
	}],
	"derived property": [
	{
		"test name": "soot yield",
		"test description": "Cone calorimeter tests were conducted at a heat flux of 35 kW/m<sup>2</sup> on samples conditioned at 20&#176;C and 50% relative humidity.",
		"display name": "",
		"table": "Cone/Excelsior_Cone_Analysis_Soot_Table.html"
	},
	{
		"test name": "effective heat of combustion",
		"test description": "Effective heat of combustion [MJ/kg] is calculated from data collected in micro-scale combustion calorimeter experiments.",
		"display name": "",
		"nested tests": [{
				"display name": "Micro-scale Combustion Calorimeter",
				"table": "MCC/Excelsior_MCC_Heats_of_Combustion.html"
			}		]
	},
	{
		"test name": "temperature at onset of decomposition",
		"test description": "Simultaneous thermal analyzer experiments were conducted at a heating rate of 10 K/min.",
		"display name": "",
		"table": "STA/Excelsior_STA_Decomposition_Onset_Temp_Table.html"
	},
	{
		"test name": "emissivity",
		"test description": "",
		"display name": "",
		"table": "FTIR/IS/Excelsior_Emissivity.html",
		"graph": "FTIR/IS/Excelsior_Emissivity.html"
	}]
}

File: 01_Data/Exterior_Plywood/material.json
{
	"material": "Exterior Plywood",
	"alternate names": [
		"marine grade plywood",
		"treated plywood",
		"weather-proof plywood"
	],
	"material_dir": "Exterior_Plywood",
	"parent material": "",
	"component material": [],
	"material category": [
		"engineered wood"
	],
	"image file": "Exterior_Plywood.JPG",
	"image 600x400 file": "Exterior_Plywood600x400.jpg",
	"video file": "",
	"description": "Exterior plywood is layers of wood veneer bonded together with a phenolic resin with an exterior grade finish.",
	"short desc": "Exterior plywood is layers of wood glued together with a phenolic resin",
	"source": "Samples cut from 1.59 cm cm thick, 122 cm x 244 cm sheet.",
	"density": "524 kg/m<sup>3</sup>",
	"property scales": [
		"milligram",
		"bench scale"
	],
	"measured property": [
	{
		"test name": "specific heat",
		"test description": "",
		"display name": "",
		"nested tests": [{
				"display name": "Unconditioned",
				"graph": "HFM/Exterior_Plywood_HFM_Wet_specific_heat.html",
				"table": "HFM/Exterior_Plywood_HFM_Wet_specific_heat.html"
			}		]
	},
	{
		"test name": "thermal conductivity",
		"test description": "",
		"display name": "",
		"nested tests": [{
				"display name": "Unconditioned",
				"graph": "HFM/Exterior_Plywood_HFM_Wet_conductivity.html",
				"table": "HFM/Exterior_Plywood_HFM_Wet_conductivity.html"
			}		]
	},
	{
		"test name": "mass loss rate",
		"test description": "Initial-mass-normalized mass loss rate [1/s] was measured in the simultaneous thermal analyzer experiments at three heating rates: 3 K/min, 10 K/min, and 30 K/min.",
		"display name": "",
		"nested tests": [{
				"display name": "Simultaneous Thermal Analyzer",
				"graph": "STA/N2/Exterior_Plywood_STA_MLR.html"
			}		]
	},
	{
		"test name": "specific heat release rate",
		"test description": "",
		"display name": "",
		"graph": "MCC/Exterior_Plywood_MCC_HRR.html"
	}],
	"derived property": [
	{
		"test name": "effective heat of combustion",
		"test description": "Effective heat of combustion [MJ/kg] is calculated from data collected in micro-scale combustion calorimeter experiments.",
		"display name": "",
		"nested tests": [{
				"display name": "Micro-scale Combustion Calorimeter",
				"table": "MCC/Exterior_Plywood_MCC_Heats_of_Combustion.html"
			}		]
	},
	{
		"test name": "temperature at onset of decomposition",
		"test description": "",
		"display name": "",
		"table": "STA/Exterior_Plywood_STA_Decomposition_Onset_Temp_Table.html"
	},
	{
		"test name": "emissivity",
		"test description": "",
		"display name": "",
		"table": "FTIR/IS/Exterior_Plywood_Emissivity.html",
		"graph": "FTIR/IS/Exterior_Plywood_Emissivity.html"
	}]
}

File: 01_Data/FDNY_LDF/material.json
{
	"material": "Low Density Fiberboard",
	"alternate names": [
		"LDF",
		"Particle Board",
		"Press Board"
	],
	"material_dir": "FDNY_LDF",
	"parent material": "",
	"component material": [],
	"material category": [
		"engineered wood",
		"cellulosic materials"
	],
	"image file": "FDNY_LDF.JPG",
	"image 600x400 file": "FDNY_LDF600x400.jpg",
	"video file": "",
	"description": "Low Density Fiberboard is created by combining wood fibers with a binder (glue) and wax at high temperature and pressure.",
	"short desc": "Low Density Fiberboard is created by combining wood fibers with a binder (glue) and wax.",
	"source": "Samples cut from 1.59 cm thick, 122 cm x 244 cm sheet.",
	"density": "230 kg/m<sup>3</sup>",
	"property scales": [
		"milligram",
		"bench scale"
	],
	"measured property": [
	{
		"test name": "mass loss rate",
		"test description": "Initial-mass-normalized mass loss rate [1/s] was measured in the simultaneous thermal analyzer experiments at three heating rates: 3 K/min, 10 K/min, and 30 K/min and mass loss rate [g/s] in the cone calorimeter at three heat fluxes: 25 kW/m<sup>2</sup>, 50 kW/m<sup>2</sup>, and 75 kW/m<sup>2</sup>.<br><br>Cone Calorimeter Test Notes:<br>This material warps into an arched shape during the fire's decay phase. This was observed in the first test (HF25_R1) and prevented in all subsequent tests by the use of tie wires.",
		"display name": "",
		"nested tests": [{
				"display name": "Simultaneous Thermal Analyzer",
				"graph": "STA/N2/FDNY_LDF_STA_MLR.html"
			},
			{
				"display name": "Cone Calorimeter: 25 kW/m<sup>2</sup>",
				"graph": "Cone/FDNY_LDF_Cone_MLR_25.html"
			},
			{
				"display name": "Cone Calorimeter: 50 kW/m<sup>2</sup>",
				"graph": "Cone/FDNY_LDF_Cone_MLR_50.html"
			},
			{
				"display name": "Cone Calorimeter: 75 kW/m<sup>2</sup>",
				"graph": "Cone/FDNY_LDF_Cone_MLR_75.html"
			}
		]
	},
	{
		"test name": "heat release rate per unit area",
		"test description": "Experiments for heat release per unit area [kW/m<sup>2</sup>] were conducted on samples conditioned at 20&#176;C and 50% relative humidity using a cone calorimeter at three different heat fluxes: 25 kW/m<sup>2</sup>, 50 kW/m<sup>2</sup>, and 75 kW/m<sup>2</sup>.<br><br>This material warps into an arched shape during the fire's decay phase. This was observed in the first test (HF25_R1) and prevented in all subsequent tests by the use of tie wires.",
		"display name": "",
		"nested tests": [{
				"display name": "Cone Calorimeter: 25 kW/m<sup>2</sup>",
				"graph": "Cone/FDNY_LDF_Cone_HRRPUA_25.html",
				"table": "Cone/FDNY_LDF_Cone_Analysis_HRRPUA_Table_25.html"
			},
			{
				"display name": "Cone Calorimeter: 50 kW/m<sup>2</sup>",
				"graph": "Cone/FDNY_LDF_Cone_HRRPUA_50.html",
				"table": "Cone/FDNY_LDF_Cone_Analysis_HRRPUA_Table_50.html"
			},
			{
				"display name": "Cone Calorimeter: 75 kW/m<sup>2</sup>",
				"graph": "Cone/FDNY_LDF_Cone_HRRPUA_75.html",
				"table": "Cone/FDNY_LDF_Cone_Analysis_HRRPUA_Table_75.html"
			}
		]
	},
	{
		"test name": "carbon monoxide yield",
		"test description": "Carbon monoxide yield was measured during cone calorimeter experiments conducted at heat fluxes of 25 kW/m<sup>2</sup>, 50 kW/m<sup>2</sup>, and 75 kW/m<sup>2</sup>.<br><br>This material warps into an arched shape during the fire's decay phase. This was observed in the first test (HF25_R1) and prevented in all subsequent tests by the use of tie wires.",
		"display name": "",
		"table": "Cone/FDNY_LDF_Cone_Analysis_CO_Table.html"
	},
	{
		"test name": "specific heat release rate",
		"test description": "",
		"display name": "",
		"graph": "MCC/FDNY_LDF_MCC_HRR.html"
	}],
	"derived property": [
	{
		"test name": "soot yield",
		"test description": "Soot yield [g/g] was calculated from smoke obscuration data collected in cone calorimeter experiments conducted at heat fluxes of 25 kW/m<sup>2</sup>, 50 kW/m<sup>2</sup>, and 75 kW/m<sup>2</sup>.<br><br>This material warps into an arched shape during the fire's decay phase. This was observed in the first test (HF25_R1) and prevented in all subsequent tests by the use of tie wires.",
		"display name": "",
		"table": "Cone/FDNY_LDF_Cone_Analysis_Soot_Table.html"
	},
	{
		"test name": "effective heat of combustion",
		"test description": "Effective heat of combustion [MJ/kg] is calculated from data collected in micro-scale combustion calorimeter experiments.",
		"display name": "",
		"nested tests": [{
				"display name": "Micro-scale Combustion Calorimeter",
				"table": "MCC/FDNY_LDF_MCC_Heats_of_Combustion.html"
			}		]
	},
	{
		"test name": "temperature at onset of decomposition",
		"test description": "",
		"display name": "",
		"table": "STA/FDNY_LDF_STA_Decomposition_Onset_Temp_Table.html"
	}]
}

File: 01_Data/FRP_Panel/material.json
{
	"material": "Fiberglass Reinforced Panel",
	"alternate names": [
		"FRP",
		"fiber-reinforced plastic",
		"fiber-reinforced polymer composite",
		"fiberglass",
		"fiberglass structural composite"
	],
	"material_dir": "FRP_Panel",
	"parent material": "",
	"component material": [],
	"material category": [
		"interior finish"
	],
	"image file": "FRP_Panel.JPG",
	"image 600x400 file": "FRP_Panel600x400.jpg",
	"video file": "",
	"description": "Fiberglass Reinforced Panel is a polyester matrix reinforced with fiberglass strands.",
	"short desc": "Fiberglass Reinforced Panel is a polyester matrix reinforced with fiberglass strands.",
	"source": "Samples cut from 2.3 mm thick, 122 cm x 244 cm sheet.",
	"density": "1614 kg/m<sup>3</sup>",
	"property scales": [
		"milligram",
		"bench scale"
	],
	"measured property": [
	{
		"test name": "thermal conductivity",
		"test description": "",
		"display name": "",
		"nested tests": [{
				"display name": "Unconditioned",
				"graph": "HFM/FRP_Panel_HFM_Wet_conductivity.html",
				"table": "HFM/FRP_Panel_HFM_Wet_conductivity.html"
			}		]
	},
	{
		"test name": "mass loss rate",
		"test description": "Initial-mass-normalized mass loss rate [1/s] was measured in the simultaneous thermal analyzer experiments at three heating rates: 3 K/min, 10 K/min, and 30 K/min and mass loss rate [g/s] in the cone calorimeter at three heat fluxes: 25 kW/m<sup>2</sup>, 50 kW/m<sup>2</sup>, and 75 kW/m<sup>2</sup>.<br><br>Cone Calorimeter Test Notes:<br>Test HF50_R1 was conducted with a calcium silicate substrate.",
		"display name": "",
		"nested tests": [{
				"display name": "Simultaneous Thermal Analyzer",
				"graph": "STA/N2/FRP_Panel_STA_MLR.html"
			},
			{
				"display name": "Cone Calorimeter: 25 kW/m<sup>2</sup>",
				"graph": "Cone/FRP_Panel_Cone_MLR_25.html"
			},
			{
				"display name": "Cone Calorimeter: 50 kW/m<sup>2</sup>",
				"graph": "Cone/FRP_Panel_Cone_MLR_50.html"
			},
			{
				"display name": "Cone Calorimeter: 75 kW/m<sup>2</sup>",
				"graph": "Cone/FRP_Panel_Cone_MLR_75.html"
			}
		]
	},
	{
		"test name": "heat release rate per unit area",
		"test description": "Experiments for heat release per unit area [kW/m<sup>2</sup>] were conducted on samples conditioned at 20&#176;C and 50% relative humidity using a cone calorimeter at three different heat fluxes: 25 kW/m<sup>2</sup>, 50 kW/m<sup>2</sup>, and 75 kW/m<sup>2</sup>.<br><br>Test HF50_R1 was conducted with a calcium silicate substrate.",
		"display name": "",
		"nested tests": [{
				"display name": "Cone Calorimeter: 25 kW/m<sup>2</sup>",
				"graph": "Cone/FRP_Panel_Cone_HRRPUA_25.html",
				"table": "Cone/FRP_Panel_Cone_Analysis_HRRPUA_Table_25.html"
			},
			{
				"display name": "Cone Calorimeter: 50 kW/m<sup>2</sup>",
				"graph": "Cone/FRP_Panel_Cone_HRRPUA_50.html",
				"table": "Cone/FRP_Panel_Cone_Analysis_HRRPUA_Table_50.html"
			},
			{
				"display name": "Cone Calorimeter: 75 kW/m<sup>2</sup>",
				"graph": "Cone/FRP_Panel_Cone_HRRPUA_75.html",
				"table": "Cone/FRP_Panel_Cone_Analysis_HRRPUA_Table_75.html"
			}
		]
	},
	{
		"test name": "carbon monoxide yield",
		"test description": "Carbon monoxide yield was measured during cone calorimeter experiments conducted at heat fluxes of 25 kW/m<sup>2</sup>, 50 kW/m<sup>2</sup>, and 75 kW/m<sup>2</sup>.<br><br>Test HF50_R1 was conducted with a calcium silicate substrate.",
		"display name": "",
		"table": "Cone/FRP_Panel_Cone_Analysis_CO_Table.html"
	},
	{
		"test name": "specific heat release rate",
		"test description": "",
		"display name": "",
		"graph": "MCC/FRP_Panel_MCC_HRR.html"
	}],
	"derived property": [
	{
		"test name": "soot yield",
		"test description": "Soot yield [g/g] was calculated from smoke obscuration data collected in cone calorimeter experiments conducted at heat fluxes of 25 kW/m<sup>2</sup>, 50 kW/m<sup>2</sup>, and 75 kW/m<sup>2</sup>.<br><br>Test HF50_R1 was conducted with a calcium silicate substrate.",
		"display name": "",
		"table": "Cone/FRP_Panel_Cone_Analysis_Soot_Table.html"
	},
	{
		"test name": "effective heat of combustion",
		"test description": "Effective heat of combustion [MJ/kg] is calculated from data collected in micro-scale combustion calorimeter experiments.",
		"display name": "",
		"nested tests": [{
				"display name": "Micro-scale Combustion Calorimeter",
				"table": "MCC/FRP_Panel_MCC_Heats_of_Combustion.html"
			}		]
	},
	{
		"test name": "temperature at onset of decomposition",
		"test description": "",
		"display name": "",
		"table": "STA/FRP_Panel_STA_Decomposition_Onset_Temp_Table.html"
	}]
}

File: 01_Data/Fiber_Cement_Board/material.json
{
	"material": "Fiber Cement Board",
	"alternate names": [
		"hardie board",
		"siding",
		"sheathing",
		"hardiplank"
	],
	"material_dir": "Fiber_Cement_Board",
	"parent material": "",
	"component material": [],
	"material category": [
		"exterior finish"
	],
	"image file": "Fiber_Cement_Board.JPG",
	"image 600x400 file": "Fiber_Cement_Board600x400.jpg",
	"video file": "",
	"description": "Fiber Cement Board are composed of wood pulp and Portland cement.",
	"short desc": "Fiber Cement Board are composed of wood pulp and Portland cement.",
	"source": "Samples cut from 8.5 mm thick boards.",
	"density": "1290 kg/m<sup>3</sup>",
	"property scales": [
		"milligram",
		"bench scale"
	],
	"measured property": [
	{
		"test name": "specific heat",
		"test description": "",
		"display name": "",
		"nested tests": [{
				"display name": "Unconditioned",
				"graph": "HFM/Fiber_Cement_Board_HFM_Wet_specific_heat.html",
				"table": "HFM/Fiber_Cement_Board_HFM_Wet_specific_heat.html"
			},
			{
				"display name": "Dried",
				"graph": "HFM/Fiber_Cement_Board_HFM_Dry_specific_heat.html",
				"table": "HFM/Fiber_Cement_Board_HFM_Dry_specific_heat.html"
			}
		]
	},
	{
		"test name": "thermal conductivity",
		"test description": "",
		"display name": "",
		"nested tests": [{
				"display name": "Unconditioned",
				"graph": "HFM/Fiber_Cement_Board_HFM_Wet_conductivity.html",
				"table": "HFM/Fiber_Cement_Board_HFM_Wet_conductivity.html"
			},
			{
				"display name": "Dried",
				"graph": "HFM/Fiber_Cement_Board_HFM_Dry_conductivity.html",
				"table": "HFM/Fiber_Cement_Board_HFM_Dry_conductivity.html"
			}
		]
	},
	{
		"test name": "mass loss rate",
		"test description": "Initial-mass-normalized mass loss rate [1/s] was measured in the simultaneous thermal analyzer experiments at three heating rates: 3 K/min, 10 K/min, and 30 K/min.",
		"display name": "",
		"nested tests": [{
				"display name": "Simultaneous Thermal Analyzer",
				"graph": "STA/N2/Fiber_Cement_Board_STA_MLR.html"
			}		]
	},
	{
		"test name": "specific heat release rate",
		"test description": "",
		"display name": "",
		"graph": "MCC/Fiber_Cement_Board_MCC_HRR.html"
	}],
	"derived property": [
	{
		"test name": "effective heat of combustion",
		"test description": "Effective heat of combustion [MJ/kg] is calculated from data collected in micro-scale combustion calorimeter experiments.",
		"display name": "",
		"nested tests": [{
				"display name": "Micro-scale Combustion Calorimeter",
				"table": "MCC/Fiber_Cement_Board_MCC_Heats_of_Combustion.html"
			}		]
	},
	{
		"test name": "temperature at onset of decomposition",
		"test description": "",
		"display name": "",
		"table": "STA/Fiber_Cement_Board_STA_Decomposition_Onset_Temp_Table.html"
	},
	{
		"test name": "emissivity",
		"test description": "",
		"display name": "",
		"table": "FTIR/IS/Fiber_Cement_Board_Emissivity.html",
		"graph": "FTIR/IS/Fiber_Cement_Board_Emissivity.html"
	}]
}

File: 01_Data/Fiber_Reinforced_Helmet_Shell/material.json
{
	"material": "Fiber Reinforced Helmet Shell",
	"alternate names": [
		"cairns",
		"ben",
		"franklin",
		"ppe",
		"helmet",
		"high-temperature",
		"firefighter",
		"structural",
		"frp",
		"thermoset"
	],
	"material_dir": "Fiber_Reinforced_Helmet_Shell",
	"parent material": "",
	"component material": [],
	"material category": [
		"ppe"
	],
	"image file": "Fiber_Reinforced_Helmet_Shell.jpg",
	"image 600x400 file": "Fiber_Reinforced_Helmet_Shell600x400.jpg",
	"video file": "",
	"description": "Fiber reinforced helmet shell is the primary protective component of a helmet that is commonly used in structural firefighting operations.",
	"short desc": "Fiber reinforced helmet shell is the primary protective component of a helmet worn by firefighters.",
	"source": "Sampled from the brim of a helmet worn by firefighters.",
	"density": "1840 kg/m<sup>3</sup>",
	"property scales": [
		"milligram"
	],
	"measured property": [
	{
		"test name": "mass loss rate",
		"test description": "Initial-mass-normalized mass loss rate [1/s] was measured in the simultaneous thermal analyzer experiments at three heating rates: 3 K/min, 10 K/min, and 30 K/min.",
		"display name": "",
		"nested tests": [{
				"display name": "Simultaneous Thermal Analyzer",
				"graph": "STA/N2/Fiber_Reinforced_Helmet_Shell_STA_MLR.html"
			}		]
	}],
	"derived property": [
	{
		"test name": "temperature at onset of decomposition",
		"test description": "",
		"display name": "",
		"table": "STA/Fiber_Reinforced_Helmet_Shell_STA_Decomposition_Onset_Temp_Table.html"
	}]
}

File: 01_Data/Fiberglass_Insulation_R30_Paper_Faced/material.json
{
	"material": "Paper-faced R30 Fiberglass Insulation",
	"alternate names": [
		"fiberglass",
		"batting",
		"blanket insulation",
		"kraft-faced insulation"
	],
	"material_dir": "Fiberglass_Insulation_R30_Paper_Faced",
	"parent material": "",
	"component material": [
		"Paper-faced R30 Fiberglass Insulation - Fiberglass",
		"Paper-faced R30 Fiberglass Insulation - Paper"
	],
	"material category": [
		"insulation"
	],
	"image file": "Fiberglass_Insulation_R30_Paper_Faced.JPG",
	"image 600x400 file": "Fiberglass_Insulation_R30_Paper_Faced600x400.jpg",
	"video file": "",
	"description": "Paper Faced R30 Fiberglass insulation is a fiberglass insulation typically used on attic ceilings.",
	"short desc": "Paper Faced R30 Fiberglass insulation is a fiberglass insulation typically used on attic ceilings.",
	"source": "Samples cut from a 25 cm thick roll.",
	"density": "17 kg/m<sup>3</sup>",
	"property scales": [
		"bench scale"
	],
	"measured property": [
	{
		"test name": "mass loss rate",
		"test description": "Mass loss rate [g/s] was measured in cone calorimeter experiments at three heat fluxes: 25 kW/m<sup>2</sup>, 50 kW/m<sup>2</sup>, and 75 kW/m<sup>2</sup>.<br><br>Tests were conducted with an edge frame set to compress the sample to a height of 40 mm.",
		"display name": "",
		"nested tests": [{
				"display name": "Cone Calorimeter: 25 kW/m<sup>2</sup>",
				"graph": "Cone/Fiberglass_Insulation_R30_Paper_Faced_Cone_MLR_25.html"
			},
			{
				"display name": "Cone Calorimeter: 50 kW/m<sup>2</sup>",
				"graph": "Cone/Fiberglass_Insulation_R30_Paper_Faced_Cone_MLR_50.html"
			},
			{
				"display name": "Cone Calorimeter: 75 kW/m<sup>2</sup>",
				"graph": "Cone/Fiberglass_Insulation_R30_Paper_Faced_Cone_MLR_75.html"
			}
		]
	},
	{
		"test name": "heat release rate per unit area",
		"test description": "Experiments for heat release per unit area [kW/m<sup>2</sup>] were conducted on samples conditioned at 20&#176;C and 50% relative humidity using a cone calorimeter at three different heat fluxes: 25 kW/m<sup>2</sup>, 50 kW/m<sup>2</sup>, and 75 kW/m<sup>2</sup>.<br><br>Tests were conducted with an edge frame set to compress the sample to a height of 40 mm.",
		"display name": "",
		"nested tests": [{
				"display name": "Cone Calorimeter: 25 kW/m<sup>2</sup>",
				"graph": "Cone/Fiberglass_Insulation_R30_Paper_Faced_Cone_HRRPUA_25.html",
				"table": "Cone/Fiberglass_Insulation_R30_Paper_Faced_Cone_Analysis_HRRPUA_Table_25.html"
			},
			{
				"display name": "Cone Calorimeter: 50 kW/m<sup>2</sup>",
				"graph": "Cone/Fiberglass_Insulation_R30_Paper_Faced_Cone_HRRPUA_50.html",
				"table": "Cone/Fiberglass_Insulation_R30_Paper_Faced_Cone_Analysis_HRRPUA_Table_50.html"
			},
			{
				"display name": "Cone Calorimeter: 75 kW/m<sup>2</sup>",
				"graph": "Cone/Fiberglass_Insulation_R30_Paper_Faced_Cone_HRRPUA_75.html",
				"table": "Cone/Fiberglass_Insulation_R30_Paper_Faced_Cone_Analysis_HRRPUA_Table_75.html"
			}
		]
	},
	{
		"test name": "carbon monoxide yield",
		"test description": "Carbon monoxide yield was measured during cone calorimeter experiments conducted at heat fluxes of 25 kW/m<sup>2</sup>, 50 kW/m<sup>2</sup>, and 75 kW/m<sup>2</sup>.<br><br>Tests were conducted with an edge frame set to compress the sample to a height of 40 mm.",
		"display name": "",
		"table": "Cone/Fiberglass_Insulation_R30_Paper_Faced_Cone_Analysis_CO_Table.html"
	}],
	"derived property": [
	{
		"test name": "soot yield",
		"test description": "Soot yield [g/g] was calculated from smoke obscuration data collected in cone calorimeter experiments conducted at heat fluxes of 25 kW/m<sup>2</sup>, 50 kW/m<sup>2</sup>, and 75 kW/m<sup>2</sup>.<br><br>Tests were conducted with an edge frame set to compress the sample to a height of 40 mm.",
		"display name": "",
		"table": "Cone/Fiberglass_Insulation_R30_Paper_Faced_Cone_Analysis_Soot_Table.html"
	}]
}

File: 01_Data/Fiberglass_Insulation_R30_Paper_Faced_Fiberglass/material.json
{
	"material": "Paper-faced R30 Fiberglass Insulation - Fiberglass",
	"alternate names": [
		"fiberglass",
		"batting",
		"blanket insulation",
		"kraft-faced insulation"
	],
	"material_dir": "Fiberglass_Insulation_R30_Paper_Faced_Fiberglass",
	"parent material": "Paper-faced R30 Fiberglass Insulation",
	"component material": [],
	"material category": [
		"insulation"
	],
	"image file": "Fiberglass_Insulation_R30_Paper_Faced_Fiberglass.JPG",
	"image 600x400 file": "Fiberglass_Insulation_R30_Paper_Faced_Fiberglass600x400.jpg",
	"video file": "",
	"description": "Fiberglass from fiberglass insulation is made by melting glass and spinning into wool-like fibers.",
	"short desc": "Fiberglass from fiberglass insulation is made by melting glass and spinning into wool-like fibers.",
	"source": "Samples cut from a 25 cm thick roll.",
	"density": "17 kg/m<sup>3</sup>",
	"property scales": [
		"bench scale"
	],
	"measured property": [
	{
		"test name": "specific heat release rate",
		"test description": "",
		"display name": "",
		"graph": "MCC/Fiberglass_Insulation_R30_Paper_Faced_Fiberglass_MCC_HRR.html"
	}],
	"derived property": [
	{
		"test name": "effective heat of combustion",
		"test description": "",
		"display name": "",
		"nested tests": [{
				"display name": "Micro-scale Combustion Calorimeter",
				"table": "MCC/Fiberglass_Insulation_R30_Paper_Faced_Fiberglass_MCC_Heats_of_Combustion.html"
			}		]
	}]
}

File: 01_Data/Fiberglass_Insulation_R30_Paper_Faced_Paper/material.json
{
	"material": "Paper-faced R30 Fiberglass Insulation - Paper",
	"alternate names": [
		"fiberglass",
		"batting",
		"blanket insulation",
		"kraft-faced insulation"
	],
	"material_dir": "Fiberglass_Insulation_R30_Paper_Faced_Paper",
	"parent material": "Paper-faced R30 Fiberglass Insulation",
	"component material": [],
	"material category": [
		"insulation"
	],
	"image file": "Fiberglass_Insulation_R30_Paper_Faced_Paper.JPG",
	"image 600x400 file": "Fiberglass_Insulation_R30_Paper_Faced_Paper600x400.jpg",
	"video file": "",
	"description": "The kraft paper facing for fiberglass insulation acts as a moisture barrier.",
	"short desc": "The kraft paper facing for fiberglass insulation acts as a moisture barrier.",
	"source": "Samples cut from a 25 cm thick roll.",
	"density": "17 kg/m<sup>3</sup>",
	"property scales": [
		"bench scale"
	],
	"derived property": [
]
}

File: 01_Data/Fiberglass_Skylight/material.json
{
	"material": "Fiberglass Skylight",
	"alternate names": [
		"FRP",
		"fiber-reinforced plastic",
		"fiber-reinforced polymer composite",
		"fiberglass",
		"fiberglass structural composite",
		"skylight",
		"corrugated fiberglass",
		"greenhouse",
		"greenhouse roofing"
	],
	"material_dir": "Fiberglass_Skylight",
	"parent material": "",
	"component material": [],
	"material category": [
		"exterior finish",
		"roofing"
	],
	"image file": "Fiberglass_Skylight.jpg",
	"image 600x400 file": "Fiberglass_Skylight600x400.jpg",
	"video file": "",
	"description": "Fiberglass Skylight is a corrugated sheet comprised of a polyester matrix reinforced with fiberglass strands used primarily as a roofing material.",
	"short desc": "Fiberglass Skylight is a corrugated sheet comprised of fiberglass used primarily as a roofing material.",
	"source": "Samples taken from fire incident.",
	"density": "1380 kg/m<sup>3</sup>",
	"property scales": [
		"milligram",
		"bench scale"
	],
	"measured property": [
	{
		"test name": "mass loss rate",
		"test description": "",
		"display name": "",
		"nested tests": [{
				"display name": "Simultaneous Thermal Analyzer",
				"graph": "STA/N2/Fiberglass_Skylight_STA_MLR.html"
			},
			{
				"display name": "Cone Calorimeter: 25 kW/m<sup>2</sup>",
				"graph": "Cone/Fiberglass_Skylight_Cone_MLR_25.html"
			},
			{
				"display name": "Cone Calorimeter: 50 kW/m<sup>2</sup>",
				"graph": "Cone/Fiberglass_Skylight_Cone_MLR_50.html"
			},
			{
				"display name": "Cone Calorimeter: 75 kW/m<sup>2</sup>",
				"graph": "Cone/Fiberglass_Skylight_Cone_MLR_75.html"
			}
		]
	},
	{
		"test name": "heat release rate per unit area",
		"test description": "",
		"display name": "",
		"nested tests": [{
				"display name": "Cone Calorimeter: 25 kW/m<sup>2</sup>",
				"graph": "Cone/Fiberglass_Skylight_Cone_HRRPUA_25.html",
				"table": "Cone/Fiberglass_Skylight_Cone_Analysis_HRRPUA_Table_25.html"
			},
			{
				"display name": "Cone Calorimeter: 50 kW/m<sup>2</sup>",
				"graph": "Cone/Fiberglass_Skylight_Cone_HRRPUA_50.html",
				"table": "Cone/Fiberglass_Skylight_Cone_Analysis_HRRPUA_Table_50.html"
			},
			{
				"display name": "Cone Calorimeter: 75 kW/m<sup>2</sup>",
				"graph": "Cone/Fiberglass_Skylight_Cone_HRRPUA_75.html",
				"table": "Cone/Fiberglass_Skylight_Cone_Analysis_HRRPUA_Table_75.html"
			}
		]
	},
	{
		"test name": "carbon monoxide yield",
		"test description": "",
		"display name": "",
		"table": "Cone/Fiberglass_Skylight_Cone_Analysis_CO_Table.html"
	}],
	"derived property": [
	{
		"test name": "soot yield",
		"test description": "",
		"display name": "",
		"table": "Cone/Fiberglass_Skylight_Cone_Analysis_Soot_Table.html"
	},
	{
		"test name": "temperature at onset of decomposition",
		"test description": "",
		"display name": "",
		"table": "STA/Fiberglass_Skylight_STA_Decomposition_Onset_Temp_Table.html"
	}]
}
