Repository: ulfsri/fsri_materials_database

# Materials and Products Database

## 01_Data

Raw data generated from each apparatus are included here in plain-text format. The data is organized first by material, next by the short name of test apparatus used, and where applicable additional filtering by test settings.

### material.json

Each material directory contains a json file of the same name as the material. This file links the data stored in the repository as well as data and graphs produced by the accompanying scripts (__02_Scripts__) to the respective landing page for the material on the front-end website.

File: 01_Data/Overstuffed_Chair/material.json
{
	"material": "Overstuffed Chair",
	"alternate names": [
		"lounge chair",
		"easy chair",
		"armchair",
		"darcy chair"
	],
	"material_dir": "Overstuffed_Chair",
	"parent material": "",
	"component material": [
		"Overstuffed Chair Assembly",
		"Overstuffed Chair - Polyurethane Foam",
		"Overstuffed Chair - Polyester Batting",
		"Overstuffed Chair - Polyester Fabric"
	],
	"material category": [
		"upholstered furniture"
	],
	"image file": "Overstuffed_Chair.jpg",
	"image 600x400 file": "Overstuffed_Chair600x400.jpg",
	"video file": "",
	"description": "The overstuffed chair is a common furniture item upholstered with polyester (PET) fabric over polyester (PET) batting and and flexible polyurethane foam over a frame made from oriented strand board (OSB).",
	"short desc": "The overstuffed chair is a common furniture item upholstered with polyester (PET) fabric over polyester (PET) batting and and flexible polyurethane foam over a frame made from oriented strand board (OSB).",
	"source": "Chairs were purchased from a national furniture manufacturer and distributor.",
	"density": "--",
	"property scales": [
		"full scale"
	],
	"measured property": [
	{
		"test name": "heat release rate",
		"test description": "",
		"display name": "",
		"graph": "Furniture_Calorimeter/Overstuffed_Chair_Heat_Release_Rate.html"
	},
	{
		"test name": "heat flux",
		"test description": "Schmidt-Boelter heat flux gauges were oriented to face the centerline of the furniture item at distances of 0.5 m, 1.0 m, 1.5 m, and 2.0 m from the face of the furniture item.",
		"display name": "",
		"graph": "Furniture_Calorimeter/Overstuffed_Chair_HF.html"
	},
	{
		"test name": "plume temperature",
		"test description": "The temperature at the centerline of the furniture item was measured with type K thermocouples at elevations of 2.47 m, 3.47 m, and 4.47 m above the floor.",
		"display name": "",
		"graph": "Furniture_Calorimeter/Overstuffed_Chair_TCPlume.html"
	},
	{
		"test name": "plume velocity",
		"test description": "The vertical velocity at the centerline of the furniture item was measured with bi-directional probes at elevations of 2.47 m, 3.47 m, and 4.47 m above the floor.",
		"display name": "",
		"graph": "Furniture_Calorimeter/Overstuffed_Chair_Plume_Vel.html"
	}]
}

File: 01_Data/Overstuffed_Chair_Assembly/material.json
{
	"material": "Overstuffed Chair Assembly",
	"alternate names": [
		"upholstered chair",
		"darcy chair",
		"flared frame chair",
		"accent chair"
	],
	"material_dir": "Overstuffed_Chair_Assembly",
	"parent material": "",
	"component material": [
		"Overstuffed Chair - Polyurethane Foam",
		"Overstuffed Chair - Polyester Batting",
		"Overstuffed Chair - Polyester Fabric"
	],
	"material category": [
		"upholstered furniture"
	],
	"image file": "Overstuffed_Chair_Assembly.JPG",
	"image 600x400 file": "Overstuffed_Chair_Assembly600x400.jpg",
	"video file": "",
	"description": "The overstuffed chair assembly is part an accent chair with cushions comprised of polyurethane foam wrapped in polyester batting and covered with polyester fabric.",
	"short desc": "The overstuffed chair assembly is part of a polyester upholstered accent chair.",
	"source": "Samples cut from representative cushions and tested in assemblies stacked with 2.5 cm thick polyurethane foam, 4.4 cm thick polyester batting, and 0.47 mm thick polyester fabric.",
	"density": "23.7 kg/m<sup>3</sup>",
	"property scales": [
		"bench scale"
	],
	"measured property": [
	{
		"test name": "thermal conductivity",
		"test description": "Experiments for thermal conductivity [k] were conducted using a heat flow meter on unconditioned samples at 25 &#176;C.",
		"display name": "",
		"nested tests": [{
				"display name": "Unconditioned",
				"graph": "HFM/Overstuffed_Chair_Assembly_HFM_Wet_conductivity.html",
				"table": "HFM/Overstuffed_Chair_Assembly_HFM_Wet_conductivity.html"
			}		]
	},
	{
		"test name": "mass loss rate",
		"test description": "Mass loss rate [g/s] was measured in cone calorimeter experiments at three heat fluxes: 25 kW/m<sup>2</sup>, 50 kW/m<sup>2</sup>, and 75 kW/m<sup>2</sup>.<br><br>In each cone calorimeter test the polyester fabric shrivelled upon heating and impacted the spark ignitor, causing spikes in the mass time history data. The sample then retracted away from the spark ignitor prior to ignition due to further pyrolysis and melting of the materials. Additional replicates with alternative sample preparation may be necessary to supplement this data set. Representative test pictures are available at the link above to Download raw data.",
		"display name": "",
		"nested tests": [{
				"display name": "Cone Calorimeter: 25 kW/m<sup>2</sup>",
				"graph": "Cone/Overstuffed_Chair_Assembly_Cone_MLR_25.html"
			},
			{
				"display name": "Cone Calorimeter: 50 kW/m<sup>2</sup>",
				"graph": "Cone/Overstuffed_Chair_Assembly_Cone_MLR_50.html"
			},
			{
				"display name": "Cone Calorimeter: 75 kW/m<sup>2</sup>",
				"graph": "Cone/Overstuffed_Chair_Assembly_Cone_MLR_75.html"
			}
		]
	},
	{
		"test name": "heat release rate per unit area",
		"test description": "Experiments for heat release per unit area [kW/m<sup>2</sup>] were conducted on samples conditioned at 20&#176;C and 50% relative humidity using a cone calorimeter at three different heat fluxes: 25 kW/m<sup>2</sup>, 50 kW/m<sup>2</sup>, and 75 kW/m<sup>2</sup>.<br><br>In each cone calorimeter test the polyester fabric shrivelled upon heating and impacted the spark ignitor, causing spikes in the mass time history data. The sample then retracted away from the spark ignitor prior to ignition due to further pyrolysis and melting of the materials. Additional replicates with alternative sample preparation may be necessary to supplement this data set. Representative test pictures are available at the link above to Download raw data.",
		"display name": "",
		"nested tests": [{
				"display name": "Cone Calorimeter: 25 kW/m<sup>2</sup>",
				"graph": "Cone/Overstuffed_Chair_Assembly_Cone_HRRPUA_25.html",
				"table": "Cone/Overstuffed_Chair_Assembly_Cone_Analysis_HRRPUA_Table_25.html"
			},
			{
				"display name": "Cone Calorimeter: 50 kW/m<sup>2</sup>",
				"graph": "Cone/Overstuffed_Chair_Assembly_Cone_HRRPUA_50.html",
				"table": "Cone/Overstuffed_Chair_Assembly_Cone_Analysis_HRRPUA_Table_50.html"
			},
			{
				"display name": "Cone Calorimeter: 75 kW/m<sup>2</sup>",
				"graph": "Cone/Overstuffed_Chair_Assembly_Cone_HRRPUA_75.html",
				"table": "Cone/Overstuffed_Chair_Assembly_Cone_Analysis_HRRPUA_Table_75.html"
			}
		]
	},
	{
		"test name": "carbon monoxide yield",
		"test description": "Carbon monoxide yield was measured during cone calorimeter experiments conducted at heat fluxes of 25 kW/m<sup>2</sup>, 50 kW/m<sup>2</sup>, and 75 kW/m<sup>2</sup>.<br><br>In each cone calorimeter test the polyester fabric shrivelled upon heating and impacted the spark ignitor, causing spikes in the mass time history data. The sample then retracted away from the spark ignitor prior to ignition due to further pyrolysis and melting of the materials. Additional replicates with alternative sample preparation may be necessary to supplement this data set. Representative test pictures are available at the link above to Download raw data.",
		"display name": "",
		"table": "Cone/Overstuffed_Chair_Assembly_Cone_Analysis_CO_Table.html"
	}],
	"derived property": [
	{
		"test name": "soot yield",
		"test description": "Soot yield [g/g] was calculated from smoke obscuration data collected in cone calorimeter experiments conducted at heat fluxes of 25 kW/m<sup>2</sup>, 50 kW/m<sup>2</sup>, and 75 kW/m<sup>2</sup>.<br><br>In each cone calorimeter test the polyester fabric shrivelled upon heating and impacted the spark ignitor, causing spikes in the mass time history data. The sample then retracted away from the spark ignitor prior to ignition due to further pyrolysis and melting of the materials. Additional replicates with alternative sample preparation may be necessary to supplement this data set. Representative test pictures are available at the link above to Download raw data.",
		"display name": "",
		"table": "Cone/Overstuffed_Chair_Assembly_Cone_Analysis_Soot_Table.html"
	}]
}

File: 01_Data/Overstuffed_Chair_Polyester_Batting/material.json
{
	"material": "Overstuffed Chair - Polyester Batting",
	"alternate names": [
		"polyester foam",
		"cushion batting",
		"pet batting",
		"polyester wadding",
		"synthetic batting"
	],
	"material_dir": "Overstuffed_Chair_Polyester_Batting",
	"parent material": "Overstuffed Chair Assembly",
	"component material": [],
	"material category": [
		"general polymer",
		"upholstered furniture"
	],
	"image file": "Overstuffed_Chair_Polyester_Batting.JPG",
	"image 600x400 file": "Overstuffed_Chair_Polyester_Batting600x400.jpg",
	"video file": "",
	"description": "Polyester batting is a sheet of loosely matted fibers used for padding in cushions and blankets.",
	"short desc": "Polyester batting is a sheet of loosely matted fibers used for padding in cushions and blankets.",
	"source": "Samples cut from 0.75 m x 1.7 m x 0.044 m thick sheet wrapped around a polyurethane foam cushion taken from an overstuffed chair.",
	"density": "18.0 kg/m<sup>3</sup>",
	"property scales": [
		"milligram",
		"bench scale"
	],
	"measured property": [
	{
		"test name": "thermal conductivity",
		"test description": "",
		"display name": "",
		"nested tests": [{
				"display name": "Unconditioned",
				"graph": "HFM/Overstuffed_Chair_Polyester_Batting_HFM_Wet_conductivity.html",
				"table": "HFM/Overstuffed_Chair_Polyester_Batting_HFM_Wet_conductivity.html"
			}		]
	},
	{
		"test name": "mass loss rate",
		"test description": "Initial-mass-normalized mass loss rate [1/s] was measured in the simultaneous thermal analyzer experiments at three heating rates: 3 K/min, 10 K/min, and 30 K/min and mass loss rate [g/s] in the cone calorimeter at three heat fluxes: 25 kW/m<sup>2</sup>, 50 kW/m<sup>2</sup>, and 75 kW/m<sup>2</sup>.<br><br>Cone Calorimeter Test Notes:<br>This material shrivels and melts under thermal exposure. Near the end of each cone calorimeter test the opposing corners of the foil pan would lift upwards causing the foil pan to partially fold along the diagonal. Since this behavior generally occurred so near the end of the tests, no preventative sample preparation was used. However, additional replicates using some form of restraints (i.e. tie wires) may be necessary to supplement this data set. Representative test pictures are available at the link above to Download raw data.",
		"display name": "",
		"nested tests": [{
				"display name": "Simultaneous Thermal Analyzer",
				"graph": "STA/N2/Overstuffed_Chair_Polyester_Batting_STA_MLR.html"
			},
			{
				"display name": "Cone Calorimeter: 25 kW/m<sup>2</sup>",
				"graph": "Cone/Overstuffed_Chair_Polyester_Batting_Cone_MLR_25.html"
			},
			{
				"display name": "Cone Calorimeter: 50 kW/m<sup>2</sup>",
				"graph": "Cone/Overstuffed_Chair_Polyester_Batting_Cone_MLR_50.html"
			},
			{
				"display name": "Cone Calorimeter: 75 kW/m<sup>2</sup>",
				"graph": "Cone/Overstuffed_Chair_Polyester_Batting_Cone_MLR_75.html"
			}
		]
	},
	{
		"test name": "heat release rate per unit area",
		"test description": "Experiments for heat release per unit area [kW/m<sup>2</sup>] were conducted on samples conditioned at 20&#176;C and 50% relative humidity using a cone calorimeter at three different heat fluxes: 25 kW/m<sup>2</sup>, 50 kW/m<sup>2</sup>, and 75 kW/m<sup>2</sup>.<br><br>This material shrivels and melts under thermal exposure. Near the end of each cone calorimeter test the opposing corners of the foil pan would lift upwards causing the foil pan to partially fold along the diagonal. Since this behavior generally occurred so near the end of the tests, no preventative sample preparation was used. However, additional replicates using some form of restraints (i.e. tie wires) may be necessary to supplement this data set. Representative test pictures are available at the link above to Download raw data.",
		"display name": "",
		"nested tests": [{
				"display name": "Cone Calorimeter: 25 kW/m<sup>2</sup>",
				"graph": "Cone/Overstuffed_Chair_Polyester_Batting_Cone_HRRPUA_25.html",
				"table": "Cone/Overstuffed_Chair_Polyester_Batting_Cone_Analysis_HRRPUA_Table_25.html"
			},
			{
				"display name": "Cone Calorimeter: 50 kW/m<sup>2</sup>",
				"graph": "Cone/Overstuffed_Chair_Polyester_Batting_Cone_HRRPUA_50.html",
				"table": "Cone/Overstuffed_Chair_Polyester_Batting_Cone_Analysis_HRRPUA_Table_50.html"
			},
			{
				"display name": "Cone Calorimeter: 75 kW/m<sup>2</sup>",
				"graph": "Cone/Overstuffed_Chair_Polyester_Batting_Cone_HRRPUA_75.html",
				"table": "Cone/Overstuffed_Chair_Polyester_Batting_Cone_Analysis_HRRPUA_Table_75.html"
			}
		]
	},
	{
		"test name": "carbon monoxide yield",
		"test description": "Carbon monoxide yield was measured during cone calorimeter experiments conducted at heat fluxes of 25 kW/m<sup>2</sup>, 50 kW/m<sup>2</sup>, and 75 kW/m<sup>2</sup>.<br><br>This material shrivels and melts under thermal exposure. Near the end of each cone calorimeter test the opposing corners of the foil pan would lift upwards causing the foil pan to partially fold along the diagonal. Since this behavior generally occurred so near the end of the tests, no preventative sample preparation was used. However, additional replicates using some form of restraints (i.e. tie wires) may be necessary to supplement this data set. Representative test pictures are available at the link above to Download raw data.",
		"display name": "",
		"table": "Cone/Overstuffed_Chair_Polyester_Batting_Cone_Analysis_CO_Table.html"
	},
	{
		"test name": "specific heat release rate",
		"test description": "",
		"display name": "",
		"graph": "MCC/Overstuffed_Chair_Polyester_Batting_MCC_HRR.html"
	}],
	"derived property": [
	{
		"test name": "soot yield",
		"test description": "Soot yield [g/g] was calculated from smoke obscuration data collected in cone calorimeter experiments conducted at heat fluxes of 25 kW/m<sup>2</sup>, 50 kW/m<sup>2</sup>, and 75 kW/m<sup>2</sup>.<br><br>This material shrivels and melts under thermal exposure. Near the end of each cone calorimeter test the opposing corners of the foil pan would lift upwards causing the foil pan to partially fold along the diagonal. Since this behavior generally occurred so near the end of the tests, no preventative sample preparation was used. However, additional replicates using some form of restraints (i.e. tie wires) may be necessary to supplement this data set. Representative test pictures are available at the link above to Download raw data.",
		"display name": "",
		"table": "Cone/Overstuffed_Chair_Polyester_Batting_Cone_Analysis_Soot_Table.html"
	},
	{
		"test name": "effective heat of combustion",
		"test description": "Effective heat of combustion [MJ/kg] is calculated from data collected in micro-scale combustion calorimeter experiments.",
		"display name": "",
		"nested tests": [{
				"display name": "Micro-scale Combustion Calorimeter",
				"table": "MCC/Overstuffed_Chair_Polyester_Batting_MCC_Heats_of_Combustion.html"
			}		]
	},
	{
		"test name": "melting temperature and enthalpy of melting",
		"test description": "",
		"display name": "",
		"table": "STA/Overstuffed_Chair_Polyester_Batting_STA_Analysis_Melting_Temp_Table.html"
	},
	{
		"test name": "temperature at onset of decomposition",
		"test description": "",
		"display name": "",
		"table": "STA/Overstuffed_Chair_Polyester_Batting_STA_Decomposition_Onset_Temp_Table.html"
	}]
}

File: 01_Data/Overstuffed_Chair_Polyester_Fabric/material.json
{
	"material": "Overstuffed Chair - Polyester Fabric",
	"alternate names": [
		"PET fabric",
		"polyester upholstery",
		"polyethylene terephthalate fabric",
		"upholstery fabric"
	],
	"material_dir": "Overstuffed_Chair_Polyester_Fabric",
	"parent material": "Overstuffed Chair Assembly",
	"component material": [],
	"material category": [
		"upholstered furniture"
	],
	"image file": "Overstuffed_Chair_Polyester_Fabric.JPG",
	"image 600x400 file": "Overstuffed_Chair_Polyester_Fabric600x400.jpg",
	"video file": "",
	"description": "Polyester fabric is a fabric woven from synthetic polyethylene terephthalate fibers.",
	"short desc": "Polyester fabric is a fabric woven from synthetic polyethylene terephthalate fibers.",
	"source": "Samples cut from a cushion covering taken from an overstuffed chair.",
	"density": "410.5 kg/m<sup>3</sup>",
	"property scales": [
		"milligram",
		"bench scale"
	],
	"measured property": [
	{
		"test name": "thermal conductivity",
		"test description": "",
		"display name": "",
		"nested tests": [{
				"display name": "Unconditioned",
				"graph": "HFM/Overstuffed_Chair_Polyester_Fabric_HFM_Wet_conductivity.html",
				"table": "HFM/Overstuffed_Chair_Polyester_Fabric_HFM_Wet_conductivity.html"
			}		]
	},
	{
		"test name": "mass loss rate",
		"test description": "Initial-mass-normalized mass loss rate [1/s] was measured in the simultaneous thermal analyzer experiments at three heating rates: 3 K/min, 10 K/min, and 30 K/min and mass loss rate [g/s] in the cone calorimeter at three heat fluxes: 25 kW/m<sup>2</sup>, 50 kW/m<sup>2</sup>, and 75 kW/m<sup>2</sup>.<br><br>Cone Calorimeter Test Notes:<br>This material shrivels and melts under thermal exposure which reduces the exposed surface area during cone calorimeter tests. Prior to ignition, shrivelling of the sample caused contact with the spark ignitor, creating spikes in the mass time history data and likely affecting time to ignition. Additional replicates with alternative sample preparation (i.e. with frame, grid, and calcium silicate substrate; and using 5 layers of material per sample) may be necessary to supplement this data set.",
		"display name": "",
		"nested tests": [{
				"display name": "Simultaneous Thermal Analyzer",
				"graph": "STA/N2/Overstuffed_Chair_Polyester_Fabric_STA_MLR.html"
			},
			{
				"display name": "Cone Calorimeter: 25 kW/m<sup>2</sup>",
				"graph": "Cone/Overstuffed_Chair_Polyester_Fabric_Cone_MLR_25.html"
			},
			{
				"display name": "Cone Calorimeter: 50 kW/m<sup>2</sup>",
				"graph": "Cone/Overstuffed_Chair_Polyester_Fabric_Cone_MLR_50.html"
			},
			{
				"display name": "Cone Calorimeter: 75 kW/m<sup>2</sup>",
				"graph": "Cone/Overstuffed_Chair_Polyester_Fabric_Cone_MLR_75.html"
			}
		]
	},
	{
		"test name": "heat release rate per unit area",
		"test description": "Experiments for heat release per unit area [kW/m<sup>2</sup>] were conducted on samples conditioned at 20&#176;C and 50% relative humidity using a cone calorimeter at three different heat fluxes: 25 kW/m<sup>2</sup>, 50 kW/m<sup>2</sup>, and 75 kW/m<sup>2</sup>.<br><br>This material shrivels and melts under thermal exposure which reduces the exposed surface area during cone calorimeter tests. Prior to ignition, shrivelling of the sample caused contact with the spark ignitor, creating spikes in the mass time history data and likely affecting time to ignition. Additional replicates with alternative sample preparation (i.e. with frame, grid, and calcium silicate substrate; and using 5 layers of material per sample) may be necessary to supplement this data set.",
		"display name": "",
		"nested tests": [{
				"display name": "Cone Calorimeter: 25 kW/m<sup>2</sup>",
				"graph": "Cone/Overstuffed_Chair_Polyester_Fabric_Cone_HRRPUA_25.html",
				"table": "Cone/Overstuffed_Chair_Polyester_Fabric_Cone_Analysis_HRRPUA_Table_25.html"
			},
			{
				"display name": "Cone Calorimeter: 50 kW/m<sup>2</sup>",
				"graph": "Cone/Overstuffed_Chair_Polyester_Fabric_Cone_HRRPUA_50.html",
				"table": "Cone/Overstuffed_Chair_Polyester_Fabric_Cone_Analysis_HRRPUA_Table_50.html"
			},
			{
				"display name": "Cone Calorimeter: 75 kW/m<sup>2</sup>",
				"graph": "Cone/Overstuffed_Chair_Polyester_Fabric_Cone_HRRPUA_75.html",
				"table": "Cone/Overstuffed_Chair_Polyester_Fabric_Cone_Analysis_HRRPUA_Table_75.html"
			}
		]
	},
	{
		"test name": "carbon monoxide yield",
		"test description": "Carbon monoxide yield was measured during cone calorimeter experiments conducted at heat fluxes of 25 kW/m<sup>2</sup>, 50 kW/m<sup>2</sup>, and 75 kW/m<sup>2</sup>.<br><br>This material shrivels and melts under thermal exposure which reduces the exposed surface area during cone calorimeter tests. Prior to ignition, shrivelling of the sample caused contact with the spark ignitor, creating spikes in the mass time history data and likely affecting time to ignition. Additional replicates with alternative sample preparation (i.e. with frame, grid, and calcium silicate substrate; and using 5 layers of material per sample) may be necessary to supplement this data set.",
		"display name": "",
		"table": "Cone/Overstuffed_Chair_Polyester_Fabric_Cone_Analysis_CO_Table.html"
	},
	{
		"test name": "specific heat release rate",
		"test description": "",
		"display name": "",
		"graph": "MCC/Overstuffed_Chair_Polyester_Fabric_MCC_HRR.html"
	}],
	"derived property": [
	{
		"test name": "soot yield",
		"test description": "Soot yield [g/g] was calculated from smoke obscuration data collected in cone calorimeter experiments conducted at heat fluxes of 25 kW/m<sup>2</sup>, 50 kW/m<sup>2</sup>, and 75 kW/m<sup>2</sup>.<br><br>This material shrivels and melts under thermal exposure which reduces the exposed surface area during cone calorimeter tests. Prior to ignition, shrivelling of the sample caused contact with the spark ignitor, creating spikes in the mass time history data and likely affecting time to ignition. Additional replicates with alternative sample preparation (i.e. with frame, grid, and calcium silicate substrate; and using 5 layers of material per sample) may be necessary to supplement this data set.",
		"display name": "",
		"table": "Cone/Overstuffed_Chair_Polyester_Fabric_Cone_Analysis_Soot_Table.html"
	},
	{
		"test name": "effective heat of combustion",
		"test description": "Effective heat of combustion [MJ/kg] is calculated from data collected in micro-scale combustion calorimeter experiments.",
		"display name": "",
		"nested tests": [{
				"display name": "Micro-scale Combustion Calorimeter",
				"table": "MCC/Overstuffed_Chair_Polyester_Fabric_MCC_Heats_of_Combustion.html"
			}		]
	},
	{
		"test name": "melting temperature and enthalpy of melting",
		"test description": "",
		"display name": "",
		"table": "STA/Overstuffed_Chair_Polyester_Fabric_STA_Analysis_Melting_Temp_Table.html"
	},
	{
		"test name": "temperature at onset of decomposition",
		"test description": "",
		"display name": "",
		"table": "STA/Overstuffed_Chair_Polyester_Fabric_STA_Decomposition_Onset_Temp_Table.html"
	},
	{
		"test name": "emissivity",
		"test description": "",
		"display name": "",
		"table": "FTIR/IS/Overstuffed_Chair_Polyester_Fabric_Emissivity.html",
		"graph": "FTIR/IS/Overstuffed_Chair_Polyester_Fabric_Emissivity.html"
	}]
}

File: 01_Data/Overstuffed_Chair_Polyurethane_Foam/material.json
{
	"material": "Overstuffed Chair - Polyurethane Foam",
	"alternate names": [
		"polyurethane",
		"foam",
		"cushion foam",
		"puf",
		"flexible polyurethane foam",
		"fpf",
		"low density polyurethane"
	],
	"material_dir": "Overstuffed_Chair_Polyurethane_Foam",	
	"parent material": "Overstuffed Chair Assembly",
	"component material": [],
	"material category": [
		"general polymer",
		"upholstered furniture"
	],
	"image file": "Overstuffed_Chair_Polyurethane_Foam.JPG",
	"image 600x400 file": "Overstuffed_Chair_Polyurethane_Foam600x400.jpg",
	"video file": "",
	"description": "Polyurethane foam is a low density foam often used in upholstered furniture cushions.",
	"short desc": "Polyurethane foam is a low density foam often used in upholstered furniture cushions.",
	"source": "Samples cut from 0.75 m x 0.75 m x 0.2 m thick cushion taken from an overstuffed chair.",
	"density": "31.7 kg/m<sup>3</sup>",
	"property scales": [
		"milligram",
		"bench scale"
	],
	"measured property": [
	{
		"test name": "thermal conductivity",
		"test description": "",
		"display name": "",
		"nested tests": [{
				"display name": "Unconditioned",
				"graph": "HFM/Overstuffed_Chair_Polyurethane_Foam_HFM_Wet_conductivity.html",
				"table": "HFM/Overstuffed_Chair_Polyurethane_Foam_HFM_Wet_conductivity.html"
			}		]
	},
	{
		"test name": "mass loss rate",
		"test description": "",
		"display name": "",
		"nested tests": [{
				"display name": "Simultaneous Thermal Analyzer",
				"graph": "STA/N2/Overstuffed_Chair_Polyurethane_Foam_STA_MLR.html"
			},
			{
				"display name": "Cone Calorimeter: 25 kW/m<sup>2</sup>",
				"graph": "Cone/Overstuffed_Chair_Polyurethane_Foam_Cone_MLR_25.html"
			},
			{
				"display name": "Cone Calorimeter: 50 kW/m<sup>2</sup>",
				"graph": "Cone/Overstuffed_Chair_Polyurethane_Foam_Cone_MLR_50.html"
			},
			{
				"display name": "Cone Calorimeter: 75 kW/m<sup>2</sup>",
				"graph": "Cone/Overstuffed_Chair_Polyurethane_Foam_Cone_MLR_75.html"
			}
		]
	},
	{
		"test name": "heat release rate per unit area",
		"test description": "",
		"display name": "",
		"nested tests": [{
				"display name": "Cone Calorimeter: 25 kW/m<sup>2</sup>",
				"graph": "Cone/Overstuffed_Chair_Polyurethane_Foam_Cone_HRRPUA_25.html",
				"table": "Cone/Overstuffed_Chair_Polyurethane_Foam_Cone_Analysis_HRRPUA_Table_25.html"
			},
			{
				"display name": "Cone Calorimeter: 50 kW/m<sup>2</sup>",
				"graph": "Cone/Overstuffed_Chair_Polyurethane_Foam_Cone_HRRPUA_50.html",
				"table": "Cone/Overstuffed_Chair_Polyurethane_Foam_Cone_Analysis_HRRPUA_Table_50.html"
			},
			{
				"display name": "Cone Calorimeter: 75 kW/m<sup>2</sup>",
				"graph": "Cone/Overstuffed_Chair_Polyurethane_Foam_Cone_HRRPUA_75.html",
				"table": "Cone/Overstuffed_Chair_Polyurethane_Foam_Cone_Analysis_HRRPUA_Table_75.html"
			}
		]
	},
	{
		"test name": "carbon monoxide yield",
		"test description": "",
		"display name": "",
		"table": "Cone/Overstuffed_Chair_Polyurethane_Foam_Cone_Analysis_CO_Table.html"
	},
	{
		"test name": "specific heat release rate",
		"test description": "",
		"display name": "",
		"graph": "MCC/Overstuffed_Chair_Polyurethane_Foam_MCC_HRR.html"
	}],
	"derived property": [
	{
		"test name": "soot yield",
		"test description": "",
		"display name": "",
		"table": "Cone/Overstuffed_Chair_Polyurethane_Foam_Cone_Analysis_Soot_Table.html"
	},
	{
		"test name": "effective heat of combustion",
		"test description": "Effective heat of combustion [MJ/kg] is calculated from data collected in micro-scale combustion calorimeter experiments.",
		"display name": "",
		"nested tests": [{
				"display name": "Micro-scale Combustion Calorimeter",
				"table": "MCC/Overstuffed_Chair_Polyurethane_Foam_MCC_Heats_of_Combustion.html"
			}		]
	},
	{
		"test name": "temperature at onset of decomposition",
		"test description": "",
		"display name": "",
		"table": "STA/Overstuffed_Chair_Polyurethane_Foam_STA_Decomposition_Onset_Temp_Table.html"
	}]
}

File: 01_Data/Overstuffed_Sofa/material.json
{
	"material": "Overstuffed Sofa",
	"alternate names": [
		"chesterfield",
		"couch",
		"loveseat",
		"darcy sofa",
		"grand sofa"
	],
	"material_dir": "Overstuffed_Sofa",
	"parent material": "",
	"component material": [
		"Overstuffed Chair Assembly",
		"Overstuffed Chair - Polyurethane Foam",
		"Overstuffed Chair - Polyester Batting",
		"Overstuffed Chair - Polyester Fabric"
	],
	"material category": [
		"upholstered furniture"
	],
	"image file": "Overstuffed_Sofa.jpg",
	"image 600x400 file": "Overstuffed_Sofa600x400.jpg",
	"video file": "",
	"description": "The overstuffed sofa is a common furniture item upholstered with polyester (PET) fabric over polyester (PET) batting and and flexible polyurethane foam over a frame made from oriented strand board (OSB).",
	"short desc": "The overstuffed sofa is a common furniture item upholstered with polyester (PET) fabric over polyester (PET) batting and and flexible polyurethane foam over a frame made from oriented strand board (OSB).",
	"source": "Sofas were purchased from a national furniture manufacturer and distributor.",
	"density": "--",
	"property scales": [
		"full scale"
	],
	"measured property": [
	{
		"test name": "test video",
		"test description": "",
		"display name": "",
		"nested tests": [{
				"display name": "Replicate Test 1",
				"table": "Furniture_Calorimeter/Overstuffed_Sofa_Video_R1.html"
			},
			{
				"display name": "Replicate Test 2",
				"table": "Furniture_Calorimeter/Overstuffed_Sofa_Video_R2.html"
			},
			{
				"display name": "Replicate Test 3",
				"table": "Furniture_Calorimeter/Overstuffed_Sofa_Video_R3.html"
			}
		]
	},
	{
		"test name": "heat release rate",
		"test description": "",
		"display name": "",
		"graph": "Furniture_Calorimeter/Overstuffed_Sofa_Heat_Release_Rate.html"
	},
	{
		"test name": "heat flux",
		"test description": "Schmidt-Boelter heat flux gauges were oriented to face the centerline of the furniture item at distances of 0.5 m, 1.0 m, 1.5 m, and 2.0 m from the face of the furniture item.",
		"display name": "",
		"graph": "Furniture_Calorimeter/Overstuffed_Sofa_HF.html"
	},
	{
		"test name": "plume temperature",
		"test description": "The temperature at the centerline of the furniture item was measured with type K thermocouples at elevations of 2.47 m, 3.47 m, and 4.47 m above the floor.",
		"display name": "",
		"graph": "Furniture_Calorimeter/Overstuffed_Sofa_TCPlume.html"
	},
	{
		"test name": "plume velocity",
		"test description": "The vertical velocity at the centerline of the furniture item was measured with bi-directional probes at elevations of 2.47 m, 3.47 m, and 4.47 m above the floor.",
		"display name": "",
		"graph": "Furniture_Calorimeter/Overstuffed_Sofa_Plume_Vel.html"
	}]
}

File: 01_Data/PC/material.json
{
	"material": "Polycarbonate (PC)",
	"alternate names": [
		"carbonate",
		"palsun",
		"lexan",
		"tuffak",
		"makrolon",
		"plaskolite"
	],
	"material_dir": "PC",
	"parent material": "",
	"component material": [],
	"material category": [
		"general polymer"
	],
	"image file": "PC.JPG",
	"image 600x400 file": "PC600x400.jpg",
	"video file": "",
	"description": "Polycarbonate (PC) is a durable thermoplastic often used in transparent glazing and electronic data storage.",
	"short desc": "PC is a thermoplastic often used in transparent glazing and electronic data storage.",
	"source": "Samples cut from 0.56 cm thick, 30 cm by 30 cm commercially available cast sheet.",
	"density": "1220 kg/m<sup>3</sup>",
	"property scales": [
		"milligram",
		"bench scale"
	],
	"measured property": [
	{
		"test name": "specific heat",
		"test description": "",
		"display name": "",
		"nested tests": [{
				"display name": "Unconditioned",
				"graph": "HFM/PC_HFM_Wet_specific_heat.html",
				"table": "HFM/PC_HFM_Wet_specific_heat.html"
			}		]
	},
	{
		"test name": "thermal conductivity",
		"test description": "",
		"display name": "",
		"nested tests": [{
				"display name": "Unconditioned",
				"graph": "HFM/PC_HFM_Wet_conductivity.html",
				"table": "HFM/PC_HFM_Wet_conductivity.html"
			}		]
	},
	{
		"test name": "mass loss rate",
		"test description": "",
		"display name": "",
		"nested tests": [{
				"display name": "Simultaneous Thermal Analyzer",
				"graph": "STA/N2/PC_STA_MLR.html"
			},
			{
				"display name": "Cone Calorimeter: 25 kW/m<sup>2</sup>",
				"graph": "Cone/PC_Cone_MLR_25.html"
			},
			{
				"display name": "Cone Calorimeter: 50 kW/m<sup>2</sup>",
				"graph": "Cone/PC_Cone_MLR_50.html"
			},
			{
				"display name": "Cone Calorimeter: 75 kW/m<sup>2</sup>",
				"graph": "Cone/PC_Cone_MLR_75.html"
			}
		]
	},
	{
		"test name": "heat release rate per unit area",
		"test description": "",
		"display name": "",
		"nested tests": [{
				"display name": "Cone Calorimeter: 25 kW/m<sup>2</sup>",
				"graph": "Cone/PC_Cone_HRRPUA_25.html",
				"table": "Cone/PC_Cone_Analysis_HRRPUA_Table_25.html"
			},
			{
				"display name": "Cone Calorimeter: 50 kW/m<sup>2</sup>",
				"graph": "Cone/PC_Cone_HRRPUA_50.html",
				"table": "Cone/PC_Cone_Analysis_HRRPUA_Table_50.html"
			},
			{
				"display name": "Cone Calorimeter: 75 kW/m<sup>2</sup>",
				"graph": "Cone/PC_Cone_HRRPUA_75.html",
				"table": "Cone/PC_Cone_Analysis_HRRPUA_Table_75.html"
			}
		]
	},
	{
		"test name": "carbon monoxide yield",
		"test description": "",
		"display name": "",
		"table": "Cone/PC_Cone_Analysis_CO_Table.html"
	},
	{
		"test name": "specific heat release rate",
		"test description": "",
		"display name": "",
		"graph": "MCC/PC_MCC_HRR.html"
	}],
	"derived property": [
	{
		"test name": "soot yield",
		"test description": "",
		"display name": "",
		"table": "Cone/PC_Cone_Analysis_Soot_Table.html"
	},
	{
		"test name": "effective heat of combustion",
		"test description": "Effective heat of combustion [MJ/kg] is calculated from data collected in micro-scale combustion calorimeter experiments.",
		"display name": "",
		"nested tests": [{
				"display name": "Micro-scale Combustion Calorimeter",
				"table": "MCC/PC_MCC_Heats_of_Combustion.html"
			}		]
	},
	{
		"test name": "temperature at onset of decomposition",
		"test description": "",
		"display name": "",
		"table": "STA/PC_STA_Decomposition_Onset_Temp_Table.html"
	},
	{
		"test name": "emissivity",
		"test description": "",
		"display name": "",
		"table": "FTIR/IS/PC_Emissivity.html",
		"graph": "FTIR/IS/PC_Emissivity.html"
	}]
}

File: 01_Data/PC_Bourke/material.json
{
	"material": "Polycarbonate Bourke",
	"alternate names": [
		"bourke",
		"eyeshield",
		"face mask",
		"visor",
		"msa",
		"cairns",
		"ppe",
		"firefighter",
		"structural",
		"polycarbonate",
		"PC"
	],
	"material_dir": "PC_Bourke",
	"parent material": "",
	"component material": [],
	"material category": [
		"ppe"
	],
	"image file": "PC_Bourke.jpg",
	"image 600x400 file": "PC_Bourke600x400.jpg",
	"video file": "",
	"description": "Polycarbonate Bourke is a protective shield on a structural firefighter helmet made from a polycarbonate.",
	"short desc": "Polycarbonate Bourke is a protective shield on a firefighter helmet.",
	"source": "Sampled from NFPA 1971-2018 compliant structural firefighting helmet.",
	"density": "1200 kg/m<sup>3</sup>",
	"property scales": [
		"milligram"
	],
	"measured property": [
	{
		"test name": "mass loss rate",
		"test description": "Initial-mass-normalized mass loss rate [1/s] was measured in the simultaneous thermal analyzer experiments at two heating rates: 10 K/min and 30 K/min.",
		"display name": "",
		"nested tests": [{
				"display name": "Simultaneous Thermal Analyzer",
				"graph": "STA/N2/PC_Bourke_STA_MLR.html"
			}		]
	}],
	"derived property": [
	{
		"test name": "temperature at onset of decomposition",
		"test description": "",
		"display name": "",
		"table": "STA/PC_Bourke_STA_Decomposition_Onset_Temp_Table.html"
	}]
}

File: 01_Data/PET/material.json
{
	"material": "Polyethylene terephthalate (PET)",
	"alternate names": [
		"polyester",
		"PETE",
		"PETP",
		"PET-P",
		"terylene",
		"dacron"
	],
	"material_dir": "PET",
	"parent material": "",
	"component material": [],
	"material category": [
		"general polymer"
	],
	"image file": "PET.JPG",
	"image 600x400 file": "PET600x400.jpg",
	"video file": "",
	"description": "Polyethylene terephthalate (PET) is a thermoplastic polyester often used in textiles and packaging.",
	"short desc": "PET is a thermoplastic polyester often used in textiles and packaging.",
	"source": "Samples cut from 0.69 cm thick, 30 cm by 30 cm commercially available cast sheet.",
	"density": "1401 kg/m<sup>3</sup>",
	"property scales": [
		"milligram",
		"bench scale"
	],
	"measured property": [
	{
		"test name": "specific heat",
		"test description": "",
		"display name": "",
		"nested tests": [{
				"display name": "Unconditioned",
				"graph": "HFM/PET_HFM_Wet_specific_heat.html",
				"table": "HFM/PET_HFM_Wet_specific_heat.html"
			}		]
	},
	{
		"test name": "thermal conductivity",
		"test description": "",
		"display name": "",
		"nested tests": [{
				"display name": "Unconditioned",
				"graph": "HFM/PET_HFM_Wet_conductivity.html",
				"table": "HFM/PET_HFM_Wet_conductivity.html"
			}		]
	},
	{
		"test name": "mass loss rate",
		"test description": "",
		"display name": "",
		"nested tests": [{
				"display name": "Simultaneous Thermal Analyzer",
				"graph": "STA/N2/PET_STA_MLR.html"
			},
			{
				"display name": "Cone Calorimeter: 25 kW/m<sup>2</sup>",
				"graph": "Cone/PET_Cone_MLR_25.html"
			},
			{
				"display name": "Cone Calorimeter: 50 kW/m<sup>2</sup>",
				"graph": "Cone/PET_Cone_MLR_50.html"
			},
			{
				"display name": "Cone Calorimeter: 75 kW/m<sup>2</sup>",
				"graph": "Cone/PET_Cone_MLR_75.html"
			}
		]
	},
	{
		"test name": "heat release rate per unit area",
		"test description": "",
		"display name": "",
		"nested tests": [{
				"display name": "Cone Calorimeter: 25 kW/m<sup>2</sup>",
				"graph": "Cone/PET_Cone_HRRPUA_25.html",
				"table": "Cone/PET_Cone_Analysis_HRRPUA_Table_25.html"
			},
			{
				"display name": "Cone Calorimeter: 50 kW/m<sup>2</sup>",
				"graph": "Cone/PET_Cone_HRRPUA_50.html",
				"table": "Cone/PET_Cone_Analysis_HRRPUA_Table_50.html"
			},
			{
				"display name": "Cone Calorimeter: 75 kW/m<sup>2</sup>",
				"graph": "Cone/PET_Cone_HRRPUA_75.html",
				"table": "Cone/PET_Cone_Analysis_HRRPUA_Table_75.html"
			}
		]
	},
	{
		"test name": "carbon monoxide yield",
		"test description": "",
		"display name": "",
		"table": "Cone/PET_Cone_Analysis_CO_Table.html"
	},
	{
		"test name": "specific heat release rate",
		"test description": "",
		"display name": "",
		"graph": "MCC/PET_MCC_HRR.html"
	}],
	"derived property": [
	{
		"test name": "soot yield",
		"test description": "",
		"display name": "",
		"table": "Cone/PET_Cone_Analysis_Soot_Table.html"
	},
	{
		"test name": "effective heat of combustion",
		"test description": "Effective heat of combustion [MJ/kg] is calculated from data collected in micro-scale combustion calorimeter experiments.",
		"display name": "",
		"nested tests": [{
				"display name": "Micro-scale Combustion Calorimeter",
				"table": "MCC/PET_MCC_Heats_of_Combustion.html"
			}		]
	},
	{
		"test name": "temperature at onset of decomposition",
		"test description": "",
		"display name": "",
		"table": "STA/PET_STA_Decomposition_Onset_Temp_Table.html"
	},
	{
		"test name": "emissivity",
		"test description": "",
		"display name": "",
		"table": "FTIR/IS/PET_Emissivity.html",
		"graph": "FTIR/IS/PET_Emissivity.html"
	}]
}
