Repository: ulfsri/fsri_materials_database

# Materials and Products Database

## 01_Data

Raw data generated from each apparatus are included here in plain-text format. The data is organized first by material, next by the short name of test apparatus used, and where applicable additional filtering by test settings.

### material.json

Each material directory contains a json file of the same name as the material. This file links the data stored in the repository as well as data and graphs produced by the accompanying scripts (__02_Scripts__) to the respective landing page for the material on the front-end website.

File: 01_Data/PETG/material.json
{
	"material": "Polyethylene terephthalate glycol (PET-G)",
	"alternate names": [
		"PETG",
		"polyester",
		"glycol modified PET"
	],
	"material_dir": "PETG",
	"parent material": "",
	"component material": [],
	"material category": [
		"general polymer"
	],
	"image file": "PETG.JPG",
	"image 600x400 file": "PETG600x400.jpg",
	"video file": "",
	"description": "Polyethylene terephthalate glycol (PET-G) is a chemical-resistant thermoplastic typically used in high temperature applications.",
	"short desc": "PET-G is a glycol-modified form of polyester that is used in a variety of applications.",
	"source": "Samples cut from 0.27 cm thick, 30 cm by 30 cm commercially available cast sheet.",
	"density": "1315 kg/m<sup>3</sup>",
	"property scales": [
		"milligram",
		"bench scale"
	],
	"measured property": [
	{
		"test name": "specific heat",
		"test description": "",
		"display name": "",
		"nested tests": [{
				"display name": "Unconditioned",
				"graph": "HFM/PETG_HFM_Wet_specific_heat.html",
				"table": "HFM/PETG_HFM_Wet_specific_heat.html"
			}		]
	},
	{
		"test name": "thermal conductivity",
		"test description": "",
		"display name": "",
		"nested tests": [{
				"display name": "Unconditioned",
				"graph": "HFM/PETG_HFM_Wet_conductivity.html",
				"table": "HFM/PETG_HFM_Wet_conductivity.html"
			}		]
	},
	{
		"test name": "mass loss rate",
		"test description": "",
		"display name": "",
		"nested tests": [{
				"display name": "Simultaneous Thermal Analyzer",
				"graph": "STA/N2/PETG_STA_MLR.html"
			},
			{
				"display name": "Cone Calorimeter: 25 kW/m<sup>2</sup>",
				"graph": "Cone/PETG_Cone_MLR_25.html"
			},
			{
				"display name": "Cone Calorimeter: 50 kW/m<sup>2</sup>",
				"graph": "Cone/PETG_Cone_MLR_50.html"
			},
			{
				"display name": "Cone Calorimeter: 75 kW/m<sup>2</sup>",
				"graph": "Cone/PETG_Cone_MLR_75.html"
			}
		]
	},
	{
		"test name": "heat release rate per unit area",
		"test description": "",
		"display name": "",
		"nested tests": [{
				"display name": "Cone Calorimeter: 25 kW/m<sup>2</sup>",
				"graph": "Cone/PETG_Cone_HRRPUA_25.html",
				"table": "Cone/PETG_Cone_Analysis_HRRPUA_Table_25.html"
			},
			{
				"display name": "Cone Calorimeter: 50 kW/m<sup>2</sup>",
				"graph": "Cone/PETG_Cone_HRRPUA_50.html",
				"table": "Cone/PETG_Cone_Analysis_HRRPUA_Table_50.html"
			},
			{
				"display name": "Cone Calorimeter: 75 kW/m<sup>2</sup>",
				"graph": "Cone/PETG_Cone_HRRPUA_75.html",
				"table": "Cone/PETG_Cone_Analysis_HRRPUA_Table_75.html"
			}
		]
	},
	{
		"test name": "carbon monoxide yield",
		"test description": "",
		"display name": "",
		"table": "Cone/PETG_Cone_Analysis_CO_Table.html"
	},
	{
		"test name": "specific heat release rate",
		"test description": "",
		"display name": "",
		"graph": "MCC/PETG_MCC_HRR.html"
	}],
	"derived property": [
	{
		"test name": "soot yield",
		"test description": "",
		"display name": "",
		"table": "Cone/PETG_Cone_Analysis_Soot_Table.html"
	},
	{
		"test name": "effective heat of combustion",
		"test description": "Effective heat of combustion [MJ/kg] is calculated from data collected in micro-scale combustion calorimeter experiments.",
		"display name": "",
		"nested tests": [{
				"display name": "Micro-scale Combustion Calorimeter",
				"table": "MCC/PETG_MCC_Heats_of_Combustion.html"
			}		]
	},
	{
		"test name": "melting temperature and enthalpy of melting",
		"test description": "",
		"display name": "",
		"table": "STA/PETG_STA_Analysis_Melting_Temp_Table.html"
	},
	{
		"test name": "temperature at onset of decomposition",
		"test description": "",
		"display name": "",
		"table": "STA/PETG_STA_Decomposition_Onset_Temp_Table.html"
	}]
}

File: 01_Data/PEX_Pipe/material.json
{
	"material": "Cross-linked Polyethylene (PEX) Pipe",
	"alternate names": [
		"pex",
		"pe pipe",
		"polyethylene",
		"tube",
		"xpe",
		"xlpe"
	],
	"material_dir": "PEX_Pipe",
	"parent material": "",
	"component material": [],
	"material category": [
		"plumbing"
	],
	"image file": "PEX_Pipe.JPG",
	"image 600x400 file": "PEX_Pipe600x400.jpg",
	"video file": "",
	"description": "Cross-linked polyethylene (PEX) Pipe is tubing made from a thermoset plastic that is often used in building services pipework.",
	"short desc": "Pipe made with cross-linked polyethylene (PEX).",
	"source": "Samples cut from nominal 1/2 in (15 mm) PEX-b tubing.",
	"density": "941 kg/m<sup>3</sup>",
	"property scales": [
		"milligram",
		"bench scale"
	],
	"measured property": [
	{
		"test name": "mass loss rate",
		"test description": "Initial-mass-normalized mass loss rate [1/s] was measured in the simultaneous thermal analyzer experiments at three heating rates: 3 K/min, 10 K/min, and 30 K/min.",
		"display name": "",
		"nested tests": [{
				"display name": "Simultaneous Thermal Analyzer",
				"graph": "STA/N2/PEX_Pipe_STA_MLR.html"
			}		]
	},
	{
		"test name": "specific heat release rate",
		"test description": "",
		"display name": "",
		"graph": "MCC/PEX_Pipe_MCC_HRR.html"
	}],
	"derived property": [
	{
		"test name": "effective heat of combustion",
		"test description": "Effective heat of combustion [MJ/kg] is calculated from data collected in micro-scale combustion calorimeter experiments.",
		"display name": "",
		"nested tests": [{
				"display name": "Micro-scale Combustion Calorimeter",
				"table": "MCC/PEX_Pipe_MCC_Heats_of_Combustion.html"
			}		]
	},
	{
		"test name": "melting temperature and enthalpy of melting",
		"test description": "",
		"display name": "",
		"table": "STA/PEX_Pipe_STA_Analysis_Melting_Temp_Table.html"
	},
	{
		"test name": "temperature at onset of decomposition",
		"test description": "",
		"display name": "",
		"table": "STA/PEX_Pipe_STA_Decomposition_Onset_Temp_Table.html"
	},
	{
		"test name": "emissivity",
		"test description": "",
		"display name": "",
		"table": "FTIR/IS/PEX_Pipe_Emissivity.html",
		"graph": "FTIR/IS/PEX_Pipe_Emissivity.html"
	}]
}

File: 01_Data/PE_Foam_Pipe_Insulation/material.json
{
	"material": "Polyethylene (PE) Foam Pipe Insulation",
	"alternate names": [
		"PE Foam Pipe Insulation"
	],
	"material_dir": "PE_Foam_Pipe_Insulation",
	"parent material": "",
	"component material": [],
	"material category": [
		"insulation",
		"plumbing"
	],
	"image file": "PE_Foam_Pipe_Insulation.JPG",
	"image 600x400 file": "PE_Foam_Pipe_Insulation600x400.jpg",
	"video file":"",
	"description":"Polyethylene foam pipe insulation is a closed-cell, lightweight, thermoplastic insulation.",
	"short desc": "Polyethylene foam pipe insulation is a closed-cell, lightweight, thermoplastic insulation.",
	"source":"Cut from 13.5 mm thick, tubular section.",
	"density": "35 kg/m<sup>3</sup>",
	"property scales": [
		"milligram",
		"bench scale"
	],
	"measured property": [
	{
		"test name": "specific heat",
		"test description": "",
		"display name": "",
		"nested tests": [{
				"display name": "Unconditioned",
				"graph": "HFM/PE_Foam_Pipe_Insulation_HFM_Wet_specific_heat.html",
				"table": "HFM/PE_Foam_Pipe_Insulation_HFM_Wet_specific_heat.html"
			}		]
	},
	{
		"test name": "thermal conductivity",
		"test description": "",
		"display name": "",
		"nested tests": [{
				"display name": "Unconditioned",
				"graph": "HFM/PE_Foam_Pipe_Insulation_HFM_Wet_conductivity.html",
				"table": "HFM/PE_Foam_Pipe_Insulation_HFM_Wet_conductivity.html"
			},
			{
				"display name": "Dried",
				"graph": "HFM/PE_Foam_Pipe_Insulation_HFM_Dry_conductivity.html",
				"table": "HFM/PE_Foam_Pipe_Insulation_HFM_Dry_conductivity.html"
			}
		]
	},
	{
		"test name": "mass loss rate",
		"test description": "",
		"display name": "",
		"nested tests": [{
				"display name": "Simultaneous Thermal Analyzer",
				"graph": "STA/N2/PE_Foam_Pipe_Insulation_STA_MLR.html"
			},
			{
				"display name": "Cone Calorimeter: 25 kW/m<sup>2</sup>",
				"graph": "Cone/PE_Foam_Pipe_Insulation_Cone_MLR_25.html"
			},
			{
				"display name": "Cone Calorimeter: 50 kW/m<sup>2</sup>",
				"graph": "Cone/PE_Foam_Pipe_Insulation_Cone_MLR_50.html"
			},
			{
				"display name": "Cone Calorimeter: 75 kW/m<sup>2</sup>",
				"graph": "Cone/PE_Foam_Pipe_Insulation_Cone_MLR_75.html"
			}
		]
	},
	{
		"test name": "heat release rate per unit area",
		"test description": "",
		"display name": "",
		"nested tests": [{
				"display name": "Cone Calorimeter: 25 kW/m<sup>2</sup>",
				"graph": "Cone/PE_Foam_Pipe_Insulation_Cone_HRRPUA_25.html",
				"table": "Cone/PE_Foam_Pipe_Insulation_Cone_Analysis_HRRPUA_Table_25.html"
			},
			{
				"display name": "Cone Calorimeter: 50 kW/m<sup>2</sup>",
				"graph": "Cone/PE_Foam_Pipe_Insulation_Cone_HRRPUA_50.html",
				"table": "Cone/PE_Foam_Pipe_Insulation_Cone_Analysis_HRRPUA_Table_50.html"
			},
			{
				"display name": "Cone Calorimeter: 75 kW/m<sup>2</sup>",
				"graph": "Cone/PE_Foam_Pipe_Insulation_Cone_HRRPUA_75.html",
				"table": "Cone/PE_Foam_Pipe_Insulation_Cone_Analysis_HRRPUA_Table_75.html"
			}
		]
	},
	{
		"test name": "carbon monoxide yield",
		"test description": "",
		"display name": "",
		"table": "Cone/PE_Foam_Pipe_Insulation_Cone_Analysis_CO_Table.html"
	},
	{
		"test name": "specific heat release rate",
		"test description": "",
		"display name": "",
		"graph": "MCC/PE_Foam_Pipe_Insulation_MCC_HRR.html"
	}],
	"derived property": [
	{
		"test name": "soot yield",
		"test description": "",
		"display name": "",
		"table": "Cone/PE_Foam_Pipe_Insulation_Cone_Analysis_Soot_Table.html"
	},
	{
		"test name": "effective heat of combustion",
		"test description": "Effective heat of combustion [MJ/kg] is calculated from data collected in micro-scale combustion calorimeter experiments.",
		"display name": "",
		"nested tests": [{
				"display name": "Micro-scale Combustion Calorimeter",
				"table": "MCC/PE_Foam_Pipe_Insulation_MCC_Heats_of_Combustion.html"
			}		]
	},
	{
		"test name": "melting temperature and enthalpy of melting",
		"test description": "",
		"display name": "",
		"table": "STA/PE_Foam_Pipe_Insulation_STA_Analysis_Melting_Temp_Table.html"
	},
	{
		"test name": "temperature at onset of decomposition",
		"test description": "",
		"display name": "",
		"table": "STA/PE_Foam_Pipe_Insulation_STA_Decomposition_Onset_Temp_Table.html"
	}]
}

File: 01_Data/PMMA/material.json
{
	"material": "Polymethyl Methacrylate (PMMA)",
	"alternate names": [
		"polymethyl methacrylate",
		"PMMA",
		"acrylic",
		"plexiglas",
		"lucite"
	],
	"material_dir": "PMMA",
	"parent material": "",
	"component material": [],
	"material category": [
		"general polymer"
	],
	"image file": "PMMA.JPG",
	"image 600x400 file": "PMMA600x400.jpg",
	"video file": "",
	"description": "PMMA is an engineered thermoplastic most commonly used as a shatter resistant replacement for glass.",
	"short desc": "Polymethyl methacrylate (PMMA) is an engineered thermoplastic most commonly used as a shatter resistant replacement for glass.",
	"source": "Samples cut from 0.32 cm thick, 30 cm by 30 cm commercially available cast sheet.",
	"density": "1180 kg/m<sup>3</sup>",
	"property scales": [
		"bench scale"
	],
	"measured property": [
	{
		"test name": "mass loss rate",
		"test description": "Mass loss rate [g/s] was measured in cone calorimeter experiments at three heat fluxes: 25 kW/m<sup>2</sup>, 50 kW/m<sup>2</sup>, and 75 kW/m<sup>2</sup>.",
		"display name": "",
		"nested tests": [{
				"display name": "Cone Calorimeter: 25 kW/m<sup>2</sup>",
				"graph": "Cone/PMMA_Cone_MLR_25.html"
			},
			{
				"display name": "Cone Calorimeter: 50 kW/m<sup>2</sup>",
				"graph": "Cone/PMMA_Cone_MLR_50.html"
			},
			{
				"display name": "Cone Calorimeter: 75 kW/m<sup>2</sup>",
				"graph": "Cone/PMMA_Cone_MLR_75.html"
			}
		]
	},
	{
		"test name": "heat release rate per unit area",
		"test description": "",
		"display name": "",
		"nested tests": [{
				"display name": "Cone Calorimeter: 25 kW/m<sup>2</sup>",
				"graph": "Cone/PMMA_Cone_HRRPUA_25.html",
				"table": "Cone/PMMA_Cone_Analysis_HRRPUA_Table_25.html"
			},
			{
				"display name": "Cone Calorimeter: 50 kW/m<sup>2</sup>",
				"graph": "Cone/PMMA_Cone_HRRPUA_50.html",
				"table": "Cone/PMMA_Cone_Analysis_HRRPUA_Table_50.html"
			},
			{
				"display name": "Cone Calorimeter: 75 kW/m<sup>2</sup>",
				"graph": "Cone/PMMA_Cone_HRRPUA_75.html",
				"table": "Cone/PMMA_Cone_Analysis_HRRPUA_Table_75.html"
			}
		]
	},
	{
		"test name": "carbon monoxide yield",
		"test description": "",
		"display name": "",
		"table": "Cone/PMMA_Cone_Analysis_CO_Table.html"
	},
	{
		"test name": "specific heat release rate",
		"test description": "",
		"display name": "",
		"graph": "MCC/PMMA_MCC_HRR.html"
	}],
	"derived property": [
	{
		"test name": "soot yield",
		"test description": "",
		"display name": "",
		"table": "Cone/PMMA_Cone_Analysis_Soot_Table.html"
	},
	{
		"test name": "effective heat of combustion",
		"test description": "Effective heat of combustion [MJ/kg] is calculated from data collected in micro-scale combustion calorimeter experiments.",
		"display name": "",
		"nested tests": [{
				"display name": "Micro-scale Combustion Calorimeter",
				"table": "MCC/PMMA_MCC_Heats_of_Combustion.html"
			}		]
	}]
}

File: 01_Data/PP/material.json
{
	"material": "Polypropylene (PP)",
	"alternate names": [
		"polypropene"
	],
	"material_dir": "PP",
	"parent material": "",
	"component material": [],
	"material category": [
		"general polymer"
	],
	"image file": "PP.JPG",
	"image 600x400 file": "PP600x400.jpg",
	"video file": "",
	"description": "Polypropylene is an engineered thermoplastic used in packaging as well as a variety of other applications.",
	"short desc": "PVC is a thermoplastic used in a variety of applications.",
	"source": "Samples cut from 0.33 cm thick, 30 cm by 30 cm commercially available cast sheet.",
	"density": "886 kg/m<sup>3</sup>",
	"property scales": [
		"milligram",
		"bench scale"
	],
	"measured property": [
	{
		"test name": "specific heat",
		"test description": "",
		"display name": "",
		"nested tests": [{
				"display name": "Unconditioned",
				"graph": "HFM/PP_HFM_Wet_specific_heat.html",
				"table": "HFM/PP_HFM_Wet_specific_heat.html"
			}		]
	},
	{
		"test name": "thermal conductivity",
		"test description": "",
		"display name": "",
		"nested tests": [{
				"display name": "Unconditioned",
				"graph": "HFM/PP_HFM_Wet_conductivity.html",
				"table": "HFM/PP_HFM_Wet_conductivity.html"
			}		]
	},
	{
		"test name": "mass loss rate",
		"test description": "",
		"display name": "",
		"nested tests": [{
				"display name": "Simultaneous Thermal Analyzer",
				"graph": "STA/N2/PP_STA_MLR.html"
			},
			{
				"display name": "Cone Calorimeter: 25 kW/m<sup>2</sup>",
				"graph": "Cone/PP_Cone_MLR_25.html"
			},
			{
				"display name": "Cone Calorimeter: 50 kW/m<sup>2</sup>",
				"graph": "Cone/PP_Cone_MLR_50.html"
			},
			{
				"display name": "Cone Calorimeter: 75 kW/m<sup>2</sup>",
				"graph": "Cone/PP_Cone_MLR_75.html"
			}
		]
	},
	{
		"test name": "heat release rate per unit area",
		"test description": "",
		"display name": "",
		"nested tests": [{
				"display name": "Cone Calorimeter: 25 kW/m<sup>2</sup>",
				"graph": "Cone/PP_Cone_HRRPUA_25.html",
				"table": "Cone/PP_Cone_Analysis_HRRPUA_Table_25.html"
			},
			{
				"display name": "Cone Calorimeter: 50 kW/m<sup>2</sup>",
				"graph": "Cone/PP_Cone_HRRPUA_50.html",
				"table": "Cone/PP_Cone_Analysis_HRRPUA_Table_50.html"
			},
			{
				"display name": "Cone Calorimeter: 75 kW/m<sup>2</sup>",
				"graph": "Cone/PP_Cone_HRRPUA_75.html",
				"table": "Cone/PP_Cone_Analysis_HRRPUA_Table_75.html"
			}
		]
	},
	{
		"test name": "carbon monoxide yield",
		"test description": "",
		"display name": "",
		"table": "Cone/PP_Cone_Analysis_CO_Table.html"
	},
	{
		"test name": "specific heat release rate",
		"test description": "",
		"display name": "",
		"graph": "MCC/PP_MCC_HRR.html"
	}],
	"derived property": [
	{
		"test name": "soot yield",
		"test description": "",
		"display name": "",
		"table": "Cone/PP_Cone_Analysis_Soot_Table.html"
	},
	{
		"test name": "effective heat of combustion",
		"test description": "Effective heat of combustion [MJ/kg] is calculated from data collected in micro-scale combustion calorimeter experiments.",
		"display name": "",
		"nested tests": [{
				"display name": "Micro-scale Combustion Calorimeter",
				"table": "MCC/PP_MCC_Heats_of_Combustion.html"
			}		]
	},
	{
		"test name": "melting temperature and enthalpy of melting",
		"test description": "",
		"display name": "",
		"table": "STA/PP_STA_Analysis_Melting_Temp_Table.html"
	},
	{
		"test name": "temperature at onset of decomposition",
		"test description": "",
		"display name": "",
		"table": "STA/PP_STA_Decomposition_Onset_Temp_Table.html"
	}]
}

File: 01_Data/PVC/material.json
{
	"material": "Polyvinyl Chloride (PVC)",
	"alternate names": [
		"vinyl"
	],
	"material_dir": "PVC",
	"parent material": "",
	"component material": [],
	"material category": [
		"general polymer"
	],
	"image file": "PVC.JPG",
	"image 600x400 file": "PVC600x400.jpg",
	"video file": "",
	"description": "Polyvinyl chloride is a high strength engineered thermoplastic used in a variety of applications.",
	"short desc": "PVC is a high strength engineered thermoplastic used in a variety of applications.",
	"source": "Samples cut from 0.33 cm thick, 30 cm by 30 cm commercially available cast sheet.",
	"density": "1388 kg/m<sup>3</sup>",
	"property scales": [
		"milligram",
		"bench scale"
	],
	"measured property": [
	{
		"test name": "specific heat",
		"test description": "",
		"display name": "",
		"nested tests": [{
				"display name": "Unconditioned",
				"graph": "HFM/PVC_HFM_Wet_specific_heat.html",
				"table": "HFM/PVC_HFM_Wet_specific_heat.html"
			}		]
	},
	{
		"test name": "thermal conductivity",
		"test description": "",
		"display name": "",
		"nested tests": [{
				"display name": "Unconditioned",
				"graph": "HFM/PVC_HFM_Wet_conductivity.html",
				"table": "HFM/PVC_HFM_Wet_conductivity.html"
			}		]
	},
	{
		"test name": "mass loss rate",
		"test description": "Initial-mass-normalized mass loss rate [1/s] was measured in the simultaneous thermal analyzer experiments at three heating rates: 3 K/min, 10 K/min, and 30 K/min and mass loss rate [g/s] in the cone calorimeter at three heat fluxes: 25 kW/m<sup>2</sup>, 50 kW/m<sup>2</sup>, and 75 kW/m<sup>2</sup>.<br><br>Cone Calorimeter Test Notes:<br>This material shrivels horizontally prior to ignition, then warps and expands several centimeters vertically after ignition. An edge frame and wire grid are not effective at preventing this behavior and were not used. Samples were tested at the 60 mm distance from the cone heater to prevent contact with the cone heater. At the 25 kW/m<sup>2</sup> heat flux exposure the samples self-extinguished with unburned mass remaining, and did not reignite in the presence of the spark ignitor. Representative post test pictures are available at the link above to Download raw data.",
		"display name": "",
		"nested tests": [{
				"display name": "Simultaneous Thermal Analyzer",
				"graph": "STA/N2/PVC_STA_MLR.html"
			},
			{
				"display name": "Cone Calorimeter: 25 kW/m<sup>2</sup>",
				"graph": "Cone/PVC_Cone_MLR_25.html"
			},
			{
				"display name": "Cone Calorimeter: 50 kW/m<sup>2</sup>",
				"graph": "Cone/PVC_Cone_MLR_50.html"
			},
			{
				"display name": "Cone Calorimeter: 75 kW/m<sup>2</sup>",
				"graph": "Cone/PVC_Cone_MLR_75.html"
			}
		]
	},
	{
		"test name": "heat release rate per unit area",
		"test description": "Experiments for heat release per unit area [kW/m<sup>2</sup>] were conducted on samples conditioned at 20&#176;C and 50% relative humidity using a cone calorimeter at three different heat fluxes: 25 kW/m<sup>2</sup>, 50 kW/m<sup>2</sup>, and 75 kW/m<sup>2</sup>.<br><br>This material shrivels horizontally prior to ignition, then warps and expands several centimeters vertically after ignition. An edge frame and wire grid are not effective at preventing this behavior and were not used. Samples were tested at the 60 mm distance from the cone heater to prevent contact with the cone heater. At the 25 kW/m<sup>2</sup> heat flux exposure the samples self-extinguished with unburned mass remaining, and did not reignite in the presence of the spark ignitor. Representative post test pictures are available at the link above to Download raw data.",
		"display name": "",
		"nested tests": [{
				"display name": "Cone Calorimeter: 25 kW/m<sup>2</sup>",
				"graph": "Cone/PVC_Cone_HRRPUA_25.html",
				"table": "Cone/PVC_Cone_Analysis_HRRPUA_Table_25.html"
			},
			{
				"display name": "Cone Calorimeter: 50 kW/m<sup>2</sup>",
				"graph": "Cone/PVC_Cone_HRRPUA_50.html",
				"table": "Cone/PVC_Cone_Analysis_HRRPUA_Table_50.html"
			},
			{
				"display name": "Cone Calorimeter: 75 kW/m<sup>2</sup>",
				"graph": "Cone/PVC_Cone_HRRPUA_75.html",
				"table": "Cone/PVC_Cone_Analysis_HRRPUA_Table_75.html"
			}
		]
	},
	{
		"test name": "carbon monoxide yield",
		"test description": "Carbon monoxide yield was measured during cone calorimeter experiments conducted at heat fluxes of 25 kW/m<sup>2</sup>, 50 kW/m<sup>2</sup>, and 75 kW/m<sup>2</sup>.<br><br>This material shrivels horizontally prior to ignition, then warps and expands several centimeters vertically after ignition. An edge frame and wire grid are not effective at preventing this behavior and were not used. Samples were tested at the 60 mm distance from the cone heater to prevent contact with the cone heater. At the 25 kW/m<sup>2</sup> heat flux exposure the samples self-extinguished with unburned mass remaining, and did not reignite in the presence of the spark ignitor. Representative post test pictures are available at the link above to Download raw data.",
		"display name": "",
		"table": "Cone/PVC_Cone_Analysis_CO_Table.html"
	},
	{
		"test name": "specific heat release rate",
		"test description": "",
		"display name": "",
		"graph": "MCC/PVC_MCC_HRR.html"
	}],
	"derived property": [
	{
		"test name": "soot yield",
		"test description": "Soot yield [g/g] was calculated from smoke obscuration data collected in cone calorimeter experiments conducted at heat fluxes of 25 kW/m<sup>2</sup>, 50 kW/m<sup>2</sup>, and 75 kW/m<sup>2</sup>.<br><br>This material shrivels horizontally prior to ignition, then warps and expands several centimeters vertically after ignition. An edge frame and wire grid are not effective at preventing this behavior and were not used. Samples were tested at the 60 mm distance from the cone heater to prevent contact with the cone heater. At the 25 kW/m<sup>2</sup> heat flux exposure the samples self-extinguished with unburned mass remaining, and did not reignite in the presence of the spark ignitor. Representative post test pictures are available at the link above to Download raw data.",
		"display name": "",
		"table": "Cone/PVC_Cone_Analysis_Soot_Table.html"
	},
	{
		"test name": "effective heat of combustion",
		"test description": "Effective heat of combustion [MJ/kg] is calculated from data collected in micro-scale combustion calorimeter experiments.",
		"display name": "",
		"nested tests": [{
				"display name": "Micro-scale Combustion Calorimeter",
				"table": "MCC/PVC_MCC_Heats_of_Combustion.html"
			}		]
	},
	{
		"test name": "melting temperature and enthalpy of melting",
		"test description": "",
		"display name": "",
		"table": "STA/PVC_STA_Analysis_Melting_Temp_Table.html"
	},
	{
		"test name": "temperature at onset of decomposition",
		"test description": "",
		"display name": "",
		"table": "STA/PVC_STA_Decomposition_Onset_Temp_Table.html"
	},
	{
		"test name": "emissivity",
		"test description": "",
		"display name": "",
		"table": "FTIR/IS/PVC_Emissivity.html",
		"graph": "FTIR/IS/PVC_Emissivity.html"
	}]
}

File: 01_Data/Pallet_Wood/material.json
{
	"material": "Pallet Wood",
	"alternate names": [
		"pine",
		"oak"
	],
	"material_dir": "Pallet_Wood",
	"parent material": "",
	"component material": [],
	"material category": [
		"engineered wood",
		"cellulosic materials"
	],
	"image file": "Pallet_Wood.JPG",
	"image 600x400 file": "Pallet_Wood600x400.jpg",
	"video file": "",
	"description": "Pallet wood is typically pine or oak that is used to build pallets for storage and shipping applications.",
	"short desc": "Pallet wood is typically pine or oak that is used to build pallets for storage and shipping applications.",
	"source": "Samples cut from pallets used for fire training ground.",
	"density": "480 kg/m<sup>3</sup>",
	"property scales": [
		"milligram",
		"bench scale"
	],	"measured property": [
	{
		"test name": "specific heat",
		"test description": "",
		"display name": "",
		"nested tests": [{
				"display name": "Unconditioned",
				"graph": "HFM/Pallet_Wood_HFM_Wet_specific_heat.html",
				"table": "HFM/Pallet_Wood_HFM_Wet_specific_heat.html"
			},
			{
				"display name": "Dried",
				"graph": "HFM/Pallet_Wood_HFM_Dry_specific_heat.html",
				"table": "HFM/Pallet_Wood_HFM_Dry_specific_heat.html"
			}
		]
	},
	{
		"test name": "thermal conductivity",
		"test description": "",
		"display name": "",
		"nested tests": [{
				"display name": "Unconditioned",
				"graph": "HFM/Pallet_Wood_HFM_Wet_conductivity.html",
				"table": "HFM/Pallet_Wood_HFM_Wet_conductivity.html"
			},
			{
				"display name": "Dried",
				"graph": "HFM/Pallet_Wood_HFM_Dry_conductivity.html",
				"table": "HFM/Pallet_Wood_HFM_Dry_conductivity.html"
			}
		]
	},
	{
		"test name": "mass loss rate",
		"test description": "Simultaneous thermal analyzer experiments were conducted at three heating rates: 3 K/min, 10 K/min, and 30 K/min.<br><br>Cone calorimeter tests were conducted at a heat flux of 35 kW/m<sup>2</sup> on samples conditioned at 20&#176;C and 50% relative humidity.",
		"display name": "",
		"nested tests": [{
				"display name": "Simultaneous Thermal Analyzer",
				"graph": "STA/N2/Pallet_Wood_STA_MLR.html"
			},
			{
				"display name": "Cone Calorimeter: 35 kW/m<sup>2</sup>",
				"graph": "Cone/Pallet_Wood_Cone_MLR_35.html"
			}
		]
	},
	{
		"test name": "heat release rate per unit area",
		"test description": "Cone calorimeter tests were conducted at a heat flux of 35 kW/m<sup>2</sup> on samples conditioned at 20&#176;C and 50% relative humidity.",
		"display name": "",
		"nested tests": [{
				"display name": "Cone Calorimeter: 35 kW/m<sup>2</sup>",
				"graph": "Cone/Pallet_Wood_Cone_HRRPUA_35.html",
				"table": "Cone/Pallet_Wood_Cone_Analysis_HRRPUA_Table_35.html"
			}
		]
	},
	{
		"test name": "carbon monoxide yield",
		"test description": "Cone calorimeter tests were conducted at a heat flux of 35 kW/m<sup>2</sup> on samples conditioned at 20&#176;C and 50% relative humidity.",
		"display name": "",
		"table": "Cone/Pallet_Wood_Cone_Analysis_CO_Table.html"
	}],
	"derived property": [
	{
		"test name": "temperature at onset of decomposition",
		"test description": "Simultaneous thermal analyzer experiments were conducted at three heating rates: 3 K/min, 10 K/min, and 30 K/min.",
		"display name": "",
		"table": "STA/Pallet_Wood_STA_Decomposition_Onset_Temp_Table.html"
	}]
}

File: 01_Data/Particleboard/material.json
{
	"material": "Particleboard",
	"alternate names": [
		"Particle Board",
		"Press Board"
	],
	"material_dir": "Particleboard",
	"parent material": "",
	"component material": [],
	"material category": [
		"engineered wood"
	],
	"image file": "Particleboard.JPG",
	"image 600x400 file": "Particleboard600x400.jpg",
	"video file": "",
	"description": "Particleboard is an engineered wood made by pressing wood chips and sawdust with an adhesive resin.",
	"short desc": "Particleboard is an engineered wood made of wood chips and sawdust with an adhesive resin.",
	"source": "Samples cut from 1.89 cm cm thick, 122 cm x 244 cm sheet.",
	"density": "583 kg/m<sup>3</sup>",
	"property scales": [
		"milligram",
		"bench scale"
	],
	"measured property": [
	{
		"test name": "specific heat",
		"test description": "",
		"display name": "",
		"nested tests": [{
				"display name": "Unconditioned",
				"graph": "HFM/Particleboard_HFM_Wet_specific_heat.html",
				"table": "HFM/Particleboard_HFM_Wet_specific_heat.html"
			},
			{
				"display name": "Dried",
				"graph": "HFM/Particleboard_HFM_Dry_specific_heat.html",
				"table": "HFM/Particleboard_HFM_Dry_specific_heat.html"
			}
		]
	},
	{
		"test name": "thermal conductivity",
		"test description": "",
		"display name": "",
		"nested tests": [{
				"display name": "Unconditioned",
				"graph": "HFM/Particleboard_HFM_Wet_conductivity.html",
				"table": "HFM/Particleboard_HFM_Wet_conductivity.html"
			},
			{
				"display name": "Dried",
				"graph": "HFM/Particleboard_HFM_Dry_conductivity.html",
				"table": "HFM/Particleboard_HFM_Dry_conductivity.html"
			}
		]
	},
	{
		"test name": "mass loss rate",
		"test description": "Initial-mass-normalized mass loss rate [1/s] was measured in the simultaneous thermal analyzer experiments at three heating rates: 3 K/min, 10 K/min, and 30 K/min and mass loss rate [g/s] in the cone calorimeter at three heat fluxes: 25 kW/m<sup>2</sup>, 50 kW/m<sup>2</sup>, and 75 kW/m<sup>2</sup>.<br><br>Cone Calorimeter Test Notes:<br>This material warps and shrinks during cone calorimeter tests. Warping was observed in the first test (HF25_R1) and prevented in all subsequent tests by the use of tie wires. The sample self-extinguished in one test, HF25_R3, and reignited after the spark ignitor was inserted. Representative test pictures are available at the link above to Download raw data.",
		"display name": "",
		"nested tests": [{
				"display name": "Simultaneous Thermal Analyzer",
				"graph": "STA/N2/Particleboard_STA_MLR.html"
			},
			{
				"display name": "Cone Calorimeter: 25 kW/m<sup>2</sup>",
				"graph": "Cone/Particleboard_Cone_MLR_25.html"
			},
			{
				"display name": "Cone Calorimeter: 50 kW/m<sup>2</sup>",
				"graph": "Cone/Particleboard_Cone_MLR_50.html"
			},
			{
				"display name": "Cone Calorimeter: 75 kW/m<sup>2</sup>",
				"graph": "Cone/Particleboard_Cone_MLR_75.html"
			}
		]
	},
	{
		"test name": "heat release rate per unit area",
		"test description": "Experiments for heat release per unit area [kW/m<sup>2</sup>] were conducted on samples conditioned at 20&#176;C and 50% relative humidity using a cone calorimeter at three different heat fluxes: 25 kW/m<sup>2</sup>, 50 kW/m<sup>2</sup>, and 75 kW/m<sup>2</sup>.<br><br>This material warps and shrinks during cone calorimeter tests. Warping was observed in the first test (HF25_R1) and prevented in all subsequent tests by the use of tie wires. The sample self-extinguished in one test, HF25_R3, and reignited after the spark ignitor was inserted. Representative test pictures are available at the link above to Download raw data.",
		"display name": "",
		"nested tests": [{
				"display name": "Cone Calorimeter: 25 kW/m<sup>2</sup>",
				"graph": "Cone/Particleboard_Cone_HRRPUA_25.html",
				"table": "Cone/Particleboard_Cone_Analysis_HRRPUA_Table_25.html"
			},
			{
				"display name": "Cone Calorimeter: 50 kW/m<sup>2</sup>",
				"graph": "Cone/Particleboard_Cone_HRRPUA_50.html",
				"table": "Cone/Particleboard_Cone_Analysis_HRRPUA_Table_50.html"
			},
			{
				"display name": "Cone Calorimeter: 75 kW/m<sup>2</sup>",
				"graph": "Cone/Particleboard_Cone_HRRPUA_75.html",
				"table": "Cone/Particleboard_Cone_Analysis_HRRPUA_Table_75.html"
			}
		]
	},
	{
		"test name": "carbon monoxide yield",
		"test description": "Carbon monoxide yield was measured during cone calorimeter experiments conducted at heat fluxes of 25 kW/m<sup>2</sup>, 50 kW/m<sup>2</sup>, and 75 kW/m<sup>2</sup>.<br><br>This material warps and shrinks during cone calorimeter tests. Warping was observed in the first test (HF25_R1) and prevented in all subsequent tests by the use of tie wires. The sample self-extinguished in one test, HF25_R3, and reignited after the spark ignitor was inserted. Representative test pictures are available at the link above to Download raw data.",
		"display name": "",
		"table": "Cone/Particleboard_Cone_Analysis_CO_Table.html"
	},
	{
		"test name": "specific heat release rate",
		"test description": "",
		"display name": "",
		"graph": "MCC/Particleboard_MCC_HRR.html"
	}],
	"derived property": [
	{
		"test name": "effective heat of combustion",
		"test description": "Effective heat of combustion [MJ/kg] is calculated from data collected in micro-scale combustion calorimeter experiments.",
		"display name": "",
		"nested tests": [{
				"display name": "Micro-scale Combustion Calorimeter",
				"table": "MCC/Particleboard_MCC_Heats_of_Combustion.html"
			}		]
	},
	{
		"test name": "temperature at onset of decomposition",
		"test description": "",
		"display name": "",
		"table": "STA/Particleboard_STA_Decomposition_Onset_Temp_Table.html"
	},
	{
		"test name": "emissivity",
		"test description": "",
		"display name": "",
		"table": "FTIR/IS/Particleboard_Emissivity.html",
		"graph": "FTIR/IS/Particleboard_Emissivity.html"
	}]
}

File: 01_Data/Pine_Siding/material.json
{
	"material": "Pine Siding",
	"alternate names": [
		"T1-11",
		"drop siding",
		"wood cladding"
	],
	"material_dir": "Pine_Siding",
	"parent material": "",
	"component material": [],
	"material category": [
		"structural",
		"exterior finish"
	],
	"image file": "Pine_Siding.JPG",
	"image 600x400 file": "Pine_Siding600x400.jpg",
	"video file": "",
	"description": "Pine Siding is a building material made from pine wood used on exterior facades.",
	"short desc": "Pine Siding is a building material made from pine wood used on exterior facades.",
	"source": "Samples cut from 1.9 cm thick boards.",
	"density": "310 kg/m<sup>3</sup>",
	"property scales": [
		"milligram",
		"bench scale"
	],
	"measured property": [
	{
		"test name": "specific heat",
		"test description": "",
		"display name": "",
		"nested tests": [{
				"display name": "Unconditioned",
				"graph": "HFM/Pine_Siding_HFM_Wet_specific_heat.html",
				"table": "HFM/Pine_Siding_HFM_Wet_specific_heat.html"
			},
			{
				"display name": "Dried",
				"graph": "HFM/Pine_Siding_HFM_Dry_specific_heat.html",
				"table": "HFM/Pine_Siding_HFM_Dry_specific_heat.html"
			}
		]
	},
	{
		"test name": "thermal conductivity",
		"test description": "",
		"display name": "",
		"nested tests": [{
				"display name": "Unconditioned",
				"graph": "HFM/Pine_Siding_HFM_Wet_conductivity.html",
				"table": "HFM/Pine_Siding_HFM_Wet_conductivity.html"
			},
			{
				"display name": "Dried",
				"graph": "HFM/Pine_Siding_HFM_Dry_conductivity.html",
				"table": "HFM/Pine_Siding_HFM_Dry_conductivity.html"
			}
		]
	},
	{
		"test name": "mass loss rate",
		"test description": "",
		"display name": "",
		"nested tests": [{
				"display name": "Simultaneous Thermal Analyzer",
				"graph": "STA/N2/Pine_Siding_STA_MLR.html"
			},
			{
				"display name": "Cone Calorimeter: 25 kW/m<sup>2</sup>",
				"graph": "Cone/Pine_Siding_Cone_MLR_25.html"
			},
			{
				"display name": "Cone Calorimeter: 50 kW/m<sup>2</sup>",
				"graph": "Cone/Pine_Siding_Cone_MLR_50.html"
			},
			{
				"display name": "Cone Calorimeter: 75 kW/m<sup>2</sup>",
				"graph": "Cone/Pine_Siding_Cone_MLR_75.html"
			}
		]
	},
	{
		"test name": "heat release rate per unit area",
		"test description": "",
		"display name": "",
		"nested tests": [{
				"display name": "Cone Calorimeter: 25 kW/m<sup>2</sup>",
				"graph": "Cone/Pine_Siding_Cone_HRRPUA_25.html",
				"table": "Cone/Pine_Siding_Cone_Analysis_HRRPUA_Table_25.html"
			},
			{
				"display name": "Cone Calorimeter: 50 kW/m<sup>2</sup>",
				"graph": "Cone/Pine_Siding_Cone_HRRPUA_50.html",
				"table": "Cone/Pine_Siding_Cone_Analysis_HRRPUA_Table_50.html"
			},
			{
				"display name": "Cone Calorimeter: 75 kW/m<sup>2</sup>",
				"graph": "Cone/Pine_Siding_Cone_HRRPUA_75.html",
				"table": "Cone/Pine_Siding_Cone_Analysis_HRRPUA_Table_75.html"
			}
		]
	},
	{
		"test name": "carbon monoxide yield",
		"test description": "",
		"display name": "",
		"table": "Cone/Pine_Siding_Cone_Analysis_CO_Table.html"
	},
	{
		"test name": "specific heat release rate",
		"test description": "",
		"display name": "",
		"graph": "MCC/Pine_Siding_MCC_HRR.html"
	}],
	"derived property": [
	{
		"test name": "effective heat of combustion",
		"test description": "Effective heat of combustion [MJ/kg] is calculated from data collected in micro-scale combustion calorimeter experiments.",
		"display name": "",
		"nested tests": [{
				"display name": "Micro-scale Combustion Calorimeter",
				"table": "MCC/Pine_Siding_MCC_Heats_of_Combustion.html"
			}		]
	},
	{
		"test name": "temperature at onset of decomposition",
		"test description": "",
		"display name": "",
		"table": "STA/Pine_Siding_STA_Decomposition_Onset_Temp_Table.html"
	},
	{
		"test name": "emissivity",
		"test description": "",
		"display name": "",
		"table": "FTIR/IS/Pine_Siding_Emissivity.html",
		"graph": "FTIR/IS/Pine_Siding_Emissivity.html"
	}]
}
