Repository: ulfsri/fsri_materials_database

# Materials and Products Database

## 01_Data

Raw data generated from each apparatus are included here in plain-text format. The data is organized first by material, next by the short name of test apparatus used, and where applicable additional filtering by test settings.

### material.json

Each material directory contains a json file of the same name as the material. This file links the data stored in the repository as well as data and graphs produced by the accompanying scripts (__02_Scripts__) to the respective landing page for the material on the front-end website.

File: 01_Data/Plastic_Laminate_Counterop/material.json
{
	"material": "Plastic Laminate Countertop",
	"alternate names": [
		"kitchen countertop",
		"laminate",
		"prep surface"
	],
	"material_dir": "Plastic_Laminate_Counterop",
	"parent material": "",
	"component material": 	["Plastic Laminate Countertop Laminate",
				 "Plastic Laminate Countertop Paticle Board"
				],
	"material category": [
		"interior finish"
	],
	"image file": "Plastic_Laminate_Countertop.JPG",
	"image 600x400 file": "Plastic_Laminate_Countertop600x400.jpg",
	"video file": "",
	"description": "A countertop often used in kitchens and bathrooms made with plastic laminate glued to particle board.",
	"short desc": "A countertop made with plastic laminate glued to particle board.",
	"source": "Samples cut from an 8 ft long section",
	"density": "673 kg/m<sup>3</sup>",
	"property scales": [
		"bench scale"
	],
	"measured property": [
	{
		"test name": "heat release rate per unit area",
		"test description": "",
		"display name": "",
		"nested tests": [{
				"display name": "Cone Calorimeter: 25 kW/m<sup>2</sup>",
				"graph": "Cone/Plastic_Laminate_Countertop_Cone_HRRPUA_25.html",
				"table": "Cone/Plastic_Laminate_Countertop_Cone_Analysis_HRRPUA_Table_25.html"
			},
			{
				"display name": "Cone Calorimeter: 50 kW/m<sup>2</sup>",
				"graph": "Cone/Plastic_Laminate_Countertop_Cone_HRRPUA_50.html",
				"table": "Cone/Plastic_Laminate_Countertop_Cone_Analysis_HRRPUA_Table_50.html"
			},
			{
				"display name": "Cone Calorimeter: 75 kW/m<sup>2</sup>",
				"graph": "Cone/Plastic_Laminate_Countertop_Cone_HRRPUA_75.html",
				"table": "Cone/Plastic_Laminate_Countertop_Cone_Analysis_HRRPUA_Table_75.html"
			}
		]
	},
	{
		"test name": "mass loss rate",
		"test description": "",
		"display name": "",
		"nested tests": [{
				"display name": "Cone Calorimeter: 25 kW/m<sup>2</sup>",
				"graph": "Cone/Plastic_Laminate_Countertop_Cone_MLR_25.html"
			},
			{
				"display name": "Cone Calorimeter: 50 kW/m<sup>2</sup>",
				"graph": "Cone/Plastic_Laminate_Countertop_Cone_MLR_50.html"
			},
			{
				"display name": "Cone Calorimeter: 75 kW/m<sup>2</sup>",
				"graph": "Cone/Plastic_Laminate_Countertop_Cone_MLR_75.html"
			}
		]
	},
	{
		"test name": "carbon monoxide yield",
		"test description": "",
		"display name": "",
		"table": "Cone/Plastic_Laminate_Countertop_Cone_Analysis_CO_Table.html"
	}],
	"derived property": []
}

File: 01_Data/Plastic_Laminate_Countertop/material.json
{
	"material": "Plastic Laminate Countertop",
	"alternate names": [
		"kitchen countertop",
		"laminate",
		"prep surface"
	],
	"material_dir": "Plastic_Laminate_Countertop",
	"parent material": "",
	"component material": [
		"Plastic Laminate Countertop - Laminate",
		"Plastic Laminate Countertop - Particle Board"
	],
	"material category": [
		"interior finish"
	],
	"image file": "Plastic_Laminate_Countertop.JPG",
	"image 600x400 file": "Plastic_Laminate_Countertop600x400.jpg",
	"video file": "",
	"description": "A countertop often used in kitchens and bathrooms made with plastic laminate glued to particle board.",
	"short desc": "A countertop made with plastic laminate glued to particle board.",
	"source": "Samples cut from an 8 ft long section",
	"density": "673 kg/m<sup>3</sup>",
	"property scales": [
		"bench scale"
	],
	"measured property": [
	{
		"test name": "mass loss rate",
		"test description": "Mass loss rate [g/s] was measured in cone calorimeter experiments at three heat fluxes: 25 kW/m<sup>2</sup>, 50 kW/m<sup>2</sup>, and 75 kW/m<sup>2</sup>.",
		"display name": "",
		"nested tests": [{
				"display name": "Cone Calorimeter: 25 kW/m<sup>2</sup>",
				"graph": "Cone/Plastic_Laminate_Countertop_Cone_MLR_25.html"
			},
			{
				"display name": "Cone Calorimeter: 50 kW/m<sup>2</sup>",
				"graph": "Cone/Plastic_Laminate_Countertop_Cone_MLR_50.html"
			},
			{
				"display name": "Cone Calorimeter: 75 kW/m<sup>2</sup>",
				"graph": "Cone/Plastic_Laminate_Countertop_Cone_MLR_75.html"
			}
		]
	},
	{
		"test name": "heat release rate per unit area",
		"test description": "",
		"display name": "",
		"nested tests": [{
				"display name": "Cone Calorimeter: 25 kW/m<sup>2</sup>",
				"graph": "Cone/Plastic_Laminate_Countertop_Cone_HRRPUA_25.html",
				"table": "Cone/Plastic_Laminate_Countertop_Cone_Analysis_HRRPUA_Table_25.html"
			},
			{
				"display name": "Cone Calorimeter: 50 kW/m<sup>2</sup>",
				"graph": "Cone/Plastic_Laminate_Countertop_Cone_HRRPUA_50.html",
				"table": "Cone/Plastic_Laminate_Countertop_Cone_Analysis_HRRPUA_Table_50.html"
			},
			{
				"display name": "Cone Calorimeter: 75 kW/m<sup>2</sup>",
				"graph": "Cone/Plastic_Laminate_Countertop_Cone_HRRPUA_75.html",
				"table": "Cone/Plastic_Laminate_Countertop_Cone_Analysis_HRRPUA_Table_75.html"
			}
		]
	},
	{
		"test name": "carbon monoxide yield",
		"test description": "",
		"display name": "",
		"table": "Cone/Plastic_Laminate_Countertop_Cone_Analysis_CO_Table.html"
	}],
	"derived property": [
]
}

File: 01_Data/Plastic_Laminate_Countertop_Laminate/material.json
{
	"material": "Plastic Laminate Countertop - Laminate",
	"alternate names": [
		"kitchen countertop",
		"laminate",
		"prep surface"
	],
	"material_dir": "Plastic_Laminate_Countertop_Laminate",
	"parent material": "Plastic Laminate Countertop",
	"component material": 	[],
	"material category": [
		"interior finish"
	],
	"image file": "Plastic_Laminate_Countertop_Laminate.JPG",
	"image 600x400 file": "Plastic_Laminate_Countertop_Laminate600x400.jpg",
	"video file": "",
	"description": "Plastic laminate that is glued to particle board for Plastic Laminate Countertop.",
	"short desc": "Plastic laminate component of Plastic Laminate Countertop.",
	"source": "Samples cut from an 8 ft long section and removed from particle board",
	"density": "673 kg/m<sup>3</sup>",
	"property scales": [
		"milligram"
	],
	"measured property": [
	{
		"test name": "mass loss rate",
		"test description": "Initial-mass-normalized mass loss rate [1/s] was measured in the simultaneous thermal analyzer experiments at three heating rates: 3 K/min, 10 K/min, and 30 K/min.",
		"display name": "",
		"nested tests": [{
				"display name": "Simultaneous Thermal Analyzer",
				"graph": "STA/N2/Plastic_Laminate_Countertop_Laminate_STA_MLR.html"
			}		]
	},
	{
		"test name": "specific heat release rate",
		"test description": "",
		"display name": "",
		"graph": "MCC/Plastic_Laminate_Countertop_Laminate_MCC_HRR.html"
	}],
	"derived property": [
	{
		"test name": "effective heat of combustion",
		"test description": "Effective heat of combustion [MJ/kg] is calculated from data collected in micro-scale combustion calorimeter experiments.",
		"display name": "",
		"nested tests": [{
				"display name": "Micro-scale Combustion Calorimeter",
				"table": "MCC/Plastic_Laminate_Countertop_Laminate_MCC_Heats_of_Combustion.html"
			}		]
	},
	{
		"test name": "temperature at onset of decomposition",
		"test description": "",
		"display name": "",
		"table": "STA/Plastic_Laminate_Countertop_Laminate_STA_Decomposition_Onset_Temp_Table.html"
	}]
}

File: 01_Data/Plastic_Laminate_Countertop_Particle_Board/material.json
{
	"material": "Plastic Laminate Countertop - Particle Board",
	"alternate names": [
		"kitchen countertop",
		"laminate",
		"prep surface"
	],
	"material_dir": "Plastic_Laminate_Countertop_Particle_Board",
	"parent material": "Plastic Laminate Countertop",
	"component material": 	[],
	"material category": [
		"interior finish"
	],
	"image file": "Plastic_Laminate_Countertop_Particle_Board.JPG",
	"image 600x400 file": "Plastic_Laminate_Countertop_Particle_Board600x400.jpg",
	"video file": "",
	"description": "Particle board substrate from Plastic Laminate Countertop.",
	"short desc": "Particle board of Plastic Laminate Countertop.",
	"source": "Samples cut from an 8 ft long section and removed from particle board",
	"density": "673 kg/m<sup>3</sup>",
	"property scales": [
		"milligram"
	],
	"measured property": [
	{
		"test name": "mass loss rate",
		"test description": "Initial-mass-normalized mass loss rate [1/s] was measured in the simultaneous thermal analyzer experiments at three heating rates: 3 K/min, 10 K/min, and 30 K/min.",
		"display name": "",
		"nested tests": [{
				"display name": "Simultaneous Thermal Analyzer",
				"graph": "STA/N2/Plastic_Laminate_Countertop_Particle_Board_STA_MLR.html"
			}		]
	},
	{
		"test name": "specific heat release rate",
		"test description": "",
		"display name": "",
		"graph": "MCC/Plastic_Laminate_Countertop_Particle_Board_MCC_HRR.html"
	}],
	"derived property": [
	{
		"test name": "effective heat of combustion",
		"test description": "Effective heat of combustion [MJ/kg] is calculated from data collected in micro-scale combustion calorimeter experiments.",
		"display name": "",
		"nested tests": [{
				"display name": "Micro-scale Combustion Calorimeter",
				"table": "MCC/Plastic_Laminate_Countertop_Particle_Board_MCC_Heats_of_Combustion.html"
			}		]
	},
	{
		"test name": "temperature at onset of decomposition",
		"test description": "",
		"display name": "",
		"table": "STA/Plastic_Laminate_Countertop_Particle_Board_STA_Decomposition_Onset_Temp_Table.html"
	}]
}

File: 01_Data/Plywood/material.json
{
	"material": "Plywood",
	"alternate names": [
		"veneer board",
		"engineered wood board",
		"laminated board"
	],
	"material_dir": "Plywood",
	"parent material": "",
	"component material": [],
	"material category": [
		"engineered wood"
	],
	"image file": "Plywood.JPG",
	"image 600x400 file": "Plywood600x400.jpg",
	"video file": "",
	"description": "Plywood is layers of softwood veneer bonded together with a phenolic resin with an interior grade finish.",
	"short desc": "Plywood is layers of softwood glued together with a phenolic resin",
	"source": "Samples cut from 1.59 cm thick, 122 cm x 244 cm sheet.",
	"density": "500 kg/m<sup>3</sup>",
	"property scales": [
		"milligram",
		"bench scale"
	],
	"measured property": [
	{
		"test name": "specific heat",
		"test description": "",
		"display name": "",
		"nested tests": [{
				"display name": "Unconditioned",
				"graph": "HFM/Plywood_HFM_Wet_specific_heat.html",
				"table": "HFM/Plywood_HFM_Wet_specific_heat.html"
			},
			{
				"display name": "Dried",
				"graph": "HFM/Plywood_HFM_Dry_specific_heat.html",
				"table": "HFM/Plywood_HFM_Dry_specific_heat.html"
			}
		]
	},
	{
		"test name": "thermal conductivity",
		"test description": "",
		"display name": "",
		"nested tests": [{
				"display name": "Unconditioned",
				"graph": "HFM/Plywood_HFM_Wet_conductivity.html",
				"table": "HFM/Plywood_HFM_Wet_conductivity.html"
			},
			{
				"display name": "Dried",
				"graph": "HFM/Plywood_HFM_Dry_conductivity.html",
				"table": "HFM/Plywood_HFM_Dry_conductivity.html"
			}
		]
	},
	{
		"test name": "mass loss rate",
		"test description": "Simultaneous thermal analyzer experiments were conducted at three heating rates: 3 K/min, 10 K/min, and 30 K/min.<br><br>Cone calorimeter tests were conducted at a heat flux of 35 kW/m<sup>2</sup> on samples conditioned at 20&#176;C and 50% relative humidity.",
		"display name": "",
		"nested tests": [{
				"display name": "Simultaneous Thermal Analyzer",
				"graph": "STA/N2/Plywood_STA_MLR.html"
			},
			{
				"display name": "Cone Calorimeter: 35 kW/m<sup>2</sup>",
				"graph": "Cone/Plywood_Cone_MLR_35.html"
			}
		]
	},
	{
		"test name": "heat release rate per unit area",
		"test description": "Cone calorimeter tests were conducted at a heat flux of 35 kW/m<sup>2</sup> on samples conditioned at 20&#176;C and 50% relative humidity.",
		"display name": "",
		"nested tests": [{
				"display name": "Cone Calorimeter: 35 kW/m<sup>2</sup>",
				"graph": "Cone/Plywood_Cone_HRRPUA_35.html",
				"table": "Cone/Plywood_Cone_Analysis_HRRPUA_Table_35.html"
			}
		]
	},
	{
		"test name": "carbon monoxide yield",
		"test description": "Cone calorimeter tests were conducted at a heat flux of 35 kW/m<sup>2</sup> on samples conditioned at 20&#176;C and 50% relative humidity.",
		"display name": "",
		"table": "Cone/Plywood_Cone_Analysis_CO_Table.html"
	},
	{
		"test name": "specific heat release rate",
		"test description": "Micro-scale combustion calorimeter tests were conducted at a heating rate of 30 K/min.",
		"display name": "",
		"graph": "MCC/Plywood_MCC_HRR.html"
	}],
	"derived property": [
	{
		"test name": "effective heat of combustion",
		"test description": "Effective heat of combustion [MJ/kg] is calculated from data collected in micro-scale combustion calorimeter experiments.",
		"display name": "",
		"nested tests": [{
				"display name": "Micro-scale Combustion Calorimeter",
				"table": "MCC/Plywood_MCC_Heats_of_Combustion.html"
			}		]
	},
	{
		"test name": "temperature at onset of decomposition",
		"test description": "Simultaneous thermal analyzer experiments were conducted at three heating rates: 3 K/min, 10 K/min, and 30 K/min.",
		"display name": "",
		"table": "STA/Plywood_STA_Decomposition_Onset_Temp_Table.html"
	}]
}

File: 01_Data/Polycarbonate_Helmet_Shell/material.json
{
	"material": "Polycarbonate Helmet Shell",
	"alternate names": [
		"PC",
		"bullard",
		"r721",
		"px",
		"ppe",
		"helmet",
		"firefighter",
		"structural",
		"frp"
	],
	"material_dir": "Polycarbonate_Helmet_Shell",
	"parent material": "",
	"component material": [],
	"material category": [
		"ppe"
	],
	"image file": "Polycarbonate_Helmet_Shell.jpg",
	"image 600x400 file": "Polycarbonate_Helmet_Shell600x400.jpg",
	"video file": "",
	"description": "Polycarbonate helmet shell is the primary protective component of a helmet that is commonly used in structural firefighting operations.",
	"short desc": "Polycarbonate helmet shell is the primary protective component of a helmet worn by firefighters.",
	"source": "Sampled from NFPA 1971-2018 compliant structural firefighting helmet.",
	"density": "1215 kg/m<sup>3</sup>",
	"property scales": [
		"milligram"
	],
	"measured property": [
	{
		"test name": "mass loss rate",
		"test description": "Initial-mass-normalized mass loss rate [1/s] was measured in the simultaneous thermal analyzer experiments at a heating rate of 10 K/min.",
		"display name": "",
		"nested tests": [{
				"display name": "Simultaneous Thermal Analyzer",
				"graph": "STA/N2/Polycarbonate_Helmet_Shell_STA_MLR.html"
			}		]
	}],
	"derived property": [
	{
		"test name": "temperature at onset of decomposition",
		"test description": "",
		"display name": "",
		"table": "STA/Polycarbonate_Helmet_Shell_STA_Decomposition_Onset_Temp_Table.html"
	}]
}

File: 01_Data/Polyester_Batting/material.json
{
	"material": "Polyester Batting",
	"alternate names": [
		"polyester foam",
		"cushion batting",
		"pet batting",
		"polyester wadding",
		"synthetic batting"
	],
	"material_dir": "Polyester_Batting",
	"parent material": "Overstuffed Chair",
	"component material": [],
	"material category": [
		"general polymer",
		"upholstered furniture"
	],
	"image file": "Polyester_Batting.JPG",
	"image 600x400 file": "Polyester_Batting600x400.jpg",
	"video file": "https://www.youtube.com/embed/87hAnxuh1g8",
	"description": "Polyester Batting is a sheet of loosely matted fibers used for padding in cushions and blankets.",
	"short desc": "Polyester Batting is a sheet of loosely matted fibers used for padding in cushions and blankets.",
	"source": "Samples cut from 0.75 m x 1.7 m x 0.044 m thick sheet wrapped around a Polyurethane Foam cushion taken from an Overstuffed Chair.",
	"density": "18.0 kg/m<sup>3</sup>",
	"property scales": [
		"milligram",
		"bench scale"
	],
	"measured property": [
	{
		"test name": "heat release rate per unit area",
		"test description": "",
		"display name": "",
		"nested tests": [{
				"display name": "25 kW/m<sup>2</sup>",
				"graph": "Cone/Polyester_Batting_Cone_HRRPUA_25.html",
				"table": "Cone/Polyester_Batting_Cone_Analysis_HRRPUA_Table_25.html"
			},
			{
				"display name": "50 kW/m<sup>2</sup>",
				"graph": "Cone/Polyester_Batting_Cone_HRRPUA_50.html",
				"table": "Cone/Polyester_Batting_Cone_Analysis_HRRPUA_Table_50.html"
			},
			{
				"display name": "75 kW/m<sup>2</sup>",
				"graph": "Cone/Polyester_Batting_Cone_HRRPUA_75.html",
				"table": "Cone/Polyester_Batting_Cone_Analysis_HRRPUA_Table_75.html"
			}
		]
	},
	{
		"test name": "mass loss rate",
		"test description": "",
		"display name": "",
		"nested tests": [{
				"display name": "Simultaneous Thermal Analyzer",
				"graph": "STA/N2/Polyester_Batting_STA_MLR.html"
			},
			{
				"display name": "Cone Calorimeter: 25 kW/m<sup>2</sup>",
				"graph": "Cone/Polyester_Batting_Cone_MLR_25.html"
			},
			{
				"display name": "Cone Calorimeter: 50 kW/m<sup>2</sup>",
				"graph": "Cone/Polyester_Batting_Cone_MLR_50.html"
			},
			{
				"display name": "Cone Calorimeter: 75 kW/m<sup>2</sup>",
				"graph": "Cone/Polyester_Batting_Cone_MLR_75.html"
			}
		]
	},
	{
		"test name": "carbon monoxide yield",
		"test description": "",
		"display name": "",
		"table": "Cone/Polyester_Batting_Cone_Analysis_CO_Table.html"
	},
	{
		"test name": "thermal conductivity",
		"test description": "",
		"display name": "",
		"nested tests": [{
				"display name": "Unconditioned",
				"graph": "HFM/Polyester_Batting_HFM_Wet_conductivity.html",
				"table": "HFM/Polyester_Batting_HFM_Wet_conductivity.html"
			}
		]
	},
	{
		"test name": "specific heat release rate",
		"test description": "",
		"display name": "",
		"graph": "MCC/Polyester_Batting_MCC_HRR.html"
	}],
	"derived property": [
	{
		"test name": "soot yield",
		"test description": "",
		"display name": "",
		"table": "Cone/Polyester_Batting_Cone_Analysis_Soot_Table.html"
	},
	{
		"test name": "melting temperature and enthalpy of melting",
		"test description": "",
		"display name": "",
		"table": "STA/Polyester_Batting_STA_Analysis_Melting_Temp_Table.html"
	}]
}

File: 01_Data/Polyester_Bed_Skirt/material.json
{
	"material": "Polyester Bed Skirt",
	"alternate names": [
		"Polyester Sheet"
	],
	"material_dir": "Polyester_Bed_Skirt",
	"parent material": "",
	"component material": [],
	"material category": [
		"sleeping product"
	],
	"image file": "Polyester_Bed_Skirt.JPG",
	"image 600x400 file": "Polyester_Bed_Skirt600x400.jpg",
	"video file": "",
	"description": "Piece of polyester fabric that is placed between the mattress and the box spring.",
	"short desc": "Piece of polyester fabric that is placed between the mattress and the box spring.",
	"source": "Samples cut from 0.2 mm thick commercially available bed skirt.",
	"density": "432 kg/m<sup>3</sup>",
	"property scales": [
		"milligram",
		"bench scale"
	],
	"measured property": [
	{
		"test name": "specific heat",
		"test description": "",
		"display name": "",
		"nested tests": [{
				"display name": "Unconditioned",
				"graph": "HFM/Polyester_Bed_Skirt_HFM_Wet_specific_heat.html",
				"table": "HFM/Polyester_Bed_Skirt_HFM_Wet_specific_heat.html"
			}		]
	},
	{
		"test name": "thermal conductivity",
		"test description": "Experiments for thermal conductivity [k] were conducted using a heat flow meter on unconditioned and dried samples at 15 &#176;C and 45 &#176;C.",
		"display name": "",
		"nested tests": [{
				"display name": "Unconditioned",
				"graph": "HFM/Polyester_Bed_Skirt_HFM_Wet_conductivity.html",
				"table": "HFM/Polyester_Bed_Skirt_HFM_Wet_conductivity.html"
			}		]
	},
	{
		"test name": "mass loss rate",
		"test description": "Initial-mass-normalized mass loss rate [1/s] was measured in the simultaneous thermal analyzer experiments at three heating rates: 3 K/min, 10 K/min, and 30 K/min and mass loss rate [g/s] in the cone calorimeter at three heat fluxes: 25 kW/m<sup>2</sup>, 50 kW/m<sup>2</sup>, and 75 kW/m<sup>2</sup>.<br><br>Cone Calorimeter Test Notes:<br>This material shrivels and melts under thermal exposure which reduces the exposed surface area during cone calorimeter tests. An edge frame and wire grid were used to limit this behavior. A calcium silicate substrate was included beneath the samples. In addition, each sample was composed of five layers to provide enough mass for the sample to remain approximately uniformly distributed after shriveling and melting. A representative test picture and post-test picture are available at the link above to Download raw data.",
		"display name": "",
		"nested tests": [{
				"display name": "Simultaneous Thermal Analyzer",
				"graph": "STA/N2/Polyester_Bed_Skirt_STA_MLR.html"
			},
			{
				"display name": "Cone Calorimeter: 25 kW/m<sup>2</sup>",
				"graph": "Cone/Polyester_Bed_Skirt_Cone_MLR_25.html"
			},
			{
				"display name": "Cone Calorimeter: 50 kW/m<sup>2</sup>",
				"graph": "Cone/Polyester_Bed_Skirt_Cone_MLR_50.html"
			},
			{
				"display name": "Cone Calorimeter: 75 kW/m<sup>2</sup>",
				"graph": "Cone/Polyester_Bed_Skirt_Cone_MLR_75.html"
			}
		]
	},
	{
		"test name": "heat release rate per unit area",
		"test description": "Experiments for heat release per unit area [kW/m<sup>2</sup>] were conducted on samples conditioned at 20&#176;C and 50% relative humidity using a cone calorimeter at three different heat fluxes: 25 kW/m<sup>2</sup>, 50 kW/m<sup>2</sup>, and 75 kW/m<sup>2</sup>.<br><br>This material shrivels and melts under thermal exposure which reduces the exposed surface area during cone calorimeter tests. An edge frame and wire grid were used to limit this behavior. A calcium silicate substrate was included beneath the samples. In addition, each sample was composed of five layers to provide enough mass for the sample to remain approximately uniformly distributed after shriveling and melting. A representative test picture and post-test picture are available at the link above to Download raw data.",
		"display name": "",
		"nested tests": [{
				"display name": "Cone Calorimeter: 25 kW/m<sup>2</sup>",
				"graph": "Cone/Polyester_Bed_Skirt_Cone_HRRPUA_25.html",
				"table": "Cone/Polyester_Bed_Skirt_Cone_Analysis_HRRPUA_Table_25.html"
			},
			{
				"display name": "Cone Calorimeter: 50 kW/m<sup>2</sup>",
				"graph": "Cone/Polyester_Bed_Skirt_Cone_HRRPUA_50.html",
				"table": "Cone/Polyester_Bed_Skirt_Cone_Analysis_HRRPUA_Table_50.html"
			},
			{
				"display name": "Cone Calorimeter: 75 kW/m<sup>2</sup>",
				"graph": "Cone/Polyester_Bed_Skirt_Cone_HRRPUA_75.html",
				"table": "Cone/Polyester_Bed_Skirt_Cone_Analysis_HRRPUA_Table_75.html"
			}
		]
	},
	{
		"test name": "carbon monoxide yield",
		"test description": "Carbon monoxide yield was measured during cone calorimeter experiments conducted at heat fluxes of 25 kW/m<sup>2</sup>, 50 kW/m<sup>2</sup>, and 75 kW/m<sup>2</sup>.<br><br>This material shrivels and melts under thermal exposure which reduces the exposed surface area during cone calorimeter tests. An edge frame and wire grid were used to limit this behavior. A calcium silicate substrate was included beneath the samples. In addition, each sample was composed of five layers to provide enough mass for the sample to remain approximately uniformly distributed after shriveling and melting. A representative test picture and post-test picture are available at the link above to Download raw data.",
		"display name": "",
		"table": "Cone/Polyester_Bed_Skirt_Cone_Analysis_CO_Table.html"
	},
	{
		"test name": "specific heat release rate",
		"test description": "",
		"display name": "",
		"graph": "MCC/Polyester_Bed_Skirt_MCC_HRR.html"
	}],
	"derived property": [
	{
		"test name": "soot yield",
		"test description": "Soot yield [g/g] was calculated from smoke obscuration data collected in cone calorimeter experiments conducted at heat fluxes of 25 kW/m<sup>2</sup>, 50 kW/m<sup>2</sup>, and 75 kW/m<sup>2</sup>.<br><br>This material shrivels and melts under thermal exposure which reduces the exposed surface area during cone calorimeter tests. An edge frame and wire grid were used to limit this behavior. A calcium silicate substrate was included beneath the samples. In addition, each sample was composed of five layers to provide enough mass for the sample to remain approximately uniformly distributed after shriveling and melting. A representative test picture and post-test picture are available at the link above to Download raw data.",
		"display name": "",
		"table": "Cone/Polyester_Bed_Skirt_Cone_Analysis_Soot_Table.html"
	},
	{
		"test name": "effective heat of combustion",
		"test description": "Effective heat of combustion [MJ/kg] is calculated from data collected in micro-scale combustion calorimeter experiments.",
		"display name": "",
		"nested tests": [{
				"display name": "Micro-scale Combustion Calorimeter",
				"table": "MCC/Polyester_Bed_Skirt_MCC_Heats_of_Combustion.html"
			}		]
	},
	{
		"test name": "melting temperature and enthalpy of melting",
		"test description": "",
		"display name": "",
		"table": "STA/Polyester_Bed_Skirt_STA_Analysis_Melting_Temp_Table.html"
	},
	{
		"test name": "temperature at onset of decomposition",
		"test description": "",
		"display name": "",
		"table": "STA/Polyester_Bed_Skirt_STA_Decomposition_Onset_Temp_Table.html"
	},
	{
		"test name": "emissivity",
		"test description": "",
		"display name": "",
		"table": "FTIR/IS/Polyester_Bed_Skirt_Emissivity.html",
		"graph": "FTIR/IS/Polyester_Bed_Skirt_Emissivity.html"
	}]
}

File: 01_Data/Polyester_Fabric/material.json
{
	"material": "Polyester Fabric",
	"alternate names": [
		"PET fabric",
		"polyester upholstery",
		"polyethylene terephthalate fabric",
		"upholstery fabric"
	],
	"material_dir": "Polyester_Fabric",
	"parent material": "Overstuffed Chair",
	"component material": [],
	"material category": [
		"upholstered furniture"
	],
	"image file": "Polyester_Fabric.JPG",
	"image 600x400 file": "Polyester_Fabric600x400.jpg",
	"video file": "https://www.youtube.com/embed/87hAnxuh1g8",
	"description": "Polyester Fabric is a fabric woven from synthetic polyethylene terephthalate fibers.",
	"short desc": "Polyester Fabric is a fabric woven from synthetic polyethylene terephthalate fibers.",
	"source": "Samples cut from a cushion covering taken from an Overstuffed Chair.",
	"density": "410.5 kg/m<sup>3</sup>",
	"property scales": [
		"milligram",
		"bench scale"
	],
	"measured property": [
	{
		"test name": "heat release rate per unit area",
		"test description": "",
		"display name": "",
		"nested tests": [{
				"display name": "25 kW/m<sup>2</sup>",
				"graph": "Cone/Polyester_Fabric_Cone_HRRPUA_25.html",
				"table": "Cone/Polyester_Fabric_Cone_Analysis_HRRPUA_Table_25.html"
			},
			{
				"display name": "50 kW/m<sup>2</sup>",
				"graph": "Cone/Polyester_Fabric_Cone_HRRPUA_50.html",
				"table": "Cone/Polyester_Fabric_Cone_Analysis_HRRPUA_Table_50.html"
			},
			{
				"display name": "75 kW/m<sup>2</sup>",
				"graph": "Cone/Polyester_Fabric_Cone_HRRPUA_75.html",
				"table": "Cone/Polyester_Fabric_Cone_Analysis_HRRPUA_Table_75.html"
			}
		]
	},
	{
		"test name": "mass loss rate",
		"test description": "",
		"display name": "",
		"nested tests": [{
				"display name": "Simultaneous Thermal Analyzer",
				"graph": "STA/N2/Polyester_Fabric_STA_MLR.html"
			},
			{
				"display name": "Cone Calorimeter: 25 kW/m<sup>2</sup>",
				"graph": "Cone/Polyester_Fabric_Cone_MLR_25.html"
			},
			{
				"display name": "Cone Calorimeter: 50 kW/m<sup>2</sup>",
				"graph": "Cone/Polyester_Fabric_Cone_MLR_50.html"
			},
			{
				"display name": "Cone Calorimeter: 75 kW/m<sup>2</sup>",
				"graph": "Cone/Polyester_Fabric_Cone_MLR_75.html"
			}
		]
	},
	{
		"test name": "carbon monoxide yield",
		"test description": "",
		"display name": "",
		"table": "Cone/Polyester_Fabric_Cone_Analysis_CO_Table.html"
	},
	{
		"test name": "thermal conductivity",
		"test description": "",
		"display name": "",
		"nested tests": [{
				"display name": "Unconditioned",
				"graph": "HFM/Polyester_Fabric_HFM_Wet_conductivity.html",
				"table": "HFM/Polyester_Fabric_HFM_Wet_conductivity.html"
			}
		]
	},
	{
		"test name": "specific heat release rate",
		"test description": "",
		"display name": "",
		"graph": "MCC/Polyester_Fabric_MCC_HRR.html"
	}],
	"derived property": [
	{
		"test name": "soot yield",
		"test description": "",
		"display name": "",
		"table": "Cone/Polyester_Fabric_Cone_Analysis_Soot_Table.html"
	},
	{
		"test name": "melting temperature and enthalpy of melting",
		"test description": "",
		"display name": "",
		"table": "STA/Polyester_Fabric_STA_Analysis_Melting_Temp_Table.html"
	}]
}

File: 01_Data/Polyester_Microfiber_Sheet/material.json
{
	"material": "Polyester Microfiber Sheet",
	"alternate names": [
		"Polyester Sheet",
		"Microfiber Sheet"
	],
	"material_dir": "Polyester_Microfiber_Sheet",
	"parent material": "",
	"component material": [],
	"material category": [
		"sleeping product"
	],
	"image file": "Polyester_Microfiber_Sheet.JPG",
	"image 600x400 file": "Polyester_Microfiber_Sheet600x400.jpg",
	"video file": "",
	"description": "Polyester microfiber fabric top sheet.",
	"short desc": "Polyester microfiber fabric top sheet.",
	"source": "Samples cut from 0.14 mm thick commercially available sheet.",
	"density": "457.3 kg/m<sup>3</sup>",
	"property scales": [
		"milligram",
		"bench scale"
	],
	"measured property": [
	{
		"test name": "specific heat",
		"test description": "",
		"display name": "",
		"nested tests": [{
				"display name": "Unconditioned",
				"graph": "HFM/Polyester_Microfiber_Sheet_HFM_Wet_specific_heat.html",
				"table": "HFM/Polyester_Microfiber_Sheet_HFM_Wet_specific_heat.html"
			}		]
	},
	{
		"test name": "thermal conductivity",
		"test description": "",
		"display name": "",
		"nested tests": [{
				"display name": "Unconditioned",
				"graph": "HFM/Polyester_Microfiber_Sheet_HFM_Wet_conductivity.html",
				"table": "HFM/Polyester_Microfiber_Sheet_HFM_Wet_conductivity.html"
			}		]
	},
	{
		"test name": "mass loss rate",
		"test description": "",
		"display name": "",
		"nested tests": [{
				"display name": "Simultaneous Thermal Analyzer",
				"graph": "STA/N2/Polyester_Microfiber_Sheet_STA_MLR.html"
			},
			{
				"display name": "Cone Calorimeter: 25 kW/m<sup>2</sup>",
				"graph": "Cone/Polyester_Microfiber_Sheet_Cone_MLR_25.html"
			},
			{
				"display name": "Cone Calorimeter: 50 kW/m<sup>2</sup>",
				"graph": "Cone/Polyester_Microfiber_Sheet_Cone_MLR_50.html"
			},
			{
				"display name": "Cone Calorimeter: 75 kW/m<sup>2</sup>",
				"graph": "Cone/Polyester_Microfiber_Sheet_Cone_MLR_75.html"
			}
		]
	},
	{
		"test name": "heat release rate per unit area",
		"test description": "",
		"display name": "",
		"nested tests": [{
				"display name": "Cone Calorimeter: 25 kW/m<sup>2</sup>",
				"graph": "Cone/Polyester_Microfiber_Sheet_Cone_HRRPUA_25.html",
				"table": "Cone/Polyester_Microfiber_Sheet_Cone_Analysis_HRRPUA_Table_25.html"
			},
			{
				"display name": "Cone Calorimeter: 50 kW/m<sup>2</sup>",
				"graph": "Cone/Polyester_Microfiber_Sheet_Cone_HRRPUA_50.html",
				"table": "Cone/Polyester_Microfiber_Sheet_Cone_Analysis_HRRPUA_Table_50.html"
			},
			{
				"display name": "Cone Calorimeter: 75 kW/m<sup>2</sup>",
				"graph": "Cone/Polyester_Microfiber_Sheet_Cone_HRRPUA_75.html",
				"table": "Cone/Polyester_Microfiber_Sheet_Cone_Analysis_HRRPUA_Table_75.html"
			}
		]
	},
	{
		"test name": "carbon monoxide yield",
		"test description": "",
		"display name": "",
		"table": "Cone/Polyester_Microfiber_Sheet_Cone_Analysis_CO_Table.html"
	},
	{
		"test name": "specific heat release rate",
		"test description": "",
		"display name": "",
		"graph": "MCC/Polyester_Microfiber_Sheet_MCC_HRR.html"
	}],
	"derived property": [
	{
		"test name": "soot yield",
		"test description": "",
		"display name": "",
		"table": "Cone/Polyester_Microfiber_Sheet_Cone_Analysis_Soot_Table.html"
	},
	{
		"test name": "effective heat of combustion",
		"test description": "Effective heat of combustion [MJ/kg] is calculated from data collected in micro-scale combustion calorimeter experiments.",
		"display name": "",
		"nested tests": [{
				"display name": "Micro-scale Combustion Calorimeter",
				"table": "MCC/Polyester_Microfiber_Sheet_MCC_Heats_of_Combustion.html"
			}		]
	},
	{
		"test name": "melting temperature and enthalpy of melting",
		"test description": "",
		"display name": "",
		"table": "STA/Polyester_Microfiber_Sheet_STA_Analysis_Melting_Temp_Table.html"
	},
	{
		"test name": "temperature at onset of decomposition",
		"test description": "",
		"display name": "",
		"table": "STA/Polyester_Microfiber_Sheet_STA_Decomposition_Onset_Temp_Table.html"
	}]
}

File: 01_Data/Polyisocyanurate_Foam_Board/material.json
{
	"material": "Polyisocyanurate Foam Board",
	"alternate names": [
		"pir",
		"pir foam",
		"iso",
		"polyiso",
		"foam board insulation",
		"rigid foam"
	],
	"material_dir": "Polyisocyanurate_Foam_Board",
	"parent material": "",
	"component material": [],
	"material category": [
		"insulation"
	],
	"image file": "Polyisocyanurate_Foam_Board.JPG",
	"image 600x400 file": "Polyisocyanurate_Foam_Board600x400.jpg",
	"video file": "",
	"description": "Polyisocyanurate Foam is a thermoset closed-cell foam board used for interior and exterior building insulation.",
	"short desc": "Expanded polystyrene insulation is a thermoset closed-cell foam board used for insulation.",
	"source": "Samples cut from 23 mm thick board.",
	"density": "34 kg/m<sup>3</sup>",
	"property scales": [
		"milligram",
		"bench scale"
	],
	"measured property": [
	{
		"test name": "mass loss rate",
		"test description": "",
		"display name": "",
		"nested tests": [{
				"display name": "Simultaneous Thermal Analyzer",
				"graph": "STA/N2/Polyisocyanurate_Foam_Board_STA_MLR.html"
			},
			{
				"display name": "Cone Calorimeter: 25 kW/m<sup>2</sup>",
				"graph": "Cone/Polyisocyanurate_Foam_Board_Cone_MLR_25.html"
			},
			{
				"display name": "Cone Calorimeter: 50 kW/m<sup>2</sup>",
				"graph": "Cone/Polyisocyanurate_Foam_Board_Cone_MLR_50.html"
			},
			{
				"display name": "Cone Calorimeter: 75 kW/m<sup>2</sup>",
				"graph": "Cone/Polyisocyanurate_Foam_Board_Cone_MLR_75.html"
			}
		]
	},
	{
		"test name": "heat release rate per unit area",
		"test description": "",
		"display name": "",
		"nested tests": [{
				"display name": "Cone Calorimeter: 25 kW/m<sup>2</sup>",
				"graph": "Cone/Polyisocyanurate_Foam_Board_Cone_HRRPUA_25.html",
				"table": "Cone/Polyisocyanurate_Foam_Board_Cone_Analysis_HRRPUA_Table_25.html"
			},
			{
				"display name": "Cone Calorimeter: 50 kW/m<sup>2</sup>",
				"graph": "Cone/Polyisocyanurate_Foam_Board_Cone_HRRPUA_50.html",
				"table": "Cone/Polyisocyanurate_Foam_Board_Cone_Analysis_HRRPUA_Table_50.html"
			},
			{
				"display name": "Cone Calorimeter: 75 kW/m<sup>2</sup>",
				"graph": "Cone/Polyisocyanurate_Foam_Board_Cone_HRRPUA_75.html",
				"table": "Cone/Polyisocyanurate_Foam_Board_Cone_Analysis_HRRPUA_Table_75.html"
			}
		]
	},
	{
		"test name": "carbon monoxide yield",
		"test description": "",
		"display name": "",
		"table": "Cone/Polyisocyanurate_Foam_Board_Cone_Analysis_CO_Table.html"
	},
	{
		"test name": "specific heat release rate",
		"test description": "",
		"display name": "",
		"graph": "MCC/Polyisocyanurate_Foam_Board_MCC_HRR.html"
	}],
	"derived property": [
	{
		"test name": "effective heat of combustion",
		"test description": "Effective heat of combustion [MJ/kg] is calculated from data collected in micro-scale combustion calorimeter experiments.",
		"display name": "",
		"nested tests": [{
				"display name": "Micro-scale Combustion Calorimeter",
				"table": "MCC/Polyisocyanurate_Foam_Board_MCC_Heats_of_Combustion.html"
			}		]
	},
	{
		"test name": "temperature at onset of decomposition",
		"test description": "",
		"display name": "",
		"table": "STA/Polyisocyanurate_Foam_Board_STA_Decomposition_Onset_Temp_Table.html"
	}]
}

File: 01_Data/Polyisocyanurate_Spray_Foam_Insulation/material.json
{
	"material": "Polyisocyanurate Spray Foam Insulation",
	"alternate names": [
		"pir",
		"pir foam",
		"spray foam",
		"refrigerated truck insulation",
		"thermoset foam",
		"iso",
		"polyiso",
		"foam insulation",
		"rigid foam"
	],
	"material_dir": "Polyisocyanurate_Spray_Foam_Insulation",
	"parent material": "",
	"component material": [],
	"material category": [
		"insulation"
	],
	"image file": "Polyisocyanurate_Spray_Foam_Insulation.JPG",
	"image 600x400 file": "Polyisocyanurate_Spray_Foam_Insulation600x400.jpg",
	"video file": "",
	"description": "Polyisocyanurate Spray Foam Insulation is comprised of a thermoset closed-cell foam spray-applied in insulation applications.",
	"short desc": "Polyisocyanurate Insulation is a thermoset closed-cell foam spray-applied for insulation.",
	"source": "Samples harvested from refrigerated truck.",
	"density": "48 kg/m<sup>3</sup>",
	"property scales": [
		"milligram",
		"bench scale"
	],
	"measured property": [
	{
		"test name": "mass loss rate",
		"test description": "",
		"display name": "",
		"nested tests": [{
				"display name": "Simultaneous Thermal Analyzer",
				"graph": "STA/N2/Polyisocyanurate_Spray_Foam_Insulation_STA_MLR.html"
			},
			{
				"display name": "Cone Calorimeter: 25 kW/m<sup>2</sup>",
				"graph": "Cone/Polyisocyanurate_Spray_Foam_Insulation_Cone_MLR_25.html"
			},
			{
				"display name": "Cone Calorimeter: 50 kW/m<sup>2</sup>",
				"graph": "Cone/Polyisocyanurate_Spray_Foam_Insulation_Cone_MLR_50.html"
			},
			{
				"display name": "Cone Calorimeter: 75 kW/m<sup>2</sup>",
				"graph": "Cone/Polyisocyanurate_Spray_Foam_Insulation_Cone_MLR_75.html"
			}
		]
	},
	{
		"test name": "heat release rate per unit area",
		"test description": "",
		"display name": "",
		"nested tests": [{
				"display name": "Cone Calorimeter: 25 kW/m<sup>2</sup>",
				"graph": "Cone/Polyisocyanurate_Spray_Foam_Insulation_Cone_HRRPUA_25.html",
				"table": "Cone/Polyisocyanurate_Spray_Foam_Insulation_Cone_Analysis_HRRPUA_Table_25.html"
			},
			{
				"display name": "Cone Calorimeter: 50 kW/m<sup>2</sup>",
				"graph": "Cone/Polyisocyanurate_Spray_Foam_Insulation_Cone_HRRPUA_50.html",
				"table": "Cone/Polyisocyanurate_Spray_Foam_Insulation_Cone_Analysis_HRRPUA_Table_50.html"
			},
			{
				"display name": "Cone Calorimeter: 75 kW/m<sup>2</sup>",
				"graph": "Cone/Polyisocyanurate_Spray_Foam_Insulation_Cone_HRRPUA_75.html",
				"table": "Cone/Polyisocyanurate_Spray_Foam_Insulation_Cone_Analysis_HRRPUA_Table_75.html"
			}
		]
	},
	{
		"test name": "carbon monoxide yield",
		"test description": "",
		"display name": "",
		"table": "Cone/Polyisocyanurate_Spray_Foam_Insulation_Cone_Analysis_CO_Table.html"
	}],
	"derived property": [
	{
		"test name": "soot yield",
		"test description": "",
		"display name": "",
		"table": "Cone/Polyisocyanurate_Spray_Foam_Insulation_Cone_Analysis_Soot_Table.html"
	},
	{
		"test name": "temperature at onset of decomposition",
		"test description": "",
		"display name": "",
		"table": "STA/Polyisocyanurate_Spray_Foam_Insulation_STA_Decomposition_Onset_Temp_Table.html"
	}]
}

File: 01_Data/Polyolefin_Carpet_Low_Pile/material.json
{
	"material": "Low Pile Polyolefin Carpet",
	"alternate names": [
		"olefin",
		"polypropylene carpet",
		"PP carpet",
		"synthetic wool carpet",
		"looped berber"
	],
	"material_dir": "Polyolefin_Carpet_Low_Pile",
	"parent material": "",
	"component material": [],
	"material category": [
		"interior finish"
	],
	"image file": "Polyolefin_Carpet_Low_Pile.JPG",
	"image 600x400 file": "Polyolefin_Carpet_Low_Pile600x400.jpg",
	"video file": "",
	"description": "Low pile polyolefin carpet is a low looped berber style carpet woven from polypropylene fibers.",
	"short desc": "Low pile polyolefin carpet is a low looped berber style carpet woven from polypropylene fibers.",
	"source": "Samples cut from 0.64 cm thick roll",
	"density": "214 kg/m<sup>3</sup>",
	"property scales": [
		"milligram",
		"bench scale"
	],
	"measured property": [
	{
		"test name": "specific heat",
		"test description": "",
		"display name": "",
		"nested tests": [{
				"display name": "Unconditioned",
				"graph": "HFM/Polyolefin_Carpet_Low_Pile_HFM_Wet_specific_heat.html",
				"table": "HFM/Polyolefin_Carpet_Low_Pile_HFM_Wet_specific_heat.html"
			}		]
	},
	{
		"test name": "thermal conductivity",
		"test description": "",
		"display name": "",
		"nested tests": [{
				"display name": "Unconditioned",
				"graph": "HFM/Polyolefin_Carpet_Low_Pile_HFM_Wet_conductivity.html",
				"table": "HFM/Polyolefin_Carpet_Low_Pile_HFM_Wet_conductivity.html"
			},
			{
				"display name": "Dried",
				"graph": "HFM/Polyolefin_Carpet_Low_Pile_HFM_Dry_conductivity.html",
				"table": "HFM/Polyolefin_Carpet_Low_Pile_HFM_Dry_conductivity.html"
			}
		]
	},
	{
		"test name": "mass loss rate",
		"test description": "",
		"display name": "",
		"nested tests": [{
				"display name": "Simultaneous Thermal Analyzer",
				"graph": "STA/N2/Polyolefin_Carpet_Low_Pile_STA_MLR.html"
			},
			{
				"display name": "Cone Calorimeter: 25 kW/m<sup>2</sup>",
				"graph": "Cone/Polyolefin_Carpet_Low_Pile_Cone_MLR_25.html"
			},
			{
				"display name": "Cone Calorimeter: 50 kW/m<sup>2</sup>",
				"graph": "Cone/Polyolefin_Carpet_Low_Pile_Cone_MLR_50.html"
			},
			{
				"display name": "Cone Calorimeter: 75 kW/m<sup>2</sup>",
				"graph": "Cone/Polyolefin_Carpet_Low_Pile_Cone_MLR_75.html"
			}
		]
	},
	{
		"test name": "heat release rate per unit area",
		"test description": "",
		"display name": "",
		"nested tests": [{
				"display name": "Cone Calorimeter: 25 kW/m<sup>2</sup>",
				"graph": "Cone/Polyolefin_Carpet_Low_Pile_Cone_HRRPUA_25.html",
				"table": "Cone/Polyolefin_Carpet_Low_Pile_Cone_Analysis_HRRPUA_Table_25.html"
			},
			{
				"display name": "Cone Calorimeter: 50 kW/m<sup>2</sup>",
				"graph": "Cone/Polyolefin_Carpet_Low_Pile_Cone_HRRPUA_50.html",
				"table": "Cone/Polyolefin_Carpet_Low_Pile_Cone_Analysis_HRRPUA_Table_50.html"
			},
			{
				"display name": "Cone Calorimeter: 75 kW/m<sup>2</sup>",
				"graph": "Cone/Polyolefin_Carpet_Low_Pile_Cone_HRRPUA_75.html",
				"table": "Cone/Polyolefin_Carpet_Low_Pile_Cone_Analysis_HRRPUA_Table_75.html"
			}
		]
	},
	{
		"test name": "carbon monoxide yield",
		"test description": "",
		"display name": "",
		"table": "Cone/Polyolefin_Carpet_Low_Pile_Cone_Analysis_CO_Table.html"
	},
	{
		"test name": "specific heat release rate",
		"test description": "",
		"display name": "",
		"graph": "MCC/Polyolefin_Carpet_Low_Pile_MCC_HRR.html"
	}],
	"derived property": [
	{
		"test name": "soot yield",
		"test description": "",
		"display name": "",
		"table": "Cone/Polyolefin_Carpet_Low_Pile_Cone_Analysis_Soot_Table.html"
	},
	{
		"test name": "effective heat of combustion",
		"test description": "Effective heat of combustion [MJ/kg] is calculated from data collected in micro-scale combustion calorimeter experiments.",
		"display name": "",
		"nested tests": [{
				"display name": "Micro-scale Combustion Calorimeter",
				"table": "MCC/Polyolefin_Carpet_Low_Pile_MCC_Heats_of_Combustion.html"
			}		]
	},
	{
		"test name": "melting temperature and enthalpy of melting",
		"test description": "",
		"display name": "",
		"table": "STA/Polyolefin_Carpet_Low_Pile_STA_Analysis_Melting_Temp_Table.html"
	},
	{
		"test name": "temperature at onset of decomposition",
		"test description": "",
		"display name": "",
		"table": "STA/Polyolefin_Carpet_Low_Pile_STA_Decomposition_Onset_Temp_Table.html"
	},
	{
		"test name": "emissivity",
		"test description": "",
		"display name": "",
		"table": "FTIR/IS/Polyolefin_Carpet_Low_Pile_Emissivity.html",
		"graph": "FTIR/IS/Polyolefin_Carpet_Low_Pile_Emissivity.html"
	}]
}
