Repository: ulfsri/fsri_materials_database

#Database of Contemporary Material Properties for Fire Investigation Analysis
This project was supported by Award No. 2019-DU-BX-0018, awarded by the National Institute of Justice, Office of Justice Programs, U.S. Department of Justice. 

***
***

## Database Structure

## 01_Data/
Raw data generated from each apparatus are included here in plain-text format. The data is organized first by material, next by the short name of test apparatus used, and where applicable additional filtering by test settings.

### Test Apparatus and Data File Structure
- __Cone Calorimeter__ (Cone)
    + Data file structure is the material test, the short name for the apparatus, heat flux setting and scan/scalar, date of test, and replicate number. Scan is for the raw output data and scalar is for the initial conditions and high-level test parameters. 
        * Example: __MDF_Cone_HF25scalar_210323_R1__ stands for the first replicate of scalar data generated from a medium density fiber board test in cone calorimeter exposed to 25 kW/m<sup>2</sup> on March 23, 2021.
- __Heat Flow Meter__ (HFM)
    + Data file structure is the material test, the short name for the apparatus, whether test was dry or wet, whether test was for thermal conductivity or heat capacity, date of test, and replicate number. Scan is for the raw output data and scalar is for the initial conditions and high-level test parameters. 
        * Example: __OSB_HFM_Dry_Conductivity_210315_R3.tst__ stands for the third replicate of the data generated from an oriented strand board test in the heat flow meter tested dry for thermal conductivity on March 15, 2021.
- __Simultaneous Thermal Analyzer__ (STA)
    + Data file structure is the material test, the short name for the apparatus, the atmosphere tested in, the heating rate in Kelvin per minute and data/meta, date of test, and replicate number. Data is for the raw output data and meta is for the initial conditions and high-level test parameters. 
        * Example: __Polyester_Batting_STA_N2_3KData_210215_R1.csv__ stands for the first replicate of the data generated from a polyester batting board test in the simultaneous thermal analyzer tested in nitrogen with a heating rate of 3 Kelvin per minute on March 15, 2021.

File: 04_Documentation/Bibliography/commoncommands.tex
%------------------------------------------------
% Font/Symbol Options
%------------------------------------------------
\usepackage{mathptmx} % sets times fronts and mathsymbols
\usepackage{amssymb} % additional symbols not in mathptmx
\usepackage{mathtools} % package for improving math fonts
\usepackage[T1]{fontenc} % allows the use of glpys and special characters
\usepackage{relsize} % package for changing font size
\usepackage{xcolor} % foreground and background color management
\usepackage{soul} % package for hyphens, underlines, strike out, etc
\usepackage{enumerate} % allows numbered lists building on itemize
\usepackage{upquote} % sets quote style
\usepackage{moreverb} % allows the use of verbatim
\usepackage{gensymb} % provides gen symbols for math like \degree
\usepackage{ragged2e} % helps space words and hyphenate word wrap
\usepackage[titles]{tocloft} % control over the typography of the Table of Contents, List of Figures and List of Tables

% Colors used for cross references and table colors
\definecolor{linknavy}{rgb}{0,0,0.50196}
\definecolor{linkred}{rgb}{1,0,0}
\definecolor{linkblue}{rgb}{0,0,1}

%------------------------------------------------
% Float Options
%------------------------------------------------
\usepackage[pdftex]{graphicx} % improves includegraphics
\usepackage{caption} % customise the captions in floating environments like figure and table
\usepackage{subcaption}
\usepackage{xltabular} % keeps tabularx which helps with column management and but adds longtable
\newcolumntype{L}[1]{>{\raggedright\let\newline\\\arraybackslash\hspace{0pt}}m{#1}}
\newcolumntype{C}[1]{>{\centering\let\newline\\\arraybackslash\hspace{0pt}}m{#1}}
\newcolumntype{R}[1]{>{\raggedleft\let\newline\\\arraybackslash\hspace{0pt}}m{#1}}
\usepackage{booktabs} % high quality tables - allows toprule, midrule, etc
\usepackage{array} % extended implementation of the array and tabular environments which extends the options for column formats
\usepackage{float} % Improves the interface for defining floating objects such as figures and tables
\usepackage{placeins} % provides use of FloatBarrier for managing floats
% \usepackage{subfig} % provides ability to use subfigures
\usepackage{threeparttable} % allows for tablenotes
\usepackage{multirow} % allows split rows

% \usepackage{colortbl} % allows rows and cols of tables to be colored
% \definecolor{lbcolor}{rgb}{0.96,0.96,0.96}

%------------------------------------------------
% Crossref and Bibliography Options
%------------------------------------------------
\newcommand{\nopart}{\expandafter\def\csname Parent-1\endcsname{}} % To fix table of contents in pdf.

\usepackage{cite} %bibliography management
\usepackage{notoccite} % prevents references counting in figures/TOCs superceeding true numbering
\newcommand\notype[1]{\unskip} % allows skip of type for citing research reports
\usepackage[nottoc,notlof,notlot]{tocbibind} % Put the bibliography and index in the ToC
\usepackage[toc,page]{appendix} %defines appendix

%------------------------------------------------
% Output and Page Options
%------------------------------------------------

\renewcommand{\chaptername}{} % drops the word chapter
\renewcommand{\bibname}{References} % renames bibliography to references

\usepackage[pdftex,
        colorlinks=true,
        urlcolor=linkblue,     % \href{...}{...} external (URL)
        citecolor=linkred,     % citation number colors
        linkcolor=linknavy,    % \ref{...} and \pageref{...}
        pdfproducer={pdflatex},
        pdfpagemode=UseNone,
        bookmarksopen=true,
        plainpages=false,
        verbose]{hyperref} %handles cross references

\usepackage{geometry} % user interface to customize page layout

\setlength{\textwidth}{6.5in}
\setlength{\textheight}{9.0in}
\setlength{\topmargin}{0.in}
\setlength{\headheight}{0.pt}
\setlength{\headsep}{0.in}
\setlength{\parindent}{0.0in}
\setlength{\itemindent}{0.25in}
\setlength{\oddsidemargin}{0.0in}
\setlength{\evensidemargin}{0.0in}
% \setlength{\leftmargini}{\parindent} % Controls the indenting of the "bullets" in a list
\setlength{\cftsecnumwidth}{0.45in}
\setlength{\cftsubsecnumwidth}{0.5in}
\setlength{\cftfignumwidth}{0.45in}
\setlength{\cfttabnumwidth}{0.45in}
\setlength{\parskip}{1em}

\usepackage{fancyhdr}
\pagestyle{fancy}
\lhead{}
\rhead{}
\chead{}
\renewcommand{\headrulewidth}{0pt}

\usepackage{titlesec} % sets title stying
\titleformat{\chapter}[hang]{\normalfont\huge\bfseries}{\chaptertitlename\thechapter}{1em}{}
\titlespacing*{\chapter}{0pt}{-30pt}{20pt}

%------------------------------------------------
% Misc Optional Packages
%------------------------------------------------
\usepackage{setspace} % support for setting the spacing between lines in a document
% \usepackage{calc} % simple arithmetic commands -- \setcounter,\setlength
% \usepackage{makeidx} % Create index at end of document
% \usepackage{lastpage} % Automatic last page number reference.
% \usepackage{xfrac} % Improves quality of fractions inline mathmode and in equations
% \usepackage{paralist} % inline lists
% \usepackage{varwidth} % variable width minipage
% \usepackage{listings} % allows user to typeset code inline
% \usepackage{tikz} % drawing package
\usepackage[version=4]{mhchem} % typesetting chemical molecular formulae and equations
% \usepackage{rotating} % rotated boxes (or floats, which are themselves boxes), and boxes always stay on one page.
% \usepackage{lscape} % continuous text (i.e., more than one page) set in landscape mode
% \usepackage{longtable} % allows tables to flow across pages

\usepackage{siunitx} %typsetting units
\sisetup{
    detect-all = true,
    input-decimal-markers = {.},
    input-ignore = {,},
    inter-unit-product = \ensuremath{{}\cdot{}},
    multi-part-units = repeat,
    number-unit-product = \text{~},
    per-mode = fraction,
    separate-uncertainty = true,
}

% \floatstyle{boxed}
% \newfloat{notebox}{H}{lon}
% \newfloat{warning}{H}{low}

% \newenvironment{conditions}
%   {\par\vspace{\abovedisplayskip}\noindent\begin{tabular}{>{$}l<{$} @{${}={}$} l}}
%   {\end{tabular}\par\vspace{\belowdisplayskip}}

%------------------------------------------------
% Create Git Hash 
%------------------------------------------------

\usepackage{xstring} % provides macros for manipulating strings
\usepackage{catchfile} % package catches the contents of a file and puts it in a macro
% Set user input
\newcommand{\gitfolder}{../../.git}             % Relative path to .git folder from .tex file
\newcommand{\reponame}{ulfsri/fsri_materials_database} 

\CatchFileDef{\headfull}{\gitfolder/HEAD}{}              % Get path to head file for checked out branch
\StrGobbleRight{\headfull}{1}[\head]                     % Remove end of line character
\StrBehind[2]{\head}{/}[\branch]                         % Parse out the path only
\CatchFileDef{\commit}{\gitfolder/refs/heads/\branch}{}  % Get the content of the branch head
\StrGobbleRight{\commit}{1}[\commithash]                 % Remove end of line character
\newcommand{\gitrevision}{\StrLeft{\commithash}{7}}
% Build the URL to this commit based on the information we now have
\newcommand{\commiturl}{\href{https://github.com/\reponame/commit/\commithash}{\gitrevision}}

%------------------------------------------------
% Title page definitions
%------------------------------------------------

\newcommand{\titlesigs}{\medskip
	\large \flushleft{UL Research Institutes} \\
	{Terrence R. Brady, President} \\
	{Christopher J. Cramer, Chief Research Officer} \\ \medskip
	\flushleft{Fire Safety Research Institute \\
		{Steve Kerber, Vice President and Executive Director} \\
		\hspace{1in} \\}}


\newcommand{\titleA}{\flushleft{\huge\bf{\vartitle}}}
\newcommand{\titleB}{\vspace{.5in}\flushleft{\large\flushleft{\varauthors\vspace{0.2in}\varaddress\vspace{0.2in}\vardate Compiled from commit \commiturl~on branch \branch.}}}
\newcommand{\titleC}{\vspace{.3in}\flushleft{\large\flushleft{This publication is available free of charge from:\\ \vardoi}}}
\newcommand{\titleD}{
	\begin{minipage}{0.35\textwidth}
		\begin{flushleft}
			\includegraphics[width=1\textwidth]{../Bibliography/UL_RI}
		\end{flushleft}
	\end{minipage}
	\hfill
	\begin{minipage}{0.5\textwidth}
		\begin{flushright}
			\includegraphics[width=1.25in]{../Bibliography/FSRI_Logo_white}
		\end{flushright}
	\end{minipage}
}
\newcommand{\titleE}{\scriptsize\flushleft{\textcopyright \the\year{}. UL Research Institutes. All rights reserved.}}

File: 04_Documentation/Technical_Reference_Guide/FSRI_MaP_Tech_Guide.tex (part 1 of 3)
\documentclass[12pt,oneside]{book}
\input{../Bibliography/commoncommands}

\newcommand{\forceindent}{\leavevmode{\parindent=1em\indent}}
% -----------------------------------------------
% Set Report Title and Authors
% -----------------------------------------------
\newcommand{\vartitle}{Materials and Products Database - Technical Reference Guide\\}
\newcommand{\vardate}{\today \\}
\newcommand{\varauthors}{Mark McKinnon \\
						Craig Weinschenk \\
						Daniel Madrzykowski \\}
\newcommand{\varaddress}{Fire Safety Research Institute \\
	UL Research Institutes\\
	Columbia, MD 21045 \\}
\newcommand{\vardoi}{\url{https://dx.doi.org/10.54206/XXXXXXXX}}


\begin{document}
\pagenumbering{gobble}
\bibliographystyle{unsrturl}
\urlstyle{rm}
\hypersetup{pageanchor=false}

% Custom Commands
\newcommand*\degC[1]{{#1}~\textdegree C}  % \degC{22}

%------------------------------------------------
% Title Page 1
%------------------------------------------------
\begin{minipage}[t][9in][s]{6.25in}
\titleA
\titleB
\titleC
\vfill
\titleD
\titleE
\end{minipage}

%------------------------------------------------
% Blank page between Title Pages
%------------------------------------------------

\newpage
\hspace{5in}
\newpage

%------------------------------------------------
% Title Page 3
%------------------------------------------------

\begin{minipage}[t][9in][s]{6.25in}
\pagenumbering{gobble}
\titleA
\titleB
\titleC
\vfill
\titlesigs
\titleD
\titleE
\end{minipage}
\newpage

\begin{minipage}[t][9in][s]{6.25in}

	\flushleft{In no event shall UL Research Institutes be responsible to anyone for whatever use or non-use is made of the information contained in this Report and in no event shall UL Research Institutes, its employees, or its agents incur any obligation or liability for damages including, but not limited to, consequential damage arising out of or in connection  with the use or inability to use the information contained in this Report. Information conveyed by this Report applies only to the specimens actually involved in these tests. UL Research Institutes has not established a factory Follow-Up Service Program to determine the conformance of subsequently produced material, nor has any provision been made to apply any registered mark of UL to such material. The issuance of this Report in no way implies Listing, Classification or Recognition by UL Enterprises and does not authorize the use of UL Listing, Classification or Recognition Marks or other reference to UL Enterprises on or in connection with the product or system.
}

\vspace{3in}
\vfill
\hspace{1in}

\end{minipage}

\newpage

\hypersetup{pageanchor=true}

\chapter*{Abstract}

\newpage
\frontmatter

\pagestyle{plain}
\pagenumbering{roman}

\cleardoublepage
\phantomsection
\tableofcontents

\cleardoublepage
\phantomsection
\addcontentsline{toc}{chapter}{List of Figures}
\listoffigures

\cleardoublepage
\phantomsection
\addcontentsline{toc}{chapter}{List of Tables}
\listoftables

\chapter*{\centering Acknowledgments}

\begin{table}[!ht]
	\centering
	\caption*{Project Technical Panel}
	\begin{tabular}{ll}
		\toprule[1.5pt]
		Name & Affiliation \\ 
		\midrule
		Vyto Babrauskas	 	& Fire Science and Technology Inc \\
		Ernest Barile	 	& Philadelphia Fire Department \\
		Nicole Brewer	 	& Portland Fire \& Rescue \\
		Morgan Bruns	 	& St. Mary's University of Texas \\		
		Steve Carman 		& Carman \& Associates Fire Investigation, Inc \\
		Paul Claflin 		& Bureau of ATF, Fire Investigation \& Arson Enforcement Division \\
		Jason Dress	    	& Bureau of ATF, Fire Research Laboratory \\
		Adam Friedman	    & Bureau of ATF, Fire Research Laboratory\\
		Brian Geraci 		& Maryland State Fire Marshal \\
		Barry Grimm 		& International Association of Arson Investigators \\
		Brian Lattimer	 	& Virginia Polytechnic Institute and State University \\
		Chris Lautenberger	& Reax Engineering \\
		Kevin McGrattan 	& National Institute of Standards and Technology \\ 
		Tom Sabella 		& Fire Department City of New York, Retired \\
		Stanislav Stoliarov	& University of Maryland \\ 
		\bottomrule[1.25pt]
	\end{tabular}
\end{table}

\chapter*{List of Abbreviations}

\begin{tabbing}
\hspace{1.5in} \= \\
DSC 	\> Differential scanning calorimetry \\
FDS	    \> Fire Dynamics Simulator \\
FSRI    \> Fire Safety Research Institute \\
FTIR 	\> Fourier transform infrared spectrometer \\
HFM 	\> Heat flow meter \\
IS 		\> Integrating sphere \\
MCC 	\> Microscale combustion calorimetry \\
NIJ 	\> National Institute of Justice \\
NIST    \> National Institute of Standards and Technology \\
NLLS    \> Nonlinear least squares \\
SRM 	\> Standard reference material \\
STA 	\> Simultaneous thermal analyzer \\
TGA 	\> Thermogravimetric analysis \\
\end{tabbing}

\newpage
\chapter*{Executive Summary}
\label{chap:executive_summary}
\pagenumbering{arabic}
\setcounter{page}{1}

\newpage
\mainmatter
\newpage

\chapter{Introduction}
\label{sec:introduction}

For the past several years, the NIJ Technology Working Group's Operational Requirements (TWG ORs) for Fire and Arson Investigation have included several scientific research needs that require improved knowledge of properties of materials that are common in the built environment, and therefore likely to be involved in a fire scene. The specific areas of research include: adequate materials data inputs for accurate computer models, understanding the effect of materials properties on the development and interpretation of fire patterns, and evaluation of incident heat flux profiles to walls and neighboring items in support of fire model validation. Each of the three aforementioned research topics rely, in part, on accurate knowledge of the physical conditions of a material prior to the fire, how the material will respond to the exposure of heat, and how it will perform once it has ignited. The project described herein has made advancements in terms of collecting experimental data and property information on a multitude of materials commonly encountered in the built environment for the purpose of making the data publicly available and easily accessible to fire investigators, fire protection engineers, and fire researchers.

The information presented here includes a description of the experimental methods, procedures, and estimated uncertainty in the measurements that have been adopted to collect all the data necessary to describe the properties of the selected materials and validate the properties in the most advanced comprehensive pyrolysis models available. Additionally, raw data and other measured and calculated data have been made publicly available to elevate the base knowledge and tools available for all model practitioners and investigators. The analytical procedures through which the properties were extracted from the collected data are presented to provide users of the database with context for the available data. There is no expectation or requirement that users of the database utilize the same analytical methods that are described in this work, and, as such, they constitute technically defensible recommendations for the fire modeling and investigation communities.

The report also includes case studies that serve as illustrative examples of the practical features of the database and how practitioners may interact with the database as efficiently and effectively as possible.

\chapter{Experimental Procedures}
\label{sec:experimental}

The set of experiments used to measure the data from which properties were determined may be divided according to the size of the specimen on which the measurement is made. The experimental procedures presented in this section are divided into general properties, which are unaffected by the scale of the specimen, milligram-scale experiments, which are designed to observe thermal degradation processes isolated from transport processes, and bench-scale experiments, which are designed to incorporate all the most important physics of pyrolysis at the smallest scale at which the boundary conditions may be controlled.

\section{General Properties}
\label{sec:general_properties}

In the context of this work, general properties refers to the properties that are typically unaffected by the scale of the experimental sample. These properties include the density and moisture content of the sample.

\subsection{Density}
\label{sec:density}

The density of all materials was determined by directly measuring the mass and volume of at least three samples. Prior to measurement, samples were prepared into prismatic geometries to make volume measure straightforward. After preparing prismatic samples, the samples were conditioned according to the specific protocol for each experimental method and the volume and mass of the samples were measured.  

\subsection{Moisture Content}
\label{sec:moisture_content}

The temperature and humidity at which materials are stored and have reached equilibrium prior to ignition or being tested to measure a specific property have a marked effect on the thermo-physical properties and the fire response of the material. When possible, the moisture content of the sample material was measured prior to standard testing. For tests conducted with the heat flow meter (HFM), which is a non-destructive test, the density of the samples was measured, the tests were conducted, and then samples were stored in an oven at a temperature of \degC{105} for a minimum of 48 hours until the mass of the sample stabilized. The resulting samples were considered to have reached equilibrium with the dry environment in the oven and the density of the samples was measured. The difference in mass of the samples in the dried and non-dried state was attributed to absorbed water and was directly used to calculate the moisture content of the non-dried samples.

Material samples were conditioned for cone calorimeter tests in a conditioning chamber held at 50\% relative humidity (RH) and \degC{23} for a minimum of 48 hours and long enough for the mass of the samples to stabilize. The moisture content of the cone calorimeter sample was determined relative to the measured density of the dried heat flow meter samples.

The moisture content of material samples tested with the simultaneous thermal analyzer (STA) was determined directly from the measured mass. The mass of the sample is measured with respect to temperature in STA tests, so the mass of the sample lost from the beginning of the test to approximately \degC{100} was attributed to moisture loss and was directly used to determine the moisture content of the material. 

\section{Milligram-scale Experiments}
\label{sec:mg_scale_exp}

Milligram-scale experiments are also known as thermal analysis experiments and rely on the assumption that the sample is sufficiently small that thermal and mass gradients are negligible throughout the experiment, which is equivalent to the assumption that transport processes are also negligible. Thermal analysis experiments typically consist of a sample with a mass on the order of a few milligrams heated along a well-defined temperature program in a well-defined gas atmosphere. One or more quantities are measured during the experiment, and when more than one quantity is measured simultaneously, the term simultaneous thermal analysis is applied. Thermogravimetric analysis (TGA) involves the measurement of mass during a thermal analysis experiment, differential scanning calorimetry (DSC) is the measurement of heat flow rate during a thermal analysis experiment, and micro-scale combustion calorimetry (MCC) is an experimental technique in which a sample is gasified in the thermal analysis experiment and the heat evolved from combustion of the produced gases and vapors is measured. The database includes data collected in STA experiments in which TGA and DSC were conducted simultaneously as well as data from MCC experiments. 

\subsection{Simultaneous Thermal Analysis}
\label{sec:sta}

A NETZSCH STA 449 Jupiter F3 Simultaneous Thermal Analyzer (STA), pictured in Figure~\ref{fig:STA_apparatus}, was used to simultaneously conduct TGA to determine the kinetics of thermal degradation as well as DSC to determine specific heat capacities, the heat of reaction, and the heat of gasification for materials. The STA incorporated a heat flux style DSC measurement. The apparatus consists of a twin-style sample carrier with a space for a reference crucible and a sample crucible. The crucibles are ideally weight-matched and consistently placed in the same position on the carrier to ensure consistent heat flow rate measurements. A thermocouple welded to the bottom of each carrier position measures the temperature of each crucible. The carrier system is encompassed in a furnace and the apparatus incorporates mass flow controllers to maintain well-characterized gaseous composition and flow conditions while the furnace maintains a well-characterized temperature.  

\begin{figure}[!ht]
\centering
\includegraphics[width=.75\columnwidth]{Figures/STA.png}
\caption[Image of the Simultaneous Thermal Analyzer (STA) Apparatus]{Image of the simultaneous thermal analyzer (STA) apparatus.}
\label{fig:STA_apparatus}
\end{figure}

\subsubsection{Sample Preparation}

The material samples were prepared into powders using a cryogenic mixing ball mill (shown in Figure~\ref{fig:cryomill}) which ground the samples for a minimum of ten minutes. This ensured that samples were homogeneous and representative of the bulk material and guaranteed sufficient thermal contact between the sample and the crucible. Good thermal contact is necessary for accurate heat flow measurement because the principle of a heat flux DSC uses thermocouple measurements from the center of the bottom surface of the crucible to determine the heat flow rate.

\begin{figure}[!ht]
\centering
\includegraphics[width=.75\columnwidth]{Figures/Cryomill.png}
\caption[Image of the Cryogenic Mixing Ball Mill Used for Thermal Analysis Sample Preparation]{Image of the cryogenic mixing ball mill used for thermal analysis sample preparation.}
\label{fig:cryomill}
\end{figure}

Powdered samples were stored in a desiccator in the presence of Drierite for a minimum of 48 hours prior to STA experiments to minimize the impact of moisture of the experiments. Although the desiccator maintained an environment below 10\% RH, samples generally still had some non-zero moisture content which was determined as outlined in Section~\ref{sec:moisture_content}. An photograph of a representative powdered sample and a platinum crucible are provided in Figure~\ref{fig:sta_sample} to show the relative scale of the sample.

\begin{figure}[!ht]
\centering
\includegraphics[width=.75\columnwidth]{Figures/STA_Sample_Prep.png}
\caption[Image of the Powdered Sample Prepared through Cryogenic Grinding for STA Experiment]{Image of the powdered sample prepared through cryogenic grinding for STA experiment.}
\label{fig:sta_sample}
\end{figure}

\subsubsection{Calibration}

The data presented in the database were collected from STA tests conducted with two different types of furnaces. At the beginning of the project, the only furnace available was a silicon carbide (SiC) furnace, and later in the project a platinum (Pt) furnace became available. The Pt furnace provided greater repeatability in the temperature profile and higher sensitivity heat flow rate measurements than the SiC furnace. 

The measured temperature of the furnace and the voltage difference measured between the sample and reference crucible thermocouples was correlated to heat flow rates through a calibration procedure that involved the known onset temperature for melting and heats of fusion for a set of pure organic compounds and anhydrous salts. A five-point temperature calibration was conducted in general accordance with the procedure described in ASTM E967~\cite{ASTM_E967}. A five-point sensitivity curve was constructed from an exponentially decaying third-degree polynomial using data collected generally according to the procedure described in ASTM E968~\cite{ASTM_E968}. 

The calibration procedure was performed at least every 200 temperature cycles in the STA. The temperature calibration took a linear form for the SiC furnace and the standard deviation of the residuals of that linear regression was at most \degC{0.9} for the calibrations applied to the data presented in the database. The temperature correction for the Pt furnace took on a second-degree polynomial form with the standard deviation of residuals less than \degC{0.1}. The sensitivity calibration curve had a standard deviation of the residuals of $\pm$ 0.05 \si{\micro V/mW} for the SiC furnace and $\pm$ 0.02 \si{\micro V/mW} for the Pt furnace. These standard deviations corresponded to approximately $\pm$7\% in the heat flow curve over the temperatures of interest in the SiC furnace and approximately $\pm$2\% in the heat flow rate curve over the temperatures of interest in the Pt furnace. The STA mass balance system was serviced annually and this service consisted of a recalibration of the balance. 

\subsubsection{Experimental Procedure}

Tests were conducted at heating rates of 3, 10, and 30 \degC{}/min with an initial temperature of \degC{50} and a maximum temperature chosen to ensure decomposition was completed (typically approximately \degC{650}. The crucible lid was placed on the sample crucible and the edge of the sample crucible was marked to ensure consistent orientation of the crucible relative to the sample carrier. All the data currently in the database were collected in experiments conducted in a nitrogen atmosphere with a total flow rate of 70~mL/min. The temperature program for the STA experiments consisted of an isotherm for 10 minutes at \degC{50} followed by a linear increase in temperature at the constant set point heating rate to the maximum temperature set point followed by a 5 minute isotherm at the final temperature. The experiment was conducted without a sample in the crucible to collect correction data. The entire experiment was repeated with a sample in the crucible to collect data on the sample material. The sample preparation procedure for STA tests involved spreading a powdered sample of the material to be tested with a mass of 4.0$\pm$0.1 mg evenly across the bottom of a platinum-rhodium crucible. Analysis involved subtracting the correction data from the sample data. 

\subsubsection{Experimental Uncertainty}

The raw quantities measured with the STA are the mass of the sample system and the voltage difference between the thermocouple signals collected at the sample and reference crucibles. Because the mass of the carrier, crucibles, and sample measured in the experiment were corrected with a test conducted immediately before the sample test, it is expected that the uncertainty in the measured mass was minimal. This uncertainty was evaluated by comparing the masses measured in consecutive tests (sample and correction tests) in temperature ranges at which no physical mass loss occurred (measured mass variations were caused by drift or geometric differences). The maximum difference between the measured mass curves in consecutive tests for general polymers was determined as 0.08 mg, which constitutes an uncertainty in the mass signal of $\pm$2\% for the experimental data presented in the database. The uncertainty in the mass measurement may be compared to the variability in the residual mass of the char yielded in STA experiments at \degC{650} which was approximately $\pm$5\%.

\subsection{Micro-scale Combustion Calorimetry}
\label{sec:sta}

A Fire Testing Technology microscale-combustion calorimeter (MCC), shown in Figure~\ref{fig:MCC_apparatus}, was used to measure the heat release rate of the pyrolyzate evolved during pyrolysis of the sample material. The apparatus consists of a flat sample platform sized for a single crucible. Experiments were performed in general accordance with ASTM D7309~\cite{ASTM_D7309}. During a test, the crucible is moved into a furnace region that is constantly purged with nitrogen gas. A thermocouple bead on the sample platform ensures the temperature of the sample follows the set point temperature. The evolved pyrolyzate is allowed to flow to a combustion chamber which is held at \degC{900} and where excess oxygen is injected to ensure the pyrolyzate undergoes complete combustion. The gas effluent flows to an oxygen sensor where the decrease in oxygen concentration is measured and related to the heat release rate through the principle of oxygen-consumption calorimetry. 

\begin{figure}[!ht]
\centering
\includegraphics[width=.75\columnwidth]{Figures/MCC.png}
\caption[Image of the Micro-Scale Combustion Calorimeter (MCC) Apparatus]{Image of the micro-scale combustion calorimeter (MCC) apparatus.}
\label{fig:MCC_apparatus}
\end{figure}

\subsubsection{Sample Preparation}

The material samples were prepared into powders using a cryogenic mixing ball mill which ground the samples for a minimum of ten minutes. This ensured that samples were homogeneous and representative of the bulk material and guaranteed sufficient thermal contact between the sample and the crucible. This sample preparation method was identical to the samples prepared for the STA experiments to ensure a comparison between the data collected in each experiment could be directly compared.

Powdered samples were stored in a desiccator in the presence of Drierite for a minimum of 48 hours prior to MCC experiments to minimize the impact of moisture of the experiments.

\subsubsection{Calibration}

The sample temperature measured by the MCC system was calibrated by comparing the onset temperature of melting measured with the sample thermocouple to literature values for a set of pure metals. The temperature correction applied to the measured temperature was defined by a second-degree polynomial. The coefficients were unique to the heating rate and the crucible material and were measured with a heating rate of 30~\degC{}/min and the ceramic crucibles provided by the manufacturer. The heat release rate time delay was calibrated by pulsing oxygen into the system and monitoring the time between the onset of oxygen flow and the oxygen sensor registering an increase in oxygen concentration. The oxygen sensor was calibrated daily during testing by introducing a known flow rate of oxygen into the system and measuring the oxygen concentration with the oxygen sensor. The voltage from the oxygen sensor at no oxygen flow was recorded as the zero point and the voltage at the high limit was recorded when 25~mL/min of oxygen at standard temperature and pressure (STP) was flowed into the system. After the oxygen sensor was calibrated and at least once daily, powdered polystyrene was tested according to the full MCC test procedure and the heat of combustion, the peak HRR, and the temperature corresponding to the peak HRR were compared against literature values to ensure the MCC system was accurately measuring HRR.

\subsubsection{Experimental Procedure}

A powdered sample of the material to be tested with a mass of 4.0$\pm$0.1 mg was spread evenly across the bottom of the ceramic crucible. The sample and crucible mass were measured prior to testing. Tests were conducted with a heating rate of 30 \degC{}/min with an initial temperature of \degC{50} and a maximum temperature that was typically approximately \degC{750}). Tests were conducted with samples in ceramic crucibles with no lids to ensure there was no added resistance to flow of pyrolyzate gases and vapors from the sample to the combustion chamber. All the data currently in the database were collected in experiments conducted in a nitrogen atmosphere with a total flow rate of 80~mL/min. The temperature of the combustion chamber was set to \degC{900} and the oxygen flow rate to the combustion chamber was 20~mL/min. After the sample reached the maximum temperature, the sample and crucible were allowed to cool and the mass of the crucible and residue was measured to determine the char yield. 

\subsubsection{Experimental Uncertainty}

The MCC uses measurements of temperature, oxygen concentration, and an independent measurement of mass for determination of the HRR with respect to temperature and the effective heat of complete combustion. The typical maximum expanded uncertainty in thermocouple measurements of temperature is $\pm$\degC{2} at \degC{900}. For the majority of the temperature program experienced by the sample specimen, this equates to an uncertainty of less than $\pm$1\%. The estimated uncertainty in mass measurements made with the analytical balance was $\pm$0.01~mg. Because the MCC method requires the difference between the initial mass and the residual mass, and this difference has a maximum of 4~mg and a minimum of approximately 3~mg for the materials that are currently in the database, the relative uncertainty can be assumed to be approximately $\pm$1\%.

The uncertainty in the determination of HRR using flow calorimetry with the MCC depends on the oxygen concentration measurement, the density of oxygen entering the oxygen sensor, and the flow rate of the gases that flow to the oxygen sensor, and the heat of combustion of oxygen with hydrocarbon fuels. The accuracy of the oxygen concentration measurement using an electrochemical sensor was reported as $\pm$1\%. It is assumed that the oxygen concentration is measured on gases at room temperature because the gases flow from the combustion chamber, through driers and filters prior to reaching the oxygen sensor. The density of the oxygen at the sensor is assumed to be the value at \degC{25} and the density scales with the ratio of the actual absolute temperature to the absolute temperature of the ideal state. Assuming the uncertainty in the temperature is only due to the uncertainty in the thermocouple measurement, the density of oxygen has an uncertainty of $\pm$1\%. The ASTM standard specifies that the accuracy of the flow meter be $\pm$1\% at full scale. The coefficient of variation of the heat of combustion of oxygen with hydrocarbon fuels is $\pm$5\%. Combining theses systematic uncertainties yields an expanded systematic uncertainty of approximately $\pm$6.5\% in the HRR measurement.

An inter-laboratory study which measured the HRR of five materials using the MCC was conducted to investigated repeatability and reproducibility of the measurements made when conducting tests with the apparatus following the standard method outlined in ASTM D7309. According to ASTM E691,\emph{Practice for Conducting an Interlaboratory Study to Determine the Precision of a Test Method}, the repeatability is defined as the expected range about the measured value that encompasses 95\% of the data when the test is repeated immediately after the measurement is made. The reproducibility is defined as the same metric when a different laboratory repeats the measurement. The study showed a repeatability standard deviation of approximately $\pm$0.3~kJ/g and a reproducibility standard deviation of approximately $\pm$1.5~kJ/g for the total heat release. For a material with a total heat release of 25~kJ/g, this equates to an expanded repeatability (k=2) of $\pm$2.4\% and an expanded reproducibility of $\pm$12\%. Additional results are presented in the literature~\cite{ASTM_D7309,MCC_ILS}. 

\section{Bench-scale Experiments}
\label{sec:bench_scale_exp}

Bench-scale experiments were conducted to characterize thermal transport properties, optical properties, and to collect validation data on the materials in the database. Experiments were conducted according to ASTM C518~\cite{ASTM_C518} to measure the thermal conductivity and according to a modified version of ASTM C1784~\cite{ASTM_C1784} to determine the specific heat capacity of the material. An integrating sphere (IS) accessory was used with the FTIR spectrometer to determine the spectral reflectivity from which the spectral emissivity was calculated for all the materials in the database generally according to ASTM E903~\cite{ASTM_E903}. The IS was also used to measure spectral transmission from which absorption coefficient was calculated. Transmission was only measured for a subset of materials that were suspected of allowing transmission and in-depth absorption of infrared radiation. Experiments were conducted with the cone calorimeter in general accordance with ASTM E1354~\cite{ASTM_E1354} to measure the heat release rate per unit area (HRRPUA), time to ignition, and smoke yield of the material given a set point incident heat flux. Cone calorimeter data may also serve as validation data for the complete set of properties measured through all other experimental procedures.

\subsection{Heat Flow Meter}
\label{sec:hfm}

A TA instruments FOX 200 HFM, shown in Figure~\ref{fig:HFM_apparatus} was used to measure the thermal conductivity and specific heat capacity of the materials in the database. The apparatus consists of two plates between which a 200~mm x 200~mm sample specimen is placed during a test. During a test, an actuator above the upper plate moves the upper plate until contact is made between the upper plate and the sample specimen. The instrument measures the distance between the two plates as the thickness of the material. The temperature of each plate is controlled with Peltier coolers and resistance heaters. The heat flow through each plate is measured with thermopiles and the measured quantity may be related to the thermal conductivity or the specific heat capacity of the material, depending on the relationship between the set temperatures of each plate.

\begin{figure}[!ht]
\centering
\includegraphics[width=.75\columnwidth]{Figures/HFM.png}
\caption[Image of the Heat Flow Meter (HFM) Apparatus]{Image of the heat flow meter (HFM) apparatus.}
\label{fig:HFM_apparatus}
\end{figure}

\subsubsection{Sample Preparation}

Samples were cut square with a side of 0.20 m and tested immediately in the unconditioned as-received state. After testing in the as-received state, the sample specimens were dried in a convection oven at a temperature of \degC{105} for a minimum of 48 hours until the mass of the dried samples no longer changed. If the mass of the dried samples did not change from the as-received state, it was assumed the as-received state did not hold any absorbed moisture. The mass of each sample and the calculated density was recorded prior to each HFM test.

Sample materials that could not be made into specimens with the desired outside dimensions were cut as large as possible and the remainder of space in the HFM was filled with the same material. This was possible because the sensing surface was confined to the central 0.075~m x 0.075~m, and the role of the filler material was to minimize unnatural thermal gradients at the edges of the samples. Using the same material as the test specimen minimized the affect of thermal transport across the interface between the sample specimen and the fillers.

\subsubsection{Calibration}

The HFM was calibrated with several calibration standards procured from or that could be traced back to the National Institute of Standards and Technology (NIST). A NIST 1453 expanded polystyrene standard reference material (SRM) was initially used to calibrate the HFM for thermal conductivity determination. The effective temperature range of the 1453 SRM was approximately \degC{8} to \degC{45}, which defined the upper and lower limits of thermal conductivity determination when using the 1453 SRM. To increase this temperature range, a NIST 1450e fibrous glass board SRM was procured to calibrate the HFM for thermal conductivity determination. The effective temperature range of the 1450e SRM was approximately 7 to \degC{87}. The maximum plate temperature that could be achieved with the HFM used for measure data presented in the database was \degC{75}. Because the effective temperature of the material at which the thermal conductivity is assigned is the mean between the plate temperatures, this limited the maximum mean temperature of the sample for thermal conductivity measurement to \degC{65} with the 1450e SRM.

A NIST 1450b SRM (fibrous glass board) calibration that was loaded on the apparatus when it was received from the manufacturer was used for specific heat capacity determination. The effective temperature range of the 1450b SRM was -13 to \degC{57}. The specific heat capacity determination also required a correction for the heat capacity of the plates. This was determined by conducting tests with no sample between the plates. A proprietary program developed by TA Instruments was used to subtract the heat capacity of the plates and to calculate the specific heat capacity of the sample specimen. 

\subsubsection{Experimental Procedure}

The ASTM C518 tests consisted of setting the temperatures of the cold and hot plates such that there was a difference of \degC{20} and allowing the system to achieve equilibrium. When using the 1453 SRM, the first set of temperatures were \degC{5} and \degC{25} and the second set were \degC{35} and \degC{55} for the cold plate and hot plate, respectively. The instrument alternated between these set points three times to collect necessary statistics on the measured thermal conductivity of the sample specimen at mean temperatures of \degC{15} and \degC{45}. When the calibration from the 1450e SRM was used, the first set of temperatures were \degC{5} and \degC{25} and the second set were \degC{55} and \degC{75} for the cold and hot plates. This yielded thermal conductivity values at\degC{15} and \degC{65}.

The modified ASTM C1784 tests consisted of setting the temperature of both the cold and hot plates equal to the same temperature and allowing the entire system to reach thermal equilibrium. When equilibrium was achieved, both plates were adjusted to the next highest set point temperature. The total energy required for the system to achieve equilibrium at the next set point temperature was measured and used to calculate the volumetric heat capacity of the specimen assigned to the mean temperature between the two temperatures. The set point temperatures defined in this investigation were 5, 15, 25, 35, and \degC{45}, which yielded heat capacity values at 10, 20, 30, and \degC{40}. 

Each measurement block with the HFM consisted of 512 data acquisition cycles. All collected data were averaged over these cycles and the values of each measurand were compared to previous measurements to determine whether the system had reached steady-state. Convergence criteria for the ASTM C518 tests required plate temperatures to be within \degC{0.2} of the set points, the average heat flow sensor measurement was required to be within 49 \si{\micro V/mW} between successive measurement blocks, and the average transducer signal between successive measurement blocks was required to be identical to the previous signal value for a minimum of four successive measurement blocks.

\subsubsection{Experimental Uncertainty}

A discussion of the potential sources of error in HFM tests is provided in ASTM C518 \emph{Standard Test Method for Steady-State Transmission Properties by Means of the Heat Flow Meter Apparatus}~\cite{ASTM_C518}. These possible errors include uncertainty in the precision of the calibration specimen, uncertainty in the precision of the apparatus, and uncertainty due to the calibration material and sample materials being non-identical. The HFM calibration utilized a NIST 1453 expanded polystyrene standard reference material (SRM). Repeatability of measurements on the calibration material and the test specimens had less than 1\% variation, and measurements conducted on the calibration material matched the NIST certificate to within 2\%. This high repeatability and low measurement error indicate uncertainty in the precision of the measurement and the calibration material is low. The thermal conductivity and specific heat capacity of the SRM were expected to be significantly different from those for the polycarbonate samples tested in this work. This contribution to the overall uncertainty is difficult to quantify, but it is hypothesized that the most significant effect of these property differences is on the duration of the tests due to identical convergence criteria. 

\subsection{Fourier Transform Infrared Spectrometer}
\label{sec:ftir}

A Bruker A562-G gold-coated integrating sphere, a schematic of which is shown in Figure~\ref{fig:IS_apparatus}, was used in conjunction with a liquid nitrogen-cooled Mercury Cadmium Telluride (MCT) detector to measure diffuse reflection and transmission for the materials in the database. The FTIR spectrometer, shown in Figure~\ref{fig:FTIR_apparatus}, uses optical components and the principle of interferometry to measure how electromagnetic radiation in the infrared range interacts with solid materials with respect to the wavelength of the electromagnetic radiation. 

\begin{figure}[!ht]
\centering
\includegraphics[width=.75\columnwidth]{Figures/IS.png}
\caption[Schematic of an Integrating Sphere]{Schematic of an integrating sphere.}
\label{fig:IS_apparatus}
\end{figure}

\begin{figure}[!ht]
\centering
\includegraphics[width=.75\columnwidth]{Figures/FTIR.png}
\caption[Image of Fourier Transform Infrared Spectrometer (FTIR) Apparatus]{Image of Fourier transform infrared spectrometer (FTIR) apparatus.}
\label{fig:FTIR_apparatus}
\end{figure}

\subsubsection{Sample Preparation}

Specimens for the IS experiments were cut into 25~mm diameter cylindrical samples and the exposed surface of the sample was unchanged from the as-received state to ensure the optical properties were representative of the materials encountered in practice. 

\subsubsection{Calibration}

Prior to testing on a daily basis, the laser wavenumber was measured and calibrated to ensure accurate spectral data and a performance qualification (PQ) test was conducted to ensure the instrument was operating properly. The process for laser wavenumber calibration involved measuring a water vapor spectrum, determining the optimum wavenumber for a specific water band, and comparing against adjacent water bands. The calibrated laser wavenumber was verified against bands of a polystyrene internal validation unit filter in the final step of the calibration. The PQ test consisted of seven individual tests that ensured the FTIR signals were measured with the correct amplitude over the entire spectral range and that all optical components within the instrument were functioning properly. For all of these daily calibrations a gold reference material was in place at the lower measurement port when the IS was installed.

\subsubsection{Experimental Procedure}

The IS experiments consisted of a series of consecutive tests in which the spectral reflectance was measured for a reference standard, followed by a spectral reflectance measurement for the sample material. The reference standard used in these experiments was a light trap that represented the lowest possible reflectance that could be practically measured at all wavelengths. Tests were conducted with the liquid nitrogen-cooled MCT detector scanning at a rate of 40 kHz for a total of 256 scans per test. Eight replicates of the series which consisted of a reference test followed by a sample test were conducted for each material to collect statistics on the optical properties of the material.
