Repository: ulfsri/fsri_materials_database

#Database of Contemporary Material Properties for Fire Investigation Analysis
This project was supported by Award No. 2019-DU-BX-0018, awarded by the National Institute of Justice, Office of Justice Programs, U.S. Department of Justice. 

***
***

## Database Structure

## 01_Data/
Raw data generated from each apparatus are included here in plain-text format. The data is organized first by material, next by the short name of test apparatus used, and where applicable additional filtering by test settings.

File: 04_Documentation/Technical_Reference_Guide/FSRI_MaP_Tech_Guide.tex (part 2 of 3)
\documentclass[12pt,oneside]{book}
When it was apparent that the sample material was non-opaque to the incident electromagnetic radiation in the infrared range, the transmittance through the material was also measured in IS experiments. For the transmission IS experiments, samples of several thicknesses of the material up to approximately 3~mm were prepared for testing. Each sample was mounted on a sample holder that held the sample at the entrance port to the IS such that the beam passed through the sample prior to entering the IS. Prior to the sample test, a reference test was conducted with no sample in the holder. Gold surface reference objects were placed at all other ports during these experiments. Eight replicates of the series of reference tests followed by sample tests were completed for each thickness of the material. These data were used to calculate the absorption coefficient of the material. 

\subsubsection{Experimental Uncertainty}

A comprehensive discussion of sources of uncertainty for integrating sphere reflectance measurements with the Bruker A562-G IS is provided by Blake et al.~\cite{Blake_2018}. To summarize the discussion, sources of systematic uncertainty include deviations from ideal geometry of the sphere and the sample that are not accounted for in theory and analysis. These deviations include a lack of knife edges at the interface between the IS and the sample, the use of a flat sample instead of a sample with the same curvature as the sphere, the detector field-of-view (FOV) and baffle position, and general FTIR baseline drift. Blake et al. conducted a ray trace analysis on an accurate three-dimensional model of the IS and determined the fractional uncertainties of each systematic contribution are those presented in Table~\ref{tab:IS_uncertainty}. The total uncertainty due to these systematic components is approximately $\pm$4\%. These components must be added in quadrature with the aleatoric uncertainty to get the total expanded uncertainty in the spectral reflectance measurements.

\begin{table}[!ht]{}
\centering
\caption[Components of Systematic Uncertainty in Integrating Sphere Experiments]{Components of Systematic Uncertainty in Integrating Sphere Experiments (Reproduced from~\cite{Blake_2018})}
{\begin{tabular}{cc}
\toprule
Component                         & Fractional Uncertainty  \\
\midrule
Effect of port edges (no knife edge)        & 0.03 					    \\ 
Effect of flat sample                       & 0.002                       \\ 
Effect of detector FOV and baffle position  & 0.008                       \\ 
FTIR baseline drift                         & 0.002                       \\ 
\bottomrule
\end{tabular}}
\label{tab:IS_uncertainty}
\end{table}

\subsection{Cone Calorimeter}
\label{sec:cone_calorimeter}

The cone calorimeter, pictured in Figure~\ref{fig:cone} is a standard test apparatus~\cite{ASTM_E1354} that utilizes oxygen consumption calorimetry to provide data on the HRRPUA of a sample material subjected to a well-defined external heat flux and under flaming conditions. The cone calorimeter features a truncated conical heater with the bottom surface parallel to and 25~mm above the surface of a 0.1~m square sample. The standard test features a spark igniter that ignites gaseous pyrolyzate when the concentration of gases 13~mm from the surface of the sample exceed the lower flammability limit. The mass of the sample is measured through the duration of the test and the gaseous effluent is pulled into a ventilation system at a well-defined flow rate. A gas sampling system measures the reduction in oxygen and increase in carbon dioxide and carbon monoxide from baseline conditions over the duration of the test. A laser system also measures the optical density of the effluent throughout the duration of the test, which can be directly related to the specific extinction area and smoke yield per mass of sample lost.

\begin{figure}[!ht]
\centering
\includegraphics[width=.75\columnwidth]{Figures/Cone.png}
\caption[Image of Cone Calorimeter]{Image of cone calorimeter.}
\label{fig:cone}
\end{figure}

\subsubsection{Sample Preparation}

Samples were cut into 0.1~m x 0.1~m specimens and stored in a conditioning chamber at 50\% RH and \degC{23}. The mass and dimensions of the sample specimens were recorded and pictures were taken of the specimens prior to testing. Pictures were also taken after the tests to provide context for the collected data. The edges of the sample specimens were wrapped with aluminum foil such that only the top surface was exposed. The sample specimen was placed on a minimum of 0.025~m thick refractory blanket insulation. Every effort was made to avoid the use of the edge frame and the retaining grid to limit unnecessary thermal mass that is difficult to represent in fire models. When samples deformed rapidly on exposure to the heater or intumesced significantly, relatively low mass tie wires were used to maintain the sample in place. When the tie wires were unable to keep the sample specimen in place, the retaining grid was used. When the retaining grid was required, the time to sustained ignition was verified against at least one test conducted without the retaining grid. Figure~\ref{fig:cone_sample} displays photographs of representative materials prepared for cone calorimeter tests.

\begin{figure}[H]
    \centering
    \begin{subfigure}[b]{0.475\textwidth}
        \centering
        \includegraphics[width=\textwidth]{Figures/Nylon.jpg}
        \caption{Nylon sample prepared for cone calorimeter test}
    \end{subfigure}
    \hfill
    \begin{subfigure}[b]{0.475\textwidth}
        \centering
        \includegraphics[width=\textwidth]{Figures/OSB.jpg}
        \caption{OSB sample prepared for cone calorimeter test}
    \end{subfigure}
    \caption[Representative Samples Prepared for Cone Calorimeter Experiments] {Representative samples prepared for cone calorimeter experiments.} 
    \label{fig:cone_sample}
\end{figure}

\subsubsection{Calibration}

The cone calorimeter was calibrated according to the standard calibration procedures~\cite{ASTM_E1354}. The oxygen, carbon dioxide, and carbon monoxide detectors were zeroed and calibrated daily against air and calibration span gas, respectively, prior to testing. The heat release rate measurement was calibrated using a methane burner that produced a 5~kW flame. The steady state reduction in oxygen while the burner had a flame was correlated with the known heat release rate to determine a C-factor coefficient that was applied when measuring HRR during tests on material samples. The load cell was zeroed and calibrated using a 0.5~kg mass. The zero value for the smoke obscuration measurement was verified daily prior to testing. The incident heat flux to the sample was set prior to each set of tests conducted at each heat flux through an automated algorithm that changed the temperature of the cone heater coil based on feedback from a Schmidt-Boelter heat flux gauge with the sensing surface flush with the exposed sample surface.

\subsubsection{Experimental Procedure}

Cone calorimeter tests were conducted in triplicate with incident heat fluxes of 25~kW/m$^2$, 50~kW/m$^2$, and 75~kW/m$^2$. The heater temperature was set using the feedback control algorithm with the signal from the Schmidt-Boelter heat flux gauge with the sensing surface at the same level as the sample. The data acquisition system was started and background data were collected. The sample specimen in the sample holder was placed on the mass balance platform and the mass measurement was tared for the initial mass of the sample holder and the specimen. Prior to the beginning of the test, a heat shield protected the sample surface from the heater. The spark igniter was moved into place 13~mm above the center of the sample surface and was energized. The heat shield was removed to begin the test, and the time at which the shield was removed was recorded. The sample specimen was observed throughout the test, and the engineer running the tests recorded the times at which offgassing started, flashing was observed, sustained ignition was observed, and the times at which any other pertinent phenomena were observed. The test was allowed to continue until the mass loss rate (MLR) or HRR dropped below a specific threshold, or was allowed to progress for a maximum of 20 minutes if ignition never occurred. 

\subsubsection{Experimental Uncertainty}

The sources of systematic uncertainty in the heat release rate determination with the cone calorimeter have been discussed by several researchers~\cite{Enright,Brohez,Zhao}. The most significant sources of uncertainty of measurement of HRR were identified as the assumed effective heat of combustion term, the combustion expansion factor, and uncertainty in the oxygen analyzer. The assumed effective heat of combustion may vary $\pm$5\%, the uncertainty in the combustion expansion factor is assumed to be approximately $\pm$33\%, and the absolute uncertainty in the oxygen concentration measurement is $\pm$100~ppm. The authors agree that uncertainty in the pressure transducer and temperature measurements associated with the HRR measurement are negligible relative to the other components of uncertainty. The total expanded relative uncertainty of the HRR measurement, when considering only the systematic contributions was estimated as between 5.5\% and 7\%~\cite{Enright,Zhao}. 

Additionally, the uncertainty in the measurement of mass with the balance was determined by Zhao and Dembsey~\cite{Zhao} to be approximately $\pm$0.38~g, and the authors remarked that this is lower than the uncertainty reported by the manufacturer ($\pm$0.5~g). The authors conducted an uncertainty analysis on the smoke meter system and found that the total expanded relative uncertainty of the main photodiode detector was $\pm$2.4\% and $\pm$0.8\% for the reference photodiode detector, but also stated that the smoke obscuration measurement system that was characterized was a custom-built system and may not provide a universal representation of all smoke obscuration systems.

The ASTM and ISO standards each report the results of interlaboratory studies on repeatability and reproducibility for the measurements made with the cone calorimeter. Linear regression coefficients for each metric are reported in the standards. The repeatability is defined as the deviation from a measured quantity that is expected with 95\% probability when tests are conducted under identical conditions on the same material in the same laboratory in rapid succession. The reproducibility is defined as the deviation from a measured quantity that is expected with 95\% probability when tests are conducted under identical conditions on the same material in a different laboratory. While these quantities do not provide direct quantifications of the components of systematic and aleatoric uncertainty, the repeatability provides an approximation of the aleatoric uncertainty and the reproducibility provides an approximation of the total expanded uncertainty. The repeatability and reproducibility of several quantities that describe features in the data collected in cone calorimeter experiments are presented in Table~\ref{tab:cone_r_and_r}~\cite{ASTM_E1354,ISO_5660-1}. Each value in the table is represented as a linear expression with a constant component and a component that is dependent on the magnitude of the quantity.

\begin{table}[!ht]{}
\centering
\caption[Kinetic Parameters Determined for Anaerobic Decomposition of Nylon]{Kinetic Parameters Determined for Anaerobic Decomposition of Nylon}
{\begin{tabular}{lcc}
\toprule
Quantity & Repeatability	& Reproducibility\\
\midrule
time to ignition ($t_{ig}$)			& $4.1 \pm 0.125t_{ig}$ 	& $7.4 \pm 0.220t_{ig}$	\\ 
peak HRR  ($\dot{q}''_{max}$)			& $13.3 \pm 0.131\dot{q}''_{max}$ 	& $60.4 \pm 0.141\dot{q}''_{max}$	\\ 
total heat released ($q''_{tot}$) 			& $7.4 \pm 0.068q''_{tot}$  	&	$11.8 \pm 0.088q''_{tot}$	\\ 
effective heat of combustion ($\Delta{h_{c,eff}}$) 			& $1.23 \pm 0.050\Delta{h_{c,eff}}$ 	&	$2.42 \pm 0.055\Delta{h_{c,eff}}$	\\ 
average specific extinction area ($\sigma_f$) 			& $59 \pm 0.076\sigma_f$	&	$63 \pm 0.215\sigma_f$	\\ 
\bottomrule
\end{tabular}}
\label{tab:cone_r_and_r}
\end{table}

\chapter{Data Analysis}
\label{sec:analysis}

User groups that are likely to use modeling methods that require similar properties were identified during this project to ensure all stakeholders were appropriately represented. Table~\ref{tab:user_group_properties} was reproduced from an earlier status report and presents the identified user groups and the properties that would be most useful for each group. The user groups include fire investigators, fire protection engineers, and fire researchers. The following sections describe how data were analyzed from the raw quantities measured in each of the experimental methods to yield the property values presented in the database as well as recommended methods for analyzing the data to extract property values when these values are not presented in the database. 

In each section, some example data is provided to illustrate the analytical methods and final results of analysis for sample materials. Sample materials included a thermoplastic, nylon (polyamide 6,6), and lignocellulosic materials, oriented strandboard (OSB) and masonite. Thermoplastics and lignocellulosic material typically have different trends in properties and reaction-to-fire test data and represent the range of methods required for analysis. Nylon is a non-charring (char fraction < 10\%) general polymer that is a common component in electronics and machine parts and is ubiquitous in the built environment. OSB is a wood-based material comprised of strands of softwood and a binder. OSB is a charring, lignocellulosic material that is used as sheathing in construction. Masonite is an engineered wood hardboard comprised of wood chips processed with steam and compressed into a high density board without additional adhesive.

Unless otherwise noted, all uncertainties presented in the following sections are associated with the repeatability of each measurement or calculated quantity. This is representative of the aleatoric or random uncertainty, and the total expanded uncertainty would require the aleatoric uncertainty to be added in quadrature with the systematic uncertainty which have been discussed in the previous sections. 

\begin{table}[!ht]
\centering
\caption[Expected Property Requirements for Each User Group]{Expected Property Requirements for Each User Group. (X indicates the user group is expected to use the property directly, and V indicates the user group is expected to user the property or data for validation purposes)}
	\begin{tabular}{rcccccccccccccccc}
		\toprule
		\textbf{User Group} & \rotatebox{90}{HRR} & \rotatebox{90}{Time to Ignition} & \rotatebox{90}{Ignition Temperature} & \rotatebox{90}{Soot Yield} & \rotatebox{90}{CO Yield} & \rotatebox{90}{Reaction Kinetics} & \rotatebox{90}{Melting Temperature} & \rotatebox{90}{Heat of Reaction} & \rotatebox{90}{Heat of Gasification} & \rotatebox{90}{Heat of Combustion} & \rotatebox{90}{Density} & \rotatebox{90}{Thermal Conductivity} & \rotatebox{90}{Specific Heat Capacity} & \rotatebox{90}{Emissivity} & \rotatebox{90}{Absorption Coefficient} & \rotatebox{90}{Radiative Fraction} \\
		\midrule
			Fire Investigators			& X	& X	& X & X	& 	& 	& X & 	&   & X	& X	& X	& X	& 	& 	& X \\ 
			Fire Protection Engineers	& X	& X	& X & X	& X	& X	&	&	& X & X	& X	& X	& X	& 	& 	& X \\ 
			Fire Researchers			& V	& V	& V & V	& X	& X	& X	& X	& X & X	& X	& X	& X	& X	& X	& X \\ 
		\bottomrule
	\end{tabular}
\label{tab:user_group_properties}
\end{table}

\section{Density}

Density was directly measured and no analysis was required to get a final value for density. Table~\ref{tab:density} displays the density of nylon and OSB measured in an unconditioned state and dried state. The nylon sample did not change mass during the drying process, which indicates it is not a hydrophilic material. OSB lost approximately 5\% of its mass during drying. This drying process had a marked effect on the specific heat capacity and thermal conductivity of the material. 

\begin{table}[!ht]{}
\centering
\caption[Density of Nylon and Masonite]{Density of Nylon and Masonite}
{\begin{tabular}{ccc}
\toprule
Material 				& Unconditioned [kg/m$^3$]	& Dried [kg/m$^3$] \\
\midrule
Nylon 					& 1070 $\pm$ 10				& 1070 $\pm$ 10 \\
Masonite				& 1130 $\pm$ 30				& 1070 $\pm$ 30  \\
\bottomrule
\end{tabular}}
\label{tab:density}
\end{table}

\section{Specific Heat Capacity}

The specific heat capacity was directly measured using the HFM. The maximum sample temperature that may be achieved when measuring specific heat capacity with the HFM is \degC{40}, which is not representative of materials exposed to fire-like temperatures. Table~\ref{tab:hfm_cp} presents the specific heat capacity measured with the HFM for nylon and OSB through the available temperature range. For both materials, the heat capacity increased with increasing temperature.

\begin{table}[!ht]{}
\centering
\caption[Thermal Conductivity of Nylon and Masonite]{Thermal Conductivity of Nylon and Masonite Measured with the HFM}
{\begin{tabular}{ccccc}
\toprule
Material 					& \degC{10} [J/g-K]		& \degC{20} [J/g-K]		& \degC{30} [J/g-K]	& \degC{40} [J/g-K]  \\
\midrule
Nylon (Unconditioned) 		& 1.52 $\pm$ 0.05		& 1.62 $\pm$ 0.06 		& 1.76 $\pm$ 0.08 	& 1.84 $\pm$ 0.08 \\
Masonite (Unconditioned) 	& 1.32 $\pm$ 0.07		& 1.39 $\pm$ 0.07 		& 1.46 $\pm$ 0.07 	& 1.52 $\pm$ 0.07 \\
Masonite (Dried) 			& 1.20 $\pm$ 0.07		& 1.25 $\pm$ 0.07 		& 1.30 $\pm$ 0.07 	& 1.35 $\pm$ 0.07 \\ 
\bottomrule
\end{tabular}}
\label{tab:hfm_cp}
\end{table}

Data from STA experiments may also be manipulated to calculate an apparent temperature-dependent specific heat capacity that is valid over a wider range of temperatures. The procedure for calculating the apparent specific heat capacity is a modification of the ASTM E1269 standard~\cite{ASTM_E1269} and it stems from the energy balance on a sample in an STA experiment. Equation~\ref{eq:thermal_analysis_heat_flow} is the representation of this energy balance. In the equation, $\dot{q}_{c}(T_s)$ is the heat flow rate to the sample with respect to the sample temperature [mW], $m_0$ is the initial mass of the sample [mg], $Y_{i}$ is the mass fraction of component $i$ [mg/mg], $C_{s,i}$ is the specific heat capacity of component $i$ [mg/mg], $H_j$ is the heat evolved in reaction $j$ [mJ/mg], and $H_m$ is a source term that represents the heat flow rate to the sample during melting [mW/mg]. The first term on the right hand side represents the sensible enthalpy. The second term on the right hand side represents the energy absorbed or released during reactions and is summed over $n$ reactions. The first two terms on the right hand side are summed over all $k$ components. The third term on the right hand side is summed over all $l$ melting processes.

\begin{equation}
\frac{\dot{q}_{c}(T_s)}{m_0} = \sum_{i=1}^{k} [Y_{i}(T_s)C_{s,i}(T_s)\frac{\partial{T_s}}{\partial{t}}(T_s)+\sum_{j=1}^{n}\frac{dY_{i}}{dt}(T_s)H_j] + \sum_{m=1}^{l} H_m(T_s) \label{eq:thermal_analysis_heat_flow}
\end{equation}

Apparent specific heat may be determined in temperature ranges when reactions and melting do not occur. Figure~\ref{fig:cp_full} displays the apparent specific heat capacity calculated from DSC data over the full temperature range of the experiment as well as the Normalized MLR over the full temperature range to aid in identification of temperature ranges where no mass loss or physical changes occurred. This simplification removes the second and third terms from the analysis and leaves the sensible enthalpy term on the right hand side. Dividing the measured normalized heat flow rate on the left hand side by the heating rate $\frac{\partial{T_s}}{\partial{t}}$ results in the sum of the product of mass fraction and specific heat capacity. For samples that may be represented as a single component prior to decomposition, the apparent specific heat capacity may be determined directly through this method.

\begin{figure}[H]
    \centering
    \begin{subfigure}[b]{0.475\textwidth}
        \centering
        \includegraphics[width=\textwidth]{Figures/Nylon_10K_cp.pdf}
        \caption{Apparent specific heat capacity and Normalized MLR for nylon}
    \end{subfigure}
    \hfill
    \begin{subfigure}[b]{0.475\textwidth}
        \centering
        \includegraphics[width=\textwidth]{Figures/Masonite_Board_10K_cp.pdf}
        \caption{Apparent specific heat capacity and Normalized MLR for masonite}
    \end{subfigure}
    \caption[Apparent Specific Heat Capacity Plotted with Normalized MLR] {Apparent specific heat capacity plotted with Normalized MLR for nylon and masonite.} 
    \label{fig:cp_full}
\end{figure}

Figure~\ref{fig:cp_interval} displays the specific heat capacity measured with the HFM as well as the apparent specific heat capacity calculated from DSC data over temperature ranges where no mass loss occurred. By plotting the data from the DSC and the HFM on the same plot, regression can be conducted to determine a curve that best describes the specific heat capacity of the virgin material from room temperature to the onset of decomposition. Typically the line of best fit takes a linear form or that of a second-order quadratic, although other power law relationships have also been adopted in common pyrolysis models.

\begin{figure}[H]
    \centering
    \begin{subfigure}[b]{0.475\textwidth}
        \centering
        \includegraphics[width=\textwidth]{Figures/Nylon_10K_cp_interval_HFM.pdf}
        \caption{Specific heat capacity for nylon}
    \end{subfigure}
    \hfill
    \begin{subfigure}[b]{0.475\textwidth}
        \centering
        \includegraphics[width=\textwidth]{Figures/Masonite_Board_10K_cp_interval_HFM.pdf}
        \caption{Specific heat capacity for masonite}
    \end{subfigure}
    \caption[Temperature-Dependent Specific Heat Capacity] {Temperature-dependent specific heat capacity.} 
    \label{fig:cp_interval}
\end{figure}

\section{Reaction Kinetics}

The most common method in fire modeling to describe the temperature-dependence of the mass loss rate of a material is by adopting the definition of the reaction rate from chemistry. Chemical reaction rates are typically described using the Arrhenius equation. Equation~\ref{eq:arrhenius_rate} presents the general form of the reaction rate equation that is (or a modified form of which is) commonly invoked in pyrolysis models to describe the evolution of the composition of the material and its production of gaseous volatiles. The equation describes the the $j$th reaction that involves the $i$th reactant. The Arrhenius reaction parameters, which include the Arrhenius pre-exponential factor ($A_{ij}$) and the activation energy ($E_{ij}$), must be defined for the $j$th reaction. In addition to these parameters, a function of the instantaneous concentration of component $i$ (volumetric fraction, $X_{s,i}$ in the general equation) is multiplied by the temperature-dependent rate defined with the other parameters. The form of this function of concentration is commonly chosen as first order (concentration is multiplied directly with the rate), $n$th order (concentration is taken to a constant power and multiplied directly with the rate), or some other form representative of a specific phenomenon when it is known to occur. In the general form of the reaction rate, the volumetric concentration of oxygen in the vicinity of the reacting material may also modify the reaction rate. The concentration of oxygen $X_{O_2}$ is taken to a power of $n_{O_2,ij}$ to accelerate or decelerate the reaction rate. 

\begin{equation}
r_{ij} = A_{ij}\exp\left(-\frac{E_{ij}}{RT_s}\right)f(X_{i})X_{O_2}^{n_{O_2,ij}}\label{eq:arrhenius_rate}
\end{equation}

In the present form of the database, oxidative pyrolysis and oxidation have not been extensively studied or quantified and all thermal analysis data were collected in a nitrogen atmosphere, which takes the volumetric oxygen concentration to zero in Equation~\ref{eq:arrhenius_rate}. It was also assumed that all reactions were of the first order. This eliminated the need to determine the reaction order without significantly affecting the curves generated with the kinetic parameters. The default reaction scheme for all materials involved sequential reactions where a single solid reactant was typically converted to a single solid product and a single gaseous product as shown in Equation~\ref{eq:reaction_eqn} where $\nu_i',j$ is the stoichiometric coefficient for solid product i' in reaction $j$. In this scheme, the solid product of the first reaction is designated as the reactant in the following reaction, and so on until the final solid product does not participate in further reactions. 

\begin{equation}
\textrm{Reactant}_{i} \to \sum_{j=1}^{N_p}\nu_{i',j} \textrm{Solid Product}_{i'} + (1-\nu_{i',j}) \textrm{Gaseous Product}_{i''} \label{eq:reaction_eqn}
\end{equation}

There is no single, universally accepted, standard method in the fire modeling community to determine reaction kinetics, which can lead to a disparity between kinetic parameters determined by different investigators using disparate experimental and analytical methods. Part of the argument for defining pyrolysis kinetics in fire modeling is that definition of kinetics effectively decouples the mathematical description of burning from the experimental method, ignition source, or fuel configuration. Kinetics allow the model to be truly predictive by representing the burning rate as a function of temperature only.

There are many model-free methods (i.e. the form of the the function $f(X_{i})$ in Equation~\ref{eq:arrhenius_rate} is not assumed a priori) that require thermal analysis data collected at several heating rates. Some of these methods are described by ASTM E698 (Ozawa)~\cite{ASTM_E698}, ASTM E2890 (Kissinger)~\cite{ASTM_E2890}, and Friedman~\cite{Friedman}. These methods have been postulated as advantageous because the kinetics determined through isoconversional methods are informed by data collected at several heating rates and may be universally applicable over a wider range of conditions than kinetics determined from data collected at a single heating rate. Disadvantages of the model-free methods include that the typically do not yield a single, constant activation energy, which makes the results of little use in modern fire and pyrolysis models, and, because of this, they may only be sensible for single reaction mechanisms. 

Model-based methods typically require the practitioner to define a form of the kinetic model to describe the global reaction mechanism. There are no standard model-based methods and the majority of available methods rely on regression algorithms, optimization algorithms, or otherwise minimization of error between experimental data and model predictions. Some model-based methods have been described by Lautenberger~\cite{Lautenberger:2006,Lautenberger_2011}, Bruns and Leventon~\cite{Bruns_2021} and Fiola et al.~\cite{Fiola_2021}. Lautenberger was one of the first researchers to apply direct search optimization algorithms (e.g. genetic algorithm, shuffled-complex evolution, etc.) to property determination for fire models. The method described by Fiola et al. utilized a stochastic hill climber optimization algorithm to maximize a modified form of the coefficient of determination for a given data set. The analytical method described by Bruns and Leventon involved an approximate solution to the Arrhenius rate equation which utilized three different methods to estimate the peak temperature and the width of the peak. 

McKinnon et al. described an analysis whereby reaction kinetics parameters determined through several model-free and model-based methods may be displayed on a Constable plot of activation energy vs. the logarithm of the Arrhenius pre-exponential factor~\cite{McKinnon_ASTM}. This allowed for propagation of the uncertainty in the relationship between the kinetics parameters to the results of larger scale models. An approach similar to the one described by McKinnon et al. has been adopted for the database. In this approach, a nonlinear least squares (NLLS) algorithm is used to minimize the residuals between a predicted curve described by sequential first order reactions and the experimental data. TGA data from each experiment conducted at heating rates of 3, 10, and 30 K/min were analyzed individually with the NLLS algorithm as well as considering all datasets equally weighted in an objective function. When it was suspected that only single reaction was present, the kinetics were determined using model-free and model-based methods, whereas for materials described by multi-reaction schemes, only model-based methods where used.

Kinetics pairings for nylon and masonite are presented in Figure~\ref{fig:kinetics}, the kinetic parameters determined through each method for nylon are presented in Table~\ref{tab:nylon_kinetics} and for masonite in Table~\ref{tab:masonite_kinetics}. For all reactions, the plotted data are highly linear, which is a manifestation of the well-known kinetic compensation effect~\cite{KOGA_1994,Barrie_2012}. Because of the linearity between the activation energy and logarithm of the pre-exponential factor, pyrolysis model predictions are likely not highly sensitive to the method used to determine the pyrolysis kinetics. In theory, when defining a single set of kinetics in a model, any value along the line that best fits the kinetic pairs may be used to describe the temperature dependence of mass loss. Because of the strong linear relationship between the activation energy and the pre-exponential factor, when representing the uncertainty in the kinetic parameters, care must be to ensure the two parameters remain coupled and the relationship is adequately communicated.

\begin{figure}[H]
    \centering
    \begin{subfigure}[b]{0.475\textwidth}
        \centering
        \includegraphics[width=\textwidth]{Figures/Nylon_kinetics.pdf}
        \caption{Kinetic parameters determined for nylon using model-free and model-based analytical methods}
    \end{subfigure}
    \hfill
    \begin{subfigure}[b]{0.475\textwidth}
        \centering
        \includegraphics[width=\textwidth]{Figures/Masonite_board_kinetics.pdf}
        \caption{Kinetic parameters determined for masonite using model-based analytical methods}
    \end{subfigure}
    \caption[Kinetic Parameters Determined for Nylon and Masonite] {Kinetic parameters determined for nylon and masonite.} 
    \label{fig:kinetics}
\end{figure}

For materials that can be easily described by a single reaction mechanism, and for materials that must be described by a multi-reaction scheme, kinetics determined through a model-based method are presented.

\begin{table}[!ht]{}
\centering
\caption[Kinetic Parameters Determined for Anaerobic Decomposition of Nylon]{Kinetic Parameters Determined for Anaerobic Decomposition of Nylon}
{\begin{tabular}{ccccc}
\toprule
E [kJ/mol] 		& log(A) [log(1/s)]  	& Char Fraction 	&  Method  & Dataset \\
\midrule
195.0 & 11.97 	& 	0.038	& NLLS  		& 10K/min (R1)  \\ 
192.6 & 11.75 	&	0.044	& NLLS  		& 10K/min (R2)  \\ 
188.3 & 11.56 	&	0.047	& NLLS 	 		& 10K/min (R3)  \\ 
211.1 & 13.10 	&	0.030	& NLLS  		& 30K/min (R1)  \\ 
210.0 & 12.97 	&	0.033	& NLLS  		& 30K/min (R2)  \\ 
208.6 & 12.95 	&	0.029	& NLLS  		& 30K/min (R3)  \\ 
175.0 & 10.46 	&	0.050	& NLLS  		& 3K/min (R1) \\ 
187.1 & 11.39 	&	0.039	& NLLS  		& ALL \\ 
164.0 & 9.6   	&	0.039	& ASTM E698~\cite{ASTM_E698} 		& ALL \\ 
163.0 & 9.6 	&	0.039	& ASTM E2890~\cite{ASTM_E2890}  		& ALL \\ 
184.0 & 11.2 	&	0.039	& Friedman~\cite{Friedman}  		& ALL \\ 
172.9 & 10.22 	&	0.039	& Ozawa-Flynn-Wall 					& ALL \\ 
172.4 & 10.25 	&	0.039	& Kissinger-Akahira-Sunose	 		& ALL \\ 
\bottomrule
\end{tabular}}
\label{tab:nylon_kinetics}
\end{table}

\begin{table}[!ht]{}
\centering
\caption[Kinetic Parameters Determined for Anaerobic Decomposition of Masonite]{Kinetic Parameters Determined for Anaerobic Decomposition of Masonite (subscripts indicate the reaction number)}
\resizebox{\textwidth}{!}{\begin{tabular}{ccccccccccc}
\toprule
$E_1$ [kJ/mol] & $\log(A_1)$ [log(1/s)]  & $\nu_1$ & $E_2$ [kJ/mol] & $\log(A_2)$ [log(1/s)]  & $\nu_2$ & $E_3$ [kJ/mol] & $\log(A_3)$ [log(1/s)]  & $\nu_3$ & Char Fraction & Dataset  \\
\midrule
96.7	&	6.47	&	0.817	&	191.9	&	13.81	&	0.371	&	14.4	&	-2.31	&	0.634	&	0.192	& 10K/min (R1)  \\ 
98.8	&	6.84	&	0.823	&	202.4	&	14.70	&	0.379	&	37.5	&	0.00	&	0.712	&	0.220	& 10K/min (R2)  \\ 
100.9	&	7.08	&	0.819	&	196.5	&	14.18	&	0.364	&	22.8	&	-1.13	&	0.682	&	0.203	& 10K/min (R3)  \\ 
102.3	&	7.20	&	0.820	&	193.2	&	13.90	&	0.369	&	25.4	&	-0.95	&	0.685	&	0.207	& 30K/min (R1)  \\ 
107.7	&	7.80	&	0.825	&	203.5	&	14.70	&	0.393	&	26.9	&	-0.36	&	0.716	&	0.230	& 30K/min (R2)  \\ 
102.6	&	7.34	&	0.822	&	200.5	&	14.46	&	0.385	&	24.5	&	-0.53	&	0.695	&	0.218	& 30K/min (R3)  \\ 
102.2	&	7.31	&	0.823	&	200.8	&	14.48	&	0.389	&	24.3	&	-0.54	&	0.697	&	0.221	& 3K/min (R1) \\ 
107.8	&	7.73	&	0.819	&	185.6	&	13.23	&	0.364	&	38.3	&	0.00	&	0.683	&	0.200	& ALL \\ 
\bottomrule
\end{tabular}}
\label{tab:masonite_kinetics}
\end{table}

\section{Melting Temperature}

STA data may be used to determine the temperature at which materials undergo physical transitions including melting and glass transition. By plotting mass loss rate (MLR) data on the same axes as heat flow rate data, the temperature ranges at which energetic physical transitions which correspond to no mass loss occur may be identified. 

Glass transition typically manifests as a step shift of the heat flow rate data. The glass transition temperature is determined by drawing a baseline consistent with the trend in the heat flow rate data before and after the transition. The glass transition temperature is defined as the mean of the temperatures at which the heat flow rate curve intersects each of the baseline curves. This analytical procedure is described in ASTM E1356~\cite{ASTM_E1356} and ISO 11357-2~\cite{ISO_11357-2}. This physical transition manifests as a change in the heat capacity and mechanical properties. It typically occurs at a relatively low temperature ($<$\degC{150}), and has a minimal affect on the overall pyrolysis process. The glass transition temperature was not determined for the materials presented in the database.

Melting manifests in heat flow rate data as an endothermic curve that increases from the baseline, reaches a peak, and decreases back to the baseline. This peak is not accompanied by a change in mass. Analysis is similar to determination of glass transition temperatures, except there is a single baseline. The temperature at which the heat flow rate curve deviates from the baseline is considered the onset temperature for melting and the temperature at which the maximum endothermic heat flow is measured is considered the peak melting temperature. Both quantities are typically reported as a result of this analysis and have been provided in the database for the materials which undergo melting. The area between the melting peak curve and the heat flow rate baseline is considered the enthalpy of fusion (enthalpy of melting). This analytical procedure is described in ASTM E793~\cite{ASTM_E793}, ASTM E794~\cite{ASTM_E794}, and ISO 11357-3~\cite{ISO_11357-3}.

The procedure for determining the peak melting temperature, the temperature at onset of melting, and the limits of integration to determine the enthalpy of melting for the values presented in the database is a multi-step process that begins with identification of the temperature at the melting peak. The temperature at the peak was determined by finding the roots of the derivative of the heat flow rate curve with respect to temperature. After identifying the peak melting temperature, a \degC{150} window centered at the peak melting temperature was extracted from the heat flow rate data and an iterative polynomial fit algorithm was used with a third-degree polynomial to automatically draw the baseline for the extracted data. The process involved iteratively performing polynomial regression and truncating all values in the data above the regression line, which eventually eliminated the peaks and left only the baseline. An example baseline drawn for nylon is provided in Figure~\ref{fig:nylon_melting}. The figure also shows the Normalized MLR curve collected at 10 K/min to illustrate that the energetic peak was not associated with a change in mass.

\begin{figure}[H]
    \centering
    \begin{subfigure}[b]{0.475\textwidth}
        \centering
        \includegraphics[width=\textwidth]{Figures/Nylon_Melting.pdf}
        \caption{Heat flow rate data for nylon with calculated baseline and melting peak highlighted.}
    \end{subfigure}
    \hfill
    \begin{subfigure}[b]{0.475\textwidth}
        \centering
        \includegraphics[width=\textwidth]{Figures/Nylon_10K_MLR.pdf}
        \caption{Normalized MLR collected at 10 K/min for nylon.}
    \end{subfigure}
    \caption[Determination of Melting Temperature and Enthalpy of Fusion for Nylon] {Determination of melting temperature and enthalpy of fusion for nylon.} 
    \label{fig:nylon_melting}
\end{figure}

The point at which the data curve deviated from the baseline was determined as the highest temperature below the peak melting temperature at which the two curves intersected and was defined as the temperature at the onset of melting. The point at which the data curve converged back to the baseline was determined in the same way for the temperature above the peak melting temperature at which the curves intersected. The temperature at onset was defined as the lower limit of integration and the the temperature at which the data curve returned to the baseline was defined as the upper limit for the integration. The values measured and calculated for nylon are presented in Table~\ref{tab:melting}.

\begin{table}[!ht]{}
\centering
\caption[Melting Temperature and Enthalpy of Fusion Measured for Nylon]{Melting Temperature and Enthalpy of Fusion Measured for Nylon}
{\begin{tabular}{lc}
\toprule
Measurement       & Nylon   \\
\midrule
Peak Melting Temperature [\degC{ }]       			& 260.8 $\pm$ 0.8		\\ 
Temperature at Onset of Melting [\degC{ }]			& 225 $\pm$ 4			\\
Enthalpy of Melting [J/g]							& 63 $\pm$ 4			\\
\bottomrule
\end{tabular}}
\label{tab:melting}
\end{table}

\section{Heat of Reaction}

The heat of reaction (heat of decomposition) is the amount of energy absorbed by a material during a thermal degradation reaction. The heat of reaction may be determined from STA heat flow rate data according to ASTM E537~\cite{ASTM_E537}. By plotting mass loss rate (MLR) data on the same axes as heat flow rate data, the heat absorbed due to the reaction may be determined. This procedure involves drawing a baseline that connects the heat flow rate curve before the reaction to the heat flow rate curve after the reaction. The heat of reaction is defined as the integral of the difference between the heat flow rate curve and the baseline over the temperature range consistent with the reaction. The heat flow rate data are presented on an initial mass basis, which means the integral must be corrected to represent the total mass lost in the reaction. This is done by multiplying by the initial mass of the sample and dividing by the mass lost in the reaction.
