Repository: ulfsri/fsri_materials_database

#Database of Contemporary Material Properties for Fire Investigation Analysis
This project was supported by Award No. 2019-DU-BX-0018, awarded by the National Institute of Justice, Office of Justice Programs, U.S. Department of Justice. 

***
***

## Database Structure

## 01_Data/
Raw data generated from each apparatus are included here in plain-text format. The data is organized first by material, next by the short name of test apparatus used, and where applicable additional filtering by test settings.

File: 04_Documentation/Technical_Reference_Guide/FSRI_MaP_Tech_Guide.tex (part 3 of 3)
\documentclass[12pt,oneside]{book}
The trend of the baseline during decomposition is unknown, so often the analysis involves an assumption of the shape of the curve over the temperature range that corresponds to the reaction. Commonly the baseline takes on a linear form or the form of a spline that is tangential at the onset and termination of the reaction. An alternative method of defining the baseline is described by McKinnon et al.~\cite{McKinnon_2013}. With this alternative method, the reaction kinetics and the specific heat capacities of all defined components are used to parameterize a model of the thermal analysis experiment. With a simulation of the mass and composition as a function of temperature, a baseline that represents the sensible enthalpy may be constructed. The baseline calculated with this method for nylon is presented in Figure~\ref{fig:nylon_sensible_enthalpy} along with the heat flow rate data. There is a physical justification for the shape of the baseline when constructed with this procedure. The heats of reaction may be sensitive to the definition of the baseline, but the total heat of gasification is independent of this baseline definition.

\begin{figure}[!ht]
\centering
\includegraphics[width=.75\columnwidth]{Figures/Nylon_HR_baseline.pdf}
\caption[Heat flow Rate Data and the Sensible Enthalpy Baseline Calculated for Nylon]{Heat flow rate data and the sensible enthalpy baseline calculated for nylon at 10 K/min.}
\label{fig:nylon_sensible_enthalpy}
\end{figure}

The heat of reaction for the reaction that described decomposition of nylon was determined by integrating between the heat flow rate curve and the sensible enthalpy baseline over the temperature range that corresponded to decomposition. This heat of reaction was calculated as 655 $/pm$ 25 J/g.

\section{Heat of Gasification}

The heat of gasification is defined as the total amount of energy per unit mass required to convert a condensed phase material entirely to the gas or vapor phase. This quantity includes sensible enthalpy (energy required to increase the temperature of the material), heat absorbed during physical transitions, and heat absorbed during decomposition reactions. There are two main approaches to determining the heat of gasification which rely on heat flow rate data collected in thermal analysis experiments and burning rate data collected in bench-scale flammability tests.

Stoliarov and Walters describe a method for determination of the heat of gasification using heat flow rate data collected in experiments conducted in a power compensation DSC~\cite{Stoliarov_2008}. Although the data provided in this database are from experiments conducted with an STA which incorporates a heat flux DSC, the analytical procedure is the same. The heat of gasification is calculated as the integral of the heat flow rate curve (presented in W/g) with respect to time collected in an experiment with a constant heating rate from room temperature to the temperature at which degradation is complete. For the values presented in the database, these integrals were computed over the temperature range of \degC{50} to the temperature at which the MLR decreased to below 5\% of the maximum MLR.

Hopkins and Quintiere describe a method for determination of the heat of gasification from cone calorimeter data~\cite{Hopkins_1996}. According to this method, the peak or quasi-steady burning rate from cone calorimeter tests conducted at a range of incident heat fluxes are plotted with heat flux on the abscissa and mass loss rate on the ordinate. Linear regression is performed and the inverse of the slope of the regression line is considered the effective heat of gasification for non-charring materials. For charring materials, this value must be corrected by dividing by the char mass fraction.

Table~\ref{tab:hog} displays heat of gasification values for nylon and OSB calculated with data collected from the DSC and the cone calorimeter. The method which uses the cone calorimeter data yields a value that is in agreement with the DSC-calculated value, but the values calculated with each method for OSB do not agree. The method that uses cone calorimeter data did not yield a heat of gasification that agreed with the DSC data for OSB. Nylon is a non-charring polymer and is one of the polymers that Hopkins and Quintiere used to validate the calculation method and OSB is a charring lignocellulosic material. Each of these materials was expected to absorb energy and decompose through different mechanisms, so it is not surprising that this analytical technique did not yield consistent results with the DSC data. The method proposed by Hopkins and Quintiere was not used to calculate the heat of gasification for materials other than non-charring thermoplastics. It is evident in the values calculated from DSC data that nylon has a higher heat of gasification, this is a known trend in the comparison between thermoplastics and lignocellulosic materials.

\begin{table}[!ht]{}
\centering
\caption[Heat of Gasification Calculated for Nylon and OSB]{Heat of Gasification Calculated for Nylon and OSB}
{\begin{tabular}{ccc}
\toprule
Material 		& DSC at 10 K/min [J/g]	& Cone Calorimeter [J/g] \\
\midrule
Nylon 			& 1830 $\pm$ 200		& 1648 \\
OSB				& 293 $\pm$ 153			& 8630   \\  
\bottomrule
\end{tabular}}
\label{tab:hog}
\end{table}

\section{HRR}

The HRR of the sample materials was measured with oxygen consumption calorimetry using the cone calorimeter and the MCC. The raw oxygen concentrations measured with each apparatus as well as the analyzed data presented as HRRPUA for the cone calorimeter and specific HRR for the MCC are available in the database. The cone calorimeter measured HRR with respect to time during tests conducted with a set point heat flux incident to the sample. The MCC measured HRR as a function of temperature.

The equation used to calculate the HRR from cone calorimeter data is presented as Equation~\ref{eq:cone_hrr}. $\frac{\Delta{h_c}}{r_o}$ is the heat of combustion of oxygen for the fuel and is typically taken as 13.1 x 10$^3$~kJ/kg by default for materials tested in the cone calorimeter. 1.10 is the ratio of oxygen to air molecular weights. $C$ is the C-factor, which is determined through calibration with the methane flame daily. $\Delta{P}$ is the orifice plate pressure differential and $T_e$ is the absolute temperature of the gas at the orifice plate. $X_{O_2}^0$ is the baseline oxygen volumetric fraction measured immediately prior to the test and $X_{O_2}(t)$ is the instantaneous measured oxygen volume fraction. 1.105 is the volumetric expansion factor that accounts for expansion due to combustion of the air that is depleted of its oxygen. Although this value is dependent on the composition of the fuel and the actual stoichiometry of combustion, 1.105 is a reasonable average that represents the expansion factor due to methane combustion. The 1.5 in the denominator in the last term on the right-hand side of the equation is the stoichiometric expansion factor, which represents the greater number of moles of gas in the products than the number of moles of oxygen consumed in combustion. This factor represents an idealization of the combustion chemistry.

\begin{equation}
\dot{Q}(t) = \left(\frac{\Delta{h_c}}{r_o}\right)(1.10)C\sqrt{\frac{\Delta{P}}{T_e}}\frac{(X_{O_2}^0-X_{O_2}(t))}{1.105-1.5X_{O_2}(t)}  \label{eq:cone_hrr}
\end{equation}

The HRR of the sample pyrolyzate produced in the MCC is measured by oxygen consumption flow calorimetry. The equation used to calculate the HRR is provided as Equation~\ref{eq:mcc_hrr}. The density of gaseous products of combustion ($\rho_{gas}$) is taken as the density of oxygen at \degC{25} and 1~bar. $F$ is the total volumetric flow rate out of the combustion chamber.

\begin{equation}
\dot{Q}(T) = \left(\frac{\Delta{h_c}}{r_o}\right)\left(\frac{\rho_{gas}}{m_0}\right)F(X_{O_2}^0-X_{O_2}(T))  \label{eq:mcc_hrr}
\end{equation}

Figure~\ref{fig:nylon_hrr} displays the HRRPUA measured for nylon at heat fluxes of 25, 50, and 75 kW/m$^2$ as well as the specific HRR measured in MCC experiments. The specific HRR has a maximum value at \degC{462} with a peak magnitude of approximately 270 W/g. Although the total heat released in each cone calorimeter experiment is equal, the HRRPUA curves show a trend where the peak HRRPUA increases and the duration of burning decreases with increasing incident heat flux. This phenomenon is explained with an interpretation of the specific HRR curve such that the temperature of the nylon sample exposed to the cone heater increases in temperature more rapidly at higher incident heat fluxes, which more rapidly increases the specific HRR along its curve, ultimately generating higher HRRPUA values and peaks. 

\begin{figure}[H]
    \centering
    \begin{subfigure}[b]{0.49\textwidth}
        \centering
        \includegraphics[width=\textwidth]{Figures/Nylon_Cone_HRRPUA_Mean.pdf}
        \caption{HRRPUA measured with the cone calorimeter}
    \end{subfigure}
    \hfill
    \begin{subfigure}[b]{0.49\textwidth}
        \centering
        \includegraphics[width=\textwidth]{Figures/Nylon_MCC.pdf}
        \caption{Specific HRR measured with the MCC}
    \end{subfigure}
    \caption[HRR Measured for Nylon] {HRR measured for nylon.} 
    \label{fig:nylon_hrr}
\end{figure}

Figure~\ref{fig:OSB_hrr} displays the HRRPUA measured for (OSB) at heat fluxes of 25, 50, and 75 kW/m$^2$ as well as the specific HRR measured in MCC experiments. The specific HRR has a maximum value at \degC{362} with a peak magnitude of approximately 78 W/g. The same trend in the HRRPUA data from the cone calorimeter that was observed with experiments on nylon is also evident in the data collected on OSB although the peak magnitude of the HRRPUA curves are significantly lower for OSB, which is the same trend observed in the specific HRR data.

\begin{figure}[H]
    \centering
    \begin{subfigure}[b]{0.49\textwidth}
        \centering
        \includegraphics[width=\textwidth]{Figures/OSB_Cone_HRRPUA_Mean.pdf}
        \caption{HRRPUA measured with the cone calorimeter}
    \end{subfigure}
    \hfill
    \begin{subfigure}[b]{0.49\textwidth}
        \centering
        \includegraphics[width=\textwidth]{Figures/OSB_MCC.pdf}
        \caption{Specific HRR measured with the MCC}
    \end{subfigure}
    \caption[HRR Measured for OSB] {HRR measured for OSB.} 
    \label{fig:OSB_hrr}
\end{figure}

\section{Time to Ignition}

The time to ignition is directly observed in cone calorimeter tests as part of the standard test method~\cite{ASTM_E1354}. The times to flashing, sustained ignition, and the time of other pertinent observations about the material being tested at a given set point incident heat flux are saved in the meta data associated with the cone calorimeter tests. The mean time to ignition observed for nylon and OSB in cone calorimeter experiments are provided in Table~\ref{tab:tti}. The time to ignition for OSB is significantly lower than nylon at all tested incident heat fluxes.

\begin{table}[!ht]{}
\centering
\caption[Time to Ignition Observed for OSB and Nylon]{Time to Ignition Observed for OSB and Nylon}
{\begin{tabular}{cccc}
\toprule
Material 	& 25 kW/m$^2$		& 50 kW/m$^2$ 		& 75 kW/m$^2$  \\
\midrule
Nylon 		& 556 $\pm$ 25~s	& 72 $\pm$ 7~s		& 30.3 $\pm$ 0.4~s  \\ 
OSB 		& 161 $\pm$ 23~s 	& 23 $\pm$ 2~s		& 10 $\pm$ 2~s  \\
\bottomrule
\end{tabular}}
\label{tab:tti}
\end{table}

\section{Ignition Temperature}

The ignition temperature is not an intrinsic property of a material. In other words, materials do not spontaneously ignite at a specific universal ignition temperature. The temperature at which materials ignite is a complicated function of the material properties, geometry, orientation, exposure, and environmental conditions. One method that has been proposed to calculate the ignition temperature relies on data collected in the MCC. Several other methods rely on data collected with the cone calorimeter or similar bench-scale flammability experiments. 

A representative ignition temperature is determined from specific HRR data collected with the MCC. Lyon et al.~\cite{Lyon_2018} present a correlation between a critical specific HRR and the temperature for sustained piloted ignition in bench-scale flammability tests. The mean critical specific heat release rate that corresponds to sustained ignition was found to be 25±8 W/g for 20 different polymers. Assuming this correlation applies to other materials that are not synthetic polymers, it may be applied to identify a range of temperatures at which ignition is likely to occur.

\begin{figure}[H]
    \centering
    \begin{subfigure}[b]{0.49\textwidth}
        \centering
        \includegraphics[width=\textwidth]{Figures/Nylon_MCC_Tig.pdf}
        \caption{Application of Lyon's ignition temperature correlation to MCC data for Nylon}
    \end{subfigure}
    \hfill
    \begin{subfigure}[b]{0.49\textwidth}
        \centering
        \includegraphics[width=\textwidth]{Figures/OSB_MCC_Tig.pdf}
        \caption{Application of Lyon's ignition temperature correlation to MCC data for OSB}
    \end{subfigure}
    \caption[Application of the Ignition Temperature Correlation for MCC data] {Application of the ignition temperature correlation for MCC data.} 
    \label{fig:mcc_Tig}
\end{figure}

An additional method for calculating the ignition temperature from radiant exposure flammability experiments was developed by Quintiere~\cite{Quintiere}. The equation for the ignition temperature is provided as Equation~\ref{eq:torero_T_ig}, where $T_0$ is the initial temperature of the material, $\dot{q}_e''$ is the heat flux incident to the material, $h_T$ is the total heat transfer coefficient that represents losses from the surface of the material. $t_c$ is defined according to Equation~\ref{eq:torero_t_c}, where $\bar{k}_s$ is the thermal conductivity at the mean surface temperature prior to ignition, $\bar{\rho}_s$ is the density at the mean surface temperature prior to ignition, and $\bar{c}_{p,s}$ is the specific heat capacity at the mean surface temperature prior to ignition.

\begin{equation}
T_{ig} = T_0+\frac{\dot{q}_e''}{h_T}\left[1-e^{\frac{t_{ig}}{t_c}}\text{erfc}\left(\left(\frac{t_{ig}}{t_c}\right)^{\frac{1}{2}}\right)\right]  \label{eq:torero_T_ig}
\end{equation}

\begin{equation}
t_c = \frac{\bar{k}_s\bar{\rho}_s\bar{C}_s}{h_T^2}  \label{eq:torero_t_c}
\end{equation}

There are several other correlations that have been devised to avoid the complementary error function when calculating the ignition temperature and time to ignition using data from the cone calorimeter or similar standard bench-sale flammability tests. DiDomizio et al.~\cite{DiDomizio_2016} provide an excellent discussion of some of the analytical methods that have been used. One such method for estimating the ignition temperature of a material was developed by Tewarson~\cite{Tewarson_2000}. The mathematical relationship between the the time to ignition, the incident heat flux, and the thermo-physical properties of the material is presented as Equation~\ref{eq:tewarson_T_ig}. In the equation, $\dot{q}_e''$ is the heat flux incident to the material, $k$ is the mean thermal conductivity through the material at ignition, $\rho$ is the mean density of the material at ignition, $c_{p,s}$ is the mean specific heat capacity of the material at ignition, $T_{ig}$ is the apparent ignition temperature, $T_\infty$ is the ambient gas temperature, $t_{ig}$ is the observed time to sustained ignition at the given incident heat flux, and $\dot{q}_{cr}''$ is a critical heat flux required for ignition.

\begin{equation}
\dot{q}_e'' = \left(\frac{\pi}{4}\right)^{\frac{1}{2}}\frac{\sqrt{k\rho{c_{p,s}}}(T_{ig}-T_\infty)}{t_{ig}^\frac{1}{2}}+\dot{q}_{cr}''  \label{eq:tewarson_T_ig}
\end{equation}

The critical heat flux in Tewarson's proposed method is defined as the theoretical limiting heat flux at which the time required for sustained ignition approaches infinity. The critical heat flux and the theoretical ignition temperature may be determined by conducting tests with the cone calorimeter or another bench-scale flammability test at several incident heat fluxes and observing the time to ignition with each heat flux. This generally also requires experiments designed specifically to evaluate the critical heat flux where the incident heat flux is incrementally decreased until ignition no longer occurs. The resulting observations are plotted on axes with $t_{ig}^-\frac{1}{2}$ on the ordinate and $\dot{q}_e''$ on the abscissa. If the critical heat flux is not experimentally evaluated, $\dot{q}_{cr}''$ is determined as the intersection of a regression line with the abscissa. $T_{ig}$ may be calculated from the slope of the regression line with knowledge of the thermo-physical properties of the material.

Analytical methods used to calculate the ignition temperature of a material with cone calorimeter data are not currently in the database due to the lack of reliable elevated temperature thermal conductivity.

% \begin{figure}
%     \centering
%     \begin{subfigure}[b]{0.475\textwidth}
%         \centering
%         \includegraphics[width=\textwidth]{04_Charts/hotplate/MDH/emissivity.pdf}
%         \caption{Application of Tewarson's ignition temperature correlation to cone calorimeter data for Nylon}
%     \end{subfigure}
%     \hfill
%     \begin{subfigure}[b]{0.475\textwidth}
%         \centering
%         \includegraphics[width=\textwidth]{04_Charts/hotplate/MDL/emissivity.pdf}
%         \caption{Application of Tewarson's ignition temperature correlation to cone calorimeter data for Luan Paneling}
%     \end{subfigure}
%     \caption[Application of Tewarson's ignition temperature correlation for cone calorimeter data] {\small Application of Tewarson's ignition temperature correlation for cone calorimeter data} 
%     \label{fig:cone_tewarson_Tig}
% \end{figure}

\section{Soot Yield}

The soot yield may be determined from the smoke obscuration measurement in the standard cone calorimeter experiment. Equation~\ref{eq:extinction_coeff} relates the intensity of the laser ($I$) passing through the smoke, relative to a baseline measurement of the intensity of the laser passing through air ($I_0$), to the mass extinction coefficient ($\kappa$), soot density ($\rho_s$), and the path length of the laser ($L$). 

\begin{equation}
\frac{I}{I_0} = \exp{-\kappa\rho_sL}  \label{eq:extinction_coeff}
\end{equation}

To determine the soot yield, the soot density must be determined from the measured decrease in intensity of the laser due to absorption and scattering. The path length of the laser in the cone calorimeter is 0.11~m and Mullholland suggests a value of 8700~m$^2$/kg for the average mass extinction coefficient of smoke~\cite{Mullholland}. The soot density, or mass concentration of soot in air [kg/m$^3$], may be calculated as in Equation~\ref{eq:extinction_coeff_manip}. 

\begin{equation}
\rho_s = \kappa{L}\ln{\frac{I_0}{I}}  \label{eq:extinction_coeff_manip}
\end{equation}

The temperature at the point in the duct where the laser measures the extinction coefficient may be used to calculate the air density. Dividing the mass concentration of soot by the air density yields the mass fraction of soot in the gas mixture. The soot mass fraction may be multiplied by the exhaust duct mass flow rate to yield the total mass flow of soot at a given time in the test. To get the soot yield, the total mass flow of soot in the duct is divided by the mass loss rate of the sample such that the units of yield are [kg of soot produced/kg of sample mass lost]. Equation~\ref{eq:soot_yield} presents this calculation where $\rho_{air}$ is the density of air, $\dot{m}_{exhuast}$ is the exhaust mass flow rate, and $\dot{m}$ is the burning rate of the material.

\begin{equation}
\sigma_s = \frac{\rho_s}{\rho_{air}}\frac{\dot{m}_{exhuast}}{\dot{m}}  \label{eq:soot_yield}
\end{equation}

Table~\ref{tab:soot_yield} displays the soot yields calculated for nylon and OSB from data collected in cone calorimeter experiments at heat fluxes of 25, 50, and 75 kW/m$^2$. The values that are presented in the table and in the database are calculated by integrating the instantaneous soot mass flow rate from the time at which 10\% of the total mass loss has occurred to the time at which 90\% of the total mass loss has occurred and dividing by 80\% of the total mass lost over the test.

\begin{table}[!ht]{}
\centering
\caption[Soot yield Calculated for OSB and Nylon from Cone Calorimeter Experiments]{Soot Yield Calculated for OSB and Nylon from Cone Calorimeter Experiments}
{\begin{tabular}{cccc}
\toprule
Material 		& 25 kW/m$^2$				& 50 kW/m$^2$ 				& 75 kW/m$^2$  \\
\midrule
Nylon 			& 0.032 $\pm$ 0.005 g/g		& 0.020 $\pm$ 0.003 g/g		& 0.014 $\pm$ 0.001 g/g   \\ 
OSB 			& 0.003 $\pm$ 0.001 g/g 	& 0.008 $\pm$ 0.001 g/g		& 0.010 $\pm$ 0.001 g/g    \\
\bottomrule
\end{tabular}}
\label{tab:soot_yield}
\end{table}

\section{Carbon monoxide (CO) Yield}

The carbon monoxide concentration of the effluent collected in the exhaust hood of the cone calorimeter is typically measured during an experiment. This concentration is reported in parts per million (ppm) or as a volumetric concentration. To convert from volumetric fraction to mass fraction, the volumetric fraction must be multiplied by the ratio of the density of carbon monoxide to the density of air flowing through the duct. This resulting mass fraction is multiplied by the exhaust duct mass flow rate to get the instantaneous mass flow rate of CO. The instantaneous CO yield [kg of CO produced/kg of sample mass lost] may be determined by dividing the mass flow rate of CO in the duct by the mass loss rate of the sample. Equation~\ref{eq:co_yield} presents this calculation where $X_{CO}$ is the instantaneous volumetric fraction of CO measured in the experiment, $\rho_{CO}$ is the density of CO, $\rho_{air}$ is the density of air, $\dot{m}_{exhuast}$ is the exhaust mass flow rate, and $\dot{m}$ is the burning rate of the material.

\begin{equation}
\sigma_{CO} = X_{CO}\frac{\rho_{CO}}{\rho_{air}}\frac{\dot{m}_{exhuast}}{\dot{m}}  \label{eq:co_yield}
\end{equation}

Table~\ref{tab:co_yield} displays the CO yields calculated for nylon and OSB from data collected in cone calorimeter experiments at heat fluxes of 25, 50, and 75 kW/m$^2$. The values that are presented in the database are calculated by integrating the instantaneous soot mass flow rate from the time at which 10\% of the total mass loss has occurred to the time at which 90\% of the total mass loss has occurred and dividing by 80\% of the total mass lost over the test.

\begin{table}[!ht]{}
\centering
\caption[CO yield Calculated for OSB and Nylon from Cone Calorimeter Experiments]{CO yield Calculated for OSB and Nylon from Cone Calorimeter Experiments}
{\begin{tabular}{cccc}
\toprule
Material 			& 25 kW/m$^2$				& 50 kW/m$^2$ 				& 75 kW/m$^2$  \\
\midrule
Nylon 				& 0.007 $\pm$ 0.007 g/g		& 0.008 $\pm$ 0.008 g/g		& 0.013 $\pm$ 0.002 g/g   \\ 
OSB 				& 0.008 $\pm$ 0.006 g/g 	& 0.005 $\pm$ 0.002 g/g		& 0.007 $\pm$ 0.001 g/g    \\
\bottomrule
\end{tabular}}
\label{tab:co_yield}
\end{table}

\section{Heat of Combustion}

The heat of combustion is defined as the amount of energy released when the pyrolyzate gases produced during pyrolysis of a material undergo combustion. The heat of combustion is typically presented on a per unit mass of the condensed phase material basis. An effective heat of combustion may be calculated from cone calorimeter data and an effective heat of complete combustion may be determined from analysis of MCC HRR data. Because the cone calorimeter experiments are conducted in an open atmosphere with a potentially turbulent flame and the temperature and oxygen concentration in the MCC combustion chamber are well controlled, the process and efficiency of combustion for these two scenarios are significantly different. Typically, the effective heat of combustion measured in the cone calorimeter incorporates some incomplete combustion that produces soot and carbon monoxide and the resultant value is lower than the theoretical heat of combustion. In the MCC, combustion is forced through completion, and so the effective heat of combustion is typically closer to the theoretical value. 

The instantaneous effective heat of combustion may be calculated from cone calorimeter data by dividing the instantaneous HRR by the instantaneous mass loss rate. A representative value may also be determined from the duration of the cone calorimeter test by dividing the total heat release (integral of HRR) by the total mass lost.

Because the mass of the sample specimen is not monitored during the test in the MCC, an effective heat of complete combustion may be calculated after a test in completed. The total heat released over the duration of the test is divided by the total mass lost (difference of initial mass and residual mass) to get the heat of complete combustion.

Table~\ref{tab:hoc} displays the heats of combustion for nylon and OSB calculated with MCC data and cone calorimeter data. The values calculated with each method are in agreement, with the effective heat of combustion measured in the cone calorimeter slightly higher than the heat of complete combustion measured with the MCC for both materials. The heat of combustion of nylon is at least twice that of OSB. The trend of higher heats of combustion for thermoplastics than lignocellulosic materials is well known and these results are consistent with that trend. 

\begin{table}[!ht]{}
\centering
\caption[Heat of Combustion Calculated for Nylon and OSB]{Heat of Combustion Calculated for Nylon and OSB}
{\begin{tabular}{ccc}
\toprule
Material 		& MCC [kJ/g]	& Cone Calorimeter [kJ/g] \\
\midrule
Nylon  			& 30 $\pm$ 1	& 35 $\pm$ 2 \\
OSB 			& 14 $\pm$ 1	& 15 $\pm$ 1  \\
\bottomrule
\end{tabular}}
\label{tab:hoc}
\end{table}

\section{Thermal Conductivity}

Thermal conductivity was directly measured and no analysis was required to get a final value for thermal conductivity.

\begin{table}[!ht]{}
\centering
\caption[Thermal Conductivity of Nylon and OSB]{Thermal Conductivity of Nylon and OSB Measured with the HFM}
{\begin{tabular}{cccc}
\toprule
Material 						& \degC{15} [W/m-K]		& \degC{45} [W/m-K] 	& \degC{65} [W/m-K] \\
\midrule
Nylon (Unconditioned) 			& 0.142 $\pm$ 0.016		& 0.154 $\pm$ 0.016		& N/T 				 \\
Masonite (Unconditioned)		& 0.106 $\pm$ 0.006		& N/T					& 0.124 $\pm$ 0.004  \\
Masonite (Dried) 				& 0.096 $\pm$ 0.008		& N/T					& 0.110 $\pm$ 0.008  \\  
\bottomrule
\end{tabular}}
\label{tab:conductivity}
\end{table}

\section{Emissivity}

Total broadband emissivity was calculated from spectral reflectance data collected with the integrating sphere. The emissivity was taken as equal to the absorptance through Kirchoff's Law, and the majority of the materials were assumed to act as opaque bodies, which allows definition of the absorptance equal to one minus the reflectance of the material. The materials that were transparent to visible light were also assumed to be non-opaque to infrared radiation. For these materials, the absorptance was defined as one minus the transmittance minus the reflectance of the material. For the materials that could not be defined as opaque to infrared radiation, the absorption coefficient was determined according to the analytical procedure presented in the following section. The emissivity was calculated according to Equation~\ref{eq:emissivity}, where $\epsilon_{\lambda,s}$ denotes the spectral emittance of the sample, $r_{\lambda,s}$ is the spectral reflectance of the sample, and $r_{\lambda,ref}$ is the spectral reflectance of the light trap.

\begin{equation}
\epsilon_{\lambda, s} = 1 - \frac{r_{\lambda,s}-r_{\lambda,ref}}{1-r_{\lambda,ref}} - \tau_{\lambda, s} \label{eq:emissivity}
\end{equation}

To calculate the total emissivity for the material, the resulting spectral emittance must be integrated with respect to wavelength or wavenumber. An appropriate weighting function is required to scale the spectral emittance so that all wavelengths are not equally weighted. This weighting function takes the form of Planck's law (Equation~\ref{eq:planck}), which describes the radiant power from a source per wavelength over a given solid angle, $I_s$, in W/sr-m$^3$ as a function of temperature, $T$, in K and wavelength, $\lambda$, in m. In the equation, $h$ is the Planck constant [6.62e-34 J-s], $c$ is the velocity of light in air [2.997e8 m/s], $k_B$ is the Boltzmann constant [1.381e-23 J/K].

\begin{equation}
I_s(\lambda) = \frac{2\pi{h}c^2}{\lambda^5}\frac{1}{\exp\left(\frac{hc}{\lambda{k_B}T}\right)-1} \label{eq:planck}
\end{equation}

The radiant power of the theoretical source was evaluated at several temperatures in a range that may be representative of an enclosure fire (600~K to 2000~K). The curve produced from Planck's Law calculated with the given source temperature (Figure~\ref{fig:reference_spectra}) was used to scale the calculated spectral emissivity and the integral of the scaled emissivity was taken as the total band-averaged emissivity at the source temperature. The plot shows that the peak of the spectral curves shifts to higher wavelengths as the source temperature decreases. This has particular implications for spectral emissivity measured below 2500~nm, which is weighted more heavily for high source temperatures. 

\begin{figure}[!ht]
\centering
\includegraphics[width=.75\columnwidth]{Figures/Nylon_Spectral_Curves.pdf}
\caption[Reference Spectral Curves at a Range of Source Temperatures]{Reference spectral curves at a range of source temperatures.}
\label{fig:reference_spectra}
\end{figure}

Because the nylon that was tested was translucent to visible light, it was hypothesized that infrared radiation was transmitted through the material along with visible light. The spectral transmittance was measured along with the reflectance to calculate the spectral emittance. The measured spectral emittance is plotted in Figure~\ref{fig:nylon_emittance}. The emittance for nylon is relatively wavelength-independent, which means there is not likely to be a strong source temperature dependence of the calculated broadband emissivity. 

\begin{figure}[!ht]
\centering
\includegraphics[width=.75\columnwidth]{Figures/Nylon_Measured.pdf}
\caption[Measured Spectral Emittance for Nylon]{Measured spectral emittance for nylon.}
\label{fig:nylon_emittance}
\end{figure}

The broadband emissivity was determined by multiplying the spectral emittance by the weighting function curves specific to each source temperature and integrating the product with respect to the wavelength. This result was normalized by the integral of the weighting function curve to ensure the resulting integral was unitless. Table~\ref{tab:nylon_emissivity} presents the source temperature-dependent broadband emissivity for nylon and masonite. Masonite was assumed to be opaque to infrared radiation, so transmittance was not measured.

\begin{table}[!ht]{}
\centering
\caption[Source Temperature-Dependent Broadband Emissivity]{Source Temperature-Dependent Broadband Emissivity Calculated for Nylon and Masonite}
{\begin{tabular}{ccc}
\toprule
Source Temperature [K]	& Nylon						& Masonite					\\
\midrule
600						& 0.993 $\pm$ 0.002			& 0.970 $\pm$ 0.002			\\ 
800						& 0.989 $\pm$ 0.002			& 0.960 $\pm$ 0.002			\\
100						& 0.978 $\pm$ 0.002			& 0.945 $\pm$ 0.004			\\
1200					& 0.961 $\pm$ 0.002			& 0.928 $\pm$ 0.004			\\ 
1400					& 0.942 $\pm$ 0.002			& 0.911 $\pm$ 0.004			\\
1600					& 0.923 $\pm$ 0.002			& 0.896 $\pm$ 0.006			\\
1800					& 0.906 $\pm$ 0.002			& 0.883 $\pm$ 0.006			\\ 
2000					& 0.891 $\pm$ 0.002			& 0.873 $\pm$ 0.006			\\
\bottomrule
\end{tabular}}
\label{tab:nylon_emissivity}
\end{table}

\section{Absorption Coefficient}

For materials that are not opaque to infrared radiation, it is important to quantify the fraction of incident radiation that is transmitted through the material or absorbed in depth. Linteris et al. provide a discussion of attenuation of radiation within a medium~\cite{Linteris:2011}. The absorption coefficient is a metric that quantifies the amount of infrared radiation absorbed by a material and may be considered the inverse of the mean penetration depth [1/m] or the same quantity normalized by the density of the material [m$^2$/kg]. A large absorption coefficient indicates all the radiation is absorbed at the exposed surface of the material or close to the surface of the material. The form of Bouger's law that may be applied to describe the transmittance of a material is provided as Equation~\ref{eq:transmittance}, where $\tau_\lambda(S)$ is the spectral transmittance at a given path length, $I_\lambda$ is the spectral intensity measured by the detector attached to the integrating sphere, $S$ is the path length through the sample [m], and $\kappa_\lambda$ is the spectral absorption coefficient [1/m].

\begin{equation}
\tau_\lambda(S) = \frac{I_\lambda(S)}{I_\lambda(0)} = \exp\left(-\kappa_\lambda{S}\right) \label{eq:transmittance}
\end{equation}

The equation was manipulated into the linear form of Equation~\ref{eq:transmittance_lin} to simplify determination of the absorption coefficient.

\begin{equation}
-\ln\left(\tau\right) = \kappa{S} \label{eq:transmittance_lin}
\end{equation}

Transmittance was measured for samples of several thicknesses relative to the light trap and complete transmission (no sample in the integrating sphere). The mean total transmittance was calculated by integrating the spectral transmittance over the range of wavelengths at which the measurement was made scaled by the blackbody spectrum from a range of source temperatures. The thickness of the sample was plotted against the negative of the natural logarithm of the average total transmittance and linear regression was performed. The slope of the regression line was taken as the absorption coefficient for the material when exposed to radiation at the specific source temperature. Figure~\ref{fig:nylon_absorption_coefficient} displays the graphical procedure used to calculate the absorption coefficient of nylon for a source temperature of 1600~K. Table~\ref{tab:nylon_absorption_coefficient} displays the source temperature-dependent absorption coefficient calculated for for nylon exposed to a source at each temperature.

\begin{figure}[!ht]
\centering
\includegraphics[width=.75\columnwidth]{Figures/Nylon_Absorption_coefficient.png}
\caption[Graphical Procedure to Determine Absorption Coefficient for Nylon]{Graphical procedure to determine absorption coefficient for nylon.}
\label{fig:nylon_absorption_coefficient}
\end{figure}

\begin{table}[!ht]{}
\centering
\caption[Source Temperature-Dependent Absorption Coefficient]{Source Temperature-Dependent Absorption Coefficient}
{\begin{tabular}{cc}
\toprule
Source Temperature [K]			& Nylon	\\
\midrule
600						& 2900 $\pm$ 300\\ 
800						& 720 $\pm$ 270	\\
1000					& 540 $\pm$ 100	\\
1200					& 460 $\pm$ 60	\\ 
1400					& 420 $\pm$ 50 \\
1600					& 400 $\pm$ 40	\\
1800					& 376 $\pm$ 36	\\ 
2000					& 363 $\pm$ 34	\\
\bottomrule
\end{tabular}}
\label{tab:nylon_absorption_coefficient}
\end{table}

\bibliography{../Bibliography/MaP_Database_Bibliography}

\end{document}
