Repository: ulfsri/fsri_materials_database

# Materials and Products Database

## 01_Data

Raw data generated from each apparatus are included here in plain-text format. The data is organized first by material, next by the short name of test apparatus used, and where applicable additional filtering by test settings.

### material.json

Each material directory contains a json file of the same name as the material. This file links the data stored in the repository as well as data and graphs produced by the accompanying scripts (__02_Scripts__) to the respective landing page for the material on the front-end website.

File: 01_Data/ABS/Cone/ABS_Cone_HF75Scalar_220218_R3.csv
LABORATORY,FSRI 
TEST IDENT,PlasticA_HF75_3
OPERATOR,Dow
MATERIAL,Plastic A
ORIENTATION,Horizontal
HEAT FLUX,75
SURF AREA,0.009999999776482582
C FACTOR,0.038569219410419464
SPEC HOLDER DIFF,300
SPECIMEN MASS,32.099998474121094
SCAN TIME,0.25
O2 DELAY TIME,11
CO DELAY TIME,11
CO2 DELAY TIME,8
FLOW FACTOR,1
SCAN COUNT,879
TIME TO IGN,13
END OF TEST SCAN,399
END OF TEST TIME,99.75
TEST STATUS,1
PRE TEST CMT,Dimensions: 99.93 x 100.04 x 3.03 mm

File: 01_Data/ABS/Cone/ABS_HRRPUA_25.csv
Names,ABS_R1,ABS_R2,ABS_R3,Mean,Std. Dev.
453,4.5,126.1,198.9,109.9,98.2
454,5.8,135.7,216.0,119.2,106.1
455,15.0,147.6,230.0,130.9,108.5
456,15.0,158.8,239.8,137.9,113.9
457,22.9,172.7,251.3,149.0,116.1
458,30.4,185.8,259.6,158.6,117.0
459,45.0,201.3,276.3,174.2,118.0
460,59.6,213.8,287.8,187.1,116.4
461,72.3,223.1,309.1,201.5,119.9
462,82.9,234.4,311.4,209.6,116.2
463,90.9,251.1,323.1,221.7,118.9
464,101.1,266.1,332.6,233.3,119.2
465,119.4,283.6,347.5,250.2,117.7
466,132.2,299.0,355.3,262.2,116.0
467,143.8,310.5,371.9,275.4,118.0
468,157.1,323.1,380.3,286.8,115.9
469,165.5,350.6,382.7,299.6,117.3
470,171.9,359.2,397.8,309.7,120.9
471,187.5,361.3,425.0,324.6,123.0
472,202.4,378.0,426.0,335.5,117.7
473,210.3,391.2,441.0,347.5,121.4
474,234.5,390.5,453.6,359.6,112.8
475,250.5,405.8,460.6,372.3,109.0
476,260.9,425.7,464.3,383.6,108.1
477,280.8,436.7,461.2,392.9,97.8
478,293.1,426.2,484.5,401.3,98.1
479,299.7,447.0,478.6,408.4,95.5
480,317.2,447.4,496.9,420.5,92.8
481,327.9,463.4,491.5,427.6,87.5
482,359.5,460.7,487.9,436.0,67.6
483,371.7,483.1,499.8,451.5,69.7
484,383.4,489.6,516.0,463.0,70.2
485,394.4,483.6,516.2,464.8,63.1
486,397.4,493.6,524.1,471.7,66.1
487,420.7,496.7,531.6,483.0,56.7
488,424.4,505.1,551.5,493.7,64.3
489,442.5,516.4,549.0,502.6,54.6
490,453.0,512.9,534.7,500.2,42.3
491,470.3,531.6,543.8,515.2,39.4
492,471.6,531.6,560.5,521.2,45.3
493,498.4,526.8,551.2,525.5,26.4
494,485.9,539.7,539.9,521.8,31.1
495,500.3,532.9,562.5,531.9,31.1
496,499.2,548.0,555.9,534.4,30.7
497,519.7,541.2,544.3,535.1,13.4
498,513.4,546.0,570.0,543.1,28.4
499,526.5,539.9,562.0,542.8,17.9
500,523.1,550.6,569.6,547.7,23.4
501,540.5,550.8,552.8,548.1,6.6
502,497.7,563.1,574.3,545.0,41.4
503,550.0,560.3,566.9,559.0,8.5
504,560.7,550.4,594.7,568.6,23.2
505,534.4,565.9,580.9,560.4,23.7
506,568.2,596.3,586.6,583.7,14.3
507,540.8,584.9,588.2,571.3,26.5
508,541.3,573.8,592.4,569.2,25.9
509,545.7,564.0,588.7,566.2,21.6
510,572.7,569.1,587.2,576.3,9.6
511,566.5,578.7,582.4,575.9,8.3
512,573.0,574.8,584.9,577.6,6.4
513,567.1,578.7,593.6,579.8,13.3
514,572.6,569.1,598.0,579.9,15.8
515,565.7,589.8,606.1,587.2,20.4
516,591.7,579.8,620.0,597.2,20.6
517,589.7,582.6,588.9,587.0,3.9
518,598.0,589.6,588.6,592.1,5.1
519,587.8,580.6,604.5,590.9,12.3
520,582.4,583.7,605.1,590.4,12.8
521,595.1,596.0,609.0,600.0,7.8
522,584.2,580.5,614.9,593.2,18.9
523,574.5,595.3,604.4,591.4,15.3
524,633.4,594.3,603.9,610.5,20.4
525,604.2,604.6,612.2,607.0,4.5
526,601.1,589.1,620.4,603.6,15.8
527,608.5,584.5,607.0,600.0,13.4
528,617.8,594.0,621.4,611.1,14.9
529,605.4,600.2,621.7,609.1,11.2
530,587.6,595.3,599.5,594.1,6.0
531,620.0,590.8,621.9,610.9,17.4
532,591.6,605.5,627.5,608.2,18.1
533,589.1,600.8,624.3,604.7,17.9
534,591.2,613.6,611.8,605.5,12.4
535,613.9,594.2,610.8,606.3,10.6
536,608.6,614.5,617.1,613.4,4.4
537,599.0,611.6,623.8,611.5,12.4
538,620.5,598.1,623.1,613.9,13.8
539,630.8,613.5,602.2,615.5,14.4
540,633.8,593.1,638.4,621.7,25.0
541,610.9,607.4,621.1,613.2,7.1
542,618.9,603.5,625.8,616.0,11.4
543,612.7,594.4,615.3,607.5,11.4
544,625.7,621.0,610.1,618.9,8.0
545,628.3,632.4,649.7,636.8,11.4
546,599.9,608.9,621.6,610.1,10.9
547,608.2,596.7,615.3,606.7,9.4
548,631.7,599.9,630.2,620.6,17.9
549,628.1,616.8,617.4,620.8,6.3
550,634.7,604.4,618.9,619.3,15.2
551,602.2,600.3,630.8,611.1,17.1
552,636.4,606.7,634.6,625.9,16.7
553,624.6,613.3,624.8,620.9,6.6
554,627.9,614.3,609.0,617.1,9.7
555,637.8,607.2,610.8,618.6,16.7
556,619.8,615.7,616.1,617.2,2.2
557,628.6,629.7,607.6,622.0,12.5
558,613.5,598.2,646.1,619.3,24.5
559,616.5,614.1,625.4,618.7,6.0
560,620.6,602.1,635.7,619.5,16.8
561,615.0,591.9,613.4,606.8,12.9
562,627.2,598.9,619.3,615.1,14.6
563,621.5,602.8,622.0,615.4,11.0
564,630.0,608.0,612.8,616.9,11.6
565,623.3,590.5,625.9,613.2,19.7
566,612.4,598.5,614.5,608.5,8.7
567,621.2,609.5,594.3,608.3,13.5
568,608.3,594.4,611.6,604.8,9.1
569,627.4,608.4,621.1,619.0,9.7
570,626.1,607.1,631.8,621.6,13.0
571,635.2,602.5,612.1,616.6,16.8
572,621.2,601.6,618.5,613.8,10.6
573,613.8,636.8,625.2,625.3,11.5
574,625.5,617.8,625.9,623.1,4.6
575,617.3,602.4,623.9,614.6,11.0
576,628.0,609.1,608.1,615.1,11.2
577,611.9,566.1,631.5,603.2,33.6
578,635.7,599.7,605.8,613.8,19.2
579,616.0,619.3,606.9,614.0,6.4
580,625.3,600.6,620.9,615.6,13.2
581,613.7,585.3,623.4,607.5,19.8
582,620.0,614.3,613.3,615.9,3.6
583,627.7,616.9,590.9,611.8,18.9
584,620.6,597.9,619.8,612.8,12.9
585,630.2,601.8,649.0,627.0,23.8
586,604.0,603.6,607.4,605.0,2.1
587,614.1,618.3,614.5,615.6,2.3
588,627.2,626.9,629.3,627.8,1.3
589,621.8,596.7,602.3,607.0,13.2
590,618.9,601.0,621.4,613.8,11.1
591,621.8,607.6,621.8,617.1,8.2
592,616.7,595.1,623.1,611.6,14.6
593,600.5,598.6,631.2,610.1,18.3
594,614.3,607.5,608.6,610.1,3.7
595,635.8,610.8,590.6,612.4,22.6
596,621.9,601.7,611.5,611.7,10.1
597,633.1,599.5,616.0,616.2,16.8
598,625.7,612.4,627.0,621.7,8.1
599,628.7,615.8,611.7,618.7,8.9
600,610.4,603.5,624.4,612.8,10.6
601,623.7,603.6,637.4,621.6,17.0
602,618.2,611.6,618.9,616.2,4.1
603,592.8,602.1,634.6,609.8,21.9
604,613.3,618.6,622.9,618.2,4.8
605,612.7,637.4,612.9,621.0,14.2
606,612.8,601.6,635.0,616.5,17.0
607,626.9,619.0,612.4,619.4,7.2
608,611.0,592.6,610.1,604.6,10.4
609,617.2,617.9,623.0,619.4,3.1
610,621.6,617.3,615.7,618.2,3.0
611,637.4,632.8,614.1,628.1,12.4
612,625.3,601.6,623.2,616.7,13.1
613,617.3,615.8,638.6,623.9,12.7
614,620.2,590.1,644.4,618.2,27.2
615,613.4,628.7,614.8,619.0,8.5
616,617.6,624.4,650.1,630.7,17.1
617,611.0,593.7,617.1,607.3,12.2
618,607.1,594.6,610.2,604.0,8.3
619,611.5,612.7,620.9,615.0,5.1
620,620.9,612.3,645.8,626.3,17.4
621,618.8,621.1,642.4,627.4,13.0
622,616.1,630.4,615.7,620.7,8.4
623,617.7,628.1,623.2,623.0,5.2
624,605.4,607.0,642.0,618.1,20.7
625,631.2,628.3,645.2,634.9,9.0
626,617.1,621.0,661.0,633.0,24.3
627,623.8,611.1,652.1,629.0,21.0
628,615.6,622.6,625.7,621.3,5.2
629,628.7,610.0,647.7,628.8,18.9
630,618.8,626.7,641.6,629.0,11.6
631,594.1,623.8,654.4,624.1,30.2
632,623.2,607.4,625.6,618.7,9.9
633,607.9,641.1,629.2,626.1,16.8
634,590.9,632.7,655.6,626.4,32.8
635,606.0,636.1,683.0,641.7,38.8
636,607.2,635.5,642.3,628.3,18.6
637,602.9,645.8,634.7,627.8,22.3
638,620.1,619.2,616.2,618.5,2.0
639,625.7,625.9,652.4,634.7,15.4
640,619.9,638.6,639.6,632.7,11.1
641,614.2,654.7,645.3,638.1,21.2
642,641.9,625.4,666.5,644.6,20.7
643,619.0,644.3,656.0,639.8,18.9
644,623.2,618.4,629.0,623.5,5.3
645,622.4,646.4,663.4,644.1,20.6
646,625.0,642.4,656.4,641.3,15.8
647,640.4,637.7,639.3,639.2,1.4
648,625.7,632.9,641.7,633.4,8.0
649,635.5,637.0,658.4,643.6,12.8
650,638.5,624.2,653.7,638.8,14.7
651,612.4,641.4,666.1,640.0,26.9
652,642.2,638.2,638.7,639.7,2.2
653,625.9,642.6,657.4,642.0,15.7
654,624.3,648.2,655.0,642.5,16.1
655,642.1,650.4,649.4,647.3,4.5
656,629.6,661.1,667.8,652.8,20.4
657,659.0,615.6,648.3,641.0,22.6
658,650.0,654.1,645.3,649.8,4.4
659,635.3,660.5,656.9,650.9,13.6
660,635.8,643.2,675.1,651.3,20.9
661,629.8,653.4,668.7,650.6,19.6
662,622.3,643.0,671.9,645.7,24.9
663,644.9,639.2,652.7,645.6,6.8
664,657.3,642.8,668.9,656.4,13.1
665,653.4,650.9,656.5,653.6,2.8
666,641.0,644.3,701.1,662.1,33.8
667,651.4,656.0,675.0,660.8,12.5
668,657.8,658.2,662.8,659.6,2.8
669,647.5,656.4,664.9,656.3,8.7
670,652.9,671.2,653.1,659.1,10.5
671,633.1,664.7,672.8,656.9,21.0
672,654.4,673.2,661.6,663.1,9.5
673,636.2,644.9,657.4,646.1,10.6
674,625.5,657.0,685.3,655.9,29.9
675,650.6,651.8,662.3,654.9,6.5
676,640.2,653.7,679.5,657.8,20.0
677,650.7,651.9,685.6,662.7,19.8
678,671.3,641.2,664.9,659.1,15.9
679,658.3,658.1,703.1,673.1,25.9
680,651.0,678.3,658.9,662.7,14.1
681,660.3,655.2,684.3,666.6,15.6
682,652.3,684.2,685.7,674.1,18.9
683,647.1,663.3,662.3,657.6,9.1
684,646.1,663.8,664.4,658.1,10.4
685,660.5,646.6,670.8,659.3,12.1
686,658.1,658.8,671.0,662.6,7.3
687,677.5,670.3,676.0,674.6,3.8
688,635.8,658.6,685.1,659.8,24.7
689,665.0,673.9,687.6,675.5,11.4
690,653.4,680.4,664.4,666.1,13.6
691,653.5,688.9,699.0,680.4,23.9
692,644.0,660.0,688.1,664.0,22.3
693,639.4,692.4,693.5,675.1,30.9
694,657.5,674.1,681.4,671.0,12.2
695,656.7,694.5,710.3,687.2,27.5
696,642.2,672.5,657.4,657.4,15.2
697,673.4,676.6,683.1,677.7,4.9
698,683.1,683.3,684.2,683.5,0.6
699,657.8,673.7,659.6,663.7,8.7
700,647.8,689.0,693.4,676.7,25.2
701,673.4,697.3,680.1,683.6,12.3
702,647.1,691.5,709.0,682.6,31.9
703,671.8,692.4,686.0,683.4,10.6
704,643.9,659.2,712.0,671.7,35.7
705,667.4,676.7,684.6,676.2,8.6
706,664.8,689.6,677.7,677.4,12.4
707,655.7,697.1,700.3,684.4,24.9
708,657.8,680.5,694.0,677.4,18.3
709,656.4,679.2,668.2,667.9,11.4
710,664.9,691.9,689.5,682.1,15.0
711,664.0,685.5,664.2,671.2,12.4
712,680.2,692.8,707.0,693.3,13.4
713,664.5,681.9,692.2,679.5,14.0
714,663.0,693.2,698.2,684.8,19.0
715,670.1,665.4,669.5,668.3,2.6
716,666.6,680.2,674.8,673.9,6.8
717,672.6,679.4,708.1,686.7,18.8
718,650.6,669.8,692.9,671.1,21.2
719,677.5,665.1,716.6,686.4,26.9
720,662.9,705.8,695.8,688.2,22.5
721,657.6,688.2,687.0,677.6,17.3
722,685.4,681.9,681.7,683.0,2.1
723,651.0,708.2,693.2,684.1,29.6
724,657.4,708.4,722.0,695.9,34.0
725,693.8,682.0,704.4,693.4,11.2
726,657.5,692.3,681.1,677.0,17.8
727,684.4,697.4,685.9,689.2,7.2
728,672.0,671.1,724.9,689.3,30.8
729,646.9,695.3,716.3,686.2,35.6
730,676.2,701.0,734.3,703.8,29.1
731,655.6,690.5,717.0,687.7,30.8
732,676.2,690.4,720.0,695.5,22.3
733,644.9,696.1,704.7,681.9,32.3
734,679.6,721.2,709.5,703.4,21.5
735,666.3,687.2,716.2,689.9,25.0
736,665.4,711.3,732.7,703.2,34.4
737,665.6,681.7,742.1,696.5,40.3
738,689.0,707.0,706.0,700.7,10.1
739,716.1,698.9,718.3,711.1,10.6
740,699.6,683.7,720.7,701.3,18.5
741,695.2,677.7,710.5,694.5,16.4
742,689.9,692.8,708.5,697.1,10.0
743,675.1,708.2,712.2,698.5,20.4
744,688.2,708.0,715.6,703.9,14.1
745,703.9,702.7,730.3,712.3,15.6
746,674.6,690.5,733.3,699.5,30.3
747,683.2,703.1,722.2,702.8,19.5
748,698.8,712.5,736.1,715.8,18.9
749,694.4,689.8,741.9,708.7,28.9
750,696.4,697.5,731.2,708.4,19.8
751,706.8,705.5,749.6,720.6,25.1
752,691.6,696.8,737.1,708.5,24.9
753,701.2,716.6,758.0,725.3,29.4
754,683.5,686.6,737.9,702.7,30.6
755,688.5,723.5,745.0,719.0,28.5
756,718.2,722.4,732.6,724.4,7.4
757,684.9,717.1,767.6,723.2,41.7
758,691.0,694.7,717.7,701.1,14.5
759,693.3,719.1,737.0,716.5,22.0
760,683.7,706.6,765.2,718.5,42.0
761,708.3,727.3,754.1,729.9,23.0
762,707.4,729.7,767.5,734.9,30.4
763,715.2,745.0,743.5,734.6,16.8
764,705.1,737.9,734.9,726.0,18.1
765,723.2,700.5,744.2,722.6,21.9
766,720.0,724.3,743.8,729.4,12.6
767,695.2,762.1,745.3,734.2,34.8
768,706.2,733.3,723.6,721.0,13.7
769,699.6,712.2,744.8,718.9,23.3
770,704.2,718.5,773.5,732.1,36.6
771,720.5,732.8,770.3,741.2,26.0
772,677.5,727.1,777.2,727.2,49.8
773,710.0,715.3,780.3,735.2,39.1
774,721.9,698.4,761.5,727.3,31.9
775,723.5,777.7,759.6,753.6,27.6
776,731.6,726.0,753.9,737.2,14.8
777,707.9,750.3,772.5,743.6,32.8
778,740.2,780.3,773.6,764.7,21.5
779,714.7,724.7,780.1,739.8,35.3
780,715.5,727.0,774.4,738.9,31.2
781,701.6,758.5,761.6,740.5,33.8
782,727.9,735.2,770.5,744.5,22.8
783,705.7,768.2,766.5,746.8,35.6
784,717.2,720.2,794.0,743.8,43.5
785,736.2,755.8,800.3,764.1,32.9
786,744.5,773.9,794.0,770.8,24.9
787,704.8,762.3,786.5,751.2,42.0
788,718.9,746.1,795.9,753.6,39.0
789,725.0,752.6,809.0,762.2,42.8
790,748.7,769.4,746.2,754.8,12.7
791,732.2,749.2,791.7,757.7,30.6
792,751.5,769.3,782.6,767.8,15.6
793,714.6,731.5,768.5,738.2,27.6
794,763.7,748.7,781.0,764.5,16.1
795,732.4,742.1,808.9,761.1,41.6
796,746.7,758.3,773.0,759.3,13.2
797,776.6,759.7,796.2,777.5,18.3
798,728.0,769.2,809.2,768.8,40.6
799,706.2,768.9,813.8,763.0,54.0
800,771.3,763.5,812.7,782.5,26.4
801,704.6,793.5,780.2,759.4,48.0
802,727.1,753.5,783.0,754.5,28.0
803,737.6,753.0,785.1,758.6,24.2
804,719.9,790.8,809.8,773.5,47.4
805,770.4,754.5,802.7,775.9,24.5
806,750.1,796.6,805.7,784.1,29.9
807,771.4,769.2,787.9,776.2,10.2
808,754.0,779.5,833.8,789.1,40.8
809,725.2,789.9,771.7,762.3,33.3
810,762.2,767.7,845.5,791.8,46.6
811,764.1,770.3,845.2,793.2,45.1
812,749.2,780.1,829.9,786.4,40.7
813,750.6,800.6,823.8,791.7,37.4
814,766.9,775.6,817.1,786.5,26.8
815,750.7,820.7,838.7,803.4,46.5
816,776.5,792.8,819.8,796.4,21.9
817,761.8,785.4,828.1,791.8,33.6
818,767.0,802.4,801.8,790.4,20.2
819,754.6,808.6,848.9,804.1,47.3
820,758.1,795.9,818.1,790.7,30.4
821,788.5,820.0,837.1,815.2,24.7
822,769.6,808.0,817.8,798.5,25.5
823,766.2,818.3,824.1,802.8,31.9
824,763.7,797.0,830.1,796.9,33.2
825,759.5,825.0,839.9,808.1,42.7
826,770.0,818.2,840.7,809.6,36.1
827,769.6,832.2,825.3,809.1,34.3
828,769.5,847.0,869.1,828.5,52.3
829,767.2,819.9,866.0,817.7,49.4
830,806.8,827.9,833.1,822.6,14.0
831,799.6,866.7,844.3,836.9,34.2
832,792.8,862.0,899.4,851.4,54.1
833,800.5,818.5,839.2,819.4,19.4
834,768.7,830.9,854.8,818.2,44.5
835,768.8,774.0,886.8,809.9,66.6
836,820.8,824.2,843.1,829.4,12.0
837,814.6,831.1,837.9,827.8,12.0
838,809.1,828.4,864.1,833.9,27.9
839,782.5,814.3,876.3,824.4,47.7
840,784.0,847.3,852.3,827.8,38.1
841,808.1,817.2,834.4,819.9,13.3
842,813.5,825.6,871.3,836.8,30.5
843,791.9,837.0,867.9,832.3,38.2
844,803.5,821.1,887.4,837.3,44.3
845,814.8,833.8,885.1,844.6,36.4
846,832.9,826.3,911.3,856.8,47.3
847,789.8,837.0,828.0,818.3,25.1
848,804.3,826.4,852.2,827.6,24.0
849,813.9,821.9,863.7,833.2,26.7
850,792.7,857.3,862.9,837.6,39.0
851,806.7,841.6,855.4,834.6,25.1
852,818.0,809.1,888.8,838.7,43.7
853,846.6,848.5,868.6,854.6,12.2
854,831.3,854.7,869.6,851.9,19.3
855,813.7,868.3,864.8,848.9,30.6
856,819.5,845.9,845.6,837.0,15.2
857,818.0,821.1,853.8,831.0,19.8
858,816.5,873.4,841.1,843.7,28.6
859,838.7,864.3,829.0,844.0,18.3
860,830.7,844.6,843.6,839.6,7.7
861,814.5,856.0,898.6,856.4,42.0
862,856.8,840.8,856.1,851.3,9.0
863,830.2,815.6,869.9,838.5,28.1
864,829.7,817.6,892.9,846.7,40.4
865,809.4,834.5,895.5,846.5,44.3
866,851.7,853.4,901.4,868.8,28.2
867,794.3,833.2,891.5,839.7,48.9
868,840.8,825.5,872.6,846.3,24.0
869,833.8,848.6,868.2,850.2,17.3
870,844.6,829.4,849.9,841.3,10.7
871,846.3,820.1,921.1,862.5,52.4
872,859.4,849.7,939.1,882.7,49.1
873,824.2,846.2,870.8,847.1,23.3
874,861.4,868.1,870.5,866.7,4.7
875,869.0,872.4,886.6,876.0,9.3
876,806.4,869.6,888.6,854.9,43.0
877,817.5,880.9,866.1,854.8,33.2
878,857.4,884.6,865.1,869.1,14.1
879,885.8,884.7,887.1,885.9,1.2
880,825.2,869.0,895.0,863.1,35.3
881,850.9,866.2,910.5,875.9,31.0
882,833.9,863.7,888.8,862.1,27.5
883,863.9,872.0,918.6,884.8,29.5
884,863.4,882.2,882.7,876.1,11.0
885,845.7,864.3,899.0,869.7,27.0
886,882.2,867.6,886.4,878.8,9.9
887,858.1,882.7,876.3,872.3,12.8
888,828.0,874.5,912.5,871.7,42.3
889,878.1,868.5,882.0,876.2,7.0
890,869.1,902.3,901.1,890.9,18.8
891,902.0,834.8,892.3,876.4,36.3
892,874.6,839.2,851.6,855.1,18.0
893,848.9,887.7,879.1,871.9,20.4
894,888.6,854.5,865.3,869.4,17.4
895,835.1,853.0,932.0,873.4,51.5
896,888.7,836.9,888.3,871.3,29.8
897,887.2,873.3,889.4,883.3,8.7
898,886.8,850.3,914.5,883.9,32.2
899,894.4,859.8,910.8,888.3,26.0
900,850.8,864.0,900.6,871.8,25.8
901,883.1,892.1,921.6,898.9,20.1
902,885.8,847.4,852.2,861.8,21.0
903,851.8,887.9,883.5,874.4,19.7
904,873.2,907.9,891.6,890.9,17.4
905,903.2,869.6,897.1,890.0,17.9
906,852.7,892.4,893.2,879.4,23.2
907,902.7,848.0,886.5,879.0,28.1
908,874.3,869.3,895.8,879.8,14.1
909,864.2,873.2,879.2,872.2,7.5
910,887.1,889.3,892.8,889.7,2.9
911,926.0,876.9,875.8,892.9,28.7
912,876.1,849.8,865.4,863.8,13.2
913,873.5,866.1,906.1,881.9,21.3
914,862.7,895.0,868.5,875.4,17.2
915,880.9,873.5,898.7,884.4,12.9
916,868.1,886.0,885.7,879.9,10.2
917,888.1,912.4,889.6,896.7,13.6
918,892.0,899.8,902.5,898.1,5.5
919,867.3,872.3,914.3,884.7,25.8
920,894.2,883.3,914.5,897.3,15.8
921,864.4,880.2,930.7,891.8,34.7
922,892.3,910.6,861.8,888.2,24.7
923,909.7,892.4,896.0,899.4,9.1
924,904.9,895.6,914.9,905.1,9.6
925,913.6,892.7,927.6,911.3,17.5
926,898.6,873.7,918.4,896.9,22.4
927,846.9,901.8,881.9,876.9,27.8
928,873.0,892.2,959.1,908.1,45.2
929,902.7,906.4,895.6,901.6,5.5
930,844.2,889.6,859.5,864.5,23.1
931,877.3,898.1,924.0,899.8,23.4
932,935.6,870.0,897.2,900.9,32.9
933,881.7,882.1,876.8,880.2,3.0
934,913.5,902.8,925.9,914.1,11.5
935,908.6,894.6,910.0,904.4,8.5
936,934.4,848.1,893.0,891.8,43.2
937,871.4,846.9,862.8,860.4,12.4
938,926.0,860.3,894.6,893.6,32.9
939,914.7,934.4,904.7,917.9,15.1
940,865.5,913.7,896.5,891.9,24.4
941,898.4,911.4,935.3,915.0,18.7
942,863.3,892.3,889.7,881.8,16.0
943,916.0,887.7,900.7,901.5,14.2
944,868.8,852.3,907.2,876.1,28.2
945,918.2,841.2,906.7,888.7,41.6
946,907.6,915.4,886.8,903.3,14.8
947,879.4,860.6,900.1,880.0,19.7
948,879.4,883.4,869.2,877.4,7.3
949,892.2,917.4,883.0,897.5,17.8
950,894.3,876.7,890.1,887.0,9.2
951,896.3,880.2,898.0,891.5,9.8
952,892.6,896.8,879.7,889.7,8.9
953,899.7,857.9,891.9,883.2,22.2
954,892.3,887.6,883.7,887.8,4.3
955,902.4,869.8,904.9,892.4,19.6
956,882.4,868.2,861.2,870.6,10.8
957,860.7,856.4,895.6,870.9,21.5
958,920.7,893.2,852.8,888.9,34.2
959,904.7,878.9,866.4,883.3,19.5
960,885.0,861.4,891.6,879.3,15.9
961,901.7,890.4,905.6,899.2,7.9
962,903.1,888.7,847.5,879.8,28.9
963,893.1,912.2,908.1,904.4,10.1
964,943.9,885.4,879.9,903.1,35.5
965,884.5,885.5,877.3,882.4,4.5
966,898.4,905.6,918.1,907.4,10.0
967,874.1,864.5,830.0,856.2,23.2
968,909.6,866.6,884.9,887.0,21.6
969,857.5,878.4,879.0,871.6,12.2
970,914.9,898.1,872.4,895.1,21.4
971,862.9,833.4,866.6,854.3,18.2
972,880.7,871.9,872.6,875.1,4.9
973,896.6,880.4,846.2,874.4,25.7
974,905.0,860.0,905.9,890.3,26.3
975,899.3,863.8,822.4,861.9,38.5
976,925.6,880.9,878.6,895.0,26.5
977,876.7,872.9,852.4,867.3,13.0
978,867.0,882.1,832.5,860.5,25.4
979,869.3,847.7,875.4,864.2,14.5
980,872.3,861.4,844.5,859.4,14.0
981,856.2,868.8,834.0,853.0,17.6
982,901.3,859.8,875.2,878.8,21.0
983,851.2,866.8,841.7,853.3,12.6
984,877.6,848.7,821.8,849.4,27.9
985,866.4,868.4,837.2,857.4,17.5
986,889.4,839.8,833.8,854.3,30.5
987,872.0,856.9,802.6,843.8,36.5
988,859.0,829.4,827.8,838.7,17.6
989,824.1,851.3,874.4,849.9,25.1
990,831.8,816.9,845.3,831.4,14.2
991,856.6,852.5,835.0,848.0,11.5
992,851.1,819.5,830.5,833.7,16.1
993,862.7,854.9,817.4,845.0,24.3
994,847.7,828.2,808.1,828.0,19.8
995,849.5,799.2,832.0,826.9,25.6
996,871.8,850.0,812.2,844.7,30.1
997,841.3,849.9,815.1,835.5,18.2
998,835.7,837.7,839.7,837.7,2.0
999,873.8,847.5,787.8,836.4,44.0
1000,825.6,832.1,816.5,824.7,7.8
1001,837.2,806.5,798.5,814.1,20.5
1002,818.0,821.7,806.0,815.2,8.2
1003,859.5,793.3,794.0,815.6,38.0
1004,848.9,800.2,786.6,811.9,32.8
1005,852.0,797.9,788.5,812.8,34.3
1006,866.1,801.0,758.9,808.7,54.0
1007,855.6,834.7,786.8,825.7,35.2
1008,837.1,773.0,792.9,801.0,32.8
1009,836.2,814.1,781.9,810.7,27.3
1010,857.4,782.1,792.1,810.5,40.9
1011,834.7,829.6,795.1,819.8,21.5
1012,833.1,770.7,767.3,790.4,37.0
1013,835.3,791.4,771.8,799.5,32.6
1014,803.0,792.4,769.5,788.3,17.2
1015,833.6,769.3,779.2,794.0,34.6
1016,814.5,807.3,782.9,801.6,16.5
1017,821.1,784.9,749.6,785.2,35.8
1018,837.0,773.1,740.0,783.4,49.3
1019,825.3,761.1,742.7,776.4,43.3
1020,807.5,795.1,766.8,789.8,20.9
1021,812.0,783.6,747.6,781.0,32.3
1022,797.3,766.3,716.0,759.9,41.0
1023,813.7,791.1,745.3,783.3,34.8
1024,799.2,747.5,760.1,768.9,27.0
1025,807.2,729.4,742.6,759.7,41.6
1026,796.6,774.3,709.0,760.0,45.6
1027,767.7,762.4,723.2,751.1,24.3
1028,781.0,758.7,742.4,760.7,19.4
1029,797.1,737.8,701.4,745.4,48.3
1030,828.7,746.4,694.9,756.6,67.5
1031,798.0,755.2,714.0,755.7,42.0
1032,806.0,761.3,720.8,762.7,42.6
1033,786.3,742.8,696.5,741.9,44.9
1034,771.7,732.6,693.2,732.5,39.2
1035,772.1,774.5,693.0,746.5,46.4
1036,759.6,763.0,693.7,738.8,39.1
1037,758.9,724.3,679.4,720.9,39.8
1038,765.6,717.1,681.9,721.5,42.0
1039,770.1,723.5,671.4,721.7,49.4
1040,769.4,748.9,673.4,730.6,50.5
1041,757.8,723.2,664.7,715.2,47.1
1042,726.2,740.2,654.4,706.9,46.1
1043,748.6,721.1,651.3,707.0,50.2
1044,756.3,702.3,676.0,711.5,40.9
1045,755.6,740.0,670.0,721.9,45.6
1046,735.4,714.9,646.3,698.9,46.7
1047,728.2,683.4,631.8,681.1,48.2
1048,741.0,692.3,642.6,692.0,49.2
1049,741.2,692.1,635.9,689.8,52.7
1050,731.8,676.9,632.5,680.4,49.7
1051,746.8,690.0,623.7,686.8,61.6
1052,738.3,673.0,621.7,677.7,58.5
1053,727.4,656.9,616.3,666.9,56.2
1054,724.5,668.7,609.6,667.6,57.5
1055,728.1,676.7,612.9,672.6,57.7
1056,733.6,664.4,607.3,668.4,63.3
1057,702.9,663.1,611.0,659.0,46.1
1058,708.8,642.1,586.1,645.7,61.4
1059,721.8,665.7,588.3,658.6,67.1
1060,735.5,639.5,571.3,648.8,82.5
1061,699.8,635.7,582.6,639.4,58.7
1062,723.0,647.8,568.0,646.3,77.5
1063,725.2,643.9,559.4,642.8,82.9
1064,710.4,633.6,583.1,642.4,64.1
1065,706.4,626.3,555.8,629.5,75.4
1066,679.9,600.7,570.8,617.1,56.4
1067,684.3,617.3,562.6,621.4,60.9
1068,666.4,627.0,549.2,614.2,59.6
1069,668.7,598.3,563.6,610.2,53.6
1070,680.3,589.9,546.3,605.5,68.4
1071,650.8,585.1,531.5,589.1,59.7
1072,646.4,579.5,533.4,586.4,56.8
1073,640.8,578.4,530.4,583.2,55.4
1074,671.9,560.6,545.1,592.6,69.2
1075,642.1,578.6,539.5,586.7,51.8
1076,629.1,565.4,511.0,568.5,59.1
1077,640.2,573.9,522.6,578.9,58.9
1078,631.7,582.0,527.1,580.3,52.3
1079,641.7,557.5,522.6,573.9,61.3
1080,638.5,564.2,524.2,575.6,58.0
1081,602.2,561.7,502.7,555.5,50.0
1082,601.8,527.2,514.1,547.7,47.3
1083,607.9,548.6,505.9,554.1,51.2
1084,602.9,558.2,502.8,554.6,50.1
1085,591.6,529.0,496.1,538.9,48.5
1086,606.6,520.6,502.2,543.1,55.8
1087,619.7,532.3,480.1,544.0,70.5
1088,591.9,510.9,485.0,529.3,55.8
1089,585.5,514.0,486.7,528.7,51.0
1090,589.7,509.9,465.1,521.6,63.1
1091,580.7,497.5,459.6,512.6,61.9
1092,579.9,504.9,464.3,516.4,58.7
1093,563.3,496.8,465.6,508.6,49.9
1094,573.1,493.7,460.7,509.2,57.8
1095,558.4,487.0,455.9,500.4,52.6
1096,554.2,472.3,451.5,492.6,54.3
1097,568.7,476.1,439.8,494.9,66.4
1098,554.4,470.8,445.6,490.3,56.9
1099,548.4,445.0,429.0,474.1,64.8
1100,548.4,460.1,430.7,479.7,61.2
1101,542.0,446.2,422.3,470.2,63.4
1102,520.5,442.7,423.8,462.3,51.2
1103,530.7,437.7,407.3,458.6,64.3
1104,515.2,423.6,402.9,447.2,59.7
1105,522.5,420.2,400.5,447.7,65.5
1106,497.3,407.1,389.7,431.3,57.8
1107,489.7,403.0,385.4,426.0,55.8
1108,490.2,391.7,371.5,417.8,63.5
1109,479.5,378.2,364.7,407.5,62.8
1110,470.7,373.7,354.7,399.7,62.2
1111,457.9,355.2,348.1,387.1,61.5
1112,448.5,335.7,339.4,374.5,64.1
1113,443.6,330.7,324.5,366.3,67.0
1114,429.4,313.9,319.1,354.1,65.2
1115,425.5,305.2,306.6,345.8,69.1
1116,416.3,293.9,296.0,335.4,70.0
1117,400.9,280.0,289.8,323.6,67.2
1118,394.4,270.6,281.7,315.6,68.5
1119,379.8,258.3,273.3,303.8,66.3
1120,362.1,249.5,265.5,292.4,60.9
1121,349.5,238.4,254.4,280.8,60.1
1122,343.4,229.6,244.5,272.5,61.8
1123,322.6,220.5,238.7,260.6,54.5
1124,313.8,208.6,233.7,252.1,55.0
1125,302.2,204.4,227.6,244.7,51.1
1126,288.0,194.1,219.5,233.9,48.6
1127,275.3,186.2,214.5,225.3,45.5
1128,264.6,177.3,208.2,216.7,44.3
1129,255.6,169.3,191.7,205.6,44.8
1130,247.8,159.6,191.7,199.7,44.6
1131,235.2,151.9,183.1,190.1,42.1
1132,221.4,145.8,,183.6,53.4
1133,211.4,138.8,,175.1,51.3
1134,201.7,131.3,,166.5,49.7
1135,192.5,122.8,,157.7,49.3
1136,183.0,118.4,,150.7,45.7
1137,173.0,111.7,,142.4,43.3
1138,164.8,108.1,,136.5,40.1
1139,156.2,100.9,,128.5,39.1
1140,149.3,96.6,,122.9,37.3
1141,143.0,91.8,,117.4,36.2
1142,135.8,86.0,,110.9,35.2
1143,128.8,80.5,,104.6,34.2
1144,123.8,77.4,,100.6,32.8
1145,122.6,72.8,,97.7,35.2
1146,115.3,69.3,,92.3,32.5
1147,108.7,65.8,,87.2,30.3
1148,99.6,63.1,,81.3,25.8
1149,99.3,59.8,,79.5,28.0
1150,92.4,56.2,,74.3,25.6
1151,88.1,53.6,,70.9,24.4
1152,83.6,51.4,,67.5,22.8
1153,79.8,49.1,,64.4,21.7

File: 01_Data/ABS/Cone/ABS_HRRPUA_50.csv
Time after Ignition,ABS_R1,ABS_R2,ABS_R3,Mean,Std. Dev.
0.0,-0.2,3.1,10.9,4.6,5.7
0.25,1.1,3.6,10.9,5.2,5.1
0.5,2.2,3.9,17.4,7.9,8.3
0.75,3.3,6.1,23.5,10.9,10.9
1.0,4.2,8.0,28.3,13.5,13.0
1.25,10.3,9.6,32.8,17.6,13.2
1.5,15.8,15.7,36.8,22.8,12.1
1.75,20.2,20.7,46.9,29.3,15.3
2.0,24.5,25.6,54.2,34.8,16.9
2.25,29.1,34.2,61.9,41.8,17.7
2.5,38.7,33.2,69.5,47.1,19.6
2.75,47.2,46.3,81.7,58.4,20.2
3.0,56.4,57.1,93.0,68.8,20.9
3.25,63.7,67.0,103.9,78.2,22.3
3.5,69.9,76.0,112.2,86.0,22.9
3.75,82.8,83.1,122.3,96.1,22.7
4.0,91.8,101.6,137.8,110.4,24.3
4.25,101.0,113.9,147.4,120.8,24.0
4.5,111.8,129.1,156.9,132.6,22.8
4.75,127.3,138.5,168.7,144.8,21.4
5.0,142.1,149.4,182.8,158.1,21.7
5.25,153.6,165.1,199.9,172.8,24.1
5.5,168.5,178.8,214.9,187.4,24.4
5.75,184.0,191.0,222.4,199.1,20.5
6.0,192.1,194.8,232.8,206.6,22.8
6.25,204.2,210.6,253.6,222.8,26.8
6.5,221.5,228.7,252.5,234.2,16.2
6.75,232.3,240.6,282.3,251.7,26.8
7.0,249.7,252.8,284.8,262.4,19.4
7.25,264.3,260.3,287.7,270.8,14.8
7.5,271.0,275.6,302.5,283.0,17.1
7.75,291.8,283.0,316.4,297.1,17.3
8.0,289.2,297.6,318.3,301.7,15.0
8.25,308.9,302.6,326.2,312.6,12.2
8.5,319.4,323.1,331.1,324.5,6.0
8.75,334.6,340.0,352.0,342.2,8.9
9.0,337.7,354.7,358.6,350.3,11.1
9.25,352.4,351.9,362.8,355.7,6.2
9.5,371.1,375.1,367.5,371.2,3.8
9.75,373.8,373.3,385.0,377.4,6.6
10.0,360.2,396.6,397.6,384.8,21.3
10.25,400.2,407.3,408.2,405.2,4.4
10.5,395.8,418.1,410.8,408.2,11.4
10.75,411.3,423.8,417.3,417.4,6.3
11.0,417.4,445.7,423.5,428.9,14.9
11.25,437.6,443.9,443.1,441.6,3.4
11.5,423.3,451.5,447.6,440.8,15.3
11.75,442.8,465.9,454.3,454.3,11.6
12.0,462.8,471.2,462.3,465.4,5.0
12.25,484.5,493.7,480.5,486.2,6.8
12.5,489.4,504.2,503.2,498.9,8.3
12.75,466.1,501.3,499.7,489.0,19.9
13.0,498.2,503.5,511.8,504.5,6.9
13.25,514.1,514.3,541.4,523.3,15.7
13.5,524.1,522.3,530.3,525.6,4.2
13.75,549.4,520.2,542.1,537.2,15.2
14.0,533.6,514.4,543.7,530.6,14.9
14.25,560.2,519.1,560.5,546.6,23.8
14.5,559.2,542.0,541.7,547.6,10.0
14.75,571.2,538.6,584.0,564.6,23.4
15.0,575.8,547.3,578.8,567.3,17.4
15.25,570.5,574.4,590.1,578.3,10.4
15.5,598.9,586.2,609.7,598.2,11.8
15.75,572.9,562.2,606.6,580.6,23.2
16.0,588.2,596.6,619.1,601.3,16.0
16.25,605.3,600.7,614.9,606.9,7.2
16.5,595.4,604.2,608.7,602.8,6.8
16.75,599.1,609.2,630.4,612.9,16.0
17.0,618.7,607.8,666.3,631.0,31.1
17.25,641.1,631.0,642.7,638.3,6.4
17.5,631.6,642.6,653.5,642.5,11.0
17.75,641.4,634.6,642.4,639.5,4.2
18.0,628.0,629.6,650.9,636.1,12.8
18.25,653.0,660.4,674.2,662.5,10.7
18.5,676.3,677.0,661.5,671.6,8.8
18.75,674.9,653.2,650.0,659.3,13.5
19.0,665.1,680.1,697.6,680.9,16.3
19.25,678.3,687.9,701.2,689.1,11.5
19.5,692.9,727.6,713.1,711.2,17.4
19.75,673.1,694.8,715.1,694.3,21.0
20.0,706.5,700.6,695.8,700.9,5.4
20.25,695.4,697.3,690.0,694.2,3.8
20.5,714.1,739.3,743.4,732.2,15.8
20.75,709.6,731.1,696.2,712.3,17.6
21.0,722.6,725.1,744.9,730.9,12.2
21.25,731.2,728.9,740.8,733.7,6.3
21.5,697.4,748.6,761.5,735.8,33.9
21.75,756.2,740.9,745.0,747.4,7.9
22.0,725.6,769.5,769.1,754.8,25.3
22.25,724.8,736.6,750.6,737.3,12.9
22.5,765.0,791.1,779.7,778.6,13.1
22.75,739.8,764.2,800.2,768.1,30.4
23.0,740.1,790.3,767.7,766.0,25.1
23.25,724.7,736.1,778.0,746.3,28.1
23.5,733.6,735.4,805.1,758.0,40.8
23.75,754.1,804.0,791.4,783.2,25.9
24.0,765.1,805.0,775.6,781.9,20.7
24.25,773.6,784.8,803.9,787.4,15.3
24.5,783.7,770.5,772.6,775.6,7.1
24.75,749.0,797.1,804.2,783.4,30.0
25.0,799.3,760.0,797.5,785.6,22.2
25.25,776.4,797.5,764.0,779.3,16.9
25.5,775.2,822.8,815.8,804.6,25.7
25.75,796.2,776.5,797.5,790.0,11.8
26.0,802.3,812.6,789.2,801.4,11.7
26.25,811.9,806.5,790.1,802.8,11.4
26.5,791.7,788.0,798.3,792.7,5.2
26.75,806.8,779.4,864.8,817.0,43.6
27.0,783.2,800.7,820.1,801.3,18.5
27.25,824.1,826.4,840.1,830.2,8.7
27.5,804.3,822.4,835.8,820.8,15.8
27.75,813.4,785.6,824.1,807.7,19.9
28.0,807.9,803.0,805.1,805.3,2.5
28.25,817.6,800.3,799.5,805.8,10.2
28.5,820.8,827.8,837.1,828.5,8.2
28.75,798.6,823.0,823.1,814.9,14.1
29.0,829.5,846.3,819.4,831.7,13.6
29.25,828.3,840.7,829.2,832.7,6.9
29.5,836.2,850.0,813.7,833.3,18.3
29.75,821.5,828.9,810.8,820.4,9.1
30.0,874.6,830.6,840.6,848.6,23.0
30.25,842.4,825.6,788.3,818.8,27.7
30.5,798.9,820.3,808.6,809.3,10.7
30.75,838.2,846.3,823.3,835.9,11.7
31.0,806.3,808.1,817.0,810.5,5.7
31.25,829.5,843.4,793.4,822.1,25.8
31.5,832.8,909.9,845.0,862.5,41.4
31.75,816.7,827.0,818.7,820.8,5.5
32.0,850.3,845.8,827.3,841.1,12.2
32.25,831.2,849.4,839.7,840.1,9.1
32.5,832.2,882.4,842.3,852.3,26.5
32.75,859.1,853.6,790.5,834.4,38.1
33.0,876.5,840.7,823.9,847.0,26.9
33.25,825.4,827.5,849.5,834.1,13.3
33.5,862.5,849.6,814.4,842.2,24.9
33.75,848.9,870.1,848.0,855.7,12.5
34.0,847.4,844.9,862.2,851.5,9.4
34.25,854.9,863.9,873.7,864.2,9.4
34.5,858.1,876.1,838.7,857.6,18.7
34.75,842.2,861.8,848.2,850.8,10.1
35.0,862.0,861.8,848.0,857.3,8.0
35.25,858.6,883.9,871.9,871.5,12.7
35.5,851.6,864.8,870.4,862.3,9.6
35.75,829.3,866.9,842.0,846.1,19.1
36.0,878.3,869.1,850.8,866.1,14.0
36.25,854.4,901.1,861.5,872.3,25.2
36.5,876.3,888.2,881.6,882.0,6.0
36.75,882.1,868.9,876.0,875.6,6.6
37.0,877.2,900.7,892.3,890.1,11.9
37.25,852.2,896.6,860.5,869.8,23.6
37.5,911.7,901.9,913.8,909.1,6.3
37.75,878.9,878.7,898.1,885.2,11.2
38.0,881.6,876.5,874.0,877.4,3.9
38.25,869.0,874.1,890.8,878.0,11.4
38.5,862.4,930.0,893.9,895.4,33.8
38.75,869.7,871.1,905.8,882.2,20.4
39.0,864.4,898.1,898.0,886.8,19.4
39.25,906.2,857.3,884.3,882.6,24.5
39.5,915.4,906.8,895.5,905.9,10.0
39.75,914.6,899.0,890.6,901.4,12.2
40.0,861.9,909.0,862.7,877.9,27.0
40.25,905.8,920.8,899.3,908.6,11.0
40.5,924.7,901.8,924.2,916.9,13.1
40.75,921.8,889.6,940.5,917.3,25.7
41.0,859.9,904.1,956.7,906.9,48.5
41.25,915.1,893.3,922.5,910.3,15.2
41.5,884.2,913.5,932.4,910.0,24.3
41.75,964.5,890.5,926.0,927.0,37.0
42.0,916.7,913.9,897.4,909.3,10.5
42.25,899.7,919.9,956.6,925.4,28.8
42.5,908.4,878.7,919.6,902.2,21.1
42.75,892.8,924.0,933.7,916.9,21.4
43.0,897.6,939.3,918.5,918.5,20.9
43.25,883.2,919.3,932.7,911.7,25.6
43.5,859.9,965.3,942.1,922.4,55.4
43.75,934.9,945.6,915.6,932.0,15.2
44.0,949.1,936.6,952.0,945.9,8.2
44.25,879.8,960.2,962.0,934.0,46.9
44.5,909.1,931.1,964.3,934.8,27.8
44.75,909.9,922.9,936.0,922.9,13.0
45.0,977.7,918.5,992.3,962.8,39.1
45.25,937.8,951.1,976.7,955.2,19.8
45.5,917.4,962.8,1018.1,966.1,50.4
45.75,891.3,941.6,939.3,924.1,28.4
46.0,905.2,956.4,938.9,933.5,26.0
46.25,948.9,946.1,932.0,942.3,9.1
46.5,939.2,986.6,1018.9,981.6,40.1
46.75,898.5,914.7,1001.0,938.0,55.1
47.0,947.1,947.9,952.5,949.2,2.9
47.25,921.1,948.4,976.7,948.7,27.8
47.5,926.4,922.1,942.6,930.4,10.8
47.75,959.8,960.2,1049.5,989.8,51.7
48.0,967.0,945.9,1001.5,971.5,28.1
48.25,933.0,905.6,1019.8,952.8,59.6
48.5,924.0,986.9,969.0,960.0,32.4
48.75,898.7,953.0,977.0,942.9,40.1
49.0,967.3,980.0,969.3,972.2,6.8
49.25,984.9,946.1,1050.0,993.7,52.5
49.5,927.2,941.1,1011.3,959.9,45.1
49.75,968.0,964.6,1046.5,993.0,46.4
50.0,938.7,972.5,1002.9,971.4,32.1
50.25,1016.9,905.8,951.4,958.0,55.8
50.5,936.4,962.4,1034.5,977.8,50.8
50.75,952.3,985.6,1041.8,993.2,45.2
51.0,987.0,975.4,996.1,986.2,10.3
51.25,947.7,947.8,1030.4,975.3,47.7
51.5,948.4,960.9,1001.6,970.3,27.8
51.75,960.8,997.4,1055.8,1004.7,47.9
52.0,1030.2,1021.8,1017.1,1023.1,6.6
52.25,1006.7,968.5,1012.2,995.8,23.8
52.5,903.5,987.8,1014.3,968.5,57.9
52.75,984.0,1015.2,1085.0,1028.1,51.8
53.0,1085.8,990.6,988.2,1021.5,55.7
53.25,965.6,1001.6,1017.4,994.9,26.5
53.5,983.8,1021.9,1071.7,1025.8,44.1
53.75,1018.2,1024.2,1062.5,1035.0,24.0
54.0,980.3,1060.6,1079.6,1040.1,52.7
54.25,1039.8,1033.2,1029.4,1034.1,5.3
54.5,1033.1,1035.1,1045.3,1037.9,6.5
54.75,985.9,985.8,1042.9,1004.9,32.9
55.0,1038.6,1064.4,1063.3,1055.4,14.6
55.25,990.3,1013.8,1072.3,1025.5,42.3
55.5,1020.4,1019.7,1090.0,1043.4,40.4
55.75,994.0,1053.7,1086.7,1044.8,47.0
56.0,964.0,1058.6,1030.7,1017.8,48.6
56.25,1058.1,1006.2,1110.8,1058.4,52.3
56.5,1027.6,1077.2,1058.7,1054.5,25.1
56.75,1059.0,1091.0,1101.4,1083.8,22.1
57.0,1022.5,1028.2,1061.1,1037.3,20.8
57.25,1021.8,1051.4,1127.5,1066.9,54.5
57.5,1025.9,1026.9,1131.0,1061.3,60.4
57.75,1005.0,1051.9,1112.2,1056.4,53.7
58.0,1077.6,1059.4,1162.3,1099.8,54.9
58.25,1046.6,1057.1,1087.7,1063.8,21.4
58.5,1001.9,1085.9,1077.3,1055.0,46.2
58.75,1036.6,1040.0,1146.3,1074.3,62.4
59.0,1115.2,1090.2,1095.0,1100.2,13.2
59.25,1046.8,1039.1,1110.6,1065.5,39.2
59.5,1043.6,1093.4,1106.4,1081.1,33.1
59.75,1079.4,1043.0,1155.3,1092.6,57.3
60.0,1078.7,1103.7,1173.1,1118.5,48.9
60.25,1144.6,1076.0,1148.7,1123.1,40.8
60.5,1009.2,1126.9,1154.0,1096.7,77.0
60.75,1074.0,1040.7,1141.0,1085.2,51.1
61.0,1146.6,1131.4,1119.7,1132.5,13.5
61.25,1089.5,1132.9,1180.3,1134.3,45.4
61.5,1006.7,1150.6,1126.6,1094.6,77.1
61.75,1155.1,1160.0,1253.4,1189.5,55.4
62.0,1109.3,1117.3,1104.9,1110.5,6.3
62.25,1133.3,1128.7,1183.8,1148.6,30.5
62.5,1128.1,1119.7,1137.7,1128.5,9.0
62.75,1136.7,1180.8,1251.9,1189.8,58.1
63.0,1082.7,1094.0,1147.3,1108.0,34.5
63.25,1149.1,1150.2,1161.2,1153.5,6.7
63.5,1139.2,1149.8,1218.1,1169.0,42.9
63.75,1109.5,1201.4,1175.8,1162.2,47.4
64.0,1146.3,1118.9,1232.6,1166.0,59.4
64.25,1099.7,1161.7,1168.1,1143.2,37.8
64.5,1166.1,1192.5,1209.8,1189.5,22.0
64.75,1081.9,1135.1,1290.9,1169.3,108.6
65.0,1112.7,1186.4,1222.9,1174.0,56.1
65.25,1143.3,1188.8,1256.7,1196.3,57.1
65.5,1204.7,1215.9,1304.2,1241.6,54.5
65.75,1152.9,1172.7,1288.0,1204.5,73.0
66.0,1228.0,1175.1,1299.0,1234.0,62.1
66.25,1137.7,1159.0,1242.4,1179.7,55.4
66.5,1128.6,1185.1,1167.5,1160.4,28.9
66.75,1141.3,1274.1,1237.5,1217.7,68.6
67.0,1184.8,1166.4,1271.4,1207.5,56.1
67.25,1132.6,1169.2,1238.8,1180.2,53.9
67.5,1149.1,1192.9,1235.5,1192.5,43.2
67.75,1220.2,1153.6,1205.6,1193.2,35.0
68.0,1174.2,1110.6,1264.2,1183.0,77.2
68.25,1135.4,1116.2,1304.9,1185.5,103.8
68.5,1182.8,1225.9,1263.7,1224.1,40.5
68.75,1173.8,1213.1,1243.0,1210.0,34.7
69.0,1141.1,1245.2,1263.1,1216.5,65.9
69.25,1282.3,1181.8,1199.9,1221.3,53.6
69.5,1114.0,1270.7,1253.2,1212.6,85.9
69.75,1212.1,1171.1,1222.5,1201.9,27.2
70.0,1220.1,1224.5,1389.6,1278.1,96.6
70.25,1193.5,1260.4,1344.2,1266.0,75.5
70.5,1181.3,1180.3,1281.3,1214.3,58.1
70.75,1227.6,1148.5,1266.5,1214.2,60.2
71.0,1185.4,1317.9,1346.3,1283.2,85.9
71.25,1239.8,1231.3,1193.8,1221.6,24.5
71.5,1192.7,1170.8,1360.3,1241.3,103.7
71.75,1196.0,1270.6,1335.0,1267.2,69.6
72.0,1313.3,1157.0,1291.6,1253.9,84.7
72.25,1148.2,1211.0,1341.3,1233.5,98.5
72.5,1282.4,1152.7,1285.9,1240.3,75.9
72.75,1176.2,1223.0,1383.6,1260.9,108.7
73.0,1269.5,1183.3,1409.8,1287.5,114.3
73.25,1258.3,1270.6,1412.9,1313.9,85.9
73.5,1263.5,1250.6,1301.9,1272.0,26.7
73.75,1218.8,1184.6,1357.8,1253.7,91.7
74.0,1249.7,1265.0,1387.2,1300.6,75.4
74.25,1253.8,1181.2,1377.7,1270.9,99.4
74.5,1220.9,1325.5,1394.2,1313.5,87.2
74.75,1339.1,1216.0,1368.8,1308.0,81.0
75.0,1239.8,1237.2,1393.1,1290.0,89.3
75.25,1230.6,1230.0,1461.0,1307.2,133.2
75.5,1234.6,1306.9,1420.7,1320.7,93.8
75.75,1212.3,1222.7,1431.9,1289.0,123.9
76.0,1256.5,1220.4,1416.8,1297.9,104.5
76.25,1329.1,1244.5,1369.9,1314.5,64.0
76.5,1172.7,1399.3,1347.9,1306.6,118.8
76.75,1234.2,1213.5,1307.6,1251.8,49.4
77.0,1329.6,1316.5,1415.7,1353.9,53.9
77.25,1315.6,1219.1,1416.6,1317.1,98.8
77.5,1275.6,1268.8,1579.0,1374.4,177.2
77.75,1258.3,1270.7,1311.8,1280.3,28.0
78.0,1337.3,1407.1,1328.4,1357.6,43.1
78.25,1293.0,1289.2,1385.4,1322.5,54.4
78.5,1315.8,1339.5,1536.4,1397.2,121.1
78.75,1391.8,1255.2,1402.8,1349.9,82.2
79.0,1199.0,1209.9,1397.4,1268.8,111.5
79.25,1339.8,1318.8,1461.4,1373.3,77.0
79.5,1297.4,1344.8,1376.2,1339.4,39.7
79.75,1523.0,1291.0,1461.0,1425.0,120.1
80.0,1296.0,1442.1,1467.0,1401.7,92.4
80.25,1398.2,1305.6,1458.1,1387.3,76.8
80.5,1361.1,1269.3,1391.6,1340.7,63.6
80.75,1284.3,1277.8,1396.9,1319.7,66.9
81.0,1306.4,1330.5,1421.3,1352.7,60.6
81.25,1380.9,1331.2,1375.5,1362.5,27.3
81.5,1268.8,1435.5,1414.0,1372.7,90.7
81.75,1295.8,1345.5,1410.7,1350.7,57.6
82.0,1439.8,1296.1,1481.7,1405.9,97.3
82.25,1380.7,1325.8,1430.6,1379.1,52.4
82.5,1298.0,1328.0,1583.2,1403.1,156.7
82.75,1372.4,1432.6,1474.2,1426.4,51.2
83.0,1308.6,1304.8,1427.3,1346.9,69.6
83.25,1425.2,1353.8,1440.3,1406.4,46.2
83.5,1382.3,1433.7,1479.8,1431.9,48.8
83.75,1366.8,1276.1,1542.2,1395.1,135.3
84.0,1446.0,1323.5,1425.6,1398.4,65.6
84.25,1470.9,1311.5,1523.8,1435.4,110.5
84.5,1433.5,1344.5,1479.6,1419.2,68.7
84.75,1293.3,1387.5,1394.5,1358.4,56.5
85.0,1516.8,1344.3,1436.4,1432.5,86.3
85.25,1391.5,1385.5,1519.7,1432.2,75.8
85.5,1355.2,1224.9,1412.7,1331.0,96.2
85.75,1292.8,1409.5,1409.5,1370.6,67.4
86.0,1513.1,1335.9,1480.1,1443.0,94.2
86.25,1420.2,1333.3,1447.2,1400.2,59.6
86.5,1380.1,1379.7,1473.4,1411.1,54.0
86.75,1333.5,1395.8,1538.2,1422.5,104.9
87.0,1352.8,1402.4,1501.0,1418.7,75.4
87.25,1375.8,1262.5,1576.0,1404.8,158.8
87.5,1339.8,1344.2,1524.2,1402.7,105.3
87.75,1416.5,1454.3,1492.4,1454.4,38.0
88.0,1363.3,1281.7,1489.5,1378.1,104.7
88.25,1454.3,1319.6,1474.3,1416.1,84.1
88.5,1564.6,1325.5,1410.1,1433.4,121.2
88.75,1366.4,1310.3,1486.5,1387.7,90.0
89.0,1416.4,1358.5,1380.9,1385.3,29.2
89.25,1539.5,1364.5,1507.0,1470.3,93.1
89.5,1449.1,1342.3,1421.7,1404.4,55.5
89.75,1359.1,1337.6,1505.5,1400.7,91.4
90.0,1405.4,1405.4,1525.0,1445.3,69.0
90.25,1330.3,1291.4,1498.4,1373.4,110.0
90.5,1423.6,1425.1,1562.9,1470.5,80.0
90.75,1414.4,1461.5,1403.7,1426.5,30.8
91.0,1374.0,1308.1,1422.0,1368.0,57.2
91.25,1330.1,1375.2,1510.6,1405.3,94.0
91.5,1446.4,1478.2,1447.3,1457.3,18.1
91.75,1467.2,1315.0,1426.0,1402.7,78.7
92.0,1357.3,1302.5,1481.0,1380.3,91.4
92.25,1440.3,1396.6,1470.7,1435.9,37.2
92.5,1327.9,1403.6,1506.7,1412.7,89.7
92.75,1533.8,1488.5,1463.4,1495.2,35.7
93.0,1428.9,1391.2,1549.6,1456.6,82.8
93.25,1535.1,1281.3,1422.8,1413.1,127.2
93.5,1410.9,1379.0,1395.6,1395.2,15.9
93.75,1431.1,1465.8,1518.6,1471.8,44.1
94.0,1476.7,1315.9,1411.1,1401.2,80.9
94.25,1500.4,1420.7,1401.6,1440.9,52.4
94.5,1426.5,1471.1,1458.9,1452.2,23.0
94.75,1462.1,1417.0,1492.7,1457.3,38.1
95.0,1411.0,1450.5,1376.9,1412.8,36.8
95.25,1355.0,1387.4,1446.0,1396.1,46.1
95.5,1542.0,1388.1,1337.3,1422.5,106.6
95.75,1542.9,1389.0,1382.4,1438.1,90.8
96.0,1440.2,1280.5,1408.3,1376.4,84.5
96.25,1481.1,1367.9,1415.8,1421.6,56.8
96.5,1390.0,1460.3,1363.5,1404.6,50.1
96.75,1485.0,1349.0,1413.8,1416.0,68.0
97.0,1476.6,1354.6,1341.1,1390.7,74.6
97.25,1479.3,1383.3,1476.3,1446.3,54.6
97.5,1402.9,1281.9,1353.7,1346.2,60.8
97.75,1423.0,1339.7,1320.9,1361.2,54.3
98.0,1535.7,1283.0,1335.5,1384.8,133.3
98.25,1423.0,1405.2,1333.7,1387.3,47.3
98.5,1388.7,1306.1,1359.1,1351.3,41.9
98.75,1467.0,1358.1,1279.8,1368.3,94.1
99.0,1442.0,1276.3,1361.3,1359.9,82.8
99.25,1454.9,1323.1,1277.2,1351.7,92.2
99.5,1409.1,1314.0,1297.3,1340.1,60.3
99.75,1393.4,1338.0,1265.2,1332.2,64.3
100.0,1441.7,1322.8,1238.4,1334.3,102.1
100.25,1424.4,1345.4,1213.8,1327.8,106.4
100.5,1389.7,1368.0,1277.3,1345.0,59.6
100.75,1339.2,1277.9,1285.0,1300.7,33.5
101.0,1397.5,1253.4,1280.7,1310.5,76.5
101.25,1435.6,1297.5,1218.5,1317.2,109.9
101.5,1396.4,1271.7,1247.8,1305.3,79.8
101.75,1342.5,1239.1,1263.2,1281.6,54.1
102.0,1355.4,1245.7,1228.2,1276.4,69.0
102.25,1382.6,1221.7,1265.6,1289.9,83.2
102.5,1345.1,1287.4,1238.9,1290.5,53.2
102.75,1408.6,1324.8,1161.6,1298.3,125.6
103.0,1340.3,1227.8,1170.3,1246.1,86.5
103.25,1349.9,1223.7,1166.9,1246.9,93.7
103.5,1336.5,1191.2,1177.9,1235.2,88.0
103.75,1303.7,1215.8,1137.1,1218.9,83.4
104.0,1301.3,1224.3,1124.8,1216.8,88.5
104.25,1269.5,1219.9,1061.6,1183.6,108.6
104.5,1287.0,1157.3,1090.6,1178.3,99.9
104.75,1235.3,1166.9,1071.3,1157.8,82.4
105.0,1329.9,1148.2,1013.6,1163.9,158.8
105.25,1273.3,1185.7,996.5,1151.8,141.5
105.5,1221.2,1099.4,1002.7,1107.8,109.5
105.75,1235.8,1133.0,974.5,1114.4,131.6
106.0,1254.3,1159.9,970.5,1128.2,144.6
106.25,1273.3,1106.0,957.0,1112.1,158.2
106.5,1201.5,1167.2,902.8,1090.5,163.5
106.75,1209.2,1090.5,885.5,1061.7,163.8
107.0,1284.7,1090.0,868.8,1081.2,208.1
107.25,1230.8,1052.6,869.1,1050.8,180.9
107.5,1211.8,1059.1,833.9,1034.9,190.1
107.75,1229.5,976.8,803.0,1003.1,214.5
108.0,1214.8,1037.6,799.5,1017.3,208.4
108.25,1172.1,1057.1,771.2,1000.1,206.4
108.5,1164.2,1012.8,742.0,973.0,213.9
108.75,1082.6,977.3,719.2,926.4,187.0
109.0,1130.4,977.5,720.8,942.9,207.0
109.25,1132.9,978.0,683.4,931.4,228.3
109.5,1050.9,934.5,668.7,884.7,195.9
109.75,1042.2,926.5,664.8,877.8,193.4
110.0,1036.9,934.1,629.9,867.0,211.6
110.25,1040.6,930.1,604.6,858.4,226.7
110.5,1000.9,911.2,580.6,830.9,221.3
110.75,989.9,895.0,576.4,820.4,216.6
111.0,960.7,866.7,550.7,792.7,214.8
111.25,933.6,857.4,540.7,777.2,208.3
111.5,893.5,862.9,522.0,759.5,206.2
111.75,874.5,823.8,504.1,734.2,200.8
112.0,870.1,793.5,490.2,717.9,200.9
112.25,862.4,771.6,473.8,702.6,203.3
112.5,836.3,778.6,456.0,690.3,204.9
112.75,844.4,763.1,446.0,684.5,210.5
113.0,812.6,746.9,427.8,662.4,205.8
113.25,789.2,741.7,413.4,648.1,204.7
113.5,777.2,715.8,398.6,630.5,203.2
113.75,746.1,693.7,385.2,608.4,195.0
114.0,723.0,672.7,369.0,588.2,191.5
114.25,702.9,657.4,358.4,572.9,187.1
114.5,686.2,646.4,342.4,558.3,188.0
114.75,671.5,611.1,337.7,540.1,177.9
115.0,641.6,596.9,322.4,520.3,172.8
115.25,624.2,577.0,303.9,501.7,172.9
115.5,592.6,550.7,288.9,477.4,164.6
