Repository: ulfsri/fsri_materials_database

# Materials and Products Database

## 01_Data

Raw data generated from each apparatus are included here in plain-text format. The data is organized first by material, next by the short name of test apparatus used, and where applicable additional filtering by test settings.

### material.json

Each material directory contains a json file of the same name as the material. This file links the data stored in the repository as well as data and graphs produced by the accompanying scripts (__02_Scripts__) to the respective landing page for the material on the front-end website.

File: 01_Data/ABS/Cone/ABS_HRRPUA_75.csv
Time after Ignition,ABS_R1,ABS_R2,ABS_R3,Mean,Std. Dev.
0.0,33.8,47.4,28.7,36.7,9.7
0.25,47.3,54.4,35.5,45.7,9.6
0.5,59.7,69.3,41.6,56.9,14.1
0.75,72.9,82.2,58.0,71.0,12.2
1.0,82.9,93.8,71.6,82.8,11.1
1.25,100.8,103.2,84.5,96.2,10.2
1.5,117.7,112.9,96.2,109.0,11.3
1.75,133.5,123.3,108.2,121.6,12.7
2.0,144.3,128.3,122.5,131.7,11.3
2.25,156.0,140.3,143.0,146.4,8.4
2.5,169.9,155.8,158.3,161.3,7.5
2.75,185.6,169.4,166.3,173.8,10.4
3.0,206.2,186.6,179.9,190.9,13.7
3.25,223.5,191.0,188.1,200.9,19.6
3.5,231.9,199.4,210.7,214.0,16.5
3.75,250.2,213.8,225.9,230.0,18.5
4.0,274.2,230.6,235.4,246.7,23.9
4.25,280.1,247.3,257.4,261.6,16.8
4.5,292.6,261.5,273.5,275.9,15.7
4.75,313.8,264.1,284.5,287.5,25.0
5.0,339.8,285.0,317.0,313.9,27.6
5.25,345.5,300.6,332.9,326.3,23.2
5.5,371.8,316.6,342.8,343.7,27.6
5.75,369.5,317.7,368.5,351.9,29.6
6.0,393.2,330.5,386.7,370.1,34.5
6.25,409.6,350.8,396.2,385.5,30.9
6.5,422.7,382.6,409.8,405.0,20.4
6.75,440.9,386.8,427.2,418.3,28.1
7.0,463.8,398.8,455.1,439.3,35.3
7.25,482.3,444.0,471.1,465.8,19.7
7.5,509.3,458.8,486.9,485.0,25.3
7.75,507.3,472.4,503.2,494.3,19.1
8.0,521.6,503.6,522.7,516.0,10.7
8.25,561.0,533.9,533.5,542.8,15.7
8.5,567.1,523.1,563.9,551.4,24.5
8.75,603.6,566.2,558.9,576.2,24.0
9.0,607.3,584.1,574.3,588.6,16.9
9.25,586.0,580.8,604.8,590.5,12.6
9.5,619.5,604.3,611.0,611.6,7.6
9.75,618.4,631.8,592.9,614.4,19.8
10.0,635.7,609.2,634.0,626.3,14.8
10.25,642.4,635.9,623.4,633.9,9.6
10.5,638.8,676.3,626.7,647.3,25.9
10.75,692.8,654.9,664.2,670.6,19.7
11.0,672.8,687.4,644.7,668.3,21.7
11.25,663.3,646.2,679.3,663.0,16.6
11.5,680.8,702.9,669.1,684.3,17.1
11.75,705.4,732.6,717.6,718.5,13.6
12.0,732.4,743.4,693.0,722.9,26.5
12.25,703.5,730.5,684.6,706.2,23.1
12.5,756.5,746.6,687.3,730.1,37.4
12.75,712.6,789.2,744.3,748.7,38.5
13.0,742.6,764.8,744.6,750.7,12.2
13.25,749.1,785.1,764.9,766.4,18.0
13.5,777.3,809.3,773.2,786.6,19.8
13.75,749.1,784.8,790.6,774.8,22.5
14.0,789.8,794.8,778.3,787.6,8.5
14.25,791.3,784.3,802.3,792.6,9.1
14.5,820.0,811.3,797.4,809.6,11.4
14.75,782.7,818.6,793.2,798.2,18.4
15.0,799.7,823.8,826.5,816.7,14.7
15.25,863.6,851.8,845.1,853.5,9.4
15.5,832.7,895.3,812.1,846.7,43.3
15.75,866.0,863.4,850.4,860.0,8.4
16.0,858.9,888.5,893.3,880.2,18.6
16.25,873.1,871.4,862.5,869.0,5.7
16.5,859.8,877.4,895.6,877.6,17.9
16.75,914.7,904.3,857.0,892.0,30.7
17.0,885.0,905.2,882.1,890.8,12.6
17.25,926.6,898.9,876.1,900.5,25.3
17.5,928.6,876.2,874.0,892.9,30.9
17.75,955.3,949.2,915.6,940.1,21.4
18.0,958.3,953.0,904.2,938.5,29.8
18.25,972.6,942.5,931.0,948.7,21.5
18.5,905.9,958.3,877.0,913.7,41.2
18.75,936.7,960.3,935.8,944.3,13.9
19.0,947.5,934.2,965.4,949.0,15.7
19.25,911.2,1008.7,888.5,936.1,63.9
19.5,958.7,948.2,915.9,940.9,22.3
19.75,1047.8,946.4,971.5,988.6,52.8
20.0,964.8,986.8,899.7,950.4,45.3
20.25,988.0,974.2,930.9,964.4,29.8
20.5,1036.3,962.3,936.8,978.5,51.7
20.75,1006.1,1016.5,934.5,985.7,44.6
21.0,1018.0,987.8,980.8,995.6,19.8
21.25,1005.3,1005.5,1000.2,1003.7,3.0
21.5,1020.4,998.6,1002.4,1007.1,11.7
21.75,1031.9,1050.4,963.1,1015.1,46.0
22.0,968.1,1004.5,1017.0,996.6,25.4
22.25,1003.0,1021.9,992.6,1005.8,14.9
22.5,1079.8,1069.7,1007.3,1052.3,39.3
22.75,1066.7,1030.7,991.7,1029.7,37.5
23.0,1043.7,1060.4,952.3,1018.8,58.2
23.25,1004.8,1034.6,987.4,1008.9,23.9
23.5,1009.7,1051.4,964.7,1008.6,43.4
23.75,1010.0,1054.7,1034.1,1033.0,22.4
24.0,1041.4,1014.8,983.0,1013.0,29.2
24.25,994.8,1012.8,1030.9,1012.8,18.1
24.5,1032.4,1031.2,989.9,1017.8,24.2
24.75,1042.2,1026.1,996.1,1021.4,23.4
25.0,1061.6,1074.9,1020.7,1052.4,28.2
25.25,1046.4,1065.4,1034.9,1048.9,15.4
25.5,1026.1,985.9,1051.9,1021.3,33.2
25.75,1080.7,1067.0,1039.9,1062.5,20.8
26.0,1002.1,988.4,1019.9,1003.5,15.8
26.25,1037.8,1009.3,1068.2,1038.4,29.5
26.5,1041.7,1025.7,1049.2,1038.9,12.0
26.75,985.5,1090.8,1072.4,1049.6,56.3
27.0,1101.0,1018.0,1057.2,1058.7,41.6
27.25,993.8,1026.3,1081.5,1033.8,44.3
27.5,1075.3,1042.5,1061.2,1059.7,16.5
27.75,1028.9,1055.0,1105.6,1063.2,39.0
28.0,1114.3,1021.4,1058.4,1064.7,46.7
28.25,1063.8,1063.2,1070.3,1065.7,4.0
28.5,1107.9,1123.9,1024.4,1085.4,53.4
28.75,1136.7,1070.1,1113.8,1106.8,33.8
29.0,1054.8,1063.4,1059.4,1059.2,4.3
29.25,1132.6,1069.0,1065.0,1088.9,37.9
29.5,1056.8,1090.7,1054.4,1067.3,20.3
29.75,1141.1,1102.3,1065.1,1102.8,38.0
30.0,1066.8,1108.6,1076.5,1084.0,21.9
30.25,1056.0,1124.5,1103.4,1094.6,35.1
30.5,1136.2,1111.0,1085.4,1110.9,25.4
30.75,1117.0,1067.4,1082.1,1088.9,25.5
31.0,1165.0,1124.6,1042.9,1110.9,62.2
31.25,1115.5,1047.3,1104.8,1089.2,36.7
31.5,1138.0,1095.8,1093.1,1109.0,25.2
31.75,1081.8,1133.3,1200.7,1138.6,59.6
32.0,1074.8,1078.1,1143.3,1098.8,38.6
32.25,1133.0,1049.4,1119.3,1100.6,44.8
32.5,1106.3,1139.4,1118.7,1121.5,16.7
32.75,1149.7,1159.2,1211.1,1173.3,33.1
33.0,1040.5,1100.7,1094.3,1078.5,33.1
33.25,1100.8,1142.3,1217.0,1153.3,58.9
33.5,1132.4,1106.1,1133.0,1123.8,15.4
33.75,1214.2,1144.1,1186.4,1181.5,35.3
34.0,1090.1,1119.9,1173.5,1127.8,42.2
34.25,1112.6,1181.5,1185.5,1159.8,41.0
34.5,1110.5,1164.1,1198.5,1157.7,44.3
34.75,1097.4,1137.2,1122.8,1119.1,20.1
35.0,1073.3,1173.2,1213.4,1153.3,72.1
35.25,1208.7,1108.8,1283.0,1200.2,87.4
35.5,1069.7,1161.1,1171.5,1134.1,56.0
35.75,1191.2,1253.3,1210.9,1218.5,31.8
36.0,1164.6,1099.9,1176.8,1147.1,41.3
36.25,1172.4,1180.4,1256.4,1203.1,46.4
36.5,1153.7,1238.6,1272.2,1221.5,61.1
36.75,1149.9,1186.4,1233.6,1189.9,42.0
37.0,1168.0,1195.7,1233.5,1199.0,32.9
37.25,1164.3,1174.6,1257.4,1198.7,51.0
37.5,1205.9,1150.5,1266.9,1207.8,58.2
37.75,1182.3,1259.0,1274.3,1238.5,49.3
38.0,1169.0,1342.0,1261.8,1257.6,86.6
38.25,1247.3,1183.0,1318.7,1249.6,67.9
38.5,1194.2,1118.7,1231.3,1181.4,57.4
38.75,1235.5,1208.5,1281.8,1241.9,37.0
39.0,1249.1,1138.0,1260.7,1215.9,67.8
39.25,1234.0,1212.9,1270.2,1239.0,29.0
39.5,1235.1,1197.9,1249.7,1227.6,26.7
39.75,1165.3,1225.4,1262.7,1217.8,49.1
40.0,1280.1,1198.9,1282.6,1253.9,47.7
40.25,1193.2,1286.3,1277.2,1252.3,51.3
40.5,1204.9,1163.5,1268.5,1212.3,52.9
40.75,1222.6,1188.3,1263.4,1224.8,37.6
41.0,1225.3,1287.2,1327.6,1280.0,51.5
41.25,1283.3,1352.3,1292.5,1309.4,37.4
41.5,1248.0,1256.1,1242.9,1249.0,6.7
41.75,1436.0,1252.2,1352.3,1346.8,92.1
42.0,1254.5,1351.6,1271.0,1292.4,51.9
42.25,1227.8,1243.5,1282.7,1251.3,28.3
42.5,1219.5,1304.2,1324.8,1282.9,55.8
42.75,1309.9,1234.8,1313.8,1286.2,44.5
43.0,1170.8,1280.4,1402.4,1284.5,115.8
43.25,1265.9,1278.1,1417.6,1320.5,84.3
43.5,1342.2,1285.9,1334.9,1321.0,30.6
43.75,1240.1,1266.0,1341.1,1282.4,52.5
44.0,1315.4,1312.3,1327.5,1318.4,8.0
44.25,1292.6,1417.5,1215.2,1308.4,102.1
44.5,1157.4,1262.3,1452.1,1290.6,149.4
44.75,1396.7,1312.0,1287.0,1331.9,57.5
45.0,1316.0,1400.4,1450.0,1388.8,67.7
45.25,1391.3,1399.4,1397.6,1396.1,4.2
45.5,1352.1,1365.9,1331.6,1349.8,17.2
45.75,1298.3,1241.0,1423.9,1321.1,93.6
46.0,1263.6,1442.8,1272.3,1326.2,101.1
46.25,1390.2,1378.8,1384.8,1384.6,5.7
46.5,1353.6,1324.2,1352.7,1343.5,16.7
46.75,1451.9,1383.9,1426.8,1420.9,34.4
47.0,1298.9,1395.2,1320.3,1338.1,50.5
47.25,1332.5,1462.2,1410.0,1401.6,65.3
47.5,1391.7,1441.8,1703.0,1512.1,167.2
47.75,1353.2,1473.5,1396.2,1407.6,61.0
48.0,1302.8,1452.1,1424.8,1393.2,79.5
48.25,1437.0,1298.4,1448.8,1394.7,83.6
48.5,1360.1,1425.3,1446.7,1410.7,45.1
48.75,1450.6,1450.4,1501.3,1467.4,29.3
49.0,1430.8,1288.1,1474.0,1397.6,97.3
49.25,1345.0,1544.2,1523.4,1470.8,109.5
49.5,1516.4,1520.6,1496.6,1511.2,12.8
49.75,1496.3,1434.1,1466.2,1465.5,31.1
50.0,1430.7,1414.9,1447.7,1431.1,16.4
50.25,1407.2,1372.5,1495.3,1425.0,63.3
50.5,1471.2,1468.0,1424.2,1454.5,26.3
50.75,1612.8,1516.0,1572.2,1567.0,48.6
51.0,1453.8,1498.0,1491.9,1481.3,23.9
51.25,1320.2,1550.5,1735.4,1535.4,208.0
51.5,1431.3,1441.0,1364.3,1412.2,41.7
51.75,1419.0,1440.2,1508.6,1455.9,46.8
52.0,1612.5,1490.4,1571.3,1558.0,62.1
52.25,1469.3,1598.2,1399.1,1488.8,101.0
52.5,1568.5,1525.8,1564.4,1552.9,23.6
52.75,1512.4,1506.7,1439.5,1486.2,40.5
53.0,1530.2,1686.8,1454.8,1557.2,118.3
53.25,1449.4,1398.2,1765.1,1537.5,198.7
53.5,1436.8,1511.2,1454.8,1467.6,38.8
53.75,1636.6,1642.5,1606.6,1628.6,19.2
54.0,1493.1,1770.4,1566.7,1610.1,143.6
54.25,1523.0,1564.0,1645.4,1577.5,62.3
54.5,1521.0,1541.1,1864.7,1642.3,192.9
54.75,1582.9,1505.6,1630.3,1573.0,63.0
55.0,1615.4,1603.5,1472.1,1563.6,79.5
55.25,1570.2,1672.3,1693.6,1645.4,66.0
55.5,1531.5,1744.5,1792.5,1689.5,138.9
55.75,1564.3,1698.2,1346.3,1536.3,177.6
56.0,1669.9,1735.7,1476.8,1627.5,134.6
56.25,1565.1,1652.0,1763.8,1660.3,99.6
56.5,1735.7,1412.9,1664.1,1604.2,169.5
56.75,1625.9,1694.6,1793.8,1704.8,84.4
57.0,1622.2,1506.6,1803.8,1644.2,149.8
57.25,1697.0,1701.2,1681.6,1693.3,10.3
57.5,1486.1,1705.7,1666.4,1619.4,117.1
57.75,1533.0,1696.9,1802.1,1677.3,135.7
58.0,1864.7,1718.8,1553.9,1712.5,155.5
58.25,1411.0,1607.5,1573.3,1530.6,105.0
58.5,1676.4,1747.7,1722.6,1715.6,36.2
58.75,1606.8,1605.1,1623.0,1611.6,9.9
59.0,1697.2,1717.4,1877.9,1764.2,99.0
59.25,1798.0,1624.8,1823.4,1748.7,108.1
59.5,1691.9,1725.0,1581.3,1666.1,75.2
59.75,1553.7,1745.3,1744.4,1681.1,110.3
60.0,1512.9,1503.8,1688.7,1568.5,104.2
60.25,1696.9,1655.3,1551.3,1634.5,75.0
60.5,1666.1,1784.7,1633.5,1694.7,79.5
60.75,1611.5,1691.8,1951.9,1751.7,177.9
61.0,1715.1,1629.3,1656.4,1666.9,43.9
61.25,1787.1,1750.2,2074.0,1870.4,177.3
61.5,1588.6,1697.0,2094.8,1793.5,266.5
61.75,1699.3,1816.0,1672.3,1729.2,76.3
62.0,1593.9,1647.0,2022.0,1754.3,233.4
62.25,1581.1,1621.1,1716.6,1639.6,69.6
62.5,1708.2,1728.2,1702.6,1713.0,13.5
62.75,1663.7,1791.6,1743.2,1732.8,64.6
63.0,1839.4,1884.2,1577.0,1766.8,166.0
63.25,1656.1,1624.1,2141.0,1807.1,289.6
63.5,1540.8,1740.4,1563.2,1614.8,109.4
63.75,1714.4,1833.3,2110.2,1886.0,203.1
64.0,1833.9,1927.9,2090.1,1950.6,129.6
64.25,1896.9,1664.3,2031.0,1864.1,185.5
64.5,1662.9,1619.2,1641.4,1641.2,21.8
64.75,1771.4,1687.5,2035.0,1831.3,181.4
65.0,1823.0,1833.5,2160.3,1938.9,191.8
65.25,2078.1,1888.4,1803.4,1923.3,140.6
65.5,1826.4,1700.4,1931.1,1819.3,115.5
65.75,1662.5,1834.6,2195.1,1897.4,271.8
66.0,1898.3,1840.2,2105.5,1948.0,139.5
66.25,1609.6,1657.2,1938.4,1735.1,177.7
66.5,2056.1,1796.3,1891.8,1914.7,131.4
66.75,1966.4,1715.3,1861.9,1847.9,126.1
67.0,1682.2,1744.1,2239.5,1888.6,305.5
67.25,1775.0,1848.9,1959.4,1861.1,92.8
67.5,2039.7,1852.9,1844.6,1912.4,110.3
67.75,1797.6,1659.7,1852.0,1769.8,99.1
68.0,1942.3,1612.0,2170.4,1908.2,280.8
68.25,2055.5,2066.4,2088.4,2070.1,16.8
68.5,1977.2,1722.1,1760.5,1820.0,137.5
68.75,1723.0,1767.9,2231.6,1907.5,281.6
69.0,2122.6,1775.4,1861.5,1919.8,180.8
69.25,1723.5,1927.4,1672.9,1774.6,134.7
69.5,1852.2,1785.7,2189.7,1942.5,216.6
69.75,2372.8,1757.3,2023.7,2051.3,308.6
70.0,1668.8,1665.7,1793.5,1709.3,72.9
70.25,1859.0,1557.3,1714.6,1710.3,150.9
70.5,1832.1,1673.3,2350.7,1952.0,354.3
70.75,1789.2,1684.1,2048.1,1840.5,187.3
71.0,1933.2,1929.1,2223.5,2028.6,168.8
71.25,1835.6,1643.7,1555.5,1678.2,143.2
71.5,2044.4,1758.4,1878.0,1893.6,143.6
71.75,1961.9,1715.6,1868.7,1848.8,124.4
72.0,1667.7,1911.3,2355.3,1978.1,348.6
72.25,2186.7,1899.5,1745.9,1944.0,223.8
72.5,1735.6,1926.8,2076.9,1913.1,171.1
72.75,1863.7,1905.4,2388.3,2052.5,291.6
73.0,1801.2,2015.9,1829.2,1882.1,116.7
73.25,1779.0,1892.8,1976.0,1882.6,98.9
73.5,1660.1,1785.9,1829.5,1758.5,88.0
73.75,1930.3,2024.1,1813.5,1922.6,105.5
74.0,1908.5,1825.5,2101.3,1945.1,141.5
74.25,1835.2,2027.6,1963.3,1942.0,97.9
74.5,1947.5,1971.2,1986.6,1968.4,19.7
74.75,1808.8,2013.0,2038.1,1953.3,125.8
75.0,1783.2,1821.0,1993.6,1865.9,112.2
75.25,2186.5,1918.8,2022.5,2042.6,135.0
75.5,1853.4,1833.1,2012.1,1899.5,98.0
75.75,1770.7,1898.5,1798.1,1822.4,67.3
76.0,1913.2,1938.9,1878.2,1910.1,30.4
76.25,1655.6,1721.8,1947.8,1775.1,153.2
76.5,1735.0,1819.6,2141.8,1898.8,214.6
76.75,1758.8,1837.8,1820.8,1805.8,41.6
77.0,1963.0,1738.7,1863.7,1855.1,112.4
77.25,1829.2,1775.4,1847.7,1817.4,37.5
77.5,2047.2,1700.2,1809.1,1852.2,177.4
77.75,1895.0,1839.1,1794.6,1842.9,50.4
78.0,1669.7,1677.2,1741.6,1696.2,39.5
78.25,1866.1,1739.5,1770.4,1792.0,66.0
78.5,1808.9,1696.9,1737.2,1747.7,56.7
78.75,1738.5,1647.6,1714.7,1700.3,47.2
79.0,1635.4,1608.5,1696.6,1646.8,45.1
79.25,1650.0,1606.7,1630.8,1629.1,21.7
79.5,1844.6,1641.7,1730.2,1738.8,101.7
79.75,1766.9,1516.9,1625.3,1636.4,125.4
80.0,1742.7,1444.6,1576.8,1588.1,149.3
80.25,1652.1,1549.4,1590.3,1597.3,51.7
80.5,1676.8,1532.6,1537.4,1582.3,81.9
80.75,1616.0,1464.9,1547.1,1542.7,75.7
81.0,1583.6,1410.8,1509.5,1501.3,86.7
81.25,1640.8,1494.7,1520.6,1552.1,77.9
81.5,1624.5,1450.5,1455.0,1510.0,99.2
81.75,1593.5,1353.8,1407.9,1451.7,125.7
82.0,1524.2,1389.7,1380.4,1431.4,80.5
82.25,1573.6,1346.8,1378.1,1432.8,122.9
82.5,1533.4,1261.8,1356.3,1383.8,137.9
82.75,1480.7,1274.1,1342.4,1365.8,105.2
83.0,1416.0,1156.9,1311.2,1294.7,130.3
83.25,1397.4,1200.0,1262.6,1286.7,100.9
83.5,1365.4,1207.9,1221.4,1264.9,87.3
83.75,1291.5,1149.9,1168.3,1203.2,77.0
84.0,1301.9,1056.2,1129.8,1162.7,126.1
84.25,1241.4,1033.9,1081.9,1119.1,108.6
84.5,1213.0,1012.7,1027.8,1084.5,111.5
84.75,1162.5,1019.1,1002.5,1061.4,88.0
85.0,1125.0,987.7,956.1,1022.9,89.8
85.25,1099.5,952.4,908.1,986.7,100.2
85.5,1025.7,908.8,867.6,934.0,82.0
85.75,1005.5,888.3,821.8,905.2,93.0
86.0,948.6,840.4,782.5,857.2,84.3
86.25,914.8,810.1,734.9,819.9,90.4
86.5,860.2,788.5,713.0,787.2,73.6
86.75,839.0,750.7,691.7,760.5,74.1
87.0,795.3,730.3,,762.8,46.0
87.25,771.6,699.6,,735.6,51.0
87.5,729.7,660.8,,695.2,48.7
87.75,699.5,626.9,,663.2,51.3
88.0,649.4,603.4,,626.4,32.5
88.25,612.4,571.3,,591.8,29.1
88.5,579.1,552.1,,565.6,19.1
88.75,553.5,512.1,,532.8,29.3

File: 01_Data/ABS/Cone/ABS_Cone_HF25Scan_220217_R2.csv (part 2 of 9)
Chan Gain,,500,500,1,1,1,1,1,1,1,1,1.0,1.0
Offset,,0,0,0.14089813828468323,0,0,0,0,0,0,0,0.0,0.0
Gain,,1,1,25.01099967956543,12.966780662536621,12.658836364746094,1,1,1,1.0008790493011475,1.019768476486206,1.0,1.0
Units,sec,C,C,Pa,%,%,%,%,%,g,/m,,
190,47.25,17.1080379486084,17.699331283569336,157.55299377441406,96.90856170654297,100.44165802001953,-0.004333374090492725,0.03680148720741272,21.05124855041504,33.32927322387695,-0.32032522559165955,0.0,0.0
191,47.5,16.387287139892578,17.48210906982422,161.1327667236328,96.92082977294922,100.49342346191406,-0.004345328081399202,0.03679739683866501,21.0511474609375,33.32927322387695,-0.3238019049167633,0.0,0.0
192,47.75,16.689918518066406,17.60516357421875,159.17724609375,96.92755889892578,100.4833755493164,-0.004364185035228729,0.03679371625185013,21.051057815551758,33.31926345825195,-0.3222861588001251,0.0,0.0
193,48,16.70912742614746,17.35532569885254,156.94161987304688,96.92953491210938,100.53591918945312,-0.004381156526505947,0.036790404468774796,21.050975799560547,33.31926345825195,-0.3267805278301239,0.0,0.0
194,48.25,16.569229125976562,17.80978775024414,156.80422973632812,96.91766357421875,100.40650177001953,-0.004396430682390928,0.03679436445236206,21.0509033203125,33.30925369262695,-0.31635335087776184,0.0,0.0
195,48.5,16.944412231445312,17.414180755615234,158.57579040527344,96.93032836914062,100.4180908203125,-0.00441017746925354,0.03679792955517769,21.05083656311035,33.30925369262695,-0.31621691584587097,0.0,0.0
196,48.75,16.707704544067383,17.884309768676758,160.0137939453125,96.9433822631836,100.42620086669922,-0.004422549623996019,0.036801137030124664,21.050777435302734,33.30925369262695,-0.3157346546649933,0.0,0.0
197,49,16.634347915649414,16.88983726501465,160.95262145996094,96.93467712402344,100.33425903320312,-0.004453050903975964,0.03680402413010597,21.050724029541016,33.31926345825195,-0.30834466218948364,0.0,0.0
198,49.25,16.5495662689209,17.860042572021484,159.70237731933594,96.93547058105469,100.43508911132812,-0.004453050903975964,0.0368066243827343,21.050676345825195,33.30925369262695,-0.31725651025772095,0.0,0.0
199,49.5,16.440919876098633,17.556970596313477,158.15599060058594,96.9564437866211,100.39916229248047,-0.004470480605959892,0.03680896386504173,21.05063247680664,33.30925369262695,-0.3121209144592285,0.0,0.0
200,49.75,16.566043853759766,17.429697036743164,154.5174560546875,96.952880859375,100.32962036132812,-0.004486167337745428,0.036811068654060364,21.050594329833984,33.30925369262695,-0.3062516450881958,0.0,0.0
201,50,16.757240295410156,17.44749641418457,156.13101196289062,96.96317291259766,100.30528259277344,-0.004500285256654024,0.03681296110153198,21.050559997558594,33.30925369262695,-0.30313146114349365,0.0,0.0
202,50.25,16.72460174560547,17.6519775390625,157.7529754638672,96.95684051513672,100.49728393554688,-0.004512991290539503,0.036807723343372345,21.050527572631836,33.31926345825195,-0.3208226263523102,0.0,0.0
203,50.5,16.79869842529297,17.791364669799805,163.37220764160156,96.9793930053711,100.49380493164062,-0.0045244270004332066,0.03680301085114479,21.050498962402344,33.31926345825195,-0.31843218207359314,0.0,0.0
204,50.75,16.572111129760742,17.89319610595703,162.7455596923828,96.9774169921875,100.26472473144531,-0.004534719046205282,0.03679876774549484,21.050474166870117,33.31926345825195,-0.29820019006729126,0.0,0.0
205,51,16.590192794799805,18.209009170532227,156.8187255859375,96.98058319091797,100.319580078125,-0.004545227624475956,0.03679494932293892,21.050451278686523,33.31926345825195,-0.3028005361557007,0.0,0.0
206,51.25,16.5233097076416,17.858121871948242,163.3554229736328,96.9793930053711,100.48414611816406,-0.004554685205221176,0.03679151460528374,21.050430297851562,33.31926345825195,-0.31757253408432007,0.0,0.0
207,51.5,16.60464096069336,17.883148193359375,159.34974670410156,96.99126434326172,100.41500091552734,-0.004563197027891874,0.03678148239850998,21.050411224365234,33.31926345825195,-0.31032007932662964,0.0,0.0
208,51.75,16.831981658935547,17.76991081237793,159.1864013671875,97.00234985351562,100.44087982177734,-0.004570857621729374,0.03677245229482651,21.05018424987793,33.31926345825195,-0.31160247325897217,0.0,0.0
209,52,16.74517822265625,18.02353858947754,160.3137664794922,96.99918365478516,100.4246597290039,-0.004577752202749252,0.03675701096653938,21.04998016357422,33.31926345825195,-0.31044983863830566,0.0,0.0
210,52.25,16.861530303955078,17.86476707458496,156.93780517578125,97.0098648071289,100.43470001220703,-0.004574624355882406,0.03675701096653938,21.049795150756836,33.30925369262695,-0.31035929918289185,0.0,0.0
211,52.5,16.64777946472168,17.743900299072266,160.38246154785156,97.00907135009766,100.33773803710938,-0.004571809433400631,0.036750428378582,21.04962921142578,33.30925369262695,-0.3017923831939697,0.0,0.0
212,52.75,16.6563777923584,17.448532104492188,156.93856811523438,97.0154037475586,100.35782623291016,-0.004569276235997677,0.03675144538283348,21.0495662689209,33.30925369262695,-0.3029990792274475,0.0,0.0
213,53,17.16969871520996,18.00559425354004,156.5088348388672,97.00867462158203,100.19093322753906,-0.004566996358335018,0.036752358078956604,21.049509048461914,33.30925369262695,-0.28873133659362793,0.0,0.0
214,53.25,16.887489318847656,17.69925308227539,159.19862365722656,97.02173614501953,100.42813110351562,-0.004559960216283798,0.036753181368112564,21.049457550048828,33.29924774169922,-0.3086796700954437,0.0,0.0
215,53.5,16.93358039855957,17.783306121826172,155.347900390625,97.03123474121094,100.29369354248047,-0.0045536276884377,0.03675392270088196,21.04941177368164,33.30925369262695,-0.29582127928733826,0.0,0.0
216,53.75,16.50971221923828,17.54060173034668,159.01390075683594,97.03163146972656,100.17780303955078,-0.004547928459942341,0.03675458952784538,21.04936981201172,33.29924774169922,-0.28544217348098755,0.0,0.0
217,54,16.915252685546875,17.655576705932617,162.29522705078125,97.02964782714844,100.2840347290039,-0.004542799200862646,0.036755189299583435,21.049331665039062,33.30925369262695,-0.2951059937477112,0.0,0.0
218,54.25,16.57434844970703,17.825538635253906,156.1676483154297,97.0328140258789,100.24888610839844,-0.0045381831005215645,0.03675572946667671,21.049297332763672,33.30925369262695,-0.29167845845222473,0.0,0.0
219,54.5,16.894676208496094,17.80824089050293,158.82614135742188,97.04191589355469,100.27862548828125,-0.004534028470516205,0.03675621375441551,21.049266815185547,33.30925369262695,-0.2934926152229309,0.0,0.0
220,54.75,17.264406204223633,17.770519256591797,154.46554565429688,97.04073333740234,100.35743713378906,-0.004530289210379124,0.03675664961338043,21.049240112304688,33.30925369262695,-0.3006293773651123,0.0,0.0
221,55,16.670555114746094,18.023441314697266,157.88807678222656,97.04468536376953,100.10131072998047,-0.004530289210379124,0.03675704449415207,21.049240112304688,33.30925369262695,-0.27740615606307983,0.0,0.0
222,55.25,16.93558120727539,17.947879791259766,162.1776885986328,97.05339050292969,100.12641906738281,-0.004526923876255751,0.03675739839673042,21.04921531677246,33.30925369262695,-0.27884721755981445,0.0,0.0
223,55.5,16.681730270385742,17.487537384033203,158.8528594970703,97.06526184082031,100.20909118652344,-0.004521403461694717,0.036785878241062164,21.049192428588867,33.30925369262695,-0.2851355969905853,0.0,0.0
224,55.75,16.69382667541504,17.94488525390625,158.45213317871094,97.07199096679688,100.04413604736328,-0.004516434855759144,0.03681151196360588,21.04917335510254,33.30925369262695,-0.26977846026420593,0.0,0.0
225,56,16.637571334838867,18.017845153808594,161.67010498046875,97.06605529785156,100.12371826171875,-0.004511963110417128,0.03683457896113396,21.049156188964844,33.30925369262695,-0.27743861079216003,0.0,0.0
226,56.25,16.739154815673828,17.8458309173584,161.32815551757812,97.0688247680664,100.06074523925781,-0.004507938865572214,0.036855340003967285,21.04913902282715,33.30925369262695,-0.27155521512031555,0.0,0.0
227,56.5,16.69548797607422,18.227603912353516,153.95492553710938,97.08663177490234,100.13259887695312,-0.0045043169520795345,0.03687402606010437,21.048892974853516,33.31926345825195,-0.2763359546661377,0.0,0.0
228,56.75,16.762460708618164,17.75210952758789,156.95458984375,97.08940124511719,100.05997467041016,-0.00450105732306838,0.03688390180468559,21.04867172241211,33.30925369262695,-0.2695905268192291,0.0,0.0
229,57,17.495906829833984,17.766422271728516,157.69879150390625,97.08544921875,100.12139892578125,-0.004498123656958342,0.03689279034733772,21.048471450805664,33.30925369262695,-0.27544406056404114,0.0,0.0
230,57.25,16.87103843688965,17.944162368774414,160.34506225585938,97.08505249023438,100.33695983886719,-0.0044873845763504505,0.03690078854560852,21.04829216003418,33.30925369262695,-0.2947191298007965,0.0,0.0
231,57.5,16.566076278686523,17.913002014160156,157.6682586669922,97.10285949707031,100.1948013305664,-0.004477719310671091,0.03690798953175545,21.04813003540039,33.30925369262695,-0.2803958058357239,0.0,0.0
232,57.75,16.976970672607422,17.740047454833984,159.8123016357422,97.12461853027344,99.99507141113281,-0.004469020292162895,0.03691446781158447,21.047985076904297,33.29924774169922,-0.2605421841144562,0.0,0.0
233,58,16.97174835205078,17.98251724243164,158.8841552734375,97.10800170898438,100.0282974243164,-0.004453522153198719,0.03691446781158447,21.0477352142334,33.29924774169922,-0.26504459977149963,0.0,0.0
234,58.25,17.39087677001953,17.94556999206543,160.28933715820312,97.11393737792969,100.11212921142578,-0.004453522153198719,0.036920301616191864,21.0477352142334,33.30925369262695,-0.2719916105270386,0.0,0.0
235,58.5,16.924240112304688,18.074819564819336,162.2463836669922,97.11512756347656,100.13027954101562,-0.0044404082000255585,0.0369255505502224,21.047534942626953,33.30925369262695,-0.27350327372550964,0.0,0.0
236,58.75,16.670040130615234,18.20671844482422,161.7578887939453,97.12264251708984,100.214111328125,-0.004434817470610142,0.03693027421832085,21.047449111938477,33.30925369262695,-0.28029733896255493,0.0,0.0
237,59,17.00652313232422,17.99750518798828,154.4770050048828,97.11473083496094,100.11444091796875,-0.004433523863554001,0.03693452477455139,21.047372817993164,33.31926345825195,-0.2721251845359802,0.0,0.0
238,59.25,17.09360122680664,17.735044479370117,158.7139434814453,97.13174438476562,100.153076171875,-0.004433523863554001,0.036980003118515015,21.047372817993164,33.29924774169922,-0.2740096151828766,0.0,0.0
239,59.5,16.997268676757812,18.044475555419922,159.55125427246094,97.142822265625,100.1573257446289,-0.0044323597103357315,0.037020932883024216,21.047304153442383,33.29924774169922,-0.27336859703063965,0.0,0.0
240,59.75,16.380157470703125,18.24991798400879,165.0338592529297,97.15192413330078,100.17548370361328,-0.004431311972439289,0.037057772278785706,21.0472412109375,33.30925369262695,-0.274152547121048,0.0,0.0
241,60,17.047649383544922,17.745332717895508,159.53292846679688,97.1408462524414,99.91007995605469,-0.004430369008332491,0.03709092736244202,21.047183990478516,33.30925369262695,-0.25144094228744507,0.0,0.0
242,60.25,16.563642501831055,18.09743309020996,158.3658905029297,97.15311431884766,100.24385833740234,-0.00443637277930975,0.0371207669377327,21.04713249206543,33.29924774169922,-0.2801460325717926,0.0,0.0
243,60.5,17.242101669311523,17.830293655395508,156.550048828125,97.15667724609375,100.13955688476562,-0.004441776312887669,0.03714762255549431,21.047086715698242,33.31926345825195,-0.2705060541629791,0.0,0.0
244,60.75,17.088638305664062,17.997512817382812,156.65768432617188,97.1594467163086,100.14805603027344,-0.004446639213711023,0.03722039982676506,21.047046661376953,33.30925369262695,-0.27101001143455505,0.0,0.0
245,61,17.04306411743164,17.809144973754883,158.77117919921875,97.15667724609375,100.18359375,-0.004451015964150429,0.03734484687447548,21.04701042175293,33.30925369262695,-0.2744389772415161,0.0,0.0
246,61.25,17.184280395507812,18.23434066772461,161.0900115966797,97.17211151123047,100.1619644165039,-0.004454954992979765,0.03734484687447548,21.046977996826172,33.29924774169922,-0.2710863947868347,0.0,0.0
247,61.5,17.023353576660156,17.991527557373047,161.7632293701172,97.18437194824219,100.08006286621094,-0.004456631373614073,0.037480369210243225,21.046947479248047,33.29924774169922,-0.26264044642448425,0.0,0.0
248,61.75,17.13080596923828,18.16118621826172,155.12960815429688,97.18516540527344,100.07117462158203,-0.00445814011618495,0.03755459189414978,21.046688079833984,33.30925369262695,-0.2617729604244232,0.0,0.0
249,62,16.937244415283203,18.36883544921875,160.81675720214844,97.18199920654297,100.02017974853516,-0.004459497984498739,0.0376213937997818,21.04645538330078,33.30925369262695,-0.25750482082366943,0.0,0.0
250,62.25,16.605867385864258,18.561859130859375,155.84478759765625,97.19268798828125,99.95528411865234,-0.004460719879716635,0.0376213937997818,21.046245574951172,33.30925369262695,-0.2507149279117584,0.0,0.0
251,62.5,17.46396255493164,17.757278442382812,158.96429443359375,97.20297241210938,100.00666046142578,-0.004454955458641052,0.037681516259908676,21.046056747436523,33.30925369262695,-0.25436487793922424,0.0,0.0
252,62.75,16.409408569335938,17.946441650390625,162.1021270751953,97.19822692871094,100.2168197631836,-0.004449767526239157,0.0377703532576561,21.045886993408203,33.29924774169922,-0.2735802233219147,0.0,0.0
253,63,16.619272232055664,18.108932495117188,159.46270751953125,97.1903076171875,100.07504272460938,-0.004445098340511322,0.03785030543804169,21.045734405517578,33.29924774169922,-0.26164504885673523,0.0,0.0
254,63.25,16.924715042114258,17.531288146972656,157.73924255371094,97.21761322021484,99.95450592041016,-0.004440896213054657,0.03792226314544678,21.045597076416016,33.29924774169922,-0.2483513355255127,0.0,0.0
255,63.5,17.034034729003906,17.833560943603516,160.94956970214844,97.22354888916016,100.10942077636719,-0.0044371141120791435,0.03798702359199524,21.045473098754883,33.31926345825195,-0.26165878772735596,0.0,0.0
256,63.75,17.07766342163086,18.01540756225586,162.8837127685547,97.22394561767578,100.06731414794922,-0.004433710128068924,0.038045309484004974,21.04536247253418,33.31926345825195,-0.2578587830066681,0.0,0.0
257,64,17.048736572265625,17.8284969329834,156.73782348632812,97.21326446533203,100.1534652709961,-0.004427531734108925,0.03814639151096344,21.04526138305664,33.30925369262695,-0.26653972268104553,0.0,0.0
258,64.25,16.899066925048828,18.013195037841797,155.74021911621094,97.22750854492188,100.23574829101562,-0.004421971272677183,0.03823736682534218,21.045085906982422,33.30925369262695,-0.27257537841796875,0.0,0.0
259,64.5,16.634531021118164,17.935802459716797,157.0461883544922,97.24254608154297,100.20368194580078,-0.004416966810822487,0.03831924498081207,21.0449275970459,33.30925369262695,-0.26832953095436096,0.0,0.0
260,64.75,17.143301010131836,18.09011459350586,156.90956115722656,97.23542022705078,100.04413604736328,-0.004412462934851646,0.03839293494820595,21.044784545898438,33.30925369262695,-0.254730761051178,0.0,0.0
261,65,16.56336784362793,18.02729034423828,160.1656951904297,97.23898315429688,99.97305297851562,-0.00440903240814805,0.038459256291389465,21.04465675354004,33.29924774169922,-0.24804489314556122,0.0,0.0
262,65.25,16.922359466552734,17.53805160522461,160.1092071533203,97.24531555175781,100.06615447998047,-0.0044059450738132,0.03853243961930275,21.044540405273438,33.29924774169922,-0.25578904151916504,0.0,0.0
263,65.5,17.187667846679688,17.850343704223633,161.1884765625,97.25955963134766,100.05301666259766,-0.004403166472911835,0.038598306477069855,21.044435501098633,33.29924774169922,-0.25330454111099243,0.0,0.0
264,65.75,17.59076690673828,17.970643997192383,158.69256591796875,97.26431274414062,100.04954528808594,-0.004400665406137705,0.03865758702158928,21.044342041015625,33.29924774169922,-0.2525569796562195,0.0,0.0
265,66,16.399036407470703,17.735485076904297,161.21519470214844,97.24650573730469,99.96146392822266,-0.004402775317430496,0.03871093690395355,21.04425811767578,33.29924774169922,-0.2463161200284958,0.0,0.0
266,66.25,16.671634674072266,17.802698135375977,159.8916778564453,97.26549530029297,99.82084655761719,-0.004404674284160137,0.03877284750342369,21.0439510345459,33.30925369262695,-0.2319769710302353,0.0,0.0
267,66.5,17.04862403869629,18.32971954345703,157.033203125,97.27222442626953,99.80654907226562,-0.004406383261084557,0.038828566670417786,21.04367446899414,33.29924774169922,-0.23007677495479584,0.0,0.0
268,66.75,17.208803176879883,18.19202995300293,157.91098022460938,97.27103424072266,99.94098663330078,-0.004406383261084557,0.03887871280312538,21.04367446899414,33.28923416137695,-0.24222736060619354,0.0,0.0
269,67,17.43429946899414,17.981380462646484,153.48855590820312,97.27657318115234,99.96957397460938,-0.004414289258420467,0.03892384469509125,21.04319953918457,33.28923416137695,-0.24427644908428192,0.0,0.0
270,67.25,17.282426834106445,18.321807861328125,162.2707977294922,97.28449249267578,100.00357055664062,-0.004414289258420467,0.03896446153521538,21.04319953918457,33.28923416137695,-0.24658961594104767,0.0,0.0
271,67.5,17.069137573242188,17.97955322265625,161.70750427246094,97.29161071777344,100.02326965332031,-0.004420020617544651,0.039001017808914185,21.042997360229492,33.28923416137695,-0.2476973682641983,0.0,0.0
272,67.75,17.1146240234375,17.83509063720703,156.04934692382812,97.29557037353516,100.11405944824219,-0.004425178747624159,0.039068661630153656,21.042816162109375,33.28923416137695,-0.2554488778114319,0.0,0.0
273,68,16.62775421142578,17.83635902404785,158.32772827148438,97.29517364501953,100.00588989257812,-0.00442982092499733,0.03912954032421112,21.042652130126953,33.28923416137695,-0.2458152174949646,0.0,0.0
274,68.25,17.55533790588379,18.211746215820312,159.59246826171875,97.3062515258789,100.16698455810547,-0.004437113646417856,0.0391843318939209,21.042505264282227,33.27922821044922,-0.25919461250305176,0.0,0.0
275,68.5,17.03466796875,17.934459686279297,154.7761993408203,97.32366943359375,100.0634536743164,-0.004443677142262459,0.03923364356160164,21.04237174987793,33.28923416137695,-0.2483431100845337,0.0,0.0
276,68.75,16.781038284301758,18.068506240844727,156.93780517578125,97.3078384399414,99.97537231445312,-0.004449584521353245,0.039278026670217514,21.042251586914062,33.27922821044922,-0.2419205904006958,0.0,0.0
277,69,16.817914962768555,17.660062789916992,158.4269561767578,97.31377410888672,100.00395965576172,-0.004454900976270437,0.03931796923279762,21.042144775390625,33.27922821044922,-0.2439323365688324,0.0,0.0
278,69.25,17.02378273010254,17.805082321166992,158.33230590820312,97.32960510253906,100.06460571289062,-0.004459063056856394,0.03935391828417778,21.04204750061035,33.27922821044922,-0.24790075421333313,0.0,0.0
279,69.5,16.708093643188477,18.428537368774414,158.06057739257812,97.32564544677734,100.20136260986328,-0.004462808836251497,0.03938627243041992,21.041959762573242,33.27922821044922,-0.2604817748069763,0.0,0.0
280,69.75,16.88831329345703,18.069326400756836,160.98391723632812,97.31575012207031,100.0564956665039,-0.004466180223971605,0.03938627243041992,21.041881561279297,33.269222259521484,-0.2484489232301712,0.0,0.0
281,70,17.133651733398438,18.016660690307617,158.26895141601562,97.3323745727539,100.0259780883789,-0.0044692144729197025,0.03946800157427788,21.041810989379883,33.27922821044922,-0.24419206380844116,0.0,0.0
282,70.25,16.916643142700195,17.736003875732422,159.71994018554688,97.3493881225586,100.02249908447266,-0.004471945110708475,0.03946800157427788,21.041748046875,33.27922821044922,-0.24231776595115662,0.0,0.0
283,70.5,16.91719627380371,18.300203323364258,158.14759826660156,97.35057830810547,99.93905639648438,-0.004474402870982885,0.03950284421443939,21.041690826416016,33.27922821044922,-0.23474237322807312,0.0,0.0
284,70.75,17.336605072021484,18.319751739501953,156.05239868164062,97.3379135131836,100.01129913330078,-0.004472876898944378,0.03952725604176521,21.041872024536133,33.269222259521484,-0.2423703372478485,0.0,0.0
285,71,17.31058692932129,18.01573944091797,157.44918823242188,97.34899139404297,100.06808471679688,-0.00447150319814682,0.03954922407865524,21.042034149169922,33.269222259521484,-0.24643012881278992,0.0,0.0
286,71.25,16.66404914855957,18.000185012817383,153.3809356689453,97.36917114257812,100.03486633300781,-0.004470266867429018,0.03956899791955948,21.04218101501465,33.269222259521484,-0.24160616099834442,0.0,0.0
287,71.5,17.174020767211914,18.275760650634766,154.45562744140625,97.36956787109375,100.09319305419922,-0.00446915440261364,0.03958679363131523,21.042312622070312,33.25920867919922,-0.24678362905979156,0.0,0.0
288,71.75,16.945083618164062,17.847999572753906,160.17103576660156,97.36600494384766,100.14496612548828,-0.004464415367692709,0.039581961929798126,21.042430877685547,33.269222259521484,-0.25173652172088623,0.0,0.0
289,72,16.682693481445312,18.1738224029541,159.0612335205078,97.3739242553711,99.9888916015625,-0.004460150375962257,0.03957761451601982,21.042537689208984,33.25920867919922,-0.2370569109916687,0.0,0.0
290,72.25,17.396087646484375,17.85048484802246,159.6825408935547,97.3818359375,100.07117462158203,-0.00445631192997098,0.039573702961206436,21.042633056640625,33.25920867919922,-0.24368852376937866,0.0,0.0
291,72.5,17.17098617553711,18.439807891845703,155.09373474121094,97.38460540771484,100.19943237304688,-0.004452857188880444,0.03957018256187439,21.0427188873291,33.25920867919922,-0.2548920512199402,0.0,0.0
292,72.75,17.507234573364258,18.096820831298828,156.44778442382812,97.38420867919922,100.12332916259766,-0.00444974796846509,0.0395670123398304,21.042797088623047,33.27922821044922,-0.24813151359558105,0.0,0.0
293,73,16.719175338745117,17.732845306396484,161.43348693847656,97.3897476196289,100.0306167602539,-0.004448830150067806,0.03952942043542862,21.04286766052246,33.25920867919922,-0.23933590948581696,0.0,0.0
294,73.25,16.5347957611084,17.967864990234375,155.22882080078125,97.39766693115234,99.93480682373047,-0.004448004066944122,0.03949558734893799,21.042930603027344,33.269222259521484,-0.23003630340099335,0.0,0.0
295,73.5,16.75086212158203,17.78426170349121,155.25172424316406,97.40518188476562,100.23960876464844,-0.004447260405868292,0.03946513682603836,21.042987823486328,33.25920867919922,-0.2565879225730896,0.0,0.0
296,73.75,16.929567337036133,17.54352569580078,160.7404327392578,97.39529418945312,100.15809631347656,-0.004446591250598431,0.039437733590602875,21.043039321899414,33.25920867919922,-0.2502192258834839,0.0,0.0
297,74,17.09368324279785,17.648517608642578,155.5211639404297,97.40597534179688,100.05804443359375,-0.004445989150553942,0.03941306844353676,21.0430850982666,33.25920867919922,-0.2402976155281067,0.0,0.0
298,74.25,17.57785415649414,18.408903121948242,161.1220703125,97.43684387207031,99.92900848388672,-0.0044454471208155155,0.03937697783112526,21.043127059936523,33.25920867919922,-0.22591997683048248,0.0,0.0
299,74.5,17.129520416259766,18.175098419189453,155.77914428710938,97.42180633544922,99.93519592285156,-0.004454303998500109,0.03934449702501297,21.04316520690918,33.249202728271484,-0.22785431146621704,0.0,0.0
300,74.75,16.73904800415039,18.024999618530273,157.33775329589844,97.41824340820312,99.78376007080078,-0.004462275188416243,0.03931526094675064,21.043561935424805,33.249202728271484,-0.21461613476276398,0.0,0.0
301,75,17.23004150390625,18.428939819335938,160.13973999023438,97.4257583618164,100.1244888305664,-0.004469449631869793,0.039288949221372604,21.04391860961914,33.25920867919922,-0.24441945552825928,0.0,0.0
302,75.25,17.194171905517578,18.242748260498047,158.08958435058594,97.4273452758789,100.14612579345703,-0.004475906491279602,0.03926527127623558,21.044239044189453,33.25920867919922,-0.24620652198791504,0.0,0.0
303,75.5,16.76353645324707,18.06620216369629,160.11073303222656,97.45623016357422,100.1248779296875,-0.004481717478483915,0.03923701494932175,21.044527053833008,33.25920867919922,-0.2416565716266632,0.0,0.0
304,75.75,17.188003540039062,18.400632858276367,156.6011962890625,97.43209075927734,99.91355895996094,-0.004493177402764559,0.03921158239245415,21.04478645324707,33.25920867919922,-0.2249729335308075,0.0,0.0
305,76,17.346574783325195,17.696123123168945,162.09371948242188,97.4407958984375,99.96532440185547,-0.004503491334617138,0.0391886942088604,21.045021057128906,33.25920867919922,-0.22880767285823822,0.0,0.0
306,76.25,17.02717399597168,18.274869918823242,159.82603454589844,97.44831848144531,100.14032745361328,-0.00451277382671833,0.0391680933535099,21.045230865478516,33.249202728271484,-0.2437630444765091,0.0,0.0
307,76.5,16.874311447143555,17.8957576751709,157.65145874023438,97.47007751464844,100.23458862304688,-0.0045211282558739185,0.03914955258369446,21.045419692993164,33.249202728271484,-0.25018250942230225,0.0,0.0
308,76.75,17.456300735473633,18.3330135345459,156.5691375732422,97.44950103759766,99.9297866821289,-0.004533007740974426,0.03913286700844765,21.045591354370117,33.25920867919922,-0.22482749819755554,0.0,0.0
309,77,17.246362686157227,17.999910354614258,155.72801208496094,97.45979309082031,99.94600677490234,-0.004543699324131012,0.03911130130290985,21.045745849609375,33.25920867919922,-0.22533489763736725,0.0,0.0
310,77.25,16.872360229492188,17.999813079833984,155.71578979492188,97.46533203125,99.93016815185547,-0.004553321748971939,0.039091892540454865,21.045883178710938,33.25920867919922,-0.2234087884426117,0.0,0.0
311,77.5,16.963743209838867,18.182247161865234,160.99461364746094,97.4617691040039,100.04065704345703,-0.004561982117593288,0.03907442465424538,21.04600715637207,33.249202728271484,-0.23362091183662415,0.0,0.0
312,77.75,16.61166763305664,18.36658477783203,158.97802734375,97.4669189453125,100.13646697998047,-0.004569776356220245,0.03905870020389557,21.046119689941406,33.269222259521484,-0.24171079695224762,0.0,0.0
313,78,16.456893920898438,18.14275550842285,162.015869140625,97.47087097167969,100.04529571533203,-0.004577414132654667,0.03904455155134201,21.046220779418945,33.25920867919922,-0.23320002853870392,0.0,0.0
314,78.25,17.016454696655273,18.06363296508789,165.83834838867188,97.4732437133789,99.9556655883789,-0.004584288224577904,0.03900402784347534,21.04631233215332,33.25920867919922,-0.22496473789215088,0.0,0.0
315,78.5,17.06395149230957,18.46495246887207,156.46304321289062,97.48076629638672,100.24578857421875,-0.004590475000441074,0.0389675572514534,21.04639434814453,33.249202728271484,-0.2502005994319916,0.0,0.0
316,78.75,17.08519744873047,18.317649841308594,160.06951904296875,97.47720336914062,100.21875,-0.004596042912453413,0.03893473371863365,21.046466827392578,33.249202728271484,-0.24811452627182007,0.0,0.0
317,79,17.625255584716797,18.35756492614746,161.76170349121094,97.48590850830078,99.95489501953125,-0.004601054359227419,0.03890519216656685,21.046533584594727,33.249202728271484,-0.22373351454734802,0.0,0.0
318,79.25,16.800867080688477,17.644617080688477,158.8528594970703,97.49382019042969,100.17007446289062,-0.004605564288794994,0.03883693367242813,21.046592712402344,33.249202728271484,-0.24224434792995453,0.0,0.0
319,79.5,17.34111976623535,18.164749145507812,156.8095703125,97.4993667602539,100.00009155273438,-0.004609623458236456,0.038775499910116196,21.046646118164062,33.239192962646484,-0.22654284536838531,0.0,0.0
320,79.75,17.3474063873291,18.174074172973633,160.19775390625,97.49303436279297,99.70301818847656,-0.004613276571035385,0.038720209151506424,21.046693801879883,33.249202728271484,-0.20050980150699615,0.0,0.0
321,80,17.05954933166504,18.330001831054688,156.19436645507812,97.49659729003906,99.97962188720703,-0.004620302468538284,0.03867044672369957,21.046737670898438,33.249202728271484,-0.22496527433395386,0.0,0.0
322,80.25,17.28004264831543,18.51685333251953,155.438720703125,97.50807189941406,100.07310485839844,-0.004626625683158636,0.03862566128373146,21.046775817871094,33.249202728271484,-0.23227301239967346,0.0,0.0
323,80.5,16.872745513916016,18.395530700683594,156.50425720214844,97.52745819091797,99.75169372558594,-0.004632316529750824,0.038564521819353104,21.046810150146484,33.249202728271484,-0.20171819627285004,0.0,0.0
324,80.75,17.086551666259766,18.189895629882812,159.46270751953125,97.49382019042969,99.96416473388672,-0.004637438338249922,0.03850949555635452,21.046842575073242,33.239192962646484,-0.22383737564086914,0.0,0.0
325,81,16.468624114990234,17.642030715942383,156.03025817871094,97.52271270751953,99.9649429321289,-0.004646408837288618,0.03845997154712677,21.046871185302734,33.239192962646484,-0.22125627100467682,0.0,0.0
326,81.25,16.90186882019043,17.807531356811523,156.69126892089844,97.52271270751953,99.87415313720703,-0.00465448247268796,0.03841540217399597,21.04689598083496,33.22918701171875,-0.21312806010246277,0.0,0.0
327,81.5,16.819866180419922,17.724027633666992,161.14268493652344,97.52389526367188,100.117919921875,-0.004668287932872772,0.038375288248062134,21.046939849853516,33.239192962646484,-0.23482665419578552,0.0,0.0
328,81.75,16.72896957397461,17.788209915161133,159.04290771484375,97.51677703857422,100.11058044433594,-0.004668287932872772,0.03834613040089607,21.046939849853516,33.22918701171875,-0.23482337594032288,0.0,0.0
329,82,17.16779136657715,18.310556411743164,160.72669982910156,97.53299713134766,100.14032745361328,-0.004674173425883055,0.03831988945603371,21.046958923339844,33.249202728271484,-0.2359931766986847,0.0,0.0
330,82.25,17.069494247436523,18.686195373535156,159.94815063476562,97.55001831054688,99.70339965820312,-0.004681339021772146,0.03829627111554146,21.04697608947754,33.249202728271484,-0.19531704485416412,0.0,0.0
331,82.5,16.951440811157227,18.452857971191406,158.1292724609375,97.54131317138672,99.82315826416016,-0.004687788430601358,0.038275014609098434,21.047224044799805,33.249202728271484,-0.20685352385044098,0.0,0.0
332,82.75,17.101001739501953,18.35926628112793,157.9651641845703,97.53814697265625,100.03601837158203,-0.004693592898547649,0.038235049694776535,21.047447204589844,33.239192962646484,-0.22619833052158356,0.0,0.0
333,83,16.785158157348633,18.292863845825195,155.8783721923828,97.5523910522461,99.763671875,-0.004698816686868668,0.038199082016944885,21.04764747619629,33.239192962646484,-0.20050543546676636,0.0,0.0
334,83.25,16.989648818969727,18.096115112304688,160.7564697265625,97.5567398071289,99.759033203125,-0.004702272359281778,0.03816671296954155,21.047826766967773,33.239192962646484,-0.1996908187866211,0.0,0.0
335,83.5,17.039344787597656,18.22322654724121,157.72091674804688,97.56149291992188,99.92437744140625,-0.004705382511019707,0.03813758119940758,21.047988891601562,33.239192962646484,-0.2140689194202423,0.0,0.0
336,83.75,17.466510772705078,18.405487060546875,157.95982360839844,97.55713653564453,99.96107482910156,-0.0047081816010177135,0.038090527057647705,21.048133850097656,33.249202728271484,-0.2177531123161316,0.0,0.0
337,84,16.991735458374023,18.453628540039062,156.13941955566406,97.56307220458984,99.88111114501953,-0.004710700828582048,0.03804817795753479,21.04826545715332,33.239192962646484,-0.21005001664161682,0.0,0.0
338,84.25,17.392051696777344,18.558897018432617,157.2667694091797,97.560302734375,99.66631317138672,-0.00471296813338995,0.038010064512491226,21.048383712768555,33.239192962646484,-0.19104617834091187,0.0,0.0
339,84.5,17.156110763549805,18.699798583984375,156.95382690429688,97.55872344970703,99.693359375,-0.004715008661150932,0.0379379466176033,21.048490524291992,33.239192962646484,-0.193618044257164,0.0,0.0
340,84.75,16.879653930664062,17.80372428894043,157.97967529296875,97.5622787475586,99.81465911865234,-0.004719336982816458,0.0379379466176033,21.048585891723633,33.249202728271484,-0.20416928827762604,0.0,0.0
341,85,16.884929656982422,18.161209106445312,157.2583770751953,97.57019805908203,99.46273040771484,-0.004723232705146074,0.03790391609072685,21.04867172241211,33.249202728271484,-0.1718478500843048,0.0,0.0
342,85.25,17.31781578063965,17.97564697265625,158.45594787597656,97.57929992675781,99.52955627441406,-0.004726738668978214,0.0378732867538929,21.048749923706055,33.239192962646484,-0.17702151834964752,0.0,0.0
343,85.5,16.995386123657227,17.509048461914062,161.62049865722656,97.5753402709961,99.67056274414062,-0.0047298939898610115,0.03784571960568428,21.04882049560547,33.219173431396484,-0.19004890322685242,0.0,0.0
344,85.75,16.819162368774414,17.910232543945312,158.40634155273438,97.5622787475586,99.9537353515625,-0.004732734058052301,0.03782785311341286,21.04888343811035,33.22918701171875,-0.21662501990795135,0.0,0.0
345,86,17.043445587158203,18.45212745666504,163.882080078125,97.58879852294922,99.83861541748047,-0.004727191291749477,0.037811774760484695,21.048940658569336,33.22918701171875,-0.20388510823249817,0.0,0.0
346,86.25,17.45720672607422,18.04530143737793,158.75668334960938,97.58009338378906,99.60682678222656,-0.00472220266237855,0.03779730200767517,21.048992156982422,33.22918701171875,-0.18389122188091278,0.0,0.0
347,86.5,17.22134017944336,18.44149398803711,160.62823486328125,97.58800506591797,99.7571029663086,-0.004717712756246328,0.03778427839279175,21.04903793334961,33.249202728271484,-0.19665119051933289,0.0,0.0
348,86.75,17.634050369262695,18.481782913208008,160.56716918945312,97.58444213867188,99.85213470458984,-0.004713671747595072,0.03777255490422249,21.0490779876709,33.239192962646484,-0.20549550652503967,0.0,0.0
349,87,17.04361915588379,18.042165756225586,158.15370178222656,97.5963134765625,99.82547760009766,-0.004692433401942253,0.037762004882097244,21.04914665222168,33.239192962646484,-0.20201921463012695,0.0,0.0
350,87.25,17.300235748291016,18.617515563964844,159.59017944335938,97.60105895996094,99.61068725585938,-0.004692433401942253,0.03774556517601013,21.04914665222168,33.239192962646484,-0.18231573700904846,0.0,0.0
351,87.5,17.6599063873291,17.913671493530273,158.88186645507812,97.59947967529297,99.58016967773438,-0.004676591604948044,0.03773077204823494,21.049177169799805,33.239192962646484,-0.1797199249267578,0.0,0.0
352,87.75,17.38625717163086,18.282772064208984,156.26535034179688,97.58563232421875,99.6578140258789,-0.0046623339876532555,0.03771745786070824,21.049203872680664,33.22918701171875,-0.18796104192733765,0.0,0.0
353,88,17.416879653930664,18.585208892822266,161.32815551757812,97.6042251586914,99.83011627197266,-0.004638288635760546,0.037705473601818085,21.04922866821289,33.22918701171875,-0.20170944929122925,0.0,0.0
354,88.25,17.423437118530273,18.60696792602539,161.0717010498047,97.61609649658203,99.77062225341797,-0.004616647958755493,0.03769468888640404,21.04924964904785,33.22918701171875,-0.19528871774673462,0.0,0.0
355,88.5,16.979158401489258,18.8723201751709,151.52618408203125,97.61016082763672,99.59098815917969,-0.00459717120975256,0.03767109662294388,21.04926872253418,33.239192962646484,-0.17971286177635193,0.0,0.0
356,88.75,17.414560317993164,18.43104362487793,160.9396514892578,97.60383605957031,99.7196273803711,-0.004579642321914434,0.037649862468242645,21.049285888671875,33.22918701171875,-0.1918392926454544,0.0,0.0
357,89,17.318363189697266,18.73431396484375,157.40415954589844,97.61491394042969,99.78221130371094,-0.004555144347250462,0.037630751729011536,21.049301147460938,33.22918701171875,-0.19643646478652954,0.0,0.0
358,89.25,17.198671340942383,18.280656814575195,158.24681091308594,97.6244125366211,99.62652587890625,-0.004533096216619015,0.03761355206370354,21.04931640625,33.239192962646484,-0.1815980225801468,0.0,0.0
359,89.5,17.297819137573242,18.2475528717041,161.1327667236328,97.61609649658203,99.45577239990234,-0.00451325299218297,0.03759807348251343,21.04932975769043,33.22918701171875,-0.16701503098011017,0.0,0.0
360,89.75,17.358081817626953,18.388288497924805,156.31878662109375,97.62164306640625,99.48088073730469,-0.004495393950492144,0.03756331279873848,21.049341201782227,33.22918701171875,-0.16876494884490967,0.0,0.0
361,90,17.143465042114258,18.01584243774414,165.47427368164062,97.63509368896484,99.8899917602539,-0.004475582856684923,0.03750387579202652,21.049352645874023,33.249202728271484,-0.20424456894397736,0.0,0.0
362,90.25,17.64896583557129,18.624237060546875,156.17453002929688,97.63509368896484,99.73855590820312,-0.004441705532371998,0.03750387579202652,21.04936981201172,33.239192962646484,-0.19067253172397614,0.0,0.0
363,90.5,17.018178939819336,18.89458656311035,161.87466430664062,97.62638854980469,99.5202865600586,-0.004441705532371998,0.03747853636741638,21.04937744140625,33.22918701171875,-0.1718728244304657,0.0,0.0
364,90.75,17.558269500732422,18.53363037109375,155.22042846679688,97.63786315917969,99.60488891601562,-0.004427263047546148,0.037490446120500565,21.04937744140625,33.219173431396484,-0.17842257022857666,0.0,0.0
365,91,16.913055419921875,18.498058319091797,165.14300537109375,97.65567016601562,99.6578140258789,-0.004414265044033527,0.03750116378068924,21.04938507080078,33.239192962646484,-0.18154308199882507,0.0,0.0
366,91.25,17.268444061279297,18.392898559570312,155.39369201660156,97.6604232788086,99.6280746459961,-0.004402566701173782,0.03751080855727196,21.04939079284668,33.239192962646484,-0.17843779921531677,0.0,0.0
367,91.5,17.107440948486328,18.294307708740234,156.33480834960938,97.64656829833984,99.81968688964844,-0.004398268181830645,0.03752643242478371,21.049396514892578,33.239192962646484,-0.1968948245048523,0.0,0.0
368,91.75,17.55592155456543,18.292818069458008,159.16885375976562,97.65132141113281,99.71808624267578,-0.004394399467855692,0.0375404953956604,21.049169540405273,33.22918701171875,-0.1873501092195511,0.0,0.0
369,92,17.499101638793945,18.513996124267578,161.37242126464844,97.66120910644531,99.58712005615234,-0.004390917718410492,0.037553150206804276,21.048965454101562,33.22918701171875,-0.1746882200241089,0.0,0.0
370,92.25,17.52137565612793,19.043365478515625,157.64688110351562,97.66160583496094,99.68717956542969,-0.004387783817946911,0.03756454214453697,21.048782348632812,33.219173431396484,-0.1836348921060562,0.0,0.0
371,92.5,17.264652252197266,18.411767959594727,156.83018493652344,97.64855194091797,99.52067565917969,-0.004389947280287743,0.03758173808455467,21.048616409301758,33.22918701171875,-0.16987723112106323,0.0,0.0
372,92.75,17.279935836791992,18.926719665527344,160.00692749023438,97.66437530517578,99.522216796875,-0.004391894675791264,0.03759721294045448,21.0484676361084,33.219173431396484,-0.16856609284877777,0.0,0.0
373,93,17.2528133392334,18.08561897277832,162.03189086914062,97.67308044433594,99.45500183105469,-0.004393646959215403,0.03761114180088043,21.0483341217041,33.219173431396484,-0.1617255061864853,0.0,0.0
374,93.25,17.659618377685547,18.355457305908203,157.15533447265625,97.66714477539062,99.46273040771484,-0.004395224153995514,0.0376349575817585,21.048213958740234,33.22918701171875,-0.16296452283859253,0.0,0.0
375,93.5,17.16151237487793,18.967859268188477,157.59803771972656,97.67823028564453,99.68292999267578,-0.004396643489599228,0.0376349575817585,21.048105239868164,33.219173431396484,-0.18173132836818695,0.0,0.0
376,93.75,17.501550674438477,18.721439361572266,159.9512176513672,97.67150115966797,99.7679214477539,-0.004406019579619169,0.03760345280170441,21.04800796508789,33.19915771484375,-0.18997102975845337,0.0,0.0
377,94,17.20205307006836,18.00754165649414,161.59149169921875,97.67308044433594,99.29622650146484,-0.00441445829346776,0.037575095891952515,21.04792022705078,33.20916748046875,-0.14743340015411377,0.0,0.0
378,94.25,17.38807487487793,18.404573440551758,162.38682556152344,97.67466735839844,99.37387084960938,-0.004422053229063749,0.03754957765340805,21.047840118408203,33.20916748046875,-0.15427987277507782,0.0,0.0
379,94.5,17.711854934692383,18.43500518798828,165.12850952148438,97.67070770263672,99.43916320800781,-0.00442888867110014,0.03752661123871803,21.04776954650879,33.20916748046875,-0.16051815450191498,0.0,0.0
380,94.75,17.2735595703125,18.466333389282227,159.3505096435547,97.68297576904297,99.52840423583984,-0.004441270604729652,0.03750593960285187,21.047704696655273,33.219173431396484,-0.1674191951751709,0.0,0.0
381,95,17.225215911865234,18.369436264038086,163.9835968017578,97.6833724975586,99.4325942993164,-0.004452414344996214,0.037459567189216614,21.04764747619629,33.20916748046875,-0.15876713395118713,0.0,0.0
