Repository: ulfsri/fsri_materials_database

# Materials and Products Database

## 01_Data

Raw data generated from each apparatus are included here in plain-text format. The data is organized first by material, next by the short name of test apparatus used, and where applicable additional filtering by test settings.

### material.json

Each material directory contains a json file of the same name as the material. This file links the data stored in the repository as well as data and graphs produced by the accompanying scripts (__02_Scripts__) to the respective landing page for the material on the front-end website.

File: 01_Data/Alpha_OSB/MCC/Alpha_OSB_MCC_30K_min_211206_R1.txt (part 2 of 4)
T Correction Coefficients:	0	1.024463	0
Time Shift (s):	14
*
Time (s)	Temperature (C)	N2 flow rate (cc/min)	O2 flow rate (cc/min)	Flow Rate (cc/min)	Oxygen (%)	HRR (W/g)	Heating rate (C/s)
348.000	253.061	79.999	19.994	103.261	19.903	11.178	0.521
348.500	253.337	80.001	19.995	103.259	19.901	11.310	0.505
349.000	253.590	80.001	19.994	103.257	19.903	11.134	0.524
349.500	253.857	80.027	19.991	103.261	19.904	11.057	0.525
350.000	254.059	80.000	19.994	103.275	19.899	11.440	0.494
350.500	254.332	80.014	19.993	103.279	19.901	11.270	0.472
351.000	254.575	80.001	19.994	103.284	19.899	11.461	0.495
351.500	254.871	80.014	19.992	103.285	19.898	11.513	0.528
352.000	255.117	79.991	19.994	103.288	19.898	11.484	0.541
352.500	255.373	80.010	19.993	103.279	19.898	11.507	0.522
353.000	255.588	79.979	19.997	103.282	19.894	11.804	0.486
353.500	255.829	80.002	19.994	103.273	19.894	11.783	0.463
354.000	256.121	80.005	19.995	103.274	19.894	11.823	0.495
354.500	256.349	79.989	19.995	103.274	19.894	11.804	0.527
355.000	256.584	80.013	19.993	103.279	19.892	11.991	0.491
355.500	256.875	80.007	19.994	103.282	19.892	11.986	0.494
356.000	257.082	80.007	19.995	103.292	19.892	11.986	0.512
356.500	257.329	79.996	19.996	103.296	19.891	12.066	0.477
357.000	257.569	79.994	19.996	103.292	19.889	12.204	0.471
357.500	257.827	79.994	19.995	103.289	19.888	12.303	0.492
358.000	258.073	79.996	19.995	103.282	19.887	12.330	0.501
358.500	258.326	80.017	19.993	103.276	19.887	12.383	0.501
359.000	258.619	80.005	19.995	103.274	19.889	12.215	0.522
359.500	258.917	80.003	19.994	103.279	19.886	12.432	0.569
360.000	259.113	79.994	19.996	103.280	19.885	12.513	0.543
360.500	259.378	80.003	19.995	103.279	19.883	12.648	0.478
361.000	259.600	80.006	19.994	103.282	19.878	13.024	0.474
361.500	259.843	80.003	19.994	103.283	19.878	13.045	0.476
362.000	260.124	79.999	19.994	103.284	19.878	13.050	0.494
362.500	260.401	80.004	19.994	103.283	19.877	13.067	0.541
363.000	260.633	80.004	19.995	103.286	19.878	13.045	0.534
363.500	260.900	80.009	19.994	103.286	19.872	13.466	0.504
364.001	261.137	80.003	19.994	103.285	19.874	13.341	0.501
364.500	261.359	80.002	19.994	103.282	19.871	13.577	0.481
365.000	261.648	80.009	19.993	103.283	19.873	13.381	0.485
365.500	261.919	80.008	19.993	103.286	19.872	13.492	0.536
366.000	262.165	80.004	19.993	103.288	19.868	13.762	0.539
366.500	262.380	80.009	19.993	103.287	19.868	13.805	0.489
367.000	262.649	80.006	19.994	103.288	19.867	13.838	0.472
367.500	262.891	80.008	19.994	103.289	19.868	13.811	0.498
368.000	263.148	80.002	19.994	103.292	19.864	14.065	0.505
368.500	263.416	79.996	19.994	103.294	19.863	14.177	0.512
369.000	263.653	80.000	19.994	103.295	19.863	14.175	0.515
369.500	263.926	80.004	19.994	103.297	19.861	14.313	0.508
370.000	264.169	80.009	19.992	103.297	19.860	14.413	0.513
370.500	264.407	80.003	19.993	103.291	19.860	14.344	0.499
371.000	264.631	79.991	19.996	103.284	19.858	14.492	0.472
371.500	264.944	80.009	19.993	103.280	19.854	14.797	0.500
372.000	265.186	80.011	19.993	103.277	19.857	14.616	0.546
372.500	265.417	80.008	19.994	103.275	19.852	14.980	0.514
373.000	265.668	79.980	19.997	103.278	19.851	15.075	0.478
373.500	265.931	80.007	19.994	103.282	19.849	15.182	0.498
374.000	266.186	80.012	19.994	103.288	19.849	15.220	0.516
374.500	266.425	80.007	19.995	103.293	19.847	15.344	0.506
375.000	266.668	79.979	19.996	103.297	19.846	15.430	0.488
375.500	266.888	79.992	19.995	103.296	19.846	15.465	0.473
376.000	267.218	79.994	19.994	103.299	19.846	15.405	0.506
376.500	267.438	79.998	19.995	103.301	19.843	15.618	0.550
377.000	267.687	80.005	19.994	103.300	19.841	15.778	0.510
377.500	267.931	79.989	19.994	103.300	19.839	15.958	0.481
378.000	268.177	79.993	19.995	103.306	19.839	15.921	0.491
378.500	268.407	79.988	19.996	103.307	19.840	15.908	0.483
379.000	268.678	80.006	19.995	103.304	19.840	15.906	0.489
379.500	268.929	80.002	19.992	103.306	19.838	16.046	0.512
380.000	269.192	80.003	19.995	103.308	19.834	16.310	0.518
380.500	269.434	79.999	19.995	103.306	19.834	16.316	0.509
381.000	269.670	79.988	19.996	103.307	19.831	16.526	0.491
381.500	269.950	79.999	19.996	103.307	19.831	16.528	0.497
382.000	270.203	80.003	19.995	103.302	19.831	16.565	0.525
382.500	270.452	79.991	19.997	103.297	19.828	16.811	0.518
383.000	270.739	79.998	19.995	103.296	19.829	16.736	0.519
383.500	270.974	79.995	19.995	103.296	19.824	17.094	0.529
384.000	271.220	79.999	19.996	103.299	19.824	17.105	0.501
384.500	271.490	80.013	19.994	103.301	19.825	17.026	0.499
385.000	271.723	80.014	19.994	103.306	19.822	17.209	0.510
385.500	272.015	79.991	19.996	103.309	19.822	17.247	0.514
386.000	272.226	79.995	19.995	103.307	19.821	17.323	0.514
386.500	272.498	79.998	19.996	103.306	19.815	17.752	0.493
387.000	272.710	80.002	19.996	103.307	19.820	17.368	0.484
387.500	272.971	79.984	19.996	103.305	19.815	17.793	0.478
388.000	273.216	79.992	19.995	103.302	19.814	17.852	0.490
388.500	273.479	80.000	19.996	103.304	19.814	17.828	0.507
389.000	273.707	79.989	19.998	103.303	19.811	18.030	0.500
389.500	273.995	79.994	19.995	103.301	19.809	18.196	0.503
390.000	274.262	79.994	19.996	103.300	19.806	18.447	0.535
390.500	274.457	80.007	19.995	103.301	19.805	18.474	0.508
391.000	274.734	79.989	19.997	103.302	19.805	18.501	0.467
391.500	274.984	79.994	19.997	103.301	19.802	18.767	0.500
392.000	275.250	80.002	19.996	103.305	19.803	18.640	0.522
392.500	275.504	80.011	19.994	103.307	19.801	18.791	0.518
393.000	275.757	79.997	19.996	103.314	19.796	19.184	0.514
393.500	276.043	80.000	19.996	103.312	19.796	19.171	0.523
394.000	276.302	79.993	19.993	103.313	19.792	19.528	0.541
394.500	276.493	80.000	19.995	103.316	19.792	19.501	0.497
395.000	276.765	79.995	19.996	103.317	19.793	19.392	0.457
395.500	277.033	80.001	19.994	103.308	19.793	19.389	0.502
396.000	277.248	79.998	19.996	103.313	19.792	19.484	0.512
396.500	277.500	79.982	19.996	103.315	19.790	19.659	0.475
397.000	277.743	79.993	19.995	103.317	19.785	19.987	0.481
397.500	278.005	79.988	19.996	103.321	19.784	20.091	0.500
398.000	278.260	79.991	19.995	103.325	19.780	20.396	0.511
398.500	278.488	79.999	19.996	103.328	19.779	20.454	0.500
399.000	278.738	80.007	19.994	103.329	19.778	20.524	0.480
399.500	279.034	80.010	19.992	103.324	19.778	20.533	0.511
400.000	279.276	80.001	19.995	103.322	19.775	20.792	0.542
400.500	279.531	79.993	19.998	103.321	19.775	20.752	0.518
401.000	279.781	80.003	19.995	103.314	19.773	20.907	0.502
401.500	279.997	79.992	19.997	103.311	19.770	21.113	0.486
402.000	280.281	79.997	19.995	103.307	19.767	21.337	0.483
402.500	280.532	79.997	19.998	103.312	19.765	21.487	0.517
403.000	280.802	80.005	19.995	103.313	19.767	21.404	0.528
403.500	281.020	80.014	19.993	103.319	19.763	21.635	0.504
404.000	281.291	79.993	19.994	103.325	19.764	21.600	0.488
404.500	281.537	80.007	19.995	103.333	19.761	21.828	0.503
405.000	281.758	80.002	19.994	103.330	19.755	22.284	0.492
405.500	282.028	79.996	19.994	103.332	19.756	22.192	0.479
406.000	282.262	80.014	19.992	103.333	19.755	22.280	0.498
406.500	282.544	80.004	19.994	103.338	19.755	22.290	0.510
407.000	282.752	79.975	19.997	103.341	19.754	22.356	0.503
407.500	283.056	79.994	19.994	103.340	19.750	22.639	0.501
408.000	283.265	79.993	19.997	103.344	19.748	22.791	0.513
408.500	283.554	80.006	19.995	103.342	19.749	22.731	0.505
409.000	283.827	80.008	19.995	103.339	19.744	23.089	0.530
409.500	284.050	80.001	19.997	103.338	19.744	23.083	0.529
410.000	284.299	79.988	19.998	103.339	19.740	23.405	0.484
410.500	284.546	80.000	19.995	103.334	19.739	23.508	0.484
411.000	284.781	80.002	19.993	103.340	19.736	23.711	0.490
411.500	285.054	80.003	19.994	103.339	19.733	23.904	0.496
412.000	285.281	79.997	19.994	103.340	19.733	23.961	0.504
412.500	285.575	80.002	19.996	103.345	19.732	24.005	0.510
413.000	285.785	79.988	19.995	103.347	19.726	24.472	0.512
413.500	286.055	80.004	19.994	103.345	19.731	24.101	0.492
414.000	286.268	79.983	19.997	103.346	19.726	24.457	0.482
414.500	286.570	80.006	19.993	103.341	19.723	24.663	0.499
415.000	286.788	80.005	19.995	103.342	19.721	24.864	0.518
415.500	287.046	80.000	19.994	103.342	19.720	24.889	0.498
416.000	287.305	79.999	19.995	103.342	19.719	24.991	0.496
416.500	287.551	79.992	19.997	103.341	19.718	25.060	0.511
417.000	287.817	80.006	19.994	103.342	19.719	25.002	0.508
417.500	288.060	79.997	19.995	103.339	19.714	25.389	0.511
418.000	288.345	80.006	19.994	103.338	19.712	25.498	0.519
418.500	288.526	79.994	19.997	103.339	19.708	25.822	0.497
419.000	288.808	79.995	19.995	103.337	19.705	26.069	0.464
419.500	289.047	79.996	19.994	103.338	19.703	26.215	0.492
420.000	289.300	79.994	19.995	103.341	19.704	26.100	0.507
420.500	289.560	80.005	19.994	103.342	19.699	26.495	0.502
421.001	289.837	80.001	19.996	103.341	19.699	26.477	0.524
421.500	290.080	80.003	19.995	103.341	19.699	26.501	0.529
422.000	290.352	80.007	19.993	103.343	19.695	26.788	0.518
422.500	290.575	80.003	19.995	103.342	19.695	26.776	0.505
423.000	290.821	80.001	19.995	103.345	19.693	26.901	0.482
423.500	291.071	80.003	19.994	103.345	19.686	27.430	0.482
424.000	291.313	80.002	19.995	103.347	19.684	27.623	0.494
424.500	291.585	79.999	19.995	103.347	19.685	27.541	0.503
425.000	291.836	80.005	19.994	103.346	19.683	27.697	0.518
425.500	292.131	79.988	19.994	103.349	19.679	27.993	0.534
426.000	292.280	79.996	19.997	103.352	19.676	28.185	0.495
426.500	292.594	80.007	19.994	103.349	19.675	28.301	0.454
427.000	292.829	79.988	19.997	103.357	19.676	28.243	0.506
427.500	293.101	79.997	19.994	103.357	19.672	28.543	0.528
428.000	293.374	80.019	19.993	103.358	19.672	28.507	0.527
428.500	293.593	80.005	19.993	103.365	19.670	28.679	0.519
429.000	293.824	79.992	19.996	103.375	19.666	28.961	0.471
429.500	294.040	79.993	19.995	103.372	19.664	29.140	0.448
430.000	294.336	80.001	19.996	103.374	19.662	29.245	0.479
430.500	294.626	80.005	19.996	103.371	19.662	29.263	0.549
431.000	294.874	80.008	19.995	103.365	19.655	29.823	0.562
431.500	295.144	79.987	19.995	103.359	19.655	29.775	0.528
432.000	295.402	80.006	19.995	103.355	19.653	29.973	0.523
432.500	295.647	80.000	19.994	103.352	19.650	30.192	0.516
433.000	295.881	79.994	19.995	103.346	19.650	30.216	0.491
433.500	296.207	79.992	19.992	103.346	19.649	30.257	0.519
434.000	296.384	79.999	19.994	103.355	19.646	30.485	0.531
434.500	296.634	79.997	19.994	103.358	19.640	30.960	0.465
435.000	296.875	79.998	19.994	103.362	19.640	30.938	0.459
435.500	297.120	79.997	19.995	103.367	19.641	30.843	0.489
436.000	297.408	80.009	19.993	103.364	19.637	31.138	0.509
436.500	297.640	80.000	19.996	103.359	19.633	31.435	0.526
437.000	297.914	80.008	19.993	103.363	19.631	31.584	0.513
437.500	298.135	79.995	19.994	103.367	19.631	31.584	0.501
438.000	298.403	79.994	19.995	103.372	19.625	32.056	0.492
438.501	298.626	80.015	19.992	103.378	19.624	32.158	0.490
439.001	298.870	80.001	19.995	103.379	19.622	32.257	0.479
439.500	299.101	79.990	19.996	103.380	19.620	32.458	0.471
440.000	299.371	79.994	19.996	103.377	19.620	32.456	0.489
440.500	299.643	80.002	19.994	103.373	19.616	32.754	0.522
441.000	299.860	79.984	19.995	103.375	19.616	32.742	0.515
441.500	300.118	79.999	19.994	103.374	19.614	32.896	0.482
442.000	300.365	80.008	19.994	103.375	19.610	33.188	0.490
442.500	300.624	80.001	19.994	103.377	19.607	33.413	0.506
443.000	300.868	80.016	19.992	103.382	19.604	33.615	0.504
443.500	301.137	80.004	19.993	103.386	19.604	33.653	0.508
444.000	301.374	79.989	19.995	103.388	19.602	33.804	0.510
444.500	301.616	80.007	19.994	103.385	19.599	33.987	0.492
445.000	301.862	80.006	19.994	103.385	19.597	34.162	0.483
445.500	302.111	79.993	19.994	103.385	19.595	34.284	0.492
446.000	302.390	80.011	19.993	103.382	19.591	34.638	0.512
446.500	302.624	80.003	19.994	103.384	19.590	34.695	0.521
447.000	302.858	80.000	19.994	103.386	19.585	35.067	0.490
447.500	303.122	80.004	19.994	103.385	19.582	35.263	0.483
448.000	303.375	79.999	19.993	103.385	19.582	35.292	0.508
448.500	303.635	80.002	19.995	103.385	19.581	35.388	0.515
449.000	303.888	79.994	19.996	103.382	19.578	35.582	0.512
449.500	304.136	80.011	19.993	103.380	19.573	36.004	0.507
450.000	304.359	80.014	19.994	103.383	19.574	35.895	0.487
450.500	304.628	80.011	19.994	103.382	19.568	36.339	0.482
451.000	304.899	80.004	19.994	103.383	19.570	36.186	0.516
451.500	305.116	80.006	19.994	103.383	19.566	36.507	0.514
452.000	305.335	79.997	19.995	103.385	19.564	36.641	0.462
452.500	305.598	80.012	19.993	103.383	19.560	36.979	0.459
453.000	305.870	80.001	19.995	103.386	19.557	37.164	0.508
453.500	306.144	79.987	19.996	103.384	19.556	37.282	0.540
454.000	306.364	80.002	19.996	103.384	19.556	37.242	0.519
454.500	306.658	80.000	19.995	103.385	19.552	37.549	0.504
455.000	306.871	79.997	19.995	103.388	19.549	37.743	0.511
455.500	307.113	80.007	19.994	103.389	19.548	37.884	0.481
456.000	307.405	80.009	19.993	103.395	19.542	38.318	0.494
456.500	307.641	79.999	19.996	103.402	19.543	38.247	0.531
457.000	307.884	80.004	19.995	103.403	19.542	38.301	0.504
457.500	308.146	80.011	19.993	103.404	19.539	38.537	0.492
458.000	308.395	79.996	19.996	103.402	19.537	38.659	0.508
458.500	308.654	80.011	19.995	103.395	19.538	38.595	0.510
459.000	308.880	80.002	19.994	103.397	19.531	39.107	0.497
459.500	309.178	80.000	19.995	103.403	19.529	39.297	0.505
460.000	309.411	80.008	19.993	103.409	19.527	39.416	0.528
460.500	309.657	80.003	19.995	103.418	19.528	39.369	0.505
461.000	309.904	79.997	19.995	103.424	19.522	39.830	0.485
461.500	310.147	80.002	19.995	103.418	19.522	39.813	0.491
462.000	310.416	80.005	19.993	103.417	19.517	40.219	0.501
462.500	310.653	80.004	19.995	103.418	19.515	40.327	0.509
463.000	310.938	79.998	19.994	103.412	19.512	40.563	0.514
463.500	311.166	79.996	19.995	103.408	19.506	41.014	0.518
464.000	311.384	80.003	19.993	103.404	19.504	41.150	0.480
464.500	311.647	79.983	19.996	103.402	19.504	41.162	0.463
465.000	311.941	79.996	19.996	103.396	19.501	41.362	0.519
465.500	312.192	79.996	19.994	103.392	19.498	41.608	0.551
466.000	312.425	79.999	19.995	103.391	19.494	41.929	0.515
466.500	312.684	80.002	19.995	103.392	19.495	41.818	0.488
467.000	312.929	80.005	19.994	103.389	19.492	42.088	0.498
467.500	313.183	79.988	19.995	103.391	19.488	42.361	0.502
468.000	313.495	80.004	19.992	103.395	19.482	42.794	0.533
468.500	313.694	80.000	19.995	103.404	19.488	42.368	0.538
469.000	314.004	79.998	19.994	103.410	19.482	42.842	0.510
469.500	314.209	79.999	19.995	103.413	19.475	43.338	0.512
470.000	314.461	79.990	19.996	103.415	19.471	43.626	0.486
470.500	314.737	80.001	19.993	103.413	19.469	43.791	0.492
471.000	315.011	80.003	19.994	103.412	19.470	43.728	0.539
471.500	315.237	79.996	19.995	103.416	19.468	43.897	0.525
472.000	315.505	80.005	19.994	103.417	19.464	44.190	0.497
472.500	315.743	80.005	19.996	103.421	19.463	44.238	0.500
473.000	316.011	79.988	19.996	103.422	19.460	44.506	0.506
473.500	316.250	80.006	19.995	103.419	19.456	44.774	0.507
474.000	316.477	79.996	19.996	103.418	19.454	44.913	0.487
474.500	316.758	79.992	19.998	103.415	19.453	45.007	0.487
475.000	316.977	79.988	19.997	103.407	19.450	45.231	0.504
475.500	317.265	80.004	19.996	103.402	19.445	45.604	0.504
476.000	317.479	79.988	19.996	103.404	19.443	45.794	0.505
476.500	317.742	80.000	19.998	103.402	19.439	46.027	0.489
477.000	317.987	80.010	19.994	103.404	19.438	46.114	0.492
477.500	318.226	79.983	19.997	103.413	19.436	46.257	0.496
478.000	318.508	79.998	19.995	103.417	19.434	46.442	0.502
478.500	318.756	80.000	19.996	103.421	19.429	46.799	0.525
479.000	319.009	80.001	19.995	103.420	19.426	47.081	0.516
479.500	319.236	80.000	19.996	103.422	19.420	47.467	0.491
480.000	319.495	80.006	19.994	103.418	19.421	47.455	0.483
480.500	319.745	80.015	19.994	103.423	19.418	47.649	0.497
481.000	320.017	80.007	19.994	103.421	19.415	47.886	0.515
481.500	320.249	79.984	19.997	103.424	19.409	48.335	0.513
482.000	320.522	80.003	19.995	103.428	19.410	48.277	0.505
482.500	320.749	80.009	19.996	103.437	19.408	48.436	0.503
483.000	321.015	80.004	19.995	103.441	19.404	48.686	0.496
483.500	321.289	80.004	19.994	103.441	19.400	48.982	0.516
484.000	321.528	80.008	19.994	103.446	19.401	48.946	0.526
484.500	321.765	80.000	19.994	103.445	19.402	48.824	0.495
485.000	322.036	79.995	19.996	103.438	19.394	49.442	0.492
485.500	322.282	80.004	19.995	103.433	19.395	49.394	0.512
486.000	322.522	79.997	19.996	103.436	19.390	49.786	0.501
486.500	322.780	79.995	19.995	103.437	19.391	49.702	0.492
487.000	323.042	79.998	19.996	103.435	19.384	50.169	0.509
487.500	323.264	79.994	19.997	103.433	19.380	50.488	0.502
488.000	323.513	79.999	19.996	103.435	19.375	50.893	0.477
488.500	323.827	80.012	19.994	103.435	19.372	51.110	0.517
489.000	324.060	80.011	19.994	103.437	19.372	51.097	0.555
489.500	324.275	80.003	19.994	103.444	19.369	51.330	0.497
490.000	324.567	80.009	19.993	103.447	19.369	51.345	0.477
490.500	324.769	79.995	19.994	103.449	19.363	51.761	0.501
491.000	325.037	80.008	19.995	103.446	19.359	52.128	0.482
491.500	325.260	79.992	19.995	103.444	19.356	52.290	0.480
492.000	325.530	79.997	19.994	103.440	19.353	52.561	0.492
492.500	325.817	79.995	19.995	103.442	19.354	52.477	0.525
493.000	326.065	79.997	19.996	103.439	19.348	52.916	0.546
493.500	326.322	80.000	19.995	103.443	19.345	53.173	0.520
494.000	326.573	79.997	19.995	103.443	19.345	53.128	0.507
494.500	326.819	79.999	19.995	103.445	19.336	53.802	0.503
495.000	327.093	80.003	19.994	103.449	19.336	53.811	0.509
495.500	327.328	79.987	19.997	103.456	19.331	54.172	0.515
496.000	327.621	79.997	19.994	103.453	19.329	54.391	0.518
496.500	327.815	79.988	19.998	103.452	19.328	54.425	0.507
497.000	328.054	79.992	19.993	103.448	19.323	54.805	0.460
497.500	328.349	80.000	19.995	103.444	19.323	54.840	0.483
498.000	328.590	80.022	19.991	103.443	19.318	55.187	0.535
498.500	328.840	80.019	19.994	103.453	19.313	55.590	0.513
499.000	329.079	79.995	19.994	103.456	19.310	55.773	0.490
499.500	329.380	80.019	19.992	103.463	19.308	55.934	0.515
500.000	329.595	80.003	19.996	103.468	19.306	56.101	0.528
500.500	329.889	80.010	19.993	103.471	19.303	56.293	0.512
501.000	330.141	79.996	19.996	103.467	19.298	56.731	0.527
501.500	330.373	80.003	19.993	103.464	19.294	57.029	0.515
502.000	330.662	80.013	19.993	103.466	19.294	56.986	0.503
502.500	330.860	79.989	19.997	103.466	19.293	57.075	0.504
503.000	331.123	79.996	19.995	103.460	19.286	57.622	0.474
503.500	331.376	79.990	19.997	103.459	19.284	57.728	0.489
504.000	331.658	79.999	19.996	103.459	19.279	58.124	0.525
504.500	331.926	80.005	19.996	103.456	19.276	58.331	0.543
505.000	332.147	80.003	19.993	103.455	19.273	58.602	0.520
505.500	332.431	79.999	19.996	103.466	19.271	58.757	0.497
506.000	332.679	79.988	19.996	103.467	19.268	58.996	0.518
506.500	332.971	80.018	19.992	103.469	19.266	59.087	0.536
507.000	333.220	80.017	19.992	103.475	19.261	59.524	0.541
507.500	333.442	80.013	19.993	103.480	19.258	59.699	0.506
508.000	333.688	80.008	19.994	103.476	19.258	59.722	0.470
508.500	333.966	80.008	19.994	103.479	19.255	59.953	0.496
509.000	334.230	79.998	19.996	103.481	19.252	60.176	0.533
509.500	334.469	80.007	19.994	103.474	19.251	60.261	0.523
510.000	334.716	80.012	19.996	103.472	19.247	60.555	0.495
510.500	335.020	80.009	19.995	103.468	19.244	60.773	0.519
511.000	335.266	80.002	19.995	103.470	19.245	60.716	0.550
511.500	335.486	80.016	19.994	103.473	19.239	61.127	0.508
512.000	335.744	79.988	19.996	103.485	19.237	61.270	0.472
512.500	336.043	79.985	19.996	103.486	19.234	61.499	0.518
513.000	336.258	80.000	19.995	103.491	19.233	61.559	0.535
513.500	336.526	79.993	19.995	103.493	19.230	61.801	0.498
514.000	336.756	79.995	19.994	103.494	19.231	61.767	0.490
514.500	336.976	79.992	19.997	103.492	19.225	62.168	0.474
515.000	337.285	79.999	19.994	103.491	19.223	62.322	0.490
515.500	337.536	80.001	19.993	103.495	19.219	62.649	0.544
516.000	337.737	80.000	19.994	103.495	19.219	62.681	0.505
516.500	338.032	80.014	19.994	103.496	19.218	62.750	0.474
517.000	338.269	79.984	19.995	103.499	19.218	62.740	0.514
517.500	338.508	80.001	19.995	103.500	19.215	62.954	0.504
518.000	338.757	79.986	19.996	103.498	19.211	63.246	0.482
518.500	339.005	80.006	19.996	103.496	19.210	63.347	0.493
519.000	339.254	80.003	19.994	103.497	19.209	63.391	0.497
519.500	339.490	79.993	19.995	103.494	19.204	63.776	0.491
520.000	339.731	80.006	19.994	103.496	19.199	64.160	0.481
520.500	340.009	80.006	19.995	103.497	19.199	64.123	0.498
521.000	340.250	79.993	19.993	103.499	19.198	64.217	0.519
521.500	340.538	79.995	19.995	103.499	19.197	64.309	0.524
522.000	340.791	80.006	19.993	103.495	19.198	64.258	0.535
522.500	341.018	80.002	19.994	103.499	19.192	64.663	0.510
523.001	341.310	80.001	19.995	103.499	19.188	64.945	0.499
523.500	341.539	80.001	19.995	103.496	19.189	64.922	0.520
524.000	341.815	80.001	19.992	103.493	19.187	65.036	0.513
524.500	342.052	79.994	19.994	103.496	19.187	65.037	0.509
525.000	342.282	79.995	19.994	103.490	19.182	65.425	0.490
525.500	342.544	80.001	19.993	103.484	19.180	65.602	0.480
526.000	342.798	79.993	19.994	103.486	19.185	65.192	0.504
526.500	343.042	79.993	19.995	103.489	19.179	65.660	0.507
527.000	343.300	80.000	19.994	103.487	19.181	65.491	0.500
527.500	343.529	80.014	19.992	103.489	19.180	65.605	0.495
528.000	343.797	80.001	19.995	103.497	19.178	65.740	0.492
528.500	344.061	79.993	19.995	103.494	19.177	65.768	0.515
529.000	344.331	79.998	19.994	103.493	19.175	65.960	0.533
529.500	344.570	79.999	19.995	103.490	19.172	66.158	0.521
530.000	344.835	80.001	19.994	103.486	19.170	66.327	0.506
530.500	345.088	79.991	19.995	103.485	19.168	66.459	0.511
531.000	345.338	80.009	19.994	103.482	19.170	66.359	0.511
531.500	345.575	80.012	19.994	103.483	19.171	66.277	0.495
532.000	345.838	80.006	19.994	103.487	19.169	66.412	0.494
532.500	346.097	79.999	19.993	103.490	19.168	66.477	0.511
533.000	346.335	80.000	19.994	103.488	19.167	66.544	0.509
533.500	346.562	79.993	19.995	103.489	19.167	66.528	0.480
534.000	346.842	79.994	19.995	103.484	19.168	66.481	0.486
534.500	347.083	80.003	19.993	103.474	19.166	66.612	0.514
535.000	347.332	80.002	19.994	103.469	19.165	66.694	0.506
535.500	347.590	80.014	19.991	103.461	19.165	66.707	0.499
536.000	347.856	80.010	19.993	103.465	19.167	66.574	0.515
536.500	348.130	80.001	19.993	103.469	19.162	66.892	0.532
537.000	348.327	80.018	19.992	103.478	19.164	66.789	0.506
537.500	348.578	80.008	19.994	103.485	19.164	66.756	0.460
538.000	348.820	79.998	19.994	103.489	19.164	66.742	0.470
538.500	349.055	79.995	19.994	103.484	19.165	66.715	0.485
539.000	349.391	80.002	19.993	103.483	19.167	66.548	0.525
539.500	349.602	79.989	19.996	103.481	19.164	66.796	0.559
540.000	349.863	80.010	19.995	103.472	19.166	66.597	0.510
540.500	350.116	79.992	19.995	103.471	19.165	66.661	0.493
541.000	350.381	79.998	19.996	103.473	19.169	66.404	0.516
541.500	350.645	79.997	19.996	103.472	19.169	66.363	0.523
542.000	350.905	80.002	19.995	103.471	19.171	66.205	0.527
542.500	351.135	80.011	19.994	103.473	19.170	66.310	0.507
543.000	351.427	80.005	19.994	103.471	19.173	66.070	0.506
543.500	351.640	80.012	19.993	103.472	19.169	66.387	0.514
544.000	351.905	80.008	19.993	103.472	19.173	66.032	0.492
544.500	352.141	79.986	19.996	103.469	19.171	66.212	0.490
545.000	352.404	79.979	19.997	103.468	19.174	66.002	0.500
545.500	352.672	80.008	19.996	103.464	19.175	65.889	0.515
546.000	352.944	80.005	19.995	103.460	19.176	65.839	0.535
546.500	353.197	80.006	19.995	103.458	19.178	65.710	0.533
547.000	353.428	79.997	19.997	103.456	19.181	65.447	0.505
547.500	353.692	80.007	19.995	103.456	19.182	65.390	0.489
548.000	353.973	79.998	19.995	103.458	19.184	65.228	0.520
548.500	354.219	80.001	19.994	103.460	19.184	65.235	0.536
549.000	354.442	80.003	19.996	103.460	19.183	65.285	0.498
549.500	354.718	80.001	19.996	103.458	19.193	64.555	0.484
550.000	354.940	79.991	19.996	103.458	19.193	64.575	0.498
550.500	355.208	79.993	19.995	103.456	19.194	64.478	0.494
551.000	355.452	79.997	19.996	103.453	19.198	64.173	0.501
551.500	355.698	80.004	19.996	103.449	19.199	64.124	0.501
552.000	355.992	80.000	19.994	103.446	19.202	63.838	0.515
552.500	356.211	80.002	19.995	103.441	19.205	63.634	0.527
553.000	356.466	80.006	19.997	103.440	19.209	63.320	0.494
553.500	356.722	80.003	19.995	103.433	19.209	63.307	0.492
554.000	356.976	79.999	19.995	103.429	19.214	62.979	0.511
554.500	357.230	80.001	19.994	103.426	19.217	62.744	0.509
555.000	357.493	80.002	19.994	103.424	19.223	62.258	0.512
555.500	357.727	79.996	19.994	103.421	19.222	62.331	0.507
556.000	358.027	79.997	19.996	103.421	19.227	61.956	0.515
556.500	358.271	79.999	19.995	103.420	19.228	61.922	0.539
557.000	358.476	79.994	19.996	103.420	19.235	61.368	0.497
557.501	358.751	79.999	19.995	103.418	19.240	60.976	0.465
558.000	358.991	80.005	19.994	103.417	19.242	60.841	0.497
558.500	359.240	80.000	19.995	103.419	19.246	60.504	0.502
559.000	359.500	80.002	19.994	103.419	19.249	60.287	0.499
559.500	359.751	80.003	19.995	103.416	19.256	59.805	0.510
560.000	359.966	79.999	19.995	103.416	19.259	59.555	0.489
560.500	360.249	80.006	19.996	103.410	19.263	59.268	0.482
561.000	360.494	79.998	19.995	103.402	19.267	58.982	0.513
561.500	360.739	79.996	19.996	103.394	19.270	58.710	0.509
562.000	360.987	80.001	19.995	103.391	19.276	58.278	0.491
562.500	361.215	79.983	19.998	103.390	19.282	57.836	0.485
563.000	361.495	79.989	19.995	103.385	19.287	57.413	0.492
563.500	361.772	80.015	19.995	103.387	19.292	57.064	0.532
564.000	361.982	79.999	19.996	103.390	19.296	56.806	0.522
564.500	362.283	80.000	19.995	103.387	19.299	56.532	0.499
565.000	362.524	79.996	19.997	103.383	19.307	55.933	0.527
565.500	362.796	79.995	19.996	103.386	19.317	55.176	0.527
566.000	363.061	79.995	19.994	103.385	19.320	54.918	0.525
566.500	363.289	79.999	19.994	103.386	19.326	54.517	0.515
567.000	363.519	80.003	19.995	103.388	19.331	54.150	0.476
567.500	363.787	79.998	19.995	103.384	19.339	53.508	0.478
568.000	364.049	80.008	19.996	103.382	19.346	52.990	0.514
568.500	364.295	80.000	19.995	103.377	19.350	52.702	0.519
569.000	364.573	80.007	19.995	103.369	19.356	52.250	0.516
569.500	364.783	80.004	19.996	103.362	19.362	51.804	0.506
570.000	365.051	80.002	19.996	103.359	19.367	51.396	0.483
570.500	365.311	80.010	19.993	103.354	19.375	50.829	0.503
571.000	365.562	79.995	19.997	103.353	19.382	50.296	0.520
571.500	365.819	80.002	19.996	103.349	19.384	50.119	0.510
572.000	366.045	80.014	19.994	103.346	19.392	49.507	0.495
572.500	366.305	79.996	19.997	103.346	19.399	49.015	0.484
573.000	366.537	79.996	19.995	103.345	19.404	48.616	0.489
573.500	366.789	79.997	19.996	103.343	19.409	48.222	0.488
574.000	367.082	79.996	19.996	103.343	19.419	47.468	0.514
574.500	367.302	79.996	19.996	103.343	19.424	47.125	0.529
575.000	367.562	79.999	19.995	103.340	19.432	46.518	0.497
575.500	367.808	79.998	19.995	103.339	19.441	45.876	0.493
576.000	368.055	79.997	19.995	103.331	19.447	45.410	0.499
576.500	368.313	79.995	19.997	103.328	19.451	45.124	0.500
577.000	368.621	79.999	19.996	103.318	19.461	44.372	0.536
577.500	368.838	80.004	19.997	103.313	19.469	43.752	0.545
578.000	369.113	80.010	19.995	103.306	19.473	43.430	0.508
578.500	369.355	80.000	19.995	103.307	19.484	42.645	0.504
579.000	369.598	79.992	19.996	103.304	19.488	42.312	0.501
579.500	369.861	80.004	19.995	103.305	19.498	41.583	0.496
580.000	370.139	79.995	19.995	103.305	19.505	41.051	0.523
580.500	370.346	79.999	19.995	103.305	19.514	40.338	0.513
581.000	370.619	79.997	19.995	103.303	19.519	39.977	0.482
581.500	370.897	80.003	19.996	103.303	19.527	39.417	0.515
582.000	371.106	79.999	19.996	103.304	19.532	38.985	0.519
582.500	371.373	80.006	19.994	103.303	19.538	38.544	0.482
583.000	371.653	80.000	19.994	103.303	19.546	37.957	0.512
583.500	371.870	79.998	19.996	103.302	19.552	37.523	0.522
584.000	372.165	79.990	19.996	103.299	19.561	36.833	0.504
584.500	372.431	79.992	19.995	103.293	19.567	36.374	0.536
585.000	372.669	79.998	19.996	103.286	19.572	35.983	0.533
585.500	372.924	80.011	19.993	103.277	19.582	35.269	0.499
586.000	373.178	80.000	19.993	103.272	19.591	34.539	0.501
586.500	373.424	80.004	19.994	103.268	19.592	34.483	0.504
587.000	373.698	80.001	19.994	103.268	19.607	33.362	0.510
587.500	373.915	79.998	19.995	103.269	19.611	33.031	0.506
588.000	374.214	80.001	19.995	103.269	19.613	32.918	0.504
588.500	374.429	80.002	19.994	103.268	19.625	31.985	0.515
589.000	374.686	80.000	19.996	103.268	19.633	31.376	0.493
589.500	374.963	79.999	19.994	103.266	19.638	31.050	0.503
590.000	375.206	80.000	19.995	103.265	19.644	30.548	0.527
590.500	375.455	79.992	19.994	103.266	19.657	29.637	0.506
591.000	375.714	79.999	19.994	103.265	19.660	29.348	0.500
591.500	375.983	80.009	19.993	103.265	19.667	28.821	0.518
592.000	376.208	80.002	19.995	103.268	19.673	28.422	0.511
592.500	376.519	79.994	19.995	103.267	19.679	27.946	0.515
593.000	376.753	79.991	19.995	103.264	19.685	27.498	0.540
593.500	377.000	80.001	19.998	103.259	19.695	26.761	0.512
594.000	377.297	79.999	19.996	103.255	19.703	26.178	0.512
594.500	377.519	80.005	19.996	103.253	19.708	25.764	0.532
595.001	377.761	80.000	19.997	103.251	19.712	25.509	0.491
595.500	378.008	80.003	19.994	103.243	19.720	24.886	0.476
596.000	378.265	80.006	19.994	103.243	19.726	24.454	0.497
596.500	378.492	80.000	19.996	103.239	19.731	24.076	0.495
597.000	378.756	80.003	19.994	103.232	19.736	23.651	0.488
597.500	379.007	79.999	19.995	103.228	19.745	22.973	0.503
598.000	379.241	80.005	19.993	103.230	19.749	22.721	0.500
598.500	379.471	79.995	19.996	103.228	19.751	22.541	0.474
599.000	379.777	79.995	19.995	103.228	19.759	21.936	0.500
599.500	380.046	80.000	19.995	103.227	19.763	21.614	0.555
600.000	380.302	80.001	19.995	103.225	19.768	21.262	0.550
600.500	380.534	79.989	19.996	103.226	19.775	20.732	0.507
601.000	380.822	80.009	19.994	103.222	19.778	20.504	0.504
601.500	381.083	79.994	19.996	103.223	19.785	19.970	0.534
602.000	381.327	80.002	19.994	103.221	19.791	19.528	0.527
602.500	381.587	80.000	19.995	103.223	19.792	19.449	0.505
603.000	381.830	80.000	19.995	103.222	19.802	18.752	0.504
603.500	382.087	80.002	19.994	103.225	19.803	18.620	0.502
604.000	382.348	79.992	19.996	103.223	19.808	18.298	0.509
604.500	382.584	80.003	19.995	103.224	19.813	17.926	0.507
605.000	382.843	79.999	19.995	103.225	19.816	17.663	0.496
605.500	383.122	80.003	19.993	103.225	19.820	17.370	0.517
606.000	383.316	79.998	19.995	103.225	19.824	17.099	0.505
606.500	383.531	80.003	19.995	103.223	19.831	16.557	0.441
607.000	383.830	80.002	19.994	103.220	19.832	16.447	0.461
607.500	384.090	80.001	19.995	103.220	19.838	15.983	0.537
608.000	384.343	80.000	19.995	103.217	19.841	15.759	0.536
608.500	384.588	80.004	19.994	103.215	19.848	15.243	0.505
609.000	384.849	80.000	19.995	103.217	19.848	15.226	0.502
609.500	385.110	80.007	19.994	103.217	19.852	14.998	0.514
610.000	385.359	79.998	19.994	103.212	19.856	14.641	0.516
610.500	385.622	80.000	19.994	103.209	19.858	14.513	0.511
611.000	385.873	80.002	19.995	103.208	19.860	14.395	0.513
611.500	386.163	80.001	19.994	103.201	19.867	13.858	0.527
612.000	386.388	80.000	19.995	103.196	19.867	13.824	0.528
612.500	386.588	80.002	19.994	103.193	19.869	13.661	0.470
613.000	386.831	80.003	19.994	103.196	19.874	13.298	0.434
613.500	387.102	80.003	19.993	103.199	19.875	13.244	0.479
614.000	387.363	79.999	19.996	103.205	19.879	12.941	0.523
614.500	387.592	80.001	19.995	103.206	19.881	12.769	0.511
615.000	387.902	80.000	19.993	103.205	19.888	12.258	0.515
615.500	388.113	79.998	19.994	103.203	19.889	12.220	0.530
616.000	388.375	80.002	19.994	103.195	19.888	12.243	0.497
616.500	388.617	80.002	19.995	103.191	19.890	12.147	0.488
617.000	388.876	80.001	19.994	103.190	19.894	11.807	0.502
617.500	389.135	79.997	19.995	103.191	19.897	11.574	0.509
618.000	389.400	80.001	19.994	103.191	19.898	11.532	0.521
618.500	389.660	80.000	19.994	103.192	19.899	11.403	0.524
619.000	389.917	80.000	19.996	103.192	19.904	11.054	0.521
619.500	390.160	79.998	19.995	103.190	19.903	11.120	0.509
620.000	390.396	79.994	19.994	103.190	19.907	10.864	0.490
620.500	390.645	79.999	19.994	103.187	19.910	10.594	0.482
621.000	390.891	80.000	19.995	103.188	19.907	10.857	0.490
621.500	391.175	80.005	19.993	103.187	19.911	10.533	0.513
622.000	391.418	79.999	19.994	103.189	19.910	10.644	0.528
622.500	391.669	80.001	19.995	103.190	19.913	10.410	0.510
623.000	391.929	80.000	19.995	103.190	19.914	10.346	0.503
623.500	392.224	79.998	19.994	103.190	19.916	10.181	0.533
624.000	392.467	80.002	19.994	103.191	19.919	9.970	0.546
624.500	392.702	79.999	19.993	103.192	19.916	10.154	0.508
625.000	392.964	80.002	19.995	103.194	19.918	9.984	0.488
625.500	393.232	79.997	19.993	103.194	19.922	9.709	0.514
626.000	393.465	80.003	19.994	103.196	19.924	9.558	0.516
626.500	393.719	80.003	19.993	103.197	19.923	9.667	0.494
627.000	393.987	80.003	19.993	103.198	19.924	9.548	0.504
627.500	394.270	80.005	19.993	103.196	19.927	9.370	0.537
628.000	394.474	79.997	19.995	103.198	19.927	9.360	0.519
628.500	394.763	80.002	19.993	103.194	19.929	9.209	0.489
629.000	395.011	80.013	19.995	103.193	19.931	9.019	0.515
629.500	395.268	79.998	19.994	103.190	19.928	9.282	0.521
630.000	395.518	80.000	19.995	103.192	19.931	9.003	0.506
630.500	395.770	79.990	19.994	103.191	19.932	8.961	0.505
631.000	396.043	79.982	19.996	103.192	19.930	9.118	0.514
631.500	396.268	79.992	19.994	103.189	19.933	8.863	0.511
632.000	396.534	80.016	19.993	103.189	19.935	8.761	0.494
632.500	396.799	79.989	19.995	103.192	19.935	8.707	0.511
633.000	397.038	79.997	19.993	103.193	19.933	8.895	0.517
633.500	397.305	79.998	19.994	103.193	19.936	8.692	0.505
634.000	397.523	80.009	19.994	103.198	19.939	8.445	0.496
634.500	397.786	80.012	19.994	103.199	19.939	8.461	0.483
635.000	398.028	80.000	19.995	103.196	19.940	8.362	0.493
635.500	398.307	79.999	19.994	103.196	19.939	8.427	0.513
636.000	398.556	80.004	19.994	103.196	19.937	8.564	0.524
636.500	398.754	79.987	19.998	103.198	19.938	8.522	0.487
637.000	399.052	80.006	19.996	103.199	19.943	8.162	0.471
637.500	399.308	80.001	19.995	103.197	19.940	8.383	0.525
638.000	399.571	80.015	19.993	103.197	19.940	8.379	0.536
638.500	399.790	79.995	19.996	103.199	19.946	7.921	0.501
639.000	400.049	79.995	19.997	103.197	19.942	8.172	0.480
639.501	400.309	79.997	19.995	103.193	19.944	8.041	0.498
640.000	400.582	79.996	19.997	103.193	19.943	8.103	0.526
640.500	400.780	79.994	19.995	103.191	19.946	7.934	0.502
641.000	401.103	80.000	19.995	103.185	19.945	8.005	0.496
641.500	401.314	80.001	19.995	103.184	19.945	7.955	0.528
642.000	401.565	80.003	19.995	103.187	19.943	8.161	0.498
642.500	401.820	79.994	19.995	103.187	19.943	8.141	0.484
643.000	402.094	79.999	19.996	103.188	19.944	8.089	0.517
643.500	402.329	80.002	19.995	103.188	19.947	7.832	0.519
644.000	402.597	80.000	19.994	103.188	19.943	8.120	0.506
644.500	402.872	79.996	19.996	103.187	19.946	7.928	0.523
645.000	403.137	79.997	19.996	103.186	19.944	8.049	0.542
645.500	403.382	79.998	19.996	103.191	19.944	8.026	0.525
646.000	403.606	80.000	19.995	103.193	19.946	7.940	0.490
646.500	403.879	79.998	19.993	103.194	19.949	7.656	0.483
647.000	404.085	79.991	19.995	103.199	19.946	7.877	0.488
647.500	404.324	79.998	19.994	103.198	19.950	7.632	0.462
648.000	404.604	79.994	19.995	103.194	19.950	7.578	0.482
648.500	404.872	80.004	19.995	103.194	19.951	7.522	0.534
649.000	405.135	80.001	19.996	103.195	19.949	7.710	0.540
649.500	405.339	79.999	19.995	103.190	19.950	7.572	0.499
650.000	405.594	80.005	19.994	103.193	19.950	7.614	0.463
650.500	405.849	79.998	19.996	103.194	19.950	7.619	0.484
651.000	406.114	80.005	19.995	103.193	19.952	7.470	0.514
651.500	406.336	79.992	19.995	103.192	19.956	7.190	0.503
652.000	406.606	79.995	19.995	103.192	19.952	7.419	0.490
652.500	406.861	80.000	19.996	103.190	19.953	7.396	0.509
653.000	407.122	80.005	19.993	103.187	19.952	7.484	0.521
653.500	407.351	79.990	19.996	103.193	19.954	7.296	0.503
654.000	407.616	79.993	19.994	103.192	19.956	7.154	0.491
654.500	407.880	79.993	19.995	103.195	19.955	7.202	0.511
655.000	408.121	80.000	19.993	103.196	19.951	7.526	0.517
655.500	408.378	79.977	19.997	103.201	19.951	7.564	0.502
656.000	408.633	79.996	19.996	103.194	19.955	7.225	0.505
656.500	408.852	79.983	19.996	103.193	19.956	7.182	0.493
657.000	409.091	79.988	19.997	103.189	19.956	7.138	0.466
657.500	409.362	80.000	19.996	103.187	19.956	7.166	0.484
658.000	409.623	79.985	19.997	103.184	19.959	6.959	0.521
658.500	409.849	79.989	19.997	103.183	19.957	7.079	0.510
659.000	410.110	80.001	19.996	103.182	19.959	6.953	0.487
659.500	410.366	79.998	19.995	103.185	19.955	7.212	0.502
660.000	410.613	79.990	19.997	103.190	19.957	7.061	0.510
660.500	410.864	80.014	19.994	103.186	19.956	7.163	0.501
661.000	411.130	79.989	19.995	103.191	19.957	7.103	0.507
661.500	411.381	79.998	19.997	103.193	19.955	7.219	0.517
662.000	411.640	80.011	19.995	103.190	19.955	7.267	0.514
662.500	411.851	79.994	20.000	103.188	19.957	7.098	0.490
663.000	412.155	79.990	19.995	103.185	19.955	7.263	0.493
663.500	412.351	79.986	19.998	103.182	19.957	7.071	0.508
664.000	412.631	79.999	19.997	103.177	19.954	7.338	0.488
664.500	412.861	79.991	19.996	103.179	19.954	7.311	0.493
665.000	413.141	79.997	19.996	103.177	19.956	7.173	0.510
665.500	413.427	80.005	19.996	103.184	19.958	7.010	0.538
666.000	413.606	79.992	19.997	103.184	19.959	6.951	0.515
666.500	413.862	80.008	19.995	103.187	19.956	7.123	0.450
667.000	414.111	80.000	19.995	103.187	19.961	6.786	0.470
667.500	414.377	80.001	19.996	103.191	19.960	6.834	0.510
668.000	414.600	79.996	19.997	103.194	19.960	6.841	0.502
668.500	414.891	79.996	19.996	103.201	19.960	6.880	0.502
669.000	415.102	80.001	19.996	103.208	19.957	7.096	0.508
669.500	415.340	79.999	19.997	103.210	19.959	6.949	0.475
670.000	415.621	79.998	19.995	103.213	19.958	7.006	0.484
670.500	415.864	79.997	19.996	103.211	19.957	7.058	0.522
671.000	416.097	80.000	19.996	103.205	19.958	7.023	0.500
671.500	416.386	79.999	19.996	103.199	19.959	6.933	0.498
672.000	416.633	80.002	19.996	103.194	19.961	6.816	0.529
672.500	416.872	79.999	19.994	103.191	19.961	6.816	0.512
673.000	417.112	79.998	19.996	103.191	19.960	6.890	0.483
673.501	417.386	79.996	19.996	103.192	19.960	6.881	0.496
674.000	417.611	80.002	19.995	103.194	19.959	6.965	0.506
674.500	417.871	80.010	19.996	103.194	19.960	6.831	0.492
675.000	418.096	80.002	19.999	103.190	19.960	6.824	0.485
675.500	418.348	79.993	19.996	103.184	19.962	6.718	0.481
676.000	418.570	80.001	19.995	103.182	19.965	6.496	0.475
676.500	418.845	80.005	19.995	103.180	19.966	6.442	0.485
677.001	419.104	80.003	19.994	103.181	19.961	6.761	0.515
677.500	419.335	79.996	19.996	103.183	19.964	6.538	0.512
678.000	419.568	79.998	19.995	103.184	19.964	6.550	0.478
678.500	419.841	80.001	19.994	103.184	19.966	6.403	0.485
679.000	420.086	80.004	19.994	103.187	19.964	6.554	0.512
679.501	420.369	80.000	19.993	103.186	19.965	6.481	0.522
680.000	420.629	79.997	19.997	103.184	19.966	6.381	0.535
680.500	420.886	80.006	19.994	103.186	19.967	6.346	0.530
681.000	421.130	79.999	19.996	103.189	19.966	6.381	0.510
681.500	421.346	80.009	19.993	103.187	19.962	6.722	0.481
682.000	421.599	80.000	19.995	103.189	19.966	6.442	0.464
682.500	421.840	80.007	19.993	103.190	19.966	6.408	0.481
683.000	422.116	80.004	19.994	103.194	19.965	6.488	0.506
683.500	422.380	79.998	19.995	103.196	19.965	6.479	0.529
684.000	422.614	80.004	19.995	103.196	19.964	6.536	0.519
684.500	422.849	80.001	19.995	103.194	19.966	6.417	0.484
685.000	423.121	79.999	19.995	103.194	19.967	6.352	0.488
685.500	423.361	80.003	19.995	103.191	19.965	6.446	0.509
686.000	423.621	80.003	19.993	103.187	19.964	6.571	0.505
686.500	423.859	79.998	19.994	103.191	19.964	6.554	0.499
687.000	424.103	79.999	19.995	103.190	19.963	6.661	0.490
687.500	424.388	80.000	19.995	103.189	19.962	6.676	0.505
688.000	424.637	79.999	19.995	103.186	19.968	6.239	0.532
688.500	424.886	79.992	19.994	103.183	19.968	6.219	0.517
689.000	425.142	80.004	19.995	103.177	19.968	6.252	0.501
689.500	425.388	80.005	19.994	103.175	19.969	6.160	0.503
690.000	425.662	80.002	19.995	103.177	19.968	6.269	0.510
690.500	425.918	80.003	19.993	103.179	19.969	6.216	0.525
691.000	426.178	80.004	19.993	103.182	19.966	6.404	0.523
691.500	426.436	79.998	19.995	103.185	19.972	5.993	0.517
692.001	426.689	79.996	19.994	103.189	19.968	6.282	0.514
692.501	426.936	80.017	19.993	103.188	19.969	6.175	0.505
693.000	427.188	79.997	19.994	103.188	19.969	6.152	0.499
693.500	427.446	79.998	19.995	103.187	19.968	6.254	0.504
