Repository: ulfsri/fsri_materials_database

# Materials and Products Database

## 01_Data

Raw data generated from each apparatus are included here in plain-text format. The data is organized first by material, next by the short name of test apparatus used, and where applicable additional filtering by test settings.

### material.json

Each material directory contains a json file of the same name as the material. This file links the data stored in the repository as well as data and graphs produced by the accompanying scripts (__02_Scripts__) to the respective landing page for the material on the front-end website.

File: 01_Data/Asphalt_Shingle/MCC/Asphalt_Shingle_MCC_30K_min_210928_R3.txt (part 1 of 4)
Sample ID:	C:\MCC\MCC Cal\Test\Asphalt_Shingle\Asphalt_Shingle_MCC_30K_min_210928_R3.txt
Sample Weight (mg):	4.13
Heating Rate (C/s):	0.5
Combustor Temp (C):	900
N2 Flow Rate (cc/min):	80
O2 Flow Rate (cc/min):	20
Calibration File:	C:\MCC\MCC Cal\Coeff1 JN10440_30_210304.txt.txt
T Correction Coefficients:	0	1.024463	0
Time Shift (s):	14
*
Time (s)	Temperature (C)	N2 flow rate (cc/min)	O2 flow rate (cc/min)	Flow Rate (cc/min)	Oxygen (%)	HRR (W/g)	Heating rate (C/s)
0.000	110.318	80.012	19.994	100.245	20.241	0.012	0.006
0.500	110.316	80.009	19.994	100.242	20.241	-0.004	0.015
1.000	110.315	80.010	19.995	100.240	20.238	0.211	0.005
1.500	110.277	80.010	19.996	100.240	20.239	0.145	-0.021
2.000	110.332	80.010	19.995	100.242	20.238	0.275	-0.011
2.500	110.282	80.010	19.995	100.243	20.239	0.198	0.011
3.000	110.287	80.008	19.995	100.246	20.240	0.122	-0.020
3.500	110.295	80.011	19.995	100.247	20.240	0.099	-0.016
4.000	110.297	80.010	19.995	100.246	20.238	0.258	0.012
4.500	110.288	80.012	19.995	100.242	20.239	0.174	0.001
5.000	110.328	80.011	19.995	100.243	20.241	0.037	0.011
5.500	110.311	80.011	19.996	100.243	20.240	0.076	0.027
6.000	110.264	80.008	19.996	100.244	20.239	0.205	-0.020
6.500	110.308	80.009	19.995	100.245	20.241	0.043	-0.034
7.000	110.306	80.008	19.995	100.249	20.240	0.064	0.019
7.500	110.308	80.010	19.994	100.248	20.238	0.211	0.021
8.000	110.318	80.011	19.994	100.247	20.240	0.112	0.006
8.500	110.277	80.008	19.995	100.246	20.236	0.385	-0.009
9.001	110.294	80.008	19.995	100.244	20.238	0.273	-0.027
9.501	110.310	80.010	19.995	100.241	20.237	0.350	0.005
10.000	110.327	80.009	19.995	100.241	20.238	0.257	0.033
10.500	110.288	80.011	19.995	100.242	20.238	0.257	0.005
11.001	110.287	80.012	19.995	100.243	20.236	0.401	-0.031
11.501	110.263	80.011	19.995	100.245	20.238	0.255	-0.032
12.001	110.256	80.009	19.995	100.248	20.238	0.223	-0.028
12.501	110.242	80.009	19.995	100.248	20.234	0.515	-0.026
13.000	110.268	80.009	19.996	100.250	20.238	0.259	-0.005
13.501	110.274	80.010	19.995	100.256	20.231	0.753	0.022
14.001	110.272	80.011	19.995	100.263	20.237	0.313	0.018
14.500	110.276	80.009	19.996	100.271	20.236	0.426	0.003
15.000	110.263	80.008	19.995	100.278	20.235	0.468	-0.004
15.500	110.292	80.011	19.995	100.282	20.235	0.470	0.004
16.000	110.236	80.009	19.995	100.281	20.235	0.464	-0.005
16.500	110.288	80.011	19.996	100.281	20.234	0.586	-0.016
17.000	110.243	80.010	19.996	100.280	20.233	0.644	0.002
17.500	110.277	80.010	19.996	100.283	20.231	0.778	-0.002
18.000	110.264	80.008	19.994	100.293	20.232	0.685	0.005
18.500	110.255	80.006	19.996	100.303	20.227	1.099	-0.000
19.000	110.307	80.009	19.995	100.312	20.229	0.932	0.011
19.500	110.302	80.009	19.996	100.323	20.227	1.089	0.045
20.000	110.362	80.008	19.995	100.336	20.228	1.012	0.051
20.500	110.368	80.008	19.996	100.345	20.224	1.319	0.061
21.000	110.349	80.008	19.996	100.352	20.222	1.474	0.026
21.500	110.382	80.010	19.995	100.360	20.225	1.258	0.000
22.000	110.408	80.009	19.996	100.364	20.223	1.393	0.036
22.500	110.398	80.010	19.997	100.364	20.222	1.428	0.038
23.000	110.457	80.010	19.995	100.364	20.218	1.724	0.033
23.500	110.443	80.011	19.994	100.368	20.220	1.602	0.047
24.000	110.491	80.012	19.995	100.373	20.214	2.051	0.040
24.500	110.471	80.008	19.996	100.379	20.217	1.822	0.031
25.000	110.506	80.012	19.995	100.381	20.212	2.221	0.021
25.500	110.537	80.011	19.995	100.383	20.213	2.132	0.041
26.000	110.608	80.010	19.997	100.384	20.212	2.234	0.085
26.500	110.610	80.011	19.997	100.385	20.212	2.211	0.088
27.000	110.647	80.011	19.996	100.386	20.210	2.399	0.056
27.500	110.716	80.010	19.995	100.392	20.211	2.306	0.072
28.000	110.798	80.010	19.996	100.398	20.210	2.393	0.129
28.500	110.851	80.012	19.996	100.400	20.213	2.168	0.143
29.000	110.889	80.011	19.996	100.402	20.209	2.420	0.113
29.500	110.937	80.012	19.997	100.401	20.211	2.292	0.089
30.000	110.995	80.012	19.996	100.402	20.212	2.222	0.096
30.500	111.029	80.012	19.996	100.399	20.211	2.304	0.099
31.000	111.078	80.010	19.996	100.395	20.206	2.665	0.087
31.500	111.107	80.010	19.996	100.394	20.207	2.578	0.080
32.001	111.143	80.012	19.995	100.395	20.207	2.609	0.072
32.501	111.237	80.011	19.996	100.395	20.207	2.570	0.098
33.000	111.301	80.009	19.997	100.397	20.204	2.804	0.144
33.500	111.331	80.011	19.995	100.400	20.208	2.489	0.126
34.000	111.401	80.011	19.995	100.403	20.207	2.591	0.097
34.500	111.474	80.009	19.996	100.403	20.209	2.479	0.122
35.000	111.523	80.011	19.996	100.403	20.209	2.425	0.133
35.500	111.621	80.010	19.996	100.403	20.212	2.251	0.135
36.001	111.634	80.009	19.996	100.405	20.208	2.539	0.129
36.501	111.703	80.011	19.997	100.403	20.211	2.299	0.097
37.001	111.776	80.009	19.996	100.403	20.209	2.462	0.112
37.500	111.829	80.009	19.995	100.404	20.207	2.603	0.134
38.000	111.916	80.008	19.997	100.410	20.206	2.707	0.133
38.500	112.012	80.011	19.995	100.411	20.206	2.672	0.162
39.000	112.071	80.010	19.996	100.416	20.207	2.622	0.169
39.500	112.112	80.011	19.995	100.418	20.206	2.668	0.127
40.000	112.223	80.007	19.997	100.421	20.207	2.564	0.126
40.500	112.300	80.010	19.995	100.420	20.205	2.763	0.169
41.000	112.347	80.010	19.995	100.419	20.203	2.889	0.156
41.500	112.456	80.010	19.996	100.416	20.204	2.814	0.141
42.000	112.580	80.009	19.996	100.418	20.201	3.040	0.194
42.500	112.619	80.009	19.995	100.420	20.201	3.044	0.197
43.000	112.701	80.012	19.996	100.425	20.202	3.013	0.142
43.500	112.750	80.010	19.997	100.430	20.201	3.086	0.126
44.000	112.895	80.010	19.996	100.435	20.199	3.196	0.163
44.500	113.007	80.010	19.996	100.440	20.203	2.937	0.226
45.000	113.103	80.008	19.995	100.442	20.201	3.070	0.233
45.500	113.166	80.009	19.997	100.442	20.200	3.126	0.183
46.000	113.265	80.011	19.996	100.442	20.203	2.912	0.160
46.500	113.383	80.009	19.996	100.443	20.199	3.173	0.189
47.000	113.482	80.010	19.996	100.443	20.200	3.140	0.217
47.501	113.579	80.011	19.995	100.443	20.202	2.985	0.207
48.001	113.711	80.009	19.996	100.443	20.201	3.016	0.213
48.501	113.771	80.009	19.996	100.444	20.201	3.066	0.210
49.001	113.938	80.012	19.995	100.444	20.202	3.001	0.209
49.501	114.076	80.011	19.996	100.448	20.203	2.896	0.266
50.000	114.160	80.012	19.996	100.453	20.204	2.838	0.264
50.501	114.290	80.011	19.995	100.458	20.198	3.246	0.218
51.001	114.408	80.010	19.996	100.458	20.200	3.122	0.230
51.500	114.488	80.010	19.995	100.456	20.197	3.378	0.223
52.000	114.595	80.012	19.996	100.451	20.202	2.948	0.192
52.500	114.730	80.011	19.995	100.444	20.195	3.484	0.214
53.000	114.858	80.011	19.996	100.439	20.200	3.140	0.253
53.500	114.937	80.009	19.996	100.439	20.194	3.614	0.235
54.000	115.047	80.010	19.996	100.446	20.197	3.360	0.198
54.501	115.190	80.012	19.996	100.456	20.199	3.180	0.221
55.001	115.291	80.009	19.996	100.464	20.197	3.360	0.249
55.500	115.415	80.010	19.995	100.471	20.199	3.236	0.235
56.000	115.538	80.010	19.997	100.474	20.197	3.344	0.236
56.500	115.695	80.011	19.996	100.472	20.198	3.319	0.263
57.000	115.799	80.011	19.996	100.465	20.195	3.491	0.270
57.500	115.915	80.009	19.995	100.462	20.197	3.362	0.241
58.000	116.061	80.011	19.995	100.462	20.194	3.561	0.241
58.501	116.203	80.010	19.995	100.463	20.197	3.391	0.274
59.001	116.320	80.011	19.995	100.460	20.195	3.489	0.273
59.500	116.470	80.010	19.996	100.463	20.197	3.370	0.263
60.000	116.615	80.009	19.995	100.460	20.200	3.145	0.281
60.500	116.785	80.011	19.996	100.458	20.197	3.331	0.305
61.000	116.932	80.009	19.997	100.460	20.199	3.172	0.316
61.500	117.050	80.009	19.996	100.465	20.198	3.298	0.291
62.000	117.196	80.008	19.995	100.467	20.196	3.433	0.264
62.500	117.370	80.009	19.996	100.469	20.196	3.401	0.292
63.000	117.490	80.010	19.996	100.467	20.196	3.395	0.307
63.500	117.618	80.009	19.996	100.464	20.195	3.534	0.271
64.000	117.780	80.009	19.996	100.464	20.196	3.397	0.269
64.500	117.905	80.007	19.995	100.465	20.195	3.515	0.288
65.000	118.072	80.008	19.995	100.469	20.195	3.484	0.290
65.500	118.249	80.010	19.995	100.475	20.194	3.600	0.318
66.000	118.378	80.007	19.996	100.478	20.197	3.324	0.325
66.500	118.514	80.008	19.996	100.477	20.194	3.585	0.286
67.000	118.691	80.008	19.995	100.477	20.197	3.320	0.289
67.500	118.804	80.009	19.996	100.477	20.193	3.674	0.301
68.000	118.971	80.008	19.995	100.476	20.194	3.596	0.285
68.500	119.133	80.009	19.995	100.476	20.194	3.620	0.305
69.000	119.266	80.009	19.995	100.478	20.194	3.552	0.313
69.500	119.488	80.011	19.996	100.477	20.196	3.449	0.325
70.000	119.594	80.011	19.996	100.477	20.196	3.432	0.341
70.500	119.782	80.008	19.995	100.477	20.194	3.604	0.311
71.000	119.966	80.009	19.994	100.479	20.196	3.438	0.333
71.500	120.076	80.010	19.994	100.479	20.197	3.343	0.333
72.000	120.244	80.008	19.995	100.478	20.196	3.461	0.286
72.500	120.431	80.010	19.996	100.478	20.197	3.345	0.316
73.000	120.620	80.009	19.995	100.477	20.193	3.675	0.365
73.500	120.802	80.009	19.995	100.474	20.193	3.671	0.374
74.000	120.943	80.011	19.994	100.474	20.197	3.362	0.347
74.500	121.143	80.009	19.995	100.474	20.194	3.588	0.332
75.000	121.329	80.010	19.995	100.471	20.196	3.469	0.364
75.500	121.475	80.009	19.994	100.468	20.197	3.351	0.359
76.001	121.670	80.009	19.995	100.466	20.199	3.206	0.337
76.501	121.786	80.009	19.995	100.463	20.198	3.269	0.326
77.001	121.971	80.010	19.995	100.458	20.197	3.347	0.306
77.501	122.148	80.008	19.995	100.456	20.198	3.312	0.332
78.000	122.347	80.008	19.995	100.456	20.199	3.215	0.369
78.500	122.515	80.009	19.995	100.457	20.196	3.426	0.371
79.000	122.698	80.010	19.994	100.457	20.197	3.348	0.358
79.500	122.847	80.008	19.995	100.460	20.196	3.445	0.341
80.000	123.033	80.009	19.995	100.461	20.194	3.598	0.334
80.500	123.224	80.009	19.995	100.460	20.199	3.178	0.357
81.000	123.393	80.009	19.995	100.459	20.201	3.027	0.369
81.500	123.564	80.009	19.995	100.461	20.200	3.149	0.350
82.000	123.766	80.010	19.997	100.464	20.199	3.234	0.357
82.500	123.950	80.008	19.995	100.467	20.199	3.230	0.380
83.000	124.113	80.010	19.994	100.471	20.197	3.362	0.367
83.500	124.273	80.009	19.995	100.472	20.197	3.360	0.335
84.000	124.503	80.010	19.995	100.471	20.197	3.389	0.356
84.500	124.706	80.008	19.994	100.469	20.196	3.414	0.412
85.000	124.837	80.008	19.995	100.468	20.197	3.348	0.384
85.500	125.039	80.009	19.995	100.467	20.196	3.468	0.333
86.000	125.232	80.009	19.995	100.464	20.199	3.221	0.364
86.500	125.384	80.008	19.996	100.465	20.196	3.398	0.370
87.000	125.595	80.010	19.995	100.466	20.197	3.379	0.354
87.500	125.763	80.009	19.995	100.468	20.199	3.209	0.371
88.001	125.978	80.009	19.995	100.471	20.194	3.549	0.381
88.501	126.162	80.008	19.995	100.475	20.197	3.325	0.391
89.000	126.375	80.008	19.995	100.477	20.195	3.472	0.398
89.500	126.554	80.008	19.995	100.477	20.197	3.321	0.395
90.000	126.760	80.008	19.995	100.477	20.197	3.373	0.389
90.500	126.951	80.010	19.995	100.476	20.197	3.346	0.391
91.000	127.113	80.008	19.995	100.477	20.193	3.677	0.375
91.500	127.292	80.010	19.994	100.477	20.194	3.570	0.347
92.000	127.510	80.011	19.996	100.479	20.197	3.366	0.369
92.500	127.736	80.009	19.996	100.479	20.196	3.398	0.420
93.000	127.888	80.010	19.996	100.479	20.196	3.422	0.410
93.500	128.073	80.010	19.996	100.479	20.197	3.352	0.358
94.000	128.300	80.010	19.996	100.479	20.196	3.412	0.375
94.500	128.500	80.009	19.996	100.479	20.194	3.603	0.420
95.000	128.699	80.010	19.995	100.478	20.195	3.476	0.413
95.501	128.925	80.009	19.994	100.478	20.194	3.574	0.412
96.001	129.101	80.009	19.996	100.479	20.195	3.472	0.413
96.501	129.317	80.010	19.996	100.479	20.198	3.319	0.397
97.001	129.512	80.008	19.996	100.479	20.196	3.400	0.402
97.501	129.688	80.009	19.995	100.480	20.195	3.507	0.391
98.000	129.877	80.007	19.995	100.481	20.198	3.255	0.368
98.500	130.113	80.009	19.996	100.481	20.195	3.482	0.395
99.000	130.292	80.011	19.995	100.481	20.196	3.435	0.420
99.500	130.476	80.009	19.996	100.481	20.193	3.667	0.389
100.000	130.633	80.008	19.995	100.482	20.193	3.650	0.352
100.500	130.859	80.010	19.995	100.482	20.194	3.617	0.362
101.000	131.103	80.010	19.995	100.482	20.196	3.443	0.426
101.500	131.285	80.008	19.996	100.482	20.194	3.611	0.448
102.000	131.498	80.011	19.995	100.482	20.196	3.426	0.411
102.500	131.716	80.009	19.996	100.482	20.195	3.505	0.413
103.000	131.911	80.010	19.995	100.481	20.196	3.425	0.422
103.501	132.162	80.009	19.995	100.481	20.194	3.557	0.429
104.001	132.317	80.010	19.995	100.480	20.193	3.686	0.426
104.501	132.534	80.009	19.996	100.481	20.191	3.818	0.389
105.000	132.750	80.007	19.995	100.481	20.197	3.340	0.403
105.500	132.934	80.009	19.996	100.481	20.195	3.483	0.416
106.000	133.150	80.009	19.995	100.482	20.194	3.603	0.400
106.500	133.353	80.008	19.995	100.483	20.192	3.746	0.409
107.001	133.562	80.010	19.994	100.483	20.193	3.683	0.416
107.501	133.827	80.011	19.995	100.483	20.193	3.663	0.443
108.000	134.012	80.010	19.995	100.482	20.196	3.418	0.462
108.500	134.243	80.009	19.995	100.482	20.191	3.787	0.433
109.000	134.463	80.011	19.995	100.482	20.192	3.717	0.433
109.500	134.673	80.012	19.995	100.482	20.198	3.304	0.441
110.000	134.887	80.010	19.995	100.482	20.195	3.518	0.427
110.500	135.110	80.011	19.995	100.483	20.196	3.441	0.430
111.000	135.323	80.010	19.995	100.481	20.194	3.576	0.437
111.500	135.544	80.010	19.994	100.481	20.195	3.541	0.435
112.000	135.741	80.012	19.995	100.480	20.196	3.443	0.426
112.500	135.980	80.012	19.994	100.481	20.194	3.559	0.427
113.000	136.168	80.012	19.995	100.480	20.194	3.559	0.431
113.500	136.397	80.011	19.995	100.482	20.195	3.499	0.422
114.000	136.575	80.013	19.994	100.482	20.196	3.466	0.412
114.500	136.845	80.010	19.994	100.483	20.196	3.396	0.428
115.000	137.061	80.011	19.994	100.482	20.193	3.694	0.467
115.500	137.251	80.010	19.995	100.483	20.192	3.706	0.446
116.000	137.504	80.011	19.995	100.483	20.194	3.594	0.425
116.500	137.730	80.012	19.995	100.482	20.192	3.712	0.461
117.000	137.904	80.011	19.994	100.482	20.196	3.447	0.439
117.500	138.174	80.011	19.993	100.482	20.193	3.646	0.422
118.000	138.408	80.011	19.995	100.482	20.196	3.420	0.474
118.500	138.625	80.011	19.995	100.482	20.194	3.570	0.478
119.000	138.817	80.010	19.995	100.483	20.194	3.549	0.430
119.500	139.056	80.011	19.994	100.483	20.195	3.526	0.420
120.000	139.269	80.009	19.996	100.483	20.195	3.547	0.441
120.500	139.520	80.010	19.996	100.483	20.197	3.354	0.457
121.000	139.750	80.009	19.995	100.482	20.194	3.607	0.472
121.500	139.965	80.010	19.997	100.482	20.196	3.433	0.463
122.000	140.131	80.010	19.995	100.482	20.195	3.505	0.413
122.500	140.384	80.009	19.995	100.483	20.193	3.669	0.400
123.000	140.600	80.009	19.995	100.482	20.191	3.804	0.444
123.500	140.861	80.010	19.997	100.482	20.192	3.744	0.473
124.000	141.121	80.008	19.995	100.482	20.195	3.518	0.499
124.500	141.318	80.010	19.995	100.482	20.196	3.408	0.489
125.000	141.520	80.011	19.996	100.482	20.193	3.642	0.427
125.500	141.713	80.009	19.997	100.483	20.196	3.443	0.397
126.000	141.967	80.009	19.996	100.483	20.196	3.428	0.422
126.500	142.217	80.009	19.996	100.483	20.197	3.393	0.475
127.000	142.460	80.010	19.996	100.483	20.195	3.492	0.499
127.500	142.637	80.009	19.996	100.483	20.196	3.455	0.457
128.000	142.921	80.009	19.996	100.483	20.195	3.480	0.440
128.500	143.113	80.011	19.996	100.483	20.194	3.586	0.468
129.000	143.349	80.010	19.995	100.483	20.196	3.397	0.452
129.500	143.576	80.010	19.995	100.483	20.195	3.513	0.446
130.000	143.817	80.011	19.996	100.483	20.194	3.575	0.465
130.500	144.062	80.009	19.995	100.484	20.194	3.573	0.477
131.000	144.364	80.010	19.996	100.484	20.197	3.341	0.517
131.500	144.554	80.010	19.995	100.484	20.196	3.399	0.519
132.000	144.815	80.013	19.995	100.484	20.195	3.501	0.472
132.500	145.028	80.011	19.995	100.484	20.194	3.553	0.462
133.000	145.231	80.011	19.996	100.483	20.196	3.463	0.445
133.500	145.508	80.011	19.995	100.483	20.196	3.401	0.448
134.000	145.734	80.012	19.995	100.483	20.191	3.805	0.492
134.500	145.984	80.011	19.996	100.484	20.194	3.551	0.490
135.000	146.182	80.012	19.996	100.483	20.199	3.215	0.462
135.500	146.419	80.012	19.995	100.483	20.196	3.453	0.441
136.000	146.694	80.013	19.995	100.483	20.196	3.420	0.474
136.500	146.923	80.012	19.995	100.481	20.199	3.204	0.508
137.000	147.133	80.013	19.995	100.478	20.196	3.467	0.471
137.500	147.366	80.013	19.995	100.475	20.196	3.463	0.441
138.000	147.577	80.013	19.996	100.471	20.197	3.378	0.444
138.500	147.832	80.013	19.994	100.467	20.193	3.649	0.455
139.000	148.077	80.012	19.995	100.465	20.196	3.469	0.483
139.500	148.338	80.012	19.995	100.466	20.195	3.488	0.503
140.000	148.517	80.013	19.996	100.468	20.195	3.531	0.473
140.500	148.779	80.012	19.995	100.469	20.196	3.459	0.440
141.000	149.038	80.013	19.996	100.471	20.195	3.503	0.481
141.500	149.307	80.011	19.996	100.474	20.194	3.561	0.525
142.000	149.527	80.011	19.996	100.474	20.199	3.240	0.509
142.500	149.743	80.012	19.995	100.471	20.194	3.602	0.462
143.000	149.987	80.012	19.996	100.472	20.196	3.441	0.448
143.500	150.218	80.011	19.996	100.471	20.195	3.505	0.468
144.000	150.494	80.010	19.996	100.470	20.197	3.393	0.491
144.500	150.708	80.011	19.995	100.470	20.195	3.542	0.498
145.000	150.945	80.010	19.995	100.473	20.197	3.376	0.470
145.500	151.159	80.009	19.996	100.474	20.197	3.384	0.451
146.000	151.419	80.011	19.996	100.474	20.196	3.417	0.463
146.500	151.667	80.009	19.995	100.472	20.195	3.477	0.491
147.000	151.861	80.008	19.996	100.466	20.199	3.187	0.475
147.500	152.139	80.009	19.996	100.460	20.195	3.521	0.457
148.000	152.401	80.008	19.996	100.454	20.196	3.467	0.506
148.500	152.632	80.011	19.996	100.450	20.198	3.316	0.517
149.000	152.821	80.009	19.996	100.448	20.194	3.566	0.456
149.500	153.098	80.010	19.996	100.451	20.197	3.382	0.443
150.000	153.361	80.008	19.996	100.452	20.196	3.432	0.503
150.500	153.564	80.010	19.996	100.456	20.194	3.599	0.503
151.000	153.820	80.009	19.996	100.459	20.194	3.604	0.462
151.500	154.042	80.008	19.996	100.463	20.193	3.645	0.468
152.000	154.286	80.007	19.996	100.464	20.195	3.510	0.472
152.500	154.502	80.008	19.995	100.470	20.198	3.297	0.464
153.000	154.779	80.008	19.996	100.471	20.197	3.372	0.477
153.500	154.991	80.009	19.995	100.473	20.196	3.438	0.491
154.000	155.281	80.010	19.996	100.473	20.193	3.630	0.495
154.501	155.529	80.009	19.997	100.470	20.195	3.543	0.520
155.000	155.705	80.009	19.996	100.467	20.196	3.425	0.481
155.500	155.973	80.008	19.996	100.466	20.195	3.491	0.434
156.000	156.246	80.008	19.996	100.465	20.196	3.465	0.493
156.500	156.446	80.010	19.997	100.459	20.197	3.372	0.507
157.000	156.701	80.009	19.997	100.459	20.194	3.604	0.464
157.500	156.941	80.010	19.997	100.455	20.195	3.477	0.475
158.000	157.206	80.008	19.997	100.451	20.200	3.111	0.501
158.500	157.404	80.008	19.997	100.449	20.196	3.446	0.484
159.000	157.678	80.010	19.997	100.450	20.197	3.349	0.467
159.500	157.944	80.009	19.997	100.453	20.198	3.287	0.506
160.000	158.192	80.009	19.997	100.453	20.201	3.067	0.527
160.500	158.424	80.009	19.996	100.453	20.200	3.160	0.497
161.000	158.708	80.009	19.996	100.449	20.202	2.963	0.498
161.500	158.883	80.008	19.997	100.450	20.197	3.349	0.488
162.000	159.119	80.009	19.997	100.448	20.198	3.286	0.436
162.500	159.388	80.010	19.997	100.449	20.201	3.028	0.458
163.000	159.638	80.009	19.996	100.453	20.198	3.284	0.511
163.500	159.896	80.008	19.996	100.453	20.198	3.253	0.513
164.000	160.117	80.010	19.996	100.452	20.198	3.303	0.494
164.500	160.375	80.009	19.995	100.449	20.200	3.166	0.479
165.000	160.636	80.009	19.996	100.448	20.199	3.175	0.499
165.500	160.884	80.009	19.996	100.443	20.199	3.187	0.514
166.000	161.109	80.011	19.995	100.443	20.199	3.175	0.491
166.500	161.357	80.010	19.997	100.442	20.200	3.125	0.473
167.000	161.627	80.009	19.996	100.446	20.198	3.253	0.496
167.500	161.849	80.012	19.995	100.449	20.196	3.415	0.505
168.000	162.111	80.010	19.995	100.451	20.201	3.082	0.488
168.500	162.328	80.011	19.995	100.452	20.201	3.065	0.481
169.000	162.575	80.010	19.995	100.453	20.196	3.405	0.472
169.500	162.833	80.012	19.996	100.449	20.200	3.140	0.484
170.000	163.060	80.010	19.995	100.446	20.199	3.198	0.495
170.500	163.347	80.010	19.996	100.444	20.200	3.102	0.500
171.000	163.556	80.011	19.995	100.443	20.199	3.191	0.505
171.500	163.845	80.011	19.995	100.443	20.199	3.239	0.497
172.000	164.042	80.010	19.995	100.443	20.200	3.150	0.492
172.500	164.317	80.010	19.996	100.443	20.200	3.137	0.479
173.000	164.546	80.010	19.995	100.443	20.200	3.166	0.488
173.500	164.860	80.010	19.995	100.443	20.198	3.243	0.523
174.000	165.105	80.009	19.996	100.443	20.201	3.046	0.551
174.500	165.351	80.010	19.995	100.444	20.199	3.175	0.525
175.000	165.619	80.011	19.996	100.443	20.199	3.212	0.502
175.500	165.873	80.009	19.996	100.444	20.198	3.305	0.518
176.000	166.126	80.009	19.995	100.444	20.200	3.166	0.515
176.500	166.352	80.010	19.995	100.444	20.202	3.007	0.493
177.000	166.609	80.010	19.996	100.444	20.199	3.189	0.481
177.500	166.850	80.009	19.995	100.444	20.200	3.133	0.490
178.000	167.125	80.010	19.995	100.444	20.198	3.253	0.507
178.500	167.355	80.009	19.995	100.444	20.197	3.388	0.511
179.000	167.618	80.009	19.996	100.445	20.198	3.284	0.499
179.500	167.828	80.010	19.996	100.445	20.196	3.427	0.483
180.000	168.093	80.009	19.995	100.444	20.199	3.226	0.474
180.500	168.335	80.009	19.995	100.444	20.199	3.202	0.491
181.000	168.572	80.009	19.996	100.445	20.202	2.963	0.492
181.500	168.825	80.010	19.995	100.444	20.198	3.289	0.485
182.000	169.082	80.008	19.995	100.444	20.200	3.092	0.501
182.501	169.347	80.008	19.995	100.444	20.203	2.934	0.516
183.000	169.552	80.009	19.995	100.445	20.203	2.883	0.496
183.500	169.797	80.009	19.996	100.444	20.201	3.019	0.460
184.000	170.067	80.009	19.996	100.446	20.200	3.123	0.483
184.500	170.299	80.008	19.995	100.445	20.199	3.233	0.509
185.000	170.526	80.010	19.996	100.446	20.198	3.307	0.480
185.500	170.812	80.008	19.997	100.445	20.198	3.276	0.486
186.000	171.037	80.009	19.996	100.445	20.201	3.086	0.512
186.500	171.278	80.010	19.996	100.443	20.201	3.086	0.488
187.000	171.542	80.011	19.996	100.444	20.202	2.974	0.486
187.500	171.793	80.009	19.996	100.444	20.204	2.810	0.510
188.000	172.032	80.010	19.996	100.444	20.202	2.949	0.502
188.500	172.287	80.009	19.996	100.444	20.202	2.953	0.492
189.000	172.496	80.009	19.995	100.445	20.202	3.007	0.480
189.500	172.731	80.010	19.996	100.444	20.203	2.936	0.454
190.000	172.991	80.009	19.995	100.443	20.200	3.123	0.469
190.500	173.241	80.011	19.996	100.442	20.199	3.172	0.502
191.000	173.492	80.010	19.995	100.441	20.201	3.083	0.506
191.500	173.762	80.010	19.996	100.440	20.200	3.098	0.511
192.001	173.940	80.010	19.996	100.441	20.198	3.307	0.485
192.500	174.196	80.010	19.995	100.441	20.197	3.358	0.441
193.000	174.447	80.010	19.996	100.442	20.200	3.116	0.470
193.500	174.702	80.009	19.995	100.443	20.200	3.149	0.507
194.000	174.922	80.009	19.995	100.443	20.199	3.222	0.491
194.500	175.214	80.010	19.995	100.443	20.200	3.139	0.494
195.000	175.475	80.010	19.996	100.444	20.201	3.023	0.532
195.500	175.704	80.010	19.996	100.445	20.200	3.122	0.521
196.000	175.953	80.012	19.995	100.444	20.200	3.120	0.484
196.500	176.214	80.012	19.995	100.444	20.201	3.067	0.493
197.000	176.479	80.012	19.995	100.443	20.201	3.067	0.518
197.500	176.695	80.012	19.995	100.442	20.199	3.185	0.504
198.000	176.972	80.011	19.995	100.443	20.203	2.911	0.487
198.501	177.178	80.011	19.995	100.443	20.198	3.307	0.488
199.000	177.427	80.009	19.994	100.444	20.198	3.249	0.469
199.500	177.661	80.010	19.995	100.444	20.199	3.207	0.469
200.000	177.935	80.012	19.996	100.442	20.199	3.205	0.496
200.500	178.155	80.010	19.995	100.441	20.200	3.135	0.501
201.000	178.428	80.011	19.995	100.440	20.201	3.046	0.493
201.500	178.668	80.010	19.995	100.437	20.202	2.955	0.503
202.000	178.929	80.010	19.995	100.434	20.200	3.093	0.507
202.500	179.178	80.010	19.995	100.431	20.202	2.940	0.505
203.000	179.409	80.010	19.996	100.431	20.201	3.046	0.495
203.500	179.632	80.011	19.995	100.428	20.199	3.180	0.468
204.000	179.901	80.011	19.995	100.429	20.198	3.265	0.473
204.500	180.110	80.011	19.995	100.430	20.201	3.062	0.485
205.000	180.355	80.010	19.995	100.428	20.201	3.038	0.466
205.500	180.595	80.010	19.995	100.425	20.197	3.325	0.470
206.000	180.886	80.010	19.995	100.427	20.198	3.278	0.508
206.500	181.096	80.011	19.994	100.428	20.202	2.951	0.516
207.000	181.311	80.009	19.995	100.430	20.200	3.118	0.462
207.500	181.608	80.010	19.994	100.434	20.198	3.290	0.468
208.000	181.865	80.011	19.996	100.435	20.199	3.214	0.533
208.500	182.104	80.011	19.996	100.432	20.196	3.417	0.526
209.000	182.353	80.010	19.995	100.431	20.200	3.100	0.492
209.500	182.628	80.011	19.996	100.426	20.199	3.220	0.506
210.000	182.843	80.010	19.995	100.424	20.198	3.276	0.507
210.500	183.060	80.010	19.996	100.422	20.199	3.197	0.461
211.000	183.326	80.011	19.995	100.424	20.198	3.271	0.458
211.500	183.565	80.011	19.995	100.423	20.197	3.323	0.494
212.000	183.819	80.011	19.995	100.423	20.201	3.058	0.499
212.500	184.054	80.011	19.995	100.427	20.197	3.323	0.491
213.000	184.313	80.012	19.996	100.430	20.200	3.143	0.491
213.500	184.509	80.009	19.995	100.425	20.197	3.370	0.474
214.000	184.803	80.011	19.995	100.426	20.197	3.354	0.473
214.500	185.054	80.011	19.995	100.430	20.200	3.162	0.518
215.000	185.294	80.011	19.995	100.430	20.197	3.321	0.518
215.500	185.551	80.011	19.995	100.430	20.199	3.209	0.494
216.000	185.789	80.011	19.996	100.435	20.195	3.514	0.496
216.500	186.052	80.012	19.995	100.432	20.200	3.145	0.498
217.000	186.314	80.011	19.996	100.431	20.199	3.168	0.513
217.500	186.550	80.011	19.996	100.430	20.197	3.358	0.512
218.000	186.827	80.011	19.996	100.430	20.194	3.596	0.505
218.500	187.049	80.011	19.996	100.430	20.195	3.486	0.506
219.000	187.311	80.012	19.995	100.434	20.196	3.405	0.492
219.500	187.517	80.011	19.995	100.435	20.198	3.283	0.477
220.000	187.769	80.011	19.995	100.432	20.198	3.254	0.463
220.500	188.040	80.011	19.996	100.431	20.197	3.391	0.490
221.000	188.226	80.012	19.996	100.429	20.196	3.416	0.490
221.500	188.540	80.011	19.996	100.428	20.197	3.391	0.478
222.000	188.780	80.011	19.995	100.428	20.195	3.524	0.526
222.500	188.977	80.011	19.995	100.426	20.195	3.505	0.495
223.000	189.213	80.011	19.995	100.424	20.193	3.665	0.435
223.500	189.480	80.012	19.996	100.423	20.193	3.625	0.468
224.000	189.720	80.012	19.995	100.420	20.196	3.445	0.505
224.500	189.969	80.012	19.996	100.414	20.196	3.464	0.498
225.000	190.219	80.011	19.996	100.419	20.193	3.652	0.494
225.500	190.455	80.011	19.996	100.420	20.196	3.404	0.493
226.000	190.743	80.010	19.997	100.420	20.195	3.522	0.505
226.500	190.984	80.011	19.996	100.424	20.194	3.596	0.527
227.000	191.194	80.011	19.995	100.424	20.197	3.389	0.490
227.500	191.441	80.011	19.995	100.421	20.197	3.373	0.454
228.000	191.697	80.010	19.996	100.420	20.195	3.540	0.480
228.500	191.969	80.010	19.996	100.415	20.197	3.354	0.515
229.000	192.170	80.010	19.996	100.408	20.197	3.339	0.500
229.500	192.409	80.011	19.996	100.407	20.196	3.445	0.456
230.000	192.629	80.009	19.996	100.403	20.195	3.534	0.450
230.500	192.895	80.008	19.996	100.402	20.194	3.594	0.473
231.000	193.170	80.009	19.996	100.405	20.195	3.490	0.513
231.500	193.380	80.010	19.995	100.407	20.193	3.654	0.513
232.000	193.622	80.009	19.995	100.414	20.197	3.360	0.469
232.500	193.878	80.008	19.995	100.420	20.194	3.554	0.475
233.000	194.147	80.009	19.996	100.425	20.195	3.532	0.512
233.500	194.364	80.009	19.995	100.427	20.194	3.590	0.505
234.000	194.619	80.008	19.995	100.425	20.193	3.681	0.479
234.500	194.852	80.009	19.996	100.423	20.193	3.646	0.480
235.000	195.104	80.009	19.996	100.423	20.197	3.385	0.487
235.500	195.314	80.008	19.996	100.423	20.193	3.670	0.474
236.000	195.577	80.009	19.995	100.424	20.195	3.523	0.468
236.500	195.831	80.007	19.995	100.427	20.194	3.567	0.495
237.000	196.059	80.008	19.996	100.429	20.196	3.430	0.500
237.500	196.286	80.008	19.995	100.425	20.193	3.691	0.468
238.000	196.590	80.008	19.996	100.422	20.196	3.449	0.493
238.500	196.808	80.007	19.997	100.417	20.197	3.366	0.527
239.000	197.080	80.008	19.997	100.414	20.195	3.486	0.506
239.500	197.290	80.008	19.996	100.410	20.195	3.513	0.486
240.000	197.550	80.008	19.997	100.410	20.199	3.203	0.476
240.500	197.785	80.008	19.995	100.410	20.194	3.573	0.482
241.000	198.048	80.009	19.996	100.410	20.194	3.602	0.497
241.500	198.249	80.009	19.996	100.409	20.194	3.577	0.481
242.000	198.527	80.010	19.996	100.410	20.195	3.540	0.471
242.500	198.778	80.008	19.996	100.408	20.194	3.596	0.504
243.000	199.026	80.009	19.996	100.407	20.194	3.546	0.514
243.500	199.294	80.007	19.997	100.407	20.193	3.656	0.508
244.000	199.502	80.009	19.997	100.407	20.192	3.751	0.496
244.500	199.775	80.009	19.995	100.406	20.193	3.643	0.478
245.000	200.010	80.008	19.997	100.407	20.194	3.617	0.494
245.500	200.220	80.009	19.996	100.407	20.191	3.819	0.476
246.000	200.472	80.008	19.996	100.408	20.192	3.743	0.454
246.500	200.744	80.009	19.995	100.407	20.196	3.416	0.493
247.000	200.979	80.008	19.996	100.406	20.196	3.451	0.515
247.500	201.232	80.009	19.996	100.405	20.197	3.354	0.497
248.000	201.520	80.008	19.996	100.406	20.194	3.557	0.514
248.500	201.719	80.009	19.996	100.406	20.194	3.604	0.514
249.000	201.980	80.009	19.997	100.408	20.195	3.507	0.474
249.500	202.203	80.007	19.996	100.409	20.193	3.637	0.472
250.000	202.493	80.008	19.997	100.410	20.193	3.656	0.498
250.500	202.721	80.008	19.996	100.409	20.195	3.499	0.515
251.000	202.968	80.008	19.997	100.412	20.196	3.455	0.497
251.500	203.187	80.009	19.997	100.411	20.190	3.873	0.470
252.000	203.442	80.009	19.997	100.410	20.190	3.892	0.470
252.500	203.667	80.008	19.997	100.409	20.192	3.722	0.477
253.000	203.947	80.008	19.996	100.408	20.194	3.561	0.492
253.500	204.222	80.008	19.996	100.403	20.193	3.670	0.530
254.000	204.437	80.008	19.997	100.403	20.193	3.644	0.523
254.500	204.661	80.008	19.996	100.403	20.193	3.666	0.464
255.000	204.924	80.007	19.996	100.403	20.193	3.679	0.463
255.500	205.208	80.008	19.996	100.404	20.193	3.629	0.517
256.000	205.433	80.008	19.996	100.406	20.190	3.890	0.528
256.500	205.633	80.006	19.996	100.406	20.193	3.664	0.467
257.000	205.898	80.007	19.997	100.407	20.195	3.476	0.445
257.500	206.163	80.007	19.996	100.408	20.191	3.801	0.498
258.001	206.382	80.008	19.996	100.411	20.192	3.735	0.507
258.500	206.605	80.007	19.997	100.411	20.192	3.743	0.463
259.000	206.882	80.007	19.995	100.413	20.192	3.718	0.471
259.500	207.089	80.006	19.996	100.413	20.193	3.621	0.492
260.000	207.379	80.008	19.996	100.414	20.192	3.718	0.490
260.500	207.651	80.007	19.996	100.412	20.191	3.822	0.530
261.000	207.916	80.007	19.996	100.413	20.191	3.795	0.550
261.500	208.150	80.008	19.995	100.413	20.190	3.884	0.518
262.000	208.425	80.008	19.996	100.412	20.192	3.745	0.503
262.500	208.651	80.009	19.996	100.413	20.189	3.991	0.505
263.000	208.885	80.009	19.996	100.413	20.190	3.883	0.481
263.500	209.150	80.008	19.996	100.411	20.193	3.666	0.480
264.000	209.372	80.008	19.995	100.411	20.192	3.768	0.493
264.500	209.618	80.009	19.995	100.411	20.192	3.724	0.477
265.000	209.909	80.009	19.995	100.410	20.192	3.753	0.503
265.500	210.145	80.008	19.996	100.409	20.191	3.796	0.532
266.000	210.382	80.008	19.995	100.409	20.191	3.801	0.500
266.500	210.668	80.008	19.995	100.407	20.194	3.604	0.498
267.000	210.907	80.009	19.995	100.409	20.192	3.718	0.524
267.500	211.139	80.009	19.994	100.408	20.192	3.738	0.498
268.000	211.377	80.008	19.995	100.409	20.192	3.734	0.471
268.500	211.611	80.009	19.995	100.407	20.189	3.929	0.471
269.000	211.872	80.009	19.994	100.409	20.190	3.896	0.483
269.500	212.135	80.009	19.996	100.407	20.190	3.869	0.510
270.000	212.365	80.009	19.995	100.408	20.188	4.006	0.509
270.500	212.604	80.009	19.995	100.408	20.188	4.006	0.481
271.000	212.864	80.009	19.995	100.408	20.194	3.612	0.484
271.500	213.106	80.009	19.994	100.408	20.191	3.809	0.501
272.000	213.366	80.009	19.996	100.407	20.186	4.188	0.502
272.500	213.626	80.009	19.995	100.405	20.188	4.074	0.511
273.000	213.838	80.010	19.995	100.405	20.187	4.142	0.495
273.500	214.120	80.009	19.996	100.405	20.189	3.997	0.483
274.000	214.363	80.010	19.994	100.403	20.189	3.931	0.510
274.500	214.621	80.010	19.995	100.403	20.185	4.295	0.513
275.000	214.859	80.009	19.995	100.403	20.187	4.113	0.498
275.500	215.104	80.011	19.995	100.403	20.188	4.055	0.489
276.000	215.363	80.012	19.994	100.402	20.183	4.440	0.494
276.500	215.585	80.011	19.996	100.402	20.184	4.308	0.493
277.000	215.858	80.010	19.996	100.402	20.185	4.273	0.488
277.500	216.091	80.008	19.995	100.402	20.184	4.322	0.500
278.000	216.374	80.010	19.995	100.401	20.186	4.190	0.511
278.500	216.619	80.010	19.995	100.402	20.187	4.090	0.522
279.000	216.881	80.011	19.994	100.402	20.185	4.270	0.517
279.500	217.100	80.010	19.995	100.402	20.186	4.165	0.494
280.000	217.356	80.011	19.995	100.402	20.185	4.241	0.478
280.500	217.618	80.011	19.995	100.402	20.188	4.041	0.497
281.000	217.850	80.011	19.995	100.402	20.188	4.030	0.506
281.500	218.127	80.010	19.995	100.402	20.186	4.219	0.502
282.000	218.365	80.009	19.996	100.401	20.189	3.989	0.512
282.500	218.571	80.010	19.995	100.401	20.185	4.268	0.480
283.000	218.853	80.009	19.995	100.402	20.186	4.196	0.465
283.500	219.083	80.010	19.995	100.403	20.188	4.016	0.500
284.000	219.305	80.011	19.995	100.405	20.186	4.215	0.482
284.500	219.544	80.010	19.995	100.405	20.185	4.295	0.457
285.000	219.825	80.012	19.996	100.405	20.186	4.192	0.491
285.500	220.079	80.011	19.995	100.405	20.181	4.546	0.527
286.000	220.353	80.010	19.995	100.404	20.187	4.090	0.531
286.500	220.564	80.011	19.996	100.403	20.186	4.154	0.506
287.000	220.819	80.010	19.996	100.404	20.187	4.111	0.476
287.500	221.067	80.010	19.995	100.404	20.187	4.144	0.485
288.000	221.332	80.010	19.995	100.404	20.184	4.341	0.508
288.500	221.537	80.010	19.996	100.403	20.185	4.277	0.491
289.000	221.798	80.010	19.996	100.402	20.185	4.279	0.467
289.500	222.046	80.010	19.995	100.401	20.183	4.382	0.487
290.000	222.302	80.010	19.995	100.401	20.182	4.511	0.507
290.500	222.557	80.011	19.996	100.400	20.184	4.372	0.508
291.000	222.764	80.011	19.995	100.399	20.183	4.382	0.487
291.500	223.034	80.010	19.996	100.398	20.183	4.388	0.469
292.000	223.326	80.010	19.996	100.398	20.182	4.473	0.519
292.500	223.549	80.011	19.995	100.399	20.184	4.339	0.538
293.000	223.807	80.010	19.996	100.400	20.187	4.130	0.498
293.500	224.097	80.011	19.995	100.401	20.183	4.415	0.515
294.000	224.300	80.011	19.996	100.402	20.183	4.453	0.521
294.500	224.545	80.011	19.994	100.401	20.182	4.496	0.471
295.000	224.825	80.010	19.995	100.401	20.181	4.537	0.487
295.500	225.071	80.011	19.995	100.400	20.182	4.479	0.526
296.000	225.350	80.011	19.994	100.400	20.182	4.502	0.525
296.500	225.587	80.011	19.994	100.399	20.181	4.589	0.520
297.000	225.812	80.009	19.994	100.400	20.182	4.461	0.489
297.501	226.058	80.012	19.995	100.399	20.183	4.436	0.467
298.000	226.336	80.012	19.995	100.399	20.185	4.291	0.497
298.500	226.574	80.011	19.994	100.400	20.180	4.616	0.519
299.000	226.792	80.011	19.994	100.400	20.182	4.480	0.486
299.500	227.028	80.010	19.995	100.400	20.182	4.469	0.455
300.000	227.287	80.012	19.994	100.401	20.180	4.639	0.474
300.500	227.521	80.011	19.994	100.401	20.183	4.444	0.494
301.000	227.820	80.012	19.994	100.400	20.181	4.535	0.513
301.500	228.044	80.013	19.994	100.400	20.179	4.697	0.528
302.000	228.327	80.013	19.994	100.400	20.180	4.627	0.515
302.500	228.562	80.012	19.994	100.401	20.180	4.680	0.512
303.000	228.827	80.012	19.995	100.401	20.180	4.633	0.509
303.500	229.063	80.012	19.995	100.402	20.180	4.672	0.501
304.000	229.326	80.012	19.995	100.402	20.179	4.728	0.500
304.500	229.548	80.010	19.994	100.402	20.179	4.693	0.492
305.000	229.817	80.013	19.994	100.402	20.178	4.780	0.488
305.500	230.079	80.012	19.994	100.401	20.180	4.672	0.511
306.000	230.335	80.010	19.995	100.400	20.180	4.645	0.525
306.500	230.601	80.012	19.994	100.400	20.182	4.515	0.520
307.000	230.858	80.011	19.994	100.401	20.180	4.620	0.522
307.500	231.085	80.012	19.994	100.400	20.180	4.662	0.503
308.000	231.329	80.010	19.995	100.400	20.180	4.674	0.478
308.500	231.576	80.010	19.995	100.402	20.179	4.717	0.481
309.000	231.829	80.011	19.994	100.403	20.177	4.891	0.495
309.500	232.073	80.011	19.995	100.403	20.178	4.816	0.499
310.000	232.318	80.010	19.995	100.404	20.179	4.723	0.493
310.500	232.562	80.011	19.994	100.404	20.179	4.756	0.489
311.000	232.807	80.009	19.994	100.404	20.176	4.922	0.489
311.500	233.070	80.010	19.997	100.401	20.176	4.935	0.498
312.000	233.356	80.010	19.995	100.401	20.176	4.956	0.529
312.500	233.592	80.010	19.996	100.401	20.179	4.718	0.536
313.000	233.826	80.009	19.996	100.402	20.178	4.813	0.496
313.500	234.082	80.009	19.995	100.402	20.178	4.823	0.480
314.000	234.319	80.008	19.996	100.404	20.178	4.817	0.492
314.500	234.583	80.009	19.996	100.405	20.176	4.929	0.497
315.000	234.812	80.009	19.996	100.404	20.178	4.834	0.497
315.500	235.074	80.010	19.996	100.402	20.176	4.939	0.492
316.000	235.285	80.007	19.996	100.402	20.176	4.952	0.482
316.501	235.586	80.011	19.995	100.400	20.174	5.101	0.493
317.001	235.794	80.010	19.996	100.399	20.176	4.939	0.510
317.500	236.021	80.009	19.997	100.400	20.175	5.051	0.472
318.000	236.301	80.008	19.996	100.400	20.177	4.891	0.471
318.500	236.528	80.009	19.995	100.399	20.176	4.922	0.507
319.000	236.823	80.009	19.995	100.396	20.177	4.839	0.515
319.500	237.086	80.009	19.996	100.391	20.177	4.887	0.540
320.000	237.287	80.007	19.996	100.388	20.175	4.991	0.511
320.500	237.567	80.008	19.995	100.388	20.176	4.912	0.472
321.000	237.795	80.008	19.996	100.388	20.174	5.113	0.494
321.500	238.074	80.009	19.996	100.390	20.174	5.123	0.508
322.000	238.304	80.008	19.996	100.396	20.175	4.999	0.508
322.500	238.562	80.009	19.997	100.399	20.176	4.960	0.498
323.000	238.791	80.007	19.996	100.400	20.175	4.987	0.488
323.500	239.064	80.009	19.996	100.402	20.175	5.053	0.495
324.000	239.301	80.009	19.996	100.404	20.178	4.794	0.506
324.500	239.528	80.009	19.995	100.404	20.174	5.111	0.487
325.000	239.822	80.008	19.996	100.404	20.175	5.034	0.493
325.500	240.051	80.009	19.995	100.403	20.176	4.916	0.522
326.000	240.255	80.008	19.996	100.403	20.174	5.067	0.478
326.500	240.532	80.009	19.996	100.403	20.176	4.958	0.457
327.000	240.823	80.008	19.996	100.404	20.175	4.995	0.524
327.500	241.045	80.009	19.996	100.402	20.175	5.057	0.541
328.000	241.318	80.010	19.995	100.402	20.176	4.968	0.504
328.500	241.538	80.009	19.996	100.402	20.174	5.090	0.494
329.000	241.806	80.008	19.995	100.400	20.173	5.146	0.490
329.500	242.077	80.008	19.995	100.395	20.173	5.175	0.513
330.000	242.295	80.009	19.995	100.395	20.173	5.181	0.514
330.500	242.553	80.009	19.996	100.395	20.173	5.144	0.483
331.000	242.790	80.008	19.996	100.395	20.174	5.071	0.485
331.500	243.044	80.008	19.996	100.397	20.174	5.065	0.493
332.000	243.313	80.008	19.995	100.401	20.173	5.179	0.507
332.501	243.557	80.009	19.995	100.402	20.175	5.028	0.518
333.000	243.815	80.008	19.995	100.403	20.174	5.090	0.508
333.500	244.077	80.009	19.995	100.404	20.174	5.119	0.511
334.000	244.311	80.009	19.995	100.402	20.174	5.115	0.508
334.500	244.548	80.009	19.996	100.396	20.174	5.071	0.483
335.000	244.823	80.008	19.995	100.396	20.172	5.272	0.491
335.500	245.037	80.009	19.995	100.394	20.171	5.330	0.501
336.000	245.264	80.008	19.995	100.393	20.172	5.227	0.466
336.500	245.533	80.008	19.997	100.394	20.170	5.405	0.468
337.000	245.793	80.009	19.996	100.399	20.171	5.315	0.512
337.500	246.043	80.010	19.995	100.401	20.171	5.336	0.520
338.000	246.332	80.008	19.995	100.401	20.170	5.369	0.525
338.500	246.563	80.008	19.996	100.400	20.174	5.085	0.529
339.000	246.803	80.009	19.996	100.400	20.171	5.329	0.495
339.500	247.054	80.007	19.996	100.400	20.171	5.294	0.481
340.000	247.297	80.008	19.995	100.400	20.169	5.445	0.493
340.500	247.561	80.008	19.996	100.400	20.170	5.390	0.500
341.000	247.790	80.010	19.996	100.400	20.171	5.355	0.500
341.500	248.000	80.009	19.996	100.399	20.170	5.384	0.466
342.000	248.314	80.009	19.996	100.399	20.171	5.326	0.481
342.500	248.542	80.008	19.996	100.399	20.171	5.357	0.533
343.000	248.795	80.009	19.996	100.393	20.170	5.429	0.512
343.500	249.054	80.008	19.996	100.394	20.170	5.388	0.497
344.000	249.302	80.007	19.997	100.395	20.168	5.537	0.509
344.500	249.562	80.009	19.996	100.394	20.170	5.408	0.507
345.000	249.831	80.008	19.997	100.395	20.170	5.439	0.519
345.500	250.106	80.007	19.997	100.399	20.168	5.530	0.537
346.000	250.343	80.007	19.997	100.397	20.169	5.474	0.528
346.500	250.592	80.008	19.996	100.396	20.169	5.455	0.499
347.000	250.833	80.008	19.998	100.396	20.167	5.652	0.488
347.500	251.055	80.008	19.997	100.395	20.169	5.493	0.477
348.000	251.337	80.008	19.996	100.395	20.165	5.793	0.483
