Repository: ulfsri/fsri_materials_database

# Materials and Products Database

## 01_Data

Raw data generated from each apparatus are included here in plain-text format. The data is organized first by material, next by the short name of test apparatus used, and where applicable additional filtering by test settings.

### material.json

Each material directory contains a json file of the same name as the material. This file links the data stored in the repository as well as data and graphs produced by the accompanying scripts (__02_Scripts__) to the respective landing page for the material on the front-end website.

File: 01_Data/Asphalt_Shingle/MCC/Asphalt_Shingle_MCC_30K_min_210928_R2.txt (part 2 of 4)
T Correction Coefficients:	0	1.024463	0
Time Shift (s):	14
*
Time (s)	Temperature (C)	N2 flow rate (cc/min)	O2 flow rate (cc/min)	Flow Rate (cc/min)	Oxygen (%)	HRR (W/g)	Heating rate (C/s)
348.000	240.017	80.009	19.995	100.372	20.124	3.391	0.495
348.500	240.245	80.011	19.994	100.372	20.124	3.419	0.509
349.000	240.484	80.009	19.995	100.371	20.123	3.451	0.484
349.500	240.744	80.012	19.994	100.370	20.121	3.566	0.483
350.000	240.977	80.011	19.995	100.369	20.123	3.477	0.496
350.500	241.191	80.009	19.994	100.370	20.122	3.555	0.470
351.000	241.472	80.010	19.995	100.369	20.123	3.459	0.471
351.500	241.679	80.009	19.995	100.370	20.122	3.517	0.491
352.000	241.958	80.010	19.995	100.370	20.124	3.372	0.487
352.500	242.225	80.009	19.994	100.369	20.121	3.583	0.517
353.000	242.470	80.008	19.994	100.369	20.122	3.534	0.529
353.500	242.673	80.009	19.994	100.369	20.121	3.586	0.480
354.000	242.952	80.009	19.994	100.372	20.120	3.664	0.465
354.500	243.165	80.011	19.994	100.372	20.124	3.389	0.487
355.000	243.428	80.009	19.995	100.371	20.123	3.470	0.483
355.500	243.673	80.010	19.995	100.371	20.120	3.656	0.492
356.000	243.921	80.011	19.994	100.371	20.123	3.445	0.501
356.500	244.167	80.012	19.995	100.369	20.123	3.428	0.494
357.000	244.404	80.009	19.995	100.370	20.119	3.718	0.489
357.500	244.638	80.011	19.995	100.371	20.124	3.374	0.477
358.000	244.866	80.010	19.995	100.371	20.122	3.494	0.466
358.500	245.162	80.008	19.995	100.372	20.121	3.571	0.493
359.000	245.428	80.009	19.995	100.375	20.118	3.818	0.543
359.500	245.612	80.010	19.995	100.374	20.122	3.553	0.507
360.000	245.866	80.010	19.994	100.375	20.124	3.421	0.444
360.500	246.147	80.007	19.994	100.376	20.122	3.553	0.486
361.000	246.360	80.009	19.995	100.381	20.119	3.724	0.514
361.500	246.578	80.010	19.996	100.381	20.119	3.711	0.462
362.000	246.849	80.009	19.995	100.383	20.118	3.799	0.460
362.500	247.102	80.009	19.995	100.382	20.121	3.611	0.507
363.000	247.344	80.010	19.996	100.382	20.118	3.807	0.509
363.500	247.590	80.009	19.996	100.377	20.119	3.722	0.492
364.000	247.828	80.010	19.995	100.374	20.121	3.577	0.486
364.500	248.041	80.008	19.995	100.373	20.120	3.699	0.467
365.000	248.323	80.007	19.995	100.376	20.115	3.986	0.473
365.500	248.533	80.007	19.996	100.375	20.119	3.726	0.494
366.000	248.815	80.008	19.995	100.376	20.114	4.063	0.492
366.500	249.072	80.006	19.995	100.376	20.114	4.085	0.515
367.000	249.319	80.008	19.995	100.378	20.116	3.963	0.522
367.500	249.586	80.007	19.996	100.375	20.118	3.822	0.509
368.000	249.830	80.009	19.995	100.375	20.118	3.786	0.512
368.500	250.098	80.009	19.995	100.377	20.115	4.029	0.511
369.000	250.327	80.009	19.997	100.380	20.114	4.048	0.505
369.500	250.596	80.008	19.995	100.381	20.115	4.008	0.498
370.000	250.843	80.009	19.996	100.380	20.114	4.091	0.507
370.500	251.102	80.008	19.996	100.381	20.113	4.151	0.511
371.000	251.342	80.009	19.996	100.379	20.111	4.253	0.502
371.500	251.594	80.008	19.996	100.379	20.116	3.948	0.496
372.000	251.871	80.009	19.996	100.376	20.117	3.892	0.511
372.500	252.081	80.008	19.995	100.380	20.114	4.090	0.508
373.000	252.335	80.009	19.996	100.379	20.115	4.041	0.476
373.500	252.616	80.008	19.997	100.379	20.116	3.962	0.500
374.000	252.813	80.010	19.996	100.377	20.111	4.255	0.506
374.500	253.112	80.009	19.996	100.378	20.114	4.054	0.486
375.000	253.338	80.008	19.997	100.376	20.114	4.048	0.511
375.500	253.544	80.008	19.997	100.377	20.115	3.992	0.479
376.000	253.806	80.010	19.995	100.379	20.111	4.263	0.450
376.500	254.088	80.009	19.996	100.381	20.112	4.251	0.506
377.000	254.309	80.010	19.996	100.380	20.113	4.116	0.523
377.500	254.562	80.012	19.995	100.381	20.112	4.214	0.488
378.000	254.829	80.010	19.997	100.379	20.113	4.125	0.497
378.500	255.061	80.009	19.995	100.379	20.112	4.219	0.510
379.000	255.320	80.010	19.995	100.377	20.113	4.179	0.495
379.500	255.577	80.011	19.996	100.378	20.108	4.492	0.503
380.000	255.821	80.012	19.995	100.376	20.112	4.198	0.509
380.500	256.074	80.011	19.995	100.376	20.110	4.356	0.500
381.000	256.287	80.008	19.995	100.379	20.109	4.441	0.482
381.500	256.562	80.011	19.995	100.383	20.109	4.420	0.477
382.000	256.852	80.010	19.996	100.384	20.108	4.471	0.526
382.500	257.086	80.010	19.995	100.386	20.109	4.426	0.544
383.000	257.324	80.012	19.995	100.394	20.108	4.509	0.498
383.500	257.600	80.012	19.994	100.394	20.112	4.210	0.493
384.000	257.860	80.010	19.994	100.394	20.109	4.433	0.525
384.500	258.075	80.012	19.995	100.393	20.107	4.573	0.506
385.000	258.369	80.010	19.996	100.393	20.105	4.719	0.492
385.500	258.667	80.012	19.996	100.389	20.106	4.644	0.550
386.000	258.887	80.010	19.996	100.390	20.108	4.520	0.555
386.500	259.128	80.012	19.995	100.388	20.112	4.220	0.489
387.000	259.388	80.010	19.995	100.390	20.107	4.550	0.480
387.500	259.636	80.010	19.994	100.389	20.108	4.518	0.504
388.000	259.896	80.011	19.995	100.389	20.108	4.508	0.508
388.500	260.144	80.011	19.996	100.384	20.104	4.749	0.508
389.000	260.413	80.011	19.995	100.383	20.107	4.574	0.513
389.500	260.653	80.011	19.995	100.378	20.107	4.542	0.513
390.000	260.926	80.011	19.996	100.376	20.105	4.680	0.511
390.500	261.137	80.011	19.995	100.377	20.107	4.595	0.499
391.000	261.411	80.011	19.997	100.376	20.108	4.495	0.485
391.500	261.635	80.011	19.996	100.372	20.107	4.537	0.491
392.000	261.901	80.011	19.997	100.372	20.104	4.766	0.494
392.500	262.148	80.010	19.996	100.374	20.106	4.601	0.502
393.000	262.420	80.012	19.996	100.372	20.105	4.732	0.516
393.500	262.642	80.010	19.996	100.373	20.106	4.631	0.506
394.000	262.918	80.011	19.996	100.376	20.106	4.663	0.496
394.500	263.179	80.009	19.996	100.376	20.104	4.798	0.518
395.000	263.395	80.010	19.996	100.373	20.104	4.755	0.507
395.500	263.680	80.010	19.997	100.370	20.105	4.674	0.488
396.000	263.955	80.010	19.997	100.369	20.105	4.681	0.530
396.500	264.214	80.010	19.994	100.367	20.102	4.875	0.547
397.000	264.422	80.009	19.996	100.366	20.104	4.766	0.501
397.500	264.677	80.010	19.997	100.366	20.104	4.802	0.465
398.000	265.011	80.010	19.997	100.366	20.104	4.783	0.526
398.500	265.246	80.008	19.996	100.364	20.103	4.838	0.579
399.000	265.439	80.010	19.996	100.364	20.102	4.917	0.499
399.500	265.665	80.010	19.996	100.366	20.101	4.945	0.424
400.000	265.972	80.009	19.997	100.365	20.102	4.904	0.476
400.500	266.212	80.010	19.996	100.365	20.106	4.642	0.540
401.000	266.431	80.009	19.995	100.365	20.099	5.088	0.503
401.500	266.738	80.011	19.996	100.365	20.103	4.870	0.492
402.000	266.961	80.010	19.997	100.363	20.100	5.035	0.528
402.500	267.208	80.010	19.996	100.364	20.102	4.894	0.500
403.000	267.499	80.009	19.996	100.366	20.101	4.947	0.504
403.500	267.748	80.010	19.996	100.368	20.101	4.968	0.539
404.000	268.042	80.010	19.996	100.367	20.101	4.947	0.541
404.500	268.220	80.009	19.995	100.368	20.102	4.921	0.507
405.000	268.489	80.009	19.997	100.367	20.099	5.086	0.459
405.500	268.738	80.010	19.996	100.365	20.098	5.184	0.483
406.000	268.982	80.011	19.996	100.363	20.099	5.084	0.506
406.500	269.253	80.010	19.995	100.363	20.100	5.071	0.503
407.000	269.520	80.012	19.995	100.364	20.098	5.212	0.526
407.500	269.793	80.011	19.995	100.364	20.098	5.184	0.539
408.000	270.010	80.011	19.994	100.364	20.099	5.084	0.515
408.500	270.297	80.010	19.995	100.365	20.097	5.235	0.497
409.000	270.590	80.011	19.994	100.365	20.099	5.107	0.542
409.500	270.830	80.009	19.996	100.365	20.102	4.896	0.556
410.000	271.077	80.011	19.995	100.365	20.099	5.100	0.510
410.500	271.302	80.012	19.995	100.366	20.099	5.086	0.480
411.000	271.566	80.013	19.996	100.366	20.100	5.052	0.481
411.500	271.814	80.011	19.995	100.366	20.098	5.162	0.500
412.000	272.062	80.012	19.995	100.366	20.100	5.045	0.504
412.500	272.306	80.012	19.994	100.366	20.099	5.081	0.494
413.000	272.604	80.011	19.995	100.366	20.099	5.118	0.517
413.500	272.807	80.011	19.995	100.367	20.099	5.126	0.521
414.000	273.104	80.012	19.995	100.367	20.101	4.977	0.501
414.500	273.311	80.011	19.994	100.366	20.099	5.101	0.503
415.000	273.556	80.012	19.995	100.364	20.097	5.235	0.478
415.500	273.813	80.012	19.996	100.363	20.097	5.254	0.476
416.000	274.042	80.011	19.996	100.363	20.099	5.133	0.494
416.500	274.320	80.011	19.994	100.362	20.099	5.139	0.497
417.000	274.551	80.010	19.995	100.364	20.098	5.180	0.508
417.500	274.802	80.014	19.995	100.366	20.095	5.389	0.496
418.000	275.066	80.010	19.994	100.367	20.097	5.248	0.498
418.500	275.287	80.011	19.994	100.367	20.095	5.367	0.500
419.000	275.556	80.011	19.995	100.367	20.097	5.275	0.488
419.500	275.786	80.010	19.994	100.368	20.100	5.058	0.495
420.000	276.038	80.010	19.995	100.368	20.097	5.280	0.491
420.500	276.274	80.009	19.995	100.368	20.097	5.280	0.485
421.000	276.539	80.010	19.995	100.368	20.093	5.521	0.495
421.500	276.778	80.010	19.994	100.368	20.093	5.542	0.502
422.000	277.041	80.009	19.995	100.367	20.096	5.297	0.503
422.500	277.283	80.008	19.996	100.366	20.091	5.634	0.503
423.000	277.554	80.008	19.995	100.367	20.090	5.721	0.509
423.500	277.793	80.010	19.995	100.367	20.090	5.708	0.511
424.000	278.043	80.007	19.996	100.367	20.090	5.719	0.500
424.500	278.287	80.009	19.995	100.366	20.091	5.642	0.492
425.000	278.545	80.009	19.996	100.367	20.091	5.642	0.498
425.500	278.812	80.008	19.995	100.367	20.091	5.691	0.513
426.000	279.053	80.009	19.997	100.367	20.093	5.551	0.517
426.500	279.303	80.008	19.995	100.367	20.090	5.751	0.500
427.000	279.554	80.010	19.995	100.367	20.092	5.589	0.496
427.500	279.786	80.008	19.995	100.366	20.092	5.617	0.492
428.000	280.070	80.008	19.995	100.367	20.091	5.662	0.499
428.500	280.291	80.009	19.995	100.367	20.090	5.762	0.510
429.000	280.524	80.008	19.994	100.366	20.091	5.642	0.480
429.500	280.737	80.008	19.996	100.366	20.091	5.658	0.450
430.000	281.003	80.009	19.994	100.366	20.090	5.704	0.462
430.500	281.249	80.008	19.996	100.366	20.090	5.709	0.495
431.000	281.502	80.008	19.995	100.366	20.090	5.747	0.505
431.500	281.779	80.009	19.995	100.366	20.092	5.622	0.514
432.000	281.998	80.008	19.995	100.367	20.088	5.861	0.513
432.500	282.208	80.008	19.994	100.368	20.091	5.649	0.463
433.000	282.504	80.008	19.995	100.367	20.090	5.707	0.468
433.500	282.739	80.008	19.995	100.368	20.089	5.788	0.518
434.000	282.980	80.009	19.996	100.368	20.090	5.730	0.503
434.500	283.250	80.008	19.995	100.368	20.088	5.886	0.494
435.000	283.440	80.010	19.994	100.366	20.089	5.796	0.486
435.500	283.694	80.009	19.995	100.366	20.091	5.692	0.452
436.000	283.944	80.009	19.995	100.366	20.088	5.864	0.474
436.500	284.189	80.009	19.995	100.366	20.089	5.779	0.499
437.000	284.406	80.009	19.996	100.366	20.089	5.820	0.479
437.500	284.663	80.009	19.995	100.367	20.090	5.715	0.468
438.000	284.883	80.010	19.995	100.367	20.090	5.758	0.476
438.500	285.190	80.007	19.995	100.367	20.088	5.901	0.502
439.000	285.426	80.010	19.994	100.367	20.087	5.918	0.534
439.500	285.663	80.009	19.995	100.366	20.086	5.997	0.508
440.000	285.912	80.010	19.996	100.365	20.089	5.822	0.480
440.500	286.157	80.010	19.996	100.363	20.086	6.001	0.490
441.000	286.384	80.009	19.996	100.362	20.083	6.245	0.483
441.500	286.658	80.009	19.994	100.362	20.085	6.074	0.487
442.000	286.874	80.010	19.995	100.361	20.085	6.095	0.495
442.500	287.159	80.011	19.995	100.358	20.089	5.828	0.495
443.000	287.378	80.010	19.995	100.360	20.085	6.076	0.503
443.500	287.656	80.010	19.995	100.360	20.086	5.978	0.501
444.000	287.867	80.010	19.995	100.360	20.083	6.187	0.493
444.500	288.132	80.011	19.995	100.360	20.086	6.037	0.482
445.000	288.377	80.011	19.995	100.362	20.088	5.881	0.493
445.500	288.630	80.009	19.994	100.363	20.087	5.956	0.504
446.000	288.846	80.010	19.995	100.363	20.086	6.007	0.484
446.500	289.113	80.010	19.994	100.363	20.084	6.137	0.476
447.000	289.343	80.011	19.996	100.364	20.082	6.266	0.490
447.500	289.568	80.011	19.995	100.363	20.086	5.999	0.476
448.000	289.820	80.009	19.996	100.364	20.084	6.161	0.466
448.500	290.057	80.010	19.996	100.363	20.083	6.251	0.483
449.000	290.304	80.011	19.995	100.363	20.085	6.110	0.487
449.500	290.542	80.010	19.995	100.363	20.084	6.123	0.485
450.000	290.823	80.010	19.995	100.364	20.087	5.975	0.502
450.500	291.090	80.010	19.996	100.364	20.085	6.057	0.534
451.000	291.342	80.009	19.995	100.362	20.083	6.184	0.534
451.500	291.565	80.010	19.995	100.361	20.084	6.135	0.496
452.000	291.861	80.010	19.995	100.360	20.083	6.210	0.496
452.500	292.057	80.009	19.996	100.360	20.081	6.353	0.506
453.000	292.301	80.010	19.995	100.360	20.081	6.361	0.467
453.500	292.558	80.010	19.995	100.359	20.081	6.389	0.471
454.000	292.780	80.009	19.995	100.360	20.081	6.358	0.490
454.500	293.032	80.010	19.995	100.361	20.081	6.359	0.476
455.000	293.239	80.008	19.995	100.361	20.083	6.215	0.466
455.500	293.507	80.009	19.996	100.361	20.082	6.310	0.467
456.000	293.763	80.009	19.995	100.364	20.082	6.313	0.499
456.500	294.012	80.009	19.995	100.364	20.078	6.567	0.514
457.000	294.213	80.010	19.995	100.365	20.079	6.524	0.478
457.500	294.499	80.009	19.996	100.365	20.081	6.377	0.469
458.000	294.764	80.008	19.995	100.365	20.082	6.289	0.519
458.500	294.987	80.009	19.995	100.365	20.079	6.458	0.520
459.000	295.217	80.008	19.996	100.364	20.078	6.573	0.470
459.500	295.509	80.009	19.995	100.363	20.079	6.505	0.487
460.000	295.729	80.011	19.996	100.362	20.080	6.449	0.517
460.500	295.999	80.008	19.996	100.362	20.078	6.575	0.501
461.000	296.248	80.008	19.996	100.362	20.080	6.445	0.504
461.500	296.487	80.009	19.996	100.362	20.077	6.609	0.503
462.000	296.758	80.009	19.996	100.363	20.079	6.477	0.499
462.500	296.950	80.008	19.996	100.364	20.077	6.605	0.487
463.000	297.231	80.010	19.997	100.364	20.081	6.370	0.468
463.500	297.458	80.009	19.997	100.364	20.077	6.602	0.490
464.000	297.667	80.008	19.996	100.364	20.077	6.611	0.472
464.500	297.969	80.009	19.996	100.363	20.078	6.534	0.473
465.000	298.174	80.011	19.996	100.361	20.076	6.690	0.509
465.500	298.435	80.010	19.996	100.361	20.076	6.730	0.487
466.000	298.687	80.011	19.996	100.361	20.077	6.626	0.490
466.500	298.932	80.010	19.997	100.361	20.076	6.705	0.505
467.000	299.177	80.011	19.996	100.360	20.075	6.762	0.493
467.500	299.426	80.011	19.995	100.361	20.078	6.575	0.492
468.000	299.663	80.011	19.996	100.360	20.078	6.570	0.490
468.500	299.921	80.011	19.996	100.360	20.075	6.788	0.490
469.000	300.186	80.011	19.996	100.360	20.077	6.604	0.509
469.500	300.388	80.011	19.996	100.362	20.073	6.924	0.495
470.000	300.692	80.011	19.996	100.363	20.077	6.609	0.487
470.500	300.883	80.010	19.996	100.362	20.074	6.837	0.501
471.000	301.170	80.011	19.996	100.361	20.075	6.745	0.487
471.500	301.416	80.010	19.996	100.361	20.075	6.763	0.505
472.000	301.643	80.012	19.996	100.361	20.071	7.040	0.503
472.500	301.896	80.011	19.996	100.361	20.072	6.953	0.476
473.000	302.138	80.012	19.996	100.363	20.074	6.848	0.487
473.500	302.389	80.011	19.995	100.364	20.072	6.955	0.494
474.000	302.641	80.010	19.995	100.364	20.074	6.823	0.498
474.500	302.893	80.010	19.996	100.364	20.071	7.047	0.504
475.000	303.146	80.011	19.995	100.364	20.072	6.987	0.505
475.500	303.359	80.010	19.996	100.364	20.072	6.991	0.485
476.000	303.658	80.010	19.996	100.365	20.073	6.938	0.489
476.500	303.922	80.009	19.995	100.365	20.072	7.002	0.537
477.000	304.149	80.011	19.995	100.365	20.071	7.025	0.527
477.500	304.428	80.010	19.995	100.365	20.072	6.980	0.499
478.000	304.650	80.011	19.995	100.365	20.071	7.038	0.504
478.500	304.906	80.010	19.995	100.366	20.071	7.040	0.490
479.000	305.151	80.010	19.996	100.366	20.070	7.144	0.490
479.500	305.400	80.010	19.996	100.366	20.072	6.997	0.497
480.000	305.662	80.011	19.995	100.367	20.069	7.192	0.502
480.500	305.883	80.009	19.995	100.367	20.071	7.034	0.497
481.000	306.130	80.010	19.995	100.366	20.073	6.896	0.476
481.500	306.393	80.010	19.996	100.365	20.068	7.239	0.489
482.000	306.678	80.011	19.996	100.365	20.066	7.361	0.529
482.500	306.952	80.010	19.995	100.365	20.067	7.294	0.553
483.000	307.194	80.011	19.995	100.363	20.070	7.094	0.537
483.500	307.456	80.010	19.995	100.363	20.069	7.164	0.510
484.000	307.653	80.010	19.996	100.364	20.069	7.166	0.481
484.500	307.903	80.011	19.996	100.364	20.068	7.245	0.453
485.000	308.137	80.010	19.996	100.359	20.069	7.215	0.466
485.500	308.434	80.010	19.996	100.358	20.067	7.322	0.507
486.000	308.670	80.011	19.996	100.356	20.064	7.544	0.532
486.500	308.892	80.011	19.996	100.355	20.065	7.467	0.495
487.000	309.193	80.010	19.996	100.355	20.066	7.418	0.490
487.500	309.417	80.010	19.997	100.360	20.067	7.305	0.524
488.000	309.684	80.010	19.996	100.362	20.062	7.676	0.508
488.500	309.930	80.010	19.996	100.365	20.062	7.684	0.502
489.000	310.206	80.010	19.995	100.366	20.061	7.731	0.518
489.500	310.479	80.010	19.996	100.366	20.062	7.695	0.535
490.000	310.730	80.011	19.997	100.364	20.064	7.548	0.536
490.500	310.933	80.010	19.996	100.363	20.065	7.492	0.489
491.000	311.228	80.012	19.996	100.358	20.067	7.355	0.476
491.500	311.466	80.009	19.996	100.355	20.065	7.475	0.515
492.000	311.742	80.010	19.997	100.354	20.064	7.518	0.523
492.500	311.991	80.010	19.997	100.354	20.065	7.488	0.520
493.000	312.246	80.011	19.996	100.353	20.062	7.665	0.515
493.500	312.527	80.011	19.997	100.356	20.061	7.768	0.520
494.000	312.753	80.012	19.995	100.357	20.063	7.603	0.522
494.500	313.036	80.012	19.996	100.358	20.065	7.458	0.507
495.000	313.295	80.012	19.996	100.359	20.063	7.592	0.525
495.500	313.556	80.011	19.996	100.361	20.063	7.578	0.531
496.000	313.797	80.011	19.996	100.359	20.064	7.546	0.512
496.500	314.036	80.012	19.996	100.355	20.064	7.529	0.491
497.000	314.313	80.012	19.997	100.353	20.064	7.507	0.498
497.500	314.562	80.011	19.997	100.353	20.064	7.514	0.521
498.000	314.776	80.011	19.996	100.351	20.066	7.390	0.494
498.500	315.070	80.010	19.995	100.353	20.061	7.729	0.486
499.000	315.345	80.013	19.996	100.359	20.062	7.640	0.538
499.500	315.556	80.011	19.996	100.362	20.063	7.614	0.527
500.000	315.827	80.012	19.995	100.362	20.064	7.537	0.484
500.500	316.056	80.011	19.996	100.364	20.061	7.710	0.491
501.000	316.284	80.010	19.995	100.365	20.059	7.842	0.479
501.500	316.575	80.010	19.996	100.365	20.062	7.650	0.488
502.000	316.812	80.011	19.996	100.365	20.062	7.657	0.524
502.500	317.089	80.010	19.995	100.364	20.060	7.787	0.521
503.000	317.377	80.010	19.995	100.364	20.061	7.757	0.539
503.500	317.583	80.011	19.994	100.365	20.061	7.764	0.529
504.000	317.844	80.010	19.995	100.364	20.061	7.741	0.480
504.500	318.113	80.010	19.995	100.363	20.058	7.937	0.498
505.000	318.379	80.010	19.995	100.362	20.062	7.672	0.533
505.500	318.663	80.010	19.995	100.362	20.059	7.851	0.543
506.000	318.906	80.011	19.994	100.362	20.061	7.764	0.538
506.500	319.145	80.011	19.995	100.363	20.054	8.211	0.504
507.000	319.408	80.010	19.995	100.363	20.060	7.825	0.492
507.500	319.667	80.011	19.995	100.363	20.060	7.772	0.512
508.000	319.921	80.009	19.995	100.364	20.061	7.737	0.518
508.500	320.192	80.012	19.995	100.363	20.058	7.968	0.519
509.000	320.450	80.010	19.995	100.363	20.058	7.925	0.527
509.500	320.718	80.011	19.996	100.362	20.060	7.776	0.527
510.000	320.985	80.010	19.995	100.361	20.060	7.784	0.530
510.500	321.248	80.011	19.996	100.361	20.056	8.083	0.533
511.000	321.469	80.011	19.995	100.361	20.060	7.830	0.507
511.500	321.717	80.010	19.995	100.362	20.060	7.797	0.476
512.000	322.018	80.010	19.995	100.363	20.060	7.832	0.509
512.500	322.283	80.011	19.995	100.363	20.059	7.879	0.558
513.000	322.546	80.010	19.995	100.359	20.057	8.034	0.547
513.500	322.813	80.010	19.996	100.357	20.055	8.160	0.529
514.000	323.041	80.009	19.996	100.357	20.056	8.090	0.513
514.500	323.341	80.010	19.995	100.356	20.055	8.178	0.511
515.000	323.595	80.010	19.995	100.353	20.054	8.237	0.541
515.500	323.822	80.011	19.995	100.354	20.056	8.073	0.517
516.000	324.124	80.011	19.995	100.355	20.056	8.084	0.505
516.500	324.362	80.010	19.995	100.355	20.054	8.241	0.535
517.000	324.604	80.010	19.996	100.356	20.056	8.102	0.510
517.500	324.892	80.010	19.995	100.360	20.053	8.258	0.505
518.000	325.156	80.009	19.995	100.363	20.055	8.124	0.541
518.500	325.402	80.010	19.996	100.363	20.054	8.211	0.531
519.000	325.634	80.009	19.996	100.363	20.053	8.267	0.494
519.500	325.945	80.010	19.995	100.362	20.053	8.297	0.510
520.000	326.158	80.010	19.994	100.361	20.051	8.404	0.534
520.500	326.442	80.009	19.996	100.362	20.055	8.165	0.511
521.000	326.729	80.011	19.995	100.362	20.051	8.427	0.534
521.500	326.986	80.009	19.995	100.360	20.051	8.457	0.557
522.000	327.259	80.010	19.995	100.360	20.051	8.395	0.537
522.500	327.534	80.010	19.995	100.360	20.049	8.534	0.539
523.000	327.788	80.011	19.996	100.361	20.053	8.289	0.539
523.500	328.042	80.009	19.995	100.361	20.055	8.146	0.519
524.000	328.319	80.010	19.995	100.362	20.054	8.242	0.520
524.500	328.589	80.009	19.996	100.360	20.050	8.465	0.539
525.000	328.843	80.010	19.996	100.357	20.050	8.496	0.535
525.500	329.105	80.011	19.995	100.356	20.054	8.246	0.520
526.000	329.384	80.012	19.996	100.356	20.052	8.387	0.529
526.500	329.617	80.010	19.995	100.358	20.047	8.666	0.527
527.000	329.902	80.011	19.995	100.360	20.052	8.385	0.515
527.500	330.138	80.009	19.995	100.362	20.050	8.476	0.519
528.000	330.402	80.011	19.995	100.363	20.047	8.721	0.511
528.500	330.711	80.009	19.995	100.364	20.049	8.563	0.536
529.000	330.955	80.010	19.996	100.363	20.047	8.724	0.563
529.500	331.183	80.011	19.996	100.362	20.051	8.453	0.512
530.000	331.484	80.011	19.996	100.360	20.047	8.667	0.500
530.500	331.722	80.010	19.996	100.359	20.048	8.660	0.534
531.000	331.971	80.010	19.995	100.359	20.045	8.868	0.513
531.500	332.302	80.010	19.995	100.359	20.044	8.889	0.533
532.000	332.555	80.009	19.995	100.360	20.047	8.712	0.582
532.500	332.843	80.009	19.994	100.360	20.044	8.891	0.563
533.000	333.071	80.010	19.995	100.357	20.045	8.862	0.529
533.500	333.348	80.012	19.996	100.356	20.048	8.662	0.510
534.000	333.623	80.011	19.995	100.355	20.047	8.683	0.528
534.500	333.867	80.009	19.996	100.354	20.046	8.782	0.536
535.000	334.102	80.009	19.995	100.355	20.044	8.907	0.499
535.500	334.382	80.010	19.996	100.359	20.045	8.802	0.497
536.000	334.676	80.010	19.995	100.356	20.046	8.761	0.544
536.500	334.943	80.009	19.995	100.354	20.043	8.947	0.568
537.000	335.185	80.009	19.995	100.355	20.048	8.631	0.536
537.500	335.469	80.010	19.996	100.355	20.049	8.593	0.518
538.000	335.742	80.009	19.995	100.355	20.045	8.813	0.541
538.500	335.998	80.011	19.996	100.359	20.045	8.805	0.543
539.000	336.273	80.010	19.995	100.359	20.041	9.097	0.530
539.500	336.547	80.010	19.996	100.359	20.044	8.935	0.540
540.000	336.791	80.010	19.995	100.357	20.045	8.851	0.533
540.500	337.059	80.010	19.994	100.353	20.046	8.736	0.515
541.000	337.332	80.010	19.996	100.349	20.045	8.809	0.527
541.500	337.552	80.010	19.995	100.350	20.046	8.768	0.517
542.000	337.829	80.009	19.995	100.348	20.045	8.830	0.494
542.500	338.113	80.009	19.995	100.345	20.048	8.662	0.529
543.000	338.393	80.010	19.995	100.346	20.045	8.820	0.563
543.500	338.620	80.010	19.995	100.345	20.042	9.042	0.536
544.000	338.901	80.011	19.995	100.341	20.042	9.029	0.507
544.500	339.119	80.010	19.996	100.337	20.047	8.722	0.504
545.000	339.380	80.010	19.995	100.335	20.043	8.967	0.489
545.500	339.661	80.010	19.996	100.334	20.046	8.789	0.510
546.000	339.909	80.009	19.995	100.338	20.044	8.928	0.536
546.500	340.137	80.012	19.995	100.339	20.043	8.945	0.503
547.000	340.408	80.012	19.996	100.343	20.044	8.877	0.487
547.500	340.684	80.011	19.995	100.343	20.043	8.976	0.522
548.000	340.936	80.010	19.995	100.342	20.043	8.952	0.538
548.500	341.188	80.011	19.995	100.337	20.041	9.080	0.517
549.000	341.447	80.012	19.995	100.336	20.042	9.040	0.508
549.500	341.682	80.011	19.995	100.335	20.044	8.903	0.502
550.000	341.924	80.011	19.995	100.335	20.043	9.004	0.486
550.500	342.187	80.011	19.995	100.336	20.041	9.108	0.492
551.000	342.470	80.011	19.995	100.339	20.043	8.978	0.526
551.500	342.722	80.011	19.995	100.339	20.042	9.067	0.540
552.000	342.961	80.013	19.994	100.337	20.041	9.106	0.513
552.500	343.191	80.011	19.996	100.337	20.040	9.151	0.479
553.000	343.420	80.012	19.995	100.335	20.042	9.070	0.464
553.500	343.697	80.011	19.996	100.331	20.041	9.108	0.483
554.000	343.945	80.013	19.996	100.329	20.041	9.099	0.515
554.500	344.165	80.012	19.996	100.330	20.042	9.055	0.496
555.000	344.423	80.012	19.996	100.331	20.040	9.146	0.473
555.500	344.689	80.012	19.997	100.335	20.039	9.223	0.501
556.000	344.953	80.011	19.996	100.337	20.038	9.287	0.527
556.500	345.177	80.010	19.995	100.339	20.043	8.978	0.509
557.000	345.421	80.010	19.996	100.339	20.041	9.138	0.478
557.500	345.668	80.011	19.996	100.338	20.041	9.091	0.480
558.000	345.918	80.010	19.996	100.334	20.039	9.258	0.494
558.500	346.160	80.011	19.996	100.334	20.039	9.228	0.494
559.000	346.430	80.011	19.996	100.332	20.040	9.211	0.502
559.500	346.650	80.010	19.997	100.333	20.039	9.244	0.501
560.000	346.923	80.010	19.995	100.333	20.040	9.180	0.492
560.500	347.178	80.011	19.996	100.333	20.036	9.432	0.511
561.000	347.426	80.012	19.996	100.332	20.040	9.153	0.516
561.500	347.642	80.011	19.995	100.334	20.038	9.328	0.484
562.000	347.906	80.010	19.997	100.334	20.037	9.407	0.472
562.500	348.127	80.010	19.996	100.334	20.038	9.347	0.482
563.000	348.393	80.010	19.996	100.335	20.038	9.339	0.486
563.500	348.613	80.009	19.997	100.334	20.037	9.416	0.487
564.000	348.898	80.010	19.996	100.333	20.036	9.431	0.495
564.500	349.118	80.011	19.995	100.334	20.035	9.529	0.505
565.000	349.352	80.010	19.995	100.334	20.036	9.462	0.479
565.500	349.624	80.010	19.995	100.334	20.033	9.631	0.480
566.000	349.857	80.009	19.996	100.335	20.036	9.460	0.506
566.500	350.101	80.011	19.995	100.333	20.036	9.450	0.491
567.000	350.366	80.009	19.996	100.332	20.035	9.522	0.493
567.500	350.633	80.011	19.996	100.331	20.036	9.422	0.520
568.000	350.859	80.011	19.996	100.331	20.037	9.369	0.512
568.500	351.119	80.011	19.996	100.332	20.034	9.599	0.489
569.000	351.332	80.010	19.996	100.332	20.033	9.657	0.479
569.500	351.571	80.011	19.996	100.332	20.034	9.559	0.463
570.000	351.829	80.011	19.996	100.332	20.033	9.674	0.475
570.500	352.072	80.011	19.996	100.334	20.032	9.725	0.499
571.000	352.339	80.011	19.995	100.334	20.029	9.911	0.505
571.500	352.605	80.011	19.995	100.335	20.029	9.916	0.522
572.000	352.815	80.010	19.996	100.334	20.032	9.713	0.504
572.500	353.092	80.011	19.995	100.334	20.033	9.694	0.481
573.000	353.311	80.011	19.995	100.332	20.032	9.708	0.491
573.500	353.573	80.012	19.996	100.329	20.031	9.832	0.489
574.000	353.818	80.012	19.995	100.330	20.033	9.683	0.494
574.500	354.087	80.013	19.996	100.331	20.033	9.687	0.510
575.000	354.321	80.013	19.995	100.331	20.030	9.869	0.508
575.500	354.569	80.013	19.995	100.332	20.029	9.934	0.493
576.000	354.794	80.012	19.995	100.333	20.032	9.727	0.477
576.500	355.024	80.012	19.995	100.332	20.032	9.761	0.464
577.000	355.320	80.013	19.995	100.332	20.031	9.823	0.490
577.500	355.512	80.012	19.996	100.333	20.031	9.816	0.507
578.000	355.793	80.013	19.995	100.333	20.030	9.872	0.481
578.500	356.030	80.012	19.996	100.333	20.029	9.953	0.496
579.000	356.250	80.014	19.996	100.332	20.027	10.107	0.487
579.500	356.495	80.012	19.995	100.331	20.030	9.874	0.461
580.000	356.739	80.013	19.996	100.332	20.028	9.981	0.477
580.500	356.981	80.013	19.995	100.331	20.033	9.690	0.487
581.000	357.225	80.012	19.996	100.330	20.028	10.019	0.486
581.500	357.491	80.013	19.996	100.329	20.034	9.611	0.498
582.000	357.723	80.012	19.995	100.328	20.028	10.014	0.504
582.500	357.978	80.014	19.994	100.327	20.034	9.594	0.492
583.000	358.200	80.013	19.995	100.327	20.033	9.692	0.482
583.500	358.462	80.013	19.996	100.327	20.028	9.985	0.481
584.000	358.684	80.015	19.997	100.326	20.025	10.211	0.484
584.500	358.917	80.012	19.996	100.328	20.026	10.126	0.469
585.000	359.153	80.012	19.996	100.327	20.026	10.167	0.462
585.500	359.407	80.011	19.996	100.326	20.026	10.169	0.480
586.000	359.666	80.011	19.997	100.327	20.026	10.126	0.501
586.500	359.936	80.011	19.996	100.331	20.028	10.012	0.521
587.000	360.155	80.011	19.997	100.330	20.025	10.212	0.509
587.500	360.401	80.011	19.996	100.332	20.025	10.234	0.477
588.000	360.665	80.011	19.996	100.335	20.025	10.208	0.487
588.500	360.898	80.010	19.996	100.336	20.027	10.108	0.504
589.000	361.115	80.009	19.997	100.334	20.026	10.138	0.474
589.500	361.397	80.009	19.997	100.335	20.024	10.262	0.474
590.000	361.644	80.010	19.997	100.333	20.025	10.212	0.514
590.500	361.930	80.010	19.997	100.332	20.026	10.122	0.531
591.000	362.149	80.008	19.997	100.334	20.024	10.256	0.519
591.500	362.349	80.011	19.997	100.337	20.024	10.318	0.462
592.000	362.623	80.010	19.996	100.336	20.020	10.529	0.447
592.500	362.864	80.009	19.996	100.337	20.020	10.538	0.495
593.000	363.124	80.010	19.996	100.338	20.020	10.549	0.508
593.500	363.349	80.009	19.996	100.339	20.019	10.641	0.493
594.000	363.603	80.008	19.997	100.336	20.019	10.624	0.482
594.500	363.869	80.010	19.996	100.337	20.022	10.424	0.500
595.000	364.129	80.009	19.997	100.339	20.019	10.611	0.523
595.500	364.348	80.009	19.996	100.337	20.020	10.576	0.502
596.000	364.606	80.010	19.997	100.333	20.020	10.594	0.478
596.500	364.833	80.009	19.997	100.333	20.021	10.479	0.481
597.000	365.088	80.009	19.996	100.334	20.021	10.518	0.484
597.500	365.361	80.010	19.996	100.337	20.019	10.625	0.505
598.000	365.564	80.009	19.996	100.343	20.019	10.662	0.502
598.500	365.832	80.012	19.996	100.344	20.020	10.592	0.473
599.000	366.056	80.011	19.996	100.345	20.017	10.748	0.482
599.500	366.322	80.009	19.996	100.344	20.019	10.598	0.491
600.000	366.596	80.010	19.996	100.344	20.018	10.702	0.515
600.500	366.782	80.009	19.995	100.343	20.017	10.791	0.500
601.000	367.048	80.012	19.996	100.344	20.019	10.608	0.456
601.500	367.324	80.011	19.996	100.349	20.017	10.754	0.497
602.000	367.567	80.011	19.996	100.353	20.022	10.394	0.530
602.501	367.798	80.010	19.996	100.352	20.017	10.763	0.497
603.001	368.081	80.010	19.995	100.351	20.016	10.855	0.494
603.500	368.346	80.010	19.996	100.349	20.017	10.779	0.531
604.000	368.575	80.011	19.997	100.344	20.016	10.842	0.521
604.500	368.829	80.009	19.996	100.342	20.017	10.761	0.488
605.000	369.046	80.011	19.996	100.341	20.017	10.799	0.477
605.500	369.270	80.010	19.995	100.341	20.013	11.017	0.456
606.000	369.531	80.011	19.995	100.342	20.015	10.893	0.463
606.500	369.799	80.010	19.995	100.340	20.015	10.887	0.507
607.000	370.050	80.010	19.996	100.342	20.013	11.036	0.524
607.500	370.253	80.010	19.996	100.340	20.013	11.011	0.486
608.000	370.527	80.011	19.995	100.336	20.010	11.233	0.465
608.500	370.785	80.011	19.995	100.333	20.014	10.993	0.505
609.000	371.040	80.011	19.995	100.334	20.010	11.251	0.523
609.500	371.272	80.010	19.996	100.330	20.011	11.204	0.500
610.000	371.540	80.010	19.996	100.329	20.011	11.199	0.493
610.500	371.785	80.011	19.995	100.330	20.010	11.221	0.506
611.000	372.031	80.011	19.996	100.333	20.010	11.238	0.502
611.500	372.258	80.010	19.995	100.338	20.007	11.425	0.482
612.000	372.528	80.010	19.995	100.340	20.012	11.131	0.485
612.500	372.780	80.010	19.996	100.341	20.013	11.069	0.510
613.000	373.040	80.011	19.995	100.341	20.010	11.235	0.517
613.500	373.294	80.010	19.995	100.338	20.007	11.442	0.513
614.000	373.549	80.011	19.994	100.336	20.009	11.303	0.511
614.500	373.802	80.010	19.995	100.336	20.011	11.209	0.508
615.000	374.104	80.009	19.996	100.337	20.010	11.254	0.531
615.500	374.311	80.011	19.995	100.342	20.005	11.572	0.532
616.000	374.559	80.009	19.995	100.345	20.007	11.453	0.482
616.500	374.847	80.012	19.995	100.345	20.008	11.367	0.495
617.000	375.075	80.011	19.996	100.344	20.010	11.250	0.526
617.500	375.301	80.009	19.995	100.343	20.005	11.590	0.485
618.000	375.567	80.009	19.995	100.339	20.007	11.460	0.473
618.500	375.815	80.010	19.996	100.335	20.008	11.377	0.503
619.000	376.099	80.010	19.995	100.334	20.006	11.518	0.523
619.500	376.302	80.010	19.996	100.332	20.008	11.403	0.510
620.000	376.579	80.009	19.995	100.333	20.004	11.692	0.484
620.500	376.825	80.009	19.996	100.333	20.007	11.423	0.502
621.000	377.076	80.008	19.996	100.334	20.004	11.649	0.509
621.500	377.336	80.010	19.996	100.333	20.004	11.666	0.503
622.000	377.579	80.009	19.996	100.335	20.004	11.694	0.507
622.500	377.804	80.009	19.996	100.335	20.004	11.638	0.486
623.000	378.094	80.007	19.996	100.334	20.004	11.639	0.492
623.500	378.334	80.009	19.995	100.335	20.005	11.620	0.523
624.000	378.581	80.008	19.996	100.338	20.003	11.744	0.508
624.500	378.834	80.010	19.995	100.340	20.007	11.458	0.493
625.000	379.093	80.008	19.995	100.340	20.001	11.902	0.506
625.500	379.348	80.008	19.995	100.343	20.002	11.770	0.514
626.000	379.640	80.008	19.995	100.341	20.001	11.894	0.531
626.500	379.900	80.008	19.996	100.339	20.001	11.837	0.549
627.000	380.159	80.009	19.995	100.337	20.002	11.786	0.535
627.500	380.389	80.009	19.995	100.340	20.001	11.897	0.503
628.000	380.638	80.009	19.995	100.342	20.000	11.961	0.484
628.500	380.921	80.009	19.995	100.345	20.003	11.720	0.506
629.000	381.143	80.009	19.995	100.348	19.999	11.994	0.519
629.500	381.400	80.010	19.996	100.346	20.000	11.964	0.492
630.000	381.660	80.009	19.995	100.346	19.998	12.051	0.498
630.500	381.894	80.010	19.996	100.342	19.998	12.094	0.506
631.000	382.174	80.011	19.995	100.340	20.000	11.925	0.504
631.500	382.415	80.011	19.995	100.339	20.000	11.965	0.517
632.000	382.661	80.011	19.995	100.340	19.998	12.089	0.504
632.500	382.952	80.012	19.995	100.339	19.997	12.155	0.512
633.000	383.192	80.012	19.996	100.340	19.997	12.175	0.534
633.500	383.457	80.010	19.996	100.345	19.996	12.243	0.518
634.000	383.684	80.011	19.996	100.346	19.994	12.368	0.499
634.500	383.959	80.012	19.995	100.345	19.993	12.389	0.497
635.000	384.193	80.012	19.995	100.348	19.995	12.253	0.506
635.500	384.465	80.011	19.995	100.349	19.995	12.293	0.507
636.000	384.717	80.012	19.995	100.345	19.993	12.416	0.514
636.500	384.974	80.012	19.995	100.343	19.997	12.115	0.516
637.000	385.250	80.010	19.995	100.341	19.995	12.297	0.521
637.500	385.495	80.012	19.994	100.336	19.995	12.263	0.527
638.000	385.728	80.012	19.994	100.335	19.992	12.457	0.500
638.500	385.993	80.011	19.994	100.333	19.994	12.381	0.488
639.000	386.245	80.014	19.996	100.331	19.992	12.481	0.507
639.500	386.488	80.012	19.994	100.331	19.995	12.276	0.506
640.000	386.733	80.011	19.994	100.331	19.990	12.598	0.492
640.500	386.990	80.011	19.994	100.330	19.988	12.777	0.495
641.000	387.280	80.010	19.995	100.331	19.988	12.732	0.525
641.500	387.492	80.012	19.995	100.334	19.990	12.651	0.525
642.000	387.771	80.011	19.996	100.335	19.989	12.719	0.496
642.500	388.050	80.012	19.995	100.336	19.988	12.779	0.525
643.000	388.296	80.013	19.995	100.335	19.989	12.702	0.542
643.500	388.559	80.012	19.994	100.334	19.988	12.772	0.517
644.000	388.805	80.011	19.995	100.333	19.986	12.930	0.509
644.500	389.073	80.011	19.995	100.335	19.989	12.721	0.511
645.000	389.353	80.011	19.994	100.336	19.987	12.853	0.531
645.500	389.573	80.011	19.995	100.338	19.984	13.034	0.524
646.000	389.835	80.011	19.995	100.340	19.986	12.932	0.491
646.500	390.096	80.011	19.996	100.339	19.983	13.144	0.503
647.000	390.345	80.012	19.994	100.336	19.985	12.992	0.516
647.500	390.583	80.012	19.994	100.333	19.985	12.989	0.498
648.000	390.840	80.011	19.996	100.331	19.982	13.201	0.492
648.500	391.146	80.012	19.995	100.328	19.982	13.151	0.529
649.000	391.370	80.011	19.995	100.327	19.983	13.083	0.546
649.500	391.638	80.011	19.995	100.326	19.980	13.303	0.510
650.000	391.934	80.010	19.995	100.327	19.981	13.256	0.528
650.500	392.159	80.010	19.995	100.328	19.982	13.196	0.543
651.000	392.417	80.012	19.995	100.330	19.981	13.275	0.502
651.500	392.723	80.012	19.994	100.330	19.978	13.446	0.523
652.000	392.970	80.011	19.995	100.330	19.980	13.295	0.558
652.500	393.177	80.012	19.996	100.330	19.978	13.479	0.503
653.000	393.518	80.010	19.996	100.330	19.978	13.488	0.501
653.500	393.752	80.014	19.995	100.329	19.981	13.231	0.562
654.000	394.052	80.012	19.996	100.330	19.979	13.363	0.555
654.500	394.285	80.013	19.996	100.332	19.979	13.389	0.534
655.000	394.546	80.013	19.995	100.333	19.977	13.503	0.513
655.500	394.832	80.011	19.996	100.334	19.977	13.557	0.520
656.000	395.086	80.011	19.996	100.333	19.977	13.512	0.544
656.500	395.321	80.011	19.996	100.334	19.973	13.806	0.515
657.000	395.631	80.013	19.995	100.333	19.974	13.739	0.517
657.500	395.825	80.012	19.996	100.332	19.972	13.844	0.524
658.000	396.121	80.012	19.995	100.335	19.976	13.604	0.497
658.500	396.364	80.011	19.996	100.339	19.973	13.766	0.514
659.000	396.651	80.012	19.996	100.338	19.972	13.878	0.535
659.500	396.899	80.013	19.996	100.338	19.972	13.843	0.533
660.000	397.172	80.013	19.996	100.339	19.970	13.990	0.528
660.500	397.416	80.013	19.995	100.336	19.970	14.016	0.519
661.000	397.677	80.013	19.997	100.334	19.971	13.935	0.511
661.500	397.924	80.013	19.996	100.340	19.969	14.106	0.506
662.000	398.222	80.013	19.995	100.341	19.969	14.085	0.526
662.500	398.460	80.013	19.997	100.340	19.971	13.938	0.541
663.000	398.784	80.013	19.996	100.346	19.971	13.941	0.549
663.500	399.030	80.013	19.995	100.347	19.968	14.118	0.566
664.000	399.287	80.012	19.996	100.339	19.968	14.113	0.536
664.500	399.560	80.013	19.996	100.337	19.966	14.248	0.516
665.000	399.830	80.013	19.995	100.335	19.964	14.418	0.536
665.500	400.110	80.013	19.995	100.329	19.966	14.313	0.547
666.000	400.380	80.012	19.996	100.329	19.967	14.236	0.550
666.500	400.664	80.011	19.996	100.336	19.961	14.625	0.552
667.000	400.896	80.013	19.996	100.339	19.962	14.569	0.535
667.500	401.186	80.011	19.996	100.341	19.963	14.516	0.519
668.000	401.435	80.012	19.996	100.345	19.963	14.507	0.530
668.500	401.702	80.012	19.996	100.342	19.961	14.614	0.528
669.000	401.995	80.011	19.997	100.338	19.962	14.562	0.538
669.500	402.245	80.013	19.995	100.336	19.961	14.624	0.551
670.000	402.508	80.010	19.996	100.334	19.963	14.490	0.528
670.500	402.748	80.011	19.996	100.333	19.959	14.763	0.508
671.000	403.014	80.010	19.995	100.334	19.960	14.723	0.505
671.500	403.279	80.009	19.995	100.334	19.958	14.841	0.519
672.000	403.552	80.009	19.996	100.333	19.957	14.890	0.535
672.500	403.830	80.011	19.997	100.332	19.956	14.949	0.544
673.000	404.089	80.009	19.995	100.329	19.957	14.907	0.544
673.500	404.342	80.010	19.995	100.328	19.959	14.759	0.524
674.000	404.591	80.009	19.996	100.326	19.954	15.097	0.507
674.500	404.882	80.010	19.996	100.325	19.950	15.357	0.521
675.000	405.117	80.009	19.996	100.327	19.954	15.105	0.533
675.500	405.422	80.009	19.995	100.328	19.952	15.223	0.533
676.000	405.674	80.009	19.996	100.329	19.951	15.294	0.548
676.500	405.955	80.009	19.995	100.331	19.949	15.439	0.545
677.000	406.231	80.010	19.996	100.332	19.949	15.458	0.545
677.500	406.484	80.008	19.996	100.332	19.950	15.379	0.543
678.000	406.713	80.009	19.996	100.332	19.948	15.509	0.505
678.500	406.981	80.009	19.996	100.332	19.947	15.616	0.489
679.000	407.233	80.009	19.995	100.332	19.951	15.349	0.508
679.500	407.506	80.009	19.996	100.332	19.945	15.727	0.522
680.000	407.817	80.010	19.996	100.335	19.947	15.620	0.554
680.500	408.062	80.010	19.997	100.336	19.943	15.851	0.570
681.000	408.308	80.010	19.996	100.335	19.946	15.631	0.523
681.500	408.573	80.009	19.996	100.335	19.943	15.891	0.501
682.000	408.862	80.009	19.996	100.334	19.941	16.000	0.533
682.500	409.087	80.009	19.997	100.331	19.943	15.874	0.534
683.000	409.373	80.010	19.997	100.329	19.939	16.109	0.512
683.500	409.617	80.011	19.996	100.331	19.940	16.060	0.520
684.000	409.883	80.009	19.996	100.330	19.940	16.088	0.520
684.500	410.137	80.009	19.996	100.330	19.938	16.181	0.515
685.000	410.451	80.009	19.996	100.330	19.938	16.245	0.544
685.500	410.719	80.009	19.995	100.330	19.936	16.373	0.575
686.000	410.959	80.009	19.997	100.328	19.937	16.290	0.545
686.500	411.251	80.008	19.996	100.328	19.935	16.410	0.520
687.000	411.498	80.009	19.997	100.327	19.937	16.293	0.535
687.500	411.759	80.010	19.996	100.328	19.933	16.547	0.523
688.000	412.005	80.009	19.997	100.327	19.932	16.600	0.507
688.500	412.283	80.008	19.997	100.327	19.933	16.572	0.516
689.000	412.525	80.009	19.996	100.328	19.933	16.562	0.522
689.500	412.776	80.008	19.997	100.327	19.930	16.733	0.507
690.000	413.071	80.009	19.997	100.327	19.931	16.719	0.520
690.500	413.302	80.009	19.996	100.328	19.929	16.865	0.536
691.000	413.571	80.008	19.996	100.328	19.929	16.822	0.513
691.500	413.828	80.009	19.995	100.328	19.927	16.978	0.513
692.000	414.064	80.009	19.996	100.328	19.930	16.790	0.510
692.500	414.331	80.008	19.996	100.327	19.927	16.977	0.498
693.000	414.573	80.009	19.996	100.325	19.926	17.043	0.506
693.500	414.834	80.010	19.997	100.325	19.930	16.797	0.506
694.000	415.068	80.010	19.997	100.325	19.923	17.239	0.499
694.500	415.316	80.009	19.996	100.325	19.927	16.978	0.488
695.000	415.612	80.009	19.996	100.325	19.925	17.104	0.513
695.500	415.848	80.009	19.996	100.327	19.921	17.370	0.538
696.000	416.113	80.008	19.996	100.327	19.923	17.234	0.517
