Repository: ulfsri/fsri_materials_database

# Materials and Products Database

## 01_Data

Raw data generated from each apparatus are included here in plain-text format. The data is organized first by material, next by the short name of test apparatus used, and where applicable additional filtering by test settings.

### material.json

Each material directory contains a json file of the same name as the material. This file links the data stored in the repository as well as data and graphs produced by the accompanying scripts (__02_Scripts__) to the respective landing page for the material on the front-end website.

File: 01_Data/Asphalt_Shingle/MCC/Asphalt_Shingle_MCC_30K_min_210928_R3.txt (part 3 of 4)
T Correction Coefficients:	0	1.024463	0
Time Shift (s):	14
*
Time (s)	Temperature (C)	N2 flow rate (cc/min)	O2 flow rate (cc/min)	Flow Rate (cc/min)	Oxygen (%)	HRR (W/g)	Heating rate (C/s)
695.500	425.916	80.011	19.995	100.327	19.965	20.963	0.530
696.000	426.148	80.011	19.996	100.329	19.965	20.969	0.531
696.500	426.419	80.010	19.995	100.331	19.962	21.177	0.502
697.000	426.684	80.011	19.995	100.335	19.960	21.343	0.519
697.500	426.926	80.011	19.995	100.337	19.961	21.225	0.521
698.000	427.169	80.011	19.996	100.340	19.959	21.383	0.496
698.500	427.457	80.010	19.995	100.339	19.958	21.472	0.508
699.000	427.644	80.010	19.995	100.340	19.957	21.561	0.503
699.500	427.941	80.011	19.995	100.337	19.957	21.516	0.480
700.000	428.182	80.012	19.996	100.334	19.956	21.594	0.511
700.500	428.427	80.011	19.995	100.332	19.955	21.666	0.512
701.000	428.715	80.011	19.996	100.337	19.953	21.837	0.509
701.500	428.968	80.010	19.996	100.337	19.952	21.944	0.537
702.000	429.190	80.010	19.996	100.337	19.952	21.946	0.508
702.500	429.436	80.011	19.995	100.336	19.951	21.984	0.472
703.000	429.705	80.010	19.996	100.335	19.949	22.159	0.491
703.500	429.908	80.011	19.995	100.330	19.949	22.129	0.493
704.000	430.179	80.011	19.995	100.328	19.949	22.133	0.473
704.500	430.440	80.011	19.996	100.331	19.947	22.333	0.503
705.000	430.684	80.010	19.995	100.332	19.948	22.251	0.519
705.500	430.950	80.010	19.996	100.331	19.945	22.444	0.507
706.000	431.220	80.009	19.996	100.332	19.948	22.253	0.523
706.500	431.485	80.010	19.995	100.330	19.949	22.115	0.536
707.000	431.748	80.011	19.995	100.328	19.949	22.140	0.532
707.500	432.004	80.010	19.996	100.327	19.948	22.193	0.523
708.000	432.246	80.011	19.995	100.328	19.946	22.393	0.509
708.500	432.484	80.010	19.995	100.329	19.945	22.432	0.489
709.000	432.763	80.011	19.995	100.331	19.942	22.683	0.499
709.500	433.025	80.011	19.996	100.333	19.944	22.563	0.529
710.000	433.270	80.013	19.996	100.334	19.943	22.575	0.524
710.500	433.507	80.011	19.996	100.333	19.944	22.552	0.494
711.000	433.777	80.012	19.996	100.330	19.943	22.583	0.494
711.500	434.033	80.010	19.995	100.329	19.944	22.513	0.516
712.000	434.307	80.012	19.995	100.327	19.944	22.554	0.528
712.500	434.532	80.012	19.996	100.326	19.944	22.550	0.515
713.000	434.786	80.012	19.995	100.326	19.941	22.763	0.489
713.500	435.062	80.012	19.996	100.325	19.939	22.921	0.504
714.000	435.317	80.012	19.995	100.325	19.942	22.669	0.530
714.500	435.561	80.013	19.996	100.326	19.939	22.891	0.515
715.000	435.811	80.013	19.995	100.326	19.939	22.929	0.497
715.500	436.052	80.011	19.994	100.326	19.939	22.881	0.492
716.000	436.314	80.012	19.995	100.327	19.936	23.115	0.497
716.500	436.560	80.011	19.994	100.329	19.936	23.098	0.506
717.000	436.819	80.011	19.995	100.328	19.934	23.275	0.506
717.500	437.100	80.012	19.996	100.328	19.936	23.110	0.523
718.000	437.311	80.012	19.995	100.329	19.940	22.797	0.516
718.500	437.601	80.012	19.995	100.328	19.935	23.174	0.496
719.000	437.821	80.012	19.995	100.326	19.935	23.190	0.506
719.500	438.110	80.011	19.995	100.326	19.935	23.190	0.510
720.000	438.373	80.010	19.995	100.326	19.936	23.115	0.530
720.500	438.616	80.011	19.995	100.325	19.934	23.318	0.529
721.000	438.871	80.011	19.995	100.326	19.932	23.430	0.502
721.500	439.121	80.011	19.995	100.325	19.933	23.345	0.502
722.000	439.415	80.010	19.995	100.326	19.934	23.297	0.525
722.500	439.627	80.010	19.993	100.325	19.936	23.102	0.525
723.000	439.895	80.009	19.994	100.325	19.930	23.559	0.493
723.500	440.156	80.010	19.998	100.325	19.935	23.212	0.505
724.000	440.411	80.010	19.996	100.326	19.934	23.261	0.522
724.500	440.708	80.007	19.996	100.327	19.931	23.499	0.534
725.000	440.948	80.010	19.997	100.330	19.931	23.489	0.545
725.500	441.217	80.009	19.995	100.333	19.933	23.348	0.523
726.000	441.449	80.009	19.996	100.333	19.933	23.398	0.505
726.500	441.723	80.008	19.996	100.333	19.932	23.451	0.503
727.000	441.958	80.010	19.996	100.332	19.933	23.373	0.508
727.500	442.177	80.008	19.996	100.331	19.929	23.637	0.481
728.000	442.480	80.007	19.996	100.329	19.931	23.548	0.487
728.500	442.705	80.008	19.996	100.330	19.927	23.791	0.525
729.000	442.938	80.007	19.996	100.330	19.927	23.826	0.494
729.500	443.216	80.009	19.998	100.330	19.928	23.772	0.485
730.000	443.457	80.008	19.996	100.328	19.929	23.683	0.514
730.500	443.719	80.008	19.995	100.327	19.927	23.824	0.511
731.000	443.984	80.007	19.997	100.327	19.926	23.867	0.515
731.500	444.241	80.009	19.996	100.327	19.926	23.923	0.525
732.000	444.508	80.009	19.996	100.326	19.926	23.875	0.523
732.500	444.733	80.008	19.997	100.326	19.927	23.797	0.508
733.000	445.020	80.009	19.995	100.326	19.923	24.140	0.502
733.500	445.252	80.009	19.996	100.325	19.923	24.091	0.516
734.000	445.531	80.008	19.996	100.324	19.924	24.074	0.515
734.500	445.764	80.009	19.998	100.324	19.924	24.051	0.512
735.000	446.003	80.008	19.996	100.323	19.924	24.024	0.492
735.500	446.278	80.009	19.996	100.323	19.926	23.859	0.493
736.000	446.511	80.009	19.995	100.324	19.925	23.954	0.511
736.500	446.815	80.010	19.996	100.324	19.922	24.180	0.523
737.000	447.073	80.008	19.997	100.323	19.925	23.948	0.549
737.500	447.297	80.009	19.996	100.322	19.924	24.073	0.522
738.000	447.552	80.010	19.998	100.322	19.922	24.159	0.480
738.500	447.799	80.008	19.996	100.320	19.923	24.145	0.490
739.000	448.108	80.008	19.997	100.321	19.923	24.105	0.529
739.501	448.318	80.009	19.996	100.322	19.925	23.969	0.538
740.001	448.590	80.010	19.996	100.322	19.923	24.122	0.500
740.500	448.867	80.011	19.997	100.323	19.923	24.139	0.515
741.000	449.113	80.010	19.997	100.323	19.924	24.021	0.536
741.500	449.361	80.009	19.997	100.321	19.925	23.973	0.509
742.000	449.609	80.009	19.996	100.321	19.924	24.045	0.495
742.501	449.854	80.010	19.996	100.321	19.922	24.225	0.494
743.000	450.080	80.010	19.998	100.321	19.924	24.050	0.482
743.500	450.327	80.011	19.997	100.322	19.923	24.120	0.472
744.000	450.609	80.011	19.997	100.323	19.923	24.101	0.501
744.500	450.834	80.010	19.998	100.323	19.922	24.198	0.518
745.000	451.087	80.011	19.995	100.323	19.925	23.961	0.493
745.500	451.367	80.008	19.995	100.322	19.926	23.923	0.505
746.000	451.595	80.010	19.995	100.322	19.927	23.799	0.520
746.500	451.827	80.010	19.995	100.323	19.926	23.878	0.484
747.000	452.118	80.009	19.994	100.323	19.925	23.984	0.492
747.500	452.337	80.011	19.994	100.324	19.927	23.849	0.516
748.000	452.610	80.010	19.994	100.324	19.927	23.815	0.501
748.500	452.878	80.011	19.996	100.325	19.925	23.950	0.517
749.000	453.134	80.010	19.996	100.323	19.927	23.799	0.533
749.500	453.407	80.008	19.997	100.323	19.926	23.909	0.526
750.000	453.619	80.009	19.996	100.323	19.928	23.716	0.507
750.500	453.887	80.010	19.994	100.324	19.928	23.770	0.482
751.000	454.131	80.010	19.995	100.324	19.930	23.557	0.496
751.500	454.372	80.010	19.995	100.324	19.931	23.483	0.498
752.000	454.631	80.009	19.995	100.324	19.930	23.593	0.493
752.500	454.900	80.011	19.996	100.323	19.932	23.408	0.514
753.000	455.154	80.009	19.996	100.324	19.930	23.593	0.526
753.500	455.424	80.009	19.996	100.323	19.931	23.510	0.523
754.000	455.686	80.008	19.994	100.324	19.934	23.322	0.528
754.500	455.909	80.009	19.995	100.324	19.933	23.369	0.508
755.000	456.161	80.007	19.996	100.323	19.934	23.256	0.480
755.500	456.432	80.009	19.995	100.323	19.934	23.318	0.499
756.000	456.713	80.009	19.995	100.323	19.936	23.166	0.537
756.500	456.954	80.009	19.996	100.324	19.935	23.228	0.537
757.000	457.208	80.009	19.995	100.324	19.940	22.846	0.509
757.500	457.442	80.007	19.996	100.325	19.939	22.889	0.492
758.000	457.688	80.008	19.995	100.324	19.940	22.794	0.484
758.500	457.967	80.007	19.994	100.324	19.938	22.967	0.502
759.000	458.208	80.008	19.995	100.322	19.938	22.949	0.523
759.500	458.485	80.008	19.995	100.322	19.943	22.568	0.519
760.000	458.707	80.009	19.995	100.322	19.941	22.723	0.508
760.500	459.033	80.008	19.995	100.322	19.944	22.508	0.524
761.000	459.266	80.009	19.996	100.323	19.944	22.529	0.554
761.500	459.517	80.009	19.996	100.324	19.947	22.325	0.521
762.000	459.777	80.009	19.996	100.323	19.947	22.279	0.497
762.501	460.000	80.008	19.996	100.324	19.948	22.252	0.497
763.000	460.289	80.008	19.996	100.324	19.950	22.075	0.498
763.500	460.500	80.008	19.995	100.324	19.953	21.816	0.507
764.000	460.793	80.009	19.995	100.324	19.952	21.950	0.502
764.500	461.039	80.011	19.995	100.324	19.954	21.797	0.521
765.000	461.315	80.008	19.996	100.324	19.957	21.512	0.530
765.500	461.565	80.009	19.995	100.325	19.958	21.456	0.524
766.000	461.824	80.008	19.996	100.325	19.955	21.717	0.517
766.500	462.048	80.011	19.996	100.324	19.958	21.431	0.496
767.000	462.322	80.012	19.995	100.324	19.962	21.154	0.490
767.500	462.569	80.010	19.995	100.324	19.965	20.970	0.510
768.000	462.779	80.010	19.995	100.324	19.966	20.894	0.490
768.500	463.061	80.010	19.996	100.324	19.964	20.985	0.474
769.000	463.348	80.011	19.994	100.325	19.964	20.991	0.530
769.500	463.572	80.010	19.995	100.330	19.968	20.722	0.540
770.000	463.832	80.009	19.996	100.331	19.968	20.681	0.498
770.500	464.072	80.011	19.996	100.330	19.970	20.577	0.492
771.000	464.346	80.010	19.996	100.330	19.973	20.309	0.507
771.500	464.585	80.010	19.994	100.330	19.977	19.990	0.514
772.000	464.838	80.010	19.995	100.325	19.977	20.009	0.502
772.500	465.092	80.010	19.994	100.325	19.978	19.916	0.499
773.000	465.352	80.011	19.994	100.325	19.978	19.949	0.511
773.500	465.605	80.010	19.995	100.325	19.981	19.730	0.514
774.000	465.817	80.009	19.996	100.325	19.982	19.652	0.489
774.500	466.106	80.010	19.996	100.325	19.985	19.430	0.483
775.000	466.365	80.010	19.996	100.325	19.989	19.106	0.524
775.500	466.596	80.011	19.995	100.326	19.989	19.087	0.519
776.000	466.844	80.011	19.995	100.325	19.990	19.037	0.484
776.500	467.121	80.010	19.994	100.325	19.991	18.973	0.502
777.000	467.367	80.010	19.996	100.324	19.997	18.542	0.524
777.500	467.675	80.010	19.995	100.325	19.996	18.573	0.539
778.000	467.893	80.012	19.994	100.325	20.001	18.178	0.540
778.500	468.119	80.009	19.995	100.325	20.000	18.296	0.485
779.000	468.395	80.010	19.995	100.325	20.005	17.934	0.473
779.500	468.659	80.010	19.994	100.327	20.004	17.965	0.522
780.000	468.911	80.010	19.995	100.326	20.008	17.684	0.528
780.500	469.157	80.010	19.993	100.327	20.010	17.541	0.507
781.000	469.424	80.010	19.995	100.328	20.008	17.655	0.506
781.500	469.679	80.011	19.994	100.327	20.011	17.442	0.518
782.000	469.935	80.010	19.996	100.328	20.014	17.202	0.516
782.500	470.203	80.010	19.995	100.328	20.017	16.989	0.517
783.000	470.433	80.010	19.995	100.329	20.018	16.897	0.511
783.500	470.692	80.010	19.995	100.329	20.019	16.829	0.494
784.000	470.923	80.010	19.996	100.330	20.020	16.749	0.489
784.500	471.195	80.010	19.994	100.330	20.025	16.387	0.496
785.000	471.469	80.010	19.995	100.331	20.026	16.295	0.525
785.500	471.726	80.011	19.994	100.333	20.030	15.981	0.539
786.001	471.987	80.010	19.994	100.333	20.030	16.016	0.524
786.500	472.211	80.010	19.995	100.332	20.035	15.613	0.501
787.000	472.459	80.010	19.994	100.332	20.033	15.756	0.478
787.500	472.725	80.010	19.995	100.330	20.039	15.352	0.493
788.000	472.991	80.010	19.996	100.328	20.040	15.234	0.523
788.500	473.244	80.012	19.994	100.329	20.045	14.876	0.525
789.000	473.499	80.010	19.995	100.329	20.046	14.760	0.514
789.500	473.784	80.010	19.994	100.329	20.050	14.514	0.524
790.000	474.065	80.011	19.997	100.329	20.049	14.541	0.553
790.500	474.277	80.010	19.995	100.329	20.054	14.158	0.530
791.000	474.544	80.011	19.993	100.327	20.057	13.999	0.486
791.500	474.803	80.010	19.997	100.328	20.057	13.929	0.502
792.000	475.070	80.011	19.994	100.328	20.059	13.830	0.525
792.500	475.321	80.010	19.994	100.329	20.062	13.561	0.522
793.000	475.590	80.011	19.996	100.328	20.063	13.511	0.519
793.500	475.869	80.010	19.996	100.328	20.068	13.093	0.534
794.000	476.109	80.010	19.995	100.327	20.070	12.979	0.534
794.500	476.365	80.010	19.995	100.327	20.072	12.845	0.508
795.000	476.596	80.010	19.994	100.327	20.075	12.630	0.491
795.500	476.862	80.010	19.993	100.327	20.077	12.435	0.492
796.000	477.123	80.010	19.997	100.326	20.078	12.334	0.512
796.500	477.315	80.010	19.994	100.326	20.082	12.072	0.490
797.000	477.617	80.012	19.995	100.326	20.084	11.900	0.474
797.500	477.893	80.010	19.994	100.326	20.086	11.801	0.536
798.000	478.119	80.011	19.993	100.327	20.091	11.354	0.540
798.500	478.408	80.010	19.995	100.327	20.090	11.492	0.508
799.000	478.658	80.010	19.995	100.326	20.092	11.319	0.527
799.500	478.934	80.011	19.991	100.326	20.091	11.368	0.533
800.000	479.151	80.012	19.998	100.325	20.095	11.067	0.510
800.500	479.406	80.011	19.995	100.323	20.096	10.971	0.482
801.000	479.652	80.009	19.995	100.323	20.097	10.945	0.486
801.500	479.954	80.011	19.994	100.322	20.102	10.543	0.525
802.000	480.208	80.010	19.995	100.323	20.103	10.440	0.552
802.500	480.469	80.010	19.995	100.323	20.102	10.582	0.536
803.000	480.713	80.011	19.996	100.325	20.105	10.309	0.510
803.500	480.991	80.010	19.996	100.324	20.109	10.053	0.513
804.000	481.245	80.011	19.995	100.324	20.110	9.914	0.527
804.500	481.487	80.010	19.996	100.323	20.110	9.914	0.514
805.000	481.746	80.009	19.995	100.323	20.109	10.042	0.498
805.500	482.006	80.008	19.995	100.321	20.113	9.736	0.510
806.000	482.268	80.010	19.995	100.321	20.116	9.486	0.521
806.500	482.500	80.010	19.997	100.323	20.116	9.490	0.508
807.000	482.776	80.009	19.996	100.325	20.116	9.486	0.501
807.500	483.025	80.008	19.996	100.326	20.119	9.249	0.516
808.000	483.256	80.010	19.992	100.326	20.122	9.013	0.503
808.500	483.566	80.009	19.997	100.326	20.121	9.119	0.510
809.000	483.848	80.009	19.995	100.325	20.125	8.841	0.566
809.500	484.063	80.010	19.996	100.324	20.128	8.581	0.544
810.000	484.293	80.010	19.995	100.325	20.130	8.421	0.471
810.500	484.587	80.008	19.998	100.325	20.129	8.497	0.485
811.000	484.816	80.009	19.996	100.328	20.132	8.315	0.523
811.500	485.073	80.010	19.997	100.328	20.132	8.253	0.505
812.000	485.357	80.009	19.995	100.329	20.136	8.001	0.514
812.500	485.587	80.009	19.996	100.328	20.137	7.888	0.527
813.000	485.852	80.009	19.994	100.329	20.142	7.499	0.504
813.500	486.094	80.010	19.995	100.326	20.142	7.513	0.501
814.000	486.345	80.009	19.995	100.325	20.142	7.491	0.500
814.500	486.599	80.008	19.996	100.325	20.145	7.312	0.499
815.000	486.839	80.009	19.996	100.324	20.144	7.376	0.499
815.500	487.105	80.009	19.996	100.323	20.144	7.353	0.500
816.001	487.348	80.008	19.994	100.324	20.147	7.134	0.508
816.500	487.579	80.009	19.997	100.325	20.146	7.192	0.492
817.000	487.867	80.008	19.995	100.325	20.147	7.153	0.496
817.500	488.116	80.010	19.996	100.327	20.145	7.267	0.528
818.000	488.353	80.010	19.996	100.330	20.150	6.878	0.512
818.500	488.626	80.008	19.996	100.333	20.150	6.889	0.498
819.000	488.862	80.008	19.995	100.334	20.152	6.800	0.509
819.500	489.140	80.009	19.996	100.335	20.153	6.707	0.511
820.000	489.373	80.010	19.996	100.334	20.156	6.444	0.512
820.500	489.638	80.008	19.996	100.332	20.155	6.513	0.505
821.000	489.904	80.008	19.995	100.328	20.157	6.378	0.514
821.500	490.131	80.009	19.995	100.325	20.158	6.320	0.512
822.000	490.406	80.009	19.996	100.323	20.160	6.192	0.498
822.500	490.664	80.009	19.996	100.324	20.160	6.165	0.518
823.000	490.910	80.009	19.996	100.329	20.161	6.105	0.519
823.500	491.187	80.010	19.996	100.333	20.165	5.803	0.514
824.000	491.425	80.009	19.996	100.335	20.164	5.886	0.518
824.500	491.664	80.010	19.995	100.336	20.164	5.832	0.496
825.000	491.933	80.009	19.996	100.334	20.165	5.774	0.493
825.500	492.168	80.009	19.996	100.331	20.165	5.743	0.506
826.000	492.426	80.008	19.996	100.327	20.165	5.805	0.498
826.500	492.735	80.008	19.997	100.324	20.164	5.865	0.530
827.000	492.966	80.008	19.996	100.324	20.167	5.617	0.554
827.500	493.219	80.008	19.997	100.326	20.167	5.652	0.512
828.000	493.498	80.009	19.997	100.328	20.171	5.354	0.508
828.500	493.750	80.009	19.997	100.330	20.168	5.541	0.531
829.000	493.963	80.009	19.997	100.331	20.171	5.299	0.498
829.500	494.256	80.010	19.996	100.335	20.172	5.245	0.486
830.000	494.515	80.008	19.997	100.335	20.176	4.972	0.529
830.500	494.762	80.008	19.996	100.334	20.175	5.022	0.529
831.000	494.998	80.009	19.996	100.337	20.174	5.079	0.495
831.500	495.258	80.009	19.996	100.344	20.180	4.641	0.490
832.000	495.505	80.009	19.997	100.343	20.177	4.876	0.501
832.500	495.770	80.008	19.996	100.343	20.177	4.885	0.509
833.000	496.012	80.008	19.996	100.345	20.178	4.816	0.510
833.500	496.279	80.009	19.996	100.348	20.180	4.663	0.508
834.000	496.518	80.008	19.997	100.348	20.179	4.754	0.507
834.500	496.738	80.009	19.996	100.349	20.179	4.710	0.482
835.000	497.014	80.009	19.997	100.354	20.180	4.632	0.478
835.500	497.260	80.010	19.996	100.351	20.182	4.526	0.509
836.000	497.523	80.007	19.997	100.348	20.185	4.297	0.515
836.500	497.812	80.008	19.996	100.345	20.181	4.574	0.531
837.000	498.034	80.008	19.995	100.345	20.181	4.556	0.532
837.500	498.266	80.008	19.996	100.345	20.183	4.402	0.482
838.000	498.525	80.008	19.997	100.345	20.185	4.270	0.472
838.500	498.780	80.008	19.996	100.349	20.186	4.181	0.503
839.000	499.018	80.008	19.995	100.349	20.189	3.997	0.504
839.500	499.272	80.008	19.996	100.350	20.186	4.202	0.493
840.000	499.539	80.008	19.996	100.351	20.184	4.322	0.506
840.500	499.786	80.007	19.995	100.354	20.189	3.989	0.517
841.000	500.065	80.008	19.995	100.353	20.189	3.935	0.520
841.500	500.268	80.007	19.996	100.355	20.186	4.185	0.504
842.000	500.525	80.007	19.996	100.352	20.191	3.842	0.471
842.500	500.791	80.007	19.995	100.349	20.192	3.769	0.492
843.000	501.054	80.009	19.995	100.346	20.188	4.044	0.526
843.500	501.295	80.008	19.995	100.345	20.189	3.941	0.516
844.000	501.575	80.009	19.996	100.343	20.193	3.641	0.512
844.500	501.805	80.008	19.995	100.342	20.193	3.662	0.516
845.000	502.057	80.009	19.995	100.341	20.191	3.782	0.497
845.500	502.322	80.009	19.995	100.338	20.192	3.715	0.499
846.000	502.555	80.009	19.995	100.337	20.191	3.800	0.507
846.500	502.805	80.008	19.994	100.336	20.189	3.935	0.491
847.000	503.052	80.009	19.995	100.340	20.191	3.786	0.490
847.500	503.299	80.008	19.995	100.341	20.192	3.726	0.495
848.000	503.545	80.009	19.995	100.342	20.190	3.906	0.493
848.500	503.795	80.009	19.995	100.339	20.191	3.825	0.494
849.000	504.065	80.010	19.995	100.341	20.194	3.614	0.508
849.500	504.313	80.011	19.995	100.341	20.195	3.519	0.519
850.000	504.544	80.009	19.994	100.342	20.196	3.424	0.499
850.500	504.765	80.010	19.994	100.344	20.196	3.457	0.466
851.000	505.044	80.009	19.995	100.345	20.195	3.531	0.476
851.500	505.274	80.009	19.995	100.344	20.196	3.421	0.504
852.000	505.567	80.010	19.995	100.342	20.193	3.676	0.516
852.500	505.810	80.010	19.995	100.338	20.195	3.500	0.529
853.000	506.058	80.009	19.994	100.337	20.197	3.382	0.513
853.500	506.277	80.010	19.995	100.339	20.197	3.386	0.479
854.000	506.578	80.010	19.995	100.342	20.198	3.289	0.493
854.500	506.811	80.009	19.995	100.343	20.197	3.362	0.527
855.000	507.030	80.010	19.994	100.345	20.200	3.132	0.493
855.500	507.297	80.009	19.995	100.344	20.202	2.985	0.469
856.000	507.552	80.010	19.995	100.341	20.200	3.099	0.504
856.500	507.787	80.010	19.996	100.338	20.197	3.339	0.506
857.000	508.047	80.010	19.995	100.337	20.198	3.248	0.493
857.500	508.314	80.011	19.995	100.338	20.201	3.017	0.511
858.000	508.537	80.009	19.995	100.339	20.201	3.074	0.508
858.500	508.803	80.010	19.994	100.344	20.203	2.884	0.490
859.000	509.033	80.010	19.994	100.346	20.204	2.855	0.493
859.500	509.280	80.012	19.995	100.342	20.204	2.818	0.486
860.000	509.550	80.009	19.995	100.339	20.205	2.712	0.497
860.501	509.785	80.009	19.995	100.338	20.201	3.058	0.511
861.000	510.073	80.010	19.995	100.334	20.204	2.830	0.514
861.500	510.307	80.009	19.993	100.331	20.208	2.546	0.523
862.000	510.576	80.010	19.994	100.331	20.204	2.811	0.512
862.500	510.778	80.009	19.995	100.333	20.202	2.971	0.487
863.000	511.017	80.009	19.995	100.331	20.203	2.896	0.456
863.500	511.285	80.009	19.995	100.331	20.205	2.741	0.474
864.000	511.524	80.009	19.995	100.332	20.203	2.936	0.507
864.500	511.809	80.010	19.994	100.332	20.203	2.865	0.516
865.000	512.040	80.011	19.997	100.332	20.202	2.981	0.520
865.500	512.288	80.010	19.995	100.336	20.205	2.749	0.498
866.000	512.535	80.009	19.996	100.340	20.205	2.783	0.487
866.500	512.747	80.009	19.994	100.345	20.204	2.785	0.476
867.000	513.017	80.009	19.995	100.347	20.205	2.762	0.471
867.500	513.270	80.010	19.995	100.352	20.207	2.625	0.503
868.000	513.527	80.009	19.995	100.350	20.204	2.816	0.517
868.500	513.813	80.010	19.995	100.351	20.208	2.555	0.527
869.000	514.096	80.010	19.995	100.350	20.207	2.588	0.556
869.500	514.318	80.011	19.996	100.350	20.206	2.642	0.537
870.000	514.578	80.011	19.995	100.348	20.207	2.582	0.494
870.500	514.798	80.013	19.995	100.348	20.207	2.623	0.481
871.000	515.117	80.011	19.995	100.341	20.205	2.780	0.509
871.500	515.329	80.011	19.994	100.337	20.209	2.449	0.534
872.000	515.601	80.012	19.996	100.331	20.206	2.702	0.507
872.500	515.839	80.011	19.995	100.330	20.208	2.489	0.497
873.000	516.060	80.011	19.994	100.333	20.210	2.365	0.485
873.500	516.355	80.011	19.995	100.336	20.206	2.691	0.488
874.000	516.582	80.012	19.994	100.336	20.211	2.276	0.519
874.500	516.843	80.011	19.994	100.337	20.209	2.406	0.505
875.000	517.134	80.012	19.994	100.338	20.214	2.079	0.520
875.501	517.385	80.012	19.995	100.337	20.212	2.238	0.547
876.001	517.589	80.011	19.995	100.339	20.217	1.814	0.498
876.500	517.870	80.012	19.995	100.342	20.213	2.122	0.470
877.000	518.085	80.010	19.995	100.342	20.212	2.232	0.490
877.500	518.350	80.012	19.995	100.342	20.212	2.249	0.488
878.000	518.611	80.013	19.993	100.345	20.210	2.362	0.503
878.500	518.880	80.012	19.995	100.347	20.212	2.203	0.528
879.000	519.116	80.012	19.994	100.350	20.212	2.214	0.517
879.500	519.355	80.013	19.995	100.352	20.210	2.334	0.490
880.000	519.616	80.012	19.994	100.352	20.211	2.278	0.488
880.500	519.858	80.012	19.994	100.346	20.209	2.431	0.502
881.000	520.134	80.013	19.995	100.340	20.212	2.191	0.510
881.500	520.360	80.013	19.995	100.336	20.210	2.360	0.510
882.000	520.665	80.011	19.995	100.337	20.215	2.013	0.517
882.500	520.872	80.012	19.994	100.333	20.211	2.309	0.522
883.000	521.137	80.011	19.995	100.335	20.215	2.007	0.492
883.500	521.385	80.011	19.995	100.337	20.215	2.023	0.493
884.000	521.622	80.011	19.995	100.340	20.213	2.176	0.499
884.500	521.901	80.010	19.995	100.338	20.211	2.305	0.500
885.000	522.095	80.010	19.996	100.341	20.213	2.174	0.495
885.500	522.408	80.010	19.996	100.339	20.214	2.028	0.491
886.000	522.637	80.009	19.995	100.339	20.217	1.852	0.525
886.500	522.909	80.011	19.995	100.333	20.214	2.090	0.522
887.000	523.151	80.010	19.996	100.330	20.214	2.098	0.508
887.500	523.413	80.011	19.995	100.330	20.214	2.034	0.509
888.000	523.673	80.009	19.995	100.333	20.212	2.180	0.513
888.500	523.921	80.010	19.995	100.334	20.214	2.040	0.515
889.000	524.214	80.009	19.996	100.338	20.212	2.209	0.524
889.500	524.447	80.009	19.996	100.340	20.212	2.207	0.534
890.000	524.732	80.009	19.996	100.341	20.211	2.274	0.523
890.500	524.932	80.010	19.996	100.339	20.213	2.147	0.502
891.000	525.183	80.009	19.995	100.337	20.214	2.079	0.468
891.500	525.442	80.009	19.996	100.339	20.214	2.040	0.480
892.000	525.690	80.010	19.996	100.338	20.213	2.137	0.509
892.500	525.971	80.009	19.996	100.338	20.213	2.123	0.518
893.000	526.215	80.009	19.996	100.340	20.216	1.930	0.527
893.500	526.452	80.009	19.995	100.345	20.212	2.178	0.503
894.000	526.678	80.009	19.996	100.341	20.218	1.783	0.472
894.500	526.962	80.008	19.996	100.339	20.216	1.936	0.486
895.000	527.184	80.010	19.997	100.337	20.214	2.067	0.508
895.500	527.424	80.009	19.995	100.340	20.213	2.174	0.484
896.000	527.644	80.008	19.995	100.342	20.215	1.967	0.462
896.500	527.878	80.009	19.996	100.348	20.213	2.104	0.457
897.000	528.186	80.009	19.997	100.350	20.213	2.122	0.498
897.500	528.448	80.009	19.996	100.348	20.218	1.775	0.556
898.000	528.674	80.008	19.996	100.343	20.216	1.947	0.529
898.500	528.943	80.007	19.996	100.337	20.218	1.785	0.492
899.000	529.211	80.009	19.996	100.331	20.215	2.017	0.516
899.501	529.439	80.009	19.996	100.331	20.216	1.879	0.516
900.000	529.706	80.007	19.996	100.332	20.213	2.108	0.495
900.500	529.980	80.008	19.996	100.335	20.215	1.997	0.518
901.000	530.214	80.008	19.996	100.338	20.213	2.106	0.524
901.500	530.441	80.008	19.996	100.340	20.213	2.158	0.484
902.000	530.693	80.009	19.995	100.340	20.213	2.168	0.470
902.500	530.910	80.009	19.996	100.344	20.214	2.028	0.474
903.000	531.165	80.008	19.995	100.345	20.215	1.967	0.470
903.500	531.445	80.009	19.997	100.341	20.214	2.075	0.503
904.000	531.659	80.009	19.996	100.340	20.214	2.085	0.515
904.500	531.963	80.009	19.995	100.340	20.216	1.880	0.506
905.000	532.166	80.009	19.997	100.336	20.215	2.023	0.513
905.500	532.437	80.009	19.997	100.335	20.216	1.903	0.491
906.001	532.695	80.009	19.996	100.335	20.214	2.077	0.502
906.500	532.934	80.008	19.996	100.334	20.215	1.957	0.513
907.000	533.194	80.009	19.995	100.334	20.217	1.818	0.498
907.500	533.427	80.010	19.996	100.333	20.215	1.957	0.496
908.000	533.692	80.009	19.996	100.334	20.216	1.922	0.495
908.500	533.936	80.009	19.996	100.336	20.216	1.928	0.504
909.000	534.173	80.009	19.995	100.337	20.216	1.905	0.495
909.500	534.445	80.008	19.996	100.340	20.216	1.877	0.495
910.000	534.675	80.010	19.995	100.345	20.217	1.844	0.505
910.500	534.942	80.009	19.995	100.347	20.217	1.839	0.500
911.000	535.156	80.009	19.996	100.343	20.216	1.934	0.489
911.500	535.449	80.010	19.996	100.348	20.216	1.899	0.494
912.000	535.709	80.009	19.995	100.352	20.214	2.057	0.530
912.500	535.940	80.009	19.996	100.348	20.219	1.717	0.522
913.000	536.183	80.011	19.995	100.347	20.212	2.237	0.483
913.501	536.408	80.007	19.995	100.351	20.217	1.873	0.471
914.000	536.648	80.009	19.995	100.345	20.215	2.017	0.466
914.500	536.904	80.009	19.997	100.338	20.217	1.816	0.480
915.000	537.153	80.009	19.995	100.335	20.215	1.961	0.500
915.500	537.380	80.008	19.996	100.332	20.213	2.141	0.490
916.000	537.629	80.009	19.996	100.327	20.216	1.901	0.476
916.500	537.885	80.009	19.996	100.328	20.215	1.961	0.491
917.000	538.101	80.008	19.995	100.328	20.214	2.094	0.489
917.500	538.376	80.008	19.995	100.333	20.216	1.949	0.481
918.000	538.596	80.007	19.996	100.336	20.215	2.019	0.493
918.500	538.869	80.009	19.996	100.338	20.214	2.092	0.495
919.000	539.135	80.008	19.998	100.342	20.216	1.920	0.516
919.500	539.356	80.007	19.996	100.349	20.217	1.874	0.513
920.000	539.630	80.006	19.996	100.349	20.216	1.930	0.491
920.500	539.875	80.009	19.996	100.353	20.212	2.251	0.507
921.000	540.117	80.007	19.996	100.354	20.213	2.106	0.503
921.500	540.353	80.007	19.996	100.352	20.213	2.115	0.483
922.000	540.587	80.006	19.996	100.349	20.214	2.086	0.474
922.500	540.828	80.007	19.996	100.350	20.217	1.842	0.472
923.001	541.095	80.007	19.996	100.349	20.216	1.937	0.491
923.500	541.306	80.006	19.996	100.351	20.214	2.057	0.493
924.000	541.568	80.008	19.995	100.354	20.215	1.951	0.476
924.500	541.834	80.006	19.998	100.355	20.216	1.883	0.501
925.000	542.066	80.006	19.997	100.350	20.217	1.848	0.513
925.500	542.330	80.007	19.996	100.346	20.218	1.755	0.497
926.001	542.546	80.007	19.996	100.342	20.218	1.788	0.488
926.500	542.784	80.007	19.996	100.340	20.222	1.492	0.468
927.000	543.036	80.007	19.996	100.342	20.217	1.848	0.472
927.500	543.273	80.007	19.997	100.347	20.213	2.110	0.489
928.000	543.532	80.008	19.996	100.352	20.218	1.775	0.492
928.500	543.756	80.008	19.996	100.351	20.218	1.777	0.490
929.000	543.982	80.008	19.996	100.351	20.214	2.029	0.467
929.500	544.221	80.008	19.996	100.348	20.214	2.034	0.457
930.000	544.489	80.007	19.996	100.346	20.214	2.087	0.485
930.500	544.749	80.009	19.997	100.343	20.218	1.746	0.517
931.000	544.945	80.008	19.997	100.349	20.219	1.721	0.492
931.500	545.196	80.009	19.996	100.350	20.216	1.949	0.452
932.000	545.462	80.009	19.996	100.353	20.217	1.846	0.482
932.500	545.698	80.010	19.996	100.355	20.219	1.661	0.509
933.000	545.969	80.010	19.997	100.359	20.220	1.630	0.504
933.500	546.186	80.010	19.996	100.360	20.217	1.846	0.497
934.000	546.446	80.008	19.995	100.360	20.215	1.961	0.482
934.500	546.665	80.011	19.997	100.358	20.216	1.918	0.478
935.000	546.913	80.010	19.994	100.355	20.216	1.899	0.473
935.500	547.169	80.010	19.996	100.353	20.216	1.924	0.486
936.000	547.415	80.009	19.996	100.353	20.217	1.835	0.503
936.500	547.662	80.009	19.996	100.356	20.214	2.036	0.498
937.000	547.918	80.010	19.994	100.358	20.217	1.874	0.498
937.500	548.162	80.010	19.996	100.360	20.218	1.750	0.501
938.000	548.411	80.010	19.996	100.361	20.217	1.854	0.497
938.500	548.668	80.011	19.996	100.356	20.213	2.143	0.500
939.000	548.923	80.010	19.995	100.349	20.216	1.908	0.509
939.500	549.172	80.010	19.995	100.342	20.218	1.746	0.508
940.000	549.432	80.011	19.995	100.338	20.214	2.088	0.506
940.500	549.639	80.009	19.995	100.337	20.215	1.953	0.488
941.000	549.905	80.009	19.995	100.336	20.220	1.595	0.470
941.500	550.174	80.010	19.995	100.341	20.216	1.881	0.504
942.000	550.421	80.010	19.995	100.348	20.217	1.808	0.525
942.500	550.651	80.010	19.995	100.351	20.215	1.976	0.496
943.000	550.926	80.010	19.995	100.350	20.218	1.756	0.491
943.500	551.158	80.009	19.995	100.356	20.218	1.746	0.506
944.000	551.399	80.009	19.994	100.357	20.215	1.990	0.490
944.500	551.653	80.009	19.996	100.354	20.217	1.814	0.484
945.000	551.902	80.008	19.995	100.349	20.214	2.054	0.499
945.500	552.179	80.009	19.995	100.347	20.213	2.110	0.515
946.000	552.427	80.009	19.995	100.342	20.213	2.162	0.525
946.500	552.713	80.009	19.995	100.342	20.212	2.251	0.529
947.000	552.937	80.009	19.995	100.342	20.217	1.835	0.522
947.500	553.207	80.009	19.995	100.342	20.214	2.083	0.502
948.000	553.456	80.008	19.995	100.342	20.215	1.992	0.506
948.500	553.697	80.010	19.995	100.345	20.219	1.678	0.504
949.000	553.949	80.008	19.995	100.342	20.217	1.800	0.491
949.500	554.234	80.010	19.995	100.344	20.219	1.703	0.515
950.000	554.460	80.009	19.995	100.346	20.218	1.732	0.524
950.500	554.769	80.010	19.995	100.349	20.217	1.829	0.523
951.000	555.036	80.009	19.996	100.349	20.215	2.021	0.555
951.500	555.269	80.010	19.996	100.349	20.217	1.868	0.538
952.000	555.504	80.008	19.995	100.345	20.217	1.837	0.484
952.500	555.751	80.010	19.995	100.347	20.219	1.719	0.475
953.000	556.032	80.010	19.995	100.347	20.217	1.800	0.505
953.500	556.301	80.009	19.995	100.344	20.217	1.812	0.539
954.000	556.548	80.011	19.995	100.346	20.217	1.864	0.533
954.500	556.776	80.010	19.996	100.348	20.216	1.949	0.495
955.000	557.049	80.011	19.995	100.347	20.217	1.848	0.488
955.500	557.280	80.009	19.997	100.347	20.218	1.788	0.502
956.000	557.513	80.012	19.996	100.350	20.218	1.784	0.484
956.500	557.815	80.012	19.995	100.349	20.216	1.910	0.500
957.000	558.072	80.011	19.994	100.346	20.215	1.961	0.547
957.500	558.329	80.010	19.995	100.343	20.217	1.837	0.536
958.000	558.563	80.011	19.995	100.337	20.215	1.988	0.503
958.500	558.847	80.010	19.995	100.333	20.215	1.997	0.505
959.000	559.089	80.011	19.994	100.334	20.215	2.009	0.522
959.500	559.324	80.010	19.996	100.335	20.219	1.649	0.501
960.000	559.613	80.011	19.995	100.340	20.218	1.783	0.500
960.500	559.854	80.012	19.995	100.345	20.217	1.860	0.527
961.000	560.131	80.011	19.996	100.350	20.214	2.052	0.524
961.500	560.374	80.012	19.995	100.351	20.218	1.753	0.519
962.000	560.654	80.011	19.995	100.354	20.215	2.009	0.522
962.500	560.899	80.011	19.996	100.356	20.216	1.906	0.524
963.000	561.175	80.010	19.994	100.357	20.218	1.777	0.523
963.500	561.429	80.012	19.996	100.356	20.218	1.784	0.525
964.000	561.678	80.011	19.994	100.357	20.217	1.841	0.516
964.501	561.919	80.010	19.995	100.355	20.217	1.829	0.497
965.000	562.191	80.011	19.997	100.354	20.215	1.974	0.502
965.500	562.423	80.011	19.996	100.356	20.216	1.899	0.509
966.000	562.710	80.010	19.996	100.357	20.217	1.854	0.511
966.500	562.969	80.011	19.996	100.355	20.215	1.958	0.532
967.000	563.252	80.010	19.995	100.356	20.216	1.879	0.544
967.500	563.490	80.010	19.995	100.355	20.217	1.850	0.532
968.000	563.781	80.009	19.997	100.355	20.215	1.959	0.525
968.500	564.005	80.010	19.995	100.353	20.216	1.937	0.522
969.000	564.238	80.008	19.996	100.355	20.215	1.972	0.486
969.500	564.507	80.009	19.996	100.355	20.214	2.046	0.480
970.000	564.785	80.009	19.995	100.355	20.214	2.046	0.525
970.500	565.045	80.009	19.996	100.354	20.218	1.765	0.542
971.000	565.315	80.007	19.995	100.351	20.216	1.889	0.534
971.500	565.595	80.007	19.993	100.351	20.217	1.868	0.540
972.000	565.837	80.010	19.997	100.353	20.214	2.032	0.536
972.500	566.091	80.008	19.997	100.356	20.217	1.837	0.509
973.000	566.319	80.008	19.993	100.358	20.216	1.887	0.489
973.500	566.621	80.009	19.996	100.360	20.216	1.908	0.506
974.000	566.879	80.010	19.994	100.358	20.218	1.753	0.545
974.500	567.138	80.009	19.994	100.355	20.217	1.871	0.539
975.000	567.380	80.010	19.995	100.352	20.216	1.885	0.509
975.500	567.723	80.009	19.996	100.351	20.215	1.978	0.543
976.000	567.931	80.010	19.997	100.353	20.218	1.750	0.568
976.500	568.217	80.009	19.994	100.357	20.215	1.964	0.523
977.000	568.490	80.011	19.995	100.361	20.215	1.968	0.526
977.500	568.768	80.008	19.996	100.364	20.217	1.835	0.555
978.000	568.994	80.009	19.996	100.363	20.219	1.715	0.528
978.500	569.278	80.009	19.995	100.360	20.217	1.858	0.507
979.000	569.541	80.008	19.997	100.355	20.215	1.995	0.529
979.500	569.798	80.010	19.997	100.351	20.215	2.001	0.534
980.000	570.020	80.008	19.993	100.346	20.215	2.003	0.500
980.500	570.294	80.009	19.994	100.347	20.216	1.885	0.487
981.000	570.583	80.008	19.996	100.348	20.213	2.146	0.529
981.500	570.820	80.008	19.995	100.352	20.216	1.883	0.545
982.000	571.091	80.007	19.997	100.355	20.217	1.833	0.517
982.500	571.365	80.009	19.994	100.355	20.217	1.815	0.526
983.000	571.640	80.008	19.995	100.353	20.218	1.790	0.547
983.500	571.850	80.010	19.996	100.355	20.214	2.044	0.518
984.000	572.136	80.009	19.993	100.354	20.215	2.011	0.490
984.500	572.439	80.009	19.995	100.353	20.215	1.955	0.542
985.000	572.689	80.008	19.996	100.357	20.217	1.819	0.571
985.500	572.948	80.008	19.995	100.360	20.217	1.856	0.532
986.000	573.200	80.009	19.994	100.358	20.213	2.131	0.510
986.500	573.466	80.008	19.996	100.354	20.214	2.069	0.514
987.000	573.730	80.008	19.995	100.353	20.218	1.777	0.524
987.500	574.003	80.009	19.995	100.353	20.216	1.901	0.534
988.000	574.316	80.009	19.996	100.351	20.216	1.891	0.562
988.500	574.581	80.008	19.997	100.353	20.216	1.899	0.582
989.000	574.854	80.008	19.995	100.357	20.216	1.883	0.558
989.500	575.118	80.008	19.995	100.359	20.215	2.001	0.538
990.000	575.384	80.008	19.996	100.354	20.214	2.090	0.534
990.500	575.650	80.009	19.994	100.355	20.216	1.889	0.531
991.000	575.952	80.010	19.995	100.352	20.217	1.868	0.550
991.500	576.186	80.010	19.999	100.350	20.215	1.976	0.552
992.000	576.479	80.009	19.995	100.349	20.216	1.891	0.531
992.500	576.736	80.009	19.997	100.351	20.216	1.914	0.539
993.000	577.029	80.008	19.995	100.353	20.216	1.939	0.551
993.500	577.260	80.008	19.996	100.357	20.220	1.616	0.537
994.000	577.521	80.008	19.995	100.356	20.217	1.868	0.508
994.500	577.766	80.008	19.993	100.352	20.217	1.875	0.499
995.000	578.070	80.010	19.995	100.352	20.216	1.908	0.528
995.500	578.347	80.009	19.993	100.350	20.216	1.883	0.565
996.000	578.637	80.008	19.996	100.349	20.218	1.759	0.574
996.500	578.876	80.009	19.996	100.349	20.216	1.912	0.548
997.000	579.160	80.008	19.995	100.354	20.215	2.011	0.525
997.500	579.431	80.008	19.996	100.357	20.214	2.063	0.539
998.000	579.686	80.007	19.994	100.355	20.213	2.154	0.540
998.500	579.936	80.009	19.997	100.355	20.215	1.984	0.516
999.000	580.188	80.008	19.997	100.357	20.218	1.726	0.504
999.500	580.501	80.008	19.997	100.354	20.217	1.854	0.533
1000.000	580.752	80.008	19.996	100.350	20.219	1.649	0.564
1000.500	581.049	80.009	19.998	100.348	20.217	1.833	0.556
1001.000	581.313	80.008	19.996	100.346	20.219	1.678	0.555
1001.500	581.631	80.008	19.995	100.346	20.214	2.090	0.571
1002.000	581.883	80.009	19.998	100.348	20.218	1.736	0.576
1002.500	582.168	80.009	19.996	100.350	20.216	1.895	0.554
1003.000	582.455	80.008	19.995	100.355	20.220	1.643	0.554
1003.500	582.687	80.008	19.997	100.355	20.219	1.684	0.545
1004.000	582.969	80.007	19.997	100.355	20.217	1.837	0.516
1004.500	583.221	80.009	19.996	100.356	20.217	1.844	0.524
1005.000	583.479	80.008	19.997	100.355	20.217	1.858	0.522
1005.500	583.738	80.009	19.997	100.351	20.218	1.769	0.514
1006.000	584.054	80.008	19.996	100.349	20.215	1.953	0.546
1006.500	584.318	80.008	19.995	100.350	20.215	1.955	0.577
1007.000	584.591	80.008	19.996	100.349	20.216	1.949	0.558
1007.500	584.863	80.008	19.994	100.351	20.214	2.069	0.541
1008.000	585.150	80.008	19.994	100.355	20.217	1.815	0.552
1008.500	585.419	80.008	19.998	100.359	20.218	1.754	0.557
1009.000	585.715	80.009	19.996	100.359	20.216	1.949	0.561
1009.500	585.946	80.009	19.997	100.361	20.217	1.850	0.547
1010.000	586.277	80.009	19.998	100.361	20.216	1.879	0.545
1010.500	586.508	80.008	19.996	100.360	20.216	1.905	0.562
1011.000	586.794	80.008	19.995	100.359	20.217	1.850	0.539
1011.500	587.036	80.009	19.995	100.358	20.214	2.044	0.522
1012.000	587.315	80.008	19.997	100.356	20.216	1.905	0.525
1012.500	587.599	80.010	19.995	100.354	20.216	1.879	0.542
1013.000	587.883	80.009	19.997	100.352	20.216	1.932	0.566
1013.500	588.141	80.010	19.996	100.351	20.213	2.129	0.555
1014.000	588.437	80.009	19.995	100.350	20.213	2.133	0.548
1014.500	588.698	80.010	19.997	100.352	20.212	2.251	0.556
1015.000	588.965	80.010	19.996	100.355	20.210	2.359	0.543
1015.500	589.244	80.010	19.996	100.357	20.213	2.133	0.537
1016.000	589.515	80.010	19.996	100.359	20.216	1.920	0.547
1016.500	589.793	80.012	19.996	100.360	20.214	2.071	0.549
1017.000	590.039	80.010	19.996	100.360	20.218	1.730	0.537
1017.500	590.347	80.010	19.996	100.359	20.216	1.877	0.539
1018.000	590.589	80.009	19.997	100.355	20.216	1.879	0.552
1018.500	590.860	80.010	19.996	100.353	20.219	1.686	0.531
1019.000	591.144	80.009	19.997	100.353	20.215	1.964	0.534
1019.500	591.407	80.011	19.997	100.350	20.219	1.655	0.552
1020.000	591.686	80.011	19.997	100.347	20.218	1.734	0.544
1020.500	591.950	80.011	19.997	100.348	20.219	1.674	0.542
1021.000	592.219	80.010	19.996	100.348	20.219	1.672	0.538
1021.500	592.500	80.010	19.995	100.344	20.218	1.788	0.542
1022.000	592.761	80.010	19.997	100.344	20.220	1.626	0.546
1022.500	593.051	80.011	19.995	100.347	20.217	1.858	0.547
1023.000	593.310	80.010	19.996	100.347	20.217	1.868	0.550
1023.500	593.594	80.009	19.998	100.350	20.218	1.726	0.546
1024.000	593.841	80.009	19.997	100.354	20.218	1.780	0.537
1024.500	594.137	80.008	19.996	100.357	20.219	1.707	0.537
1025.000	594.422	80.009	19.998	100.358	20.219	1.701	0.562
1025.500	594.693	80.009	19.996	100.359	20.220	1.626	0.569
1026.000	594.978	80.010	19.998	100.359	20.221	1.560	0.556
1026.500	595.258	80.010	19.997	100.359	20.218	1.732	0.561
1027.000	595.516	80.010	19.996	100.359	20.219	1.699	0.552
1027.500	595.773	80.009	19.998	100.357	20.219	1.684	0.526
1028.000	596.020	80.009	19.997	100.354	20.219	1.713	0.509
1028.500	596.316	80.009	19.999	100.353	20.224	1.320	0.524
1029.000	596.568	80.009	19.997	100.354	20.217	1.815	0.546
1029.500	596.867	80.010	19.997	100.354	20.221	1.560	0.550
1030.000	597.133	80.009	19.997	100.354	20.221	1.562	0.558
1030.500	597.366	80.009	19.996	100.355	20.217	1.804	0.532
1031.000	597.668	80.009	19.997	100.354	20.222	1.438	0.517
1031.500	597.951	80.010	19.997	100.354	20.221	1.535	0.560
1032.000	598.192	80.010	19.995	100.355	20.220	1.583	0.554
1032.500	598.492	80.009	19.995	100.356	20.219	1.653	0.533
1033.000	598.748	80.009	19.997	100.359	20.217	1.875	0.549
1033.500	599.024	80.010	19.996	100.361	20.217	1.813	0.544
1034.001	599.319	80.010	19.996	100.362	20.220	1.583	0.551
1034.501	599.557	80.009	19.993	100.362	20.220	1.610	0.552
1035.001	599.829	80.010	19.995	100.362	20.220	1.618	0.522
1035.501	600.046	80.010	19.995	100.363	20.220	1.587	0.500
1036.001	600.320	80.010	19.994	100.363	20.220	1.612	0.489
1036.500	600.583	80.011	19.995	100.363	20.220	1.603	0.513
1037.000	600.856	80.011	19.996	100.363	20.219	1.686	0.537
1037.500	601.114	80.010	19.994	100.363	20.219	1.649	0.534
1038.000	601.378	80.009	19.993	100.359	20.221	1.539	0.527
1038.501	601.640	80.011	19.993	100.357	20.220	1.620	0.524
1039.001	601.893	80.010	19.996	100.354	20.219	1.653	0.521
1039.500	602.159	80.011	19.995	100.354	20.221	1.504	0.517
1040.000	602.393	80.012	19.993	100.352	20.223	1.347	0.509
1040.500	602.703	80.011	19.997	100.353	20.221	1.537	0.522
1041.000	602.934	80.013	19.995	100.352	20.217	1.806	0.543
1041.500	603.159	80.011	19.995	100.352	20.221	1.506	0.499
1042.000	603.460	80.012	19.994	100.354	20.220	1.616	0.491
1042.500	603.690	80.011	19.995	100.355	20.222	1.421	0.528
1043.000	603.948	80.012	19.996	100.356	20.222	1.475	0.510
