Repository: ulfsri/fsri_materials_database

# Materials and Products Database

## 01_Data

Raw data generated from each apparatus are included here in plain-text format. The data is organized first by material, next by the short name of test apparatus used, and where applicable additional filtering by test settings.

### material.json

Each material directory contains a json file of the same name as the material. This file links the data stored in the repository as well as data and graphs produced by the accompanying scripts (__02_Scripts__) to the respective landing page for the material on the front-end website.

File: 01_Data/Bamboo_RugA/MCC/Bamboo_RugA_MCC_30K_min_211124_R3.txt (part 1 of 4)
Sample ID:	C:\MCC\MCC Cal\Test\Bamboo_RugA_MCC_30K_min_211124_R3.txt
Sample Weight (mg):	4.83
Heating Rate (C/s):	0.5
Combustor Temp (C):	900
N2 Flow Rate (cc/min):	80
O2 Flow Rate (cc/min):	20
Calibration File:	C:\MCC\MCC Cal\Coeff1 JN10440_30_210304.txt.txt
T Correction Coefficients:	0	1.024463	0
Time Shift (s):	14
*
Time (s)	Temperature (C)	N2 flow rate (cc/min)	O2 flow rate (cc/min)	Flow Rate (cc/min)	Oxygen (%)	HRR (W/g)	Heating rate (C/s)
-0.001	110.532	80.009	19.994	103.127	19.971	-0.207	0.033
0.499	110.540	80.009	19.994	103.127	19.972	-0.254	0.022
0.999	110.548	80.009	19.994	103.127	19.972	-0.230	0.009
1.499	110.531	80.009	19.994	103.128	19.971	-0.201	0.004
1.999	110.544	80.009	19.995	103.128	19.970	-0.146	-0.006
2.499	110.543	80.010	19.994	103.128	19.971	-0.182	0.004
2.999	110.550	80.009	19.995	103.128	19.973	-0.315	0.009
3.499	110.516	80.009	19.996	103.129	19.969	-0.032	-0.011
4.000	110.544	80.009	19.995	103.130	19.971	-0.203	-0.016
4.500	110.522	80.009	19.994	103.130	19.969	-0.072	-0.000
5.000	110.510	80.010	19.995	103.136	19.969	-0.077	-0.014
5.499	110.539	80.010	19.995	103.144	19.967	0.085	-0.008
5.999	110.540	80.009	19.994	103.150	19.966	0.162	0.023
6.499	110.575	80.009	19.995	103.157	19.967	0.088	0.033
6.999	110.530	80.009	19.995	103.164	19.964	0.268	0.013
7.499	110.546	80.009	19.995	103.167	19.963	0.322	-0.020
8.000	110.554	80.009	19.996	103.167	19.965	0.198	-0.003
8.500	110.577	80.009	19.995	103.166	19.964	0.273	0.028
9.000	110.535	80.009	19.994	103.167	19.960	0.549	0.006
9.499	110.576	80.009	19.993	103.171	19.961	0.495	-0.011
9.999	110.573	80.008	19.995	103.176	19.959	0.590	0.018
10.499	110.565	80.009	19.995	103.183	19.959	0.615	0.014
10.999	110.575	80.010	19.996	103.191	19.957	0.750	-0.004
11.500	110.606	80.010	19.995	103.198	19.963	0.367	0.022
12.000	110.628	80.009	19.996	103.200	19.962	0.432	0.047
12.500	110.640	80.009	19.994	103.203	19.960	0.515	0.043
13.000	110.585	80.010	19.996	103.203	19.960	0.515	-0.004
13.499	110.612	80.009	19.995	103.205	19.957	0.718	-0.035
13.999	110.654	80.010	19.995	103.205	19.958	0.689	0.021
14.499	110.628	80.010	19.994	103.205	19.955	0.853	0.043
14.999	110.661	80.009	19.994	103.206	19.960	0.574	0.011
15.500	110.684	80.009	19.995	103.213	19.957	0.725	0.032
16.000	110.683	80.010	19.994	103.217	19.956	0.806	0.039
16.500	110.696	80.009	19.995	103.222	19.954	0.943	0.017
17.000	110.718	80.009	19.994	103.230	19.957	0.727	0.023
17.500	110.748	80.010	19.994	103.235	19.957	0.713	0.044
17.999	110.783	80.010	19.993	103.235	19.956	0.837	0.059
18.499	110.800	80.011	19.994	103.236	19.958	0.702	0.058
18.999	110.823	80.009	19.994	103.239	19.956	0.790	0.046
19.499	110.864	80.010	19.994	103.239	19.957	0.765	0.052
20.000	110.838	80.010	19.995	103.238	19.954	0.956	0.040
20.500	110.863	80.011	19.994	103.233	19.953	0.981	0.007
21.000	110.931	80.010	19.994	103.231	19.951	1.138	0.046
21.500	110.938	80.010	19.994	103.230	19.950	1.188	0.084
21.999	110.974	80.011	19.995	103.229	19.952	1.094	0.059
22.500	111.014	80.011	19.994	103.234	19.946	1.479	0.059
23.000	111.034	80.010	19.994	103.247	19.947	1.445	0.068
23.499	111.067	80.010	19.994	103.256	19.949	1.253	0.057
23.999	111.133	80.011	19.994	103.265	19.946	1.509	0.076
24.499	111.140	80.010	19.994	103.273	19.944	1.598	0.086
24.999	111.205	80.010	19.995	103.278	19.945	1.539	0.073
25.499	111.239	80.011	19.994	103.279	19.944	1.622	0.085
25.999	111.261	80.010	19.994	103.283	19.942	1.726	0.078
26.499	111.296	80.010	19.994	103.284	19.945	1.551	0.056
26.999	111.379	80.011	19.995	103.288	19.942	1.732	0.087
27.499	111.433	80.012	19.996	103.288	19.940	1.851	0.128
27.999	111.477	80.011	19.995	103.290	19.941	1.831	0.118
28.499	111.509	80.012	19.995	103.295	19.939	1.923	0.086
28.999	111.548	80.011	19.994	103.301	19.939	1.961	0.073
29.500	111.598	80.010	19.995	103.306	19.937	2.089	0.080
30.000	111.648	80.011	19.995	103.313	19.938	1.994	0.094
30.499	111.737	80.010	19.994	103.317	19.933	2.361	0.119
30.999	111.782	80.009	19.995	103.322	19.934	2.253	0.136
31.499	111.865	80.008	19.994	103.321	19.934	2.253	0.131
32.000	111.890	80.009	19.995	103.305	19.933	2.375	0.118
32.499	111.984	80.010	19.994	103.289	19.936	2.152	0.114
32.999	112.062	80.010	19.996	103.276	19.934	2.305	0.146
33.499	112.121	80.010	19.996	103.264	19.936	2.177	0.154
33.999	112.176	80.009	19.995	103.260	19.933	2.380	0.125
34.499	112.257	80.008	19.996	103.286	19.935	2.213	0.125
34.999	112.335	80.008	19.997	103.335	19.933	2.336	0.147
35.499	112.429	80.007	19.995	103.364	19.934	2.275	0.165
35.999	112.453	80.008	19.995	103.379	19.932	2.442	0.145
36.499	112.543	80.008	19.995	103.389	19.932	2.395	0.116
36.999	112.607	80.008	19.996	103.385	19.933	2.341	0.134
37.500	112.678	80.008	19.996	103.354	19.934	2.304	0.145
37.999	112.775	80.008	19.996	103.339	19.930	2.559	0.152
38.499	112.833	80.007	19.994	103.337	19.932	2.397	0.161
38.999	112.936	80.009	19.996	103.338	19.930	2.558	0.158
39.499	113.019	80.009	19.995	103.340	19.931	2.457	0.174
40.000	113.121	80.008	19.997	103.341	19.931	2.507	0.186
40.500	113.256	80.008	19.994	103.342	19.928	2.714	0.211
40.999	113.312	80.006	19.995	103.343	19.929	2.599	0.214
41.499	113.418	80.007	19.994	103.344	19.928	2.664	0.176
41.999	113.522	80.008	19.994	103.345	19.928	2.653	0.186
42.499	113.639	80.009	19.994	103.344	19.929	2.590	0.216
42.999	113.717	80.008	19.995	103.345	19.930	2.577	0.209
43.499	113.824	80.009	19.995	103.342	19.929	2.604	0.190
43.999	113.951	80.008	19.994	103.335	19.927	2.719	0.209
44.499	114.006	80.008	19.994	103.330	19.929	2.638	0.208
44.999	114.109	80.009	19.995	103.330	19.929	2.586	0.170
45.499	114.250	80.009	19.993	103.333	19.930	2.566	0.201
45.999	114.345	80.009	19.995	103.339	19.930	2.563	0.240
46.499	114.405	80.010	19.993	103.345	19.931	2.478	0.196
46.999	114.587	80.007	19.995	103.349	19.926	2.797	0.199
47.499	114.660	80.009	19.995	103.353	19.928	2.693	0.248
47.999	114.763	80.008	19.993	103.351	19.930	2.556	0.215
48.499	114.867	80.009	19.995	103.353	19.930	2.550	0.191
48.999	114.990	80.008	19.994	103.352	19.929	2.588	0.217
49.499	115.113	80.008	19.994	103.351	19.928	2.660	0.237
49.999	115.222	80.008	19.995	103.354	19.929	2.594	0.239
50.499	115.368	80.009	19.994	103.356	19.927	2.729	0.243
50.999	115.443	80.008	19.995	103.356	19.928	2.714	0.238
51.499	115.589	80.009	19.994	103.355	19.927	2.732	0.221
51.999	115.699	80.008	19.994	103.353	19.928	2.662	0.238
52.500	115.835	80.008	19.995	103.352	19.928	2.668	0.251
52.999	115.973	80.009	19.994	103.348	19.923	2.997	0.260
53.499	116.091	80.009	19.994	103.347	19.927	2.774	0.265
53.999	116.211	80.010	19.994	103.348	19.925	2.911	0.247
54.499	116.358	80.009	19.994	103.347	19.925	2.911	0.253
54.999	116.456	80.009	19.994	103.343	19.925	2.853	0.256
55.499	116.590	80.008	19.995	103.345	19.926	2.788	0.238
55.999	116.713	80.009	19.995	103.342	19.929	2.615	0.245
56.499	116.875	80.008	19.995	103.345	19.924	2.932	0.271
56.999	116.987	80.009	19.995	103.349	19.929	2.623	0.279
57.499	117.133	80.007	19.995	103.354	19.927	2.761	0.266
57.999	117.257	80.009	19.995	103.356	19.928	2.661	0.264
58.499	117.438	80.008	19.994	103.359	19.928	2.668	0.288
58.999	117.572	80.007	19.994	103.358	19.924	2.951	0.310
59.499	117.663	80.007	19.993	103.359	19.927	2.738	0.270
59.999	117.837	80.007	19.994	103.361	19.925	2.850	0.245
60.499	118.008	80.008	19.995	103.362	19.925	2.890	0.305
60.999	118.102	80.009	19.994	103.363	19.928	2.711	0.305
61.499	118.292	80.008	19.994	103.363	19.926	2.816	0.274
62.000	118.420	80.008	19.994	103.362	19.922	3.052	0.301
62.499	118.530	80.008	19.995	103.361	19.925	2.857	0.278
62.999	118.704	80.008	19.995	103.363	19.927	2.778	0.261
63.499	118.872	80.009	19.994	103.365	19.923	2.988	0.313
63.999	118.979	80.008	19.994	103.365	19.924	2.954	0.308
64.499	119.142	80.007	19.994	103.366	19.925	2.907	0.273
64.999	119.279	80.008	19.994	103.369	19.925	2.866	0.285
65.499	119.424	80.007	19.994	103.368	19.926	2.833	0.291
66.000	119.576	80.008	19.994	103.366	19.926	2.835	0.290
66.500	119.716	80.007	19.995	103.367	19.928	2.711	0.295
67.001	119.879	80.008	19.994	103.366	19.926	2.832	0.298
67.500	120.059	80.007	19.994	103.363	19.924	2.927	0.323
67.999	120.184	80.008	19.993	103.363	19.926	2.805	0.324
68.499	120.343	80.008	19.994	103.364	19.925	2.884	0.294
68.999	120.506	80.008	19.994	103.367	19.925	2.893	0.303
69.499	120.689	80.008	19.995	103.371	19.924	2.967	0.334
69.999	120.835	80.007	19.994	103.374	19.927	2.756	0.338
70.499	121.005	80.007	19.994	103.376	19.924	2.958	0.323
70.999	121.163	80.007	19.995	103.376	19.923	3.007	0.322
71.499	121.335	80.008	19.995	103.378	19.923	2.985	0.329
71.999	121.513	80.008	19.995	103.375	19.923	3.012	0.340
72.499	121.703	80.008	19.995	103.372	19.922	3.095	0.359
72.999	121.814	80.008	19.994	103.370	19.921	3.155	0.335
73.499	121.988	80.008	19.995	103.368	19.923	3.020	0.293
73.999	122.183	80.010	19.994	103.364	19.922	3.076	0.327
74.499	122.386	80.008	19.994	103.364	19.923	3.043	0.384
74.999	122.516	80.008	19.994	103.363	19.920	3.193	0.365
75.499	122.720	80.008	19.995	103.362	19.921	3.151	0.334
75.999	122.867	80.010	19.994	103.365	19.920	3.198	0.342
76.499	123.024	80.010	19.994	103.367	19.919	3.269	0.327
76.999	123.213	80.010	19.994	103.365	19.920	3.249	0.325
77.499	123.406	80.010	19.995	103.366	19.921	3.132	0.365
77.999	123.565	80.009	19.995	103.370	19.922	3.090	0.367
78.499	123.769	80.011	19.994	103.370	19.920	3.193	0.357
78.999	123.940	80.009	19.994	103.370	19.918	3.355	0.369
79.499	124.125	80.011	19.994	103.373	19.921	3.157	0.366
79.999	124.317	80.010	19.995	103.377	19.921	3.166	0.366
80.499	124.434	80.010	19.994	103.378	19.920	3.238	0.343
80.999	124.692	80.011	19.994	103.380	19.919	3.256	0.342
81.499	124.868	80.011	19.994	103.381	19.920	3.184	0.404
81.999	125.024	80.011	19.993	103.380	19.922	3.078	0.383
82.499	125.219	80.011	19.994	103.379	19.924	2.941	0.342
82.999	125.425	80.011	19.993	103.382	19.920	3.207	0.376
83.499	125.571	80.012	19.995	103.385	19.920	3.227	0.376
83.999	125.761	80.013	19.993	103.387	19.924	2.976	0.344
84.499	125.929	80.010	19.994	103.391	19.920	3.191	0.348
84.999	126.118	80.011	19.994	103.394	19.921	3.137	0.358
85.499	126.323	80.011	19.994	103.395	19.919	3.270	0.375
85.999	126.507	80.011	19.994	103.395	19.918	3.358	0.391
86.499	126.704	80.011	19.994	103.397	19.918	3.323	0.386
86.999	126.872	80.012	19.993	103.397	19.919	3.317	0.373
87.499	127.086	80.012	19.994	103.396	19.920	3.204	0.373
87.999	127.239	80.010	19.994	103.396	19.918	3.369	0.374
88.499	127.452	80.010	19.994	103.395	19.919	3.276	0.366
88.999	127.642	80.010	19.994	103.394	19.916	3.452	0.385
89.500	127.852	80.010	19.994	103.394	19.921	3.160	0.402
89.999	128.069	80.010	19.994	103.396	19.921	3.157	0.414
90.499	128.248	80.010	19.994	103.395	19.921	3.175	0.412
90.999	128.464	80.011	19.994	103.395	19.922	3.052	0.396
91.500	128.633	80.009	19.995	103.397	19.919	3.268	0.390
92.000	128.905	80.010	19.995	103.396	19.922	3.070	0.413
92.499	129.077	80.010	19.995	103.395	19.918	3.337	0.443
92.999	129.257	80.009	19.996	103.396	19.920	3.220	0.398
93.499	129.489	80.009	19.995	103.396	19.916	3.501	0.382
93.999	129.680	80.008	19.995	103.395	19.917	3.450	0.417
94.499	129.857	80.010	19.995	103.395	19.918	3.350	0.395
94.999	130.074	80.009	19.994	103.391	19.917	3.436	0.381
95.499	130.291	80.008	19.995	103.388	19.918	3.350	0.414
95.999	130.540	80.009	19.995	103.388	19.917	3.442	0.451
96.499	130.726	80.008	19.995	103.389	19.919	3.290	0.451
96.999	130.920	80.009	19.995	103.389	19.917	3.429	0.407
97.499	131.139	80.009	19.995	103.394	19.917	3.438	0.396
97.999	131.343	80.010	19.995	103.397	19.920	3.205	0.418
98.499	131.541	80.009	19.995	103.395	19.920	3.222	0.413
98.999	131.748	80.009	19.996	103.395	19.918	3.350	0.404
99.499	131.953	80.010	19.995	103.395	19.922	3.108	0.409
99.999	132.162	80.009	19.995	103.395	19.918	3.339	0.413
100.499	132.369	80.009	19.995	103.393	19.917	3.441	0.415
100.999	132.613	80.009	19.995	103.393	19.919	3.313	0.434
101.499	132.826	80.010	19.995	103.392	19.918	3.340	0.454
101.999	133.021	80.010	19.994	103.392	19.915	3.526	0.432
102.499	133.264	80.011	19.995	103.392	19.918	3.344	0.422
102.999	133.501	80.011	19.994	103.395	19.916	3.512	0.459
103.499	133.709	80.010	19.995	103.393	19.916	3.486	0.463
103.999	133.912	80.010	19.996	103.393	19.914	3.641	0.428
104.499	134.147	80.009	19.994	103.393	19.917	3.418	0.424
104.999	134.340	80.010	19.994	103.393	19.918	3.359	0.433
105.499	134.561	80.010	19.994	103.393	19.915	3.578	0.421
105.999	134.809	80.010	19.995	103.395	19.914	3.602	0.441
106.499	135.008	80.011	19.994	103.396	19.917	3.434	0.458
106.999	135.207	80.011	19.994	103.396	19.915	3.530	0.423
107.499	135.447	80.010	19.994	103.396	19.915	3.577	0.419
107.999	135.654	80.012	19.994	103.396	19.915	3.560	0.443
108.499	135.889	80.010	19.995	103.396	19.913	3.663	0.444
108.999	136.116	80.010	19.993	103.395	19.915	3.524	0.452
109.499	136.313	80.011	19.993	103.395	19.915	3.522	0.443
109.999	136.539	80.010	19.995	103.395	19.913	3.668	0.423
110.499	136.774	80.011	19.995	103.395	19.914	3.612	0.442
111.000	137.029	80.010	19.994	103.393	19.914	3.641	0.476
111.499	137.230	80.011	19.994	103.389	19.918	3.346	0.474
111.999	137.514	80.010	19.994	103.389	19.916	3.475	0.470
112.499	137.712	80.011	19.993	103.389	19.917	3.439	0.483
112.999	137.943	80.010	19.992	103.389	19.915	3.522	0.455
113.499	138.183	80.010	19.993	103.389	19.916	3.497	0.450
113.999	138.401	80.009	19.993	103.393	19.916	3.481	0.464
114.500	138.622	80.011	19.994	103.393	19.917	3.425	0.448
115.000	138.870	80.009	19.993	103.393	19.917	3.429	0.454
115.499	139.106	80.010	19.994	103.391	19.918	3.319	0.477
115.999	139.299	80.009	19.995	103.394	19.917	3.393	0.456
116.499	139.509	80.008	19.994	103.394	19.919	3.317	0.416
116.999	139.778	80.008	19.995	103.395	19.918	3.326	0.441
117.499	140.001	80.008	19.995	103.396	19.918	3.360	0.485
117.999	140.241	80.009	19.994	103.394	19.919	3.279	0.478
118.500	140.471	80.007	19.995	103.393	19.917	3.396	0.466
119.000	140.713	80.008	19.994	103.389	19.920	3.189	0.471
119.499	140.912	80.008	19.994	103.386	19.918	3.357	0.457
119.999	141.161	80.007	19.996	103.383	19.919	3.299	0.445
120.500	141.407	80.008	19.995	103.385	19.918	3.344	0.472
120.999	141.645	80.008	19.996	103.386	19.921	3.182	0.490
121.499	141.893	80.007	19.995	103.386	19.917	3.398	0.485
121.999	142.092	80.006	19.995	103.388	19.917	3.392	0.466
122.499	142.348	80.008	19.995	103.390	19.918	3.329	0.451
122.999	142.593	80.008	19.995	103.388	19.918	3.369	0.478
123.499	142.805	80.007	19.995	103.387	19.917	3.399	0.479
123.999	143.071	80.007	19.996	103.389	19.918	3.329	0.468
124.499	143.290	80.007	19.995	103.390	19.914	3.596	0.481
124.999	143.522	80.008	19.995	103.391	19.917	3.438	0.468
125.499	143.767	80.007	19.995	103.391	19.915	3.530	0.464
125.999	144.031	80.007	19.996	103.392	19.918	3.337	0.493
126.499	144.279	80.006	19.994	103.392	19.917	3.443	0.510
126.999	144.531	80.007	19.995	103.392	19.918	3.371	0.507
127.499	144.784	80.007	19.994	103.389	19.916	3.468	0.503
127.999	145.031	80.007	19.995	103.391	19.919	3.272	0.502
128.499	145.236	80.007	19.995	103.389	19.919	3.317	0.476
128.999	145.476	80.008	19.997	103.386	19.920	3.232	0.449
129.499	145.754	80.008	19.996	103.386	19.917	3.398	0.481
130.000	145.980	80.006	19.996	103.387	19.917	3.437	0.511
130.499	146.259	80.007	19.995	103.387	19.917	3.428	0.504
130.999	146.466	80.008	19.995	103.387	19.917	3.401	0.496
131.499	146.721	80.007	19.995	103.388	19.918	3.342	0.474
132.000	146.947	80.007	19.995	103.386	19.918	3.338	0.471
132.499	147.187	80.008	19.996	103.384	19.919	3.287	0.474
132.999	147.420	80.007	19.994	103.382	19.916	3.509	0.470
133.499	147.658	80.007	19.995	103.381	19.913	3.697	0.472
133.999	147.919	80.009	19.995	103.380	19.917	3.444	0.485
134.499	148.139	80.008	19.995	103.379	19.917	3.425	0.490
134.999	148.436	80.008	19.995	103.382	19.916	3.461	0.499
135.499	148.668	80.008	19.995	103.386	19.916	3.504	0.524
135.999	148.898	80.007	19.996	103.390	19.914	3.594	0.496
136.499	149.147	80.008	19.995	103.390	19.916	3.509	0.471
136.999	149.376	80.009	19.995	103.389	19.914	3.623	0.478
137.499	149.615	80.008	19.996	103.383	19.913	3.669	0.473
137.999	149.888	80.009	19.995	103.379	19.917	3.399	0.490
138.499	150.156	80.008	19.995	103.378	19.915	3.565	0.526
138.999	150.360	80.008	19.994	103.379	19.916	3.484	0.507
139.499	150.610	80.008	19.994	103.380	19.917	3.410	0.463
139.999	150.883	80.008	19.994	103.385	19.918	3.329	0.488
140.499	151.133	80.009	19.995	103.385	19.915	3.551	0.523
140.999	151.369	80.007	19.994	103.381	19.916	3.473	0.505
141.499	151.636	80.009	19.995	103.375	19.916	3.484	0.495
141.999	151.892	80.007	19.995	103.375	19.916	3.459	0.514
142.499	152.116	80.008	19.994	103.371	19.918	3.365	0.502
142.999	152.377	80.009	19.994	103.367	19.919	3.264	0.482
143.499	152.592	80.010	19.995	103.368	19.918	3.343	0.480
143.999	152.862	80.009	19.994	103.370	19.918	3.343	0.481
144.499	153.090	80.009	19.995	103.373	19.918	3.365	0.492
144.999	153.334	80.008	19.995	103.373	19.916	3.475	0.485
145.499	153.596	80.009	19.994	103.373	19.916	3.462	0.489
145.999	153.846	80.009	19.995	103.373	19.918	3.332	0.509
146.500	154.073	80.009	19.994	103.372	19.917	3.449	0.494
146.999	154.275	80.009	19.995	103.366	19.916	3.460	0.453
147.499	154.562	80.008	19.995	103.366	19.916	3.507	0.459
147.999	154.826	80.009	19.995	103.369	19.916	3.478	0.520
148.499	155.051	80.009	19.993	103.369	19.916	3.471	0.520
148.999	155.282	80.009	19.995	103.373	19.917	3.434	0.473
149.499	155.571	80.010	19.995	103.380	19.918	3.356	0.488
149.999	155.799	80.007	19.994	103.383	19.916	3.489	0.519
150.499	156.060	80.009	19.995	103.382	19.913	3.686	0.503
150.999	156.300	80.006	19.995	103.381	19.915	3.568	0.495
151.499	156.545	80.010	19.994	103.377	19.916	3.467	0.493
151.999	156.784	80.008	19.994	103.371	19.914	3.599	0.484
152.499	157.048	80.009	19.995	103.368	19.916	3.471	0.493
152.999	157.300	80.008	19.994	103.370	19.918	3.372	0.509
153.499	157.537	80.009	19.995	103.369	19.918	3.349	0.502
153.999	157.788	80.009	19.995	103.368	19.916	3.467	0.489
154.499	158.067	80.008	19.995	103.366	19.919	3.296	0.510
154.999	158.290	80.009	19.996	103.365	19.915	3.532	0.516
155.499	158.571	80.010	19.995	103.362	19.916	3.498	0.503
155.999	158.852	80.009	19.995	103.361	19.918	3.334	0.533
156.499	159.063	80.008	19.995	103.360	19.915	3.525	0.527
156.999	159.304	80.008	19.995	103.360	19.920	3.213	0.472
157.499	159.568	80.009	19.995	103.360	19.917	3.426	0.479
157.999	159.809	80.009	19.995	103.359	19.916	3.487	0.505
158.499	160.081	80.008	19.994	103.363	19.918	3.334	0.509
158.999	160.301	80.010	19.995	103.369	19.916	3.500	0.502
159.499	160.557	80.008	19.994	103.373	19.919	3.316	0.484
159.999	160.778	80.009	19.995	103.378	19.916	3.467	0.477
160.499	161.061	80.009	19.994	103.378	19.920	3.242	0.491
160.999	161.236	80.010	19.993	103.376	19.921	3.125	0.481
161.499	161.543	80.011	19.993	103.369	19.918	3.348	0.470
161.999	161.811	80.009	19.994	103.365	19.914	3.593	0.528
162.499	162.040	80.009	19.994	103.360	19.916	3.467	0.536
162.999	162.272	80.009	19.994	103.363	19.916	3.455	0.479
163.499	162.545	80.009	19.994	103.363	19.919	3.271	0.483
163.999	162.822	80.010	19.994	103.363	19.916	3.457	0.528
164.499	163.021	80.010	19.994	103.363	19.916	3.475	0.513
164.999	163.281	80.011	19.994	103.363	19.915	3.579	0.468
165.500	163.534	80.011	19.995	103.362	19.915	3.550	0.486
165.999	163.777	80.011	19.995	103.360	19.919	3.285	0.504
166.499	164.073	80.012	19.994	103.361	19.919	3.285	0.518
166.999	164.314	80.012	19.995	103.362	19.913	3.682	0.538
167.499	164.550	80.010	19.994	103.363	19.916	3.503	0.507
167.999	164.847	80.012	19.994	103.361	19.917	3.446	0.505
168.499	165.117	80.011	19.995	103.361	19.918	3.357	0.550
168.999	165.345	80.011	19.994	103.361	19.919	3.269	0.533
169.499	165.598	80.011	19.995	103.359	19.918	3.354	0.490
169.999	165.876	80.010	19.995	103.359	19.916	3.494	0.507
170.499	166.098	80.010	19.995	103.358	19.915	3.568	0.516
170.999	166.352	80.010	19.994	103.357	19.919	3.305	0.487
171.499	166.590	80.010	19.994	103.357	19.918	3.383	0.484
171.999	166.877	80.009	19.994	103.357	19.915	3.548	0.509
172.499	167.100	80.011	19.994	103.357	19.917	3.444	0.518
172.999	167.337	80.011	19.993	103.357	19.917	3.442	0.485
173.499	167.617	80.011	19.994	103.358	19.918	3.341	0.488
173.999	167.892	80.011	19.994	103.359	19.915	3.525	0.536
174.499	168.104	80.008	19.994	103.360	19.917	3.417	0.521
174.999	168.373	80.009	19.995	103.360	19.915	3.518	0.485
175.499	168.621	80.010	19.995	103.360	19.917	3.395	0.499
175.999	168.897	80.008	19.994	103.360	19.916	3.484	0.520
176.499	169.137	80.010	19.994	103.360	19.916	3.485	0.520
177.000	169.378	80.009	19.993	103.359	19.918	3.370	0.498
177.499	169.651	80.011	19.994	103.359	19.915	3.575	0.498
177.999	169.884	80.010	19.994	103.359	19.916	3.492	0.510
178.499	170.122	80.010	19.994	103.359	19.916	3.491	0.489
178.999	170.404	80.009	19.994	103.361	19.917	3.420	0.495
179.499	170.637	80.009	19.993	103.361	19.916	3.494	0.517
179.999	170.872	80.009	19.996	103.361	19.916	3.471	0.492
180.499	171.141	80.010	19.996	103.361	19.914	3.591	0.486
180.999	171.382	80.011	19.994	103.363	19.914	3.620	0.506
181.499	171.647	80.009	19.994	103.362	19.913	3.696	0.508
181.999	171.879	80.008	19.995	103.362	19.917	3.449	0.502
182.499	172.122	80.008	19.995	103.362	19.916	3.494	0.486
182.999	172.387	80.010	19.994	103.362	19.915	3.563	0.492
183.499	172.646	80.009	19.994	103.361	19.918	3.318	0.516
183.999	172.899	80.010	19.993	103.361	19.913	3.656	0.518
184.499	173.135	80.009	19.994	103.361	19.915	3.563	0.500
184.999	173.405	80.009	19.993	103.361	19.914	3.644	0.497
185.499	173.661	80.010	19.995	103.361	19.914	3.619	0.516
185.999	173.890	80.009	19.994	103.361	19.915	3.555	0.506
186.499	174.143	80.010	19.994	103.361	19.914	3.601	0.484
186.999	174.391	80.013	19.994	103.360	19.912	3.754	0.491
187.499	174.667	80.012	19.993	103.361	19.911	3.824	0.512
187.999	174.871	80.010	19.995	103.359	19.911	3.826	0.502
188.499	175.136	80.011	19.993	103.358	19.913	3.658	0.474
188.999	175.361	80.011	19.995	103.357	19.917	3.445	0.480
189.499	175.629	80.010	19.994	103.356	19.915	3.521	0.492
189.999	175.880	80.011	19.995	103.356	19.914	3.589	0.506
190.499	176.165	80.013	19.995	103.356	19.913	3.685	0.528
190.999	176.394	80.011	19.995	103.357	19.915	3.555	0.525
191.499	176.641	80.010	19.995	103.357	19.912	3.719	0.495
192.000	176.867	80.009	19.995	103.357	19.913	3.680	0.475
192.500	177.139	80.008	19.995	103.356	19.913	3.690	0.485
192.999	177.379	80.011	19.994	103.355	19.915	3.523	0.505
193.499	177.623	80.008	19.994	103.355	19.910	3.856	0.498
193.999	177.884	80.010	19.994	103.354	19.914	3.622	0.495
194.499	178.135	80.011	19.995	103.355	19.914	3.615	0.508
194.999	178.370	80.008	19.994	103.356	19.915	3.517	0.499
195.499	178.602	80.010	19.994	103.358	19.911	3.816	0.477
195.999	178.876	80.008	19.995	103.357	19.912	3.730	0.486
196.499	179.103	80.009	19.995	103.358	19.910	3.878	0.503
196.999	179.381	80.010	19.995	103.357	19.907	4.054	0.503
197.499	179.633	80.013	19.994	103.357	19.912	3.777	0.518
197.999	179.879	80.009	19.994	103.357	19.913	3.710	0.514
198.499	180.111	80.011	19.994	103.357	19.911	3.838	0.488
198.999	180.358	80.009	19.994	103.356	19.908	3.998	0.479
199.499	180.658	80.008	19.993	103.352	19.911	3.822	0.513
199.999	180.837	80.005	19.995	103.349	19.911	3.823	0.512
200.499	181.098	80.007	19.996	103.348	19.911	3.843	0.459
200.999	181.382	80.008	19.994	103.348	19.911	3.811	0.493
201.499	181.612	80.007	19.995	103.350	19.911	3.797	0.530
201.999	181.867	80.007	19.994	103.355	19.910	3.865	0.500
202.499	182.102	80.009	19.995	103.360	19.910	3.887	0.487
202.999	182.355	80.009	19.995	103.356	19.911	3.784	0.489
203.499	182.562	80.008	19.994	103.353	19.910	3.868	0.474
203.999	182.873	80.010	19.995	103.351	19.909	3.974	0.489
204.499	183.087	80.007	19.995	103.349	19.908	3.989	0.521
205.000	183.345	80.007	19.994	103.347	19.906	4.145	0.499
205.499	183.592	80.009	19.995	103.351	19.908	3.994	0.488
205.999	183.806	80.007	19.995	103.351	19.906	4.133	0.483
206.499	184.102	80.010	19.995	103.352	19.906	4.183	0.486
206.999	184.345	80.009	19.996	103.349	19.905	4.199	0.525
207.499	184.607	80.011	19.997	103.348	19.905	4.192	0.522
207.999	184.826	80.008	19.995	103.348	19.908	4.012	0.493
208.499	185.093	80.010	19.995	103.347	19.907	4.073	0.483
208.999	185.344	80.008	19.995	103.346	19.909	3.956	0.502
209.499	185.612	80.009	19.996	103.347	19.908	3.999	0.518
209.999	185.832	80.010	19.995	103.347	19.907	4.100	0.503
210.499	186.091	80.008	19.993	103.345	19.912	3.756	0.484
210.999	186.336	80.008	19.995	103.347	19.909	3.962	0.491
211.499	186.557	80.009	19.995	103.350	19.909	3.969	0.485
211.999	186.872	80.009	19.996	103.350	19.908	4.017	0.501
212.499	187.161	80.009	19.996	103.351	19.909	3.924	0.570
212.999	187.348	80.009	19.994	103.353	19.908	4.021	0.540
213.499	187.620	80.008	19.995	103.352	19.908	4.019	0.467
213.999	187.852	80.007	19.995	103.348	19.906	4.163	0.481
214.499	188.108	80.010	19.995	103.343	19.908	3.983	0.496
214.999	188.327	80.006	19.995	103.340	19.907	4.096	0.481
215.499	188.587	80.008	19.995	103.340	19.909	3.978	0.477
215.999	188.827	80.007	19.996	103.336	19.905	4.219	0.489
216.499	189.073	80.008	19.995	103.335	19.904	4.309	0.493
216.999	189.319	80.009	19.995	103.338	19.902	4.384	0.489
217.499	189.583	80.009	19.996	103.336	19.904	4.307	0.501
217.999	189.787	80.009	19.995	103.335	19.903	4.381	0.489
218.499	190.051	80.010	19.996	103.337	19.901	4.516	0.468
218.999	190.306	80.009	19.995	103.335	19.903	4.378	0.493
219.499	190.547	80.008	19.996	103.331	19.903	4.331	0.508
219.999	190.818	80.009	19.996	103.331	19.905	4.246	0.504
220.499	191.051	80.007	19.995	103.329	19.906	4.116	0.508
220.999	191.279	80.008	19.995	103.325	19.904	4.268	0.482
221.499	191.550	80.008	19.995	103.328	19.904	4.273	0.480
221.999	191.784	80.009	19.994	103.331	19.903	4.369	0.502
222.499	192.042	80.008	19.995	103.329	19.905	4.250	0.499
222.999	192.270	80.009	19.995	103.328	19.901	4.452	0.489
223.499	192.549	80.009	19.995	103.328	19.904	4.255	0.497
223.999	192.802	80.009	19.996	103.328	19.902	4.390	0.519
224.499	193.014	80.007	19.995	103.326	19.901	4.481	0.499
224.999	193.301	80.009	19.995	103.327	19.904	4.284	0.482
225.499	193.499	80.009	19.996	103.326	19.900	4.536	0.492
225.999	193.776	80.009	19.996	103.327	19.900	4.556	0.480
226.499	194.028	80.010	19.996	103.327	19.901	4.452	0.502
226.999	194.288	80.008	19.996	103.327	19.905	4.219	0.520
227.499	194.507	80.008	19.996	103.325	19.898	4.669	0.496
227.999	194.768	80.007	19.996	103.325	19.899	4.632	0.480
228.499	195.024	80.011	19.996	103.325	19.903	4.351	0.499
228.999	195.259	80.006	19.995	103.327	19.901	4.471	0.505
229.499	195.455	80.007	19.996	103.331	19.899	4.614	0.461
229.999	195.711	80.010	19.996	103.333	19.898	4.686	0.441
230.499	195.950	80.007	19.995	103.335	19.898	4.700	0.474
230.999	196.228	80.008	19.995	103.334	19.898	4.691	0.506
231.499	196.442	80.008	19.995	103.330	19.900	4.569	0.504
231.999	196.684	80.009	19.996	103.330	19.897	4.719	0.474
232.499	196.929	80.010	19.996	103.329	19.898	4.693	0.472
232.999	197.182	80.008	19.995	103.331	19.896	4.812	0.492
233.499	197.434	80.006	19.995	103.335	19.897	4.743	0.501
233.999	197.707	80.008	19.995	103.339	19.899	4.647	0.515
234.499	197.917	80.007	19.994	103.339	19.900	4.534	0.504
234.999	198.193	80.007	19.995	103.340	19.898	4.678	0.484
235.499	198.407	80.008	19.995	103.340	19.899	4.608	0.487
235.999	198.698	80.009	19.995	103.341	19.897	4.763	0.497
236.499	198.929	80.007	19.995	103.338	19.898	4.691	0.514
236.999	199.178	80.007	19.995	103.338	19.898	4.678	0.501
237.499	199.406	80.007	19.994	103.338	19.897	4.750	0.478
237.999	199.659	80.007	19.994	103.335	19.896	4.841	0.479
238.499	199.891	80.007	19.995	103.332	19.895	4.854	0.483
238.999	200.178	80.009	19.994	103.336	19.897	4.764	0.502
239.499	200.382	80.007	19.994	103.334	19.896	4.801	0.505
239.999	200.618	80.009	19.994	103.333	19.897	4.745	0.466
240.499	200.876	80.009	19.995	103.336	19.898	4.655	0.467
240.999	201.149	80.008	19.994	103.340	19.896	4.797	0.513
241.499	201.381	80.008	19.994	103.340	19.896	4.815	0.518
241.999	201.654	80.009	19.994	103.346	19.896	4.805	0.505
242.499	201.904	80.009	19.995	103.351	19.895	4.911	0.514
242.999	202.160	80.009	19.994	103.348	19.897	4.727	0.515
243.499	202.369	80.008	19.994	103.342	19.895	4.909	0.486
243.999	202.667	80.010	19.994	103.337	19.893	5.050	0.486
244.500	202.884	80.008	19.995	103.330	19.894	4.983	0.511
245.000	203.151	80.010	19.994	103.324	19.893	5.021	0.500
245.500	203.386	80.009	19.994	103.324	19.892	5.099	0.493
245.999	203.615	80.009	19.994	103.325	19.892	5.117	0.483
246.499	203.894	80.009	19.994	103.326	19.893	5.029	0.486
246.999	204.115	80.010	19.994	103.327	19.894	4.949	0.504
247.499	204.358	80.009	19.994	103.328	19.890	5.194	0.482
248.000	204.675	80.011	19.994	103.331	19.890	5.230	0.513
248.499	204.870	80.010	19.994	103.335	19.887	5.390	0.536
248.999	205.124	80.010	19.994	103.340	19.889	5.309	0.480
249.499	205.388	80.010	19.995	103.344	19.888	5.372	0.483
249.999	205.609	80.011	19.994	103.346	19.890	5.221	0.502
250.499	205.879	80.011	19.994	103.343	19.890	5.244	0.488
250.999	206.129	80.011	19.995	103.339	19.887	5.386	0.505
251.499	206.371	80.011	19.995	103.334	19.887	5.427	0.506
251.999	206.602	80.010	19.994	103.333	19.886	5.503	0.483
252.499	206.863	80.011	19.995	103.335	19.884	5.636	0.483
252.999	207.104	80.009	19.994	103.340	19.886	5.510	0.497
253.500	207.372	80.010	19.994	103.344	19.885	5.563	0.505
254.000	207.634	80.010	19.994	103.343	19.887	5.419	0.520
254.500	207.861	80.009	19.996	103.342	19.886	5.509	0.510
255.000	208.108	80.010	19.995	103.345	19.885	5.540	0.482
255.500	208.326	80.009	19.994	103.347	19.883	5.682	0.469
255.999	208.598	80.010	19.994	103.346	19.885	5.527	0.478
256.499	208.843	80.008	19.994	103.351	19.886	5.515	0.504
256.999	209.125	80.011	19.995	103.355	19.884	5.587	0.522
257.499	209.366	80.010	19.994	103.352	19.884	5.632	0.525
257.999	209.593	80.010	19.994	103.345	19.884	5.621	0.496
258.499	209.837	80.008	19.994	103.340	19.883	5.716	0.469
258.999	210.082	80.010	19.995	103.339	19.883	5.690	0.480
259.499	210.320	80.009	19.994	103.338	19.880	5.858	0.486
259.999	210.570	80.008	19.994	103.338	19.880	5.908	0.486
260.499	210.844	80.009	19.995	103.340	19.881	5.841	0.506
260.999	211.082	80.008	19.994	103.342	19.882	5.769	0.517
261.499	211.321	80.008	19.994	103.338	19.881	5.800	0.494
261.999	211.565	80.009	19.994	103.333	19.881	5.819	0.480
262.499	211.785	80.009	19.993	103.328	19.876	6.129	0.474
262.999	212.031	80.009	19.995	103.327	19.877	6.090	0.465
263.499	212.283	80.009	19.994	103.328	19.877	6.063	0.482
263.999	212.549	80.009	19.994	103.333	19.878	6.018	0.508
264.499	212.775	80.008	19.994	103.336	19.876	6.172	0.505
264.999	213.047	80.010	19.994	103.339	19.874	6.301	0.495
265.499	213.306	80.007	19.995	103.341	19.877	6.089	0.515
265.999	213.502	80.009	19.995	103.346	19.879	5.950	0.493
266.500	213.781	80.010	19.994	103.345	19.875	6.189	0.465
267.000	214.049	80.009	19.993	103.346	19.876	6.146	0.511
267.499	214.300	80.009	19.996	103.351	19.875	6.216	0.533
267.999	214.532	80.009	19.995	103.355	19.875	6.205	0.501
268.499	214.763	80.011	19.993	103.353	19.879	5.968	0.473
268.999	214.976	80.009	19.995	103.349	19.877	6.117	0.453
269.499	215.273	80.011	19.995	103.343	19.872	6.387	0.477
269.999	215.497	80.011	19.995	103.336	19.874	6.290	0.516
270.499	215.767	80.012	19.994	103.330	19.875	6.223	0.507
270.999	216.033	80.011	19.993	103.325	19.873	6.331	0.515
271.499	216.253	80.010	19.994	103.325	19.875	6.187	0.511
272.000	216.535	80.011	19.994	103.326	19.869	6.593	0.494
272.500	216.733	80.011	19.994	103.325	19.871	6.510	0.491
273.000	216.992	80.011	19.994	103.324	19.871	6.470	0.469
273.500	217.223	80.012	19.995	103.329	19.869	6.643	0.474
274.000	217.490	80.012	19.994	103.331	19.870	6.553	0.494
274.499	217.749	80.011	19.993	103.334	19.868	6.679	0.511
274.999	217.990	80.011	19.994	103.340	19.872	6.409	0.513
275.499	218.231	80.012	19.994	103.340	19.867	6.755	0.491
275.999	218.482	80.011	19.994	103.341	19.871	6.488	0.488
276.499	218.720	80.012	19.994	103.341	19.868	6.675	0.491
276.999	218.959	80.010	19.993	103.340	19.869	6.604	0.483
277.499	219.215	80.012	19.993	103.339	19.866	6.791	0.486
277.999	219.469	80.009	19.995	103.338	19.869	6.631	0.503
278.500	219.690	80.014	19.994	103.334	19.868	6.659	0.493
278.999	219.964	80.011	19.994	103.334	19.867	6.737	0.485
279.499	220.204	80.012	19.994	103.331	19.867	6.744	0.504
279.999	220.445	80.008	19.996	103.330	19.866	6.798	0.497
280.499	220.730	80.011	19.995	103.330	19.863	7.049	0.503
280.999	220.910	80.009	19.995	103.335	19.866	6.831	0.495
281.499	221.192	80.011	19.996	103.333	19.867	6.776	0.464
281.999	221.457	80.010	19.995	103.333	19.865	6.904	0.505
282.499	221.696	80.009	19.994	103.335	19.868	6.688	0.526
282.999	221.958	80.007	19.996	103.334	19.862	7.097	0.503
283.499	222.220	80.007	19.995	103.332	19.865	6.898	0.512
283.999	222.450	80.007	19.996	103.333	19.863	7.028	0.508
284.499	222.708	80.011	19.995	103.336	19.865	6.891	0.490
284.999	222.925	80.010	19.994	103.335	19.866	6.809	0.482
285.499	223.160	80.009	19.996	103.334	19.860	7.189	0.463
285.999	223.403	80.007	19.994	103.336	19.862	7.116	0.464
286.499	223.665	80.007	19.995	103.338	19.861	7.149	0.491
286.999	223.921	80.008	19.996	103.337	19.863	7.027	0.512
287.499	224.182	80.008	19.995	103.335	19.861	7.155	0.518
287.999	224.399	80.007	19.995	103.338	19.859	7.310	0.498
288.499	224.670	80.008	19.995	103.336	19.860	7.229	0.483
288.999	224.946	80.007	19.995	103.336	19.857	7.403	0.518
289.499	225.161	80.006	19.996	103.337	19.859	7.267	0.519
289.999	225.415	80.007	19.996	103.341	19.860	7.225	0.480
290.499	225.694	80.007	19.996	103.340	19.860	7.247	0.501
290.999	225.883	80.010	19.995	103.339	19.858	7.366	0.500
291.499	226.138	80.009	19.995	103.339	19.858	7.361	0.456
291.999	226.407	80.007	19.996	103.342	19.859	7.304	0.483
292.499	226.640	80.007	19.995	103.337	19.858	7.364	0.513
292.999	226.894	80.009	19.995	103.335	19.859	7.266	0.495
293.499	227.169	80.006	19.994	103.333	19.858	7.376	0.508
293.999	227.388	80.007	19.995	103.332	19.860	7.224	0.512
294.499	227.657	80.008	19.994	103.329	19.859	7.265	0.491
294.999	227.891	80.010	19.995	103.330	19.856	7.469	0.495
295.499	228.170	80.007	19.995	103.330	19.855	7.573	0.508
295.999	228.407	80.008	19.996	103.335	19.853	7.710	0.515
296.499	228.679	80.009	19.995	103.333	19.853	7.713	0.512
296.999	228.914	80.010	19.994	103.332	19.852	7.739	0.508
297.499	229.183	80.010	19.995	103.333	19.852	7.736	0.505
297.999	229.455	80.008	19.995	103.337	19.852	7.769	0.523
298.499	229.692	80.008	19.994	103.339	19.853	7.721	0.525
298.999	229.890	80.008	19.995	103.341	19.852	7.781	0.472
299.499	230.164	80.007	19.993	103.341	19.847	8.121	0.453
299.999	230.442	80.007	19.994	103.341	19.849	7.966	0.512
300.499	230.699	80.008	19.995	103.344	19.849	7.958	0.543
300.999	230.934	80.008	19.996	103.342	19.848	8.012	0.513
301.499	231.145	80.007	19.996	103.344	19.849	7.977	0.469
301.999	231.459	80.008	19.993	103.346	19.849	7.965	0.485
302.499	231.643	80.011	19.995	103.347	19.848	8.030	0.511
303.000	231.913	80.006	19.995	103.341	19.849	7.924	0.476
303.499	232.180	80.004	19.994	103.339	19.847	8.102	0.496
303.999	232.425	80.007	19.995	103.338	19.847	8.096	0.525
304.499	232.657	80.009	19.996	103.340	19.847	8.087	0.494
304.999	232.913	80.008	19.995	103.345	19.844	8.301	0.482
305.499	233.173	80.007	19.995	103.351	19.845	8.251	0.502
305.999	233.439	80.008	19.995	103.353	19.844	8.303	0.521
306.499	233.694	80.008	19.995	103.347	19.841	8.493	0.523
306.999	233.901	80.007	19.996	103.342	19.840	8.571	0.491
307.499	234.219	80.008	19.995	103.335	19.838	8.690	0.494
307.999	234.427	80.009	19.995	103.330	19.841	8.510	0.526
308.499	234.683	80.008	19.994	103.333	19.842	8.449	0.495
308.999	234.914	80.007	19.995	103.339	19.836	8.809	0.475
309.500	235.157	80.006	19.994	103.347	19.839	8.617	0.481
310.000	235.415	80.005	19.995	103.353	19.836	8.822	0.488
310.499	235.665	80.008	19.994	103.355	19.835	8.864	0.504
310.999	235.912	80.007	19.994	103.350	19.833	9.046	0.503
311.499	236.160	80.008	19.994	103.346	19.835	8.874	0.496
311.999	236.372	80.009	19.995	103.341	19.833	9.011	0.477
312.499	236.655	80.008	19.995	103.335	19.834	8.939	0.477
312.999	236.888	80.007	19.996	103.334	19.832	9.069	0.506
313.499	237.092	80.006	19.995	103.337	19.833	9.057	0.477
313.999	237.412	80.006	19.995	103.340	19.832	9.123	0.480
314.499	237.624	80.007	19.996	103.343	19.831	9.138	0.528
314.999	237.916	80.009	19.995	103.348	19.828	9.366	0.518
315.499	238.117	80.007	19.995	103.353	19.826	9.518	0.499
315.999	238.383	80.006	19.995	103.353	19.830	9.247	0.480
316.500	238.631	80.007	19.995	103.351	19.825	9.541	0.490
317.000	238.892	80.007	19.995	103.351	19.830	9.213	0.511
317.500	239.158	80.007	19.995	103.347	19.826	9.492	0.518
318.000	239.357	80.008	19.995	103.347	19.824	9.622	0.496
318.499	239.603	80.005	19.996	103.346	19.825	9.588	0.455
318.999	239.846	80.008	19.996	103.349	19.826	9.507	0.467
319.499	240.084	80.009	19.996	103.351	19.822	9.739	0.485
319.999	240.337	80.007	19.996	103.355	19.824	9.642	0.486
320.499	240.576	80.006	19.995	103.355	19.821	9.793	0.492
320.999	240.843	80.006	19.996	103.353	19.820	9.865	0.499
321.500	241.074	80.006	19.996	103.347	19.820	9.887	0.502
322.000	241.277	80.006	19.996	103.348	19.818	10.038	0.466
322.499	241.518	80.009	19.996	103.348	19.820	9.865	0.439
322.999	241.809	80.006	19.997	103.350	19.817	10.126	0.487
323.500	242.078	80.009	19.995	103.354	19.817	10.067	0.546
324.000	242.301	80.007	19.996	103.361	19.815	10.258	0.526
324.500	242.559	80.007	19.995	103.361	19.815	10.247	0.487
325.000	242.794	80.008	19.995	103.361	19.817	10.121	0.487
325.500	243.079	80.008	19.995	103.361	19.815	10.260	0.507
326.000	243.271	80.007	19.996	103.360	19.813	10.378	0.498
326.500	243.610	80.009	19.995	103.360	19.812	10.456	0.504
327.000	243.826	80.009	19.994	103.359	19.808	10.670	0.543
327.500	244.027	80.011	19.994	103.360	19.807	10.749	0.486
328.000	244.330	80.009	19.995	103.360	19.808	10.692	0.460
328.499	244.575	80.010	19.995	103.360	19.806	10.847	0.526
328.999	244.809	80.007	19.994	103.360	19.807	10.728	0.514
329.499	245.054	80.008	19.994	103.360	19.806	10.822	0.479
329.999	245.289	80.008	19.994	103.359	19.803	10.996	0.480
330.499	245.535	80.010	19.993	103.359	19.801	11.135	0.480
330.999	245.804	80.009	19.994	103.359	19.803	11.020	0.498
331.499	246.007	80.010	19.994	103.358	19.800	11.247	0.493
332.000	246.299	80.009	19.994	103.360	19.801	11.171	0.484
332.499	246.555	80.008	19.994	103.360	19.799	11.322	0.522
332.999	246.819	80.010	19.994	103.358	19.798	11.378	0.534
333.499	247.063	80.008	19.995	103.358	19.795	11.540	0.514
333.999	247.314	80.009	19.994	103.358	19.794	11.629	0.502
334.499	247.558	80.009	19.993	103.357	19.789	11.931	0.495
334.999	247.814	80.008	19.995	103.357	19.791	11.818	0.497
335.499	248.055	80.010	19.994	103.360	19.790	11.912	0.499
335.999	248.284	80.010	19.994	103.359	19.788	12.027	0.484
336.499	248.554	80.008	19.995	103.359	19.788	12.040	0.484
336.999	248.821	80.010	19.994	103.359	19.783	12.353	0.518
337.499	249.029	80.011	19.994	103.358	19.787	12.105	0.506
337.999	249.350	80.010	19.994	103.358	19.786	12.195	0.502
338.499	249.602	80.011	19.995	103.358	19.786	12.179	0.551
338.999	249.825	80.007	19.995	103.358	19.779	12.660	0.524
339.499	250.101	80.010	19.994	103.358	19.781	12.489	0.487
339.999	250.315	80.012	19.995	103.358	19.776	12.798	0.494
340.499	250.587	80.011	19.993	103.359	19.775	12.903	0.488
340.999	250.842	80.009	19.994	103.359	19.778	12.667	0.506
341.499	251.064	80.009	19.994	103.359	19.774	12.944	0.502
341.999	251.347	80.009	19.994	103.359	19.773	13.049	0.491
342.499	251.581	80.009	19.995	103.360	19.769	13.312	0.511
342.999	251.869	80.008	19.995	103.359	19.769	13.288	0.520
343.499	252.086	80.010	19.994	103.359	19.768	13.396	0.514
343.999	252.351	80.011	19.994	103.360	19.767	13.441	0.493
344.499	252.613	80.010	19.995	103.361	19.767	13.410	0.505
344.999	252.836	80.009	19.994	103.360	19.765	13.579	0.506
345.499	253.094	80.009	19.994	103.362	19.765	13.567	0.483
345.999	253.316	80.008	19.995	103.364	19.761	13.802	0.481
346.499	253.576	80.009	19.994	103.364	19.764	13.632	0.481
346.999	253.850	80.009	19.995	103.363	19.759	13.944	0.508
347.499	254.091	80.009	19.994	103.364	19.758	14.016	0.525
