Repository: ulfsri/fsri_materials_database

# Materials and Products Database

## 01_Data

Raw data generated from each apparatus are included here in plain-text format. The data is organized first by material, next by the short name of test apparatus used, and where applicable additional filtering by test settings.

### material.json

Each material directory contains a json file of the same name as the material. This file links the data stored in the repository as well as data and graphs produced by the accompanying scripts (__02_Scripts__) to the respective landing page for the material on the front-end website.

File: 01_Data/Basswood_Panel/Cone/Basswood_Panel_Cone_HF50Scalar_221219_R3.csv
LABORATORY,FSRI 
TEST IDENT,Basswood_HF50_3
OPERATOR,Dow
MATERIAL,Basswood Panel
ORIENTATION,Horizontal
HEAT FLUX,50
SURF AREA,0.009999999776482582
C FACTOR,0.038949303328990936
SPEC HOLDER DIFF,-566
SPECIMEN MASS,87.31999969482422
SCAN TIME,0.25
O2 DELAY TIME,11
CO DELAY TIME,11
CO2 DELAY TIME,8
FLOW FACTOR,1
SCAN COUNT,3449
TIME TO IGN,16.25
END OF TEST SCAN,2969
END OF TEST TIME,742.25
TEST STATUS,1
PRE TEST CMT,Dimensions: 101.17 x 101.39 x 19.03 mm; with tie wires

File: 01_Data/Basswood_Panel/Cone/Basswood_Panel_Cone_HF75Scalar_221219_R2.csv
LABORATORY,FSRI 
TEST IDENT,Basswood_HF75_2
OPERATOR,Dow
MATERIAL,Basswood Panel
ORIENTATION,Horizontal
HEAT FLUX,75
SURF AREA,0.009999999776482582
C FACTOR,0.03861304745078087
SPEC HOLDER DIFF,-566
SPECIMEN MASS,79.12000274658203
SCAN TIME,0.25
O2 DELAY TIME,11
CO DELAY TIME,11
CO2 DELAY TIME,8
FLOW FACTOR,1
SCAN COUNT,2436
TIME TO IGN,5.75
END OF TEST SCAN,1956
END OF TEST TIME,489
TEST STATUS,1
PRE TEST CMT,Dimensions: 101.15 x 101.14 x 18.92 mm; with tie wires

File: 01_Data/Basswood_Panel/Cone/Basswood_Panel_Cone_HF25Scan_221212_R2.csv (part 2 of 22)
Chan Gain,,500,500,1,1,1,1,1,1,1,1,1.0,1.0
Offset,,0,0,0.13638916611671448,0,0,0,0,0,0,0,0.0,0.0
Gain,,1,1,25.01099967956543,14.26956558227539,296.6637878417969,1,1,1,1.0008968114852905,1.046557068824768,1.0,1.0
Units,sec,C,C,Pa,%,%,%,%,%,g,/m,,
190,47.25,20.64287567138672,21.017690658569336,160.51889038085938,105.62169647216797,109.4291763305664,0.0008772994624450803,0.06633072346448898,20.957929611206055,159.3427734375,-0.3251098692417145,0.0,0.0
191,47.5,20.468761444091797,21.33066749572754,160.32350158691406,105.62126159667969,109.82752990722656,0.0008875525090843439,0.06633446365594864,20.957929611206055,159.292724609375,-0.3585056960582733,0.0,0.0
192,47.75,20.372652053833008,21.542455673217773,163.99790954589844,105.6264877319336,109.2752685546875,0.0008967802859842777,0.06633783131837845,20.957929611206055,159.352783203125,-0.31177207827568054,0.0,0.0
193,48,20.368078231811523,21.45611000061035,160.48606872558594,105.63127899169922,108.42424011230469,0.0009050852386280894,0.0663408562541008,20.957929611206055,159.3427734375,-0.23958046734333038,0.0,0.0
194,48.25,19.945810317993164,21.15545654296875,163.1147918701172,105.62474822998047,107.63658905029297,0.0009125597425736487,0.06634358316659927,20.957929611206055,159.32275390625,-0.1732139140367508,0.0,0.0
195,48.5,20.732234954833984,21.296689987182617,161.0570068359375,105.6208267211914,108.12547302246094,0.0009102301555685699,0.06633114814758301,20.957929611206055,159.27272033691406,-0.21515727043151855,0.0,0.0
196,48.75,20.262271881103516,21.567279815673828,163.00259399414062,105.63911437988281,108.677734375,0.0009081335156224668,0.06631995737552643,20.957929611206055,159.332763671875,-0.2603375017642975,0.0,0.0
197,49,20.512714385986328,21.714319229125977,162.31793212890625,105.63214874267578,108.07115936279297,0.000906246539670974,0.06630988419055939,20.957929611206055,159.332763671875,-0.20956067740917206,0.0,0.0
198,49.25,20.386943817138672,21.368757247924805,159.9456787109375,105.62256622314453,108.51477813720703,0.000906246539670974,0.06632314622402191,20.957929611206055,159.302734375,-0.24800021946430206,0.0,0.0
199,49.5,20.51865577697754,21.46546745300293,163.8612823486328,105.63127899169922,108.45140075683594,0.0008939675171859562,0.06633508205413818,20.95805549621582,159.252685546875,-0.2418796271085739,0.0,0.0
200,49.75,20.279905319213867,21.439292907714844,160.13343811035156,105.65218353271484,108.80448913574219,0.0008939675171859562,0.06634582579135895,20.95805549621582,159.302734375,-0.269903302192688,0.0,0.0
201,50,20.600969314575195,21.433935165405273,162.8247528076172,105.64434051513672,109.09420013427734,0.0008844448020681739,0.06635549664497375,20.95810890197754,159.302734375,-0.29499655961990356,0.0,0.0
202,50.25,21.109968185424805,21.402751922607422,158.52064514160156,105.64042663574219,108.24317169189453,0.0008758743642829359,0.06636419892311096,20.95815658569336,159.232666015625,-0.22344136238098145,0.0,0.0
203,50.5,20.514562606811523,21.547826766967773,159.32513427734375,105.6395492553711,108.24317169189453,0.0008681609760969877,0.06639435887336731,20.958200454711914,159.252685546875,-0.22351764142513275,0.0,0.0
204,50.75,20.54251480102539,21.57122039794922,163.05296325683594,105.65522766113281,108.55098724365234,0.0008605725015513599,0.0664215013384819,20.958240509033203,159.292724609375,-0.24822452664375305,0.0,0.0
205,51,20.595712661743164,21.163257598876953,163.63153076171875,105.660888671875,108.22506713867188,0.0008537428802810609,0.06644593179225922,20.958276748657227,159.28271484375,-0.22012785077095032,0.0,0.0
206,51.25,20.08153533935547,21.463945388793945,160.34181213378906,105.64129638671875,108.25222778320312,0.0008475962094962597,0.06646791845560074,20.958309173583984,159.252685546875,-0.22413383424282074,0.0,0.0
207,51.5,20.514122009277344,21.41691780090332,162.09201049804688,105.64826202392578,108.22506713867188,0.0008420642116107047,0.06648770719766617,20.958337783813477,159.232666015625,-0.22122474014759064,0.0,0.0
208,51.75,20.34634017944336,21.212841033935547,162.44692993164062,105.65261840820312,108.82259368896484,0.0008370854193344712,0.06650551408529282,20.958362579345703,159.27272033691406,-0.2713927924633026,0.0,0.0
209,52,20.41450309753418,21.381128311157227,161.38902282714844,105.6661148071289,108.14358520507812,0.0008326044771820307,0.06653642654418945,20.958385467529297,159.27272033691406,-0.21275950968265533,0.0,0.0
210,52.25,20.43638801574707,21.319482803344727,163.69488525390625,105.65784454345703,107.84481811523438,0.0008408575667999685,0.06653642654418945,20.958406448364258,159.21266174316406,-0.18808017671108246,0.0,0.0
211,52.5,20.008413314819336,21.80211067199707,162.36297607421875,105.66132354736328,108.11642456054688,0.0008482853882014751,0.06658928841352463,20.958425521850586,159.24269104003906,-0.21086964011192322,0.0,0.0
212,52.75,20.91054344177246,21.271636962890625,162.53012084960938,105.67221069335938,108.17979431152344,0.000854970421642065,0.06658928841352463,20.95844268798828,159.2626953125,-0.21530289947986603,0.0,0.0
213,53,20.379772186279297,21.636119842529297,159.7724151611328,105.6791763305664,108.16168975830078,0.0008609869400970638,0.06661182641983032,20.958457946777344,159.2626953125,-0.2131616175174713,0.0,0.0
214,53.25,20.275897979736328,21.57331085205078,161.30430603027344,105.66785430908203,108.23411560058594,0.0008664018241688609,0.06666933000087738,20.958471298217773,159.22267150878906,-0.2202903777360916,0.0,0.0
215,53.5,20.271644592285156,22.00877571105957,163.74830627441406,105.68396759033203,109.02176666259766,0.0008835686603561044,0.06672108173370361,20.95848274230957,159.232666015625,-0.2854565382003784,0.0,0.0
216,53.75,20.636680603027344,21.48782730102539,158.61834716796875,105.6900634765625,108.45140075683594,0.0008990187780000269,0.06676766276359558,20.958494186401367,159.252685546875,-0.23677203059196472,0.0,0.0
217,54,20.521549224853516,21.037485122680664,161.71189880371094,105.70356750488281,108.55098724365234,0.0009129238897003233,0.06680958718061447,20.95850372314453,159.2626953125,-0.2440253645181656,0.0,0.0
218,54.25,20.592676162719727,21.50453758239746,162.19200134277344,105.67656707763672,107.56416320800781,0.0009254385367967188,0.0668473169207573,20.958513259887695,159.21266174316406,-0.1625318080186844,0.0,0.0
219,54.5,20.366174697875977,21.589073181152344,161.7225799560547,105.69050598144531,108.20695495605469,0.0009367017191834748,0.06693339347839355,20.958520889282227,159.24269104003906,-0.21601827442646027,0.0,0.0
220,54.75,20.510717391967773,21.13140106201172,160.8990020751953,105.69747161865234,107.71807098388672,0.0009552546544000506,0.06701086461544037,20.958528518676758,159.252685546875,-0.17384235560894012,0.0,0.0
221,55,20.2270565032959,21.299880981445312,163.12777709960938,105.6952896118164,107.89008331298828,0.0009719522786326706,0.06708058714866638,20.958534240722656,159.252685546875,-0.1886800229549408,0.0,0.0
222,55.25,20.18300437927246,21.149757385253906,162.78964233398438,105.693115234375,108.39707946777344,0.000986980157904327,0.06714333593845367,20.958539962768555,159.19264221191406,-0.23190805315971375,0.0,0.0
223,55.5,20.482803344726562,21.432634353637695,165.59849548339844,105.7009506225586,109.1032485961914,0.0010005052899941802,0.06719981133937836,20.958545684814453,159.232666015625,-0.290839821100235,0.0,0.0
224,55.75,20.748210906982422,21.27165985107422,162.2179412841797,105.71096801757812,107.95346069335938,0.0010185065912082791,0.06725063920021057,20.95855140686035,159.232666015625,-0.19270919263362885,0.0,0.0
225,56,20.601709365844727,21.35123634338379,162.40724182128906,105.71227264404297,108.17979431152344,0.0010347077623009682,0.06725915521383286,20.958555221557617,159.232666015625,-0.2118232101202011,0.0,0.0
226,56.25,20.561832427978516,20.895715713500977,162.1942901611328,105.70313262939453,107.89913940429688,0.0010492887813597918,0.06726681441068649,20.958559036254883,159.17262268066406,-0.1887694001197815,0.0,0.0
227,56.5,20.5687198638916,21.354700088500977,161.82485961914062,105.70313262939453,108.11642456054688,0.0010637068189680576,0.06727371364831924,20.95856285095215,159.232666015625,-0.20723770558834076,0.0,0.0
228,56.75,20.954730987548828,21.78447723388672,160.91275024414062,105.71532440185547,107.50078582763672,0.001076683052815497,0.06727991998195648,20.958566665649414,159.232666015625,-0.15375490486621857,0.0,0.0
229,57,20.423994064331055,21.780275344848633,162.59652709960938,105.72577667236328,107.84481811523438,0.0010883617214858532,0.06727805733680725,20.958568572998047,159.22267150878906,-0.18217965960502625,0.0,0.0
230,57.25,20.3428897857666,21.64023208618164,163.37889099121094,105.72621154785156,108.786376953125,0.0010988725116476417,0.06727638095617294,20.95857048034668,159.16261291503906,-0.26194483041763306,0.0,0.0
231,57.5,20.839336395263672,21.42644691467285,160.32579040527344,105.71793365478516,108.71395111083984,0.0011089800391346216,0.06727487593889236,20.958572387695312,159.19264221191406,-0.25654977560043335,0.0,0.0
232,57.75,20.508729934692383,21.48436737060547,164.7695770263672,105.73927307128906,108.70489501953125,0.0011180767323821783,0.06727351993322372,20.958574295043945,159.19264221191406,-0.2539319396018982,0.0,0.0
233,58,20.73297882080078,21.309528350830078,158.82748413085938,105.7275161743164,108.56004333496094,0.0011262637563049793,0.06727229803800583,20.958576202392578,159.20265197753906,-0.24271169304847717,0.0,0.0
234,58.25,20.349626541137695,21.416423797607422,160.64865112304688,105.71488952636719,108.05304718017578,0.0011336321476846933,0.06728608906269073,20.95857810974121,159.13258361816406,-0.20083379745483398,0.0,0.0
235,58.5,20.660303115844727,21.203510284423828,157.99169921875,105.73361206054688,107.32877349853516,0.0011402636300772429,0.06729850172996521,20.958580017089844,159.1826171875,-0.13746535778045654,0.0,0.0
236,58.75,20.60093879699707,21.506750106811523,163.15676879882812,105.74755096435547,107.88103485107422,0.0011462320107966661,0.06730967015028,20.958581924438477,159.1826171875,-0.18337197601795197,0.0,0.0
237,59,20.358516693115234,21.073318481445312,161.7981414794922,105.7436294555664,107.67280578613281,0.0011516035301610827,0.06732717156410217,20.95858383178711,159.1826171875,-0.16597561538219452,0.0,0.0
238,59.25,20.37005043029785,21.209226608276367,161.87982177734375,105.7305679321289,108.19790649414062,0.0011564379092305899,0.06734292209148407,20.958585739135742,159.12257385253906,-0.21177168190479279,0.0,0.0
239,59.5,20.933727264404297,21.10516929626465,164.45205688476562,105.74972534179688,108.23411560058594,0.0011607888154685497,0.06735710054636002,20.958585739135742,159.1826171875,-0.21318009495735168,0.0,0.0
240,59.75,20.46170997619629,21.58294677734375,163.36361694335938,105.75843811035156,107.5732192993164,0.0011647046776488423,0.06736985594034195,20.958585739135742,159.1826171875,-0.15619517862796783,0.0,0.0
241,60,20.81252098083496,21.267696380615234,167.06626892089844,105.76670837402344,107.97156524658203,0.0011630476219579577,0.06740368157625198,20.958585739135742,159.17262268066406,-0.1894095242023468,0.0,0.0
242,60.25,20.600839614868164,21.511178970336914,161.06005859375,105.75146484375,107.5188980102539,0.0011615562252700329,0.06743412464857101,20.958585739135742,159.10256958007812,-0.15216363966464996,0.0,0.0
243,60.5,20.848506927490234,21.177759170532227,160.6341552734375,105.76366424560547,108.00778198242188,0.0011602140730246902,0.0674615204334259,20.958585739135742,159.16261291503906,-0.19275224208831787,0.0,0.0
244,60.75,20.810728073120117,21.37966537475586,163.83609008789062,105.76889038085938,107.85387420654297,0.001159006031230092,0.06748617440462112,20.958585739135742,159.16261291503906,-0.1792079657316208,0.0,0.0
245,61,20.346904754638672,21.53649139404297,160.81809997558594,105.77106475830078,107.81765747070312,0.0011579188285395503,0.06750836223363876,20.958585739135742,159.16261291503906,-0.1759359985589981,0.0,0.0
246,61.25,20.52933120727539,21.322912216186523,160.36013793945312,105.76409912109375,108.59626007080078,0.0011459339875727892,0.06752833724021912,20.958585739135742,159.09254455566406,-0.24259763956069946,0.0,0.0
247,61.5,20.321134567260742,21.37424659729004,161.49053955078125,105.78499603271484,108.00778198242188,0.0011351476423442364,0.0675463154911995,20.958585739135742,159.14259338378906,-0.19090110063552856,0.0,0.0
248,61.75,20.494213104248047,21.280229568481445,160.03573608398438,105.78543853759766,108.00778198242188,0.00112543988507241,0.06756249070167542,20.958585739135742,159.14259338378906,-0.19086256623268127,0.0,0.0
249,62,20.2927188873291,21.233625411987305,164.26504516601562,105.77803039550781,107.18391418457031,0.0011167029151692986,0.0675770491361618,20.958585739135742,159.12257385253906,-0.12121076881885529,0.0,0.0
250,62.25,20.101652145385742,21.126140594482422,165.09396362304688,105.77716064453125,108.7320556640625,0.0010997806675732136,0.0675901547074318,20.958585739135742,159.07252502441406,-0.25293630361557007,0.0,0.0
251,62.5,20.22159194946289,21.7646427154541,166.6983642578125,105.80067443847656,108.62342071533203,0.0010845506330952048,0.06758705526590347,20.958585739135742,159.12257385253906,-0.24171951413154602,0.0,0.0
252,62.75,20.53363800048828,21.3681697845459,163.4529266357422,105.80372619628906,108.00778198242188,0.001070843543857336,0.06758426874876022,20.958585739135742,159.12257385253906,-0.18927547335624695,0.0,0.0
253,63,20.86985206604004,21.408418655395508,160.61659240722656,105.7998046875,107.34687805175781,0.0010585072450339794,0.06758175790309906,20.958585739135742,159.10256958007812,-0.1332688182592392,0.0,0.0
254,63.25,20.64054298400879,21.735830307006836,163.0201416015625,105.79936981201172,107.98062133789062,0.001047404482960701,0.06757950037717819,20.958585739135742,159.06251525878906,-0.18734462559223175,0.0,0.0
255,63.5,20.520265579223633,20.975543975830078,165.8816680908203,105.82244873046875,107.67280578613281,0.0010348244104534388,0.06757746636867523,20.958585739135742,159.11256408691406,-0.15913495421409607,0.0,0.0
256,63.75,20.743024826049805,21.28164291381836,161.11883544921875,105.81765747070312,108.43329620361328,0.0010235023219138384,0.06758308410644531,20.958585739135742,159.10256958007812,-0.22416356205940247,0.0,0.0
257,64,20.52870750427246,21.240375518798828,161.46231079101562,105.81635284423828,108.58720397949219,0.0010133124887943268,0.06758813560009003,20.958585739135742,159.08253479003906,-0.23729759454727173,0.0,0.0
258,64.25,20.233285903930664,21.407827377319336,162.8827667236328,105.81678771972656,108.22506713867188,0.0010041416389867663,0.06759268045425415,20.958585739135742,159.03250122070312,-0.2065924108028412,0.0,0.0
259,64.5,20.886030197143555,21.2562198638916,161.7737274169922,105.82593536376953,107.78144836425781,0.0009971816325560212,0.06759677082300186,20.958585739135742,159.09254455566406,-0.16809087991714478,0.0,0.0
260,64.75,20.27488136291504,21.506990432739258,164.22535705566406,105.82637023925781,107.81765747070312,0.0009909176733344793,0.06760045886039734,20.958585739135742,159.07252502441406,-0.1711370348930359,0.0,0.0
261,65,20.695688247680664,21.304092407226562,161.74166870117188,105.83203125,107.11148834228516,0.0009852800285443664,0.06760377436876297,20.958585739135742,159.06251525878906,-0.1103198304772377,0.0,0.0
262,65.25,20.32387924194336,21.232894897460938,163.4246826171875,105.84030151367188,108.14358520507812,0.0009802061831578612,0.06760676205158234,20.958585739135742,159.02249145507812,-0.19763855636119843,0.0,0.0
263,65.5,20.623271942138672,21.354610443115234,164.91612243652344,105.8590316772461,107.80860900878906,0.0009756397339515388,0.06760944426059723,20.958585739135742,159.06251525878906,-0.16753359138965607,0.0,0.0
264,65.75,20.691539764404297,21.403100967407227,160.7158203125,105.8559799194336,107.5188980102539,0.0009715299238450825,0.06762675195932388,20.958585739135742,159.07252502441406,-0.14309485256671906,0.0,0.0
265,66,20.42428207397461,21.45451545715332,162.46142578125,105.85990142822266,107.89008331298828,0.0009684780379757285,0.06764232367277145,20.958585739135742,159.03250122070312,-0.17439332604408264,0.0,0.0
266,66.25,20.825965881347656,21.420671463012695,167.12351989746094,105.85075378417969,107.71807098388672,0.0009657313348725438,0.06765633821487427,20.958585739135742,158.98245239257812,-0.16053864359855652,0.0,0.0
267,66.5,20.717660903930664,21.700679779052734,162.95985412597656,105.8612060546875,107.42835998535156,0.0009632592555135489,0.06766895204782486,20.958585739135742,159.04249572753906,-0.13490788638591766,0.0,0.0
268,66.75,20.479976654052734,21.481374740600586,162.14390563964844,105.8694839477539,107.41930389404297,0.0009610343840904534,0.06768030673265457,20.958585739135742,159.02249145507812,-0.13341650366783142,0.0,0.0
269,67,20.421146392822266,21.507535934448242,161.7958526611328,105.86556243896484,108.36087036132812,0.0009590320405550301,0.06772776693105698,20.958585739135742,159.01246643066406,-0.21387456357479095,0.0,0.0
270,67.25,20.608905792236328,21.08084487915039,161.5210723876953,105.87035369873047,107.91724395751953,0.0009572299313731492,0.06777048110961914,20.958585739135742,158.97244262695312,-0.17579767107963562,0.0,0.0
271,67.5,20.824981689453125,21.713903427124023,166.3480224609375,105.8851547241211,108.65057373046875,0.0009556080331094563,0.06780892610549927,20.958585739135742,159.03250122070312,-0.23668670654296875,0.0,0.0
272,67.75,20.67226791381836,21.540082931518555,160.8295440673828,105.88167572021484,107.2020263671875,0.0009541483013890684,0.06784352660179138,20.958585739135742,159.03250122070312,-0.1137712299823761,0.0,0.0
273,68,20.17902946472168,21.672147750854492,167.8928985595703,105.87818908691406,107.2472915649414,0.0009528345544822514,0.06787466257810593,20.958585739135742,158.98245239257812,-0.11794888973236084,0.0,0.0
274,68.25,20.552824020385742,21.3115177154541,158.98471069335938,105.88864135742188,108.30654907226562,0.0009561807964928448,0.06789523363113403,20.958585739135742,159.00247192382812,-0.20727014541625977,0.0,0.0
275,68.5,20.232553482055664,21.89845848083496,162.30953979492188,105.89909362792969,107.83576965332031,0.0009591924026608467,0.06791374832391739,20.958585739135742,159.01246643066406,-0.16637231409549713,0.0,0.0
276,68.75,20.62175750732422,21.809566497802734,160.3334197998047,105.92217254638672,107.98967742919922,0.0009619028423912823,0.06793041527271271,20.958585739135742,158.99246215820312,-0.17746500670909882,0.0,0.0
277,69,20.602407455444336,21.456605911254883,161.55465698242188,105.89952850341797,106.91231536865234,0.0009643422672525048,0.06794541329145432,20.958585739135742,158.94241333007812,-0.0873805433511734,0.0,0.0
278,69.25,20.3002986907959,21.405010223388672,162.05079650878906,105.90824127197266,107.75428771972656,0.00097883609123528,0.06795891374349594,20.958585739135742,158.94241333007812,-0.15864001214504242,0.0,0.0
279,69.5,20.475242614746094,21.4448184967041,160.8455810546875,105.95744323730469,107.00284576416016,0.00099188054446131,0.0679934024810791,20.958585739135742,158.99246215820312,-0.09013146907091141,0.0,0.0
280,69.75,20.272829055786133,21.62627601623535,160.28839111328125,105.93045043945312,107.22013092041016,0.001003620564006269,0.06802444159984589,20.958585739135742,159.00247192382812,-0.11109351366758347,0.0,0.0
281,70,20.486331939697266,21.515047073364258,162.25381469726562,105.91694641113281,108.54193878173828,0.0010141865350306034,0.06805238127708435,20.958585739135742,158.92239379882812,-0.2247467041015625,0.0,0.0
282,70.25,20.629302978515625,21.158885955810547,160.03192138671875,105.93915557861328,107.97156524658203,0.0010236959205940366,0.06807752698659897,20.958585739135742,158.97244262695312,-0.17445357143878937,0.0,0.0
283,70.5,20.773897171020508,21.652246475219727,158.27792358398438,105.9417724609375,107.61848449707031,0.001045208191499114,0.06811505556106567,20.958585739135742,158.97244262695312,-0.14415700733661652,0.0,0.0
284,70.75,20.774057388305664,21.568986892700195,163.21478271484375,105.94481658935547,107.60037231445312,0.0010645692236721516,0.06814882904291153,20.958585739135742,158.97244262695312,-0.14234791696071625,0.0,0.0
285,71,20.432531356811523,21.526521682739258,159.77394104003906,105.94438171386719,107.80860900878906,0.0010819941526278853,0.06817922741174698,20.958585739135742,158.91238403320312,-0.1601349413394928,0.0,0.0
286,71.25,20.65963363647461,21.74734115600586,161.06005859375,105.94830322265625,107.77239227294922,0.0010976765770465136,0.06820658594369888,20.958585739135742,158.92239379882812,-0.15671059489250183,0.0,0.0
287,71.5,20.61497688293457,21.485837936401367,164.86346435546875,105.96485137939453,107.58226776123047,0.0011117907706648111,0.06823121011257172,20.958585739135742,158.96243286132812,-0.13906684517860413,0.0,0.0
288,71.75,20.557632446289062,21.304168701171875,164.51158142089844,105.97225189208984,108.36991882324219,0.001124493544921279,0.06826081871986389,20.958585739135742,158.95242309570312,-0.2053937315940857,0.0,0.0
289,72,20.78601837158203,22.00397491455078,165.57940673828125,105.96441650390625,107.5188980102539,0.001135926111601293,0.06828746944665909,20.958585739135742,158.87234497070312,-0.13369576632976532,0.0,0.0
290,72.25,20.62041473388672,21.884052276611328,167.36929321289062,105.99533081054688,106.59544372558594,0.0011604747269302607,0.06831145286560059,20.958585739135742,158.94241333007812,-0.05182977765798569,0.0,0.0
291,72.5,20.594038009643555,21.45280647277832,162.06605529785156,105.9948959350586,107.58226776123047,0.0011825684923678637,0.06833303719758987,20.958585739135742,158.94241333007812,-0.13646450638771057,0.0,0.0
292,72.75,20.798521041870117,21.294658660888672,161.09593200683594,105.99925231933594,107.33782196044922,0.0012024528114125133,0.06834501773118973,20.958585739135742,158.92239379882812,-0.11520402133464813,0.0,0.0
293,73,20.77812957763672,21.14684295654297,161.83248901367188,106.00055694580078,107.80860900878906,0.0012203487567603588,0.06835579872131348,20.958520889282227,158.8523406982422,-0.15526852011680603,0.0,0.0
294,73.25,20.666780471801758,21.28585433959961,161.7042694091797,106.01580047607422,107.82671356201172,0.001236455049365759,0.06836549937725067,20.95846176147461,158.87234497070312,-0.15549002587795258,0.0,0.0
295,73.5,20.994487762451172,21.23419761657715,162.04925537109375,106.02102661132812,106.74029541015625,0.0012587332166731358,0.06837423145771027,20.958410263061523,158.90237426757812,-0.06207083910703659,0.0,0.0
296,73.75,20.74186897277832,21.83252716064453,160.19984436035156,106.03060913085938,107.56416320800781,0.0012787835439667106,0.06838209182024002,20.958362579345703,158.90237426757812,-0.13182710111141205,0.0,0.0
297,74,20.933422088623047,21.40068244934082,164.57798767089844,106.01449584960938,107.92630004882812,0.00129682885017246,0.06837426126003265,20.95832061767578,158.82229614257812,-0.1640775054693222,0.0,0.0
298,74.25,20.73145866394043,21.46122932434082,160.42044067382812,106.029296875,107.96251678466797,0.0013130696024745703,0.06836721301078796,20.958282470703125,158.8823699951172,-0.16587643325328827,0.0,0.0
299,74.5,20.807703018188477,21.582935333251953,162.5652313232422,106.04802703857422,107.69091033935547,0.0013322274899110198,0.06836087256669998,20.958248138427734,158.87234497070312,-0.14113037288188934,0.0,0.0
300,74.75,20.742454528808594,21.625377655029297,161.13638305664062,106.0645751953125,107.16580963134766,0.0013494696468114853,0.06835516542196274,20.95821762084961,158.8823699951172,-0.09482469409704208,0.0,0.0
301,75,20.483314514160156,21.513565063476562,159.20376586914062,106.05847930908203,107.92630004882812,0.001364987576380372,0.06835003197193146,20.958189010620117,158.82229614257812,-0.16026969254016876,0.0,0.0
302,75.25,20.793853759765625,21.293041229248047,160.97991943359375,106.0798110961914,108.82259368896484,0.0013789536897093058,0.06834541261196136,20.957931518554688,158.87234497070312,-0.23434841632843018,0.0,0.0
303,75.5,20.80910301208496,21.570680618286133,164.08949279785156,106.09505462646484,107.0481185913086,0.0013954165624454618,0.06834125518798828,20.957700729370117,158.8823699951172,-0.0820997953414917,0.0,0.0
304,75.75,20.730344772338867,21.68758201599121,161.2493438720703,106.09375,108.20695495605469,0.0013954165624454618,0.0683896541595459,20.957700729370117,158.87234497070312,-0.18105894327163696,0.0,0.0
305,76,20.7298583984375,22.120746612548828,165.48858642578125,106.09114074707031,107.69996643066406,0.0014102330897003412,0.06843321025371552,20.95749282836914,158.8123016357422,-0.13817080855369568,0.0,0.0
306,76.25,20.486169815063477,21.710538864135742,165.64199829101562,106.10507202148438,107.54605865478516,0.0014235679991543293,0.06847241520881653,20.957305908203125,158.8523406982422,-0.12383651733398438,0.0,0.0
307,76.5,20.193693161010742,21.668630599975586,165.39393615722656,106.12554168701172,108.09832000732422,0.0014355693710967898,0.06850769370794296,20.957138061523438,158.87234497070312,-0.16908738017082214,0.0,0.0
308,76.75,20.823156356811523,21.319290161132812,163.5376434326172,106.12989044189453,108.03494262695312,0.001447668531909585,0.06853944808244705,20.956985473632812,158.8623504638672,-0.1633271723985672,0.0,0.0
309,77,20.77399253845215,21.678129196166992,161.52488708496094,106.11726379394531,107.47362518310547,0.0014585577882826328,0.06857547909021378,20.95684814453125,158.79226684570312,-0.11659657955169678,0.0,0.0
310,77.25,20.627178192138672,21.44955825805664,159.9861297607422,106.14077758789062,108.36991882324219,0.0014683580957353115,0.06860790401697159,20.95672607421875,158.8623504638672,-0.19080613553524017,0.0,0.0
311,77.5,20.195478439331055,21.637065887451172,161.50123596191406,106.15166473388672,107.87197875976562,0.001477178419008851,0.06863708794116974,20.956615447998047,158.8523406982422,-0.14758558571338654,0.0,0.0
312,77.75,21.004295349121094,21.779401779174805,160.56927490234375,106.15341186523438,107.59132385253906,0.001485116663388908,0.0686633512377739,20.95651626586914,158.8523406982422,-0.12351817637681961,0.0,0.0
313,78,21.020177841186523,21.683063507080078,160.74559020996094,106.158203125,107.66374969482422,0.0014929097378626466,0.0687391459941864,20.9564266204834,158.7722625732422,-0.12928174436092377,0.0,0.0
314,78.25,20.75214958190918,21.686655044555664,165.41683959960938,106.17518615722656,107.52794647216797,0.0014999235281720757,0.06880736351013184,20.95634651184082,158.82229614257812,-0.11622639000415802,0.0,0.0
315,78.5,21.045385360717773,21.95692253112793,161.41192626953125,106.17169952392578,107.49173736572266,0.0015062359161674976,0.06886875629425049,20.956274032592773,158.8123016357422,-0.11343550682067871,0.0,0.0
316,78.75,20.687862396240234,21.526866912841797,161.51649475097656,106.1734390258789,107.56416320800781,0.0015119171002879739,0.06886875629425049,20.956209182739258,158.8022918701172,-0.1194688230752945,0.0,0.0
317,79,20.787662506103516,21.837390899658203,161.07684326171875,106.18258666992188,107.50078582763672,0.001518328208476305,0.06892400979995728,20.95615005493164,158.7522430419922,-0.11326709389686584,0.0,0.0
318,79.25,20.79218101501465,21.553770065307617,165.86334228515625,106.20392608642578,108.38802337646484,0.0015240982174873352,0.0690259039402008,20.956096649169922,158.8022918701172,-0.18687942624092102,0.0,0.0
319,79.5,20.999347686767578,21.798721313476562,162.17596435546875,106.19913482666016,107.92630004882812,0.0015292912721633911,0.06911760568618774,20.9560489654541,158.7822723388672,-0.1481027454137802,0.0,0.0
320,79.75,20.515239715576172,21.355878829956055,162.2530517578125,106.21481323242188,108.27033233642578,0.001533964998088777,0.06920014321804047,20.95600700378418,158.7822723388672,-0.17596501111984253,0.0,0.0
321,80,20.720346450805664,21.243839263916016,160.9738006591797,106.21611785888672,107.75428771972656,0.0015381713164970279,0.0692744255065918,20.955968856811523,158.71221923828125,-0.1319914162158966,0.0,0.0
322,80.25,21.079410552978516,21.40102195739746,158.95265197753906,106.2248306274414,106.38721466064453,0.001541957026347518,0.06937109678983688,20.955934524536133,158.7722625732422,-0.014023145660758018,0.0,0.0
323,80.5,20.775531768798828,21.81163215637207,163.12547302246094,106.23310089111328,107.78144836425781,0.0015440661227330565,0.06945809721946716,20.955904006958008,158.7722625732422,-0.1328374445438385,0.0,0.0
324,80.75,20.67238998413086,21.587255477905273,163.99790954589844,106.23919677734375,107.95346069335938,0.0015459642745554447,0.06953639537096024,20.955875396728516,158.7322235107422,-0.14695005118846893,0.0,0.0
325,81,20.94696807861328,21.576534271240234,160.45631408691406,106.23527526855469,107.37403869628906,0.001547672669403255,0.06960686296224594,20.95585060119629,158.69219970703125,-0.09788258373737335,0.0,0.0
326,81.25,21.213401794433594,21.70179557800293,159.72586059570312,106.27185821533203,106.82177734375,0.0015492101665586233,0.06967028975486755,20.955827713012695,158.7522430419922,-0.04738232120871544,0.0,0.0
327,81.5,20.632976531982422,21.643413543701172,156.89486694335938,106.25748443603516,107.2472915649414,0.00155059399548918,0.06970500946044922,20.955806732177734,158.7522430419922,-0.0851203054189682,0.0,0.0
328,81.75,20.85734748840332,21.536985397338867,164.06813049316406,106.25138854980469,107.3106689453125,0.0015492438105866313,0.06973625719547272,20.955787658691406,158.71221923828125,-0.09107092022895813,0.0,0.0
329,82,20.845163345336914,21.956968307495117,163.86814880371094,106.26445770263672,107.34687805175781,0.0015480286674574018,0.0697643831372261,20.95577049255371,158.6821746826172,-0.09303855150938034,0.0,0.0
330,82.25,20.617712020874023,21.949607849121094,159.82278442382812,106.27664947509766,107.34687805175781,0.0015469350619241595,0.06978969275951385,20.95575523376465,158.7522430419922,-0.09198559075593948,0.0,0.0
331,82.5,20.737789154052734,21.588829040527344,163.55673217773438,106.3019027709961,107.60942840576172,0.0015459507703781128,0.06981247663497925,20.95574188232422,158.7422332763672,-0.1122300997376442,0.0,0.0
332,82.75,20.909347534179688,21.992324829101562,159.04730224609375,106.29058074951172,108.91312408447266,0.0015444160671904683,0.06979572027921677,20.955730438232422,158.7422332763672,-0.22375984489917755,0.0,0.0
333,83,21.023574829101562,21.85173988342285,162.5560760498047,106.29755401611328,107.42835998535156,0.0015430347993969917,0.06978064030408859,20.955718994140625,158.6721649169922,-0.09714540094137192,0.0,0.0
334,83.25,20.80888557434082,21.876798629760742,164.39404296875,106.31148529052734,106.79461669921875,0.001541791600175202,0.069767065346241,20.95570945739746,158.7222137451172,-0.04162540286779404,0.0,0.0
335,83.5,21.05473518371582,21.647844314575195,159.7808074951172,106.31671142578125,107.29255676269531,0.00154391722753644,0.06975484639406204,20.955699920654297,158.7322235107422,-0.08387884497642517,0.0,0.0
336,83.75,21.232519149780273,21.76790428161621,162.90565490722656,106.31278991699219,106.59544372558594,0.001545830280520022,0.06974384933710098,20.955692291259766,158.6721649169922,-0.024375172331929207,0.0,0.0
337,84,21.08820152282715,21.74496841430664,159.66021728515625,106.32063293457031,107.17486572265625,0.0015475520631298423,0.06971904635429382,20.955684661865234,158.6821746826172,-0.07346450537443161,0.0,0.0
338,84.25,20.5730037689209,22.13676643371582,161.4569549560547,106.33065032958984,107.32877349853516,0.0015491016674786806,0.06969672441482544,20.955678939819336,158.7422332763672,-0.08577369153499603,0.0,0.0
339,84.5,20.83621597290039,21.83283805847168,163.91775512695312,106.3341293334961,108.59626007080078,0.0015504963230341673,0.06967663764953613,20.955673217773438,158.7222137451172,-0.1932518035173416,0.0,0.0
340,84.75,20.54059410095215,21.466129302978516,161.9347686767578,106.32150268554688,107.3016128540039,0.0015569443348795176,0.0696585550904274,20.95566749572754,158.71221923828125,-0.08423999696969986,0.0,0.0
341,85,20.873136520385742,21.505769729614258,159.7632598876953,106.33499908447266,107.1386489868164,0.0015627475222572684,0.06966464221477509,20.955663681030273,158.6521453857422,-0.06912124156951904,0.0,0.0
342,85.25,20.854005813598633,21.77027702331543,160.27235412597656,106.34980773925781,107.98062133789062,0.001567970379255712,0.06967011839151382,20.955659866333008,158.6821746826172,-0.13970685005187988,0.0,0.0
343,85.5,20.86513900756836,21.876943588256836,161.19668579101562,106.35372924804688,107.66374969482422,0.00157267099712044,0.06967505067586899,20.955656051635742,158.6721649169922,-0.11238851398229599,0.0,0.0
344,85.75,20.818784713745117,21.86092758178711,163.2575225830078,106.3476333618164,108.04399871826172,0.001574304886162281,0.06967949122190475,20.955652236938477,158.59210205078125,-0.14528101682662964,0.0,0.0
345,86,21.00069808959961,22.123001098632812,158.909912109375,106.35677337646484,107.3016128540039,0.0015757754445075989,0.06966857612133026,20.95564842224121,158.60211181640625,-0.0811949372291565,0.0,0.0
346,86.25,20.767044067382812,21.681766510009766,156.85365295410156,106.37593841552734,107.02095794677734,0.0015770989703014493,0.06965874880552292,20.955646514892578,158.63214111328125,-0.05549762398004532,0.0,0.0
347,86.5,20.87945556640625,21.64854621887207,162.69422912597656,106.38290405273438,107.56416320800781,0.0015782901318743825,0.06964990496635437,20.955644607543945,158.6221160888672,-0.10137523710727692,0.0,0.0
348,86.75,21.03711700439453,21.58774185180664,159.7464599609375,106.3737564086914,106.63165283203125,0.0015793622005730867,0.06964194774627686,20.955642700195312,158.61212158203125,-0.022230222821235657,0.0,0.0
349,87,20.931787490844727,21.822174072265625,157.375732421875,106.38028717041016,107.23823547363281,0.0015803270507603884,0.06961987912654877,20.95564079284668,158.61212158203125,-0.07374139875173569,0.0,0.0
350,87.25,20.97320556640625,21.78166961669922,163.8131866455078,106.38682556152344,107.56416320800781,0.0015798972453922033,0.06960002332925797,20.955638885498047,158.6221160888672,-0.10103665292263031,0.0,0.0
351,87.5,21.099430084228516,21.725860595703125,163.14608764648438,106.39422607421875,107.52794647216797,0.0015795103972777724,0.06958214938640594,20.955636978149414,158.6221160888672,-0.09730632603168488,0.0,0.0
352,87.75,21.05017852783203,21.725130081176758,160.8203887939453,106.3955307006836,106.5592269897461,0.001579162199050188,0.06956606358289719,20.95563507080078,158.55206298828125,-0.014113571494817734,0.0,0.0
353,88,20.531339645385742,22.02708625793457,166.68997192382812,106.40206146240234,107.65469360351562,0.0015872884541749954,0.06955158710479736,20.95563316345215,158.59210205078125,-0.10744547098875046,0.0,0.0
354,88.25,20.679584503173828,21.880952835083008,159.47930908203125,106.40946960449219,108.39707946777344,0.0015946021303534508,0.06953110545873642,20.955631256103516,158.60211181640625,-0.16989615559577942,0.0,0.0
355,88.5,20.879459381103516,22.07465171813965,163.077392578125,106.4168701171875,108.5238265991211,0.0016011844854801893,0.06951267272233963,20.955629348754883,158.59210205078125,-0.17998580634593964,0.0,0.0
356,88.75,20.979528427124023,22.089624404907227,162.22787475585938,106.39945220947266,106.94852447509766,0.0016071085119619966,0.06949608772993088,20.955629348754883,158.56207275390625,-0.047253068536520004,0.0,0.0
357,89,21.146770477294922,21.568435668945312,161.73097229003906,106.41860961914062,107.36498260498047,0.0016124402172863483,0.06948115676641464,20.955629348754883,158.56207275390625,-0.08127884566783905,0.0,0.0
358,89.25,20.875751495361328,21.814722061157227,160.4036407470703,106.42645263671875,106.94852447509766,0.0016124402172863483,0.06951243430376053,20.955629348754883,158.5720672607422,-0.044923506677150726,0.0,0.0
359,89.5,21.111860275268555,22.25376319885254,170.9612579345703,106.42949676513672,107.88103485107422,0.0016367285279557109,0.0695405825972557,20.955629348754883,158.55206298828125,-0.12435954809188843,0.0,0.0
360,89.75,20.856216430664062,21.40542984008789,163.4033203125,106.43036651611328,107.50078582763672,0.001658588065765798,0.06956591457128525,20.955629348754883,158.4720001220703,-0.0918695330619812,0.0,0.0
361,90,20.637821197509766,21.54054069519043,164.84971618652344,106.45780181884766,106.79461669921875,0.0016782615566626191,0.06958871334791183,20.955629348754883,158.53204345703125,-0.028999218717217445,0.0,0.0
362,90.25,20.813232421875,21.955358505249023,161.15928649902344,106.46477508544922,106.84893798828125,0.0017206831835210323,0.06960923224687576,20.955629348754883,158.53204345703125,-0.033066526055336,0.0,0.0
363,90.5,21.08118438720703,21.343626022338867,164.46884155273438,106.46172332763672,108.43329620361328,0.001758862636052072,0.06971714645624161,20.955629348754883,158.5220489501953,-0.16845591366291046,0.0,0.0
364,90.75,21.265417098999023,22.237356185913086,161.91722106933594,106.46259307861328,107.2020263671875,0.0017932241316884756,0.0698142722249031,20.955629348754883,158.45196533203125,-0.06354131549596786,0.0,0.0
365,91,20.98699188232422,22.083581924438477,161.28292846679688,106.47130584716797,106.5592269897461,0.0018241495126858354,0.06990168243646622,20.95539665222168,158.54205322265625,-0.0075778779573738575,0.0,0.0
366,91.25,21.020566940307617,21.769853591918945,162.74307250976562,106.47261047363281,105.94359588623047,0.0018728197319433093,0.06998035311698914,20.95518684387207,158.50201416015625,0.045726228505373,0.0,0.0
367,91.5,21.082645416259766,21.84556007385254,159.29002380371094,106.47914123535156,106.9213638305664,0.0019166228594258428,0.07014809548854828,20.954998016357422,158.5220489501953,-0.03804824873805046,0.0,0.0
368,91.75,20.800983428955078,21.929521560668945,160.70132446289062,106.47174072265625,107.2020263671875,0.001956045627593994,0.07029906660318375,20.9548282623291,158.4419708251953,-0.06275233626365662,0.0,0.0
369,92,21.024080276489258,22.222105026245117,159.06103515625,106.50091552734375,108.36087036132812,0.00199152622371912,0.07043494284152985,20.954675674438477,158.50201416015625,-0.15894342958927155,0.0,0.0
370,92.25,20.85517692565918,21.703136444091797,161.9950714111328,106.4965591430664,108.45140075683594,0.0020234587136656046,0.07043494284152985,20.954538345336914,158.4920196533203,-0.16698525846004486,0.0,0.0
371,92.5,20.888132095336914,22.028650283813477,167.21510314941406,106.5052719116211,106.62260437011719,0.002071753377094865,0.07055722922086716,20.95441436767578,158.48199462890625,-0.01010778546333313,0.0,0.0
372,92.75,21.195470809936523,21.714168548583984,161.531005859375,106.49917602539062,107.66374969482422,0.002115218434482813,0.07078664749860764,20.954301834106445,158.4119415283203,-0.09984227269887924,0.0,0.0
373,93,20.727296829223633,21.640560150146484,164.71690368652344,106.5052719116211,107.79955291748047,0.0021543370094150305,0.07099312543869019,20.954200744628906,158.45196533203125,-0.11088915169239044,0.0,0.0
374,93.25,21.271255493164062,22.006778717041016,164.28184509277344,106.52225494384766,107.33782196044922,0.0021895437967032194,0.07117895781993866,20.954111099243164,158.45196533203125,-0.07001994550228119,0.0,0.0
375,93.5,21.104379653930664,21.674694061279297,158.77252197265625,106.52095031738281,107.3559341430664,0.002221229951828718,0.0713462084531784,20.953798294067383,158.4619903564453,-0.07168085128068924,0.0,0.0
376,93.75,20.554378509521484,22.01673698425293,162.2843475341797,106.52442932128906,107.67280578613281,0.0022497475147247314,0.07167588174343109,20.953516006469727,158.3919219970703,-0.09843786805868149,0.0,0.0
377,94,21.0705509185791,21.8061466217041,163.11402893066406,106.53357696533203,108.65057373046875,0.002289113588631153,0.07197259366512299,20.953262329101562,158.45196533203125,-0.18063928186893463,0.0,0.0
378,94.25,21.190597534179688,22.20807647705078,161.1768341064453,106.54228973388672,106.6588134765625,0.002324542962014675,0.07223962992429733,20.953033447265625,158.45196533203125,-0.010034928098320961,0.0,0.0
379,94.5,20.93360710144043,21.827016830444336,158.82901000976562,106.55404663085938,107.82671356201172,0.00235642958432436,0.0724799633026123,20.95282745361328,158.3819122314453,-0.1089990958571434,0.0,0.0
