Repository: ulfsri/fsri_materials_database

# Materials and Products Database

## 01_Data

Raw data generated from each apparatus are included here in plain-text format. The data is organized first by material, next by the short name of test apparatus used, and where applicable additional filtering by test settings.

### material.json

Each material directory contains a json file of the same name as the material. This file links the data stored in the repository as well as data and graphs produced by the accompanying scripts (__02_Scripts__) to the respective landing page for the material on the front-end website.

File: 01_Data/Basswood_Panel/MCC/Basswood_Panel_MCC_30K_min_211117_R2.txt (part 1 of 4)
Sample ID:	C:\MCC\MCC Cal\Test\Basswood_Panel_MCC_30K_min_211117_R2.txt
Sample Weight (mg):	4.78
Heating Rate (C/s):	0.5
Combustor Temp (C):	900
N2 Flow Rate (cc/min):	80
O2 Flow Rate (cc/min):	20
Calibration File:	C:\MCC\MCC Cal\Coeff1 JN10440_30_210304.txt.txt
T Correction Coefficients:	0	1.024463	0
Time Shift (s):	14
*
Time (s)	Temperature (C)	N2 flow rate (cc/min)	O2 flow rate (cc/min)	Flow Rate (cc/min)	Oxygen (%)	HRR (W/g)	Heating rate (C/s)
0.000	108.663	80.002	19.996	103.002	19.894	-0.183	0.006
0.500	108.641	80.001	19.996	103.001	19.889	0.200	-0.018
1.000	108.690	80.002	19.995	103.006	19.892	0.009	0.004
1.500	108.636	80.002	19.995	103.007	19.892	-0.031	0.011
2.000	108.641	80.000	19.996	103.008	19.891	0.015	-0.027
2.500	108.660	80.001	19.996	103.009	19.893	-0.100	-0.012
3.000	108.642	80.001	19.995	103.013	19.892	-0.040	0.013
3.500	108.617	80.001	19.996	103.012	19.895	-0.205	-0.021
4.000	108.645	80.000	19.996	103.014	19.893	-0.111	-0.020
4.500	108.624	80.001	19.995	103.010	19.898	-0.397	0.006
5.000	108.631	80.002	19.995	103.007	19.894	-0.141	-0.003
5.500	108.687	80.004	19.995	103.006	19.889	0.192	0.024
6.000	108.617	80.001	19.994	103.006	19.890	0.098	0.024
6.500	108.646	80.002	19.994	103.004	19.893	-0.056	-0.027
7.000	108.639	80.002	19.995	103.007	19.892	-0.013	-0.009
7.500	108.642	80.000	19.995	103.012	19.895	-0.209	0.008
8.000	108.637	80.002	19.995	103.013	19.893	-0.067	-0.003
8.500	108.634	80.001	19.996	103.010	19.894	-0.187	-0.005
9.000	108.616	80.002	19.994	103.012	19.895	-0.252	-0.014
9.500	108.626	80.001	19.996	103.012	19.894	-0.132	-0.014
10.000	108.596	80.001	19.995	103.009	19.894	-0.134	-0.014
10.500	108.598	80.001	19.995	103.011	19.895	-0.229	-0.024
11.000	108.604	80.002	19.995	103.016	19.892	-0.045	-0.010
11.500	108.609	80.001	19.996	103.018	19.894	-0.178	0.010
12.000	108.593	80.002	19.994	103.021	19.895	-0.207	0.000
12.500	108.575	80.003	19.995	103.022	19.893	-0.094	-0.022
13.000	108.610	80.001	19.996	103.021	19.894	-0.174	-0.009
13.501	108.560	80.001	19.995	103.020	19.894	-0.158	0.001
14.001	108.612	80.003	19.995	103.017	19.891	0.031	-0.006
14.500	108.614	80.001	19.995	103.009	19.895	-0.251	0.028
15.000	108.604	80.002	19.995	103.010	19.891	0.031	0.023
15.500	108.609	80.003	19.994	103.011	19.894	-0.151	-0.007
16.000	108.595	80.002	19.995	103.012	19.892	-0.005	-0.007
16.500	108.584	80.000	19.996	103.015	19.895	-0.216	-0.017
17.000	108.602	80.002	19.995	103.023	19.894	-0.149	-0.009
17.500	108.586	80.002	19.995	103.023	19.894	-0.151	0.005
18.000	108.594	80.000	19.995	103.021	19.893	-0.073	-0.003
18.500	108.587	80.002	19.994	103.022	19.891	0.078	-0.004
19.000	108.571	80.002	19.995	103.025	19.891	0.044	-0.011
19.500	108.566	80.003	19.995	103.028	19.891	0.016	-0.022
20.000	108.550	80.003	19.995	103.030	19.889	0.209	-0.021
20.500	108.573	80.003	19.994	103.031	19.891	0.020	-0.007
21.000	108.570	80.002	19.995	103.035	19.889	0.191	0.014
21.500	108.579	80.003	19.995	103.041	19.888	0.278	0.013
22.000	108.589	80.003	19.995	103.051	19.889	0.165	0.012
22.500	108.581	80.002	19.995	103.065	19.887	0.285	0.011
23.000	108.635	80.002	19.996	103.079	19.889	0.149	0.025
23.500	108.613	80.004	19.994	103.090	19.886	0.378	0.039
24.000	108.649	80.002	19.994	103.095	19.886	0.362	0.023
24.500	108.612	80.003	19.995	103.097	19.885	0.443	0.006
25.000	108.607	80.002	19.995	103.098	19.887	0.285	-0.022
25.500	108.659	80.003	19.997	103.103	19.883	0.572	0.002
26.000	108.691	80.002	19.995	103.109	19.879	0.887	0.065
26.500	108.702	80.001	19.996	103.112	19.878	0.927	0.064
27.000	108.681	80.001	19.995	103.113	19.879	0.832	0.017
27.500	108.697	80.002	19.995	103.119	19.878	0.936	-0.007
28.000	108.742	80.003	19.995	103.121	19.877	0.972	0.028
28.500	108.764	80.001	19.995	103.120	19.878	0.949	0.064
29.000	108.775	80.003	19.995	103.125	19.874	1.167	0.050
29.500	108.793	80.002	19.996	103.132	19.873	1.260	0.031
30.000	108.821	80.002	19.996	103.133	19.876	1.054	0.038
30.500	108.867	80.002	19.995	103.142	19.871	1.420	0.060
31.000	108.849	80.002	19.996	103.155	19.872	1.353	0.051
31.500	108.926	80.001	19.996	103.163	19.867	1.651	0.043
32.000	108.935	80.002	19.995	103.170	19.870	1.442	0.073
32.500	108.958	80.002	19.994	103.177	19.867	1.671	0.059
33.000	109.006	80.001	19.996	103.178	19.868	1.611	0.052
33.500	109.063	80.002	19.996	103.178	19.866	1.709	0.088
34.000	109.105	80.002	19.996	103.179	19.864	1.873	0.102
34.500	109.162	80.001	19.995	103.180	19.865	1.809	0.099
35.000	109.173	80.000	19.995	103.181	19.864	1.860	0.084
35.500	109.249	80.002	19.994	103.182	19.865	1.815	0.078
36.000	109.280	80.002	19.993	103.182	19.864	1.887	0.097
36.500	109.354	80.001	19.995	103.182	19.864	1.886	0.106
37.000	109.381	80.001	19.995	103.183	19.862	2.008	0.103
37.501	109.455	80.002	19.995	103.187	19.862	1.989	0.101
38.001	109.480	80.001	19.995	103.193	19.861	2.069	0.100
38.501	109.550	80.002	19.995	103.199	19.860	2.169	0.097
39.001	109.592	80.002	19.994	103.203	19.860	2.117	0.103
39.500	109.654	80.003	19.994	103.210	19.857	2.340	0.108
40.000	109.747	80.002	19.994	103.214	19.858	2.295	0.130
40.500	109.763	80.003	19.994	103.217	19.857	2.366	0.132
41.000	109.888	80.003	19.995	103.220	19.855	2.464	0.125
41.500	109.938	80.002	19.995	103.229	19.853	2.577	0.158
42.000	110.003	80.002	19.995	103.235	19.851	2.728	0.145
42.501	110.098	80.004	19.995	103.236	19.855	2.464	0.138
43.001	110.144	80.003	19.996	103.238	19.857	2.353	0.151
43.501	110.247	80.003	19.995	103.238	19.854	2.519	0.145
44.001	110.294	80.004	19.994	103.238	19.854	2.559	0.149
44.500	110.380	80.003	19.994	103.238	19.850	2.839	0.142
45.000	110.438	80.005	19.995	103.241	19.852	2.684	0.138
45.500	110.545	80.004	19.994	103.242	19.853	2.611	0.154
46.000	110.629	80.004	19.995	103.245	19.851	2.713	0.178
46.500	110.690	80.004	19.994	103.249	19.848	2.957	0.168
47.000	110.795	80.003	19.994	103.251	19.849	2.873	0.156
47.500	110.903	80.003	19.994	103.254	19.847	2.995	0.190
48.000	110.994	80.003	19.996	103.259	19.851	2.770	0.206
48.500	111.114	80.003	19.994	103.261	19.849	2.884	0.205
49.000	111.232	80.003	19.996	103.262	19.850	2.833	0.224
49.500	111.327	80.005	19.996	103.262	19.847	3.039	0.226
50.000	111.409	80.003	19.997	103.263	19.844	3.241	0.195
50.500	111.518	80.003	19.995	103.263	19.843	3.310	0.184
51.000	111.639	80.003	19.996	103.264	19.847	3.019	0.210
51.500	111.747	80.003	19.995	103.264	19.842	3.332	0.230
52.000	111.871	80.002	19.995	103.264	19.848	2.935	0.231
52.500	111.974	80.002	19.995	103.264	19.847	3.026	0.230
53.000	112.075	80.003	19.995	103.266	19.849	2.884	0.215
53.500	112.177	80.003	19.995	103.266	19.846	3.072	0.203
54.000	112.310	80.002	19.995	103.266	19.845	3.157	0.219
54.501	112.406	80.003	19.994	103.266	19.847	3.042	0.232
55.001	112.540	80.002	19.995	103.265	19.846	3.104	0.229
55.500	112.632	80.002	19.995	103.263	19.845	3.179	0.228
56.000	112.770	80.003	19.995	103.262	19.843	3.264	0.228
56.500	112.896	80.002	19.994	103.266	19.845	3.168	0.247
57.000	113.029	80.003	19.995	103.267	19.845	3.181	0.262
57.500	113.149	80.001	19.995	103.269	19.843	3.306	0.256
58.000	113.297	80.003	19.994	103.270	19.843	3.270	0.260
58.501	113.440	80.002	19.994	103.270	19.845	3.155	0.280
59.001	113.581	80.002	19.995	103.268	19.846	3.050	0.288
59.500	113.731	80.002	19.995	103.270	19.844	3.244	0.288
60.000	113.869	80.001	19.995	103.268	19.842	3.333	0.289
60.500	113.991	80.003	19.995	103.268	19.844	3.233	0.274
61.000	114.124	80.003	19.995	103.268	19.844	3.215	0.258
61.500	114.299	80.002	19.995	103.268	19.846	3.108	0.282
62.000	114.419	80.003	19.994	103.268	19.844	3.195	0.301
62.500	114.551	80.003	19.995	103.271	19.845	3.137	0.274
63.001	114.740	80.003	19.996	103.274	19.846	3.066	0.287
63.501	114.853	80.003	19.994	103.276	19.846	3.068	0.311
64.000	115.005	80.003	19.995	103.274	19.846	3.053	0.284
64.500	115.134	80.003	19.994	103.272	19.844	3.209	0.273
65.000	115.300	80.004	19.995	103.270	19.847	3.020	0.288
65.500	115.492	80.003	19.994	103.265	19.844	3.242	0.326
66.000	115.612	80.005	19.996	103.263	19.848	2.962	0.335
66.500	115.760	80.005	19.995	103.263	19.848	2.939	0.290
67.000	115.948	80.002	19.995	103.265	19.845	3.128	0.302
67.500	116.096	80.004	19.995	103.266	19.847	2.982	0.336
68.000	116.228	80.005	19.995	103.271	19.845	3.144	0.308
68.500	116.402	80.004	19.995	103.272	19.846	3.072	0.293
69.000	116.589	80.005	19.995	103.272	19.845	3.130	0.333
69.501	116.763	80.004	19.994	103.269	19.847	2.997	0.360
70.001	116.927	80.005	19.995	103.266	19.849	2.866	0.349
70.500	117.098	80.005	19.994	103.260	19.847	2.995	0.337
71.000	117.241	80.005	19.995	103.259	19.844	3.197	0.325
71.500	117.432	80.006	19.995	103.258	19.845	3.140	0.324
72.000	117.629	80.006	19.996	103.259	19.847	3.035	0.361
72.500	117.780	80.004	19.994	103.259	19.846	3.091	0.368
73.000	117.951	80.005	19.995	103.260	19.844	3.242	0.335
73.500	118.117	80.006	19.996	103.260	19.847	3.044	0.330
74.000	118.288	80.005	19.995	103.260	19.848	2.944	0.337
74.500	118.477	80.005	19.994	103.260	19.849	2.890	0.348
75.000	118.658	80.005	19.994	103.260	19.846	3.060	0.365
75.500	118.822	80.004	19.995	103.260	19.848	2.920	0.357
76.000	118.992	80.005	19.996	103.262	19.847	3.002	0.339
76.500	119.169	80.005	19.995	103.263	19.846	3.077	0.341
77.000	119.360	80.005	19.995	103.263	19.847	3.002	0.358
77.500	119.554	80.005	19.995	103.264	19.845	3.120	0.377
78.000	119.747	80.003	19.994	103.267	19.847	3.006	0.386
78.500	119.904	80.004	19.995	103.265	19.846	3.097	0.369
79.000	120.086	80.004	19.995	103.266	19.846	3.053	0.344
79.500	120.294	80.002	19.995	103.270	19.846	3.104	0.364
80.000	120.487	80.004	19.996	103.273	19.848	2.919	0.396
80.500	120.644	80.002	19.995	103.269	19.846	3.112	0.376
81.000	120.810	80.002	19.994	103.268	19.844	3.222	0.337
81.501	121.034	80.002	19.995	103.266	19.844	3.201	0.356
82.001	121.212	80.001	19.996	103.262	19.844	3.222	0.396
82.500	121.385	80.003	19.996	103.259	19.846	3.073	0.376
83.000	121.629	80.001	19.996	103.260	19.845	3.171	0.384
83.500	121.771	80.002	19.995	103.262	19.845	3.117	0.402
84.000	122.014	80.001	19.995	103.262	19.844	3.222	0.386
84.500	122.180	80.003	19.997	103.262	19.844	3.191	0.397
85.000	122.396	80.001	19.996	103.262	19.842	3.350	0.395
85.500	122.581	80.002	19.997	103.261	19.844	3.239	0.391
86.000	122.764	80.002	19.997	103.259	19.844	3.224	0.384
86.501	122.945	80.001	19.995	103.258	19.844	3.210	0.366
87.001	123.207	80.002	19.997	103.257	19.844	3.208	0.404
87.501	123.327	80.002	19.996	103.258	19.844	3.200	0.413
88.000	123.571	80.001	19.996	103.258	19.844	3.217	0.373
88.500	123.743	80.002	19.996	103.260	19.845	3.152	0.390
89.000	123.956	80.001	19.996	103.261	19.845	3.181	0.401
89.500	124.146	80.003	19.996	103.265	19.847	2.994	0.394
90.000	124.343	80.001	19.996	103.269	19.845	3.172	0.395
90.500	124.542	80.001	19.995	103.272	19.847	3.026	0.392
91.000	124.753	80.002	19.996	103.272	19.842	3.326	0.403
91.500	124.952	80.001	19.995	103.271	19.844	3.212	0.409
92.000	125.183	80.002	19.996	103.267	19.846	3.084	0.420
92.500	125.387	80.001	19.996	103.263	19.847	3.035	0.433
93.001	125.593	80.003	19.996	103.262	19.847	3.001	0.423
93.501	125.809	80.001	19.996	103.261	19.847	3.022	0.416
94.001	125.983	80.002	19.995	103.262	19.846	3.092	0.406
94.501	126.199	80.003	19.997	103.262	19.842	3.346	0.390
95.000	126.394	80.001	19.996	103.262	19.844	3.241	0.400
95.500	126.585	80.003	19.995	103.262	19.844	3.232	0.398
96.000	126.777	80.002	19.996	103.262	19.845	3.141	0.384
96.500	127.005	80.002	19.995	103.262	19.843	3.286	0.401
97.000	127.245	80.002	19.996	103.262	19.844	3.230	0.444
97.500	127.432	80.003	19.995	103.262	19.845	3.159	0.448
98.001	127.636	80.003	19.995	103.261	19.844	3.237	0.410
98.501	127.877	80.003	19.994	103.262	19.845	3.170	0.418
99.000	128.070	80.004	19.995	103.268	19.847	2.990	0.439
99.500	128.268	80.002	19.996	103.273	19.845	3.179	0.413
100.001	128.504	80.003	19.995	103.275	19.843	3.292	0.413
100.501	128.728	80.003	19.995	103.277	19.846	3.084	0.447
101.000	128.930	80.003	19.996	103.276	19.844	3.204	0.443
101.500	129.180	80.002	19.994	103.271	19.846	3.097	0.439
102.000	129.361	80.002	19.995	103.270	19.841	3.392	0.442
102.500	129.578	80.002	19.996	103.269	19.845	3.177	0.414
103.001	129.817	80.002	19.995	103.268	19.842	3.373	0.427
103.501	130.012	80.002	19.995	103.268	19.844	3.217	0.445
104.000	130.242	80.004	19.995	103.269	19.842	3.342	0.429
104.500	130.454	80.003	19.994	103.268	19.845	3.179	0.433
105.000	130.689	80.001	19.995	103.267	19.848	2.926	0.444
105.500	130.900	80.004	19.995	103.270	19.844	3.208	0.447
106.001	131.138	80.003	19.994	103.270	19.846	3.050	0.448
106.501	131.360	80.003	19.995	103.269	19.845	3.143	0.455
107.000	131.542	80.002	19.995	103.270	19.845	3.115	0.432
107.500	131.771	80.002	19.994	103.274	19.844	3.226	0.408
108.000	131.997	80.004	19.995	103.272	19.847	3.037	0.433
108.500	132.210	80.001	19.995	103.271	19.845	3.117	0.447
109.000	132.452	80.003	19.996	103.271	19.848	2.963	0.447
109.501	132.658	80.002	19.995	103.268	19.847	3.036	0.452
110.001	132.885	80.003	19.995	103.264	19.844	3.219	0.441
110.501	133.088	80.003	19.995	103.265	19.843	3.256	0.432
111.001	133.330	80.000	19.994	103.268	19.844	3.232	0.437
111.500	133.563	80.002	19.996	103.270	19.843	3.273	0.460
112.000	133.808	80.003	19.996	103.270	19.848	2.977	0.476
112.500	134.002	80.003	19.995	103.270	19.842	3.355	0.458
113.000	134.251	80.002	19.994	103.268	19.844	3.219	0.441
113.500	134.488	80.002	19.995	103.265	19.843	3.293	0.465
114.000	134.704	80.003	19.995	103.263	19.843	3.281	0.470
114.500	134.916	80.001	19.995	103.264	19.844	3.244	0.440
115.000	135.172	80.003	19.996	103.266	19.843	3.272	0.448
115.500	135.407	80.002	19.994	103.272	19.842	3.355	0.479
116.001	135.593	80.002	19.996	103.272	19.842	3.382	0.456
116.501	135.823	80.003	19.995	103.273	19.842	3.324	0.419
117.001	136.040	80.002	19.994	103.272	19.844	3.199	0.432
117.501	136.296	80.002	19.995	103.270	19.842	3.366	0.459
118.000	136.500	80.001	19.995	103.266	19.844	3.222	0.466
118.500	136.754	80.002	19.995	103.268	19.843	3.262	0.459
119.000	137.009	80.002	19.994	103.272	19.843	3.306	0.484
119.500	137.222	80.002	19.994	103.279	19.842	3.348	0.488
120.000	137.470	80.002	19.995	103.282	19.846	3.090	0.464
120.500	137.700	80.002	19.994	103.284	19.844	3.228	0.469
121.000	137.960	80.002	19.996	103.283	19.839	3.562	0.484
121.500	138.166	80.002	19.995	103.278	19.841	3.406	0.478
122.001	138.361	80.003	19.994	103.271	19.839	3.564	0.434
122.501	138.633	80.003	19.995	103.268	19.840	3.499	0.434
123.000	138.846	80.003	19.994	103.264	19.840	3.511	0.476
123.501	139.085	80.003	19.995	103.265	19.840	3.488	0.469
124.001	139.306	80.003	19.995	103.266	19.842	3.377	0.456
124.501	139.550	80.002	19.994	103.266	19.840	3.486	0.462
125.000	139.798	80.004	19.994	103.268	19.841	3.430	0.479
125.500	140.022	80.003	19.994	103.268	19.843	3.273	0.482
126.000	140.246	80.004	19.994	103.268	19.842	3.350	0.460
126.500	140.445	80.005	19.994	103.268	19.843	3.310	0.436
127.000	140.699	80.005	19.994	103.267	19.843	3.300	0.438
127.500	140.944	80.005	19.994	103.266	19.841	3.413	0.476
128.000	141.165	80.003	19.995	103.265	19.841	3.426	0.482
128.500	141.436	80.004	19.996	103.264	19.844	3.197	0.479
129.001	141.649	80.004	19.995	103.263	19.842	3.366	0.488
129.501	141.858	80.005	19.996	103.263	19.845	3.175	0.453
130.000	142.121	80.003	19.995	103.263	19.837	3.664	0.447
130.500	142.324	80.005	19.994	103.263	19.842	3.381	0.469
131.000	142.600	80.004	19.995	103.263	19.841	3.390	0.472
131.500	142.818	80.004	19.994	103.264	19.842	3.380	0.486
132.000	143.072	80.005	19.994	103.264	19.842	3.355	0.483
132.501	143.305	80.004	19.996	103.263	19.844	3.191	0.480
133.000	143.553	80.005	19.995	103.262	19.841	3.430	0.484
133.500	143.778	80.005	19.994	103.263	19.844	3.211	0.477
134.000	144.076	80.004	19.994	103.261	19.843	3.284	0.498
134.500	144.235	80.006	19.994	103.262	19.840	3.481	0.490
135.000	144.525	80.004	19.995	103.262	19.843	3.270	0.453
135.500	144.735	80.003	19.995	103.262	19.843	3.281	0.475
136.000	145.005	80.004	19.995	103.261	19.843	3.262	0.490
136.500	145.222	80.003	19.994	103.261	19.843	3.297	0.484
137.000	145.466	80.003	19.995	103.260	19.843	3.306	0.474
137.500	145.681	80.004	19.994	103.260	19.842	3.340	0.460
138.000	145.929	80.004	19.995	103.260	19.842	3.328	0.461
138.500	146.188	80.003	19.995	103.260	19.842	3.360	0.485
139.000	146.417	80.003	19.994	103.259	19.842	3.357	0.498
139.500	146.667	80.004	19.994	103.259	19.841	3.428	0.484
140.000	146.913	80.002	19.996	103.261	19.843	3.297	0.488
140.500	147.148	80.003	19.995	103.262	19.843	3.304	0.488
141.000	147.406	80.003	19.995	103.263	19.840	3.453	0.487
141.500	147.594	80.003	19.995	103.263	19.840	3.511	0.469
142.000	147.850	80.004	19.994	103.263	19.839	3.531	0.445
142.500	148.097	80.003	19.995	103.262	19.840	3.460	0.473
143.000	148.363	80.003	19.995	103.260	19.840	3.511	0.508
143.500	148.607	80.002	19.995	103.259	19.842	3.319	0.512
144.000	148.804	80.004	19.995	103.260	19.839	3.542	0.476
144.500	149.104	80.004	19.995	103.259	19.839	3.528	0.469
145.000	149.335	80.003	19.995	103.260	19.842	3.379	0.514
145.500	149.543	80.004	19.995	103.262	19.841	3.419	0.485
146.000	149.813	80.002	19.995	103.263	19.837	3.673	0.459
146.500	150.076	80.004	19.995	103.263	19.839	3.566	0.506
147.000	150.308	80.004	19.995	103.263	19.837	3.711	0.514
147.500	150.543	80.003	19.996	103.262	19.840	3.455	0.481
148.000	150.795	80.003	19.995	103.260	19.841	3.437	0.476
148.500	151.004	80.003	19.996	103.260	19.839	3.580	0.474
149.000	151.276	80.004	19.994	103.259	19.836	3.766	0.472
149.500	151.493	80.005	19.995	103.259	19.839	3.562	0.485
150.000	151.751	80.005	19.995	103.259	19.839	3.557	0.482
150.500	152.018	80.003	19.995	103.258	19.839	3.529	0.501
151.000	152.261	80.005	19.995	103.258	19.839	3.566	0.517
151.500	152.506	80.004	19.995	103.257	19.837	3.657	0.498
152.000	152.729	80.004	19.995	103.256	19.838	3.635	0.478
152.500	152.968	80.005	19.995	103.256	19.835	3.815	0.465
153.000	153.251	80.004	19.995	103.256	19.837	3.673	0.492
153.500	153.434	80.005	19.996	103.256	19.839	3.562	0.494
154.000	153.687	80.005	19.995	103.257	19.839	3.522	0.451
154.500	153.933	80.004	19.995	103.258	19.839	3.562	0.468
155.000	154.113	80.004	19.995	103.257	19.838	3.613	0.463
155.500	154.390	80.004	19.996	103.257	19.841	3.428	0.441
156.000	154.644	80.006	19.995	103.257	19.837	3.655	0.494
156.500	154.862	80.004	19.995	103.256	19.837	3.699	0.502
157.000	155.116	80.003	19.995	103.256	19.836	3.728	0.473
157.500	155.363	80.004	19.995	103.256	19.837	3.693	0.486
158.000	155.617	80.004	19.995	103.256	19.838	3.637	0.501
158.500	155.860	80.005	19.995	103.255	19.836	3.742	0.499
159.000	156.085	80.005	19.995	103.255	19.837	3.715	0.482
159.500	156.347	80.004	19.995	103.255	19.839	3.555	0.477
160.000	156.549	80.003	19.995	103.256	19.837	3.691	0.476
160.500	156.840	80.003	19.995	103.256	19.837	3.669	0.479
161.000	157.057	80.003	19.995	103.257	19.838	3.638	0.500
161.500	157.306	80.004	19.995	103.258	19.837	3.660	0.487
162.000	157.550	80.003	19.995	103.258	19.836	3.742	0.480
162.500	157.792	80.003	19.996	103.258	19.839	3.534	0.489
163.000	158.042	80.002	19.994	103.258	19.838	3.589	0.489
163.500	158.296	80.003	19.995	103.257	19.839	3.555	0.498
164.000	158.547	80.002	19.995	103.256	19.841	3.434	0.505
164.500	158.765	80.001	19.996	103.257	19.839	3.531	0.487
165.000	159.010	80.001	19.996	103.257	19.839	3.524	0.466
165.500	159.263	80.001	19.995	103.258	19.837	3.714	0.480
166.000	159.500	80.001	19.995	103.259	19.839	3.572	0.494
166.500	159.757	80.002	19.995	103.259	19.841	3.431	0.492
167.000	159.993	80.002	19.996	103.259	19.839	3.574	0.493
167.500	160.265	80.002	19.994	103.259	19.839	3.567	0.500
168.000	160.527	80.002	19.995	103.260	19.839	3.583	0.521
168.500	160.745	80.002	19.997	103.261	19.839	3.534	0.507
169.000	161.015	80.002	19.996	103.259	19.840	3.491	0.484
169.500	161.270	80.003	19.996	103.258	19.840	3.501	0.507
170.000	161.497	80.002	19.995	103.258	19.841	3.418	0.504
170.500	161.757	80.003	19.995	103.254	19.842	3.368	0.484
171.000	161.966	80.002	19.995	103.248	19.838	3.616	0.478
171.500	162.187	80.002	19.996	103.245	19.840	3.499	0.449
172.000	162.478	80.002	19.995	103.240	19.839	3.583	0.471
172.500	162.739	80.001	19.995	103.239	19.836	3.738	0.532
173.000	162.950	80.001	19.995	103.240	19.837	3.696	0.513
173.500	163.172	80.002	19.996	103.239	19.837	3.680	0.453
174.000	163.473	80.002	19.996	103.243	19.837	3.667	0.478
174.500	163.721	80.003	19.996	103.246	19.836	3.780	0.536
175.000	163.953	80.002	19.996	103.244	19.835	3.829	0.515
175.500	164.209	80.002	19.997	103.243	19.837	3.696	0.484
176.000	164.458	80.002	19.995	103.246	19.838	3.623	0.497
176.500	164.723	80.001	19.997	103.243	19.834	3.863	0.509
177.000	164.992	80.003	19.996	103.239	19.837	3.688	0.524
177.500	165.277	80.000	19.995	103.239	19.839	3.572	0.545
178.000	165.486	80.002	19.996	103.240	19.837	3.717	0.524
178.500	165.765	80.002	19.996	103.240	19.839	3.519	0.491
179.000	165.985	80.001	19.996	103.238	19.838	3.625	0.493
179.500	166.200	80.003	19.996	103.237	19.836	3.734	0.467
180.000	166.491	80.001	19.997	103.239	19.839	3.576	0.471
180.500	166.699	80.003	19.996	103.233	19.837	3.680	0.503
181.000	166.941	80.001	19.996	103.228	19.836	3.776	0.475
181.500	167.211	80.001	19.997	103.228	19.841	3.436	0.481
182.000	167.471	80.001	19.996	103.229	19.839	3.543	0.521
182.500	167.700	80.002	19.997	103.228	19.840	3.501	0.509
183.000	167.977	80.001	19.996	103.231	19.836	3.752	0.497
183.500	168.193	80.001	19.997	103.233	19.840	3.516	0.499
184.000	168.454	80.003	19.997	103.235	19.838	3.591	0.485
184.500	168.722	80.001	19.995	103.240	19.840	3.514	0.503
185.000	168.960	80.001	19.996	103.245	19.841	3.447	0.518
185.500	169.173	80.002	19.997	103.247	19.839	3.561	0.478
186.000	169.454	80.001	19.996	103.246	19.839	3.581	0.472
186.501	169.642	80.001	19.996	103.244	19.837	3.669	0.482
187.000	169.896	80.001	19.995	103.237	19.839	3.583	0.456
187.500	170.136	80.001	19.996	103.232	19.839	3.518	0.468
188.000	170.413	80.003	19.995	103.229	19.836	3.723	0.505
188.500	170.646	80.000	19.996	103.229	19.836	3.752	0.514
189.000	170.910	80.002	19.995	103.228	19.840	3.510	0.503
189.500	171.141	80.001	19.995	103.227	19.837	3.712	0.496
190.000	171.422	80.001	19.996	103.225	19.838	3.598	0.504
190.500	171.642	80.002	19.995	103.226	19.838	3.590	0.507
191.000	171.888	80.002	19.995	103.233	19.837	3.667	0.483
191.500	172.125	80.003	19.995	103.235	19.837	3.696	0.475
192.000	172.378	80.002	19.995	103.236	19.836	3.763	0.487
192.500	172.611	80.002	19.995	103.236	19.835	3.819	0.488
193.000	172.880	80.002	19.995	103.233	19.836	3.734	0.494
193.500	173.151	80.002	19.995	103.228	19.833	3.937	0.521
194.000	173.364	80.003	19.995	103.232	19.836	3.772	0.512
194.500	173.625	80.003	19.994	103.234	19.832	4.032	0.479
195.000	173.868	80.002	19.996	103.235	19.837	3.705	0.489
195.500	174.115	80.003	19.995	103.239	19.836	3.757	0.497
196.000	174.389	80.002	19.995	103.239	19.836	3.745	0.505
196.500	174.599	80.002	19.994	103.234	19.837	3.686	0.503
197.000	174.849	80.001	19.996	103.232	19.835	3.817	0.472
197.500	175.122	80.003	19.995	103.233	19.836	3.757	0.491
198.000	175.365	80.002	19.994	103.229	19.835	3.790	0.520
198.500	175.601	80.003	19.994	103.228	19.837	3.714	0.498
199.000	175.810	80.002	19.994	103.229	19.835	3.839	0.462
199.500	176.047	80.002	19.994	103.229	19.837	3.712	0.445
200.000	176.302	80.002	19.996	103.229	19.835	3.839	0.469
200.500	176.622	80.002	19.994	103.230	19.836	3.781	0.534
201.000	176.795	80.002	19.994	103.231	19.835	3.825	0.534
201.500	177.054	80.003	19.995	103.231	19.835	3.845	0.463
202.000	177.276	80.002	19.995	103.232	19.833	3.952	0.456
202.500	177.549	80.003	19.996	103.235	19.834	3.863	0.488
203.000	177.793	80.002	19.995	103.233	19.836	3.764	0.506
203.500	178.012	80.003	19.994	103.230	19.835	3.828	0.490
204.000	178.296	80.002	19.995	103.228	19.836	3.764	0.483
204.500	178.497	80.002	19.995	103.226	19.836	3.743	0.494
205.000	178.755	80.003	19.994	103.222	19.833	3.937	0.472
205.500	179.010	80.004	19.995	103.222	19.836	3.784	0.486
206.000	179.238	80.003	19.995	103.222	19.834	3.903	0.498
206.500	179.498	80.002	19.995	103.223	19.833	3.979	0.486
207.000	179.741	80.002	19.995	103.223	19.831	4.113	0.495
207.500	179.961	80.003	19.994	103.222	19.836	3.774	0.483
208.000	180.212	80.003	19.995	103.223	19.836	3.732	0.467
208.500	180.487	80.004	19.995	103.222	19.835	3.814	0.498
209.000	180.741	80.003	19.995	103.220	19.836	3.772	0.527
209.500	180.965	80.003	19.994	103.220	19.833	3.950	0.504
210.000	181.211	80.004	19.995	103.224	19.834	3.866	0.474
210.500	181.466	80.004	19.996	103.226	19.833	3.974	0.485
211.000	181.726	80.003	19.995	103.230	19.835	3.832	0.508
211.500	181.960	80.004	19.994	103.234	19.837	3.714	0.505
212.000	182.222	80.004	19.996	103.236	19.836	3.739	0.495
212.500	182.451	80.003	19.995	103.231	19.833	3.932	0.493
213.000	182.692	80.004	19.995	103.228	19.835	3.814	0.481
213.500	182.954	80.003	19.995	103.225	19.836	3.766	0.487
214.000	183.165	80.003	19.995	103.220	19.832	3.999	0.488
214.500	183.445	80.004	19.995	103.219	19.834	3.855	0.482
215.000	183.656	80.004	19.995	103.220	19.834	3.901	0.491
215.500	183.920	80.004	19.995	103.220	19.834	3.892	0.483
216.000	184.112	80.004	19.994	103.220	19.832	4.033	0.465
216.500	184.413	80.004	19.994	103.220	19.830	4.179	0.474
217.000	184.645	80.003	19.995	103.220	19.833	3.930	0.513
217.500	184.878	80.002	19.995	103.219	19.832	4.021	0.499
218.000	185.122	80.003	19.995	103.219	19.834	3.864	0.471
218.500	185.378	80.003	19.995	103.219	19.836	3.768	0.488
219.000	185.623	80.004	19.995	103.220	19.834	3.884	0.501
219.500	185.903	80.003	19.995	103.220	19.833	3.944	0.513
220.000	186.143	80.004	19.995	103.220	19.830	4.166	0.523
220.500	186.389	80.002	19.995	103.222	19.831	4.068	0.503
221.000	186.639	80.003	19.995	103.222	19.831	4.090	0.491
221.500	186.869	80.003	19.996	103.223	19.830	4.130	0.488
222.000	187.129	80.003	19.995	103.222	19.832	4.017	0.485
222.500	187.366	80.003	19.995	103.222	19.835	3.817	0.494
223.000	187.620	80.003	19.995	103.220	19.829	4.208	0.494
223.500	187.882	80.002	19.996	103.220	19.832	3.997	0.503
224.000	188.137	80.003	19.996	103.220	19.834	3.921	0.516
224.500	188.385	80.003	19.995	103.220	19.834	3.857	0.510
225.000	188.624	80.003	19.996	103.219	19.833	3.955	0.495
225.500	188.865	80.004	19.995	103.220	19.829	4.199	0.483
226.000	189.065	80.003	19.995	103.219	19.831	4.114	0.461
226.500	189.319	80.003	19.995	103.219	19.830	4.170	0.447
227.000	189.581	80.002	19.995	103.220	19.830	4.128	0.485
227.500	189.823	80.003	19.994	103.219	19.831	4.106	0.510
228.000	190.068	80.003	19.995	103.220	19.829	4.192	0.495
228.500	190.300	80.003	19.996	103.220	19.828	4.279	0.482
229.000	190.560	80.004	19.994	103.220	19.827	4.363	0.485
229.500	190.794	80.004	19.996	103.220	19.829	4.197	0.493
230.000	191.073	80.003	19.995	103.220	19.827	4.392	0.503
230.500	191.307	80.004	19.994	103.221	19.830	4.183	0.513
231.000	191.532	80.003	19.994	103.221	19.827	4.379	0.486
231.500	191.792	80.004	19.994	103.221	19.826	4.410	0.473
232.000	192.036	80.002	19.994	103.222	19.829	4.239	0.495
232.500	192.260	80.004	19.994	103.222	19.826	4.437	0.486
233.000	192.526	80.005	19.994	103.222	19.827	4.384	0.479
233.500	192.750	80.007	19.994	103.222	19.829	4.212	0.490
234.000	192.997	80.005	19.994	103.222	19.828	4.304	0.480
234.500	193.240	80.004	19.995	103.221	19.827	4.339	0.481
235.000	193.521	80.002	19.994	103.222	19.828	4.299	0.507
235.500	193.721	80.004	19.996	103.222	19.831	4.061	0.503
236.000	193.982	80.005	19.996	103.222	19.830	4.159	0.471
236.500	194.225	80.004	19.996	103.223	19.830	4.146	0.483
237.000	194.474	80.004	19.994	103.223	19.827	4.328	0.498
237.500	194.690	80.005	19.995	103.223	19.831	4.097	0.478
238.000	194.964	80.004	19.995	103.223	19.828	4.294	0.477
238.500	195.202	80.005	19.996	103.223	19.825	4.524	0.501
239.000	195.437	80.004	19.995	103.222	19.828	4.277	0.493
239.500	195.702	80.004	19.994	103.221	19.826	4.457	0.486
240.000	195.912	80.004	19.996	103.221	19.827	4.344	0.487
240.500	196.152	80.004	19.994	103.221	19.828	4.308	0.462
241.000	196.407	80.003	19.996	103.220	19.827	4.339	0.472
241.500	196.648	80.003	19.995	103.220	19.827	4.384	0.496
242.000	196.852	80.003	19.995	103.221	19.824	4.572	0.470
242.500	197.125	80.002	19.995	103.221	19.824	4.581	0.461
243.000	197.365	80.002	19.996	103.221	19.826	4.437	0.495
243.500	197.606	80.003	19.997	103.221	19.825	4.504	0.497
244.000	197.861	80.000	19.995	103.221	19.829	4.237	0.488
244.500	198.079	80.000	19.996	103.221	19.824	4.552	0.485
245.000	198.345	80.002	19.994	103.222	19.825	4.468	0.479
245.500	198.585	79.999	19.995	103.222	19.823	4.599	0.495
246.000	198.829	80.002	19.995	103.223	19.824	4.584	0.495
246.501	199.070	80.000	19.995	103.223	19.825	4.503	0.484
247.001	199.348	80.002	19.995	103.225	19.824	4.534	0.502
247.501	199.569	80.001	19.997	103.225	19.822	4.706	0.509
248.000	199.820	80.002	19.996	103.225	19.824	4.554	0.486
248.500	200.101	80.001	19.996	103.224	19.824	4.566	0.502
249.000	200.289	80.001	19.995	103.224	19.823	4.641	0.500
249.500	200.542	80.001	19.996	103.223	19.823	4.614	0.455
250.000	200.829	80.002	19.996	103.223	19.823	4.624	0.490
250.500	201.080	80.001	19.995	103.223	19.820	4.801	0.539
251.000	201.308	80.002	19.995	103.223	19.823	4.606	0.508
251.500	201.537	80.002	19.995	103.223	19.824	4.555	0.468
252.000	201.793	80.003	19.995	103.223	19.821	4.731	0.471
252.500	202.042	80.000	19.995	103.223	19.824	4.586	0.495
253.000	202.307	80.001	19.994	103.222	19.823	4.608	0.510
253.500	202.567	80.002	19.994	103.223	19.817	5.042	0.519
254.000	202.775	80.001	19.995	103.224	19.819	4.910	0.496
254.500	203.002	80.001	19.995	103.224	19.823	4.641	0.451
255.000	203.289	80.001	19.995	103.224	19.820	4.855	0.475
255.500	203.510	80.000	19.996	103.225	19.820	4.824	0.511
256.000	203.738	80.001	19.995	103.225	19.824	4.553	0.478
256.500	204.006	80.002	19.995	103.225	19.822	4.706	0.473
257.000	204.229	80.001	19.995	103.225	19.823	4.641	0.494
257.500	204.487	80.001	19.995	103.225	19.822	4.681	0.486
258.000	204.781	80.000	19.996	103.224	19.822	4.681	0.517
258.500	205.009	80.001	19.995	103.225	19.825	4.519	0.537
259.000	205.251	80.002	19.995	103.225	19.823	4.657	0.495
259.500	205.465	80.002	19.996	103.225	19.821	4.742	0.463
260.000	205.751	80.002	19.996	103.225	19.820	4.813	0.478
260.500	205.979	80.002	19.995	103.224	19.823	4.604	0.507
261.000	206.198	80.002	19.996	103.223	19.818	4.942	0.480
261.500	206.512	80.003	19.996	103.221	19.821	4.735	0.490
262.000	206.724	80.001	19.996	103.221	19.820	4.830	0.530
262.500	207.025	80.002	19.995	103.220	19.818	4.979	0.520
263.000	207.241	80.001	19.996	103.220	19.822	4.726	0.515
263.500	207.499	80.002	19.996	103.220	19.824	4.564	0.496
264.000	207.750	80.002	19.996	103.220	19.819	4.882	0.491
264.500	208.019	80.002	19.996	103.219	19.820	4.860	0.514
265.000	208.273	80.002	19.995	103.220	19.819	4.920	0.522
265.500	208.509	80.002	19.995	103.220	19.820	4.859	0.507
266.000	208.738	80.001	19.996	103.220	19.820	4.815	0.478
266.500	208.930	80.003	19.996	103.221	19.819	4.931	0.443
267.000	209.230	80.002	19.995	103.221	19.819	4.871	0.456
267.500	209.465	80.003	19.995	103.221	19.819	4.884	0.514
268.000	209.712	80.003	19.994	103.221	19.819	4.884	0.509
268.500	209.968	80.003	19.996	103.221	19.816	5.122	0.492
269.000	210.203	80.001	19.995	103.220	19.820	4.824	0.497
269.500	210.480	80.002	19.996	103.220	19.817	5.051	0.502
270.000	210.735	80.002	19.995	103.220	19.816	5.091	0.522
270.500	210.971	80.003	19.996	103.220	19.815	5.159	0.512
271.000	211.218	80.002	19.997	103.219	19.815	5.144	0.487
271.500	211.451	80.001	19.997	103.219	19.818	4.975	0.481
272.000	211.702	80.003	19.997	103.219	19.816	5.088	0.482
272.500	211.945	80.001	19.997	103.219	19.818	4.953	0.489
273.000	212.228	80.001	19.996	103.220	19.817	5.031	0.510
273.500	212.469	80.001	19.997	103.220	19.815	5.160	0.525
274.000	212.695	80.003	19.996	103.221	19.811	5.420	0.496
274.500	212.957	80.002	19.997	103.220	19.815	5.180	0.478
275.000	213.173	80.002	19.997	103.219	19.815	5.140	0.483
275.500	213.446	80.001	19.996	103.218	19.812	5.360	0.484
276.000	213.684	80.001	19.997	103.218	19.813	5.313	0.500
276.500	213.945	80.000	19.997	103.218	19.812	5.373	0.505
277.000	214.196	80.001	19.997	103.218	19.813	5.295	0.506
277.500	214.444	80.002	19.997	103.218	19.813	5.313	0.506
278.000	214.728	80.001	19.997	103.217	19.812	5.362	0.515
278.500	214.945	80.001	19.997	103.217	19.811	5.439	0.517
279.000	215.225	80.001	19.996	103.217	19.810	5.491	0.499
279.500	215.441	80.001	19.997	103.218	19.811	5.415	0.496
280.000	215.687	80.001	19.996	103.218	19.808	5.658	0.479
280.500	215.894	80.000	19.996	103.218	19.811	5.457	0.457
281.000	216.148	80.000	19.996	103.219	19.812	5.375	0.457
281.500	216.411	80.002	19.996	103.218	19.810	5.504	0.489
282.000	216.675	80.001	19.996	103.217	19.808	5.613	0.522
282.500	216.894	80.002	19.997	103.217	19.809	5.571	0.505
283.000	217.157	80.002	19.995	103.218	19.808	5.626	0.483
283.500	217.379	80.001	19.997	103.217	19.809	5.578	0.483
284.000	217.671	80.002	19.997	103.217	19.808	5.637	0.499
284.500	217.870	80.001	19.997	103.218	19.806	5.771	0.503
285.000	218.112	80.003	19.995	103.217	19.809	5.584	0.466
285.500	218.414	80.003	19.996	103.218	19.808	5.611	0.492
286.000	218.616	80.002	19.996	103.218	19.807	5.684	0.524
286.500	218.843	80.002	19.996	103.219	19.806	5.771	0.467
287.000	219.144	80.002	19.995	103.218	19.804	5.898	0.479
287.500	219.358	80.002	19.994	103.218	19.804	5.934	0.521
288.000	219.627	80.004	19.995	103.218	19.807	5.684	0.499
288.500	219.859	80.003	19.995	103.219	19.807	5.738	0.492
289.000	220.113	80.004	19.996	103.219	19.807	5.680	0.494
289.500	220.367	80.003	19.995	103.221	19.804	5.877	0.497
290.000	220.619	80.004	19.995	103.220	19.804	5.889	0.507
290.500	220.860	80.004	19.995	103.221	19.807	5.728	0.500
291.000	221.097	80.004	19.995	103.219	19.807	5.726	0.485
291.500	221.329	80.004	19.995	103.219	19.807	5.717	0.473
292.000	221.593	80.003	19.995	103.218	19.805	5.869	0.483
292.500	221.812	80.005	19.995	103.216	19.806	5.757	0.490
293.000	222.065	80.005	19.995	103.216	19.804	5.886	0.478
293.500	222.310	80.002	19.995	103.216	19.808	5.673	0.485
294.000	222.538	80.003	19.995	103.217	19.805	5.871	0.485
294.500	222.811	80.003	19.995	103.218	19.801	6.108	0.487
295.000	223.041	80.003	19.994	103.220	19.803	5.960	0.502
295.500	223.284	80.003	19.995	103.220	19.803	5.951	0.488
296.000	223.537	80.003	19.996	103.218	19.804	5.915	0.484
296.500	223.774	80.003	19.995	103.215	19.803	6.000	0.493
297.000	224.011	80.004	19.995	103.212	19.804	5.939	0.482
297.500	224.281	80.004	19.995	103.211	19.801	6.088	0.491
298.000	224.518	80.003	19.994	103.211	19.800	6.186	0.507
298.500	224.759	80.004	19.995	103.212	19.801	6.126	0.492
299.000	225.016	80.003	19.995	103.215	19.800	6.200	0.487
299.500	225.257	80.004	19.994	103.218	19.799	6.220	0.498
300.000	225.501	80.003	19.996	103.219	19.798	6.339	0.492
300.500	225.762	80.002	19.994	103.219	19.801	6.122	0.495
301.000	225.992	80.002	19.995	103.220	19.802	6.062	0.498
301.500	226.214	80.003	19.995	103.220	19.802	6.062	0.472
302.000	226.508	80.002	19.995	103.221	19.802	6.037	0.484
302.500	226.751	80.003	19.996	103.221	19.801	6.131	0.527
303.000	226.964	80.002	19.994	103.222	19.799	6.249	0.497
303.500	227.263	80.004	19.995	103.222	19.800	6.173	0.484
304.000	227.495	80.003	19.996	103.223	19.800	6.206	0.521
304.500	227.726	80.002	19.995	103.222	19.799	6.217	0.497
305.000	227.973	80.003	19.995	103.222	19.799	6.215	0.470
305.500	228.226	80.003	19.995	103.222	19.801	6.142	0.489
306.000	228.504	80.002	19.995	103.222	19.802	6.069	0.515
306.500	228.749	80.003	19.995	103.221	19.800	6.155	0.527
307.000	228.993	80.003	19.995	103.222	19.799	6.275	0.506
307.500	229.272	80.003	19.996	103.222	19.800	6.193	0.506
308.000	229.485	80.003	19.996	103.222	19.801	6.133	0.508
308.500	229.731	80.004	19.995	103.222	19.802	6.053	0.475
309.001	229.959	80.002	19.995	103.222	19.799	6.240	0.466
309.500	230.208	80.003	19.995	103.221	19.798	6.313	0.475
310.000	230.510	80.003	19.994	103.222	19.797	6.353	0.514
310.500	230.759	80.003	19.995	103.222	19.798	6.309	0.551
311.000	230.972	80.003	19.995	103.222	19.796	6.418	0.507
311.500	231.223	80.003	19.995	103.222	19.797	6.398	0.463
312.000	231.464	80.003	19.996	103.223	19.797	6.380	0.479
312.500	231.678	80.003	19.994	103.223	19.796	6.428	0.474
313.000	231.939	80.004	19.994	103.222	19.795	6.542	0.465
313.500	232.177	80.003	19.994	103.222	19.796	6.480	0.487
314.000	232.447	80.003	19.995	103.221	19.794	6.591	0.504
314.500	232.669	80.005	19.995	103.221	19.795	6.546	0.500
315.000	232.968	80.003	19.996	103.222	19.794	6.606	0.506
315.500	233.233	80.005	19.994	103.222	19.793	6.616	0.543
316.000	233.460	80.003	19.995	103.222	19.792	6.745	0.528
316.500	233.729	80.003	19.995	103.222	19.793	6.624	0.494
317.000	233.959	80.005	19.994	103.222	19.790	6.856	0.497
317.500	234.232	80.004	19.994	103.221	19.792	6.695	0.501
318.000	234.449	80.005	19.994	103.221	19.791	6.758	0.496
318.500	234.722	80.004	19.995	103.220	19.791	6.762	0.490
319.000	234.976	80.006	19.994	103.220	19.791	6.764	0.509
319.500	235.206	80.004	19.994	103.220	19.789	6.940	0.506
320.000	235.499	80.006	19.994	103.220	19.791	6.762	0.504
320.500	235.706	80.005	19.995	103.220	19.790	6.880	0.511
321.000	235.938	80.004	19.995	103.221	19.787	7.022	0.469
321.500	236.214	80.004	19.994	103.221	19.788	6.971	0.474
322.000	236.453	80.005	19.994	103.222	19.786	7.122	0.512
322.500	236.729	80.004	19.994	103.221	19.787	7.080	0.515
323.000	237.004	80.004	19.994	103.222	19.787	7.067	0.532
323.500	237.223	80.004	19.995	103.222	19.786	7.129	0.522
324.000	237.476	80.005	19.994	103.222	19.787	7.042	0.483
324.500	237.740	80.005	19.994	103.221	19.783	7.325	0.495
325.000	237.977	80.004	19.995	103.220	19.784	7.236	0.509
325.500	238.214	80.002	19.995	103.220	19.784	7.231	0.487
326.000	238.451	80.004	19.995	103.219	19.782	7.384	0.473
326.500	238.698	80.003	19.996	103.218	19.783	7.347	0.479
327.000	238.990	80.003	19.995	103.218	19.787	7.087	0.512
327.500	239.217	80.002	19.995	103.219	19.780	7.518	0.529
328.000	239.490	80.002	19.996	103.220	19.782	7.422	0.509
328.500	239.662	80.002	19.996	103.220	19.779	7.611	0.473
329.000	239.931	80.001	19.995	103.220	19.782	7.366	0.443
329.500	240.210	80.002	19.995	103.221	19.781	7.426	0.494
330.000	240.442	80.003	19.995	103.220	19.782	7.389	0.529
330.500	240.664	80.002	19.995	103.219	19.780	7.504	0.483
331.000	240.910	80.002	19.995	103.219	19.783	7.298	0.461
331.500	241.186	80.002	19.995	103.219	19.779	7.596	0.495
332.000	241.437	80.001	19.996	103.219	19.779	7.584	0.524
332.500	241.678	80.001	19.995	103.219	19.779	7.582	0.510
333.000	241.906	80.002	19.995	103.220	19.780	7.527	0.481
333.500	242.165	80.002	19.995	103.220	19.777	7.713	0.478
334.000	242.432	80.002	19.996	103.220	19.777	7.758	0.506
334.500	242.661	80.001	19.995	103.220	19.778	7.651	0.511
335.000	242.944	80.002	19.995	103.220	19.778	7.667	0.504
335.500	243.179	80.002	19.996	103.220	19.779	7.618	0.515
336.000	243.419	80.002	19.994	103.219	19.777	7.758	0.497
336.500	243.649	80.001	19.996	103.219	19.777	7.738	0.472
337.000	243.929	80.002	19.995	103.219	19.775	7.864	0.490
337.500	244.183	80.002	19.996	103.220	19.774	7.909	0.522
338.000	244.425	80.002	19.996	103.220	19.773	7.968	0.515
338.500	244.632	80.003	19.995	103.221	19.773	8.024	0.473
339.000	244.906	80.002	19.997	103.221	19.773	7.978	0.465
339.500	245.146	80.003	19.996	103.225	19.772	8.058	0.498
340.000	245.398	80.002	19.996	103.226	19.771	8.145	0.503
340.500	245.650	80.002	19.997	103.225	19.768	8.305	0.498
341.000	245.925	80.002	19.996	103.225	19.769	8.247	0.515
341.500	246.126	80.002	19.995	103.225	19.771	8.163	0.501
342.000	246.421	80.002	19.996	103.222	19.769	8.249	0.486
342.501	246.662	80.003	19.997	103.221	19.768	8.358	0.516
343.000	246.926	80.001	19.996	103.222	19.767	8.434	0.520
343.500	247.179	80.002	19.996	103.222	19.767	8.407	0.511
344.000	247.440	80.000	19.996	103.223	19.768	8.364	0.516
344.500	247.664	80.003	19.995	103.222	19.767	8.387	0.499
345.000	247.943	80.001	19.996	103.221	19.762	8.745	0.494
345.500	248.175	80.003	19.996	103.220	19.767	8.395	0.507
346.000	248.428	80.003	19.995	103.220	19.763	8.653	0.498
346.500	248.681	80.002	19.996	103.219	19.761	8.785	0.495
347.000	248.927	80.003	19.996	103.221	19.762	8.765	0.502
347.500	249.167	80.001	19.995	103.222	19.763	8.674	0.493
