Repository: ulfsri/fsri_materials_database

# Materials and Products Database

## 01_Data

Raw data generated from each apparatus are included here in plain-text format. The data is organized first by material, next by the short name of test apparatus used, and where applicable additional filtering by test settings.

### material.json

Each material directory contains a json file of the same name as the material. This file links the data stored in the repository as well as data and graphs produced by the accompanying scripts (__02_Scripts__) to the respective landing page for the material on the front-end website.

File: 01_Data/Basswood_Panel/MCC/Basswood_Panel_MCC_30K_min_211116_R1.txt (part 2 of 4)
T Correction Coefficients:	0	1.024463	0
Time Shift (s):	14
*
Time (s)	Temperature (C)	N2 flow rate (cc/min)	O2 flow rate (cc/min)	Flow Rate (cc/min)	Oxygen (%)	HRR (W/g)	Heating rate (C/s)
348.500	250.510	80.002	19.995	103.214	20.159	10.720	0.519
349.000	250.771	80.003	19.996	103.215	20.158	10.746	0.471
349.500	251.026	80.002	19.995	103.214	20.158	10.754	0.489
350.000	251.297	80.002	19.996	103.213	20.157	10.812	0.521
350.500	251.533	80.002	19.996	103.213	20.154	11.021	0.516
351.000	251.805	80.002	19.996	103.214	20.154	11.027	0.507
351.500	252.072	80.001	19.996	103.214	20.150	11.285	0.523
352.000	252.306	80.002	19.996	103.214	20.146	11.614	0.520
352.500	252.522	80.003	19.995	103.214	20.151	11.246	0.476
353.000	252.822	79.999	19.996	103.213	20.150	11.351	0.483
353.500	253.038	80.002	19.996	103.213	20.146	11.586	0.516
354.000	253.283	80.003	19.995	103.214	20.150	11.300	0.489
354.500	253.542	80.001	19.996	103.214	20.146	11.620	0.482
355.000	253.789	80.002	19.995	103.214	20.148	11.428	0.505
355.500	254.107	80.004	19.996	103.215	20.147	11.542	0.536
356.000	254.289	80.004	19.995	103.214	20.144	11.705	0.533
356.500	254.561	80.004	19.995	103.214	20.147	11.542	0.477
357.000	254.786	80.004	19.995	103.215	20.146	11.624	0.476
357.500	255.055	80.003	19.995	103.215	20.141	11.970	0.495
358.000	255.324	80.002	19.995	103.215	20.140	12.000	0.515
358.500	255.565	80.006	19.996	103.215	20.140	11.981	0.524
359.000	255.815	80.003	19.994	103.215	20.141	11.936	0.501
359.500	256.012	80.004	19.994	103.215	20.140	12.017	0.469
360.000	256.287	80.004	19.995	103.213	20.137	12.226	0.460
360.500	256.512	80.004	19.995	103.213	20.134	12.421	0.486
361.000	256.794	80.005	19.994	103.213	20.133	12.514	0.503
361.500	257.005	80.005	19.994	103.214	20.132	12.557	0.500
362.000	257.274	80.004	19.994	103.213	20.131	12.597	0.486
362.500	257.530	80.005	19.995	103.215	20.130	12.670	0.502
363.000	257.804	80.005	19.995	103.215	20.133	12.509	0.528
363.500	257.996	80.005	19.994	103.215	20.131	12.593	0.498
364.000	258.282	80.004	19.993	103.216	20.129	12.769	0.472
364.500	258.521	80.004	19.993	103.215	20.128	12.812	0.501
365.000	258.745	80.003	19.994	103.215	20.126	12.990	0.494
365.500	259.026	80.005	19.994	103.215	20.123	13.192	0.484
366.000	259.242	80.004	19.994	103.217	20.122	13.226	0.501
366.500	259.512	80.005	19.993	103.218	20.120	13.356	0.491
367.001	259.747	80.004	19.995	103.219	20.120	13.374	0.495
367.501	259.993	80.004	19.994	103.220	20.122	13.255	0.493
368.001	260.213	80.004	19.994	103.220	20.119	13.476	0.474
368.500	260.511	80.003	19.995	103.218	20.118	13.530	0.492
369.000	260.720	80.003	19.995	103.217	20.116	13.693	0.512
369.500	261.008	80.002	19.994	103.217	20.114	13.785	0.502
370.000	261.197	80.003	19.994	103.216	20.112	13.963	0.487
370.500	261.473	80.002	19.993	103.216	20.111	14.019	0.471
371.000	261.700	80.002	19.994	103.215	20.110	14.067	0.484
371.500	261.955	80.003	19.994	103.215	20.111	13.993	0.493
372.000	262.191	80.001	19.995	103.215	20.108	14.195	0.486
372.500	262.510	80.002	19.994	103.215	20.105	14.436	0.523
373.000	262.686	80.002	19.995	103.215	20.102	14.613	0.525
373.500	262.920	80.001	19.994	103.216	20.104	14.477	0.453
374.000	263.241	80.002	19.995	103.217	20.100	14.728	0.483
374.500	263.466	80.002	19.995	103.217	20.102	14.653	0.550
375.001	263.679	80.001	19.995	103.218	20.098	14.893	0.492
375.500	263.956	80.001	19.994	103.217	20.097	14.953	0.464
376.000	264.214	80.001	19.994	103.217	20.094	15.152	0.513
376.500	264.456	80.002	19.996	103.217	20.093	15.227	0.518
377.000	264.718	80.002	19.996	103.222	20.093	15.229	0.502
377.500	264.950	80.002	19.995	103.225	20.091	15.397	0.498
378.000	265.195	80.001	19.995	103.226	20.088	15.572	0.486
378.500	265.449	80.001	19.994	103.228	20.087	15.652	0.489
379.000	265.701	80.000	19.995	103.232	20.087	15.678	0.503
379.500	265.940	80.001	19.995	103.229	20.083	15.959	0.498
380.000	266.211	80.002	19.995	103.228	20.083	15.901	0.500
380.500	266.448	79.999	19.995	103.230	20.080	16.139	0.509
381.000	266.704	80.002	19.996	103.233	20.077	16.352	0.501
381.500	266.900	80.000	19.994	103.231	20.076	16.414	0.472
382.000	267.231	80.002	19.995	103.230	20.076	16.441	0.490
382.500	267.465	80.003	19.994	103.231	20.071	16.789	0.546
383.000	267.718	80.001	19.995	103.233	20.073	16.590	0.526
383.500	267.913	80.002	19.995	103.234	20.071	16.790	0.467
384.000	268.223	80.001	19.994	103.238	20.067	17.068	0.477
384.500	268.438	80.001	19.994	103.242	20.064	17.210	0.515
385.000	268.670	80.003	19.994	103.245	20.064	17.210	0.486
385.500	268.970	80.001	19.995	103.247	20.065	17.157	0.489
386.000	269.209	80.003	19.995	103.249	20.061	17.423	0.535
386.500	269.406	80.001	19.993	103.248	20.060	17.533	0.488
387.000	269.693	80.001	19.994	103.250	20.058	17.668	0.460
387.500	269.995	80.002	19.996	103.252	20.056	17.814	0.536
388.000	270.234	80.002	19.994	103.253	20.055	17.867	0.565
388.500	270.462	80.000	19.994	103.253	20.052	18.093	0.504
389.000	270.732	80.002	19.994	103.255	20.049	18.295	0.482
389.500	271.005	80.001	19.994	103.256	20.044	18.599	0.520
390.000	271.259	80.001	19.994	103.256	20.045	18.518	0.535
390.500	271.506	80.002	19.994	103.256	20.044	18.649	0.514
391.000	271.796	80.001	19.994	103.257	20.040	18.921	0.519
391.500	272.029	80.002	19.993	103.257	20.039	18.953	0.530
392.000	272.253	80.002	19.994	103.257	20.037	19.084	0.490
392.500	272.495	80.001	19.994	103.257	20.035	19.239	0.462
393.000	272.796	80.000	19.995	103.258	20.034	19.279	0.505
393.500	273.017	80.002	19.994	103.258	20.029	19.648	0.532
394.000	273.256	80.002	19.994	103.258	20.027	19.792	0.491
394.500	273.530	80.002	19.993	103.257	20.030	19.606	0.487
395.000	273.716	80.003	19.995	103.258	20.025	19.906	0.486
395.500	273.986	80.002	19.995	103.257	20.026	19.876	0.458
396.000	274.278	80.002	19.994	103.257	20.018	20.396	0.509
396.500	274.484	80.002	19.994	103.257	20.020	20.252	0.530
397.000	274.773	80.002	19.994	103.257	20.016	20.551	0.496
397.500	275.036	80.002	19.995	103.257	20.015	20.608	0.524
398.000	275.287	80.002	19.994	103.257	20.010	20.958	0.533
398.501	275.504	80.002	19.993	103.258	20.009	21.057	0.491
399.000	275.789	80.003	19.993	103.258	20.007	21.187	0.485
399.500	276.049	80.002	19.995	103.258	20.006	21.231	0.523
400.000	276.275	80.001	19.995	103.258	20.003	21.412	0.515
400.500	276.523	80.002	19.994	103.259	20.001	21.592	0.480
401.000	276.766	80.003	19.994	103.259	19.997	21.830	0.482
401.500	277.056	80.001	19.994	103.260	19.996	21.935	0.512
402.000	277.287	80.001	19.995	103.260	19.994	22.059	0.527
402.500	277.567	80.001	19.994	103.260	19.994	22.097	0.516
403.000	277.767	79.999	19.994	103.260	19.990	22.374	0.496
403.501	278.053	80.002	19.995	103.260	19.988	22.492	0.483
404.000	278.214	80.001	19.994	103.262	19.986	22.642	0.467
404.500	278.549	80.000	19.995	103.263	19.986	22.636	0.472
405.000	278.784	80.002	19.993	103.263	19.981	22.935	0.533
405.500	279.026	80.000	19.995	103.263	19.976	23.281	0.524
406.000	279.286	80.000	19.995	103.263	19.978	23.189	0.490
406.500	279.537	80.001	19.995	103.261	19.973	23.529	0.506
407.000	279.761	80.000	19.994	103.260	19.971	23.681	0.493
407.500	279.990	80.000	19.993	103.260	19.969	23.756	0.464
408.000	280.270	80.001	19.994	103.260	19.967	23.900	0.481
408.500	280.514	80.001	19.995	103.262	19.961	24.309	0.516
409.000	280.774	80.001	19.994	103.262	19.960	24.440	0.514
409.500	281.048	80.001	19.996	103.263	19.959	24.463	0.519
410.000	281.211	80.001	19.996	103.265	19.957	24.650	0.486
410.500	281.498	80.002	19.994	103.270	19.955	24.744	0.444
411.000	281.745	80.001	19.995	103.276	19.950	25.087	0.492
411.500	281.948	80.002	19.996	103.278	19.947	25.315	0.492
412.000	282.222	80.001	19.996	103.280	19.947	25.317	0.464
412.500	282.463	80.002	19.995	103.281	19.946	25.364	0.497
413.000	282.718	80.002	19.995	103.281	19.942	25.673	0.506
413.500	282.985	80.001	19.995	103.277	19.939	25.855	0.509
414.000	283.223	80.002	19.996	103.276	19.935	26.141	0.513
414.500	283.453	80.002	19.996	103.275	19.931	26.405	0.486
415.000	283.726	80.001	19.995	103.277	19.929	26.514	0.486
415.500	284.002	80.002	19.995	103.278	19.930	26.442	0.526
416.000	284.194	80.002	19.995	103.282	19.926	26.744	0.508
416.500	284.453	80.002	19.995	103.287	19.921	27.066	0.460
417.000	284.756	80.003	19.995	103.289	19.919	27.210	0.507
417.500	284.958	80.003	19.995	103.287	19.921	27.083	0.534
418.000	285.260	80.002	19.995	103.286	19.914	27.557	0.504
418.500	285.434	80.002	19.994	103.287	19.911	27.757	0.490
419.000	285.735	80.003	19.995	103.286	19.913	27.669	0.476
419.500	285.939	80.002	19.995	103.288	19.908	28.008	0.490
420.000	286.220	80.002	19.995	103.291	19.903	28.349	0.495
420.501	286.500	80.003	19.995	103.291	19.903	28.339	0.523
421.000	286.685	80.003	19.995	103.292	19.902	28.384	0.513
421.500	286.953	80.002	19.995	103.292	19.897	28.781	0.459
422.000	287.233	80.002	19.995	103.293	19.895	28.882	0.500
422.500	287.494	80.002	19.995	103.293	19.891	29.139	0.544
423.000	287.733	80.002	19.995	103.293	19.891	29.171	0.521
423.500	288.020	80.002	19.995	103.293	19.888	29.335	0.513
424.000	288.281	80.004	19.995	103.294	19.886	29.540	0.537
424.500	288.459	80.002	19.996	103.294	19.882	29.785	0.494
425.000	288.733	80.003	19.995	103.294	19.875	30.258	0.446
425.500	288.978	80.002	19.994	103.294	19.876	30.182	0.485
426.001	289.195	80.002	19.995	103.294	19.875	30.271	0.491
426.501	289.494	80.002	19.995	103.294	19.872	30.467	0.489
427.000	289.748	80.001	19.995	103.294	19.865	30.939	0.534
427.500	290.009	80.002	19.994	103.294	19.866	30.857	0.534
428.000	290.284	80.001	19.994	103.294	19.860	31.311	0.526
428.500	290.507	80.001	19.995	103.294	19.859	31.333	0.517
429.000	290.747	80.001	19.996	103.295	19.854	31.743	0.480
429.500	291.010	80.001	19.994	103.294	19.852	31.831	0.483
430.000	291.295	80.001	19.994	103.294	19.851	31.919	0.525
430.500	291.519	80.001	19.995	103.295	19.852	31.871	0.529
431.000	291.780	80.003	19.996	103.296	19.851	31.932	0.497
431.500	292.042	80.001	19.995	103.295	19.846	32.287	0.504
432.000	292.296	80.001	19.995	103.295	19.844	32.425	0.519
432.500	292.597	80.002	19.995	103.294	19.839	32.744	0.536
433.000	292.790	80.003	19.995	103.294	19.839	32.763	0.525
433.500	293.043	80.002	19.995	103.294	19.839	32.725	0.470
434.000	293.344	80.002	19.995	103.294	19.831	33.271	0.500
434.500	293.564	80.002	19.995	103.295	19.833	33.160	0.537
435.000	293.802	80.001	19.997	103.295	19.829	33.440	0.489
435.500	294.109	80.001	19.994	103.295	19.825	33.694	0.502
436.000	294.346	80.003	19.996	103.294	19.820	34.072	0.544
436.500	294.581	80.002	19.997	103.296	19.821	34.009	0.508
437.000	294.846	80.003	19.997	103.300	19.818	34.181	0.486
437.500	295.079	80.003	19.996	103.302	19.816	34.318	0.499
438.000	295.336	80.003	19.995	103.304	19.812	34.577	0.495
438.500	295.582	80.002	19.996	103.304	19.807	34.939	0.496
439.000	295.881	80.002	19.996	103.303	19.807	34.983	0.524
439.500	296.052	80.003	19.995	103.301	19.810	34.711	0.508
440.000	296.372	80.002	19.996	103.300	19.807	34.937	0.480
440.500	296.625	80.002	19.995	103.299	19.804	35.133	0.532
441.000	296.816	80.001	19.996	103.301	19.800	35.413	0.508
441.500	297.073	80.002	19.997	103.303	19.800	35.466	0.446
442.000	297.381	80.004	19.996	103.306	19.794	35.848	0.507
442.500	297.601	80.004	19.996	103.311	19.792	35.993	0.547
443.000	297.848	80.004	19.995	103.312	19.791	36.059	0.498
443.500	298.130	80.002	19.996	103.314	19.793	35.891	0.498
444.000	298.438	80.004	19.996	103.311	19.790	36.110	0.559
444.500	298.612	80.003	19.995	103.308	19.788	36.263	0.536
445.000	298.897	80.003	19.995	103.306	19.785	36.499	0.470
445.500	299.152	80.003	19.996	103.304	19.783	36.602	0.499
446.000	299.385	80.004	19.995	103.302	19.786	36.411	0.514
446.500	299.674	80.002	19.995	103.307	19.781	36.732	0.505
447.000	299.872	80.003	19.995	103.310	19.780	36.836	0.505
447.500	300.185	80.003	19.995	103.312	19.780	36.786	0.499
448.000	300.385	80.003	19.995	103.316	19.777	37.000	0.512
448.500	300.702	80.004	19.995	103.317	19.776	37.091	0.515
449.000	300.886	80.002	19.995	103.314	19.771	37.416	0.509
449.500	301.206	80.003	19.995	103.315	19.772	37.388	0.502
450.000	301.403	80.002	19.994	103.312	19.769	37.541	0.510
450.500	301.657	80.002	19.996	103.312	19.766	37.775	0.484
451.000	301.911	80.003	19.996	103.316	19.766	37.749	0.480
451.500	302.108	80.001	19.995	103.318	19.765	37.868	0.480
452.000	302.395	80.002	19.994	103.316	19.762	38.061	0.468
452.500	302.685	80.002	19.993	103.320	19.764	37.909	0.530
453.000	302.945	80.002	19.993	103.318	19.760	38.212	0.563
453.500	303.201	80.002	19.995	103.315	19.761	38.151	0.533
454.000	303.472	80.001	19.993	103.315	19.757	38.400	0.522
454.500	303.717	80.001	19.994	103.318	19.755	38.506	0.521
455.000	303.905	80.002	19.996	103.319	19.753	38.700	0.475
455.500	304.245	80.002	19.994	103.322	19.750	38.906	0.481
456.000	304.479	80.001	19.994	103.326	19.754	38.623	0.551
456.500	304.710	80.000	19.994	103.328	19.748	39.004	0.520
457.000	304.937	80.001	19.995	103.327	19.747	39.098	0.462
457.500	305.236	80.002	19.994	103.328	19.744	39.285	0.492
458.001	305.498	80.002	19.995	103.327	19.744	39.307	0.543
458.501	305.715	80.001	19.993	103.323	19.743	39.343	0.520
459.000	306.004	80.001	19.993	103.319	19.740	39.582	0.492
459.500	306.240	80.002	19.994	103.322	19.741	39.520	0.515
460.000	306.526	80.002	19.996	103.320	19.737	39.783	0.524
460.500	306.860	80.000	19.994	103.320	19.737	39.768	0.571
461.000	307.038	80.000	19.994	103.324	19.736	39.864	0.566
461.500	307.281	80.002	19.995	103.328	19.735	39.889	0.467
462.000	307.549	80.000	19.995	103.329	19.732	40.131	0.466
462.501	307.766	80.001	19.996	103.331	19.736	39.854	0.498
463.000	308.042	80.001	19.994	103.332	19.726	40.565	0.489
463.500	308.293	80.001	19.995	103.331	19.732	40.126	0.510
464.000	308.549	80.002	19.995	103.329	19.727	40.467	0.517
464.500	308.839	80.001	19.994	103.326	19.728	40.387	0.526
465.000	309.103	80.002	19.994	103.323	19.730	40.232	0.550
465.500	309.353	80.002	19.995	103.320	19.724	40.643	0.534
466.000	309.584	80.000	19.995	103.318	19.724	40.674	0.497
466.500	309.846	80.000	19.995	103.317	19.725	40.619	0.487
467.000	310.107	80.001	19.994	103.318	19.722	40.802	0.508
467.500	310.404	80.000	19.995	103.320	19.722	40.811	0.541
468.000	310.670	80.002	19.995	103.325	19.720	40.929	0.561
468.500	310.900	80.000	19.994	103.329	19.716	41.197	0.529
469.000	311.138	80.001	19.994	103.332	19.717	41.188	0.482
469.500	311.373	80.002	19.994	103.333	19.714	41.387	0.470
470.000	311.680	80.001	19.993	103.333	19.714	41.341	0.507
470.500	311.899	80.003	19.995	103.331	19.712	41.481	0.534
471.000	312.143	80.002	19.994	103.329	19.716	41.258	0.495
471.500	312.448	80.001	19.995	103.330	19.712	41.515	0.507
472.000	312.665	80.002	19.996	103.330	19.713	41.427	0.536
472.500	312.891	80.001	19.994	103.331	19.711	41.580	0.482
473.000	313.243	80.002	19.995	103.333	19.709	41.704	0.510
473.500	313.400	80.001	19.994	103.334	19.707	41.813	0.544
474.000	313.766	80.002	19.995	103.333	19.704	42.060	0.516
474.500	313.942	80.002	19.996	103.330	19.703	42.148	0.532
475.000	314.136	80.002	19.994	103.325	19.704	42.084	0.456
475.500	314.515	80.001	19.995	103.321	19.700	42.299	0.471
476.000	314.648	80.002	19.994	103.318	19.702	42.179	0.542
476.500	315.053	80.003	19.994	103.317	19.697	42.521	0.525
477.000	315.212	80.002	19.995	103.318	19.699	42.389	0.551
477.500	315.469	80.003	19.995	103.322	19.697	42.537	0.490
478.000	315.806	80.001	19.995	103.324	19.696	42.590	0.505
478.500	315.954	80.002	19.995	103.328	19.691	42.972	0.539
479.000	316.324	80.002	19.995	103.329	19.696	42.587	0.502
479.500	316.431	80.000	19.996	103.330	19.688	43.146	0.498
480.000	316.819	80.002	19.994	103.328	19.693	42.825	0.486
480.500	317.063	80.003	19.995	103.327	19.694	42.737	0.563
481.000	317.199	80.002	19.994	103.327	19.684	43.448	0.506
481.500	317.518	80.002	19.996	103.328	19.691	42.963	0.418
482.000	317.748	80.001	19.995	103.327	19.681	43.634	0.502
482.500	317.991	80.002	19.994	103.328	19.683	43.512	0.511
483.000	318.350	80.002	19.994	103.329	19.684	43.406	0.538
483.500	318.462	80.001	19.995	103.327	19.680	43.717	0.536
484.000	318.770	80.002	19.994	103.328	19.680	43.733	0.445
484.500	319.052	80.001	19.995	103.329	19.671	44.305	0.505
485.000	319.187	80.002	19.995	103.327	19.678	43.835	0.504
485.500	319.542	80.001	19.995	103.327	19.669	44.443	0.453
486.000	319.826	80.001	19.995	103.327	19.674	44.095	0.564
486.500	320.034	80.002	19.995	103.326	19.672	44.288	0.566
487.000	320.190	80.003	19.995	103.325	19.669	44.479	0.428
487.501	320.515	80.001	19.995	103.327	19.666	44.687	0.422
488.000	320.816	80.001	19.995	103.326	19.669	44.440	0.553
488.500	321.009	80.000	19.995	103.326	19.668	44.550	0.560
489.000	321.271	80.001	19.994	103.327	19.664	44.818	0.474
489.500	321.529	80.001	19.994	103.328	19.662	44.928	0.487
490.000	321.777	80.001	19.994	103.329	19.655	45.453	0.513
490.500	321.997	80.003	19.993	103.332	19.664	44.818	0.488
491.000	322.224	80.003	19.995	103.333	19.652	45.612	0.457
491.500	322.543	80.002	19.994	103.334	19.655	45.440	0.496
492.000	322.767	80.002	19.994	103.334	19.650	45.780	0.545
492.500	322.982	80.003	19.994	103.334	19.647	46.014	0.491
493.000	323.220	80.002	19.994	103.334	19.647	46.007	0.446
493.500	323.455	80.002	19.995	103.334	19.642	46.318	0.463
494.000	323.863	80.002	19.993	103.335	19.648	45.931	0.558
494.500	323.982	80.004	19.996	103.335	19.639	46.527	0.585
495.000	324.240	80.004	19.995	103.334	19.641	46.423	0.452
495.500	324.640	80.002	19.994	103.334	19.638	46.574	0.517
496.000	324.531	80.003	19.994	103.334	19.632	46.998	0.474
496.500	325.124	80.003	19.996	103.334	19.637	46.704	0.387
497.000	325.134	80.004	19.996	103.335	19.634	46.862	0.543
497.500	325.420	80.003	19.995	103.335	19.631	47.080	0.449
498.000	325.707	80.003	19.995	103.335	19.631	47.082	0.435
498.500	325.945	80.004	19.995	103.335	19.626	47.423	0.549
499.000	326.270	80.002	19.993	103.335	19.623	47.659	0.544
499.500	326.299	80.003	19.995	103.334	19.619	47.926	0.459
500.000	326.856	80.003	19.995	103.334	19.619	47.920	0.470
500.500	326.937	80.003	19.995	103.334	19.615	48.164	0.612
501.000	327.151	80.004	19.995	103.334	19.613	48.341	0.467
501.500	327.380	80.004	19.994	103.334	19.616	48.139	0.369
502.000	327.694	80.002	19.996	103.334	19.607	48.779	0.493
502.500	327.938	80.004	19.996	103.334	19.613	48.371	0.551
503.000	328.257	80.003	19.995	103.333	19.606	48.856	0.561
503.500	328.503	80.003	19.995	103.333	19.606	48.818	0.564
504.000	328.492	80.002	19.995	103.334	19.600	49.212	0.400
504.500	329.055	80.003	19.995	103.334	19.601	49.171	0.393
505.001	329.157	80.004	19.996	103.335	19.594	49.668	0.608
505.500	329.393	80.003	19.996	103.336	19.597	49.416	0.501
506.000	329.501	80.002	19.994	103.337	19.587	50.121	0.341
506.500	329.892	80.002	19.997	103.337	19.591	49.872	0.422
507.000	330.331	80.001	19.996	103.339	19.585	50.247	0.665
507.500	330.221	80.002	19.996	103.339	19.585	50.270	0.579
508.000	330.849	80.002	19.994	103.340	19.581	50.570	0.423
508.500	330.717	80.003	19.995	103.342	19.578	50.785	0.507
509.000	331.320	80.003	19.995	103.345	19.575	50.980	0.483
509.500	331.169	80.003	19.996	103.345	19.574	51.032	0.462
510.000	331.339	80.001	19.994	103.351	19.572	51.135	0.236
510.500	331.998	80.003	19.996	103.355	19.570	51.322	0.424
511.000	331.942	80.003	19.995	103.355	19.564	51.752	0.716
511.500	332.351	80.002	19.994	103.356	19.561	51.935	0.478
512.000	332.704	80.003	19.996	103.359	19.564	51.726	0.558
512.500	332.938	80.002	19.994	103.360	19.557	52.174	0.674
513.000	333.073	80.002	19.996	103.361	19.553	52.481	0.478
513.500	333.274	80.002	19.994	103.366	19.550	52.714	0.352
514.000	333.757	80.001	19.995	103.370	19.549	52.775	0.510
514.500	333.792	80.002	19.995	103.372	19.543	53.199	0.601
515.000	334.203	80.002	19.995	103.374	19.544	53.137	0.482
515.500	334.317	80.002	19.994	103.375	19.535	53.754	0.486
516.000	334.787	80.003	19.995	103.374	19.537	53.574	0.555
516.500	334.704	80.002	19.995	103.373	19.532	53.925	0.486
517.000	335.176	80.003	19.995	103.373	19.532	53.933	0.388
517.500	335.267	80.002	19.995	103.374	19.523	54.558	0.476
518.000	335.701	80.003	19.994	103.374	19.525	54.414	0.544
518.500	335.906	80.003	19.994	103.376	19.519	54.865	0.582
519.000	335.840	80.001	19.995	103.376	19.508	55.592	0.389
519.500	336.568	80.003	19.995	103.376	19.511	55.409	0.400
520.000	336.569	80.005	19.996	103.375	19.506	55.709	0.696
520.500	336.836	80.002	19.996	103.375	19.495	56.468	0.499
521.000	336.936	80.003	19.995	103.374	19.502	56.035	0.318
521.500	337.477	80.003	19.995	103.374	19.503	55.971	0.504
522.000	337.609	80.003	19.995	103.377	19.489	56.912	0.657
522.500	337.768	80.004	19.995	103.381	19.483	57.349	0.482
523.000	338.039	80.003	19.995	103.384	19.485	57.186	0.360
523.500	338.364	80.004	19.994	103.385	19.487	57.032	0.513
524.000	338.552	80.005	19.995	103.387	19.476	57.819	0.555
524.500	338.795	80.003	19.995	103.389	19.475	57.908	0.472
525.000	339.118	80.004	19.996	103.387	19.472	58.059	0.498
525.500	339.360	80.004	19.996	103.391	19.460	58.910	0.565
526.000	339.601	80.003	19.995	103.395	19.456	59.170	0.524
526.500	339.687	80.003	19.995	103.399	19.452	59.457	0.406
527.000	340.061	80.003	19.994	103.403	19.456	59.192	0.394
527.500	340.344	80.004	19.995	103.407	19.446	59.911	0.558
528.000	340.656	80.002	19.994	103.408	19.440	60.268	0.626
528.500	340.873	80.003	19.995	103.410	19.446	59.910	0.562
529.000	341.098	80.003	19.995	103.411	19.430	61.004	0.486
529.500	341.112	80.001	19.995	103.412	19.434	60.741	0.341
530.000	341.740	80.002	19.994	103.412	19.422	61.518	0.440
530.500	341.640	80.002	19.995	103.412	19.424	61.398	0.585
531.000	342.353	80.000	19.995	103.413	19.424	61.404	0.570
531.500	342.295	80.001	19.995	103.412	19.419	61.760	0.634
532.000	342.528	80.000	19.995	103.412	19.407	62.577	0.415
532.500	343.077	80.001	19.995	103.413	19.403	62.840	0.479
533.000	342.884	80.001	19.996	103.412	19.398	63.215	0.569
533.500	343.083	79.999	19.995	103.412	19.398	63.174	0.181
534.000	343.793	80.000	19.995	103.413	19.399	63.163	0.457
534.500	343.540	80.001	19.994	103.413	19.388	63.914	0.683
535.000	343.821	79.998	19.996	103.413	19.380	64.475	0.243
535.500	344.487	80.001	19.995	103.413	19.373	64.948	0.487
536.000	344.392	80.000	19.995	103.416	19.370	65.145	0.759
536.500	344.402	80.000	19.996	103.421	19.371	65.038	0.243
537.000	344.849	79.999	19.996	103.421	19.367	65.347	0.186
537.500	345.381	80.001	19.995	103.424	19.365	65.466	0.718
538.000	345.816	80.002	19.995	103.426	19.359	65.920	0.973
538.500	346.118	80.001	19.996	103.428	19.350	66.492	0.852
539.000	346.307	80.002	19.996	103.430	19.350	66.508	0.615
539.500	346.351	80.000	19.995	103.436	19.346	66.784	0.362
540.000	346.151	80.002	19.996	103.442	19.336	67.523	0.039
540.500	346.409	80.001	19.996	103.446	19.338	67.319	-0.049
541.001	347.029	80.000	19.995	103.448	19.327	68.075	0.468
541.501	347.308	80.001	19.995	103.448	19.323	68.377	0.888
542.000	347.113	80.001	19.996	103.448	19.322	68.425	0.492
542.500	347.868	80.000	19.996	103.447	19.317	68.793	0.322
543.001	347.844	80.001	19.994	103.448	19.310	69.271	0.645
543.500	348.217	80.001	19.995	103.451	19.307	69.467	0.539
544.000	348.671	80.001	19.995	103.451	19.303	69.766	0.588
544.500	348.541	80.002	19.996	103.452	19.296	70.292	0.576
545.000	349.051	80.002	19.996	103.452	19.291	70.595	0.352
545.500	349.579	80.003	19.994	103.453	19.284	71.078	0.709
546.000	349.541	80.002	19.995	103.451	19.283	71.166	0.764
546.500	349.527	80.003	19.995	103.452	19.278	71.530	0.219
547.000	349.664	80.002	19.995	103.452	19.272	71.891	0.036
547.500	350.069	80.001	19.995	103.451	19.267	72.298	0.333
548.000	350.704	80.002	19.996	103.452	19.263	72.575	0.791
548.500	350.995	80.003	19.995	103.455	19.260	72.729	0.983
549.000	350.957	80.001	19.995	103.459	19.256	72.996	0.590
549.500	351.222	80.001	19.995	103.464	19.249	73.480	0.239
550.000	351.605	80.001	19.995	103.466	19.246	73.743	0.437
550.500	352.026	80.002	19.994	103.466	19.239	74.212	0.726
551.000	352.285	80.002	19.994	103.464	19.233	74.587	0.742
551.500	352.336	80.002	19.995	103.461	19.228	74.969	0.495
552.000	352.392	80.000	19.993	103.459	19.220	75.537	0.209
552.500	352.442	80.001	19.995	103.463	19.222	75.401	0.106
553.000	353.223	80.001	19.995	103.463	19.214	75.932	0.468
553.500	353.079	80.002	19.995	103.468	19.210	76.204	0.734
554.000	353.621	80.004	19.995	103.469	19.203	76.654	0.518
554.500	353.930	80.002	19.995	103.474	19.197	77.072	0.624
555.000	354.109	80.003	19.995	103.475	19.198	77.029	0.669
555.500	354.170	80.003	19.993	103.479	19.194	77.288	0.365
556.000	354.668	80.002	19.995	103.480	19.192	77.449	0.400
556.500	354.855	80.003	19.998	103.484	19.179	78.327	0.622
557.000	355.149	80.002	19.994	103.485	19.183	78.044	0.582
557.500	355.271	80.002	19.996	103.485	19.176	78.513	0.448
558.000	355.644	80.001	19.995	103.486	19.170	78.938	0.455
558.500	355.969	80.002	19.996	103.488	19.165	79.270	0.597
559.000	356.171	80.002	19.995	103.488	19.161	79.579	0.613
559.500	356.341	80.000	19.996	103.488	19.161	79.586	0.449
560.000	356.539	80.001	19.996	103.489	19.155	79.994	0.370
560.500	356.911	80.002	19.995	103.489	19.151	80.286	0.469
561.000	357.249	80.002	19.996	103.489	19.151	80.280	0.640
561.500	357.267	80.001	19.996	103.489	19.144	80.746	0.533
562.000	357.862	80.002	19.994	103.488	19.137	81.227	0.484
562.500	357.718	80.000	19.996	103.488	19.137	81.225	0.532
563.000	358.357	80.001	19.995	103.488	19.134	81.463	0.473
563.500	358.383	80.002	19.995	103.488	19.127	81.904	0.580
564.000	358.676	80.003	19.996	103.489	19.125	82.066	0.492
564.500	358.959	80.001	19.997	103.489	19.126	82.008	0.447
565.000	359.237	80.002	19.995	103.489	19.121	82.304	0.569
565.500	359.513	80.002	19.996	103.488	19.116	82.645	0.558
566.000	359.727	80.003	19.996	103.488	19.117	82.563	0.522
566.500	359.859	80.001	19.996	103.488	19.115	82.715	0.418
567.000	360.317	80.002	19.995	103.488	19.112	82.926	0.468
567.500	360.297	79.999	19.995	103.488	19.110	83.090	0.514
568.000	360.829	80.003	19.995	103.489	19.107	83.250	0.475
568.500	360.865	80.001	19.996	103.488	19.108	83.233	0.540
569.000	361.354	80.002	19.996	103.487	19.104	83.520	0.547
569.500	361.369	80.002	19.996	103.488	19.101	83.694	0.514
570.001	361.914	80.001	19.996	103.487	19.095	84.138	0.532
570.500	361.886	79.999	19.994	103.488	19.099	83.814	0.539
571.000	362.268	80.002	19.994	103.486	19.098	83.862	0.436
571.500	362.612	80.001	19.996	103.482	19.095	84.123	0.540
572.000	362.820	80.002	19.995	103.477	19.095	84.095	0.639
572.500	363.044	80.001	19.995	103.473	19.097	83.974	0.492
573.000	363.198	80.003	19.996	103.470	19.093	84.209	0.405
573.500	363.612	80.001	19.995	103.469	19.095	84.085	0.474
574.000	363.845	80.001	19.994	103.471	19.090	84.402	0.608
574.500	364.069	80.002	19.995	103.469	19.091	84.373	0.552
575.000	364.279	80.002	19.995	103.467	19.094	84.134	0.445
575.500	364.490	80.002	19.995	103.463	19.089	84.487	0.427
576.000	364.798	80.002	19.996	103.463	19.093	84.203	0.470
576.500	365.120	80.003	19.993	103.460	19.096	84.013	0.575
577.000	365.356	80.003	19.993	103.461	19.095	84.067	0.594
577.500	365.633	80.001	19.995	103.461	19.094	84.156	0.535
578.000	365.862	80.003	19.995	103.462	19.099	83.809	0.509
578.500	366.090	80.002	19.994	103.458	19.101	83.644	0.482
579.001	366.292	80.003	19.994	103.456	19.101	83.642	0.444
579.500	366.706	80.002	19.995	103.456	19.106	83.284	0.523
580.000	366.921	80.004	19.995	103.455	19.105	83.325	0.623
580.500	367.166	80.004	19.994	103.454	19.106	83.255	0.545
581.001	367.383	80.002	19.993	103.452	19.107	83.233	0.461
581.500	367.648	80.003	19.994	103.449	19.113	82.800	0.472
582.000	367.955	80.003	19.994	103.448	19.119	82.385	0.527
582.500	368.229	80.003	19.994	103.448	19.119	82.379	0.576
583.000	368.406	80.003	19.993	103.446	19.122	82.154	0.515
583.500	368.652	80.004	19.994	103.446	19.124	82.017	0.437
584.000	368.921	80.003	19.994	103.446	19.132	81.452	0.469
584.500	369.273	80.003	19.994	103.439	19.137	81.122	0.568
585.000	369.454	80.002	19.994	103.432	19.139	80.946	0.577
585.500	369.701	80.003	19.995	103.426	19.141	80.824	0.480
586.000	369.954	80.004	19.994	103.421	19.154	79.909	0.464
586.500	370.323	80.003	19.994	103.414	19.155	79.877	0.561
587.000	370.480	80.003	19.995	103.414	19.162	79.360	0.574
587.500	370.837	80.002	19.994	103.412	19.171	78.764	0.520
588.000	371.005	80.001	19.994	103.410	19.173	78.583	0.519
588.500	371.207	80.002	19.994	103.407	19.179	78.200	0.447
589.000	371.604	80.001	19.995	103.400	19.186	77.700	0.484
589.500	371.761	80.002	19.995	103.392	19.193	77.240	0.576
590.000	372.139	80.000	19.994	103.385	19.202	76.633	0.545
590.500	372.247	80.002	19.994	103.380	19.207	76.286	0.511
591.001	372.678	80.002	19.994	103.376	19.214	75.792	0.512
591.500	372.791	80.001	19.995	103.375	19.220	75.341	0.541
592.000	373.125	80.001	19.996	103.372	19.232	74.495	0.496
592.500	373.415	80.003	19.996	103.368	19.239	74.038	0.535
593.000	373.608	80.001	19.994	103.366	19.244	73.678	0.553
593.500	373.924	80.002	19.995	103.362	19.254	73.015	0.496
594.000	374.211	80.002	19.996	103.357	19.262	72.419	0.556
594.500	374.513	80.002	19.995	103.352	19.273	71.657	0.596
595.000	374.656	80.003	19.996	103.348	19.279	71.284	0.517
595.500	374.940	80.002	19.995	103.342	19.292	70.361	0.436
596.000	375.238	80.000	19.995	103.338	19.300	69.827	0.505
596.500	375.493	80.002	19.994	103.333	19.313	68.909	0.567
597.000	375.760	80.002	19.995	103.329	19.321	68.344	0.537
597.500	376.004	80.001	19.995	103.323	19.333	67.540	0.517
598.000	376.233	80.002	19.995	103.317	19.344	66.775	0.492
598.500	376.565	80.004	19.995	103.312	19.358	65.837	0.517
599.000	376.768	80.003	19.995	103.307	19.365	65.317	0.548
599.500	376.993	80.001	19.995	103.303	19.370	64.956	0.482
600.000	377.356	80.002	19.995	103.301	19.388	63.722	0.508
600.500	377.574	80.003	19.995	103.299	19.396	63.193	0.585
601.000	377.764	80.004	19.995	103.294	19.408	62.379	0.495
601.500	378.190	80.003	19.995	103.290	19.417	61.737	0.512
602.000	378.320	80.003	19.995	103.283	19.428	60.962	0.586
602.500	378.712	80.003	19.995	103.275	19.439	60.215	0.539
603.000	378.820	80.003	19.995	103.268	19.452	59.334	0.511
603.500	379.216	80.004	19.995	103.263	19.464	58.516	0.502
604.000	379.382	80.003	19.996	103.258	19.473	57.853	0.533
604.500	379.721	80.005	19.996	103.256	19.485	57.037	0.533
605.000	379.867	80.003	19.995	103.252	19.498	56.144	0.495
605.500	380.237	80.004	19.994	103.248	19.514	55.059	0.500
606.000	380.364	80.004	19.995	103.245	19.529	54.047	0.506
606.500	380.752	80.005	19.995	103.239	19.539	53.335	0.506
607.000	380.857	80.005	19.995	103.233	19.550	52.558	0.504
607.500	381.289	80.003	19.995	103.228	19.561	51.806	0.515
608.000	381.402	80.003	19.994	103.223	19.575	50.825	0.541
608.500	381.720	80.002	19.995	103.218	19.589	49.853	0.489
609.001	381.972	80.004	19.994	103.215	19.597	49.356	0.501
609.500	382.197	80.004	19.995	103.213	19.613	48.258	0.523
610.000	382.478	80.003	19.994	103.212	19.625	47.439	0.491
610.500	382.759	80.006	19.995	103.209	19.642	46.261	0.534
611.000	383.036	80.003	19.995	103.203	19.654	45.401	0.560
611.500	383.159	80.002	19.995	103.195	19.662	44.840	0.479
612.000	383.576	80.002	19.996	103.189	19.676	43.889	0.470
612.500	383.718	80.002	19.997	103.184	19.692	42.783	0.549
613.000	384.073	80.002	19.995	103.180	19.705	41.897	0.528
613.500	384.234	80.002	19.995	103.178	19.718	41.040	0.507
614.000	384.519	80.001	19.995	103.178	19.730	40.160	0.481
614.500	384.823	80.002	19.994	103.177	19.742	39.378	0.517
615.000	385.010	80.002	19.996	103.174	19.754	38.552	0.540
615.500	385.242	80.002	19.994	103.173	19.763	37.931	0.455
616.000	385.542	80.002	19.997	103.172	19.776	37.011	0.475
616.500	385.814	80.002	19.997	103.172	19.787	36.299	0.552
617.000	386.053	80.001	19.995	103.171	19.800	35.345	0.541
617.500	386.350	80.001	19.995	103.168	19.812	34.536	0.524
618.000	386.555	80.002	19.997	103.164	19.823	33.765	0.520
618.500	386.781	80.002	19.997	103.159	19.834	33.002	0.467
619.000	387.083	80.001	19.995	103.152	19.842	32.484	0.479
619.500	387.358	80.002	19.996	103.146	19.856	31.497	0.552
620.000	387.629	80.000	19.996	103.145	19.864	30.963	0.561
620.500	387.864	80.001	19.996	103.145	19.876	30.180	0.526
621.000	388.062	80.001	19.995	103.144	19.888	29.345	0.470
621.500	388.313	80.001	19.997	103.144	19.893	28.975	0.441
622.001	388.660	80.000	19.997	103.144	19.906	28.105	0.524
622.500	388.887	80.001	19.995	103.143	19.914	27.529	0.586
623.000	389.155	80.000	19.996	103.140	19.925	26.796	0.534
623.500	389.394	80.001	19.997	103.138	19.938	25.916	0.501
624.000	389.625	80.000	19.996	103.138	19.945	25.422	0.489
624.500	389.930	80.001	19.996	103.137	19.951	24.998	0.503
625.000	390.116	80.001	19.995	103.137	19.958	24.506	0.513
625.500	390.399	80.000	19.995	103.136	19.967	23.874	0.480
626.000	390.684	80.000	19.997	103.137	19.973	23.498	0.519
626.500	390.936	80.002	19.996	103.137	19.981	22.909	0.552
627.000	391.165	80.001	19.996	103.136	19.987	22.499	0.509
627.500	391.464	80.001	19.996	103.136	19.998	21.774	0.505
628.000	391.705	80.001	19.996	103.136	20.001	21.546	0.534
628.500	391.936	80.002	19.996	103.135	20.007	21.171	0.506
629.000	392.181	80.002	19.995	103.134	20.015	20.581	0.474
629.500	392.510	80.001	19.995	103.133	20.022	20.100	0.525
630.000	392.693	80.002	19.996	103.132	20.024	19.953	0.543
630.500	392.983	80.002	19.996	103.133	20.034	19.309	0.492
631.001	393.289	80.001	19.996	103.134	20.039	18.960	0.534
631.500	393.500	80.000	19.995	103.135	20.045	18.501	0.557
632.000	393.761	80.001	19.995	103.136	20.049	18.227	0.494
632.500	393.984	80.002	19.995	103.137	20.052	18.033	0.478
633.000	394.288	80.002	19.994	103.137	20.056	17.772	0.506
633.500	394.573	80.002	19.995	103.136	20.062	17.357	0.558
634.000	394.768	80.002	19.996	103.135	20.071	16.743	0.534
634.500	395.072	80.001	19.995	103.135	20.073	16.582	0.490
635.000	395.314	80.002	19.996	103.134	20.074	16.528	0.523
635.500	395.530	80.002	19.994	103.135	20.079	16.195	0.502
636.000	395.829	80.001	19.994	103.134	20.083	15.948	0.486
636.500	396.087	80.003	19.995	103.131	20.083	15.905	0.536
637.000	396.345	80.002	19.995	103.126	20.090	15.408	0.537
637.500	396.613	80.001	19.995	103.124	20.088	15.561	0.520
638.000	396.866	80.003	19.995	103.121	20.095	15.065	0.523
638.500	397.117	80.002	19.994	103.120	20.098	14.867	0.513
639.000	397.328	80.002	19.994	103.120	20.101	14.645	0.483
639.500	397.584	80.001	19.993	103.123	20.104	14.503	0.464
640.000	397.830	80.002	19.995	103.126	20.106	14.311	0.484
640.500	398.047	80.001	19.996	103.127	20.107	14.231	0.482
641.000	398.325	80.000	19.994	103.127	20.108	14.205	0.479
641.500	398.590	80.001	19.994	103.125	20.110	14.041	0.519
642.000	398.853	80.001	19.994	103.126	20.113	13.864	0.536
642.500	399.088	80.001	19.995	103.123	20.111	13.991	0.513
643.000	399.358	80.001	19.996	103.124	20.116	13.626	0.502
643.500	399.600	80.001	19.994	103.128	20.114	13.763	0.509
644.000	399.869	80.001	19.995	103.131	20.117	13.554	0.511
644.500	400.142	80.000	19.994	103.133	20.119	13.423	0.526
645.000	400.395	80.000	19.995	103.136	20.122	13.202	0.534
645.500	400.670	80.000	19.994	103.138	20.120	13.389	0.528
646.000	400.872	80.000	19.996	103.136	20.124	13.106	0.503
646.500	401.147	80.000	19.994	103.136	20.129	12.739	0.476
647.000	401.403	80.001	19.996	103.137	20.127	12.922	0.504
647.500	401.589	80.000	19.995	103.137	20.130	12.707	0.487
648.000	401.884	80.000	19.996	103.133	20.129	12.734	0.462
648.500	402.159	79.999	19.995	103.134	20.130	12.677	0.525
649.000	402.416	80.000	19.995	103.131	20.132	12.565	0.551
649.500	402.650	80.000	19.994	103.128	20.132	12.518	0.512
650.000	402.923	80.001	19.995	103.122	20.132	12.525	0.499
650.500	403.158	80.000	19.994	103.119	20.137	12.215	0.507
651.000	403.433	80.001	19.995	103.113	20.138	12.143	0.510
651.500	403.670	80.000	19.995	103.115	20.138	12.107	0.511
652.000	403.841	80.000	19.995	103.117	20.139	12.057	0.460
652.500	404.175	80.000	19.996	103.120	20.138	12.100	0.456
653.000	404.443	80.000	19.995	103.127	20.139	12.046	0.553
653.500	404.647	80.001	19.995	103.135	20.138	12.157	0.537
654.000	404.912	80.001	19.993	103.135	20.141	11.959	0.470
654.500	405.178	80.001	19.996	103.136	20.137	12.181	0.500
655.000	405.430	80.000	19.994	103.138	20.139	12.050	0.525
655.500	405.694	80.001	19.995	103.138	20.141	11.932	0.517
656.000	405.957	80.002	19.995	103.135	20.140	11.990	0.522
656.500	406.163	80.001	19.994	103.134	20.140	11.988	0.498
657.000	406.425	80.001	19.995	103.130	20.140	11.972	0.468
657.500	406.659	80.002	19.995	103.129	20.146	11.605	0.482
658.000	406.917	80.002	19.993	103.126	20.144	11.719	0.494
658.500	407.206	80.002	19.994	103.128	20.143	11.788	0.520
659.000	407.420	80.003	19.994	103.132	20.142	11.882	0.525
659.500	407.691	80.003	19.995	103.137	20.144	11.712	0.494
660.000	407.926	80.001	19.994	103.137	20.143	11.762	0.495
660.500	408.229	80.002	19.996	103.138	20.140	11.962	0.522
661.000	408.494	80.002	19.993	103.135	20.144	11.717	0.553
661.500	408.740	80.002	19.994	103.132	20.147	11.549	0.540
662.000	408.991	80.002	19.993	103.130	20.146	11.592	0.504
662.500	409.244	80.002	19.993	103.128	20.143	11.821	0.500
663.000	409.442	80.003	19.993	103.129	20.145	11.618	0.477
663.501	409.759	80.001	19.994	103.130	20.147	11.500	0.483
664.001	409.957	80.003	19.994	103.131	20.149	11.384	0.515
664.500	410.215	80.003	19.994	103.134	20.144	11.754	0.485
665.000	410.522	80.003	19.995	103.134	20.147	11.538	0.510
665.500	410.746	80.002	19.995	103.134	20.151	11.254	0.548
666.000	410.980	80.003	19.995	103.134	20.152	11.183	0.494
666.500	411.283	80.003	19.995	103.132	20.149	11.409	0.498
667.000	411.533	80.003	19.994	103.133	20.148	11.419	0.545
667.500	411.709	80.002	19.994	103.134	20.150	11.323	0.490
668.000	411.991	80.002	19.995	103.136	20.151	11.217	0.442
668.500	412.247	80.002	19.994	103.135	20.152	11.143	0.498
669.000	412.465	80.001	19.995	103.136	20.151	11.216	0.506
669.500	412.776	80.002	19.994	103.134	20.150	11.311	0.501
670.000	412.960	80.003	19.995	103.133	20.153	11.089	0.512
670.500	413.276	80.003	19.995	103.133	20.153	11.098	0.497
671.000	413.457	80.002	19.995	103.134	20.151	11.240	0.498
671.500	413.769	80.002	19.995	103.132	20.152	11.178	0.495
672.000	413.954	80.002	19.994	103.131	20.151	11.234	0.495
672.500	414.246	80.001	19.993	103.130	20.152	11.171	0.487
673.000	414.449	80.002	19.994	103.129	20.149	11.380	0.486
673.501	414.746	80.002	19.994	103.128	20.152	11.157	0.497
674.000	414.980	80.002	19.995	103.131	20.151	11.208	0.515
674.500	415.225	80.002	19.994	103.133	20.154	11.058	0.505
675.000	415.516	80.003	19.994	103.131	20.155	10.966	0.507
675.500	415.668	80.002	19.994	103.130	20.155	10.977	0.489
676.000	415.985	80.002	19.995	103.132	20.159	10.679	0.456
676.500	416.234	80.003	19.996	103.132	20.157	10.813	0.518
677.000	416.479	80.003	19.996	103.132	20.156	10.898	0.531
677.500	416.782	80.002	19.995	103.135	20.159	10.701	0.521
678.000	416.995	80.003	19.995	103.136	20.156	10.890	0.532
678.500	417.245	80.002	19.994	103.136	20.155	10.963	0.490
679.000	417.499	80.002	19.994	103.135	20.157	10.851	0.484
679.500	417.767	80.001	19.994	103.133	20.156	10.927	0.512
680.000	418.028	80.001	19.995	103.133	20.157	10.805	0.525
680.500	418.259	80.002	19.994	103.130	20.156	10.912	0.511
681.000	418.530	80.001	19.995	103.129	20.153	11.120	0.497
681.500	418.765	80.002	19.995	103.129	20.157	10.808	0.504
682.000	419.050	80.003	19.995	103.125	20.157	10.795	0.513
682.500	419.284	80.004	19.995	103.122	20.162	10.466	0.520
683.000	419.523	80.003	19.996	103.126	20.161	10.548	0.496
683.500	419.777	80.003	19.995	103.128	20.160	10.606	0.483
684.000	420.057	80.003	19.995	103.129	20.159	10.709	0.513
684.500	420.282	80.003	19.995	103.135	20.157	10.851	0.520
685.000	420.532	80.003	19.995	103.139	20.157	10.802	0.490
685.500	420.782	80.004	19.995	103.137	20.158	10.755	0.487
686.000	421.044	80.003	19.994	103.135	20.158	10.766	0.506
686.500	421.293	80.004	19.995	103.132	20.157	10.801	0.512
687.000	421.553	80.003	19.994	103.128	20.161	10.562	0.510
687.500	421.815	80.003	19.995	103.123	20.159	10.678	0.515
688.000	422.051	80.003	19.994	103.124	20.161	10.523	0.510
688.500	422.301	80.003	19.994	103.123	20.163	10.413	0.492
689.000	422.537	80.003	19.994	103.120	20.162	10.491	0.486
689.500	422.833	80.003	19.995	103.121	20.160	10.611	0.509
690.000	423.096	80.003	19.995	103.124	20.166	10.198	0.546
690.500	423.345	80.003	19.994	103.120	20.163	10.385	0.536
691.000	423.563	80.003	19.996	103.119	20.166	10.228	0.490
691.500	423.823	80.002	19.995	103.123	20.163	10.444	0.472
692.000	424.078	80.002	19.995	103.124	20.166	10.197	0.496
692.500	424.306	80.002	19.995	103.121	20.161	10.542	0.499
