Repository: ulfsri/fsri_materials_database

# Materials and Products Database

## 01_Data

Raw data generated from each apparatus are included here in plain-text format. The data is organized first by material, next by the short name of test apparatus used, and where applicable additional filtering by test settings.

### material.json

Each material directory contains a json file of the same name as the material. This file links the data stored in the repository as well as data and graphs produced by the accompanying scripts (__02_Scripts__) to the respective landing page for the material on the front-end website.

File: 01_Data/Basswood_Panel/MCC/Basswood_Panel_MCC_30K_min_211117_R3.txt (part 3 of 4)
T Correction Coefficients:	0	1.024463	0
Time Shift (s):	14
*
Time (s)	Temperature (C)	N2 flow rate (cc/min)	O2 flow rate (cc/min)	Flow Rate (cc/min)	Oxygen (%)	HRR (W/g)	Heating rate (C/s)
694.000	423.994	80.006	19.995	103.140	19.773	6.281	0.510
694.500	424.233	80.005	19.994	103.141	19.773	6.307	0.506
695.000	424.472	80.005	19.994	103.140	19.775	6.183	0.486
695.500	424.739	80.005	19.995	103.143	19.774	6.244	0.492
696.000	424.968	80.005	19.995	103.144	19.773	6.265	0.501
696.500	425.231	80.007	19.994	103.144	19.774	6.216	0.494
697.000	425.518	80.006	19.996	103.144	19.774	6.253	0.521
697.500	425.755	80.006	19.994	103.144	19.775	6.160	0.537
698.000	426.000	80.006	19.995	103.140	19.775	6.156	0.503
698.500	426.248	80.005	19.995	103.139	19.774	6.210	0.488
699.000	426.519	80.006	19.995	103.140	19.775	6.147	0.506
699.500	426.772	80.006	19.996	103.140	19.774	6.218	0.522
700.000	427.038	80.005	19.994	103.140	19.773	6.265	0.522
700.500	427.247	80.006	19.996	103.142	19.776	6.074	0.497
701.000	427.492	80.006	19.994	103.144	19.774	6.214	0.465
701.500	427.776	80.005	19.995	103.150	19.777	6.015	0.492
702.000	428.034	80.006	19.995	103.156	19.776	6.086	0.535
702.500	428.308	80.007	19.994	103.160	19.779	5.875	0.537
703.000	428.533	80.006	19.994	103.161	19.771	6.395	0.516
703.500	428.812	80.005	19.994	103.159	19.777	6.017	0.502
704.000	429.088	80.005	19.994	103.156	19.772	6.344	0.530
704.500	429.312	80.005	19.996	103.154	19.775	6.117	0.527
705.000	429.563	80.006	19.995	103.154	19.776	6.110	0.487
705.500	429.800	80.005	19.995	103.153	19.778	5.933	0.481
706.000	430.040	80.005	19.996	103.155	19.776	6.115	0.483
706.500	430.328	80.006	19.996	103.156	19.775	6.121	0.502
707.000	430.602	80.006	19.994	103.158	19.781	5.757	0.545
707.500	430.813	80.005	19.994	103.154	19.778	5.938	0.524
708.000	431.088	80.005	19.996	103.154	19.777	6.011	0.485
708.500	431.400	80.005	19.995	103.154	19.779	5.849	0.536
709.000	431.662	80.005	19.996	103.151	19.780	5.791	0.580
709.500	431.893	80.005	19.994	103.149	19.777	5.983	0.533
710.000	432.164	80.005	19.996	103.153	19.778	5.909	0.498
710.500	432.403	80.005	19.996	103.155	19.784	5.545	0.506
711.000	432.688	80.005	19.995	103.154	19.780	5.834	0.517
711.500	432.935	80.004	19.996	103.153	19.780	5.830	0.528
712.000	433.212	80.005	19.994	103.151	19.781	5.724	0.528
712.500	433.462	80.005	19.995	103.153	19.781	5.705	0.525
713.000	433.732	80.004	19.995	103.153	19.779	5.843	0.524
713.500	434.009	80.004	19.995	103.153	19.786	5.407	0.534
714.000	434.253	80.004	19.995	103.154	19.785	5.478	0.534
714.500	434.563	80.006	19.994	103.154	19.782	5.681	0.537
715.000	434.816	80.005	19.992	103.150	19.783	5.592	0.559
715.500	435.094	80.004	19.996	103.149	19.783	5.568	0.547
716.000	435.344	80.006	19.996	103.149	19.784	5.562	0.530
716.500	435.611	80.006	19.996	103.150	19.779	5.853	0.522
717.000	435.875	80.005	19.994	103.148	19.783	5.596	0.523
717.500	436.152	80.006	19.995	103.146	19.784	5.528	0.535
718.000	436.379	80.006	19.995	103.147	19.781	5.702	0.522
718.500	436.678	80.006	19.994	103.146	19.780	5.834	0.515
719.000	436.960	80.006	19.993	103.148	19.782	5.644	0.554
719.500	437.270	80.006	19.994	103.152	19.784	5.542	0.587
720.000	437.542	80.006	19.994	103.156	19.783	5.614	0.587
720.500	437.803	80.007	19.994	103.156	19.783	5.597	0.557
721.000	438.078	80.006	19.994	103.156	19.785	5.465	0.534
721.500	438.335	80.007	19.994	103.153	19.786	5.385	0.534
722.000	438.607	80.006	19.994	103.149	19.786	5.380	0.531
722.500	438.885	80.007	19.994	103.146	19.785	5.492	0.540
723.000	439.144	80.007	19.995	103.146	19.785	5.428	0.543
723.500	439.441	80.008	19.994	103.146	19.784	5.529	0.547
724.000	439.712	80.007	19.995	103.147	19.785	5.480	0.562
724.501	439.990	80.007	19.993	103.147	19.786	5.396	0.558
725.000	440.242	80.007	19.994	103.147	19.785	5.487	0.539
725.500	440.555	80.007	19.993	103.149	19.785	5.454	0.548
726.000	440.823	80.007	19.992	103.153	19.786	5.359	0.573
726.500	441.086	80.006	19.994	103.154	19.786	5.387	0.556
727.000	441.386	80.006	19.993	103.154	19.787	5.297	0.548
727.500	441.672	80.005	19.994	103.154	19.785	5.487	0.575
728.000	441.956	80.007	19.994	103.153	19.786	5.405	0.578
728.500	442.228	80.004	19.994	103.152	19.786	5.386	0.563
729.000	442.483	80.006	19.994	103.152	19.787	5.332	0.542
729.500	442.769	80.005	19.993	103.155	19.788	5.273	0.534
730.000	443.024	80.003	19.995	103.154	19.784	5.558	0.541
730.500	443.323	80.005	19.994	103.154	19.786	5.360	0.548
731.000	443.574	80.003	19.995	103.154	19.788	5.260	0.552
731.500	443.905	80.004	19.994	103.154	19.784	5.504	0.566
732.000	444.137	80.003	19.996	103.154	19.785	5.442	0.572
732.500	444.423	80.003	19.995	103.159	19.786	5.384	0.541
733.000	444.699	80.003	19.993	103.163	19.788	5.262	0.540
733.500	444.969	80.003	19.996	103.162	19.785	5.446	0.554
734.000	445.274	80.003	19.995	103.161	19.783	5.582	0.561
734.500	445.567	80.004	19.995	103.159	19.785	5.470	0.586
735.000	445.854	80.004	19.994	103.153	19.787	5.347	0.589
735.500	446.139	80.004	19.994	103.148	19.786	5.368	0.576
736.000	446.386	80.004	19.995	103.148	19.788	5.271	0.552
736.500	446.663	80.003	19.995	103.149	19.787	5.321	0.528
737.000	446.972	80.004	19.996	103.150	19.790	5.086	0.555
737.500	447.212	80.004	19.997	103.151	19.791	5.028	0.568
738.000	447.519	80.005	19.996	103.150	19.790	5.088	0.548
738.500	447.787	80.004	19.995	103.148	19.789	5.211	0.561
739.000	448.056	80.004	19.995	103.145	19.795	4.777	0.556
739.500	448.344	80.004	19.995	103.144	19.787	5.308	0.547
740.000	448.640	80.004	19.997	103.142	19.791	5.040	0.570
740.500	448.922	80.004	19.995	103.143	19.792	4.977	0.581
741.000	449.230	80.005	19.996	103.143	19.790	5.086	0.584
741.500	449.481	80.004	19.995	103.143	19.791	5.060	0.574
742.000	449.750	80.006	19.995	103.141	19.793	4.876	0.540
742.500	450.046	80.003	19.995	103.141	19.792	5.001	0.543
743.000	450.334	80.005	19.995	103.142	19.793	4.881	0.574
743.500	450.572	80.005	19.995	103.143	19.790	5.127	0.555
744.000	450.867	80.004	19.995	103.143	19.794	4.851	0.529
744.500	451.140	80.003	19.996	103.143	19.792	4.969	0.550
745.000	451.424	80.004	19.995	103.143	19.793	4.933	0.562
745.500	451.699	80.005	19.995	103.142	19.792	4.969	0.558
746.000	451.958	80.005	19.995	103.143	19.793	4.874	0.547
746.500	452.253	80.004	19.996	103.144	19.794	4.863	0.544
747.000	452.534	80.004	19.995	103.143	19.795	4.738	0.565
747.500	452.818	80.004	19.994	103.143	19.797	4.628	0.571
748.000	453.089	80.005	19.997	103.142	19.797	4.656	0.560
748.500	453.336	80.004	19.996	103.141	19.796	4.671	0.536
749.000	453.647	80.004	19.996	103.141	19.796	4.732	0.538
749.500	453.921	80.005	19.997	103.144	19.795	4.788	0.572
750.000	454.205	80.004	19.995	103.145	19.793	4.890	0.572
750.500	454.474	80.005	19.997	103.146	19.798	4.576	0.556
751.001	454.719	80.005	19.994	103.146	19.797	4.598	0.533
751.500	455.023	80.004	19.994	103.145	19.795	4.799	0.531
752.000	455.351	80.004	19.995	103.143	19.798	4.540	0.590
752.500	455.558	80.004	19.995	103.141	19.796	4.732	0.584
753.000	455.864	80.005	19.995	103.141	19.799	4.509	0.524
753.500	456.141	80.006	19.996	103.140	19.801	4.367	0.548
754.000	456.421	80.005	19.995	103.140	19.799	4.499	0.570
754.500	456.702	80.004	19.996	103.140	19.799	4.524	0.559
755.000	456.964	80.005	19.995	103.140	19.797	4.604	0.552
755.500	457.236	80.005	19.995	103.141	19.800	4.412	0.538
756.000	457.511	80.003	19.995	103.141	19.799	4.483	0.540
756.500	457.776	80.004	19.994	103.141	19.796	4.667	0.544
757.000	458.041	80.005	19.994	103.141	19.801	4.332	0.535
757.500	458.317	80.004	19.995	103.140	19.801	4.350	0.535
758.000	458.628	80.005	19.996	103.140	19.800	4.453	0.564
758.500	458.880	80.003	19.995	103.140	19.799	4.490	0.575
759.000	459.195	80.005	19.995	103.140	19.799	4.481	0.565
759.500	459.465	80.003	19.996	103.138	19.797	4.613	0.576
760.000	459.728	80.006	19.995	103.138	19.806	3.981	0.559
760.500	460.016	80.005	19.994	103.137	19.802	4.313	0.542
761.000	460.295	80.004	19.996	103.136	19.802	4.259	0.558
761.500	460.545	80.003	19.996	103.136	19.805	4.097	0.548
762.000	460.813	80.004	19.995	103.137	19.800	4.404	0.524
762.500	461.081	80.004	19.996	103.136	19.800	4.413	0.527
763.000	461.334	80.002	19.998	103.137	19.802	4.300	0.528
763.500	461.608	80.004	19.996	103.137	19.805	4.084	0.524
764.000	461.888	80.003	19.997	103.137	19.807	3.964	0.541
764.500	462.155	80.003	19.996	103.138	19.804	4.145	0.551
765.000	462.398	80.003	19.996	103.139	19.806	3.987	0.528
765.500	462.660	80.002	19.996	103.140	19.807	3.968	0.508
766.000	463.028	80.002	19.997	103.140	19.807	3.959	0.567
766.500	463.228	80.004	19.996	103.140	19.809	3.797	0.599
767.001	463.453	80.003	19.995	103.140	19.808	3.894	0.496
767.501	463.748	80.004	19.996	103.140	19.807	3.965	0.473
768.000	464.029	80.003	19.997	103.140	19.809	3.827	0.548
768.500	464.296	80.003	19.995	103.141	19.809	3.812	0.562
769.000	464.551	80.004	19.996	103.141	19.811	3.693	0.535
769.500	464.823	80.004	19.997	103.142	19.807	3.940	0.524
770.000	465.065	80.002	19.998	103.143	19.809	3.775	0.521
770.500	465.337	80.003	19.995	103.143	19.810	3.747	0.514
771.000	465.642	80.002	19.997	103.142	19.808	3.875	0.546
771.500	465.898	80.004	19.996	103.143	19.808	3.866	0.569
772.000	466.125	80.002	19.995	103.142	19.810	3.724	0.522
772.501	466.406	80.003	19.996	103.141	19.812	3.609	0.496
773.000	466.669	80.003	19.997	103.138	19.810	3.698	0.526
773.500	466.931	80.004	19.995	103.136	19.817	3.258	0.534
774.000	467.212	80.003	19.995	103.135	19.814	3.476	0.534
774.500	467.455	80.003	19.995	103.136	19.811	3.631	0.533
775.000	467.744	80.005	19.995	103.136	19.812	3.596	0.528
775.500	467.988	80.005	19.995	103.139	19.812	3.596	0.533
776.000	468.259	80.004	19.995	103.140	19.813	3.545	0.524
776.500	468.573	80.004	19.995	103.142	19.812	3.612	0.549
777.000	468.819	80.005	19.995	103.141	19.813	3.558	0.572
777.500	469.049	80.004	19.995	103.141	19.816	3.316	0.518
778.000	469.333	80.004	19.995	103.141	19.813	3.528	0.495
778.500	469.597	80.005	19.994	103.141	19.811	3.638	0.531
779.000	469.870	80.005	19.995	103.140	19.813	3.502	0.542
779.500	470.124	80.006	19.994	103.142	19.812	3.579	0.532
780.000	470.389	80.005	19.994	103.142	19.813	3.514	0.523
780.500	470.659	80.005	19.995	103.142	19.813	3.538	0.527
781.000	470.909	80.005	19.995	103.143	19.816	3.344	0.527
781.500	471.152	80.005	19.995	103.143	19.813	3.547	0.506
782.000	471.430	80.006	19.993	103.142	19.815	3.400	0.506
782.500	471.688	80.006	19.994	103.142	19.810	3.745	0.529
783.000	471.932	80.006	19.993	103.141	19.812	3.620	0.519
783.500	472.213	80.005	19.994	103.140	19.812	3.569	0.514
784.000	472.452	80.005	19.994	103.137	19.813	3.500	0.523
784.500	472.733	80.006	19.994	103.135	19.811	3.638	0.520
785.000	473.004	80.004	19.995	103.135	19.814	3.452	0.536
785.500	473.258	80.006	19.994	103.133	19.809	3.774	0.539
786.000	473.516	80.005	19.995	103.134	19.813	3.493	0.518
786.500	473.804	80.005	19.994	103.139	19.812	3.580	0.529
787.000	474.056	80.005	19.995	103.137	19.813	3.519	0.543
787.500	474.339	80.005	19.994	103.134	19.811	3.660	0.538
788.000	474.619	80.004	19.994	103.132	19.811	3.649	0.550
788.500	474.840	80.005	19.995	103.128	19.816	3.286	0.532
789.001	475.140	80.005	19.996	103.128	19.814	3.452	0.510
789.500	475.388	80.005	19.995	103.132	19.814	3.480	0.534
790.000	475.655	80.004	19.994	103.133	19.816	3.329	0.532
790.500	475.884	80.004	19.994	103.136	19.816	3.351	0.506
791.000	476.171	80.004	19.993	103.138	19.812	3.574	0.506
791.500	476.433	80.004	19.996	103.137	19.813	3.520	0.532
792.000	476.682	80.003	19.995	103.137	19.813	3.519	0.530
792.500	476.909	80.003	19.994	103.139	19.812	3.565	0.494
793.000	477.177	80.003	19.995	103.140	19.816	3.344	0.486
793.500	477.421	80.003	19.995	103.137	19.815	3.390	0.504
794.000	477.707	80.004	19.995	103.136	19.815	3.407	0.521
794.500	477.932	80.004	19.994	103.128	19.818	3.159	0.520
795.000	478.196	80.003	19.995	103.127	19.816	3.338	0.500
795.500	478.438	80.004	19.995	103.124	19.816	3.342	0.497
796.000	478.684	80.004	19.995	103.124	19.816	3.301	0.497
796.500	479.000	80.004	19.994	103.123	19.816	3.345	0.525
797.000	479.225	80.004	19.995	103.128	19.817	3.243	0.551
797.500	479.484	80.004	19.994	103.128	19.816	3.297	0.513
798.000	479.774	80.004	19.995	103.127	19.815	3.366	0.517
798.500	480.014	80.004	19.995	103.127	19.816	3.319	0.540
799.000	480.285	80.004	19.994	103.131	19.816	3.341	0.521
799.500	480.503	80.004	19.995	103.133	19.817	3.274	0.500
800.000	480.737	80.005	19.995	103.130	19.814	3.422	0.470
800.500	481.017	80.005	19.995	103.128	19.818	3.170	0.483
801.000	481.281	80.004	19.994	103.127	19.815	3.383	0.529
801.500	481.506	80.006	19.995	103.120	19.817	3.280	0.516
802.000	481.757	80.005	19.994	103.117	19.821	2.977	0.482
802.500	482.041	80.005	19.996	103.118	19.818	3.163	0.506
803.001	482.282	80.007	19.995	103.117	19.819	3.116	0.530
803.500	482.530	80.007	19.994	103.117	19.820	3.053	0.507
804.000	482.822	80.007	19.993	103.119	19.819	3.090	0.514
804.500	483.046	80.006	19.994	103.118	19.819	3.110	0.528
805.000	483.279	80.006	19.994	103.115	19.817	3.241	0.487
805.500	483.526	80.007	19.995	103.118	19.818	3.164	0.468
806.000	483.774	80.007	19.995	103.119	19.817	3.233	0.487
806.500	484.016	80.007	19.994	103.117	19.819	3.131	0.493
807.000	484.273	80.007	19.994	103.115	19.817	3.263	0.495
807.500	484.544	80.007	19.993	103.113	19.818	3.159	0.513
808.000	484.769	80.006	19.993	103.109	19.818	3.167	0.512
808.500	485.030	80.008	19.994	103.107	19.821	2.973	0.492
809.000	485.262	80.005	19.995	103.108	19.819	3.081	0.490
809.500	485.492	80.006	19.995	103.109	19.819	3.077	0.477
810.000	485.742	80.007	19.995	103.111	19.820	3.038	0.471
810.500	486.005	80.004	19.994	103.113	19.822	2.935	0.496
811.000	486.199	80.005	19.993	103.113	19.823	2.842	0.485
811.500	486.475	80.006	19.993	103.113	19.822	2.872	0.463
812.000	486.736	80.008	19.994	103.117	19.821	2.971	0.504
812.500	486.964	80.021	19.996	103.121	19.821	2.993	0.513
813.000	487.183	80.022	19.997	103.120	19.821	2.952	0.468
813.500	487.443	80.012	19.999	103.122	19.824	2.784	0.463
814.000	487.676	80.005	19.994	103.119	19.822	2.902	0.486
814.500	487.932	80.004	19.995	103.115	19.822	2.919	0.491
815.000	488.173	80.004	19.996	103.109	19.819	3.098	0.493
815.500	488.436	80.003	19.994	103.107	19.823	2.828	0.500
816.000	488.655	80.003	19.994	103.105	19.821	2.956	0.493
816.500	488.914	80.004	19.994	103.104	19.824	2.750	0.480
817.000	489.172	80.006	19.994	103.104	19.820	3.029	0.497
817.500	489.430	80.004	19.994	103.107	19.822	2.936	0.517
818.000	489.648	80.003	19.995	103.109	19.823	2.811	0.496
818.500	489.894	80.004	19.995	103.113	19.823	2.839	0.469
819.000	490.121	80.005	19.995	103.116	19.823	2.843	0.468
819.500	490.405	80.004	19.995	103.115	19.825	2.724	0.493
820.000	490.628	80.004	19.996	103.112	19.824	2.753	0.509
820.500	490.867	80.004	19.994	103.110	19.825	2.692	0.484
821.000	491.140	80.004	19.994	103.108	19.824	2.796	0.487
821.500	491.367	80.003	19.995	103.108	19.828	2.463	0.506
822.000	491.618	80.004	19.994	103.112	19.825	2.690	0.489
822.500	491.873	80.004	19.993	103.115	19.825	2.686	0.492
823.000	492.109	80.002	19.993	103.115	19.826	2.639	0.498
823.500	492.377	80.003	19.996	103.113	19.826	2.615	0.497
824.000	492.643	80.003	19.995	103.110	19.827	2.576	0.519
824.500	492.892	80.004	19.995	103.107	19.826	2.643	0.525
825.000	493.148	80.003	19.994	103.108	19.824	2.740	0.510
825.500	493.334	80.003	19.995	103.112	19.821	2.950	0.473
826.000	493.641	80.004	19.996	103.118	19.824	2.742	0.467
826.500	493.890	80.004	19.994	103.125	19.825	2.665	0.524
827.000	494.151	80.003	19.995	103.128	19.827	2.542	0.533
827.500	494.442	80.004	19.994	103.131	19.824	2.740	0.531
828.000	494.663	80.003	19.995	103.133	19.827	2.557	0.532
828.500	494.873	80.003	19.995	103.133	19.826	2.645	0.472
829.000	495.154	80.002	19.997	103.132	19.828	2.505	0.461
829.500	495.394	80.004	19.997	103.135	19.826	2.593	0.506
830.000	495.667	80.003	19.997	103.134	19.828	2.496	0.517
830.500	495.924	80.004	19.996	103.130	19.830	2.337	0.522
831.000	496.144	80.004	19.996	103.131	19.832	2.185	0.504
831.500	496.411	80.003	19.996	103.128	19.827	2.567	0.482
832.000	496.640	80.004	19.995	103.124	19.829	2.401	0.491
832.500	496.913	80.003	19.995	103.122	19.827	2.542	0.499
833.000	497.157	80.003	19.995	103.119	19.831	2.297	0.510
833.500	497.391	80.004	19.997	103.114	19.830	2.377	0.497
834.000	497.622	80.004	19.996	103.112	19.830	2.349	0.471
834.500	497.861	80.004	19.997	103.109	19.828	2.496	0.468
835.000	498.141	80.004	19.996	103.108	19.830	2.377	0.494
835.500	498.428	80.004	19.995	103.108	19.833	2.131	0.543
836.000	498.639	80.003	19.995	103.106	19.831	2.312	0.533
836.500	498.885	80.004	19.996	103.105	19.831	2.310	0.478
837.000	499.103	80.004	19.996	103.105	19.832	2.217	0.461
837.500	499.337	80.004	19.996	103.105	19.831	2.289	0.458
838.000	499.620	80.004	19.996	103.105	19.831	2.261	0.485
838.500	499.853	80.005	19.995	103.105	19.833	2.146	0.517
839.000	500.088	80.005	19.995	103.106	19.831	2.259	0.492
839.500	500.319	80.005	19.995	103.105	19.830	2.343	0.467
840.000	500.518	80.004	19.995	103.106	19.833	2.144	0.448
840.500	500.822	80.004	19.995	103.106	19.832	2.183	0.466
841.000	501.054	80.005	19.994	103.106	19.834	2.064	0.520
841.500	501.298	80.004	19.995	103.107	19.831	2.310	0.506
842.000	501.513	80.005	19.994	103.111	19.832	2.200	0.468
842.500	501.739	80.003	19.996	103.111	19.831	2.265	0.450
843.000	502.016	80.003	19.995	103.112	19.831	2.300	0.472
843.500	502.272	80.003	19.994	103.113	19.833	2.159	0.518
844.000	502.501	80.004	19.994	103.112	19.832	2.192	0.509
844.500	502.752	80.004	19.994	103.108	19.833	2.177	0.482
845.000	502.984	80.003	19.995	103.109	19.832	2.194	0.482
845.500	503.192	80.003	19.994	103.110	19.834	2.067	0.462
846.000	503.428	80.003	19.995	103.115	19.830	2.328	0.442
846.500	503.675	80.003	19.996	103.117	19.832	2.190	0.463
847.000	503.930	80.003	19.996	103.118	19.832	2.228	0.492
847.500	504.160	80.002	19.994	103.117	19.830	2.367	0.493
848.000	504.421	80.003	19.994	103.115	19.827	2.576	0.488
848.500	504.654	80.003	19.995	103.110	19.828	2.475	0.492
849.000	504.932	80.003	19.995	103.111	19.829	2.386	0.502
849.500	505.152	80.002	19.995	103.111	19.832	2.213	0.505
850.000	505.348	80.003	19.996	103.112	19.829	2.444	0.457
850.500	505.590	80.003	19.996	103.116	19.829	2.410	0.427
851.000	505.833	80.003	19.994	103.115	19.829	2.453	0.461
851.500	506.120	80.003	19.994	103.112	19.828	2.457	0.508
852.000	506.335	80.002	19.995	103.111	19.828	2.458	0.516
852.500	506.513	80.002	19.994	103.110	19.832	2.214	0.447
853.000	506.791	80.003	19.996	103.106	19.829	2.406	0.424
853.500	507.011	80.003	19.994	103.106	19.828	2.516	0.478
854.000	507.289	80.002	19.996	103.105	19.830	2.345	0.498
854.500	507.532	80.003	19.996	103.105	19.831	2.311	0.509
855.000	507.769	80.004	19.996	103.105	19.830	2.328	0.501
855.500	507.959	80.002	19.996	103.105	19.829	2.401	0.453
856.000	508.221	80.003	19.995	103.107	19.833	2.172	0.439
856.500	508.450	80.004	19.996	103.111	19.831	2.274	0.472
857.000	508.682	80.003	19.996	103.110	19.835	2.025	0.476
857.500	508.907	80.004	19.995	103.111	19.830	2.369	0.459
858.000	509.154	80.005	19.995	103.111	19.832	2.239	0.465
858.500	509.395	80.003	19.996	103.113	19.830	2.367	0.480
859.000	509.615	80.003	19.996	103.111	19.829	2.399	0.474
859.500	509.853	80.003	19.996	103.111	19.828	2.470	0.459
860.000	510.104	80.003	19.996	103.111	19.829	2.403	0.474
860.500	510.281	80.003	19.994	103.112	19.828	2.457	0.459
861.000	510.536	80.004	19.996	103.108	19.831	2.304	0.431
861.500	510.781	80.003	19.996	103.106	19.827	2.531	0.466
862.000	510.998	80.004	19.996	103.106	19.832	2.209	0.481
862.500	511.220	80.004	19.996	103.106	19.831	2.296	0.451
863.000	511.399	80.005	19.996	103.107	19.832	2.201	0.420
863.500	511.668	80.003	19.995	103.106	19.830	2.341	0.424
864.000	511.910	80.005	19.996	103.106	19.834	2.043	0.480
864.500	512.109	80.004	19.995	103.107	19.827	2.527	0.476
865.000	512.327	80.005	19.995	103.108	19.832	2.198	0.429
865.500	512.551	80.004	19.995	103.107	19.830	2.335	0.430
866.000	512.778	80.004	19.996	103.107	19.831	2.278	0.447
866.500	513.019	80.003	19.995	103.107	19.830	2.367	0.459
867.000	513.259	80.003	19.996	103.106	19.830	2.326	0.475
867.500	513.493	80.004	19.994	103.107	19.829	2.416	0.477
868.000	513.725	80.004	19.994	103.107	19.831	2.304	0.470
868.500	513.965	80.004	19.996	103.106	19.834	2.080	0.469
869.000	514.246	80.003	19.995	103.109	19.832	2.190	0.496
869.500	514.453	80.004	19.995	103.111	19.831	2.298	0.505
870.000	514.690	80.005	19.995	103.108	19.833	2.164	0.467
870.500	514.900	80.004	19.995	103.108	19.831	2.256	0.446
871.000	515.153	80.004	19.995	103.108	19.830	2.338	0.455
871.500	515.390	80.004	19.995	103.106	19.833	2.122	0.477
872.000	515.608	80.004	19.994	103.103	19.832	2.204	0.473
872.500	515.842	80.004	19.994	103.103	19.830	2.332	0.454
873.000	516.076	80.005	19.994	103.104	19.830	2.364	0.460
873.500	516.304	80.005	19.994	103.105	19.828	2.473	0.465
874.000	516.516	80.005	19.995	103.105	19.829	2.425	0.451
874.500	516.770	80.004	19.994	103.104	19.828	2.460	0.453
875.001	517.029	80.004	19.995	103.104	19.827	2.533	0.490
875.500	517.231	80.005	19.995	103.102	19.831	2.263	0.487
876.000	517.465	80.005	19.994	103.101	19.832	2.209	0.448
876.500	517.718	80.004	19.993	103.103	19.829	2.407	0.461
877.000	517.959	80.003	19.994	103.105	19.829	2.388	0.490
877.500	518.192	80.005	19.994	103.109	19.829	2.397	0.484
878.000	518.421	80.004	19.994	103.110	19.829	2.392	0.468
878.500	518.656	80.004	19.994	103.111	19.828	2.472	0.463
879.000	518.927	80.004	19.994	103.110	19.830	2.330	0.485
879.500	519.169	80.004	19.995	103.108	19.832	2.219	0.509
880.000	519.393	80.005	19.995	103.109	19.831	2.295	0.490
880.500	519.643	80.004	19.994	103.113	19.834	2.071	0.470
881.000	519.904	80.004	19.994	103.116	19.831	2.315	0.492
881.500	520.127	80.003	19.995	103.119	19.832	2.179	0.497
882.000	520.393	80.004	19.994	103.124	19.831	2.278	0.486
882.500	520.633	80.005	19.994	103.123	19.831	2.263	0.498
883.000	520.865	80.003	19.995	103.120	19.831	2.250	0.489
883.500	521.123	80.005	19.994	103.117	19.832	2.185	0.481
884.000	521.377	80.006	19.994	103.114	19.833	2.168	0.502
884.500	521.635	80.006	19.995	103.109	19.834	2.062	0.512
885.000	521.869	80.005	19.994	103.108	19.835	2.040	0.502
885.500	522.106	80.006	19.995	103.111	19.833	2.164	0.481
886.000	522.338	80.006	19.995	103.116	19.832	2.233	0.470
886.500	522.555	80.005	19.994	103.119	19.835	1.989	0.459
887.000	522.831	80.006	19.994	103.120	19.837	1.840	0.471
887.500	523.073	80.006	19.995	103.118	19.835	2.038	0.506
888.000	523.326	80.005	19.994	103.116	19.835	2.026	0.507
888.500	523.579	80.007	19.995	103.110	19.835	1.991	0.500
889.000	523.818	80.005	19.995	103.113	19.837	1.885	0.499
889.500	524.042	80.006	19.995	103.116	19.835	1.991	0.478
890.000	524.299	80.007	19.995	103.122	19.838	1.797	0.472
890.500	524.570	80.006	19.995	103.123	19.838	1.827	0.504
891.000	524.816	80.004	19.995	103.124	19.833	2.127	0.522
891.500	525.067	80.006	19.994	103.121	19.834	2.068	0.507
892.000	525.293	80.005	19.994	103.123	19.834	2.105	0.487
892.500	525.549	80.007	19.994	103.119	19.837	1.881	0.480
893.000	525.794	80.005	19.994	103.117	19.836	1.947	0.492
893.500	526.054	80.005	19.994	103.118	19.837	1.874	0.502
894.000	526.301	80.004	19.994	103.120	19.835	2.040	0.506
894.500	526.565	80.005	19.994	103.116	19.832	2.187	0.509
895.000	526.792	80.003	19.995	103.116	19.834	2.109	0.501
895.500	527.042	80.003	19.995	103.117	19.833	2.163	0.484
896.000	527.324	80.003	19.995	103.117	19.834	2.067	0.505
896.500	527.580	80.004	19.995	103.115	19.836	1.965	0.535
897.000	527.821	80.004	19.994	103.115	19.837	1.868	0.518
897.500	528.086	80.003	19.995	103.114	19.834	2.101	0.502
898.000	528.387	80.003	19.994	103.111	19.835	2.021	0.536
898.500	528.630	80.003	19.995	103.108	19.836	1.971	0.554
899.000	528.868	80.003	19.996	103.107	19.836	1.935	0.513
899.500	529.149	80.004	19.994	103.106	19.833	2.148	0.500
900.000	529.361	80.003	19.996	103.109	19.841	1.604	0.506
900.500	529.626	80.004	19.994	103.111	19.840	1.691	0.485
901.000	529.853	80.005	19.995	103.115	19.837	1.838	0.484
901.500	530.142	80.003	19.996	103.118	19.837	1.840	0.504
902.000	530.424	80.004	19.995	103.122	19.836	1.928	0.544
902.500	530.653	80.003	19.995	103.128	19.837	1.846	0.541
903.000	530.890	80.003	19.995	103.128	19.836	1.945	0.489
903.500	531.160	80.003	19.995	103.126	19.839	1.729	0.487
904.000	531.434	80.002	19.994	103.125	19.834	2.068	0.525
904.500	531.691	80.004	19.994	103.125	19.837	1.870	0.537
905.000	531.968	80.003	19.994	103.122	19.838	1.812	0.533
905.500	532.190	80.004	19.995	103.120	19.835	2.025	0.517
906.000	532.462	80.002	19.994	103.119	19.834	2.062	0.497
906.500	532.734	80.003	19.995	103.116	19.833	2.153	0.519
907.000	532.975	80.004	19.993	103.111	19.836	1.909	0.529
907.500	533.265	80.004	19.993	103.107	19.835	2.023	0.522
908.000	533.490	80.002	19.995	103.108	19.835	1.978	0.523
908.500	533.756	80.003	19.994	103.108	19.834	2.069	0.503
909.000	534.019	80.003	19.993	103.110	19.836	1.961	0.510
909.500	534.267	80.003	19.994	103.114	19.836	1.907	0.520
910.000	534.550	80.004	19.996	103.114	19.836	1.937	0.521
910.500	534.819	80.003	19.994	103.114	19.834	2.058	0.541
911.000	535.111	80.003	19.994	103.116	19.835	2.014	0.556
911.500	535.365	80.004	19.995	103.114	19.835	1.999	0.553
912.000	535.593	80.005	19.995	103.112	19.833	2.166	0.514
912.500	535.850	80.002	19.994	103.116	19.833	2.121	0.484
913.000	536.151	80.003	19.993	103.122	19.836	1.922	0.522
913.500	536.426	80.003	19.994	103.124	19.833	2.138	0.567
914.000	536.646	80.004	19.995	103.124	19.831	2.291	0.535
914.500	536.984	80.003	19.994	103.123	19.834	2.090	0.527
915.000	537.175	80.003	19.994	103.118	19.834	2.073	0.543
915.500	537.454	80.004	19.995	103.114	19.836	1.963	0.500
916.000	537.726	80.002	19.995	103.111	19.834	2.057	0.511
916.500	537.999	80.004	19.994	103.110	19.834	2.058	0.548
917.000	538.256	80.003	19.994	103.110	19.836	1.937	0.537
917.500	538.500	80.003	19.994	103.111	19.833	2.123	0.516
918.000	538.759	80.004	19.996	103.108	19.835	2.001	0.502
918.500	539.027	80.002	19.995	103.107	19.834	2.071	0.515
919.000	539.302	80.003	19.995	103.108	19.834	2.097	0.535
919.500	539.568	80.002	19.996	103.113	19.833	2.144	0.542
920.000	539.847	80.003	19.995	103.118	19.836	1.967	0.543
920.500	540.082	80.002	19.995	103.121	19.833	2.138	0.530
921.000	540.345	80.003	19.994	103.125	19.832	2.205	0.506
921.500	540.568	80.003	19.994	103.125	19.836	1.909	0.492
922.000	540.856	80.003	19.994	103.119	19.833	2.125	0.498
922.500	541.152	80.003	19.995	103.112	19.836	1.952	0.547
923.000	541.414	80.002	19.995	103.110	19.834	2.105	0.571
923.500	541.676	80.003	19.995	103.108	19.835	2.000	0.541
924.000	541.945	80.002	19.995	103.113	19.831	2.300	0.527
924.500	542.186	80.002	19.994	103.114	19.833	2.129	0.520
925.000	542.451	80.002	19.995	103.116	19.835	1.999	0.508
925.500	542.711	80.001	19.994	103.120	19.836	1.937	0.516
926.000	542.978	80.001	19.995	103.122	19.838	1.812	0.526
926.500	543.226	80.002	19.994	103.123	19.833	2.135	0.521
927.000	543.475	80.001	19.994	103.126	19.836	1.928	0.506
927.500	543.772	80.003	19.995	103.128	19.833	2.133	0.522
928.000	544.003	80.004	19.995	103.124	19.834	2.053	0.537
928.500	544.289	80.001	19.995	103.120	19.835	2.010	0.522
929.000	544.513	80.002	19.995	103.119	19.834	2.081	0.514
929.500	544.796	80.001	19.994	103.120	19.837	1.896	0.509
930.000	545.047	80.004	19.995	103.117	19.836	1.928	0.520
930.500	545.319	80.002	19.994	103.117	19.834	2.058	0.528
931.000	545.564	80.002	19.996	103.119	19.837	1.900	0.520
931.500	545.827	80.003	19.995	103.114	19.837	1.844	0.513
932.000	546.094	80.002	19.995	103.113	19.834	2.081	0.519
932.500	546.350	80.002	19.995	103.115	19.835	2.040	0.526
933.000	546.601	80.002	19.996	103.116	19.834	2.060	0.515
933.500	546.882	80.003	19.995	103.114	19.837	1.859	0.520
934.000	547.132	80.004	19.995	103.113	19.833	2.110	0.532
934.500	547.376	80.003	19.995	103.110	19.836	1.969	0.512
935.000	547.648	80.004	19.995	103.110	19.836	1.971	0.504
935.500	547.926	80.003	19.995	103.115	19.836	1.965	0.533
936.000	548.183	80.003	19.995	103.116	19.836	1.909	0.542
936.501	548.432	80.004	19.995	103.117	19.838	1.799	0.521
937.001	548.682	80.003	19.994	103.117	19.836	1.906	0.503
937.500	548.952	80.005	19.994	103.117	19.834	2.090	0.510
938.000	549.232	80.003	19.995	103.117	19.836	1.960	0.535
938.500	549.466	80.004	19.995	103.117	19.837	1.857	0.532
939.000	549.729	80.004	19.995	103.117	19.834	2.055	0.505
939.500	549.999	80.005	19.994	103.117	19.834	2.073	0.515
940.000	550.255	80.005	19.995	103.114	19.836	1.917	0.530
940.500	550.514	80.005	19.994	103.111	19.836	1.943	0.521
941.000	550.764	80.004	19.996	103.113	19.835	1.978	0.512
941.500	551.027	80.005	19.995	103.117	19.835	2.001	0.511
942.000	551.267	80.005	19.995	103.122	19.836	1.941	0.508
942.500	551.569	80.005	19.995	103.122	19.837	1.896	0.523
943.000	551.786	80.004	19.994	103.118	19.836	1.954	0.530
943.500	552.087	80.004	19.994	103.113	19.836	1.948	0.518
944.000	552.334	80.006	19.994	103.111	19.837	1.857	0.533
944.500	552.573	80.004	19.994	103.112	19.836	1.904	0.517
945.000	552.852	80.004	19.995	103.115	19.835	1.993	0.502
945.500	553.133	80.004	19.994	103.116	19.834	2.091	0.539
946.000	553.352	80.005	19.994	103.119	19.835	2.024	0.530
946.500	553.626	80.004	19.995	103.123	19.834	2.061	0.496
947.000	553.912	80.004	19.995	103.122	19.836	1.904	0.526
947.500	554.164	80.005	19.996	103.122	19.836	1.926	0.549
948.000	554.427	80.004	19.995	103.129	19.836	1.967	0.527
948.500	554.669	80.004	19.994	103.127	19.838	1.791	0.510
949.000	554.967	80.003	19.995	103.125	19.840	1.668	0.523
949.500	555.215	80.004	19.996	103.124	19.836	1.931	0.543
950.000	555.470	80.003	19.997	103.127	19.839	1.750	0.524
950.500	555.764	80.002	19.996	103.126	19.838	1.818	0.526
951.000	556.010	80.004	19.996	103.127	19.837	1.863	0.544
951.500	556.279	80.003	19.996	103.126	19.839	1.753	0.528
952.000	556.522	80.003	19.996	103.126	19.836	1.916	0.514
952.500	556.772	80.004	19.996	103.125	19.838	1.827	0.502
953.000	557.052	80.003	19.996	103.124	19.839	1.736	0.511
953.500	557.310	80.002	19.996	103.124	19.839	1.717	0.534
954.000	557.573	80.003	19.997	103.122	19.836	1.919	0.530
954.500	557.811	80.003	19.996	103.124	19.840	1.689	0.511
955.000	558.124	80.003	19.996	103.128	19.837	1.866	0.526
955.500	558.379	80.002	19.996	103.131	19.837	1.896	0.560
956.000	558.607	80.003	19.996	103.115	19.838	1.783	0.526
956.500	558.900	80.003	19.996	103.097	19.839	1.699	0.502
957.000	559.141	80.003	19.996	103.081	19.835	2.008	0.527
957.500	559.427	80.004	19.995	103.065	19.837	1.885	0.531
958.000	559.696	80.003	19.997	103.057	19.840	1.634	0.541
958.500	559.921	80.003	19.996	103.091	19.840	1.664	0.524
959.000	560.200	80.003	19.996	103.136	19.835	2.003	0.499
959.500	560.482	80.003	19.996	103.159	19.839	1.736	0.533
960.000	560.701	80.002	19.996	103.173	19.840	1.690	0.531
960.501	560.979	80.003	19.995	103.181	19.838	1.812	0.499
961.000	561.283	80.004	19.996	103.162	19.840	1.689	0.539
961.500	561.536	80.003	19.995	103.132	19.837	1.891	0.569
962.000	561.817	80.004	19.997	103.120	19.837	1.851	0.546
962.500	562.058	80.004	19.995	103.113	19.837	1.848	0.528
963.000	562.321	80.004	19.996	103.107	19.841	1.619	0.513
963.500	562.597	80.005	19.994	103.106	19.839	1.699	0.522
964.000	562.836	80.005	19.994	103.113	19.837	1.902	0.527
964.500	563.096	80.006	19.995	103.116	19.838	1.786	0.506
965.000	563.344	80.004	19.994	103.117	19.838	1.773	0.503
965.500	563.612	80.005	19.994	103.118	19.838	1.770	0.513
966.000	563.854	80.006	19.993	103.119	19.839	1.742	0.514
966.500	564.122	80.005	19.995	103.117	19.838	1.818	0.510
967.000	564.380	80.005	19.994	103.116	19.838	1.772	0.517
967.500	564.653	80.006	19.995	103.118	19.839	1.716	0.528
968.000	564.910	80.005	19.993	103.119	19.841	1.624	0.531
968.500	565.182	80.005	19.994	103.121	19.839	1.732	0.530
969.000	565.454	80.007	19.994	103.123	19.841	1.587	0.537
969.500	565.684	80.006	19.994	103.127	19.842	1.522	0.523
970.000	565.958	80.005	19.995	103.129	19.839	1.716	0.503
970.500	566.201	80.005	19.995	103.128	19.842	1.541	0.510
971.000	566.498	80.005	19.994	103.130	19.838	1.796	0.529
971.500	566.744	80.006	19.995	103.123	19.838	1.792	0.541
972.000	566.996	80.005	19.995	103.119	19.838	1.779	0.521
972.500	567.251	80.006	19.995	103.117	19.838	1.769	0.503
973.000	567.495	80.003	19.993	103.115	19.838	1.782	0.503
973.500	567.788	80.005	19.995	103.111	19.840	1.682	0.518
974.000	568.033	80.002	19.995	103.111	19.838	1.807	0.538
974.500	568.250	80.004	19.994	103.112	19.837	1.866	0.500
975.001	568.541	80.003	19.994	103.109	19.836	1.924	0.485
975.501	568.813	80.003	19.995	103.110	19.839	1.723	0.536
976.000	569.076	80.004	19.994	103.118	19.839	1.743	0.549
976.500	569.330	80.004	19.994	103.124	19.839	1.706	0.526
977.000	569.591	80.002	19.995	103.123	19.839	1.702	0.516
977.500	569.834	80.003	19.995	103.124	19.841	1.607	0.510
978.000	570.064	80.003	19.994	103.127	19.841	1.557	0.489
978.500	570.357	80.003	19.995	103.121	19.841	1.602	0.498
979.000	570.613	80.003	19.994	103.119	19.841	1.566	0.535
979.500	570.863	80.003	19.994	103.119	19.840	1.661	0.527
980.000	571.096	80.003	19.995	103.122	19.839	1.730	0.495
980.500	571.382	80.002	19.994	103.123	19.841	1.622	0.501
981.000	571.613	80.003	19.994	103.125	19.839	1.756	0.518
981.500	571.879	80.002	19.995	103.123	19.840	1.691	0.507
982.000	572.147	80.004	19.995	103.123	19.839	1.764	0.516
982.500	572.389	80.003	19.995	103.120	19.837	1.835	0.522
983.000	572.691	80.003	19.995	103.118	19.840	1.671	0.527
983.500	572.934	80.002	19.994	103.114	19.840	1.673	0.544
984.001	573.174	80.003	19.993	103.113	19.841	1.613	0.514
984.500	573.411	80.002	19.995	103.110	19.837	1.883	0.480
985.000	573.687	80.003	19.993	103.110	19.839	1.744	0.496
985.500	573.926	80.002	19.995	103.109	19.837	1.865	0.514
986.000	574.165	80.003	19.995	103.108	19.841	1.568	0.496
986.500	574.452	80.002	19.995	103.109	19.839	1.756	0.502
987.000	574.660	80.003	19.995	103.111	19.837	1.851	0.511
987.500	574.964	80.003	19.995	103.111	19.841	1.598	0.504
988.000	575.222	80.003	19.994	103.110	19.840	1.663	0.537
988.500	575.473	80.002	19.994	103.110	19.837	1.851	0.536
989.000	575.680	80.003	19.994	103.110	19.838	1.782	0.484
989.500	575.987	80.002	19.994	103.109	19.839	1.751	0.486
990.000	576.229	80.002	19.995	103.108	19.837	1.889	0.532
990.500	576.442	80.002	19.994	103.108	19.839	1.738	0.503
991.000	576.702	80.002	19.994	103.107	19.839	1.736	0.464
991.500	576.993	80.002	19.994	103.106	19.841	1.600	0.512
992.000	577.202	80.003	19.996	103.107	19.839	1.756	0.525
992.500	577.483	80.003	19.994	103.107	19.839	1.714	0.495
993.000	577.716	80.004	19.994	103.107	19.839	1.756	0.502
993.500	577.926	80.003	19.994	103.108	19.836	1.930	0.478
994.000	578.198	80.004	19.994	103.110	19.837	1.889	0.462
994.500	578.428	80.002	19.994	103.114	19.837	1.898	0.492
995.000	578.672	80.004	19.994	103.119	19.840	1.661	0.489
995.500	578.962	80.004	19.994	103.121	19.840	1.674	0.504
996.000	579.177	80.003	19.994	103.121	19.837	1.864	0.519
996.500	579.433	80.004	19.994	103.118	19.839	1.697	0.488
997.000	579.698	80.003	19.994	103.113	19.839	1.697	0.496
997.500	579.906	80.001	19.994	103.110	19.838	1.822	0.497
998.000	580.162	80.003	19.993	103.108	19.842	1.505	0.469
998.500	580.379	80.002	19.995	103.109	19.839	1.710	0.469
999.000	580.622	80.003	19.994	103.108	19.840	1.663	0.466
999.500	580.905	80.002	19.995	103.109	19.837	1.892	0.493
1000.000	581.149	80.004	19.995	103.111	19.839	1.749	0.527
1000.500	581.404	80.004	19.994	103.112	19.839	1.714	0.513
1001.000	581.642	80.005	19.994	103.116	19.841	1.570	0.496
1001.500	581.892	80.004	19.995	103.117	19.842	1.555	0.490
1002.000	582.100	80.003	19.995	103.116	19.842	1.501	0.473
1002.500	582.404	80.003	19.995	103.112	19.843	1.423	0.485
1003.000	582.657	80.005	19.995	103.111	19.842	1.544	0.534
1003.500	582.879	80.004	19.995	103.109	19.843	1.458	0.516
1004.000	583.125	80.002	19.995	103.110	19.842	1.537	0.472
1004.500	583.391	80.002	19.996	103.112	19.843	1.438	0.490
1005.000	583.644	80.003	19.996	103.111	19.843	1.434	0.515
1005.500	583.825	80.004	19.995	103.109	19.841	1.598	0.476
1006.000	584.085	80.003	19.994	103.109	19.843	1.423	0.437
1006.500	584.331	80.003	19.996	103.109	19.845	1.298	0.474
1007.000	584.581	80.004	19.995	103.112	19.843	1.445	0.501
1007.500	584.811	80.004	19.996	103.115	19.843	1.442	0.488
1008.000	585.061	80.002	19.996	103.115	19.845	1.319	0.480
1008.500	585.321	80.003	19.994	103.113	19.843	1.443	0.495
1009.000	585.554	80.002	19.995	103.110	19.845	1.330	0.501
1009.500	585.778	80.004	19.998	103.106	19.843	1.481	0.475
1010.000	586.037	80.003	19.996	103.104	19.841	1.568	0.470
1010.500	586.281	80.003	19.996	103.105	19.846	1.263	0.493
1011.000	586.517	80.002	19.995	103.109	19.846	1.270	0.491
1011.500	586.756	80.002	19.995	103.115	19.844	1.358	0.478
1012.000	587.008	80.002	19.995	103.116	19.841	1.572	0.483
1012.500	587.272	80.002	19.996	103.119	19.845	1.332	0.503
1013.000	587.496	80.004	19.995	103.120	19.844	1.373	0.502
1013.500	587.751	80.003	19.995	103.121	19.842	1.497	0.484
1014.000	587.958	80.003	19.996	103.116	19.846	1.253	0.471
1014.500	588.227	80.002	19.995	103.113	19.845	1.339	0.469
1015.000	588.449	80.003	19.995	103.110	19.842	1.520	0.483
1015.500	588.709	80.003	19.996	103.108	19.845	1.322	0.486
1016.000	588.950	80.004	19.996	103.104	19.846	1.244	0.492
1016.500	589.201	80.003	19.996	103.104	19.844	1.412	0.497
1017.000	589.440	80.004	19.995	103.104	19.844	1.401	0.491
1017.500	589.696	80.004	19.995	103.104	19.845	1.302	0.492
1018.000	589.905	80.002	19.996	103.103	19.842	1.510	0.480
1018.500	590.206	80.003	19.995	103.104	19.843	1.434	0.488
1019.000	590.438	80.002	19.996	103.103	19.840	1.639	0.522
1019.500	590.655	80.004	19.996	103.102	19.842	1.507	0.491
1020.000	590.892	80.004	19.995	103.102	19.840	1.669	0.451
1020.500	591.119	80.004	19.996	103.102	19.843	1.445	0.459
1021.000	591.423	80.004	19.996	103.102	19.843	1.460	0.498
1021.500	591.630	80.005	19.995	103.103	19.842	1.531	0.521
1022.000	591.864	80.003	19.996	103.102	19.841	1.611	0.476
1022.500	592.108	80.004	19.995	103.102	19.843	1.428	0.460
1023.000	592.346	80.005	19.995	103.102	19.842	1.540	0.480
1023.501	592.612	80.006	19.994	103.101	19.841	1.579	0.492
1024.001	592.827	80.006	19.995	103.100	19.840	1.654	0.492
1024.500	593.070	80.004	19.995	103.101	19.844	1.374	0.470
1025.000	593.332	80.006	19.995	103.101	19.842	1.503	0.482
1025.500	593.570	80.005	19.994	103.102	19.841	1.581	0.502
1026.000	593.821	80.004	19.995	103.101	19.840	1.630	0.494
1026.500	594.064	80.007	19.995	103.103	19.842	1.555	0.492
1027.000	594.334	80.005	19.995	103.104	19.841	1.619	0.504
1027.500	594.566	80.006	19.995	103.104	19.840	1.637	0.507
1028.000	594.802	80.005	19.994	103.104	19.844	1.362	0.485
1028.500	595.073	80.005	19.995	103.104	19.841	1.607	0.488
1029.000	595.321	80.005	19.994	103.103	19.843	1.430	0.513
1029.500	595.566	80.004	19.995	103.102	19.843	1.451	0.506
1030.000	595.824	80.005	19.995	103.103	19.843	1.468	0.498
1030.500	596.089	80.004	19.995	103.106	19.844	1.414	0.513
1031.000	596.319	80.003	19.995	103.107	19.843	1.423	0.509
1031.500	596.559	80.003	19.995	103.107	19.841	1.613	0.482
1032.000	596.815	80.004	19.995	103.107	19.841	1.574	0.483
1032.500	597.047	80.004	19.995	103.107	19.845	1.347	0.493
1033.000	597.306	80.003	19.994	103.105	19.842	1.501	0.490
1033.500	597.525	80.004	19.995	103.104	19.843	1.466	0.484
1034.000	597.781	80.004	19.994	103.104	19.845	1.334	0.477
1034.500	598.022	80.003	19.994	103.104	19.843	1.421	0.486
1035.000	598.296	80.004	19.994	103.103	19.842	1.527	0.506
1035.500	598.514	80.005	19.994	103.104	19.846	1.246	0.503
1036.000	598.759	80.004	19.995	103.104	19.844	1.365	0.477
1036.500	599.023	80.003	19.995	103.105	19.843	1.482	0.486
1037.000	599.259	80.003	19.995	103.105	19.843	1.441	0.504
1037.500	599.496	80.003	19.996	103.105	19.844	1.389	0.486
1038.000	599.805	80.003	19.995	103.108	19.846	1.279	0.510
1038.500	600.043	80.003	19.994	103.108	19.845	1.289	0.547
1039.000	600.273	80.004	19.996	103.109	19.846	1.248	0.508
1039.500	600.519	80.003	19.995	103.111	19.844	1.393	0.472
1040.000	600.759	80.004	19.995	103.111	19.842	1.499	0.481
1040.500	601.012	80.004	19.996	103.108	19.845	1.347	0.490
1041.000	601.282	80.004	19.996	103.108	19.842	1.540	0.508
1041.500	601.541	80.003	19.995	103.109	19.844	1.404	0.526
1042.000	601.741	80.003	19.995	103.109	19.841	1.572	0.494
1042.500	602.025	80.003	19.995	103.108	19.843	1.482	0.471
1043.000	602.286	80.004	19.996	103.107	19.843	1.430	0.514
1043.500	602.531	80.003	19.995	103.107	19.845	1.341	0.525
