Repository: ulfsri/fsri_materials_database

# Materials and Products Database

## 01_Data

Raw data generated from each apparatus are included here in plain-text format. The data is organized first by material, next by the short name of test apparatus used, and where applicable additional filtering by test settings.

### material.json

Each material directory contains a json file of the same name as the material. This file links the data stored in the repository as well as data and graphs produced by the accompanying scripts (__02_Scripts__) to the respective landing page for the material on the front-end website.

File: 01_Data/Bean_Bag_Chair_Beads/MCC/Bean_Bag_Chair_Beads_MCC_30K_min_220315_R1.txt (part 3 of 4)
T Correction Coefficients:	0	1.024463	0
Time Shift (s):	14
*
Time (s)	Temperature (C)	N2 flow rate (cc/min)	O2 flow rate (cc/min)	Flow Rate (cc/min)	Oxygen (%)	HRR (W/g)	Heating rate (C/s)
694.000	418.487	80.015	19.992	104.113	14.071	419.129	0.461
694.500	418.706	80.008	19.994	104.090	14.052	420.464	0.487
695.000	418.972	80.009	19.992	104.093	14.029	422.046	0.494
695.500	419.177	80.015	19.994	104.095	14.007	423.588	0.478
696.000	419.431	80.020	19.992	104.064	13.995	424.501	0.465
696.500	419.665	80.020	19.993	104.069	13.974	425.998	0.474
697.000	419.954	80.011	19.991	104.077	13.961	426.862	0.505
697.500	420.130	80.014	19.993	104.052	13.942	428.336	0.493
698.000	420.400	80.003	19.995	104.054	13.935	428.823	0.455
698.500	420.667	80.015	19.995	104.066	13.924	429.473	0.492
699.000	420.920	80.010	19.994	104.044	13.916	430.212	0.529
699.500	421.170	80.015	19.994	104.038	13.908	430.880	0.512
700.000	421.430	80.023	19.992	104.059	13.896	431.732	0.507
700.500	421.635	80.020	19.992	104.056	13.895	431.793	0.487
701.000	421.886	80.008	19.995	104.063	13.890	432.198	0.460
701.500	422.077	80.009	19.994	104.096	13.887	432.291	0.449
702.000	422.337	80.019	19.994	104.117	13.883	432.454	0.446
702.500	422.580	80.014	19.995	104.108	13.879	432.722	0.477
703.000	422.833	80.009	19.995	104.119	13.881	432.642	0.499
703.500	423.056	80.017	19.993	104.132	13.881	432.491	0.486
704.000	423.328	80.011	19.994	104.122	13.882	432.396	0.485
704.500	423.524	80.019	19.994	104.109	13.891	431.781	0.482
705.000	423.800	80.014	19.993	104.128	13.893	431.627	0.470
705.500	424.040	80.012	19.994	104.130	13.905	430.744	0.494
706.000	424.260	80.016	19.994	104.113	13.915	430.073	0.488
706.500	424.514	80.008	19.994	104.114	13.932	428.889	0.467
707.000	424.772	80.017	19.992	104.133	13.933	428.883	0.493
707.500	425.013	80.022	19.993	104.129	13.937	428.706	0.506
708.000	425.282	80.011	19.993	104.117	13.942	428.469	0.504
708.500	425.552	80.014	19.994	104.135	13.949	428.147	0.524
709.000	425.798	80.018	19.992	104.134	13.961	427.353	0.528
709.500	426.027	80.021	19.992	104.117	13.975	426.502	0.495
710.000	426.249	80.014	19.993	104.146	13.997	424.846	0.463
710.500	426.530	80.015	19.992	104.179	14.028	422.720	0.477
711.000	426.770	80.008	19.993	104.179	14.055	420.726	0.512
711.500	426.986	80.000	19.995	104.169	14.092	418.056	0.489
712.000	427.276	80.018	19.992	104.185	14.129	415.383	0.481
712.500	427.543	80.021	19.994	104.161	14.173	412.211	0.532
713.000	427.774	80.012	19.992	104.127	14.212	409.384	0.528
713.500	427.993	80.005	19.993	104.127	14.255	406.354	0.474
714.000	428.284	79.988	19.995	104.130	14.295	403.471	0.480
714.500	428.534	80.008	19.994	104.108	14.340	400.280	0.526
715.000	428.769	80.013	19.992	104.104	14.384	397.120	0.513
715.500	429.041	80.012	19.993	104.103	14.424	394.263	0.496
716.000	429.270	80.010	19.994	104.103	14.476	390.581	0.504
716.500	429.502	80.014	19.994	104.096	14.518	387.620	0.481
717.000	429.762	80.017	19.993	104.097	14.568	384.035	0.477
717.500	430.005	80.011	19.993	104.099	14.612	381.013	0.497
718.000	430.262	80.007	19.995	104.117	14.666	377.151	0.501
718.500	430.537	80.013	19.994	104.140	14.718	373.383	0.516
719.000	430.791	80.008	19.994	104.172	14.771	369.655	0.531
719.500	431.043	80.019	19.993	104.223	14.825	365.856	0.517
720.000	431.279	79.999	19.994	104.235	14.881	361.813	0.497
720.500	431.497	80.014	19.993	104.266	14.936	357.939	0.471
721.000	431.793	80.014	19.994	104.250	14.999	353.436	0.484
721.500	432.057	80.019	19.992	104.262	15.058	349.193	0.537
722.000	432.303	80.006	19.994	104.239	15.119	344.885	0.535
722.500	432.551	80.017	19.992	104.236	15.180	340.507	0.502
723.000	432.827	80.021	19.992	104.219	15.244	335.955	0.509
723.501	433.067	80.010	19.993	104.207	15.305	331.597	0.520
724.001	433.335	80.020	19.992	104.199	15.370	326.986	0.512
724.500	433.566	80.015	19.995	104.192	15.431	322.668	0.504
725.000	433.837	80.010	19.995	104.186	15.499	317.829	0.501
725.500	434.097	80.015	19.992	104.184	15.567	312.994	0.517
726.000	434.379	80.014	19.993	104.183	15.632	308.380	0.536
726.500	434.627	80.011	19.995	104.170	15.696	303.788	0.536
727.000	434.922	80.014	19.994	104.182	15.764	298.956	0.537
727.500	435.156	80.003	19.994	104.184	15.824	294.678	0.536
728.000	435.439	80.011	19.993	104.174	15.896	289.614	0.523
728.500	435.688	80.017	19.995	104.191	15.967	284.554	0.524
729.000	435.926	80.002	19.996	104.190	16.029	280.180	0.509
729.500	436.226	80.008	19.994	104.180	16.099	275.164	0.513
730.000	436.454	80.014	19.993	104.183	16.166	270.410	0.533
730.500	436.695	80.018	19.994	104.184	16.236	265.469	0.499
731.000	436.942	80.015	19.994	104.172	16.305	260.552	0.479
731.500	437.215	80.004	19.994	104.172	16.371	255.841	0.504
732.000	437.446	80.013	19.994	104.166	16.436	251.259	0.512
732.500	437.809	80.012	19.994	104.159	16.507	246.233	0.549
733.000	438.012	80.011	19.993	104.149	16.579	241.134	0.580
733.500	438.291	80.011	19.994	104.145	16.652	235.931	0.524
734.000	438.547	80.004	19.995	104.139	16.715	231.458	0.509
734.500	438.824	79.998	19.995	104.135	16.779	226.923	0.534
735.000	439.051	80.012	19.994	104.131	16.852	221.732	0.518
735.500	439.337	80.023	19.993	104.128	16.914	217.279	0.509
736.000	439.594	80.021	19.993	104.122	16.983	212.426	0.528
736.500	439.829	80.011	19.995	104.116	17.052	207.552	0.517
737.000	440.135	80.013	19.993	104.111	17.120	202.691	0.516
737.500	440.390	80.014	19.995	104.106	17.188	197.857	0.551
738.000	440.665	80.013	19.993	104.103	17.253	193.294	0.546
738.500	440.910	80.009	19.993	104.100	17.319	188.588	0.525
739.000	441.183	80.017	19.993	104.098	17.384	183.950	0.519
739.500	441.397	80.017	19.997	104.099	17.447	179.473	0.502
740.000	441.700	80.026	19.997	104.097	17.511	174.962	0.502
740.500	441.987	80.017	19.996	104.095	17.571	170.697	0.554
741.000	442.204	80.011	19.997	104.094	17.634	166.202	0.547
741.500	442.525	80.012	19.995	104.086	17.691	162.140	0.522
742.000	442.730	80.020	19.994	104.080	17.747	158.184	0.532
742.500	443.014	80.011	19.995	104.079	17.803	154.206	0.507
743.000	443.270	80.013	19.994	104.079	17.862	150.036	0.514
743.500	443.552	80.011	19.995	104.075	17.918	146.053	0.539
744.000	443.813	80.014	19.995	104.075	17.976	141.984	0.541
744.500	444.106	80.003	19.995	104.073	18.026	138.394	0.549
745.000	444.355	80.020	19.995	104.067	18.079	134.685	0.548
745.500	444.607	80.013	19.995	104.063	18.136	130.622	0.521
746.000	444.850	80.005	19.995	104.061	18.183	127.291	0.498
746.500	445.158	80.016	19.993	104.058	18.232	123.826	0.523
747.000	445.417	80.004	19.995	104.057	18.283	120.184	0.559
747.500	445.645	80.015	19.996	104.055	18.324	117.252	0.527
748.000	445.955	80.022	19.994	104.051	18.374	113.729	0.513
748.500	446.194	80.015	19.993	104.051	18.420	110.489	0.543
749.000	446.438	80.019	19.995	104.049	18.460	107.646	0.516
749.500	446.769	80.013	19.994	104.043	18.503	104.562	0.529
750.000	446.982	80.012	19.995	104.039	18.551	101.152	0.559
750.500	447.268	80.010	19.995	104.037	18.592	98.279	0.521
751.000	447.566	80.018	19.993	104.031	18.634	95.261	0.542
751.500	447.769	80.004	19.996	104.026	18.673	92.547	0.542
752.000	448.055	80.005	19.998	104.020	18.706	90.164	0.495
752.500	448.359	80.008	19.995	104.015	18.747	87.283	0.540
753.000	448.624	80.018	19.991	104.011	18.780	84.969	0.579
753.500	448.866	80.022	19.994	104.005	18.814	82.532	0.538
754.000	449.131	80.019	19.992	104.002	18.848	80.112	0.507
754.500	449.382	80.013	19.995	104.000	18.883	77.613	0.512
755.000	449.658	80.012	19.995	103.998	18.914	75.424	0.521
755.500	449.944	80.023	19.990	103.996	18.948	72.999	0.544
756.000	450.202	80.017	19.993	103.998	18.973	71.241	0.553
756.500	450.439	80.008	19.994	103.997	19.000	69.378	0.520
757.000	450.715	80.019	19.995	103.995	19.029	67.260	0.504
757.500	450.946	80.020	19.992	103.991	19.059	65.199	0.510
758.000	451.239	80.022	19.992	103.986	19.085	63.298	0.515
758.500	451.501	80.014	19.995	103.977	19.110	61.562	0.539
759.000	451.765	80.016	19.993	103.968	19.135	59.787	0.541
759.500	452.049	80.014	19.996	103.961	19.159	58.094	0.537
760.000	452.280	80.011	19.996	103.954	19.186	56.192	0.531
760.500	452.534	80.017	19.994	103.948	19.204	54.899	0.500
761.000	452.828	80.017	19.994	103.943	19.224	53.486	0.517
761.500	453.074	80.007	19.994	103.942	19.245	51.956	0.544
762.000	453.293	80.003	19.996	103.942	19.263	50.729	0.503
762.500	453.584	80.017	19.992	103.946	19.288	48.932	0.488
763.000	453.823	80.013	19.995	103.949	19.306	47.668	0.520
763.500	454.089	80.000	19.996	103.948	19.328	46.096	0.517
764.000	454.373	80.015	19.994	103.940	19.344	45.001	0.527
764.500	454.627	80.010	19.995	103.935	19.360	43.834	0.544
765.000	454.878	80.018	19.994	103.924	19.377	42.635	0.521
765.500	455.141	80.006	19.996	103.915	19.391	41.670	0.509
766.000	455.453	80.005	19.995	103.909	19.412	40.188	0.545
766.500	455.749	80.028	19.992	103.907	19.422	39.478	0.592
767.000	455.966	80.015	19.994	103.908	19.437	38.363	0.561
767.500	456.218	80.022	19.993	103.908	19.452	37.316	0.491
768.000	456.486	80.014	19.992	103.910	19.468	36.202	0.494
768.500	456.728	80.017	19.996	103.912	19.482	35.234	0.515
769.000	456.934	80.012	19.995	103.910	19.491	34.538	0.479
769.500	457.239	80.012	19.996	103.907	19.504	33.637	0.479
770.000	457.503	80.009	19.993	103.905	19.512	33.060	0.540
770.500	457.786	80.013	19.994	103.897	19.531	31.749	0.558
771.000	458.029	80.014	19.994	103.893	19.538	31.224	0.536
771.500	458.299	80.013	19.995	103.895	19.552	30.215	0.520
772.000	458.571	80.009	19.996	103.889	19.557	29.878	0.528
772.500	458.827	80.009	19.996	103.883	19.573	28.747	0.535
773.000	459.082	79.998	19.997	103.879	19.582	28.098	0.519
773.500	459.370	80.021	19.994	103.871	19.590	27.588	0.527
774.000	459.610	80.025	19.994	103.866	19.604	26.567	0.536
774.500	459.876	80.020	19.993	103.866	19.609	26.220	0.517
775.000	460.087	80.020	19.994	103.870	19.617	25.622	0.491
775.500	460.339	80.007	19.997	103.873	19.626	25.044	0.470
776.000	460.641	80.011	19.995	103.875	19.631	24.669	0.508
776.500	460.869	80.007	19.994	103.871	19.643	23.838	0.542
777.000	461.111	80.013	19.995	103.868	19.652	23.176	0.500
777.500	461.370	80.014	19.996	103.864	19.657	22.802	0.486
778.000	461.648	80.015	19.992	103.862	19.666	22.176	0.519
778.500	461.933	80.008	19.995	103.861	19.668	22.023	0.550
779.000	462.159	80.010	19.996	103.861	19.678	21.361	0.537
779.500	462.445	80.015	19.993	103.861	19.682	21.083	0.511
780.000	462.694	80.012	19.994	103.858	19.693	20.266	0.524
780.500	462.966	80.015	19.993	103.852	19.698	19.898	0.528
781.000	463.184	80.014	19.994	103.849	19.707	19.315	0.505
781.500	463.459	80.011	19.994	103.844	19.713	18.891	0.492
782.000	463.726	80.018	19.994	103.838	19.720	18.378	0.518
782.500	463.916	80.013	19.995	103.834	19.727	17.856	0.499
783.000	464.236	80.025	19.991	103.834	19.725	17.990	0.483
783.500	464.464	80.012	19.993	103.835	19.736	17.235	0.529
784.000	464.741	80.009	19.994	103.834	19.738	17.118	0.527
784.500	464.947	80.019	19.993	103.832	19.744	16.694	0.494
785.000	465.167	80.014	19.996	103.832	19.745	16.607	0.454
785.500	465.484	80.016	19.994	103.831	19.752	16.080	0.481
786.000	465.734	80.009	19.994	103.828	19.760	15.509	0.552
786.500	466.008	80.016	19.994	103.826	19.761	15.477	0.546
787.000	466.233	80.012	19.994	103.828	19.763	15.337	0.511
787.500	466.510	80.021	19.992	103.827	19.774	14.527	0.500
788.000	466.772	80.024	19.991	103.828	19.777	14.359	0.520
788.500	467.003	80.007	19.994	103.830	19.780	14.146	0.516
789.001	467.241	80.014	19.992	103.829	19.789	13.520	0.481
789.500	467.488	80.020	19.992	103.829	19.790	13.424	0.477
790.000	467.755	80.017	19.992	103.830	19.796	12.994	0.500
790.500	467.998	80.006	19.994	103.827	19.801	12.621	0.512
791.000	468.239	80.006	19.993	103.822	19.804	12.440	0.496
791.500	468.498	80.012	19.993	103.822	19.805	12.390	0.492
792.000	468.788	80.024	19.992	103.820	19.809	12.070	0.525
792.500	469.019	80.018	19.991	103.821	19.814	11.720	0.535
793.000	469.283	80.006	19.994	103.825	19.823	11.097	0.508
793.500	469.523	80.016	19.992	103.827	19.823	11.066	0.499
794.000	469.772	80.025	19.992	103.831	19.826	10.892	0.496
794.500	470.021	80.004	19.997	103.832	19.836	10.198	0.494
795.000	470.323	80.024	19.992	103.828	19.837	10.114	0.525
795.500	470.565	80.016	19.992	103.832	19.840	9.860	0.547
796.000	470.796	80.004	19.995	103.835	19.848	9.336	0.508
796.500	471.074	80.011	19.993	103.832	19.848	9.313	0.491
797.000	471.296	80.007	19.993	103.835	19.853	8.941	0.505
797.500	471.553	80.005	19.995	103.841	19.860	8.472	0.489
798.000	471.812	80.004	19.993	103.838	19.861	8.377	0.497
798.501	472.068	80.006	19.993	103.840	19.871	7.674	0.516
799.000	472.272	80.009	19.992	103.843	19.872	7.599	0.488
799.500	472.543	80.013	19.994	103.841	19.878	7.183	0.468
800.000	472.795	80.018	19.994	103.845	19.874	7.482	0.499
800.500	473.052	80.012	19.994	103.852	19.878	7.158	0.516
801.000	473.332	80.003	19.995	103.853	19.888	6.460	0.522
801.500	473.555	80.013	19.994	103.860	19.896	5.907	0.520
802.000	473.805	80.014	19.994	103.869	19.896	5.925	0.488
802.500	474.069	80.011	19.992	103.870	19.896	5.952	0.493
803.000	474.316	80.020	19.991	103.869	19.902	5.472	0.513
803.500	474.586	80.007	19.994	103.873	19.903	5.440	0.514
804.000	474.834	80.013	19.995	103.872	19.908	5.061	0.517
804.500	475.102	80.008	19.995	103.869	19.910	4.938	0.517
805.000	475.340	80.010	19.995	103.868	19.910	4.957	0.511
805.500	475.583	80.017	19.994	103.868	19.913	4.731	0.494
806.000	475.824	80.020	19.993	103.866	19.916	4.520	0.482
806.500	476.064	80.009	19.995	103.862	19.914	4.646	0.483
807.000	476.313	80.012	19.994	103.857	19.919	4.305	0.485
807.500	476.607	80.013	19.992	103.857	19.914	4.671	0.516
808.000	476.884	80.009	19.993	103.856	19.922	4.065	0.557
808.500	477.129	80.017	19.993	103.853	19.918	4.392	0.546
809.000	477.354	80.014	19.993	103.857	19.920	4.187	0.496
809.500	477.596	80.017	19.994	103.865	19.923	3.987	0.469
810.000	477.882	80.018	19.993	103.863	19.923	4.039	0.498
810.500	478.109	80.014	19.993	103.858	19.926	3.762	0.520
811.000	478.370	80.013	19.994	103.854	19.922	4.082	0.500
811.500	478.627	80.012	19.993	103.851	19.925	3.834	0.503
812.000	478.880	80.015	19.992	103.844	19.926	3.768	0.514
812.501	479.205	80.010	19.995	103.841	19.931	3.474	0.544
813.000	479.452	80.012	19.992	103.844	19.932	3.402	0.575
813.500	479.647	80.002	19.995	103.848	19.926	3.799	0.507
814.000	479.907	80.014	19.994	103.843	19.925	3.898	0.449
814.500	480.149	80.017	19.993	103.841	19.928	3.664	0.479
815.000	480.382	80.004	19.996	103.836	19.927	3.695	0.488
815.500	480.701	80.010	19.994	103.830	19.927	3.753	0.513
816.000	480.928	80.018	19.992	103.824	19.927	3.739	0.549
816.500	481.167	80.024	19.991	103.826	19.932	3.348	0.506
817.000	481.427	80.006	19.994	103.828	19.934	3.251	0.483
817.500	481.718	80.014	19.993	103.832	19.936	3.115	0.525
818.000	481.950	80.014	19.993	103.840	19.936	3.100	0.536
818.500	482.194	80.011	19.993	103.840	19.936	3.061	0.499
819.000	482.457	80.006	19.995	103.842	19.936	3.102	0.492
819.500	482.684	80.019	19.993	103.838	19.933	3.270	0.499
820.000	482.927	80.004	19.995	103.836	19.932	3.357	0.480
820.500	483.186	79.999	19.995	103.830	19.933	3.322	0.486
821.000	483.456	80.012	19.994	103.825	19.936	3.063	0.516
821.500	483.684	80.010	19.993	103.823	19.935	3.187	0.514
822.000	483.958	80.015	19.992	103.824	19.934	3.216	0.500
822.500	484.193	80.009	19.993	103.826	19.932	3.336	0.505
823.000	484.420	80.015	19.992	103.825	19.931	3.430	0.485
823.500	484.712	80.011	19.992	103.831	19.935	3.177	0.490
824.000	484.954	80.006	19.993	103.832	19.939	2.894	0.527
824.500	485.223	80.015	19.993	103.831	19.936	3.097	0.523
825.000	485.477	80.021	19.990	103.829	19.933	3.272	0.517
825.500	485.672	80.011	19.993	103.835	19.936	3.059	0.486
826.000	485.978	80.016	19.993	103.834	19.937	3.001	0.475
826.500	486.197	80.016	19.994	103.835	19.941	2.748	0.513
827.000	486.438	80.014	19.994	103.839	19.934	3.249	0.493
827.500	486.714	80.021	19.993	103.839	19.942	2.662	0.488
828.000	486.917	80.016	19.993	103.837	19.938	2.929	0.498
828.500	487.227	80.013	19.994	103.836	19.939	2.842	0.496
829.000	487.456	80.020	19.992	103.834	19.935	3.160	0.526
829.500	487.705	80.010	19.993	103.832	19.940	2.825	0.508
830.000	487.942	80.006	19.995	103.830	19.940	2.805	0.482
830.500	488.209	80.014	19.994	103.829	19.941	2.724	0.495
831.000	488.490	80.015	19.994	103.830	19.942	2.666	0.526
831.500	488.716	80.015	19.995	103.831	19.942	2.697	0.527
832.000	488.978	80.015	19.994	103.834	19.939	2.891	0.498
832.500	489.236	80.010	19.995	103.840	19.941	2.767	0.504
833.000	489.466	80.020	19.995	103.838	19.946	2.412	0.504
833.500	489.763	80.009	19.994	103.825	19.944	2.503	0.507
834.000	490.035	80.014	19.995	103.816	19.946	2.400	0.548
834.500	490.260	80.013	19.995	103.811	19.941	2.757	0.533
835.000	490.512	80.019	19.994	103.809	19.942	2.677	0.486
835.500	490.731	80.010	19.997	103.818	19.942	2.668	0.474
836.000	491.020	80.014	19.994	103.831	19.940	2.782	0.490
836.500	491.239	80.012	19.994	103.843	19.944	2.519	0.508
837.000	491.479	80.009	19.995	103.848	19.941	2.755	0.483
837.500	491.757	80.019	19.993	103.847	19.939	2.884	0.489
838.000	492.007	80.014	19.996	103.840	19.941	2.708	0.523
838.500	492.288	80.019	19.992	103.841	19.941	2.760	0.530
839.000	492.533	80.009	19.997	103.841	19.941	2.706	0.529
839.500	492.817	80.018	19.993	103.835	19.944	2.505	0.527
840.000	493.048	80.012	19.995	103.832	19.939	2.873	0.522
840.500	493.302	80.019	19.993	103.829	19.945	2.445	0.500
841.000	493.556	80.014	19.993	103.824	19.939	2.910	0.497
841.500	493.810	80.013	19.996	103.824	19.936	3.072	0.508
842.000	494.062	80.018	19.993	103.831	19.940	2.803	0.507
842.501	494.321	80.010	19.994	103.839	19.939	2.909	0.508
843.000	494.598	80.007	19.993	103.847	19.941	2.700	0.523
843.500	494.880	80.016	19.995	103.853	19.940	2.807	0.548
844.000	495.116	80.004	19.996	103.841	19.941	2.722	0.539
844.500	495.339	80.020	19.995	103.835	19.936	3.082	0.488
845.001	495.609	80.011	19.996	103.834	19.937	3.030	0.476
845.500	495.845	80.011	19.996	103.835	19.941	2.747	0.500
846.000	496.132	80.008	19.996	103.834	19.934	3.212	0.514
846.500	496.371	80.013	19.994	103.838	19.940	2.799	0.525
847.000	496.632	80.021	19.994	103.840	19.940	2.780	0.513
847.500	496.871	80.016	19.992	103.834	19.939	2.844	0.500
848.000	497.138	80.025	19.999	103.821	19.939	2.884	0.503
848.500	497.407	80.007	19.994	103.809	19.945	2.457	0.521
849.000	497.641	80.012	19.999	103.811	19.942	2.692	0.519
849.500	497.878	80.014	19.993	103.810	19.942	2.676	0.487
850.000	498.120	80.014	19.994	103.815	19.942	2.641	0.475
850.500	498.410	80.015	19.994	103.820	19.943	2.564	0.506
851.000	498.624	80.017	19.992	103.821	19.940	2.792	0.518
851.500	498.883	80.020	19.992	103.822	19.943	2.585	0.489
852.000	499.126	80.016	19.994	103.824	19.943	2.571	0.488
852.500	499.408	80.014	19.995	103.814	19.943	2.600	0.513
853.000	499.657	80.015	19.993	103.811	19.944	2.537	0.528
853.500	499.878	80.015	19.993	103.818	19.944	2.527	0.501
854.000	500.164	80.002	19.994	103.820	19.943	2.564	0.488
854.500	500.403	80.015	19.993	103.817	19.940	2.816	0.516
855.000	500.645	80.010	19.993	103.821	19.945	2.479	0.504
855.500	500.939	80.014	19.994	103.827	19.942	2.634	0.509
856.000	501.132	80.015	19.994	103.827	19.943	2.563	0.511
856.500	501.399	80.013	19.994	103.825	19.943	2.617	0.473
857.000	501.638	80.017	19.996	103.820	19.944	2.532	0.483
857.500	501.914	80.014	19.993	103.817	19.947	2.301	0.510
858.000	502.128	80.011	19.994	103.816	19.945	2.485	0.503
858.500	502.398	80.016	19.991	103.816	19.942	2.660	0.487
859.000	502.632	80.010	19.992	103.824	19.944	2.507	0.494
859.500	502.933	80.012	19.991	103.842	19.943	2.592	0.519
860.000	503.119	80.012	19.995	103.854	19.943	2.603	0.511
860.500	503.372	80.017	19.996	103.860	19.941	2.758	0.463
861.000	503.623	80.009	19.994	103.862	19.945	2.448	0.471
861.501	503.899	80.015	19.993	103.859	19.943	2.616	0.516
862.000	504.125	80.014	19.994	103.850	19.945	2.421	0.515
862.500	504.396	80.021	19.991	103.844	19.950	2.113	0.500
863.000	504.677	80.011	19.997	103.833	19.945	2.471	0.524
863.500	504.905	80.013	19.994	103.819	19.943	2.591	0.530
864.000	505.169	80.015	19.993	103.809	19.945	2.479	0.501
864.500	505.414	80.014	19.994	103.800	19.950	2.115	0.501
865.000	505.623	80.010	19.994	103.796	19.945	2.421	0.482
865.500	505.922	80.013	19.994	103.801	19.944	2.506	0.481
866.000	506.156	80.018	19.992	103.808	19.949	2.175	0.520
866.500	506.401	80.013	19.995	103.816	19.948	2.214	0.506
867.000	506.641	80.012	19.991	103.821	19.948	2.262	0.482
867.500	506.977	80.013	19.993	103.821	19.948	2.239	0.531
868.000	507.167	80.018	19.993	103.821	19.945	2.477	0.551
868.500	507.394	80.011	19.993	103.824	19.944	2.537	0.472
869.000	507.667	80.013	19.998	103.822	19.948	2.250	0.459
869.500	507.955	80.014	19.994	103.822	19.950	2.107	0.530
870.000	508.156	80.015	19.993	103.816	19.948	2.260	0.524
870.501	508.434	80.013	19.994	103.811	19.947	2.336	0.484
871.001	508.690	80.012	19.992	103.808	19.945	2.437	0.507
871.500	508.960	80.015	19.996	103.803	19.949	2.187	0.530
872.000	509.176	80.016	19.995	103.796	19.949	2.148	0.506
872.500	509.450	80.014	19.991	103.796	19.947	2.281	0.488
873.000	509.715	80.006	19.995	103.799	19.950	2.123	0.515
873.501	509.949	80.008	19.993	103.795	19.951	2.047	0.519
874.001	510.208	80.007	19.996	103.795	19.951	2.009	0.496
874.500	510.457	80.010	19.994	103.794	19.954	1.811	0.501
875.000	510.682	80.008	19.997	103.794	19.951	2.030	0.491
875.500	510.988	80.010	19.994	103.793	19.947	2.284	0.502
876.000	511.225	80.014	19.997	103.796	19.946	2.351	0.537
876.500	511.462	80.011	19.997	103.801	19.947	2.307	0.509
877.000	511.670	80.013	19.994	103.801	19.949	2.136	0.460
877.500	511.990	80.014	19.995	103.800	19.951	2.026	0.487
878.000	512.217	80.010	19.996	103.797	19.952	1.933	0.538
878.500	512.517	80.016	19.994	103.792	19.951	2.055	0.537
879.000	512.723	80.018	19.988	103.788	19.950	2.078	0.516
879.500	513.000	80.008	19.988	103.793	19.950	2.121	0.495
880.000	513.250	80.014	19.993	103.799	19.948	2.250	0.505
880.500	513.517	80.012	19.994	103.804	19.949	2.138	0.522
881.000	513.782	80.012	19.996	103.808	19.946	2.345	0.525
881.500	513.975	80.011	19.995	103.814	19.946	2.407	0.496
882.000	514.263	80.015	19.995	103.812	19.949	2.161	0.469
882.500	514.487	80.013	19.993	103.806	19.946	2.409	0.496
883.000	514.778	80.007	19.994	103.802	19.945	2.448	0.514
883.500	515.031	80.015	19.994	103.800	19.947	2.322	0.530
884.000	515.290	80.013	19.991	103.801	19.949	2.167	0.528
884.500	515.535	80.013	19.999	103.802	19.949	2.169	0.508
885.000	515.819	80.011	19.992	103.808	19.948	2.226	0.516
885.500	516.083	80.013	19.993	103.814	19.946	2.350	0.539
886.000	516.329	80.002	19.995	103.815	19.945	2.464	0.529
886.500	516.560	80.012	19.993	103.809	19.952	1.945	0.493
887.000	516.818	80.013	19.994	103.806	19.946	2.373	0.483
887.500	517.105	80.013	19.996	103.808	19.953	1.902	0.517
888.000	517.345	80.012	19.996	103.809	19.951	2.045	0.536
888.500	517.637	80.011	19.993	103.809	19.943	2.586	0.530
889.000	517.858	80.015	19.995	103.807	19.948	2.208	0.523
889.500	518.109	80.003	19.995	103.805	19.947	2.336	0.492
890.000	518.391	80.011	19.992	103.796	19.947	2.286	0.502
890.500	518.645	80.008	19.995	103.790	19.948	2.212	0.534
891.000	518.874	80.016	19.991	103.788	19.951	2.049	0.509
891.500	519.137	80.016	19.994	103.790	19.950	2.080	0.487
892.000	519.384	80.010	19.993	103.793	19.953	1.908	0.501
892.500	519.634	80.014	19.998	103.797	19.950	2.065	0.503
893.000	519.915	80.010	19.995	103.799	19.947	2.315	0.514
893.500	520.165	80.014	19.994	103.804	19.946	2.410	0.531
894.000	520.431	80.014	19.993	103.803	19.949	2.156	0.524
894.500	520.649	80.014	19.994	103.804	19.948	2.235	0.500
895.000	520.919	80.015	19.994	103.810	19.949	2.152	0.486
895.500	521.157	80.014	19.993	103.813	19.950	2.086	0.498
896.000	521.404	80.015	19.993	103.812	19.948	2.216	0.497
896.500	521.677	80.010	19.994	103.813	19.947	2.338	0.503
897.000	521.927	80.013	19.993	103.811	19.948	2.212	0.521
897.500	522.194	80.016	19.993	103.804	19.948	2.262	0.520
898.000	522.424	80.012	19.994	103.804	19.948	2.229	0.507
898.500	522.700	80.005	19.995	103.804	19.948	2.226	0.502
899.000	522.926	80.014	19.995	103.807	19.945	2.476	0.504
899.500	523.217	80.013	19.995	103.809	19.948	2.226	0.509
900.000	523.516	80.020	19.991	103.810	19.949	2.191	0.553
900.500	523.737	80.020	19.992	103.809	19.948	2.259	0.555
901.000	523.985	80.013	19.995	103.815	19.952	1.968	0.495
901.500	524.266	80.009	19.995	103.814	19.947	2.336	0.499
902.000	524.508	80.008	19.993	103.813	19.949	2.191	0.526
902.500	524.779	80.013	19.991	103.815	19.947	2.342	0.518
903.000	525.005	80.014	19.994	103.814	19.948	2.212	0.505
903.500	525.280	80.015	19.992	103.811	19.947	2.301	0.499
904.000	525.537	80.011	19.994	103.814	19.952	1.983	0.516
904.500	525.796	80.011	19.994	103.813	19.946	2.394	0.524
905.000	526.055	80.012	19.994	103.812	19.948	2.256	0.517
905.500	526.349	80.019	19.993	103.807	19.946	2.353	0.535
906.000	526.554	80.012	19.994	103.804	19.946	2.373	0.526
906.500	526.776	80.016	19.992	103.797	19.948	2.231	0.463
907.000	527.070	80.014	19.993	103.796	19.952	1.974	0.472
907.501	527.299	80.015	19.994	103.794	19.944	2.551	0.519
908.000	527.552	80.008	19.996	103.801	19.946	2.349	0.502
908.501	527.828	80.016	19.993	103.805	19.946	2.348	0.506
909.001	528.046	80.014	19.994	103.810	19.946	2.365	0.512
909.500	528.321	80.015	19.994	103.814	19.945	2.470	0.494
910.000	528.555	80.011	19.995	103.820	19.946	2.373	0.501
910.500	528.850	80.014	19.993	103.820	19.946	2.350	0.519
911.000	529.050	80.009	19.995	103.821	19.945	2.468	0.512
911.500	529.332	80.018	19.993	103.819	19.948	2.212	0.488
912.000	529.587	80.008	19.994	103.821	19.945	2.416	0.509
912.500	529.825	80.010	19.993	103.820	19.944	2.499	0.515
913.000	530.127	80.014	19.994	103.820	19.944	2.491	0.516
913.500	530.362	80.007	19.992	103.817	19.946	2.381	0.538
914.000	530.635	80.019	19.994	103.817	19.947	2.303	0.523
914.500	530.868	80.013	19.995	103.813	19.949	2.138	0.507
915.000	531.119	80.011	19.994	103.812	19.950	2.063	0.495
915.500	531.364	80.011	19.994	103.807	19.953	1.856	0.489
916.000	531.636	80.015	19.988	103.804	19.946	2.379	0.506
916.500	531.898	80.013	19.997	103.805	19.948	2.237	0.526
917.000	532.177	80.009	19.994	103.801	19.954	1.846	0.537
917.500	532.396	80.014	19.990	103.798	19.948	2.210	0.519
918.000	532.646	80.013	19.995	103.800	19.951	2.005	0.484
918.500	532.928	80.017	19.989	103.803	19.950	2.082	0.501
919.000	533.139	80.012	19.995	103.806	19.947	2.286	0.513
919.500	533.425	80.012	19.995	103.812	19.950	2.111	0.495
920.000	533.708	80.015	19.994	103.817	19.949	2.173	0.532
920.500	533.897	80.018	19.995	103.822	19.943	2.596	0.520
921.000	534.182	80.020	19.992	103.822	19.946	2.379	0.473
921.500	534.416	80.011	19.994	103.821	19.944	2.534	0.497
922.000	534.685	80.012	19.993	103.821	19.947	2.276	0.511
922.500	534.930	80.011	19.993	103.822	19.951	2.040	0.508
923.000	535.206	80.016	19.993	103.821	19.946	2.386	0.518
923.500	535.448	80.014	19.988	103.820	19.946	2.392	0.520
924.000	535.704	80.012	19.998	103.819	19.947	2.299	0.508
924.500	535.977	80.011	19.994	103.818	19.943	2.619	0.513
925.000	536.223	80.011	19.993	103.816	19.943	2.559	0.524
925.500	536.473	80.014	19.994	103.812	19.950	2.080	0.507
926.000	536.748	80.014	19.993	103.815	19.947	2.274	0.510
926.500	536.982	80.012	19.993	103.817	19.945	2.415	0.517
927.000	537.243	80.014	19.993	103.820	19.944	2.493	0.502
927.500	537.518	80.015	19.990	103.815	19.950	2.096	0.516
928.000	537.772	80.012	19.993	103.813	19.947	2.317	0.533
928.500	538.042	80.013	19.993	103.811	19.946	2.404	0.526
929.000	538.310	80.011	19.998	103.810	19.947	2.286	0.531
929.500	538.532	80.013	19.993	103.809	19.945	2.448	0.514
930.000	538.799	80.014	19.993	103.812	19.948	2.251	0.490
930.500	539.061	80.012	19.993	103.816	19.949	2.201	0.509
931.000	539.309	80.016	19.996	103.818	19.946	2.356	0.519
931.500	539.582	80.010	19.991	103.817	19.945	2.468	0.516
932.000	539.835	80.018	19.991	103.817	19.946	2.348	0.524
932.500	540.061	80.010	19.993	103.822	19.947	2.315	0.502
933.000	540.310	80.013	19.995	103.819	19.946	2.359	0.477
933.501	540.580	80.015	19.991	103.817	19.948	2.228	0.498
934.000	540.805	80.010	19.996	103.818	19.943	2.557	0.507
934.500	541.040	80.004	19.995	103.817	19.949	2.140	0.478
935.000	541.295	80.010	19.992	103.814	19.944	2.487	0.475
935.500	541.564	80.010	19.994	103.818	19.944	2.541	0.506
936.000	541.838	80.014	19.993	103.820	19.951	2.042	0.533
936.500	542.062	80.010	20.002	103.816	19.946	2.353	0.521
937.000	542.338	80.014	19.994	103.812	19.948	2.220	0.499
937.500	542.567	80.010	19.996	103.813	19.942	2.648	0.502
938.000	542.886	80.013	19.993	103.810	19.944	2.508	0.527
938.500	543.098	80.011	19.992	103.809	19.947	2.316	0.539
939.000	543.357	80.015	19.993	103.809	19.950	2.121	0.501
939.500	543.603	80.009	20.002	103.812	19.947	2.299	0.488
940.000	543.867	80.011	19.993	103.813	19.946	2.400	0.507
940.500	544.122	80.013	19.993	103.815	19.949	2.158	0.514
941.000	544.370	80.014	19.991	103.816	19.948	2.222	0.511
941.500	544.618	80.009	19.998	103.819	19.947	2.336	0.500
942.000	544.862	80.012	19.990	103.821	19.946	2.412	0.494
942.500	545.127	80.008	19.996	103.821	19.943	2.619	0.501
943.000	545.396	80.017	19.991	103.819	19.942	2.650	0.522
943.500	545.631	80.013	19.995	103.817	19.946	2.387	0.519
944.000	545.914	80.012	19.993	103.816	19.944	2.553	0.511
944.500	546.110	80.008	19.995	103.816	19.944	2.530	0.498
945.000	546.374	80.014	19.993	103.816	19.943	2.567	0.469
945.500	546.626	80.016	19.994	103.817	19.943	2.574	0.488
946.000	546.859	80.013	19.994	103.816	19.943	2.625	0.501
946.500	547.148	80.014	19.994	103.813	19.949	2.193	0.504
947.000	547.425	80.012	19.994	103.812	19.946	2.356	0.544
947.500	547.644	80.012	19.993	103.808	19.950	2.081	0.531
948.000	547.936	80.012	19.995	103.805	19.946	2.350	0.504
948.500	548.172	80.010	19.996	103.803	19.941	2.751	0.520
949.000	548.402	80.013	19.994	103.803	19.951	2.051	0.497
949.500	548.675	80.011	19.995	103.804	19.944	2.553	0.485
950.000	548.918	80.011	19.995	103.806	19.945	2.418	0.509
950.500	549.193	80.007	20.002	103.805	19.945	2.431	0.516
951.000	549.433	80.012	19.997	103.808	19.951	2.001	0.516
951.500	549.667	80.014	19.995	103.808	19.954	1.815	0.494
952.000	549.953	80.013	19.994	103.805	19.944	2.501	0.497
952.500	550.183	80.015	19.995	103.809	19.944	2.532	0.518
953.000	550.455	80.013	19.999	103.813	19.946	2.392	0.509
953.500	550.713	80.014	19.996	103.814	19.945	2.421	0.516
954.000	550.933	80.018	19.993	103.817	19.946	2.400	0.504
954.500	551.215	80.015	19.990	103.821	19.943	2.582	0.490
955.000	551.457	80.016	19.993	103.822	19.944	2.555	0.513
955.500	551.696	80.017	19.992	103.821	19.948	2.261	0.502
956.000	551.928	80.013	19.994	103.822	19.944	2.539	0.476
956.500	552.193	80.016	19.992	103.822	19.942	2.632	0.484
957.000	552.444	80.017	19.994	103.825	19.942	2.673	0.507
957.500	552.670	80.013	19.993	103.823	19.945	2.423	0.497
958.000	552.950	80.014	19.991	103.822	19.944	2.526	0.491
958.500	553.205	80.017	19.993	103.823	19.942	2.665	0.520
959.000	553.462	80.015	19.994	103.823	19.945	2.415	0.523
959.500	553.718	80.014	19.992	103.823	19.942	2.644	0.512
960.000	553.970	80.014	19.993	103.821	19.941	2.740	0.511
960.500	554.219	80.016	19.994	103.824	19.945	2.485	0.505
961.000	554.475	80.015	19.994	103.823	19.939	2.890	0.503
961.500	554.737	80.017	19.993	103.823	19.946	2.353	0.511
962.000	555.006	80.014	19.993	103.823	19.944	2.508	0.525
962.500	555.263	80.014	19.994	103.824	19.944	2.551	0.529
963.000	555.486	80.014	19.994	103.823	19.947	2.336	0.503
963.500	555.754	80.012	19.995	103.820	19.947	2.318	0.485
964.000	556.012	80.011	19.993	103.820	19.945	2.419	0.509
964.500	556.296	80.011	20.000	103.820	19.946	2.369	0.534
965.000	556.512	80.015	20.000	103.819	19.947	2.330	0.521
965.500	556.784	80.010	19.991	103.819	19.947	2.319	0.494
966.000	557.024	80.012	19.995	103.822	19.943	2.619	0.500
966.500	557.258	80.012	19.993	103.820	19.947	2.336	0.493
967.000	557.526	80.012	19.993	103.817	19.945	2.439	0.488
967.500	557.774	80.012	19.994	103.818	19.944	2.512	0.509
968.000	558.051	80.010	19.998	103.818	19.946	2.388	0.521
968.500	558.285	80.011	19.994	103.816	19.946	2.369	0.518
969.000	558.526	80.012	19.996	103.815	19.943	2.574	0.492
969.500	558.810	80.010	19.998	103.815	19.947	2.299	0.500
970.000	559.051	80.012	19.995	103.808	19.950	2.129	0.526
970.500	559.286	80.010	19.991	103.804	19.946	2.379	0.501
971.000	559.540	80.016	19.994	103.800	19.943	2.559	0.482
971.500	559.754	80.011	19.996	103.800	19.939	2.857	0.478
972.000	560.025	80.011	19.994	103.797	19.942	2.638	0.477
972.500	560.295	80.010	19.995	103.800	19.944	2.536	0.513
973.000	560.545	80.011	19.994	103.802	19.941	2.706	0.530
973.500	560.768	80.012	19.996	103.807	19.945	2.462	0.496
974.000	561.037	80.005	19.997	103.806	19.943	2.568	0.482
974.500	561.345	80.012	19.993	103.809	19.943	2.603	0.534
975.000	561.537	80.010	19.999	103.812	19.942	2.658	0.539
975.500	561.826	80.013	19.997	103.809	19.939	2.902	0.491
976.000	562.080	80.012	19.995	103.810	19.940	2.772	0.512
976.500	562.325	80.010	19.991	103.812	19.944	2.503	0.521
977.000	562.552	80.008	20.000	103.815	19.943	2.623	0.486
977.501	562.860	80.009	19.992	103.816	19.940	2.780	0.503
978.000	563.107	80.010	20.003	103.821	19.943	2.602	0.545
978.500	563.359	80.011	19.999	103.815	19.943	2.611	0.527
979.000	563.578	80.009	19.990	103.813	19.948	2.264	0.485
979.500	563.833	80.016	19.994	103.811	19.944	2.510	0.472
980.000	564.120	80.010	19.998	103.813	19.944	2.535	0.508
980.500	564.370	80.009	19.994	103.814	19.939	2.870	0.540
981.001	564.571	80.011	19.996	103.820	19.941	2.735	0.494
981.500	564.814	80.013	19.997	103.823	19.944	2.526	0.447
982.000	565.090	80.011	19.992	103.826	19.941	2.760	0.481
982.500	565.328	80.012	19.997	103.822	19.939	2.894	0.516
983.000	565.624	80.013	19.995	103.818	19.945	2.477	0.524
983.500	565.829	80.016	19.990	103.814	19.942	2.642	0.518
984.000	566.106	80.015	19.991	103.810	19.939	2.845	0.492
984.500	566.362	80.014	19.988	103.809	19.944	2.547	0.507
985.000	566.565	80.012	19.994	103.811	19.945	2.429	0.496
985.500	566.824	80.014	19.990	103.814	19.943	2.598	0.460
986.000	567.085	80.014	19.992	103.813	19.947	2.292	0.491
986.500	567.356	80.013	19.997	103.816	19.943	2.590	0.526
987.000	567.594	80.013	19.995	103.816	19.946	2.400	0.521
987.500	567.828	80.011	19.995	103.818	19.948	2.210	0.490
988.000	568.104	80.014	19.994	103.820	19.946	2.350	0.491
988.500	568.360	80.014	19.992	103.824	19.943	2.602	0.521
989.000	568.558	80.015	19.993	103.826	19.945	2.441	0.493
989.500	568.806	80.012	19.998	103.824	19.946	2.367	0.450
990.000	569.067	80.013	19.993	103.820	19.949	2.193	0.478
990.500	569.354	80.012	19.999	103.817	19.947	2.330	0.529
991.000	569.577	80.014	19.994	103.811	19.947	2.313	0.529
991.500	569.832	80.010	19.994	103.808	19.947	2.303	0.493
992.000	570.080	80.013	19.995	103.809	19.944	2.491	0.490
992.500	570.346	80.013	19.993	103.809	19.946	2.389	0.509
993.000	570.603	80.013	19.994	103.807	19.942	2.642	0.519
993.500	570.836	80.009	19.992	103.811	19.952	1.933	0.506
994.000	571.100	80.012	19.999	103.814	19.945	2.423	0.493
994.500	571.329	80.009	19.997	103.813	19.950	2.086	0.495
995.000	571.587	80.007	19.997	103.814	19.947	2.307	0.490
995.500	571.853	80.011	19.992	103.817	19.948	2.247	0.505
996.000	572.111	80.012	19.992	103.820	19.944	2.507	0.524
996.500	572.387	80.011	19.997	103.819	19.944	2.507	0.529
997.000	572.636	80.009	19.990	103.820	19.950	2.125	0.530
997.500	572.901	80.012	19.989	103.821	19.945	2.439	0.520
998.000	573.130	80.010	19.991	103.821	19.946	2.413	0.505
998.500	573.376	80.011	19.993	103.820	19.945	2.475	0.485
999.000	573.657	80.013	19.991	103.820	19.946	2.359	0.501
999.500	573.927	80.013	19.988	103.822	19.950	2.092	0.539
1000.000	574.190	80.007	19.995	103.822	19.942	2.628	0.542
1000.500	574.450	80.008	19.997	103.822	19.941	2.747	0.528
1001.000	574.678	80.011	20.004	103.821	19.945	2.415	0.505
1001.500	574.996	80.012	19.995	103.820	19.944	2.489	0.517
1002.000	575.296	80.013	19.994	103.822	19.945	2.441	0.582
1002.500	575.465	80.012	19.995	103.824	19.948	2.266	0.543
1003.000	575.774	80.014	19.988	103.827	19.948	2.251	0.474
1003.500	576.029	80.010	19.991	103.827	19.945	2.452	0.522
1004.000	576.279	80.010	19.993	103.829	19.944	2.549	0.535
1004.500	576.508	80.008	19.992	103.828	19.946	2.394	0.492
1005.000	576.750	80.011	19.990	103.825	19.947	2.286	0.475
1005.500	577.048	80.019	19.990	103.826	19.944	2.489	0.505
1006.000	577.288	80.014	19.994	103.828	19.946	2.413	0.539
1006.500	577.497	80.015	19.990	103.827	19.947	2.293	0.494
1007.000	577.783	80.011	19.992	103.826	19.946	2.350	0.472
1007.500	578.040	80.014	19.993	103.822	19.947	2.307	0.519
1008.000	578.306	80.015	19.991	103.817	19.946	2.392	0.533
1008.500	578.599	80.017	19.995	103.812	19.948	2.257	0.541
1009.000	578.856	80.013	19.990	103.810	19.946	2.387	0.555
1009.500	579.084	80.007	20.000	103.811	19.950	2.077	0.518
1010.000	579.327	80.011	19.995	103.813	19.950	2.080	0.478
1010.500	579.586	80.013	19.994	103.814	19.947	2.313	0.486
1011.000	579.840	80.012	19.993	103.813	19.949	2.140	0.507
1011.500	580.086	80.015	19.993	103.813	19.948	2.247	0.507
1012.000	580.343	80.012	19.996	103.809	19.952	1.943	0.501
1012.500	580.595	80.014	19.989	103.809	19.946	2.396	0.506
1013.000	580.830	80.010	19.987	103.811	19.949	2.193	0.498
1013.500	581.117	80.016	19.998	103.817	19.947	2.288	0.504
1014.000	581.367	80.009	19.997	103.817	19.948	2.257	0.530
1014.500	581.589	80.012	19.993	103.818	19.941	2.722	0.505
1015.000	581.835	80.005	19.998	103.821	19.949	2.197	0.470
1015.500	582.113	80.011	19.994	103.820	19.954	1.801	0.496
1016.000	582.388	80.014	19.994	103.815	19.948	2.268	0.539
1016.500	582.644	80.012	19.995	103.813	19.947	2.328	0.542
1017.000	582.859	80.013	19.993	103.811	19.947	2.288	0.501
1017.500	583.144	80.011	19.994	103.810	19.947	2.290	0.485
1018.000	583.427	80.010	19.990	103.811	19.947	2.297	0.534
1018.500	583.653	80.012	19.993	103.814	19.946	2.396	0.539
1019.000	583.914	80.011	19.998	103.818	19.942	2.660	0.498
1019.500	584.174	80.015	19.993	103.821	19.942	2.660	0.504
1020.001	584.393	80.009	19.989	103.821	19.947	2.324	0.500
1020.500	584.662	80.013	19.994	103.819	19.949	2.189	0.483
1021.000	584.926	80.017	19.990	103.816	19.947	2.282	0.511
1021.500	585.196	80.012	19.991	103.815	19.947	2.299	0.534
1022.000	585.465	80.020	19.992	103.814	19.950	2.096	0.536
1022.500	585.688	80.015	19.993	103.817	19.950	2.131	0.516
1023.000	585.951	80.016	19.994	103.820	19.944	2.507	0.489
1023.500	586.207	80.015	19.991	103.820	19.946	2.350	0.502
1024.001	586.473	80.015	19.990	103.819	19.945	2.460	0.521
1024.501	586.714	80.010	19.997	103.821	19.943	2.607	0.514
1025.001	586.958	80.008	19.989	103.818	19.945	2.458	0.496
1025.501	587.217	80.014	19.993	103.816	19.945	2.468	0.494
1026.001	587.445	80.013	19.996	103.817	19.943	2.582	0.495
1026.500	587.721	80.014	19.995	103.816	19.947	2.278	0.496
1027.000	587.940	80.016	19.993	103.815	19.945	2.441	0.500
1027.500	588.183	80.015	19.992	103.817	19.946	2.414	0.478
1028.000	588.496	80.013	19.993	103.820	19.943	2.563	0.509
1028.501	588.794	80.012	19.994	103.822	19.945	2.456	0.584
1029.001	589.005	80.013	19.994	103.824	19.943	2.578	0.560
1029.500	589.253	80.011	19.995	103.823	19.943	2.609	0.484
1030.000	589.501	80.013	19.991	103.820	19.945	2.456	0.477
1030.500	589.737	80.015	19.994	103.817	19.944	2.528	0.490
1031.000	590.039	80.015	19.994	103.815	19.945	2.480	0.511
1031.500	590.242	80.013	19.995	103.815	19.944	2.532	0.521
1032.000	590.543	80.014	19.993	103.817	19.944	2.526	0.505
1032.500	590.711	80.014	19.994	103.821	19.945	2.476	0.486
1033.000	590.982	80.016	19.992	103.821	19.946	2.365	0.454
1033.500	591.336	80.012	19.998	103.823	19.946	2.377	0.532
1034.000	591.555	80.014	19.997	103.821	19.943	2.601	0.599
1034.500	591.810	80.013	19.993	103.819	19.946	2.365	0.524
1035.000	592.071	80.014	19.991	103.819	19.946	2.402	0.495
1035.500	592.271	80.014	19.993	103.819	19.945	2.474	0.488
1036.000	592.569	80.014	19.997	103.816	19.945	2.462	0.479
1036.500	592.781	80.015	20.000	103.818	19.944	2.501	0.504
1037.000	593.069	80.018	19.995	103.818	19.945	2.447	0.505
1037.500	593.329	80.016	19.993	103.817	19.950	2.125	0.524
1038.000	593.536	80.015	19.994	103.819	19.948	2.245	0.508
1038.500	593.773	80.013	19.995	103.821	19.944	2.489	0.456
1039.000	594.098	80.014	19.994	103.821	19.949	2.189	0.503
1039.500	594.339	80.016	19.994	103.822	19.945	2.416	0.564
1040.000	594.641	80.016	19.996	103.824	19.950	2.086	0.554
1040.500	594.806	80.014	19.998	103.824	19.948	2.251	0.505
