Repository: ulfsri/fsri_materials_database

# Materials and Products Database

## 01_Data

Raw data generated from each apparatus are included here in plain-text format. The data is organized first by material, next by the short name of test apparatus used, and where applicable additional filtering by test settings.

### material.json

Each material directory contains a json file of the same name as the material. This file links the data stored in the repository as well as data and graphs produced by the accompanying scripts (__02_Scripts__) to the respective landing page for the material on the front-end website.

File: 01_Data/Bean_Bag_Chair_Beads/MCC/Bean_Bag_Chair_Beads_MCC_30K_min_220315_R3.txt (part 3 of 4)
T Correction Coefficients:	0	1.024463	0
Time Shift (s):	14
*
Time (s)	Temperature (C)	N2 flow rate (cc/min)	O2 flow rate (cc/min)	Flow Rate (cc/min)	Oxygen (%)	HRR (W/g)	Heating rate (C/s)
694.000	412.179	80.012	19.994	104.313	14.953	364.026	0.493
694.500	412.411	80.013	19.992	104.316	14.920	366.413	0.471
695.000	412.647	80.014	19.992	104.305	14.887	368.857	0.469
695.500	412.891	80.015	19.994	104.282	14.850	371.548	0.474
696.000	413.171	80.013	19.994	104.260	14.821	373.668	0.502
696.500	413.433	80.011	19.993	104.223	14.788	376.090	0.533
697.000	413.666	80.011	19.994	104.207	14.754	378.640	0.518
697.500	413.914	80.010	19.994	104.174	14.716	381.388	0.488
698.000	414.169	80.012	19.991	104.162	14.679	384.060	0.492
698.500	414.409	80.010	19.997	104.144	14.647	386.449	0.499
699.000	414.640	80.015	19.994	104.135	14.614	388.839	0.483
699.500	414.870	80.004	19.993	104.135	14.583	391.110	0.466
700.000	415.140	80.014	19.993	104.123	14.551	393.440	0.480
700.500	415.387	80.018	19.993	104.134	14.519	395.702	0.508
701.000	415.660	80.014	19.993	104.135	14.491	397.835	0.519
701.500	415.902	80.013	19.994	104.141	14.460	400.149	0.518
702.000	416.164	80.010	19.995	104.143	14.431	402.216	0.509
702.500	416.390	80.011	19.994	104.144	14.403	404.235	0.496
703.000	416.661	80.016	19.995	104.153	14.378	406.180	0.493
703.500	416.888	80.007	19.995	104.136	14.346	408.468	0.498
704.000	417.162	80.011	19.997	104.153	14.317	410.633	0.500
704.500	417.394	80.004	19.994	104.141	14.291	412.584	0.503
705.000	417.646	80.013	19.997	104.151	14.266	414.378	0.495
705.500	417.902	80.018	19.991	104.148	14.246	415.815	0.496
706.000	418.150	80.008	19.994	104.152	14.219	417.884	0.506
706.500	418.395	80.012	19.994	104.152	14.197	419.380	0.499
707.000	418.635	80.012	19.997	104.157	14.178	420.845	0.489
707.500	418.889	80.016	19.996	104.154	14.158	422.328	0.489
708.000	419.153	80.008	19.996	104.161	14.138	423.734	0.506
708.500	419.411	80.008	19.994	104.159	14.127	424.562	0.520
709.000	419.648	80.010	19.998	104.152	14.111	425.779	0.509
709.500	419.921	80.012	19.994	104.161	14.099	426.575	0.503
710.000	420.131	80.016	19.995	104.151	14.076	428.327	0.497
710.500	420.390	80.020	19.995	104.147	14.072	428.717	0.476
711.000	420.682	80.008	19.996	104.161	14.051	430.168	0.510
711.500	420.927	80.014	19.994	104.140	14.042	430.868	0.544
712.000	421.187	80.013	19.994	104.145	14.039	431.178	0.521
712.500	421.443	80.009	19.994	104.162	14.029	431.802	0.511
713.000	421.683	80.006	19.994	104.144	14.024	432.190	0.506
713.500	421.919	80.016	19.994	104.153	14.022	432.312	0.486
714.000	422.198	80.010	19.996	104.172	14.026	431.985	0.495
714.500	422.429	80.012	19.994	104.155	14.021	432.306	0.512
715.000	422.676	80.008	19.995	104.168	14.022	432.243	0.494
715.500	422.964	80.005	19.994	104.182	14.020	432.335	0.506
716.000	423.193	80.003	19.995	104.165	14.025	431.971	0.526
716.500	423.445	80.019	19.993	104.174	14.031	431.601	0.499
717.000	423.720	80.020	19.993	104.189	14.034	431.330	0.504
717.500	423.964	80.018	19.993	104.165	14.040	430.924	0.523
718.000	424.219	80.010	19.995	104.172	14.050	430.112	0.509
718.500	424.478	80.019	19.992	104.183	14.057	429.793	0.507
719.000	424.714	80.014	19.992	104.163	14.067	428.963	0.505
719.500	424.973	80.023	19.992	104.170	14.082	427.988	0.495
720.000	425.245	80.006	19.994	104.190	14.095	427.023	0.513
720.500	425.510	80.017	19.992	104.171	14.107	426.251	0.534
721.000	425.728	80.018	19.993	104.185	14.121	425.214	0.510
721.500	426.010	80.018	19.994	104.200	14.143	423.744	0.492
722.000	426.277	79.996	19.994	104.184	14.168	421.867	0.524
722.500	426.531	80.010	19.993	104.191	14.189	420.357	0.535
723.000	426.803	80.001	19.995	104.211	14.224	417.777	0.524
723.500	427.088	80.018	19.992	104.185	14.247	416.099	0.542
724.000	427.314	80.010	19.993	104.191	14.283	413.379	0.534
724.500	427.562	80.011	19.996	104.187	14.323	410.446	0.492
725.000	427.773	80.008	19.995	104.176	14.360	407.776	0.466
725.500	428.057	80.012	19.994	104.168	14.392	405.389	0.477
726.000	428.342	80.015	19.994	104.172	14.434	402.318	0.532
726.500	428.562	80.011	19.994	104.168	14.473	399.378	0.537
727.000	428.843	80.014	19.994	104.162	14.517	396.170	0.503
727.500	429.091	80.015	19.994	104.170	14.554	393.438	0.515
728.000	429.359	80.020	19.994	104.158	14.603	389.757	0.522
728.500	429.652	80.006	19.993	104.178	14.653	386.072	0.539
729.000	429.890	80.012	19.994	104.163	14.698	382.852	0.546
729.500	430.164	80.012	19.992	104.193	14.745	379.335	0.521
730.000	430.422	80.016	19.989	104.179	14.790	376.029	0.522
730.500	430.644	80.005	19.995	104.211	14.842	372.229	0.506
731.000	430.950	80.000	19.994	104.202	14.896	368.256	0.504
731.500	431.200	80.019	19.990	104.239	14.955	363.917	0.542
732.000	431.452	80.018	19.982	104.235	15.005	360.300	0.529
732.500	431.712	80.010	19.992	104.267	15.057	356.410	0.507
733.000	431.983	80.012	19.994	104.257	15.114	352.243	0.521
733.500	432.224	80.006	19.996	104.265	15.172	347.991	0.521
734.000	432.539	80.025	19.993	104.257	15.229	343.786	0.535
734.500	432.799	80.009	19.995	104.253	15.286	339.624	0.565
735.000	433.066	80.001	19.995	104.243	15.347	335.147	0.550
735.500	433.366	80.012	19.993	104.242	15.407	330.766	0.547
736.000	433.569	80.006	19.998	104.236	15.470	326.161	0.535
736.500	433.876	80.014	19.993	104.230	15.535	321.366	0.506
737.000	434.127	80.017	19.996	104.231	15.597	316.816	0.534
737.500	434.416	80.002	19.995	104.209	15.661	312.175	0.549
738.000	434.721	80.013	19.994	104.208	15.725	307.468	0.567
738.500	434.966	80.016	20.003	104.209	15.792	302.556	0.572
739.000	435.245	80.016	19.993	104.193	15.854	297.997	0.537
739.500	435.489	80.003	19.994	104.189	15.927	292.648	0.523
740.000	435.778	80.009	19.994	104.193	15.991	287.936	0.528
740.500	436.054	80.023	19.991	104.178	16.057	283.064	0.549
741.000	436.289	80.008	19.991	104.177	16.124	278.171	0.538
741.500	436.597	80.010	19.993	104.176	16.193	273.132	0.527
742.000	436.866	80.012	19.995	104.169	16.260	268.203	0.560
742.500	437.153	80.009	19.991	104.167	16.328	263.257	0.567
743.000	437.404	80.005	19.993	104.168	16.395	258.334	0.547
743.500	437.711	80.004	19.994	104.155	16.463	253.349	0.548
744.000	437.961	80.010	19.994	104.151	16.531	248.391	0.557
744.500	438.205	80.009	19.994	104.149	16.598	243.494	0.526
745.000	438.500	80.010	19.992	104.143	16.670	238.266	0.517
745.500	438.743	80.012	20.001	104.141	16.738	233.251	0.538
746.000	439.016	80.007	19.995	104.140	16.806	228.280	0.527
746.500	439.336	80.022	19.988	104.139	16.879	222.911	0.554
747.000	439.611	80.009	19.992	104.141	16.944	218.196	0.594
747.500	439.873	80.012	19.994	104.139	17.005	213.723	0.566
748.000	440.143	80.017	19.994	104.136	17.071	208.870	0.535
748.500	440.426	80.015	19.992	104.135	17.134	204.268	0.543
749.000	440.639	80.015	19.994	104.132	17.203	199.208	0.525
749.500	440.934	80.016	19.993	104.123	17.264	194.714	0.502
750.000	441.209	80.011	19.998	104.119	17.331	189.803	0.539
750.500	441.484	80.003	19.992	104.113	17.386	185.766	0.560
751.000	441.761	80.014	19.994	104.106	17.451	181.067	0.551
751.500	442.053	80.010	19.994	104.103	17.514	176.399	0.561
752.000	442.333	80.014	19.994	104.101	17.574	172.031	0.571
752.500	442.616	80.004	19.994	104.101	17.630	167.905	0.568
753.000	442.898	80.020	19.992	104.101	17.689	163.605	0.564
753.500	443.158	80.019	19.992	104.103	17.748	159.245	0.553
754.000	443.437	80.011	19.993	104.103	17.808	154.915	0.541
754.500	443.713	80.018	19.992	104.102	17.865	150.704	0.547
755.000	444.018	80.009	19.993	104.102	17.920	146.698	0.568
755.500	444.258	80.024	19.993	104.104	17.969	143.067	0.563
756.000	444.561	80.014	19.991	104.103	18.023	139.149	0.544
756.500	444.822	80.007	19.993	104.100	18.077	135.184	0.553
757.000	445.095	80.011	19.995	104.100	18.127	131.548	0.549
757.500	445.399	80.017	19.992	104.097	18.174	128.078	0.556
758.000	445.647	80.010	19.993	104.095	18.224	124.474	0.564
758.500	445.920	80.013	19.994	104.089	18.272	120.981	0.536
759.000	446.167	80.012	20.002	104.083	18.317	117.638	0.521
759.501	446.475	80.019	19.990	104.077	18.362	114.351	0.538
760.000	446.740	80.012	19.993	104.076	18.406	111.105	0.564
760.500	447.033	80.017	19.992	104.070	18.451	107.858	0.565
761.000	447.305	80.019	19.993	104.068	18.496	104.521	0.561
761.500	447.544	80.013	19.995	104.067	18.532	101.907	0.538
762.000	447.854	80.012	19.995	104.064	18.576	98.694	0.530
762.500	448.109	80.014	19.994	104.054	18.620	95.465	0.557
763.000	448.373	80.012	19.998	104.048	18.652	93.173	0.542
763.500	448.672	80.005	20.004	104.045	18.686	90.647	0.541
764.000	448.928	80.018	20.001	104.038	18.724	87.864	0.559
764.500	449.168	80.007	20.001	104.035	18.760	85.274	0.526
765.000	449.444	79.997	19.999	104.029	18.789	83.110	0.506
765.500	449.746	80.008	19.999	104.025	18.824	80.580	0.547
766.000	449.997	80.013	19.999	104.020	18.858	78.048	0.565
766.500	450.298	80.011	19.994	104.018	18.884	76.129	0.553
767.000	450.567	80.016	19.989	104.015	18.912	74.124	0.561
767.500	450.835	80.013	20.002	104.019	18.946	71.606	0.554
768.000	451.122	80.009	19.993	104.017	18.972	69.747	0.546
768.500	451.444	80.015	19.992	104.016	18.998	67.807	0.582
769.000	451.675	80.020	19.993	104.019	19.024	65.948	0.581
769.500	451.951	80.017	19.994	104.019	19.051	63.992	0.530
770.000	452.208	80.008	19.997	104.013	19.072	62.462	0.520
770.500	452.513	80.015	19.991	104.007	19.100	60.412	0.547
771.000	452.732	80.010	19.995	104.002	19.119	58.973	0.543
771.500	453.039	80.005	19.992	103.992	19.138	57.583	0.525
772.000	453.289	80.003	19.995	103.983	19.164	55.725	0.541
772.500	453.552	80.008	19.994	103.977	19.183	54.304	0.535
773.000	453.827	80.003	19.992	103.978	19.203	52.836	0.525
773.500	454.100	80.012	19.997	103.977	19.218	51.719	0.543
774.000	454.410	80.009	19.993	103.977	19.240	50.151	0.566
774.500	454.674	80.018	19.997	103.976	19.262	48.560	0.579
775.000	454.964	80.012	19.994	103.976	19.276	47.536	0.565
775.500	455.219	80.013	19.993	103.971	19.294	46.180	0.550
776.000	455.508	80.014	19.991	103.963	19.311	44.988	0.544
776.500	455.796	80.014	19.991	103.957	19.324	44.010	0.560
777.000	456.020	80.010	19.994	103.952	19.342	42.670	0.545
777.500	456.319	80.014	19.992	103.946	19.357	41.619	0.518
778.000	456.549	80.008	19.996	103.945	19.372	40.492	0.526
778.500	456.817	80.011	19.987	103.942	19.378	40.033	0.513
779.000	457.097	80.026	19.990	103.941	19.392	39.042	0.523
779.500	457.385	80.008	19.989	103.941	19.406	37.995	0.558
780.000	457.644	80.011	19.992	103.943	19.417	37.221	0.558
780.500	457.908	80.022	19.991	103.940	19.430	36.243	0.535
781.000	458.176	80.015	19.992	103.944	19.442	35.375	0.527
781.500	458.456	80.017	19.995	103.943	19.454	34.514	0.540
782.000	458.721	80.017	19.992	103.936	19.466	33.643	0.547
782.500	458.986	80.016	19.994	103.932	19.474	33.027	0.537
783.000	459.263	80.002	19.992	103.923	19.479	32.671	0.536
783.500	459.503	80.012	19.995	103.913	19.495	31.520	0.529
784.000	459.820	80.017	19.988	103.904	19.502	30.985	0.537
784.500	460.034	80.019	19.992	103.905	19.513	30.200	0.544
785.000	460.320	80.017	19.991	103.903	19.521	29.606	0.516
785.500	460.605	80.015	19.993	103.906	19.528	29.108	0.536
786.000	460.859	80.016	19.989	103.908	19.534	28.652	0.555
786.500	461.062	80.007	20.003	103.910	19.544	27.928	0.498
787.000	461.338	80.003	20.002	103.905	19.556	27.064	0.467
787.500	461.622	80.014	19.993	103.900	19.561	26.698	0.519
788.000	461.877	80.008	19.993	103.898	19.565	26.450	0.550
788.500	462.182	80.020	19.996	103.894	19.574	25.732	0.550
789.000	462.436	80.006	19.998	103.893	19.582	25.209	0.560
789.500	462.727	80.024	19.993	103.898	19.587	24.791	0.552
790.000	462.947	80.011	19.993	103.902	19.595	24.215	0.528
790.500	463.206	80.013	19.993	103.903	19.601	23.767	0.495
791.000	463.514	80.009	19.993	103.907	19.609	23.228	0.523
791.500	463.789	80.007	19.995	103.909	19.610	23.091	0.574
792.000	463.996	80.008	19.995	103.905	19.620	22.419	0.532
792.500	464.293	80.009	19.992	103.902	19.620	22.384	0.493
793.000	464.514	80.014	19.996	103.902	19.629	21.736	0.512
793.500	464.820	80.003	19.989	103.900	19.635	21.272	0.523
794.000	465.068	80.002	19.994	103.900	19.640	20.940	0.540
794.500	465.320	80.012	19.992	103.898	19.641	20.841	0.527
795.000	465.571	80.014	19.992	103.901	19.649	20.277	0.501
795.500	465.848	80.013	19.990	103.901	19.654	19.899	0.516
796.000	466.105	80.025	20.000	103.903	19.657	19.684	0.531
796.500	466.374	80.014	19.992	103.903	19.662	19.334	0.530
797.000	466.669	80.011	19.988	103.915	19.665	19.099	0.544
797.500	466.931	80.017	19.995	103.919	19.670	18.720	0.560
798.000	467.158	80.012	20.000	103.921	19.678	18.150	0.523
798.500	467.438	80.023	19.991	103.921	19.680	17.983	0.498
799.000	467.692	80.022	19.990	103.923	19.679	18.102	0.521
799.500	467.982	80.012	19.989	103.918	19.686	17.575	0.540
800.000	468.209	80.015	19.992	103.916	19.688	17.418	0.530
800.500	468.447	80.012	19.997	103.916	19.695	16.909	0.491
801.000	468.747	80.006	19.996	103.915	19.695	16.905	0.502
801.500	468.991	80.010	19.995	103.912	19.701	16.462	0.541
802.000	469.273	80.014	19.991	103.910	19.712	15.645	0.535
802.500	469.583	80.008	19.993	103.909	19.716	15.365	0.559
803.000	469.795	80.016	19.993	103.909	19.712	15.656	0.557
803.500	470.109	80.003	19.994	103.911	19.715	15.483	0.525
804.000	470.329	80.015	19.991	103.910	19.720	15.075	0.530
804.500	470.610	80.015	19.993	103.914	19.724	14.781	0.517
805.000	470.855	80.010	19.994	103.914	19.725	14.713	0.514
805.500	471.145	80.012	19.993	103.917	19.728	14.504	0.531
806.000	471.405	80.006	19.995	103.918	19.730	14.383	0.542
806.500	471.656	80.012	19.994	103.917	19.739	13.714	0.530
807.000	471.870	80.012	19.993	103.915	19.744	13.328	0.488
807.500	472.152	80.015	19.992	103.913	19.743	13.424	0.481
808.000	472.433	80.015	19.992	103.911	19.744	13.370	0.529
808.500	472.660	80.015	19.995	103.911	19.756	12.434	0.535
809.000	472.912	80.022	19.993	103.913	19.755	12.540	0.494
809.500	473.185	80.001	19.996	103.914	19.756	12.490	0.502
810.000	473.454	80.010	19.995	103.911	19.761	12.126	0.534
810.500	473.750	80.021	19.991	103.911	19.759	12.214	0.553
811.000	473.994	80.001	19.994	103.911	19.768	11.568	0.552
811.500	474.259	80.008	19.994	103.908	19.772	11.312	0.525
812.000	474.523	80.018	19.991	103.905	19.774	11.187	0.519
812.500	474.823	80.003	19.997	103.909	19.774	11.185	0.546
813.000	475.015	80.011	19.994	103.906	19.781	10.615	0.528
813.500	475.361	80.022	19.992	103.904	19.777	10.899	0.515
814.000	475.582	80.005	19.995	103.909	19.789	10.039	0.553
814.500	475.809	80.017	19.997	103.909	19.796	9.548	0.508
815.000	476.110	80.005	19.995	103.906	19.800	9.239	0.488
815.500	476.356	80.012	19.993	103.905	19.794	9.716	0.537
816.000	476.620	80.014	19.992	103.904	19.799	9.356	0.529
816.500	476.903	80.017	19.993	103.902	19.797	9.442	0.529
817.000	477.128	80.009	19.994	103.903	19.807	8.742	0.527
817.500	477.375	80.013	19.991	103.904	19.807	8.776	0.490
818.000	477.646	80.013	19.993	103.907	19.809	8.586	0.495
818.500	477.914	80.012	19.993	103.908	19.808	8.681	0.529
819.000	478.167	80.011	19.993	103.908	19.811	8.424	0.530
819.500	478.472	80.012	19.992	103.907	19.813	8.285	0.539
820.000	478.690	80.014	19.994	103.907	19.812	8.349	0.541
820.500	478.948	80.010	19.991	103.906	19.816	8.088	0.499
821.000	479.184	80.018	19.991	103.907	19.816	8.059	0.485
821.500	479.464	80.015	19.995	103.910	19.818	7.929	0.505
822.000	479.706	80.017	19.994	103.911	19.819	7.882	0.519
822.500	479.959	80.014	19.995	103.912	19.817	7.999	0.509
823.000	480.236	80.014	19.995	103.913	19.822	7.681	0.512
823.500	480.501	80.021	19.993	103.915	19.821	7.709	0.536
824.000	480.755	80.012	19.991	103.916	19.824	7.510	0.530
824.500	481.011	80.007	19.993	103.916	19.829	7.131	0.514
825.000	481.279	80.012	19.992	103.913	19.829	7.113	0.517
825.500	481.537	80.012	19.994	103.911	19.825	7.397	0.525
826.000	481.801	80.014	19.995	103.907	19.827	7.248	0.524
826.500	482.053	80.013	19.992	103.904	19.828	7.218	0.520
827.000	482.318	80.009	19.999	103.904	19.826	7.387	0.517
827.500	482.553	80.014	19.997	103.905	19.828	7.242	0.508
828.000	482.899	80.009	19.992	103.905	19.828	7.222	0.540
828.500	483.126	80.022	19.991	103.906	19.827	7.304	0.577
829.000	483.401	80.015	19.999	103.906	19.831	6.982	0.538
829.500	483.647	80.009	19.994	103.903	19.826	7.389	0.512
830.000	483.891	80.009	19.994	103.904	19.831	7.025	0.506
830.500	484.135	80.013	19.993	103.903	19.827	7.256	0.489
831.000	484.379	80.011	19.996	103.902	19.830	7.065	0.488
831.500	484.662	80.014	19.996	103.901	19.828	7.232	0.507
832.000	484.914	80.019	19.993	103.900	19.832	6.952	0.530
832.500	485.196	80.009	19.993	103.901	19.832	6.902	0.534
833.000	485.425	80.016	19.994	103.900	19.833	6.856	0.523
833.500	485.705	80.014	19.995	103.899	19.832	6.952	0.511
834.000	485.916	80.012	19.993	103.900	19.827	7.252	0.500
834.500	486.197	80.016	19.991	103.902	19.833	6.864	0.491
835.000	486.438	80.009	19.993	103.901	19.833	6.809	0.507
835.500	486.739	80.007	19.994	103.901	19.831	6.970	0.532
836.000	486.965	80.011	19.993	103.901	19.833	6.829	0.534
836.500	487.286	80.017	19.987	103.901	19.831	6.998	0.537
837.000	487.516	80.006	19.999	103.901	19.833	6.819	0.549
837.500	487.759	80.022	19.989	103.901	19.831	6.974	0.512
838.000	488.069	80.015	19.993	103.904	19.831	7.022	0.513
838.500	488.280	80.012	19.996	103.905	19.826	7.357	0.537
839.000	488.493	80.016	19.994	103.904	19.829	7.145	0.473
839.500	488.802	80.014	19.995	103.903	19.829	7.131	0.473
840.000	489.040	80.016	19.992	103.904	19.828	7.196	0.534
840.500	489.284	80.016	19.995	103.902	19.828	7.188	0.514
841.000	489.565	80.014	19.994	103.901	19.829	7.164	0.504
841.500	489.846	80.014	19.999	103.902	19.831	7.017	0.544
842.000	490.045	80.012	19.993	103.900	19.831	7.023	0.521
842.500	490.352	80.016	19.990	103.899	19.830	7.051	0.492
843.000	490.555	80.014	19.996	103.900	19.829	7.105	0.508
843.500	490.833	80.010	19.994	103.900	19.833	6.841	0.496
844.000	491.083	80.013	19.993	103.900	19.830	7.064	0.505
844.500	491.338	80.016	19.993	103.900	19.827	7.270	0.517
845.000	491.612	80.016	19.992	103.900	19.829	7.144	0.517
845.500	491.879	80.016	19.991	103.900	19.831	7.014	0.534
846.000	492.141	80.011	19.996	103.901	19.828	7.174	0.535
846.500	492.365	80.015	19.992	103.901	19.829	7.133	0.508
847.000	492.645	80.015	19.991	103.903	19.830	7.030	0.495
847.500	492.884	80.017	19.993	103.903	19.831	6.966	0.511
848.000	493.173	80.017	19.993	103.903	19.832	6.937	0.523
848.500	493.413	80.013	19.994	103.902	19.832	6.908	0.529
849.000	493.661	80.010	19.992	103.901	19.834	6.794	0.509
849.500	493.979	80.019	19.992	103.901	19.828	7.180	0.527
850.000	494.201	80.018	19.993	103.902	19.829	7.110	0.553
850.500	494.450	80.016	19.993	103.903	19.831	7.013	0.505
851.000	494.697	80.016	19.994	103.903	19.833	6.830	0.483
851.500	494.932	80.016	19.994	103.902	19.826	7.375	0.489
852.000	495.192	80.018	19.994	103.899	19.830	7.069	0.489
852.500	495.462	80.015	19.992	103.891	19.826	7.351	0.513
853.000	495.689	79.998	19.994	103.889	19.832	6.908	0.513
853.500	495.970	80.015	19.994	103.894	19.827	7.279	0.502
854.000	496.221	80.012	19.993	103.896	19.832	6.892	0.520
854.500	496.426	80.016	19.995	103.901	19.828	7.188	0.494
855.000	496.721	80.015	19.992	103.907	19.830	7.085	0.478
855.500	497.005	80.014	19.993	103.906	19.827	7.303	0.540
856.000	497.238	80.004	19.997	103.887	19.832	6.898	0.548
856.500	497.487	80.016	19.993	103.871	19.831	6.992	0.500
857.000	497.750	80.012	19.993	103.859	19.836	6.644	0.497
857.500	497.977	80.011	19.994	103.851	19.832	6.924	0.501
858.000	498.258	80.012	19.995	103.846	19.833	6.815	0.499
858.500	498.500	80.013	19.994	103.851	19.831	6.974	0.516
859.000	498.748	80.008	19.994	103.859	19.832	6.928	0.507
859.500	499.022	80.012	19.995	103.861	19.834	6.743	0.506
860.000	499.275	80.013	19.994	103.862	19.835	6.680	0.524
860.500	499.514	80.014	19.994	103.863	19.837	6.554	0.509
861.000	499.757	80.016	19.994	103.864	19.831	6.964	0.487
861.500	500.015	80.017	19.994	103.864	19.831	6.956	0.491
862.000	500.255	80.020	19.992	103.866	19.833	6.870	0.499
862.500	500.527	80.008	19.994	103.868	19.837	6.584	0.505
863.000	500.759	80.012	19.994	103.867	19.835	6.715	0.509
863.500	501.030	80.010	19.994	103.866	19.832	6.906	0.504
864.000	501.295	80.016	19.994	103.867	19.835	6.676	0.519
864.500	501.550	80.006	19.995	103.868	19.835	6.711	0.528
865.000	501.809	80.010	19.995	103.866	19.837	6.551	0.517
865.500	502.050	80.010	19.994	103.868	19.833	6.866	0.507
866.000	502.275	80.013	19.994	103.870	19.837	6.553	0.483
866.500	502.560	80.015	19.994	103.871	19.838	6.475	0.488
867.000	502.777	80.017	19.994	103.872	19.834	6.739	0.506
867.500	503.056	80.009	19.995	103.876	19.837	6.515	0.499
868.000	503.271	80.010	19.995	103.876	19.834	6.805	0.495
868.500	503.562	80.010	19.995	103.877	19.831	7.017	0.500
869.000	503.823	80.012	19.994	103.877	19.835	6.669	0.529
869.500	504.071	80.010	19.994	103.877	19.834	6.757	0.530
870.000	504.319	80.007	19.996	103.874	19.839	6.423	0.503
870.500	504.538	80.014	19.996	103.872	19.834	6.771	0.482
871.000	504.848	80.012	19.995	103.870	19.836	6.622	0.498
871.500	505.081	80.013	19.994	103.868	19.835	6.715	0.536
872.000	505.346	80.011	19.995	103.867	19.832	6.934	0.520
872.500	505.606	80.014	19.993	103.865	19.835	6.717	0.512
873.000	505.846	80.010	19.995	103.868	19.835	6.678	0.513
873.500	506.112	80.011	19.996	103.867	19.830	7.045	0.503
874.000	506.376	80.010	19.994	103.867	19.835	6.702	0.518
874.500	506.639	80.011	19.995	103.866	19.837	6.555	0.528
875.000	506.878	80.011	19.995	103.868	19.836	6.593	0.515
875.500	507.129	80.012	19.995	103.867	19.837	6.549	0.496
876.000	507.383	80.011	19.995	103.870	19.836	6.644	0.497
876.500	507.644	80.012	19.994	103.870	19.831	7.018	0.510
877.000	507.911	80.011	19.994	103.871	19.829	7.099	0.522
877.500	508.148	80.012	19.995	103.870	19.831	6.966	0.516
878.000	508.395	80.012	19.994	103.869	19.832	6.904	0.494
878.500	508.676	80.011	19.994	103.866	19.833	6.858	0.505
879.000	508.968	80.012	19.994	103.866	19.831	6.986	0.551
879.500	509.201	80.009	19.995	103.866	19.834	6.739	0.550
880.000	509.417	80.012	19.993	103.865	19.830	7.093	0.487
880.500	509.706	80.012	19.993	103.865	19.832	6.940	0.477
881.000	509.969	80.013	19.993	103.866	19.830	7.027	0.529
881.500	510.215	80.010	19.997	103.867	19.829	7.150	0.530
882.000	510.448	80.012	19.994	103.866	19.833	6.858	0.494
882.500	510.699	80.011	19.993	103.866	19.832	6.920	0.481
883.000	510.979	80.012	19.991	103.866	19.834	6.733	0.507
883.500	511.203	80.011	19.993	103.866	19.829	7.113	0.517
884.000	511.481	80.010	19.995	103.866	19.830	7.093	0.503
884.500	511.707	80.011	19.994	103.868	19.832	6.894	0.503
885.000	511.996	80.012	19.994	103.870	19.835	6.732	0.509
885.500	512.199	80.013	19.993	103.872	19.832	6.910	0.504
886.000	512.480	80.009	19.994	103.874	19.829	7.119	0.488
886.500	512.724	80.011	19.993	103.874	19.834	6.765	0.504
887.000	512.978	80.009	19.995	103.874	19.833	6.842	0.511
887.500	513.264	80.010	19.992	103.872	19.833	6.838	0.519
888.000	513.489	80.011	19.993	103.871	19.831	6.985	0.526
888.500	513.793	80.011	19.993	103.869	19.830	7.043	0.520
889.000	514.020	80.012	19.994	103.868	19.828	7.176	0.530
889.500	514.327	80.011	19.993	103.868	19.832	6.945	0.532
890.000	514.553	80.009	19.993	103.869	19.837	6.544	0.534
890.500	514.775	80.009	19.995	103.870	19.832	6.945	0.491
891.000	515.041	80.009	19.993	103.870	19.830	7.067	0.467
891.500	515.336	80.013	19.994	103.871	19.831	6.981	0.524
892.000	515.546	80.010	19.994	103.871	19.834	6.757	0.533
892.500	515.830	80.010	19.994	103.870	19.833	6.828	0.499
893.000	516.079	80.013	19.992	103.869	19.836	6.653	0.513
893.500	516.318	80.013	19.993	103.868	19.835	6.673	0.511
894.000	516.594	80.015	19.995	103.867	19.834	6.751	0.502
894.500	516.839	80.012	19.994	103.867	19.838	6.513	0.518
895.000	517.100	80.015	19.994	103.868	19.832	6.898	0.514
895.500	517.330	80.013	19.994	103.872	19.836	6.606	0.499
896.000	517.610	80.012	19.994	103.874	19.830	7.035	0.500
896.501	517.855	80.012	19.994	103.874	19.836	6.642	0.517
897.000	518.122	80.012	19.995	103.873	19.837	6.542	0.518
897.500	518.368	80.013	19.992	103.871	19.833	6.826	0.512
898.000	518.627	80.015	19.994	103.867	19.835	6.711	0.509
898.500	518.886	80.014	19.993	103.864	19.831	7.023	0.512
899.001	519.114	80.013	19.995	103.864	19.837	6.548	0.503
899.500	519.387	80.013	19.994	103.864	19.835	6.709	0.494
900.000	519.625	80.012	19.993	103.863	19.834	6.739	0.506
900.500	519.903	80.014	19.993	103.863	19.833	6.833	0.513
901.000	520.185	80.013	19.993	103.863	19.834	6.773	0.538
901.500	520.412	80.013	19.993	103.863	19.836	6.650	0.535
902.000	520.706	80.014	19.994	103.863	19.833	6.813	0.516
902.500	520.941	80.014	19.994	103.863	19.831	7.005	0.525
903.000	521.206	80.013	19.993	103.863	19.833	6.862	0.514
903.500	521.463	80.014	19.993	103.862	19.835	6.675	0.511
904.000	521.724	80.014	19.993	103.863	19.834	6.753	0.520
904.500	521.983	80.014	19.994	103.866	19.833	6.876	0.519
905.000	522.246	80.014	19.993	103.865	19.831	7.021	0.521
905.500	522.449	80.014	19.994	103.866	19.835	6.731	0.494
906.000	522.730	80.014	19.994	103.866	19.832	6.898	0.475
906.500	522.983	80.012	19.994	103.865	19.834	6.739	0.509
907.000	523.245	80.013	19.994	103.862	19.837	6.535	0.524
907.500	523.529	80.013	19.993	103.862	19.832	6.928	0.530
908.000	523.759	80.014	19.993	103.862	19.832	6.944	0.531
908.500	524.015	80.013	19.993	103.862	19.832	6.898	0.500
909.000	524.284	80.013	19.994	103.862	19.831	7.019	0.505
909.500	524.542	80.014	19.994	103.862	19.833	6.866	0.526
910.000	524.751	80.014	19.994	103.863	19.831	6.954	0.497
910.500	525.044	80.013	19.994	103.863	19.831	6.997	0.484
911.000	525.277	80.013	19.994	103.864	19.829	7.148	0.514
911.500	525.549	80.013	19.994	103.868	19.829	7.128	0.515
912.000	525.801	80.013	19.994	103.869	19.835	6.677	0.515
912.500	526.072	80.015	19.994	103.869	19.835	6.685	0.523
913.000	526.309	80.012	19.994	103.869	19.830	7.039	0.515
913.500	526.586	80.013	19.994	103.869	19.837	6.517	0.511
914.000	526.808	80.015	19.994	103.865	19.831	6.977	0.506
914.500	527.074	80.013	19.993	103.865	19.835	6.675	0.493
915.000	527.306	80.014	19.993	103.866	19.831	7.019	0.493
915.500	527.545	80.013	19.993	103.866	19.835	6.716	0.485
916.000	527.813	80.014	19.992	103.865	19.833	6.875	0.489
916.500	528.067	80.013	19.994	103.865	19.832	6.922	0.515
917.000	528.350	80.012	19.994	103.868	19.833	6.841	0.529
917.500	528.607	80.014	19.993	103.871	19.834	6.797	0.538
918.000	528.864	80.014	19.994	103.871	19.834	6.789	0.527
918.500	529.133	80.013	19.993	103.870	19.836	6.642	0.520
919.000	529.366	80.012	19.993	103.871	19.833	6.852	0.514
919.500	529.607	80.014	19.994	103.868	19.833	6.844	0.488
920.000	529.878	80.014	19.994	103.865	19.832	6.898	0.493
920.500	530.159	80.015	19.993	103.865	19.832	6.906	0.532
921.000	530.384	80.015	19.994	103.865	19.832	6.900	0.528
921.500	530.651	80.015	19.994	103.865	19.833	6.826	0.499
922.000	530.915	80.015	19.992	103.865	19.834	6.783	0.512
922.500	531.136	80.015	19.993	103.865	19.833	6.818	0.509
923.000	531.383	80.015	19.993	103.865	19.831	6.955	0.477
923.500	531.642	80.014	19.993	103.865	19.830	7.055	0.487
924.000	531.941	80.014	19.994	103.864	19.832	6.920	0.532
924.500	532.173	80.015	19.993	103.865	19.833	6.849	0.544
925.000	532.418	80.015	19.992	103.864	19.832	6.900	0.504
925.500	532.677	80.016	19.993	103.865	19.830	7.025	0.491
926.000	532.938	80.015	19.994	103.871	19.832	6.888	0.512
926.500	533.210	80.015	19.993	103.873	19.834	6.761	0.526
927.000	533.468	80.016	19.994	103.873	19.832	6.932	0.532
927.500	533.691	80.015	19.993	103.873	19.833	6.843	0.506
928.000	533.943	80.014	19.994	103.872	19.833	6.857	0.478
928.500	534.202	80.017	19.992	103.865	19.831	6.980	0.493
929.000	534.437	80.015	19.994	103.865	19.832	6.878	0.502
929.500	534.684	80.013	19.994	103.868	19.835	6.703	0.488
930.000	534.996	80.015	19.993	103.869	19.832	6.934	0.521
930.500	535.265	80.017	19.994	103.869	19.832	6.878	0.570
931.000	535.505	80.014	19.993	103.868	19.832	6.912	0.545
931.500	535.756	80.013	19.994	103.867	19.827	7.312	0.500
932.000	536.026	80.014	19.993	103.863	19.829	7.125	0.506
932.500	536.285	80.014	19.993	103.863	19.832	6.893	0.525
933.000	536.536	80.013	19.994	103.864	19.829	7.125	0.519
933.500	536.796	80.013	19.993	103.864	19.832	6.940	0.510
934.000	537.037	80.015	19.993	103.865	19.830	7.031	0.506
934.500	537.293	80.015	19.994	103.869	19.829	7.119	0.499
935.000	537.563	80.013	19.993	103.870	19.830	7.077	0.511
935.500	537.810	80.013	19.993	103.871	19.831	7.004	0.522
936.000	538.040	80.012	19.994	103.872	19.832	6.928	0.497
936.500	538.329	80.013	19.994	103.872	19.830	7.060	0.498
937.000	538.559	80.012	19.992	103.870	19.831	7.002	0.519
937.500	538.808	80.012	19.993	103.873	19.831	7.003	0.499
938.000	539.082	80.011	19.994	103.877	19.828	7.224	0.501
938.500	539.349	80.012	19.995	103.877	19.827	7.270	0.532
939.000	539.599	80.012	19.994	103.877	19.828	7.188	0.529
939.500	539.871	80.012	19.995	103.876	19.826	7.357	0.520
940.000	540.121	80.011	19.994	103.872	19.830	7.033	0.522
940.500	540.358	80.013	19.994	103.868	19.829	7.128	0.505
941.000	540.601	80.013	19.994	103.867	19.830	7.059	0.484
941.500	540.875	80.013	19.994	103.867	19.826	7.317	0.499
942.000	541.125	80.011	19.994	103.869	19.829	7.145	0.520
942.500	541.382	80.012	19.994	103.873	19.828	7.175	0.515
943.000	541.675	80.013	19.995	103.875	19.827	7.278	0.529
943.500	541.886	80.012	19.994	103.876	19.823	7.606	0.527
944.000	542.135	80.011	19.994	103.876	19.829	7.165	0.482
944.500	542.388	80.011	19.994	103.874	19.829	7.115	0.481
945.000	542.646	80.012	19.993	103.870	19.825	7.423	0.506
945.500	542.922	80.012	19.993	103.871	19.827	7.308	0.523
946.000	543.136	80.012	19.994	103.874	19.828	7.181	0.512
946.501	543.394	80.012	19.994	103.874	19.830	7.047	0.481
947.000	543.648	80.010	19.994	103.876	19.830	7.053	0.492
947.500	543.901	80.011	19.993	103.877	19.827	7.248	0.510
948.000	544.153	80.012	19.994	103.874	19.830	7.085	0.506
948.500	544.400	80.010	19.993	103.870	19.830	7.095	0.502
949.000	544.647	80.013	19.994	103.871	19.830	7.081	0.496
949.500	544.877	80.011	19.994	103.869	19.832	6.914	0.486
950.000	545.139	80.010	19.994	103.868	19.831	7.014	0.485
950.500	545.412	80.011	19.994	103.868	19.830	7.089	0.514
951.000	545.656	80.011	19.993	103.868	19.829	7.159	0.526
951.500	545.904	80.011	19.993	103.867	19.828	7.185	0.504
952.000	546.138	80.012	19.993	103.870	19.829	7.157	0.487
952.500	546.432	80.012	19.995	103.871	19.828	7.188	0.505
953.000	546.655	80.009	19.993	103.873	19.829	7.136	0.523
953.500	546.914	80.013	19.994	103.873	19.829	7.146	0.499
954.000	547.182	80.013	19.995	103.874	19.829	7.150	0.504
954.500	547.478	80.011	19.993	103.876	19.830	7.027	0.546
955.000	547.678	80.010	19.994	103.876	19.827	7.308	0.530
955.500	547.961	80.013	19.994	103.875	19.832	6.922	0.489
956.000	548.201	80.011	19.994	103.876	19.829	7.149	0.503
956.500	548.452	80.012	19.993	103.878	19.827	7.298	0.507
957.000	548.710	80.013	19.994	103.875	19.827	7.312	0.500
957.500	548.955	80.011	19.994	103.874	19.824	7.485	0.506
958.000	549.201	80.011	19.994	103.874	19.829	7.130	0.497
958.500	549.472	80.011	19.993	103.873	19.830	7.098	0.504
959.000	549.741	80.012	19.994	103.873	19.828	7.241	0.528
959.500	550.008	80.013	19.993	103.872	19.828	7.233	0.538
960.000	550.245	80.012	19.995	103.872	19.826	7.383	0.521
960.500	550.460	80.012	19.994	103.873	19.823	7.552	0.478
961.000	550.745	80.012	19.995	103.875	19.825	7.417	0.476
961.500	550.989	80.011	19.995	103.876	19.825	7.393	0.514
962.000	551.274	80.011	19.994	103.875	19.827	7.246	0.529
962.500	551.494	80.011	19.995	103.875	19.826	7.373	0.517
963.000	551.761	80.012	19.995	103.873	19.825	7.447	0.496
963.500	551.968	80.011	19.995	103.870	19.826	7.317	0.480
964.000	552.245	80.012	19.994	103.867	19.824	7.466	0.479
964.500	552.520	80.011	19.995	103.866	19.826	7.317	0.518
965.000	552.769	80.012	19.995	103.867	19.822	7.617	0.538
965.500	553.038	80.012	19.996	103.870	19.829	7.113	0.522
966.000	553.265	80.012	19.995	103.872	19.823	7.576	0.507
966.500	553.547	80.013	19.995	103.874	19.825	7.443	0.502
967.000	553.785	80.010	19.995	103.876	19.823	7.545	0.515
967.500	554.046	80.012	19.995	103.878	19.823	7.575	0.510
968.000	554.296	80.011	19.996	103.880	19.821	7.688	0.505
968.500	554.584	80.011	19.995	103.882	19.823	7.602	0.525
969.000	554.839	80.011	19.995	103.886	19.825	7.453	0.540
969.500	555.072	80.012	19.995	103.886	19.827	7.292	0.515
970.000	555.327	80.010	19.996	103.885	19.825	7.445	0.488
970.500	555.564	80.012	19.996	103.881	19.822	7.630	0.490
971.000	555.791	80.011	19.996	103.878	19.824	7.530	0.478
971.500	556.086	80.012	19.994	103.873	19.827	7.268	0.493
972.000	556.343	80.011	19.995	103.872	19.826	7.325	0.537
972.500	556.622	80.010	19.996	103.872	19.829	7.137	0.544
973.000	556.843	80.011	19.995	103.871	19.826	7.379	0.518
973.500	557.075	80.010	19.995	103.872	19.824	7.502	0.476
974.000	557.338	80.011	19.995	103.872	19.822	7.675	0.474
974.500	557.586	80.011	19.993	103.870	19.825	7.438	0.503
975.000	557.831	80.010	19.996	103.866	19.826	7.382	0.502
975.500	558.087	80.010	19.995	103.867	19.826	7.327	0.497
976.000	558.369	80.012	19.995	103.866	19.824	7.504	0.520
976.500	558.624	80.011	19.995	103.871	19.823	7.547	0.538
977.000	558.864	80.010	19.996	103.875	19.822	7.656	0.516
977.500	559.142	80.011	19.995	103.880	19.824	7.514	0.506
978.000	559.376	80.012	19.994	103.883	19.826	7.371	0.515
978.500	559.656	80.012	19.994	103.884	19.824	7.533	0.513
979.000	559.895	80.013	19.993	103.881	19.822	7.663	0.517
979.500	560.164	80.013	19.994	103.883	19.823	7.573	0.513
980.000	560.405	80.012	19.995	103.882	19.826	7.357	0.509
980.500	560.678	80.013	19.993	103.880	19.827	7.293	0.512
981.000	560.892	80.012	19.994	103.881	19.825	7.414	0.501
981.500	561.166	80.013	19.993	103.881	19.827	7.245	0.487
982.000	561.416	80.014	19.994	103.875	19.823	7.563	0.506
982.500	561.699	80.014	19.993	103.872	19.820	7.774	0.529
983.000	561.948	80.014	19.992	103.871	19.822	7.677	0.532
983.500	562.183	80.013	19.994	103.869	19.826	7.387	0.508
984.000	562.452	80.014	19.994	103.868	19.825	7.427	0.493
984.500	562.694	80.013	19.994	103.867	19.823	7.566	0.507
985.000	562.949	80.014	19.993	103.867	19.825	7.395	0.504
985.500	563.221	80.013	19.994	103.865	19.823	7.576	0.512
986.000	563.489	80.015	19.994	103.864	19.827	7.262	0.534
986.500	563.738	80.014	19.994	103.864	19.824	7.522	0.529
987.000	563.963	80.015	19.993	103.864	19.826	7.326	0.496
987.500	564.225	80.014	19.994	103.864	19.825	7.433	0.481
988.000	564.478	80.014	19.993	103.864	19.823	7.554	0.501
988.500	564.711	80.014	19.994	103.864	19.825	7.421	0.501
989.000	564.980	80.012	19.993	103.865	19.827	7.268	0.494
989.500	565.226	80.014	19.993	103.865	19.826	7.349	0.509
990.000	565.459	80.015	19.994	103.864	19.824	7.520	0.497
990.500	565.713	80.014	19.993	103.864	19.827	7.268	0.483
991.000	565.963	80.014	19.993	103.863	19.826	7.352	0.496
991.500	566.251	80.014	19.993	103.862	19.826	7.323	0.521
992.000	566.442	80.014	19.994	103.861	19.828	7.218	0.508
992.500	566.726	80.013	19.994	103.861	19.825	7.392	0.477
993.000	566.946	80.014	19.995	103.862	19.825	7.438	0.490
993.500	567.258	80.014	19.994	103.866	19.824	7.507	0.518
994.000	567.470	80.013	19.994	103.870	19.826	7.376	0.528
994.500	567.759	80.014	19.993	103.873	19.824	7.521	0.512
995.001	567.942	80.013	19.993	103.876	19.826	7.367	0.486
995.500	568.209	80.013	19.994	103.878	19.825	7.435	0.461
996.000	568.459	80.012	19.994	103.876	19.827	7.290	0.483
996.500	568.714	80.014	19.994	103.875	19.824	7.522	0.511
997.000	568.953	80.012	19.994	103.875	19.825	7.419	0.500
997.500	569.208	80.014	19.994	103.872	19.822	7.673	0.494
998.000	569.504	80.012	19.994	103.875	19.827	7.292	0.523
998.500	569.722	80.011	19.994	103.876	19.825	7.397	0.533
999.000	569.952	80.012	19.994	103.873	19.821	7.711	0.481
999.500	570.193	80.013	19.994	103.873	19.826	7.355	0.459
1000.000	570.474	80.013	19.994	103.873	19.826	7.364	0.496
1000.500	570.695	80.013	19.993	103.870	19.823	7.600	0.512
1001.000	570.968	80.012	19.993	103.875	19.822	7.650	0.498
1001.500	571.246	80.014	19.993	103.881	19.822	7.664	0.522
1002.000	571.478	80.013	19.994	103.883	19.823	7.600	0.530
1002.500	571.742	80.014	19.993	103.890	19.825	7.391	0.503
1003.000	572.002	80.012	19.994	103.895	19.824	7.492	0.510
1003.500	572.252	80.013	19.994	103.893	19.827	7.282	0.517
1004.000	572.497	80.013	19.993	103.888	19.825	7.423	0.502
1004.500	572.778	80.012	19.993	103.888	19.825	7.433	0.511
1005.001	573.037	80.013	19.994	103.882	19.826	7.364	0.533
1005.500	573.291	80.013	19.994	103.878	19.824	7.507	0.527
1006.000	573.514	80.015	19.994	103.873	19.827	7.279	0.495
1006.500	573.809	80.013	19.993	103.872	19.825	7.395	0.497
1007.000	574.054	80.014	19.993	103.872	19.827	7.260	0.529
1007.500	574.352	80.014	19.994	103.871	19.824	7.471	0.542
1008.000	574.588	80.013	19.993	103.869	19.826	7.379	0.538
1008.500	574.851	80.015	19.993	103.871	19.824	7.526	0.516
1009.000	575.122	80.013	19.993	103.874	19.823	7.537	0.517
1009.500	575.365	80.014	19.993	103.872	19.822	7.652	0.524
1010.000	575.630	80.015	19.994	103.872	19.828	7.171	0.511
1010.500	575.864	80.015	19.993	103.873	19.825	7.455	0.504
1011.000	576.157	80.014	19.994	103.877	19.826	7.356	0.513
1011.500	576.377	80.015	19.993	103.878	19.824	7.469	0.520
1012.000	576.625	80.014	19.993	103.879	19.828	7.239	0.490
1012.500	576.854	80.014	19.992	103.879	19.821	7.696	0.472
1013.000	577.106	80.013	19.992	103.879	19.823	7.583	0.479
1013.500	577.385	80.014	19.992	103.874	19.822	7.622	0.506
1014.000	577.629	80.016	19.994	103.872	19.819	7.837	0.527
1014.500	577.818	80.016	19.993	103.877	19.823	7.557	0.478
1015.000	578.149	80.015	19.993	103.881	19.819	7.845	0.476
1015.500	578.423	80.014	19.993	103.882	19.821	7.704	0.562
1016.000	578.597	80.017	19.993	103.884	19.823	7.571	0.526
1016.500	578.894	80.014	19.993	103.886	19.819	7.865	0.459
1017.000	579.208	80.015	19.993	103.884	19.822	7.662	0.541
1017.500	579.421	80.014	19.994	103.879	19.819	7.896	0.569
1018.000	579.628	80.014	19.992	103.881	19.818	7.912	0.473
1018.500	579.934	80.013	19.993	103.878	19.821	7.701	0.467
1019.000	580.170	80.012	19.993	103.876	19.821	7.683	0.528
1019.500	580.405	80.014	19.992	103.876	19.822	7.630	0.507
1020.000	580.681	80.012	19.993	103.881	19.822	7.618	0.491
1020.500	580.914	80.013	19.994	103.880	19.821	7.697	0.510
1021.000	581.190	80.013	19.993	103.882	19.822	7.642	0.509
1021.500	581.434	80.012	19.993	103.882	19.825	7.425	0.515
1022.000	581.659	80.012	19.993	103.881	19.821	7.699	0.495
1022.500	581.939	80.012	19.993	103.880	19.821	7.751	0.487
1023.000	582.183	80.012	19.993	103.879	19.821	7.709	0.515
1023.500	582.461	80.012	19.993	103.882	19.824	7.500	0.523
1024.001	582.719	80.013	19.993	103.885	19.821	7.705	0.529
1024.501	582.927	80.012	19.993	103.884	19.823	7.540	0.501
1025.001	583.213	80.011	19.993	103.885	19.824	7.519	0.480
1025.500	583.429	80.012	19.993	103.885	19.822	7.642	0.498
1026.000	583.722	80.011	19.993	103.884	19.820	7.809	0.506
1026.500	583.934	80.011	19.994	103.886	19.821	7.716	0.507
1027.001	584.204	80.013	19.993	103.891	19.818	7.940	0.493
1027.501	584.430	80.011	19.994	103.891	19.822	7.646	0.489
1028.000	584.705	80.012	19.994	103.889	19.822	7.649	0.498
1028.500	584.934	80.013	19.993	103.884	19.820	7.796	0.502
1029.000	585.229	80.012	19.994	103.879	19.819	7.832	0.514
1029.500	585.475	80.012	19.994	103.873	19.818	7.910	0.533
1030.001	585.702	80.012	19.995	103.871	19.821	7.732	0.507
1030.501	585.952	80.012	19.994	103.876	19.818	7.940	0.475
1031.000	586.187	80.011	19.994	103.877	19.816	8.072	0.481
1031.500	586.485	80.011	19.994	103.879	19.818	7.952	0.509
1032.000	586.716	80.011	19.994	103.881	19.818	7.954	0.531
1032.500	586.999	80.011	19.995	103.879	19.816	8.056	0.521
1033.000	587.241	80.012	19.994	103.876	19.819	7.865	0.519
1033.500	587.504	80.011	19.994	103.876	19.819	7.893	0.515
1034.001	587.780	80.012	19.995	103.875	19.818	7.973	0.522
1034.501	588.029	80.012	19.994	103.873	19.816	8.068	0.532
1035.001	588.297	80.012	19.994	103.873	19.817	7.984	0.521
1035.500	588.531	80.012	19.994	103.877	19.814	8.197	0.510
1036.000	588.795	80.012	19.994	103.881	19.816	8.081	0.500
1036.501	589.062	80.012	19.994	103.886	19.817	8.022	0.515
1037.001	589.363	80.011	19.994	103.889	19.813	8.300	0.549
1037.500	589.585	80.012	19.995	103.890	19.815	8.157	0.545
1038.000	589.824	80.011	19.994	103.886	19.814	8.199	0.492
1038.500	590.119	80.013	19.995	103.881	19.815	8.147	0.497
1039.000	590.389	80.013	19.995	103.876	19.818	7.911	0.549
1039.501	590.625	80.013	19.994	103.874	19.814	8.201	0.536
1040.001	590.868	80.012	19.994	103.877	19.814	8.216	0.493
