Repository: ulfsri/fsri_materials_database

# Materials and Products Database

## 01_Data

Raw data generated from each apparatus are included here in plain-text format. The data is organized first by material, next by the short name of test apparatus used, and where applicable additional filtering by test settings.

### material.json

Each material directory contains a json file of the same name as the material. This file links the data stored in the repository as well as data and graphs produced by the accompanying scripts (__02_Scripts__) to the respective landing page for the material on the front-end website.

File: 01_Data/Bean_Bag_Chair_Inner_Lining/MCC/Bean_Bag_Chair_Inner_Lining_MCC_30K_min_220314_R1.txt (part 3 of 4)
T Correction Coefficients:	0	1.024463	0
Time Shift (s):	14
*
Time (s)	Temperature (C)	N2 flow rate (cc/min)	O2 flow rate (cc/min)	Flow Rate (cc/min)	Oxygen (%)	HRR (W/g)	Heating rate (C/s)
697.000	426.796	80.006	19.994	104.217	18.633	95.106	0.501
697.500	427.059	80.008	19.994	104.219	18.617	96.269	0.479
698.000	427.331	80.006	19.995	104.223	18.600	97.567	0.506
698.500	427.610	80.007	19.993	104.228	18.584	98.733	0.543
699.000	427.854	80.007	19.995	104.237	18.568	99.896	0.537
699.500	428.096	80.008	19.993	104.245	18.549	101.268	0.504
700.000	428.338	80.006	19.994	104.255	18.535	102.305	0.485
700.500	428.583	80.005	19.993	104.268	18.513	103.874	0.486
701.000	428.831	80.007	19.993	104.278	18.496	105.137	0.490
701.500	429.060	80.007	19.994	104.285	18.479	106.349	0.485
702.000	429.352	80.007	19.994	104.293	18.465	107.418	0.499
702.500	429.581	80.004	19.994	104.299	18.446	108.814	0.521
703.000	429.852	80.007	19.994	104.306	18.431	109.846	0.510
703.500	430.089	80.009	19.994	104.315	18.408	111.512	0.504
704.000	430.345	80.007	19.994	104.324	18.395	112.496	0.501
704.500	430.554	80.006	19.994	104.331	18.370	114.304	0.479
705.000	430.837	80.007	19.993	104.336	18.348	115.949	0.478
705.500	431.098	80.007	19.994	104.337	18.328	117.443	0.518
706.000	431.364	80.006	19.994	104.337	18.301	119.396	0.535
706.500	431.581	80.006	19.995	104.337	18.275	121.321	0.505
707.000	431.848	80.007	19.995	104.352	18.253	122.928	0.484
707.500	432.132	80.006	19.994	104.373	18.228	124.766	0.517
708.000	432.406	80.007	19.994	104.384	18.208	126.174	0.554
708.500	432.629	80.007	19.994	104.393	18.186	127.806	0.528
709.000	432.899	80.007	19.994	104.410	18.163	129.493	0.495
709.500	433.115	80.006	19.993	104.417	18.138	131.273	0.489
710.000	433.385	80.007	19.993	104.420	18.116	132.926	0.486
710.500	433.607	80.007	19.993	104.430	18.094	134.551	0.489
711.000	433.948	80.008	19.993	104.436	18.070	136.281	0.527
711.500	434.165	80.006	19.993	104.435	18.045	138.173	0.560
712.000	434.385	80.007	19.994	104.433	18.020	140.015	0.498
712.500	434.638	80.007	19.995	104.435	17.995	141.804	0.455
713.000	434.921	80.008	19.993	104.437	17.972	143.517	0.505
713.500	435.167	80.007	19.994	104.441	17.948	145.256	0.533
714.000	435.410	80.009	19.994	104.441	17.924	147.005	0.509
714.500	435.646	80.009	19.993	104.440	17.900	148.740	0.484
715.000	435.885	80.008	19.994	104.441	17.872	150.773	0.477
715.500	436.146	80.008	19.994	104.451	17.851	152.313	0.488
716.000	436.397	80.007	19.994	104.470	17.829	153.912	0.506
716.500	436.648	80.008	19.994	104.493	17.811	155.241	0.507
717.000	436.889	80.009	19.994	104.513	17.790	156.759	0.497
717.500	437.147	80.009	19.994	104.525	17.769	158.280	0.496
718.000	437.367	80.011	19.994	104.531	17.753	159.442	0.488
718.500	437.662	80.007	19.994	104.532	17.730	161.084	0.497
719.000	437.888	80.010	19.994	104.527	17.713	162.337	0.519
719.500	438.156	80.010	19.993	104.527	17.689	164.088	0.508
720.000	438.377	80.009	19.993	104.527	17.668	165.697	0.491
720.500	438.627	80.010	19.993	104.529	17.643	167.482	0.479
721.000	438.884	80.007	19.993	104.538	17.620	169.193	0.489
721.500	439.112	80.008	19.994	104.553	17.597	170.935	0.496
722.000	439.451	80.008	19.993	104.565	17.575	172.558	0.526
722.500	439.637	80.011	19.994	104.586	17.558	173.814	0.546
723.000	439.929	80.009	19.995	104.606	17.542	174.960	0.501
723.500	440.170	80.010	19.994	104.613	17.524	176.265	0.505
724.000	440.416	80.007	19.995	104.617	17.509	177.393	0.510
724.500	440.697	80.008	19.995	104.622	17.489	178.851	0.507
725.000	440.937	80.009	19.996	104.625	17.486	179.074	0.524
725.500	441.201	80.008	19.995	104.626	17.466	180.554	0.513
726.000	441.453	80.008	19.995	104.630	17.460	181.010	0.510
726.500	441.713	80.009	19.994	104.632	17.442	182.284	0.514
727.000	441.936	80.009	19.993	104.632	17.431	183.102	0.497
727.500	442.208	80.009	19.996	104.625	17.422	183.807	0.489
728.000	442.438	80.006	19.994	104.617	17.407	184.875	0.499
728.500	442.719	80.009	19.993	104.613	17.399	185.448	0.507
729.000	442.910	80.008	19.994	104.612	17.395	185.741	0.491
729.500	443.183	80.007	19.995	104.610	17.384	186.597	0.468
730.000	443.474	80.009	19.995	104.607	17.377	187.107	0.514
730.500	443.710	80.005	19.995	104.614	17.370	187.583	0.545
731.000	443.987	80.009	19.994	104.626	17.364	188.025	0.520
731.500	444.217	80.009	19.991	104.642	17.358	188.428	0.510
732.000	444.474	80.007	19.994	104.660	17.352	188.862	0.497
732.500	444.708	80.003	19.994	104.679	17.349	189.080	0.489
733.000	445.053	80.009	19.993	104.692	17.343	189.513	0.535
733.500	445.233	80.008	19.993	104.697	17.338	189.885	0.552
734.000	445.454	80.009	19.994	104.701	17.334	190.151	0.463
734.500	445.751	80.009	19.993	104.700	17.331	190.400	0.459
735.000	446.037	80.010	19.993	104.702	17.326	190.749	0.551
735.500	446.165	80.007	19.993	104.701	17.320	191.226	0.499
736.000	446.437	80.007	19.994	104.705	17.321	191.160	0.407
736.500	446.745	80.009	19.993	104.709	17.310	191.907	0.490
737.000	447.063	80.007	19.993	104.717	17.314	191.659	0.603
737.500	447.135	80.011	19.993	104.721	17.305	192.254	0.508
738.000	447.568	80.007	19.994	104.729	17.304	192.327	0.447
738.500	447.604	80.010	19.994	104.732	17.302	192.459	0.487
739.000	448.437	80.012	19.994	104.734	17.297	192.842	0.670
739.500	448.291	80.008	19.994	104.738	17.296	192.902	0.778
740.000	448.514	80.009	19.994	104.744	17.295	192.983	0.381
740.500	448.756	80.009	19.994	104.749	17.287	193.565	0.271
741.000	448.922	80.009	19.992	104.749	17.288	193.501	0.437
741.500	449.327	80.010	19.993	104.747	17.286	193.598	0.490
742.000	449.400	80.012	19.993	104.744	17.286	193.575	0.524
742.500	449.730	80.011	19.991	104.740	17.284	193.762	0.440
743.000	449.994	80.007	19.992	104.734	17.283	193.813	0.498
743.500	450.347	80.010	19.993	104.733	17.282	193.866	0.606
744.000	450.487	80.010	19.992	104.732	17.285	193.664	0.555
744.500	450.714	80.010	19.992	104.731	17.282	193.822	0.430
745.000	451.000	80.010	19.993	104.731	17.286	193.518	0.440
745.500	451.299	80.010	19.993	104.729	17.287	193.463	0.549
746.000	451.566	80.007	19.993	104.727	17.289	193.321	0.576
746.500	451.827	80.011	19.993	104.726	17.292	193.063	0.547
747.000	452.025	80.011	19.993	104.726	17.297	192.668	0.493
747.500	452.261	80.007	19.993	104.725	17.303	192.228	0.446
748.000	452.555	80.010	19.994	104.722	17.309	191.772	0.482
748.500	452.743	80.008	19.994	104.719	17.314	191.415	0.507
749.000	453.072	80.008	19.993	104.713	17.323	190.725	0.500
749.500	453.280	80.010	19.995	104.705	17.329	190.302	0.527
750.000	453.554	80.010	19.994	104.699	17.338	189.665	0.510
750.500	453.801	80.008	19.995	104.695	17.345	189.130	0.501
751.000	454.060	80.011	19.995	104.693	17.356	188.311	0.513
751.500	454.260	80.005	19.996	104.692	17.367	187.495	0.482
752.000	454.612	80.010	19.995	104.692	17.379	186.642	0.505
752.500	454.786	80.009	19.993	104.692	17.390	185.828	0.539
753.000	455.053	80.010	19.993	104.688	17.405	184.666	0.484
753.500	455.358	80.008	19.994	104.684	17.414	184.027	0.507
754.000	455.558	80.007	19.993	104.679	17.432	182.689	0.539
754.500	455.789	80.009	19.993	104.672	17.447	181.611	0.468
755.000	456.129	80.008	19.993	104.665	17.463	180.392	0.501
755.500	456.381	80.007	19.993	104.661	17.478	179.273	0.581
756.000	456.579	80.007	19.995	104.657	17.496	177.980	0.521
756.500	456.841	80.007	19.994	104.648	17.513	176.696	0.455
757.000	457.120	80.009	19.994	104.641	17.533	175.219	0.501
757.500	457.352	80.008	19.994	104.636	17.550	173.944	0.526
758.000	457.581	80.007	19.995	104.629	17.571	172.459	0.486
758.500	457.868	80.008	19.995	104.621	17.593	170.811	0.488
759.000	458.103	80.006	19.994	104.617	17.613	169.318	0.519
759.500	458.332	80.006	19.995	104.612	17.635	167.752	0.493
760.000	458.706	80.009	19.994	104.604	17.658	166.052	0.534
760.500	458.897	80.010	19.995	104.599	17.685	164.044	0.584
761.000	459.156	80.006	19.995	104.595	17.703	162.771	0.507
761.500	459.383	80.007	19.993	104.590	17.731	160.719	0.468
762.000	459.666	80.009	19.994	104.585	17.753	159.097	0.498
762.500	459.941	80.006	19.997	104.578	17.781	157.078	0.534
763.000	460.203	80.007	19.993	104.569	17.810	154.937	0.548
763.500	460.466	80.007	19.996	104.556	17.836	152.999	0.531
764.000	460.714	80.008	19.994	104.548	17.860	151.264	0.518
764.500	460.980	80.006	19.995	104.540	17.886	149.362	0.512
765.000	461.199	80.008	19.995	104.529	17.913	147.387	0.499
765.500	461.476	80.009	19.994	104.520	17.938	145.525	0.491
766.000	461.745	80.007	19.995	104.508	17.970	143.201	0.521
766.500	461.984	80.007	19.993	104.495	17.995	141.361	0.527
767.000	462.222	80.009	19.995	104.482	18.026	139.063	0.493
767.500	462.482	80.008	19.994	104.471	18.053	137.128	0.487
768.000	462.745	80.006	19.995	104.463	18.080	135.168	0.510
768.500	463.036	80.007	19.994	104.457	18.108	133.083	0.539
769.000	463.274	80.004	19.995	104.450	18.139	130.840	0.541
769.500	463.524	80.007	19.994	104.439	18.169	128.672	0.508
770.000	463.802	80.006	19.994	104.431	18.194	126.849	0.508
770.500	464.033	80.008	19.995	104.420	18.226	124.516	0.518
771.000	464.347	80.009	19.994	104.405	18.257	122.290	0.527
771.500	464.577	80.008	19.993	104.395	18.288	120.045	0.545
772.000	464.844	80.008	19.992	104.387	18.315	118.066	0.521
772.500	465.080	80.008	19.990	104.381	18.354	115.229	0.500
773.000	465.303	80.008	19.993	104.376	18.383	113.124	0.481
773.500	465.563	80.002	19.991	104.372	18.414	110.864	0.471
774.000	465.839	80.009	19.994	104.365	18.439	108.986	0.509
774.500	466.118	80.007	19.993	104.352	18.478	106.194	0.545
775.000	466.390	80.007	19.995	104.337	18.507	104.030	0.553
775.500	466.655	80.007	19.994	104.323	18.544	101.402	0.544
776.000	466.879	80.008	19.994	104.310	18.574	99.166	0.513
776.500	467.154	80.007	19.996	104.297	18.599	97.374	0.494
777.000	467.427	80.008	19.994	104.286	18.634	94.819	0.524
777.500	467.653	80.008	19.994	104.277	18.668	92.346	0.524
778.000	467.902	80.007	19.994	104.269	18.698	90.150	0.487
778.500	468.164	80.008	19.995	104.259	18.729	87.869	0.493
779.000	468.441	80.005	19.994	104.249	18.757	85.865	0.525
779.500	468.716	80.010	19.993	104.241	18.784	83.869	0.546
780.000	468.959	80.008	19.994	104.233	18.815	81.629	0.535
780.500	469.201	80.010	19.993	104.225	18.846	79.431	0.501
781.000	469.461	80.011	19.994	104.220	18.873	77.449	0.493
781.500	469.680	80.009	19.996	104.218	18.901	75.437	0.490
782.000	469.942	80.007	19.994	104.219	18.925	73.676	0.480
782.500	470.237	80.005	19.996	104.217	18.951	71.758	0.519
783.000	470.477	80.009	19.992	104.212	18.974	70.111	0.546
783.500	470.718	80.004	19.997	104.204	18.996	68.493	0.508
784.000	470.981	80.006	19.996	104.196	19.024	66.494	0.493
784.500	471.233	80.005	19.996	104.187	19.044	65.030	0.509
785.000	471.489	80.009	19.995	104.177	19.065	63.500	0.511
785.500	471.775	80.010	19.995	104.169	19.088	61.829	0.525
786.000	472.062	80.006	19.995	104.162	19.107	60.475	0.558
786.500	472.279	80.010	19.994	104.152	19.129	58.846	0.539
787.000	472.571	80.007	19.995	104.142	19.148	57.459	0.506
787.500	472.793	80.007	19.995	104.136	19.166	56.198	0.511
788.000	473.091	80.005	19.999	104.124	19.181	55.044	0.517
788.500	473.348	80.008	19.994	104.113	19.204	53.442	0.537
789.000	473.619	80.007	19.996	104.101	19.218	52.425	0.542
789.500	473.896	80.007	19.995	104.090	19.235	51.152	0.538
790.000	474.165	80.007	19.994	104.077	19.251	50.015	0.547
790.500	474.405	80.005	19.994	104.069	19.268	48.737	0.527
791.000	474.685	80.007	19.995	104.064	19.282	47.733	0.514
791.500	474.944	80.008	19.993	104.064	19.295	46.822	0.530
792.000	475.193	80.008	19.995	104.062	19.312	45.607	0.524
792.500	475.462	80.008	19.994	104.059	19.322	44.820	0.513
793.000	475.728	80.006	19.996	104.054	19.337	43.763	0.526
793.500	475.994	80.007	19.994	104.046	19.348	42.989	0.533
794.000	476.279	80.007	19.995	104.038	19.361	42.008	0.541
794.500	476.539	80.006	19.993	104.029	19.373	41.147	0.548
795.000	476.738	80.008	19.995	104.018	19.385	40.291	0.502
795.500	477.008	80.006	19.995	104.011	19.396	39.514	0.464
796.000	477.250	80.003	19.995	104.003	19.406	38.735	0.490
796.500	477.561	80.007	19.993	103.996	19.415	38.081	0.532
797.000	477.784	80.004	19.994	103.992	19.427	37.222	0.544
797.500	478.041	80.008	19.989	103.990	19.439	36.355	0.507
798.000	478.308	80.009	19.995	103.986	19.448	35.727	0.502
798.500	478.578	80.009	19.993	103.986	19.456	35.125	0.531
799.000	478.870	80.006	19.991	103.985	19.465	34.517	0.550
799.500	479.104	80.007	19.993	103.984	19.476	33.718	0.544
800.000	479.346	80.005	19.995	103.985	19.482	33.239	0.501
800.500	479.584	80.009	19.991	103.981	19.489	32.719	0.478
801.000	479.836	80.011	19.995	103.975	19.498	32.068	0.484
801.500	480.113	80.008	19.992	103.969	19.505	31.608	0.510
802.000	480.341	80.010	19.991	103.962	19.517	30.695	0.517
802.500	480.611	80.014	19.993	103.955	19.521	30.402	0.501
803.000	480.888	80.010	19.992	103.954	19.526	30.070	0.522
803.500	481.134	80.009	19.993	103.950	19.534	29.507	0.535
804.000	481.409	80.009	19.994	103.948	19.540	29.053	0.522
804.500	481.662	80.013	19.989	103.948	19.546	28.627	0.524
805.000	481.875	80.011	19.995	103.948	19.551	28.255	0.497
805.500	482.164	80.012	19.996	103.946	19.559	27.691	0.484
806.000	482.429	80.009	19.995	103.949	19.563	27.392	0.528
806.500	482.674	80.008	19.993	103.944	19.571	26.829	0.533
807.000	482.901	80.010	19.993	103.938	19.574	26.613	0.491
807.500	483.166	80.008	19.994	103.930	19.578	26.286	0.482
808.000	483.437	80.009	19.997	103.926	19.588	25.583	0.514
808.500	483.749	80.010	19.991	103.918	19.588	25.563	0.559
809.000	483.965	80.010	19.991	103.916	19.598	24.846	0.555
809.500	484.216	80.008	19.993	103.916	19.600	24.700	0.498
810.000	484.491	80.008	19.995	103.914	19.607	24.186	0.496
810.500	484.751	80.003	19.995	103.911	19.607	24.218	0.531
811.000	484.987	80.008	19.993	103.911	19.615	23.632	0.515
811.500	485.262	80.004	19.999	103.910	19.620	23.237	0.503
812.000	485.517	80.014	19.992	103.908	19.625	22.874	0.521
812.500	485.755	80.013	19.995	103.907	19.631	22.443	0.511
813.000	486.020	80.008	19.993	103.907	19.631	22.450	0.498
813.500	486.311	80.007	19.996	103.905	19.636	22.137	0.530
814.000	486.560	80.008	19.997	103.899	19.635	22.195	0.548
814.500	486.796	80.007	19.994	103.897	19.643	21.583	0.512
815.000	487.022	80.011	19.995	103.898	19.649	21.165	0.473
815.500	487.298	80.012	19.990	103.897	19.647	21.276	0.482
816.000	487.536	80.011	19.992	103.895	19.653	20.872	0.508
816.500	487.826	80.011	19.992	103.896	19.658	20.479	0.521
817.000	488.067	80.010	19.992	103.895	19.661	20.326	0.529
817.500	488.321	80.006	19.992	103.890	19.663	20.178	0.513
818.000	488.563	80.011	19.991	103.883	19.665	20.026	0.495
818.500	488.827	80.004	19.998	103.880	19.672	19.461	0.501
819.000	489.062	80.010	19.991	103.877	19.672	19.520	0.502
819.500	489.324	80.009	19.994	103.873	19.675	19.311	0.498
820.000	489.631	80.010	19.991	103.872	19.681	18.822	0.533
820.500	489.850	80.009	19.992	103.874	19.682	18.776	0.548
821.000	490.091	80.009	19.991	103.873	19.685	18.533	0.494
821.500	490.385	80.010	19.993	103.875	19.690	18.198	0.498
822.000	490.620	80.011	19.994	103.876	19.689	18.264	0.532
822.500	490.873	80.009	19.992	103.876	19.692	18.053	0.508
823.000	491.132	80.007	19.997	103.876	19.693	18.004	0.500
823.500	491.389	80.009	19.992	103.873	19.697	17.673	0.514
824.000	491.665	80.009	19.992	103.869	19.702	17.291	0.525
824.500	491.885	80.009	19.991	103.864	19.703	17.219	0.514
825.000	492.177	80.012	19.989	103.864	19.706	17.051	0.504
825.500	492.416	80.006	19.996	103.863	19.708	16.904	0.522
826.000	492.657	80.006	19.992	103.862	19.711	16.699	0.506
826.500	492.935	80.011	19.995	103.861	19.712	16.628	0.500
827.000	493.161	80.008	20.000	103.863	19.712	16.579	0.511
827.500	493.409	80.007	20.005	103.857	19.717	16.240	0.489
828.000	493.694	80.008	19.993	103.854	19.719	16.070	0.503
828.500	493.934	80.008	19.997	103.856	19.719	16.091	0.529
829.000	494.173	80.010	19.997	103.858	19.723	15.816	0.502
829.500	494.460	80.013	19.995	103.858	19.727	15.522	0.503
830.000	494.718	80.012	19.990	103.860	19.728	15.441	0.536
830.500	494.981	80.017	19.993	103.861	19.729	15.402	0.533
831.000	495.250	80.014	19.992	103.857	19.731	15.221	0.526
831.500	495.482	80.010	19.995	103.852	19.733	15.096	0.517
832.000	495.752	80.012	19.996	103.846	19.737	14.803	0.501
832.500	496.006	80.009	19.991	103.843	19.736	14.873	0.512
833.000	496.274	80.010	19.985	103.838	19.736	14.890	0.523
833.500	496.561	80.009	19.993	103.837	19.738	14.699	0.539
834.000	496.756	80.008	19.995	103.837	19.739	14.646	0.519
834.500	497.028	80.009	19.994	103.840	19.737	14.771	0.475
835.000	497.249	80.010	19.991	103.838	19.744	14.317	0.480
835.500	497.537	80.009	19.991	103.836	19.746	14.108	0.501
836.000	497.788	80.006	19.992	103.834	19.746	14.171	0.523
836.500	498.033	80.010	19.992	103.833	19.748	13.999	0.517
837.000	498.265	80.013	19.994	103.831	19.748	14.025	0.487
837.500	498.478	80.009	19.995	103.831	19.751	13.769	0.462
838.000	498.789	80.012	19.992	103.830	19.750	13.880	0.485
838.500	499.042	80.007	19.993	103.831	19.754	13.523	0.543
839.000	499.263	80.007	19.995	103.833	19.753	13.619	0.519
839.500	499.582	80.010	19.992	103.831	19.757	13.374	0.507
840.000	499.825	80.009	19.991	103.833	19.757	13.359	0.551
840.500	500.066	80.005	19.993	103.835	19.764	12.873	0.523
841.000	500.310	80.011	19.990	103.834	19.760	13.157	0.485
841.500	500.588	80.012	19.994	103.833	19.763	12.903	0.503
842.000	500.800	80.005	19.993	103.834	19.759	13.184	0.506
842.500	501.078	80.011	19.991	103.832	19.762	12.968	0.490
843.000	501.310	80.009	19.994	103.832	19.761	13.075	0.500
843.500	501.600	80.007	19.995	103.832	19.763	12.893	0.516
844.000	501.837	80.007	19.997	103.830	19.766	12.668	0.525
844.500	502.098	80.005	19.999	103.830	19.769	12.476	0.513
845.000	502.355	80.011	19.996	103.829	19.766	12.654	0.508
845.500	502.588	80.005	19.996	103.828	19.769	12.486	0.504
846.000	502.885	80.009	19.998	103.825	19.770	12.397	0.510
846.500	503.121	80.008	19.995	103.826	19.768	12.516	0.532
847.000	503.394	80.008	19.992	103.826	19.772	12.267	0.521
847.500	503.629	80.008	19.997	103.824	19.767	12.596	0.508
848.000	503.882	80.006	19.991	103.816	19.769	12.461	0.498
848.500	504.142	80.010	19.990	103.815	19.770	12.383	0.501
849.000	504.354	80.007	20.001	103.808	19.771	12.334	0.492
849.500	504.638	80.010	19.991	103.799	19.770	12.401	0.484
850.000	504.862	80.010	19.997	103.799	19.773	12.219	0.502
850.500	505.122	80.011	19.995	103.806	19.773	12.207	0.496
851.000	505.371	80.010	19.994	103.810	19.772	12.249	0.496
851.500	505.679	80.007	19.988	103.816	19.777	11.921	0.533
852.000	505.929	80.007	19.990	103.822	19.776	12.000	0.558
852.500	506.197	80.009	19.993	103.821	19.775	12.033	0.538
853.000	506.445	80.009	19.990	103.816	19.774	12.135	0.517
853.500	506.682	80.004	19.995	103.812	19.777	11.907	0.501
854.000	506.927	80.008	19.992	103.807	19.775	12.070	0.484
854.500	507.209	80.012	19.993	103.802	19.773	12.193	0.504
855.000	507.449	80.010	19.993	103.799	19.775	12.056	0.524
855.500	507.731	80.012	19.992	103.797	19.775	12.003	0.522
856.000	507.957	80.004	20.001	103.797	19.776	11.990	0.515
856.500	508.228	80.007	19.998	103.797	19.778	11.816	0.502
857.000	508.469	80.009	19.994	103.799	19.776	11.974	0.505
857.500	508.733	80.004	19.999	103.803	19.778	11.838	0.508
858.000	509.009	80.010	19.995	103.809	19.776	11.986	0.522
858.500	509.260	80.007	20.001	103.813	19.774	12.084	0.534
859.000	509.518	80.012	19.989	103.812	19.775	12.017	0.518
859.500	509.776	80.011	19.994	103.813	19.776	11.955	0.512
860.000	510.014	80.010	19.999	103.810	19.776	11.955	0.506
860.500	510.277	80.004	19.995	103.804	19.777	11.906	0.498
861.000	510.548	80.007	19.997	103.797	19.776	11.973	0.517
861.500	510.817	80.009	19.994	103.796	19.777	11.865	0.537
862.000	511.086	80.009	19.998	103.793	19.774	12.086	0.539
862.500	511.318	80.006	19.993	103.790	19.777	11.897	0.520
863.000	511.532	80.006	19.998	103.797	19.775	12.073	0.474
863.500	511.791	80.009	19.993	103.797	19.778	11.804	0.459
864.000	512.075	80.006	19.988	103.797	19.777	11.894	0.508
864.500	512.312	80.012	20.000	103.798	19.776	11.933	0.533
865.000	512.576	80.013	19.992	103.798	19.777	11.930	0.511
865.500	512.789	80.003	20.003	103.792	19.775	12.036	0.489
866.000	513.103	80.013	19.990	103.791	19.776	11.973	0.502
866.500	513.346	80.010	19.990	103.792	19.778	11.788	0.542
867.000	513.599	80.007	19.994	103.792	19.774	12.092	0.526
867.500	513.855	80.009	19.994	103.794	19.779	11.786	0.502
868.000	514.140	80.008	19.994	103.794	19.778	11.854	0.525
868.500	514.385	80.009	19.994	103.796	19.779	11.758	0.536
869.000	514.616	80.007	19.996	103.795	19.779	11.785	0.503
869.500	514.900	80.007	19.993	103.794	19.780	11.680	0.495
870.000	515.163	80.012	19.991	103.794	19.781	11.588	0.530
870.500	515.416	80.006	19.997	103.796	19.778	11.846	0.531
871.000	515.672	80.011	19.993	103.796	19.781	11.592	0.513
871.500	515.916	80.007	19.995	103.797	19.779	11.760	0.504
872.000	516.185	80.009	19.994	103.798	19.779	11.723	0.506
872.500	516.460	80.007	19.993	103.798	19.779	11.733	0.529
873.000	516.697	80.009	19.993	103.796	19.779	11.738	0.529
873.500	516.919	80.007	19.992	103.800	19.779	11.750	0.486
874.000	517.206	80.007	19.996	103.800	19.781	11.641	0.484
874.500	517.439	80.007	19.994	103.803	19.780	11.683	0.514
875.000	517.712	80.006	19.995	103.805	19.779	11.736	0.513
875.500	517.974	80.007	19.994	103.804	19.780	11.703	0.521
876.000	518.260	80.009	19.995	103.801	19.780	11.705	0.541
876.500	518.488	80.008	19.995	103.800	19.778	11.795	0.531
877.000	518.753	80.004	19.992	103.798	19.779	11.734	0.503
877.500	518.992	80.004	19.998	103.800	19.781	11.582	0.499
878.000	519.230	80.006	19.997	103.801	19.780	11.687	0.490
878.500	519.526	80.008	19.992	103.800	19.779	11.750	0.505
879.000	519.759	80.007	19.993	103.800	19.779	11.717	0.532
879.500	520.035	80.004	19.998	103.799	19.782	11.555	0.519
880.000	520.286	80.009	19.995	103.795	19.782	11.556	0.518
880.500	520.550	80.008	19.994	103.794	19.784	11.390	0.521
881.000	520.790	80.009	19.994	103.795	19.783	11.478	0.509
881.500	521.049	80.008	19.993	103.796	19.780	11.663	0.502
882.000	521.341	80.007	19.993	103.795	19.781	11.628	0.526
882.500	521.557	80.008	19.996	103.797	19.783	11.431	0.529
883.000	521.797	80.007	19.996	103.796	19.781	11.599	0.482
883.500	522.115	80.007	19.995	103.796	19.781	11.593	0.507
884.000	522.335	80.010	19.993	103.795	19.781	11.584	0.548
884.500	522.585	80.008	19.994	103.795	19.781	11.582	0.504
885.000	522.878	80.008	19.996	103.794	19.779	11.722	0.506
885.500	523.141	80.010	19.995	103.794	19.780	11.679	0.549
886.000	523.396	80.008	19.995	103.794	19.782	11.511	0.537
886.500	523.626	80.008	19.994	103.794	19.780	11.668	0.501
887.000	523.902	80.009	19.996	103.794	19.780	11.642	0.495
887.500	524.133	80.011	19.995	103.795	19.778	11.826	0.507
888.000	524.368	80.008	19.995	103.795	19.779	11.718	0.487
888.500	524.631	80.009	19.995	103.795	19.782	11.523	0.482
889.000	524.902	80.009	19.995	103.794	19.782	11.552	0.516
889.500	525.155	80.008	19.996	103.794	19.778	11.810	0.529
890.000	525.414	80.009	19.995	103.794	19.779	11.722	0.518
890.500	525.640	80.009	19.996	103.793	19.779	11.735	0.498
891.000	525.933	80.009	19.995	103.793	19.779	11.724	0.502
891.500	526.157	80.008	19.994	103.792	19.780	11.671	0.518
892.000	526.435	80.008	19.995	103.789	19.778	11.822	0.510
892.500	526.718	80.009	19.997	103.788	19.779	11.745	0.532
893.000	526.941	80.007	19.992	103.787	19.779	11.781	0.533
893.500	527.194	80.009	19.995	103.788	19.775	12.011	0.491
894.000	527.461	80.008	19.995	103.788	19.776	11.970	0.498
894.500	527.706	80.010	19.996	103.791	19.777	11.886	0.516
895.000	528.002	80.011	19.995	103.791	19.780	11.652	0.526
895.500	528.237	80.009	19.995	103.792	19.778	11.849	0.536
896.000	528.472	80.015	19.994	103.791	19.777	11.916	0.501
896.500	528.714	80.008	19.996	103.791	19.773	12.167	0.474
897.000	528.977	80.010	19.994	103.791	19.777	11.904	0.490
897.500	529.275	80.009	19.995	103.791	19.774	12.099	0.533
898.000	529.521	80.009	19.994	103.790	19.776	11.958	0.553
898.500	529.750	80.008	19.994	103.790	19.775	12.054	0.510
899.000	530.022	80.010	19.995	103.789	19.775	12.009	0.489
899.500	530.291	80.009	19.994	103.788	19.776	11.999	0.521
900.000	530.558	80.010	19.995	103.787	19.774	12.122	0.538
900.500	530.777	80.010	19.994	103.787	19.777	11.910	0.511
901.000	531.005	80.008	19.994	103.787	19.778	11.808	0.466
901.500	531.296	80.011	19.994	103.787	19.775	12.060	0.483
902.000	531.540	80.010	19.993	103.788	19.774	12.105	0.527
902.500	531.786	80.011	19.995	103.788	19.775	12.050	0.513
903.000	532.041	80.009	19.993	103.789	19.775	12.064	0.495
903.500	532.294	80.010	19.991	103.789	19.773	12.173	0.504
904.000	532.606	80.008	19.993	103.789	19.774	12.132	0.536
904.500	532.848	80.017	19.996	103.789	19.774	12.103	0.560
905.000	533.105	80.011	19.997	103.789	19.774	12.122	0.527
905.500	533.337	80.009	19.995	103.790	19.776	11.958	0.494
906.000	533.558	80.010	19.996	103.791	19.777	11.919	0.471
906.500	533.850	80.009	19.994	103.791	19.774	12.095	0.483
907.000	534.093	80.010	19.995	103.791	19.775	12.005	0.524
907.500	534.365	80.010	19.994	103.790	19.776	11.988	0.525
908.000	534.603	80.009	19.994	103.790	19.775	12.025	0.513
908.500	534.865	80.011	19.996	103.789	19.773	12.167	0.505
909.000	535.101	80.007	19.997	103.789	19.772	12.249	0.499
909.500	535.384	80.012	19.991	103.789	19.774	12.081	0.509
910.000	535.641	80.009	19.995	103.789	19.772	12.286	0.530
910.500	535.898	80.010	19.994	103.788	19.774	12.093	0.527
911.000	536.109	80.010	19.993	103.789	19.775	12.015	0.491
911.500	536.388	80.009	19.994	103.790	19.775	12.048	0.479
912.000	536.620	80.009	19.994	103.791	19.774	12.102	0.501
912.500	536.929	80.011	19.993	103.792	19.774	12.100	0.527
913.000	537.169	80.009	19.995	103.793	19.774	12.100	0.545
913.500	537.387	80.009	19.995	103.792	19.775	12.047	0.503
914.000	537.652	80.011	19.992	103.790	19.776	11.934	0.471
914.500	537.944	80.011	19.994	103.791	19.775	12.022	0.520
915.000	538.181	80.011	19.995	103.790	19.773	12.198	0.542
915.500	538.409	80.010	19.995	103.790	19.773	12.212	0.497
916.000	538.681	80.013	19.994	103.789	19.773	12.163	0.483
916.500	538.935	80.013	19.994	103.789	19.775	12.052	0.513
917.000	539.206	80.011	19.994	103.789	19.776	11.993	0.525
917.500	539.459	80.011	19.994	103.790	19.775	12.071	0.524
918.000	539.670	80.012	19.995	103.789	19.771	12.298	0.494
918.500	539.961	80.011	19.994	103.790	19.773	12.155	0.483
919.000	540.229	80.010	19.997	103.789	19.772	12.274	0.531
919.500	540.484	80.011	19.996	103.788	19.773	12.214	0.541
920.000	540.754	80.010	19.994	103.788	19.772	12.236	0.523
920.500	541.004	80.012	19.993	103.788	19.771	12.312	0.522
921.000	541.260	80.010	19.994	103.788	19.767	12.605	0.514
921.500	541.491	80.010	19.993	103.789	19.771	12.296	0.496
922.000	541.732	80.011	19.995	103.789	19.773	12.198	0.479
922.500	541.997	80.009	19.993	103.788	19.771	12.300	0.489
923.000	542.205	80.010	19.993	103.787	19.771	12.328	0.489
923.500	542.531	80.010	19.995	103.787	19.772	12.271	0.504
924.000	542.733	80.009	19.993	103.785	19.771	12.300	0.531
924.500	542.985	80.010	19.994	103.783	19.771	12.332	0.491
925.000	543.246	80.009	19.995	103.783	19.772	12.224	0.483
925.500	543.497	80.010	19.994	103.784	19.771	12.325	0.512
926.000	543.749	80.008	19.994	103.783	19.773	12.173	0.508
926.500	544.008	80.007	19.994	103.786	19.773	12.187	0.507
927.000	544.267	80.008	19.994	103.788	19.774	12.122	0.514
927.500	544.497	80.009	19.995	103.790	19.772	12.255	0.504
928.000	544.739	80.009	19.994	103.788	19.774	12.128	0.480
928.500	544.993	80.007	19.994	103.787	19.774	12.142	0.484
929.000	545.241	80.009	19.994	103.787	19.771	12.300	0.499
929.500	545.506	80.009	19.994	103.788	19.771	12.306	0.507
930.000	545.727	80.010	19.994	103.788	19.773	12.187	0.500
930.500	545.998	80.008	19.994	103.791	19.774	12.106	0.489
931.000	546.222	80.008	19.995	103.792	19.771	12.326	0.493
931.500	546.506	80.008	19.994	103.792	19.772	12.266	0.502
932.000	546.730	80.007	19.994	103.792	19.773	12.217	0.508
932.500	546.990	80.007	19.993	103.792	19.770	12.408	0.496
933.000	547.272	80.009	19.990	103.791	19.772	12.239	0.513
933.500	547.539	80.008	19.996	103.792	19.770	12.392	0.545
934.000	547.773	80.008	19.995	103.794	19.771	12.314	0.525
934.500	548.021	80.007	19.994	103.794	19.773	12.207	0.492
935.000	548.273	80.008	19.993	103.794	19.771	12.357	0.491
935.500	548.491	80.008	19.993	103.795	19.772	12.271	0.485
936.000	548.741	80.008	19.994	103.792	19.768	12.580	0.469
936.500	549.041	80.009	19.993	103.790	19.772	12.267	0.509
937.000	549.275	80.009	19.994	103.790	19.770	12.380	0.542
937.500	549.511	80.007	19.994	103.790	19.770	12.410	0.502
938.000	549.769	80.009	19.995	103.791	19.770	12.373	0.483
938.500	550.016	80.006	19.993	103.792	19.770	12.367	0.500
939.000	550.272	80.008	19.993	103.793	19.771	12.359	0.504
939.500	550.544	80.007	19.993	103.792	19.771	12.336	0.516
940.000	550.820	80.008	19.993	103.793	19.768	12.568	0.538
940.500	551.043	80.008	19.994	103.794	19.772	12.248	0.523
941.000	551.329	80.008	19.994	103.794	19.773	12.158	0.504
941.500	551.573	80.007	19.993	103.788	19.771	12.355	0.520
942.000	551.815	80.008	19.993	103.783	19.772	12.238	0.508
942.500	552.043	80.009	19.993	103.781	19.768	12.531	0.477
943.000	552.302	80.007	19.993	103.781	19.769	12.441	0.479
943.500	552.534	80.008	19.993	103.781	19.771	12.357	0.489
944.000	552.811	80.007	19.993	103.786	19.766	12.666	0.500
944.500	553.078	80.009	19.994	103.792	19.768	12.533	0.527
945.000	553.314	80.008	19.995	103.793	19.770	12.416	0.524
945.500	553.584	80.009	19.994	103.793	19.769	12.499	0.504
946.000	553.817	80.008	19.993	103.793	19.769	12.493	0.504
946.500	554.073	80.009	19.994	103.794	19.768	12.516	0.496
947.000	554.333	80.009	19.993	103.794	19.770	12.428	0.502
947.500	554.550	80.010	19.994	103.794	19.766	12.663	0.496
948.000	554.861	80.008	19.994	103.794	19.767	12.624	0.502
948.500	555.069	80.009	19.994	103.794	19.769	12.497	0.523
949.000	555.371	80.008	19.994	103.794	19.768	12.511	0.515
949.500	555.621	80.008	19.994	103.794	19.765	12.769	0.531
950.000	555.890	80.008	19.993	103.794	19.766	12.660	0.535
950.500	556.125	80.009	19.993	103.795	19.765	12.736	0.512
951.000	556.364	80.007	19.994	103.795	19.765	12.741	0.489
951.500	556.623	80.009	19.995	103.795	19.768	12.579	0.486
952.000	556.869	80.009	19.994	103.794	19.765	12.727	0.502
952.500	557.148	80.007	19.993	103.794	19.767	12.641	0.515
953.000	557.392	80.007	19.993	103.794	19.767	12.635	0.524
953.500	557.631	80.009	19.994	103.794	19.766	12.672	0.503
954.000	557.897	80.008	19.994	103.794	19.766	12.667	0.494
954.500	558.138	80.008	19.995	103.794	19.765	12.743	0.506
955.000	558.443	80.010	19.994	103.795	19.769	12.486	0.526
955.500	558.639	80.007	19.995	103.795	19.765	12.733	0.523
956.000	558.886	80.008	19.994	103.795	19.767	12.630	0.472
956.500	559.163	80.007	19.993	103.790	19.765	12.784	0.484
957.000	559.401	80.008	19.994	103.788	19.762	12.956	0.519
957.500	559.693	80.008	19.994	103.787	19.764	12.823	0.522
958.000	559.890	80.008	19.994	103.788	19.767	12.620	0.509
958.500	560.161	80.009	19.994	103.787	19.765	12.750	0.479
959.000	560.429	80.008	19.994	103.792	19.764	12.805	0.504
959.500	560.686	80.008	19.994	103.794	19.765	12.794	0.532
960.000	560.917	80.007	19.995	103.795	19.763	12.911	0.506
960.500	561.190	80.008	19.995	103.794	19.764	12.847	0.496
961.000	561.438	80.009	19.994	103.794	19.764	12.837	0.512
961.500	561.685	80.008	19.994	103.793	19.764	12.849	0.508
962.000	561.952	80.008	19.995	103.793	19.764	12.870	0.505
962.500	562.220	80.007	19.994	103.790	19.764	12.833	0.524
963.000	562.466	80.007	19.995	103.787	19.767	12.614	0.525
963.500	562.706	80.008	19.995	103.788	19.767	12.608	0.500
964.000	562.965	80.007	19.997	103.788	19.767	12.632	0.493
964.500	563.227	80.007	19.997	103.788	19.762	13.011	0.510
965.000	563.473	80.009	19.997	103.791	19.762	12.970	0.514
965.500	563.704	80.007	19.995	103.792	19.762	12.983	0.492
966.000	563.998	80.009	19.995	103.792	19.763	12.876	0.501
966.500	564.260	80.008	19.996	103.791	19.766	12.700	0.541
967.000	564.481	80.008	19.995	103.791	19.767	12.604	0.520
967.500	564.758	80.008	19.995	103.790	19.769	12.507	0.491
968.000	564.978	80.009	19.994	103.789	19.765	12.731	0.498
968.500	565.267	80.009	19.995	103.787	19.764	12.839	0.503
969.000	565.521	80.009	19.994	103.787	19.761	13.051	0.526
969.500	565.792	80.008	19.994	103.787	19.763	12.874	0.534
970.000	566.043	80.008	19.994	103.787	19.764	12.833	0.524
970.500	566.304	80.010	19.995	103.788	19.765	12.755	0.517
971.000	566.575	80.010	19.995	103.791	19.764	12.809	0.522
971.500	566.843	80.010	19.994	103.792	19.767	12.647	0.535
972.000	567.036	80.010	19.994	103.792	19.766	12.714	0.500
972.500	567.304	80.010	19.994	103.791	19.763	12.938	0.460
973.000	567.574	80.009	19.994	103.790	19.763	12.872	0.499
973.500	567.835	80.011	19.993	103.789	19.765	12.747	0.535
974.000	568.046	80.010	19.994	103.789	19.763	12.872	0.502
974.500	568.349	80.010	19.994	103.789	19.763	12.903	0.493
975.000	568.584	80.009	19.995	103.789	19.762	13.004	0.526
975.500	568.857	80.010	19.994	103.791	19.764	12.805	0.523
976.000	569.103	80.010	19.994	103.791	19.760	13.091	0.514
976.500	569.366	80.011	19.995	103.790	19.764	12.822	0.514
977.000	569.654	80.010	19.994	103.791	19.764	12.848	0.529
977.500	569.896	80.010	19.993	103.790	19.762	13.011	0.540
978.000	570.158	80.010	19.995	103.790	19.764	12.836	0.517
978.500	570.443	80.009	19.995	103.790	19.762	12.944	0.526
979.000	570.664	80.012	19.995	103.790	19.763	12.928	0.527
979.500	570.931	80.010	19.994	103.790	19.763	12.912	0.497
980.000	571.204	80.009	19.994	103.790	19.761	13.067	0.514
980.500	571.456	80.009	19.995	103.790	19.761	13.061	0.533
981.000	571.725	80.010	19.994	103.790	19.762	12.995	0.523
981.500	571.976	80.009	19.994	103.790	19.762	12.967	0.521
982.000	572.265	80.010	19.993	103.789	19.761	13.028	0.530
982.500	572.503	80.010	19.995	103.790	19.759	13.180	0.533
983.000	572.768	80.010	19.995	103.790	19.760	13.143	0.515
983.500	573.031	80.009	19.994	103.789	19.761	13.082	0.516
984.000	573.279	80.010	19.994	103.790	19.763	12.895	0.519
984.500	573.577	80.011	19.995	103.789	19.757	13.345	0.528
985.000	573.785	80.010	19.994	103.789	19.760	13.142	0.526
985.500	574.096	80.008	19.995	103.788	19.757	13.323	0.513
986.000	574.352	80.011	19.994	103.787	19.760	13.114	0.543
986.500	574.621	80.010	19.994	103.783	19.757	13.327	0.546
987.000	574.895	80.009	19.995	103.782	19.757	13.318	0.534
987.500	575.174	80.009	19.996	103.782	19.758	13.271	0.548
988.000	575.396	80.008	19.994	103.783	19.759	13.211	0.527
988.500	575.660	80.008	19.995	103.782	19.758	13.293	0.494
989.000	575.915	80.008	19.996	103.786	19.758	13.274	0.503
989.500	576.183	80.008	19.994	103.787	19.760	13.149	0.521
990.000	576.407	80.008	19.995	103.787	19.759	13.180	0.507
990.500	576.650	80.008	19.996	103.787	19.760	13.098	0.480
991.000	576.920	80.010	19.995	103.789	19.756	13.418	0.490
991.500	577.178	80.010	19.994	103.789	19.757	13.338	0.521
992.000	577.440	80.008	19.995	103.789	19.758	13.253	0.524
992.500	577.698	80.008	19.995	103.788	19.757	13.305	0.520
993.000	577.969	80.008	19.995	103.787	19.756	13.397	0.525
993.500	578.207	80.008	19.995	103.787	19.759	13.200	0.519
994.000	578.459	80.011	19.995	103.787	19.756	13.423	0.499
994.500	578.711	80.008	19.995	103.785	19.755	13.495	0.497
995.000	578.954	80.010	19.994	103.785	19.753	13.661	0.500
995.500	579.211	80.008	19.996	103.781	19.753	13.634	0.498
996.000	579.448	80.008	19.994	103.779	19.756	13.445	0.497
996.500	579.752	80.010	19.994	103.779	19.756	13.441	0.517
997.000	579.987	80.010	19.994	103.778	19.756	13.431	0.540
997.500	580.212	80.010	19.994	103.778	19.752	13.671	0.500
998.000	580.495	80.008	19.995	103.782	19.755	13.449	0.485
998.500	580.739	80.010	19.994	103.784	19.755	13.460	0.518
999.000	580.946	80.009	19.995	103.786	19.756	13.419	0.489
999.500	581.211	80.011	19.994	103.789	19.753	13.652	0.461
1000.000	581.461	80.009	19.994	103.789	19.756	13.399	0.494
1000.500	581.738	80.009	19.994	103.789	19.753	13.614	0.521
1001.000	582.000	80.010	19.994	103.789	19.755	13.501	0.533
1001.500	582.234	80.011	19.994	103.790	19.755	13.452	0.518
1002.000	582.520	80.011	19.994	103.790	19.755	13.514	0.508
1002.500	582.754	80.010	19.993	103.791	19.752	13.696	0.520
1003.000	583.000	80.010	19.993	103.791	19.756	13.413	0.500
1003.500	583.283	80.011	19.993	103.791	19.755	13.454	0.504
1004.000	583.525	80.011	19.993	103.791	19.756	13.448	0.527
1004.500	583.777	80.012	19.993	103.791	19.758	13.249	0.509
1005.000	584.039	80.011	19.994	103.792	19.759	13.218	0.504
1005.500	584.305	80.011	19.992	103.792	19.756	13.395	0.521
1006.000	584.546	80.010	19.992	103.791	19.757	13.372	0.518
1006.500	584.797	80.010	19.993	103.785	19.759	13.218	0.500
1007.000	585.057	80.010	19.992	103.785	19.757	13.348	0.501
1007.500	585.334	80.011	19.992	103.784	19.757	13.356	0.524
1008.000	585.569	80.011	19.992	103.782	19.754	13.522	0.525
1008.500	585.837	80.009	19.993	103.779	19.757	13.360	0.508
1009.000	586.073	80.010	19.994	103.784	19.756	13.429	0.503
1009.500	586.339	80.010	19.995	103.782	19.757	13.337	0.503
1010.000	586.581	80.010	19.993	103.782	19.756	13.432	0.505
1010.500	586.822	80.009	19.993	103.784	19.753	13.608	0.495
1011.000	587.095	80.010	19.994	103.788	19.756	13.438	0.499
1011.500	587.359	80.009	19.994	103.789	19.755	13.501	0.525
1012.000	587.624	80.009	19.994	103.791	19.754	13.571	0.533
1012.500	587.865	80.008	19.993	103.792	19.753	13.622	0.517
1013.000	588.121	80.008	19.993	103.792	19.756	13.398	0.502
1013.500	588.402	80.008	19.993	103.792	19.755	13.466	0.518
1014.000	588.651	80.009	19.994	103.792	19.757	13.375	0.534
1014.500	588.908	80.008	19.994	103.792	19.756	13.402	0.518
1015.000	589.175	80.008	19.994	103.793	19.756	13.445	0.515
1015.500	589.450	80.008	19.994	103.793	19.753	13.654	0.533
1016.000	589.679	80.009	19.993	103.793	19.752	13.728	0.523
1016.500	589.962	80.008	19.994	103.793	19.752	13.729	0.508
1017.000	590.223	80.009	19.994	103.793	19.751	13.741	0.528
1017.500	590.447	80.009	19.994	103.792	19.754	13.550	0.514
1018.000	590.726	80.009	19.993	103.792	19.751	13.799	0.494
1018.500	591.001	80.008	19.994	103.792	19.752	13.727	0.529
1019.000	591.234	80.008	19.993	103.793	19.750	13.833	0.531
1019.500	591.473	80.008	19.995	103.793	19.749	13.885	0.490
1020.000	591.782	80.008	19.994	103.794	19.751	13.770	0.510
1020.500	591.970	80.009	19.995	103.794	19.751	13.803	0.522
1021.000	592.280	80.008	19.995	103.793	19.750	13.876	0.497
1021.500	592.528	80.008	19.994	103.792	19.752	13.727	0.528
1022.000	592.776	80.008	19.995	103.792	19.747	14.045	0.527
1022.500	593.053	80.009	19.994	103.792	19.747	14.084	0.510
1023.000	593.289	80.006	19.994	103.792	19.749	13.892	0.519
1023.500	593.563	80.008	19.994	103.793	19.750	13.869	0.512
1024.000	593.814	80.008	19.995	103.794	19.749	13.887	0.517
1024.499	594.045	80.012	19.998	103.797	19.749	13.945	0.503
1024.999	594.320	80.012	19.997	103.802	19.749	13.920	0.494
1025.499	594.577	80.008	19.996	103.802	19.749	13.889	0.520
1025.999	594.837	80.008	19.996	103.802	19.747	14.055	0.524
1026.499	595.073	80.007	19.996	103.802	19.746	14.125	0.506
1026.999	595.328	80.008	19.994	103.800	19.747	14.068	0.493
1027.499	595.606	80.009	19.994	103.794	19.745	14.230	0.513
1027.999	595.864	80.007	19.996	103.794	19.746	14.160	0.535
1028.500	596.086	80.007	19.993	103.793	19.744	14.275	0.508
1029.000	596.370	80.008	19.994	103.793	19.744	14.262	0.493
1029.499	596.629	80.009	19.993	103.793	19.746	14.133	0.524
1029.999	596.877	80.009	19.993	103.793	19.745	14.191	0.525
1030.499	597.081	80.009	19.994	103.793	19.745	14.222	0.479
1030.999	597.350	80.009	19.993	103.794	19.746	14.134	0.462
1031.499	597.608	80.010	19.993	103.793	19.746	14.146	0.500
1031.999	597.844	80.008	19.993	103.793	19.745	14.230	0.511
1032.499	598.120	80.009	19.994	103.792	19.746	14.164	0.503
1032.999	598.363	80.009	19.994	103.791	19.746	14.156	0.516
1033.499	598.593	80.010	19.993	103.790	19.743	14.344	0.496
1033.999	598.848	80.008	19.994	103.788	19.744	14.280	0.479
1034.499	599.136	80.009	19.994	103.788	19.744	14.315	0.514
1034.999	599.393	80.008	19.994	103.788	19.744	14.291	0.544
1035.499	599.651	80.010	19.995	103.789	19.742	14.398	0.530
1035.999	599.855	80.008	19.994	103.789	19.742	14.402	0.489
1036.499	600.143	80.009	19.994	103.791	19.745	14.217	0.477
1036.999	600.377	80.009	19.994	103.791	19.742	14.418	0.507
1037.499	600.634	80.010	19.994	103.790	19.742	14.457	0.506
1037.999	600.891	80.009	19.993	103.790	19.742	14.414	0.502
1038.499	601.160	80.010	19.993	103.790	19.742	14.459	0.520
1038.999	601.401	80.009	19.993	103.790	19.742	14.410	0.519
