Repository: ulfsri/fsri_materials_database

# Materials and Products Database

## 01_Data

Raw data generated from each apparatus are included here in plain-text format. The data is organized first by material, next by the short name of test apparatus used, and where applicable additional filtering by test settings.

### material.json

Each material directory contains a json file of the same name as the material. This file links the data stored in the repository as well as data and graphs produced by the accompanying scripts (__02_Scripts__) to the respective landing page for the material on the front-end website.

File: 01_Data/Bean_Bag_Chair_Inner_Lining/MCC/Bean_Bag_Chair_Inner_Lining_MCC_30K_min_220314_R3.txt (part 3 of 4)
T Correction Coefficients:	0	1.024463	0
Time Shift (s):	14
*
Time (s)	Temperature (C)	N2 flow rate (cc/min)	O2 flow rate (cc/min)	Flow Rate (cc/min)	Oxygen (%)	HRR (W/g)	Heating rate (C/s)
697.500	425.857	80.010	19.994	104.279	18.512	89.039	0.517
698.000	426.133	80.012	19.993	104.297	18.489	90.645	0.485
698.500	426.364	80.009	19.995	104.318	18.463	92.401	0.493
699.000	426.609	80.010	19.993	104.333	18.430	94.733	0.492
699.500	426.840	80.010	19.993	104.348	18.395	97.180	0.476
700.000	427.087	80.011	19.994	104.362	18.342	100.971	0.477
700.500	427.344	80.011	19.994	104.379	18.293	104.462	0.491
701.000	427.587	80.009	19.994	104.397	18.240	108.338	0.502
701.500	427.856	80.010	19.993	104.424	18.188	112.014	0.506
702.000	428.119	80.010	19.994	104.486	18.144	115.222	0.522
702.500	428.368	80.011	19.993	104.549	18.101	118.293	0.522
703.000	428.645	80.010	19.994	104.574	18.064	120.859	0.519
703.500	428.860	80.010	19.994	104.580	18.037	122.829	0.509
704.000	429.135	80.010	19.993	104.572	18.009	124.764	0.491
704.500	429.393	80.010	19.994	104.525	17.986	126.378	0.512
705.000	429.589	80.010	19.994	104.465	17.963	127.907	0.493
705.500	429.899	80.010	19.994	104.424	17.950	128.830	0.479
706.000	430.133	80.010	19.993	104.377	17.934	129.962	0.525
706.500	430.384	80.010	19.993	104.326	17.918	131.086	0.515
707.000	430.661	80.009	19.995	104.273	17.907	131.906	0.506
707.500	430.915	80.009	19.994	104.229	17.895	132.756	0.530
708.000	431.132	80.010	19.993	104.196	17.888	133.242	0.501
708.500	431.412	80.008	19.994	104.171	17.878	133.991	0.484
709.000	431.656	80.007	19.995	104.144	17.866	134.833	0.510
709.500	431.887	80.009	19.994	104.131	17.855	135.593	0.499
710.000	432.172	80.008	19.994	104.142	17.844	136.357	0.495
710.500	432.369	80.008	19.994	104.186	17.827	137.488	0.499
711.000	432.671	80.009	19.994	104.261	17.818	138.115	0.491
711.500	432.875	80.009	19.994	104.361	17.798	139.467	0.503
712.000	433.112	80.008	19.993	104.467	17.786	140.258	0.473
712.500	433.336	80.008	19.994	104.559	17.775	140.980	0.451
713.000	433.623	80.009	19.994	104.628	17.762	141.864	0.486
713.500	433.898	80.009	19.993	104.674	17.750	142.661	0.537
714.000	434.159	80.008	19.993	104.704	17.736	143.655	0.549
714.500	434.408	80.007	19.994	104.716	17.716	144.963	0.523
715.000	434.658	80.009	19.994	104.710	17.700	146.101	0.504
715.500	434.921	80.008	19.993	104.695	17.679	147.541	0.506
716.000	435.200	80.009	19.993	104.677	17.650	149.644	0.528
716.500	435.438	80.008	19.995	104.666	17.623	151.646	0.530
717.000	435.718	80.009	19.993	104.665	17.587	154.189	0.518
717.501	435.984	80.008	19.994	104.676	17.552	156.788	0.532
718.000	436.227	80.009	19.993	104.691	17.522	158.951	0.527
718.500	436.485	80.008	19.993	104.715	17.491	161.171	0.504
719.000	436.763	80.008	19.994	104.737	17.466	162.970	0.518
719.500	437.033	80.009	19.993	104.746	17.443	164.581	0.543
720.000	437.295	80.008	19.995	104.743	17.420	166.196	0.540
720.500	437.540	80.009	19.993	104.736	17.406	167.215	0.519
721.000	437.797	80.008	19.993	104.718	17.389	168.342	0.505
721.500	438.038	80.007	19.993	104.692	17.379	169.092	0.500
722.000	438.336	80.007	19.994	104.665	17.365	170.019	0.518
722.500	438.594	80.009	19.994	104.644	17.355	170.705	0.548
723.000	438.858	80.009	19.993	104.622	17.348	171.209	0.539
723.500	439.099	80.008	19.994	104.598	17.339	171.798	0.513
724.000	439.360	80.008	19.995	104.572	17.329	172.521	0.503
724.500	439.605	80.008	19.994	104.545	17.323	172.930	0.504
725.000	439.917	80.008	19.992	104.516	17.309	173.903	0.532
725.500	440.129	80.008	19.993	104.491	17.305	174.194	0.540
726.000	440.381	80.008	19.993	104.481	17.298	174.673	0.494
726.500	440.675	80.008	19.994	104.488	17.288	175.355	0.505
727.000	440.955	80.008	19.994	104.519	17.280	175.975	0.560
727.500	441.244	80.008	19.994	104.570	17.275	176.307	0.572
728.000	441.469	80.008	19.994	104.630	17.266	176.958	0.542
728.500	441.731	80.008	19.995	104.691	17.255	177.713	0.501
729.000	441.962	80.007	19.993	104.745	17.248	178.207	0.490
729.500	442.257	80.008	19.995	104.783	17.240	178.729	0.510
730.000	442.506	80.008	19.996	104.805	17.231	179.414	0.535
730.500	442.802	80.008	19.995	104.814	17.225	179.820	0.544
731.000	443.032	80.008	19.995	104.815	17.214	180.582	0.536
731.500	443.306	80.006	19.994	104.811	17.205	181.198	0.515
732.000	443.559	80.009	19.995	104.805	17.200	181.575	0.515
732.500	443.805	80.008	19.995	104.801	17.190	182.281	0.513
733.000	444.073	80.009	19.995	104.793	17.182	182.817	0.507
733.500	444.322	80.009	19.995	104.785	17.176	183.251	0.515
734.000	444.628	80.007	19.995	104.776	17.167	183.848	0.536
734.500	444.872	80.008	19.995	104.768	17.164	184.099	0.552
735.000	445.124	80.008	19.995	104.761	17.155	184.667	0.523
735.500	445.397	80.007	19.995	104.758	17.150	185.038	0.511
736.000	445.656	80.006	19.994	104.758	17.145	185.402	0.528
736.500	445.928	80.008	19.995	104.757	17.138	185.915	0.531
737.000	446.151	80.008	19.997	104.757	17.137	185.978	0.513
737.500	446.419	80.008	19.996	104.757	17.128	186.558	0.493
738.000	446.693	80.007	19.995	104.758	17.122	186.978	0.516
738.500	446.935	80.007	19.996	104.758	17.124	186.841	0.529
739.000	447.176	80.007	19.995	104.760	17.115	187.476	0.500
739.500	447.470	80.007	19.994	104.761	17.113	187.564	0.509
740.000	447.702	80.009	19.995	104.761	17.112	187.681	0.530
740.500	447.961	80.007	19.995	104.761	17.110	187.774	0.508
741.000	448.211	80.008	19.994	104.762	17.111	187.706	0.500
741.500	448.478	80.007	19.994	104.763	17.110	187.757	0.513
742.000	448.718	80.006	19.995	104.762	17.114	187.509	0.513
742.500	449.019	80.008	19.994	104.762	17.114	187.443	0.524
743.000	449.267	80.007	19.996	104.758	17.115	187.363	0.544
743.500	449.531	80.008	19.995	104.757	17.119	187.132	0.531
744.000	449.800	80.008	19.995	104.757	17.122	186.871	0.523
744.500	450.026	80.009	19.995	104.757	17.126	186.614	0.514
745.000	450.298	80.007	19.994	104.754	17.133	186.115	0.496
745.500	450.525	80.008	19.995	104.754	17.136	185.859	0.499
746.000	450.836	80.009	19.993	104.749	17.143	185.375	0.519
746.500	451.042	80.008	19.994	104.745	17.153	184.651	0.528
747.000	451.320	80.009	19.994	104.744	17.159	184.203	0.501
747.500	451.601	80.009	19.994	104.748	17.166	183.707	0.521
748.000	451.842	80.009	19.994	104.747	17.178	182.817	0.540
748.500	452.112	80.008	19.994	104.747	17.185	182.345	0.517
749.000	452.363	80.009	19.994	104.743	17.197	181.471	0.516
749.500	452.620	80.009	19.995	104.738	17.209	180.599	0.514
750.000	452.856	80.009	19.994	104.730	17.221	179.760	0.500
750.500	453.119	80.009	19.993	104.727	17.236	178.726	0.497
751.000	453.388	80.010	19.993	104.725	17.247	177.914	0.516
751.500	453.638	80.009	19.994	104.722	17.263	176.801	0.525
752.000	453.879	80.010	19.995	104.714	17.280	175.624	0.505
752.500	454.143	80.010	19.994	104.706	17.294	174.565	0.498
753.000	454.420	80.010	19.993	104.698	17.314	173.185	0.523
753.500	454.640	80.009	19.993	104.690	17.330	172.047	0.519
754.000	454.935	80.009	19.994	104.684	17.347	170.814	0.506
754.500	455.204	80.010	19.994	104.682	17.367	169.393	0.540
755.000	455.431	80.011	19.993	104.678	17.386	168.105	0.530
755.500	455.685	80.010	19.994	104.672	17.406	166.615	0.488
756.000	455.956	80.010	19.995	104.663	17.428	165.079	0.503
756.500	456.198	80.010	19.994	104.655	17.451	163.497	0.520
757.000	456.434	80.009	19.993	104.646	17.471	162.035	0.496
757.500	456.695	80.011	19.993	104.639	17.495	160.341	0.487
758.000	456.957	80.010	19.994	104.631	17.518	158.728	0.510
758.500	457.214	80.011	19.994	104.624	17.544	156.884	0.521
759.000	457.456	80.009	19.994	104.617	17.568	155.194	0.510
759.500	457.700	80.010	19.994	104.609	17.592	153.553	0.493
760.000	457.937	80.011	19.994	104.597	17.619	151.604	0.483
760.500	458.255	80.011	19.993	104.588	17.644	149.861	0.518
761.000	458.483	80.011	19.993	104.580	17.672	147.883	0.550
761.500	458.727	80.011	19.994	104.571	17.700	145.937	0.509
762.000	458.968	80.010	19.994	104.562	17.729	143.923	0.479
762.500	459.269	80.010	19.993	104.558	17.758	141.829	0.513
763.000	459.493	80.009	19.994	104.550	17.786	139.867	0.534
763.500	459.741	80.010	19.994	104.542	17.815	137.838	0.499
764.000	460.002	80.010	19.994	104.534	17.845	135.758	0.491
764.500	460.217	80.009	19.993	104.524	17.873	133.740	0.493
765.000	460.498	80.008	19.994	104.513	17.904	131.601	0.486
765.500	460.727	80.009	19.994	104.501	17.931	129.715	0.503
766.000	460.977	80.010	19.993	104.486	17.963	127.448	0.495
766.500	461.254	80.008	19.993	104.472	17.994	125.239	0.503
767.000	461.465	80.009	19.994	104.463	18.024	123.136	0.507
767.500	461.727	80.009	19.993	104.450	18.053	121.088	0.480
768.000	461.981	80.008	19.994	104.439	18.085	118.903	0.494
768.500	462.245	80.010	19.994	104.431	18.115	116.776	0.517
769.000	462.475	80.009	19.994	104.421	18.144	114.735	0.506
769.500	462.714	80.008	19.994	104.413	18.175	112.609	0.481
770.000	462.957	80.009	19.995	104.403	18.206	110.411	0.475
770.500	463.222	80.008	19.994	104.394	18.235	108.392	0.495
771.000	463.473	80.008	19.995	104.385	18.270	105.909	0.512
771.500	463.706	80.008	19.994	104.376	18.298	103.953	0.500
772.000	463.939	80.010	19.994	104.367	18.331	101.664	0.475
772.500	464.179	80.010	19.994	104.361	18.362	99.471	0.470
773.000	464.450	80.010	19.995	104.354	18.394	97.218	0.492
773.500	464.696	80.008	19.993	104.346	18.426	95.036	0.514
774.000	464.961	80.009	19.994	104.335	18.457	92.856	0.514
774.500	465.209	80.009	19.994	104.322	18.492	90.367	0.512
775.000	465.462	80.009	19.992	104.310	18.521	88.360	0.507
775.500	465.721	80.010	19.994	104.296	18.557	85.844	0.506
776.000	465.961	80.010	19.994	104.284	18.588	83.658	0.505
776.500	466.258	80.009	19.993	104.275	18.622	81.334	0.518
777.000	466.485	80.010	19.993	104.267	18.648	79.461	0.531
777.500	466.742	80.010	19.993	104.257	18.678	77.391	0.505
778.000	466.970	80.011	19.993	104.247	18.712	75.028	0.485
778.500	467.266	80.011	19.994	104.238	18.739	73.125	0.504
779.000	467.487	80.010	19.992	104.229	18.768	71.072	0.520
779.500	467.723	80.010	19.992	104.221	18.799	68.918	0.486
780.000	468.010	80.011	19.992	104.217	18.824	67.169	0.490
780.500	468.265	80.011	19.992	104.214	18.853	65.178	0.533
781.000	468.500	80.011	19.993	104.206	18.878	63.437	0.516
781.500	468.732	80.010	19.992	104.198	18.902	61.731	0.479
782.000	469.018	80.011	19.993	104.190	18.927	60.004	0.492
782.500	469.271	80.010	19.992	104.183	18.951	58.332	0.528
783.000	469.503	80.011	19.993	104.175	18.976	56.563	0.512
783.500	469.774	80.011	19.992	104.168	19.001	54.865	0.494
784.000	470.009	80.010	19.992	104.160	19.022	53.373	0.504
784.500	470.284	80.011	19.993	104.152	19.043	51.887	0.508
785.000	470.521	80.010	19.993	104.145	19.063	50.493	0.511
785.500	470.786	80.010	19.993	104.137	19.084	49.036	0.507
786.000	471.041	80.010	19.992	104.128	19.104	47.670	0.511
786.500	471.322	80.011	19.993	104.120	19.122	46.434	0.528
787.000	471.551	80.009	19.992	104.113	19.144	44.853	0.523
787.500	471.792	80.009	19.993	104.105	19.163	43.548	0.490
788.000	472.057	80.010	19.993	104.094	19.178	42.503	0.488
788.500	472.302	80.011	19.992	104.087	19.193	41.474	0.508
789.000	472.551	80.010	19.993	104.078	19.213	40.082	0.502
789.500	472.802	80.010	19.993	104.070	19.228	39.026	0.497
790.000	473.093	80.009	19.993	104.061	19.239	38.219	0.521
790.500	473.376	80.010	19.993	104.053	19.255	37.152	0.558
791.000	473.603	80.008	19.994	104.046	19.272	35.973	0.542
791.500	473.862	80.009	19.993	104.039	19.280	35.371	0.499
792.000	474.131	80.009	19.994	104.032	19.291	34.610	0.508
792.500	474.365	80.008	19.993	104.022	19.304	33.691	0.515
793.000	474.627	80.008	19.993	104.015	19.316	32.857	0.499
793.500	474.909	80.008	19.992	104.011	19.328	32.025	0.519
794.000	475.136	80.009	19.994	104.006	19.343	31.001	0.527
794.500	475.415	80.009	19.994	103.999	19.354	30.247	0.508
795.000	475.656	80.008	19.993	103.996	19.365	29.463	0.513
795.500	475.937	80.008	19.994	103.992	19.373	28.925	0.521
796.000	476.151	80.008	19.994	103.987	19.384	28.147	0.508
796.501	476.393	80.006	19.993	103.983	19.394	27.471	0.475
797.000	476.665	80.008	19.996	103.981	19.402	26.912	0.485
797.500	476.921	80.007	19.995	103.980	19.413	26.101	0.521
798.000	477.184	80.009	19.995	103.976	19.422	25.500	0.524
798.500	477.473	80.008	19.995	103.969	19.431	24.856	0.536
799.000	477.699	80.009	19.994	103.965	19.442	24.107	0.534
799.500	477.937	80.008	19.995	103.959	19.449	23.615	0.489
800.000	478.223	80.008	19.995	103.952	19.458	22.996	0.494
800.500	478.435	80.008	19.994	103.947	19.469	22.199	0.511
801.000	478.730	80.008	19.994	103.946	19.476	21.754	0.503
801.500	479.003	80.008	19.994	103.943	19.485	21.130	0.538
802.000	479.255	80.009	19.995	103.940	19.494	20.478	0.546
802.500	479.515	80.008	19.995	103.939	19.501	20.018	0.518
803.000	479.763	80.009	19.994	103.935	19.505	19.747	0.510
803.500	480.011	80.010	19.994	103.928	19.513	19.145	0.502
804.000	480.278	80.009	19.994	103.923	19.519	18.732	0.505
804.500	480.521	80.008	19.994	103.918	19.524	18.430	0.513
805.000	480.771	80.008	19.994	103.912	19.530	17.973	0.502
805.500	481.024	80.008	19.993	103.908	19.534	17.718	0.498
806.000	481.266	80.006	19.994	103.908	19.538	17.406	0.499
806.500	481.506	80.009	19.993	103.905	19.546	16.871	0.489
807.000	481.745	80.008	19.995	103.904	19.552	16.441	0.480
807.500	482.051	80.009	19.994	103.904	19.560	15.879	0.512
808.000	482.289	80.009	19.994	103.903	19.564	15.629	0.544
808.500	482.517	80.009	19.994	103.902	19.568	15.341	0.505
809.000	482.777	80.008	19.994	103.898	19.574	14.943	0.477
809.500	483.023	80.008	19.994	103.892	19.579	14.571	0.497
810.000	483.257	80.010	19.994	103.887	19.581	14.402	0.493
810.500	483.555	80.008	19.994	103.887	19.587	14.047	0.506
811.000	483.782	80.009	19.993	103.887	19.592	13.630	0.529
811.500	484.028	80.008	19.993	103.888	19.597	13.289	0.499
812.000	484.296	80.008	19.993	103.889	19.601	13.014	0.493
812.500	484.575	80.009	19.995	103.888	19.605	12.768	0.531
813.000	484.824	80.008	19.994	103.884	19.609	12.490	0.538
813.500	485.086	80.008	19.994	103.884	19.614	12.149	0.519
814.000	485.320	80.008	19.994	103.885	19.616	11.989	0.503
814.500	485.607	80.009	19.994	103.888	19.622	11.572	0.508
815.000	485.833	80.008	19.993	103.893	19.620	11.690	0.517
815.500	486.146	80.008	19.994	103.893	19.628	11.161	0.526
816.000	486.388	80.009	19.993	103.887	19.630	11.020	0.547
816.500	486.630	80.008	19.993	103.882	19.640	10.355	0.519
817.000	486.914	80.009	19.993	103.878	19.643	10.127	0.505
817.500	487.131	80.008	19.993	103.873	19.645	9.967	0.514
818.000	487.371	80.008	19.993	103.869	19.641	10.222	0.480
818.500	487.583	80.008	19.993	103.868	19.650	9.630	0.455
819.000	487.891	80.008	19.994	103.866	19.646	9.876	0.486
819.500	488.116	80.006	19.994	103.865	19.654	9.378	0.526
820.000	488.384	80.007	19.994	103.863	19.654	9.367	0.513
820.500	488.600	80.006	19.994	103.864	19.658	9.080	0.488
821.000	488.882	80.007	19.994	103.863	19.660	8.910	0.491
821.500	489.153	80.008	19.994	103.863	19.661	8.886	0.526
822.000	489.387	80.007	19.994	103.863	19.664	8.670	0.529
822.500	489.649	80.007	19.994	103.864	19.664	8.628	0.501
823.000	489.887	80.008	19.994	103.863	19.669	8.318	0.499
823.500	490.203	80.007	19.994	103.863	19.675	7.923	0.527
824.000	490.437	80.008	19.994	103.863	19.676	7.829	0.551
824.500	490.625	80.007	19.995	103.862	19.674	7.955	0.486
825.000	490.899	80.008	19.994	103.862	19.677	7.750	0.442
825.500	491.170	80.007	19.995	103.862	19.678	7.656	0.504
826.000	491.461	80.008	19.994	103.862	19.683	7.342	0.553
826.500	491.689	80.007	19.994	103.861	19.683	7.335	0.540
827.000	491.954	80.008	19.995	103.860	19.687	7.023	0.506
827.500	492.188	80.006	19.994	103.859	19.685	7.177	0.496
828.000	492.437	80.007	19.994	103.854	19.689	6.886	0.491
828.500	492.666	80.007	19.995	103.851	19.691	6.762	0.481
829.000	492.906	80.008	19.995	103.844	19.690	6.839	0.474
829.500	493.154	80.008	19.995	103.840	19.692	6.734	0.478
830.000	493.499	80.007	19.994	103.835	19.696	6.438	0.541
830.500	493.723	80.007	19.996	103.835	19.698	6.276	0.581
831.000	494.018	80.008	19.994	103.836	19.696	6.434	0.544
831.500	494.292	80.009	19.996	103.843	19.698	6.274	0.544
832.000	494.545	80.008	19.995	103.847	19.698	6.313	0.548
832.500	494.816	80.007	19.995	103.853	19.704	5.908	0.526
833.000	495.020	80.008	19.994	103.853	19.704	5.857	0.500
833.500	495.280	80.009	19.993	103.852	19.707	5.698	0.469
834.000	495.507	80.009	19.994	103.846	19.707	5.668	0.475
834.500	495.778	80.009	19.994	103.840	19.711	5.380	0.492
835.000	496.020	80.009	19.995	103.835	19.709	5.549	0.506
835.500	496.248	80.009	19.993	103.833	19.713	5.251	0.492
836.000	496.541	80.009	19.994	103.830	19.713	5.253	0.496
836.500	496.786	80.009	19.994	103.829	19.714	5.183	0.529
837.000	497.046	80.010	19.993	103.830	19.719	4.800	0.522
837.500	497.245	80.010	19.995	103.830	19.722	4.646	0.482
838.000	497.576	80.010	19.994	103.830	19.726	4.359	0.494
838.500	497.774	80.010	19.994	103.830	19.720	4.733	0.529
839.000	498.029	80.010	19.994	103.832	19.720	4.785	0.491
839.500	498.270	80.009	19.995	103.831	19.718	4.896	0.474
840.000	498.554	80.010	19.993	103.831	19.721	4.704	0.510
840.500	498.802	80.009	19.993	103.835	19.726	4.333	0.529
841.000	499.054	80.010	19.994	103.834	19.724	4.505	0.516
841.500	499.318	80.009	19.992	103.833	19.728	4.207	0.508
842.000	499.553	80.010	19.994	103.832	19.731	4.027	0.507
842.500	499.829	80.010	19.994	103.831	19.728	4.203	0.505
843.000	500.099	80.009	19.993	103.826	19.728	4.192	0.528
843.500	500.312	80.009	19.993	103.826	19.727	4.250	0.515
844.000	500.596	80.010	19.993	103.826	19.733	3.862	0.490
844.500	500.887	80.009	19.993	103.827	19.735	3.738	0.536
845.000	501.093	80.009	19.993	103.827	19.731	3.983	0.536
845.500	501.365	80.009	19.993	103.828	19.733	3.850	0.487
846.000	501.594	80.009	19.994	103.828	19.731	4.002	0.490
846.500	501.887	80.010	19.993	103.828	19.735	3.749	0.512
847.000	502.155	80.010	19.992	103.828	19.732	3.908	0.542
847.500	502.393	80.009	19.994	103.828	19.735	3.719	0.534
848.000	502.635	80.009	19.994	103.827	19.733	3.826	0.493
848.500	502.904	80.009	19.993	103.828	19.736	3.646	0.495
849.000	503.152	80.010	19.993	103.828	19.735	3.739	0.514
849.500	503.422	80.008	19.993	103.828	19.735	3.745	0.518
850.000	503.738	80.011	19.993	103.827	19.735	3.715	0.552
850.500	503.921	80.009	19.993	103.826	19.736	3.651	0.542
851.000	504.217	80.010	19.993	103.825	19.734	3.765	0.489
851.500	504.518	80.009	19.994	103.825	19.740	3.364	0.538
852.000	504.714	80.010	19.993	103.825	19.737	3.600	0.547
852.500	505.029	80.008	19.994	103.825	19.737	3.585	0.504
853.000	505.243	80.010	19.992	103.825	19.737	3.583	0.520
853.500	505.476	80.009	19.993	103.825	19.740	3.397	0.488
854.000	505.708	80.008	19.993	103.824	19.739	3.418	0.457
854.500	505.949	80.009	19.994	103.825	19.738	3.491	0.469
855.000	506.220	80.009	19.992	103.824	19.740	3.391	0.492
855.500	506.450	80.008	19.992	103.824	19.742	3.198	0.507
856.000	506.762	80.009	19.992	103.821	19.743	3.196	0.522
856.500	506.998	80.009	19.993	103.822	19.740	3.344	0.545
857.000	507.274	80.009	19.995	103.820	19.743	3.177	0.530
857.500	507.519	80.009	19.995	103.820	19.742	3.200	0.517
858.000	507.782	80.009	19.995	103.821	19.745	3.016	0.514
858.500	508.012	80.010	19.994	103.822	19.745	3.031	0.500
859.000	508.352	80.011	19.994	103.819	19.744	3.080	0.531
859.500	508.573	80.010	19.995	103.821	19.745	3.029	0.566
860.000	508.800	80.010	19.993	103.820	19.748	2.847	0.504
860.500	509.036	80.011	19.994	103.817	19.745	3.016	0.455
861.000	509.308	80.011	19.994	103.819	19.746	2.973	0.486
861.500	509.558	80.011	19.994	103.817	19.749	2.750	0.515
862.000	509.823	80.011	19.994	103.812	19.750	2.708	0.519
862.500	510.067	80.011	19.994	103.808	19.748	2.828	0.512
863.000	510.298	80.010	19.994	103.806	19.748	2.843	0.492
863.500	510.523	80.011	19.993	103.802	19.746	2.980	0.465
864.000	510.794	80.011	19.993	103.801	19.747	2.905	0.476
864.500	511.035	80.012	19.993	103.803	19.748	2.802	0.504
865.000	511.315	80.011	19.994	103.799	19.748	2.847	0.516
865.500	511.563	80.011	19.994	103.797	19.748	2.822	0.524
866.000	511.796	80.011	19.992	103.797	19.751	2.614	0.504
866.500	512.036	80.011	19.995	103.798	19.754	2.430	0.477
867.000	512.300	80.011	19.993	103.798	19.750	2.648	0.488
867.500	512.544	80.011	19.992	103.798	19.751	2.614	0.506
868.000	512.803	80.011	19.993	103.799	19.752	2.504	0.506
868.500	513.041	80.011	19.994	103.800	19.752	2.554	0.500
869.000	513.312	80.011	19.993	103.797	19.750	2.658	0.503
869.500	513.573	80.012	19.994	103.793	19.752	2.511	0.521
870.000	513.880	80.010	19.994	103.795	19.751	2.584	0.550
870.500	514.128	80.012	19.993	103.794	19.753	2.494	0.562
871.000	514.382	80.011	19.993	103.794	19.753	2.470	0.528
871.500	514.626	80.010	19.993	103.798	19.750	2.657	0.500
872.000	514.916	80.012	19.994	103.800	19.753	2.470	0.516
872.500	515.188	80.009	19.995	103.801	19.754	2.380	0.548
873.000	515.470	80.011	19.993	103.803	19.753	2.485	0.558
873.500	515.673	80.009	19.994	103.801	19.754	2.428	0.519
874.000	515.939	80.009	19.994	103.797	19.751	2.588	0.477
874.500	516.224	80.009	19.994	103.795	19.751	2.616	0.510
875.000	516.469	80.009	19.993	103.791	19.755	2.355	0.541
875.500	516.727	80.010	19.994	103.789	19.753	2.496	0.517
876.000	516.999	80.008	19.995	103.788	19.751	2.616	0.516
876.500	517.220	80.009	19.994	103.789	19.753	2.473	0.511
877.000	517.524	80.009	19.994	103.789	19.755	2.346	0.509
877.500	517.720	80.008	19.993	103.790	19.756	2.293	0.513
878.000	517.990	80.008	19.994	103.793	19.754	2.380	0.483
878.500	518.286	80.010	19.993	103.793	19.753	2.451	0.516
879.000	518.496	80.009	19.994	103.796	19.755	2.350	0.536
879.500	518.773	80.009	19.993	103.796	19.753	2.453	0.497
880.000	519.041	80.009	19.993	103.799	19.754	2.397	0.516
880.500	519.341	80.008	19.993	103.797	19.753	2.453	0.556
881.000	519.556	80.010	19.994	103.797	19.755	2.353	0.542
881.500	519.831	80.008	19.993	103.793	19.752	2.513	0.503
882.000	520.093	80.010	19.993	103.792	19.752	2.503	0.513
882.500	520.340	80.009	19.993	103.788	19.753	2.464	0.523
883.000	520.646	80.009	19.993	103.789	19.754	2.425	0.531
883.500	520.883	80.009	19.994	103.789	19.751	2.624	0.548
884.000	521.139	80.009	19.993	103.791	19.754	2.368	0.518
884.500	521.413	80.009	19.993	103.792	19.757	2.181	0.511
885.000	521.691	80.009	19.993	103.793	19.755	2.306	0.540
885.500	521.896	80.008	19.994	103.792	19.753	2.455	0.517
886.000	522.153	80.009	19.993	103.791	19.754	2.400	0.473
886.500	522.411	80.008	19.994	103.790	19.757	2.215	0.489
887.000	522.687	80.010	19.993	103.789	19.754	2.425	0.524
887.500	522.929	80.010	19.994	103.789	19.756	2.252	0.526
888.000	523.204	80.011	19.994	103.787	19.757	2.207	0.517
888.500	523.460	80.009	19.993	103.787	19.758	2.136	0.524
889.000	523.749	80.011	19.993	103.788	19.755	2.303	0.538
889.500	523.973	80.010	19.993	103.790	19.755	2.327	0.529
890.000	524.242	80.011	19.995	103.791	19.756	2.226	0.503
890.500	524.509	80.010	19.994	103.791	19.756	2.239	0.514
891.000	524.744	80.010	19.993	103.791	19.753	2.442	0.519
891.500	525.020	80.009	19.994	103.790	19.754	2.372	0.507
892.000	525.276	80.010	19.994	103.789	19.757	2.194	0.522
892.500	525.551	80.010	19.993	103.788	19.755	2.297	0.531
893.000	525.805	80.009	19.993	103.788	19.753	2.464	0.530
893.500	526.063	80.010	19.994	103.788	19.753	2.496	0.520
894.000	526.328	80.010	19.994	103.788	19.755	2.355	0.517
894.500	526.576	80.009	19.994	103.788	19.756	2.258	0.518
895.000	526.834	80.009	19.994	103.787	19.757	2.173	0.510
895.500	527.084	80.008	19.994	103.788	19.756	2.276	0.507
896.000	527.326	80.009	19.994	103.788	19.756	2.282	0.500
896.500	527.582	80.008	19.994	103.790	19.756	2.250	0.495
897.000	527.861	80.009	19.994	103.792	19.754	2.419	0.517
897.500	528.121	80.009	19.994	103.794	19.754	2.387	0.537
898.000	528.367	80.008	19.994	103.795	19.756	2.273	0.522
898.500	528.609	80.008	19.994	103.794	19.755	2.335	0.497
899.000	528.858	80.008	19.995	103.793	19.756	2.252	0.489
899.500	529.162	80.010	19.995	103.791	19.757	2.175	0.522
900.000	529.395	80.008	19.994	103.789	19.756	2.282	0.545
900.500	529.649	80.009	19.995	103.789	19.755	2.308	0.512
901.000	529.901	80.009	19.994	103.790	19.752	2.543	0.496
901.500	530.201	80.009	19.995	103.791	19.755	2.336	0.529
902.000	530.417	80.009	19.994	103.792	19.756	2.280	0.534
902.500	530.699	80.008	19.995	103.794	19.751	2.618	0.507
903.000	530.954	80.008	19.995	103.795	19.756	2.252	0.518
903.500	531.222	80.008	19.995	103.795	19.753	2.447	0.530
904.000	531.452	80.008	19.994	103.795	19.757	2.175	0.510
904.500	531.709	80.008	19.994	103.794	19.751	2.590	0.492
905.000	531.939	80.009	19.994	103.791	19.754	2.376	0.487
905.500	532.188	80.008	19.994	103.790	19.755	2.325	0.484
906.000	532.482	80.008	19.994	103.789	19.754	2.432	0.511
906.500	532.688	80.008	19.994	103.789	19.753	2.436	0.522
907.000	532.937	80.007	19.994	103.789	19.755	2.297	0.477
907.500	533.248	80.008	19.994	103.789	19.753	2.464	0.507
908.000	533.472	80.007	19.993	103.791	19.757	2.201	0.548
908.500	533.742	80.008	19.994	103.792	19.757	2.214	0.515
909.000	534.009	80.009	19.994	103.792	19.754	2.365	0.515
909.500	534.277	80.007	19.994	103.794	19.755	2.306	0.536
910.000	534.504	80.009	19.994	103.794	19.757	2.205	0.515
910.500	534.772	80.008	19.994	103.793	19.756	2.261	0.495
911.000	535.015	80.009	19.994	103.792	19.757	2.214	0.503
911.500	535.294	80.007	19.994	103.792	19.756	2.286	0.516
912.000	535.544	80.009	19.995	103.791	19.758	2.139	0.526
912.500	535.811	80.009	19.995	103.791	19.757	2.190	0.523
913.000	536.082	80.007	19.993	103.791	19.757	2.197	0.527
913.500	536.322	80.008	19.994	103.792	19.758	2.149	0.525
914.000	536.571	80.009	19.993	103.792	19.755	2.295	0.500
914.500	536.825	80.008	19.993	103.791	19.753	2.468	0.496
915.000	537.061	80.008	19.993	103.791	19.755	2.355	0.496
915.500	537.343	80.007	19.994	103.791	19.756	2.276	0.504
916.001	537.573	80.008	19.993	103.790	19.754	2.396	0.515
916.500	537.830	80.006	19.992	103.789	19.758	2.098	0.500
917.000	538.119	80.009	19.995	103.790	19.755	2.301	0.516
917.500	538.387	80.009	19.995	103.793	19.754	2.425	0.551
918.000	538.617	80.008	19.994	103.793	19.754	2.426	0.527
918.500	538.893	80.009	19.995	103.793	19.752	2.541	0.502
919.000	539.130	80.008	19.995	103.793	19.754	2.398	0.510
919.500	539.388	80.008	19.994	103.792	19.754	2.430	0.504
920.000	539.661	80.008	19.994	103.790	19.756	2.288	0.513
920.500	539.898	80.009	19.995	103.790	19.752	2.545	0.521
921.000	540.163	80.009	19.994	103.789	19.754	2.432	0.506
921.500	540.426	80.008	19.994	103.790	19.752	2.528	0.515
922.000	540.670	80.009	19.995	103.790	19.755	2.331	0.518
922.500	540.930	80.009	19.994	103.787	19.753	2.464	0.505
923.000	541.220	80.009	19.995	103.787	19.751	2.595	0.527
923.500	541.485	80.008	19.995	103.787	19.757	2.197	0.553
924.000	541.700	80.009	19.995	103.784	19.754	2.395	0.517
924.500	541.960	80.008	19.995	103.784	19.753	2.464	0.478
925.000	542.220	80.008	19.994	103.784	19.755	2.299	0.497
925.500	542.483	80.010	19.994	103.784	19.751	2.599	0.521
926.000	542.728	80.008	19.994	103.784	19.749	2.715	0.516
926.500	542.989	80.010	19.995	103.786	19.752	2.552	0.507
927.000	543.228	80.009	19.995	103.787	19.757	2.222	0.503
927.500	543.508	80.010	19.995	103.787	19.754	2.402	0.510
928.000	543.743	80.009	19.995	103.787	19.753	2.464	0.517
928.500	543.969	80.009	19.994	103.787	19.753	2.481	0.487
929.000	544.276	80.008	19.995	103.786	19.753	2.481	0.497
929.500	544.505	80.009	19.994	103.785	19.751	2.640	0.535
930.000	544.792	80.009	19.994	103.786	19.754	2.419	0.526
930.500	545.045	80.007	19.995	103.786	19.753	2.488	0.528
931.000	545.241	80.009	19.994	103.786	19.754	2.423	0.495
931.500	545.515	80.008	19.994	103.786	19.753	2.436	0.460
932.000	545.766	80.010	19.994	103.786	19.754	2.413	0.497
932.500	546.010	80.008	19.995	103.785	19.756	2.259	0.510
933.000	546.277	80.010	19.994	103.784	19.752	2.509	0.503
933.500	546.522	80.009	19.994	103.785	19.752	2.533	0.512
934.000	546.800	80.009	19.994	103.785	19.750	2.667	0.518
934.500	547.042	80.009	19.995	103.785	19.751	2.601	0.522
935.000	547.305	80.009	19.993	103.786	19.749	2.759	0.512
935.500	547.574	80.010	19.994	103.786	19.750	2.668	0.518
936.000	547.812	80.010	19.994	103.786	19.749	2.721	0.519
936.500	548.126	80.010	19.994	103.786	19.751	2.605	0.529
937.000	548.339	80.010	19.993	103.786	19.753	2.455	0.539
937.500	548.597	80.009	19.993	103.785	19.751	2.573	0.499
938.000	548.859	80.010	19.993	103.786	19.754	2.425	0.496
938.500	549.090	80.009	19.992	103.786	19.752	2.503	0.507
939.000	549.348	80.010	19.993	103.786	19.752	2.533	0.491
939.500	549.619	80.010	19.994	103.786	19.754	2.366	0.509
940.000	549.868	80.011	19.993	103.786	19.756	2.259	0.524
940.500	550.134	80.011	19.994	103.785	19.750	2.668	0.517
941.000	550.399	80.010	19.992	103.785	19.750	2.655	0.523
941.500	550.651	80.011	19.994	103.785	19.751	2.592	0.524
942.000	550.892	80.010	19.994	103.786	19.751	2.590	0.505
942.500	551.145	80.011	19.993	103.785	19.751	2.592	0.493
943.000	551.436	80.011	19.992	103.785	19.753	2.434	0.519
943.500	551.653	80.011	19.993	103.785	19.752	2.563	0.526
944.000	551.912	80.011	19.993	103.785	19.755	2.334	0.492
944.500	552.169	80.011	19.993	103.785	19.754	2.406	0.496
945.000	552.402	80.012	19.992	103.785	19.751	2.584	0.503
945.500	552.649	80.011	19.993	103.785	19.750	2.663	0.485
946.000	552.937	80.012	19.993	103.785	19.753	2.479	0.508
946.500	553.171	80.011	19.993	103.785	19.753	2.456	0.529
947.000	553.418	80.012	19.992	103.785	19.752	2.515	0.501
947.500	553.667	80.011	19.992	103.785	19.751	2.637	0.488
948.000	553.920	80.011	19.992	103.785	19.750	2.689	0.499
948.500	554.220	80.012	19.993	103.785	19.753	2.483	0.527
949.000	554.466	80.011	19.993	103.784	19.749	2.738	0.550
949.500	554.712	80.010	19.994	103.785	19.751	2.601	0.519
950.000	554.965	80.010	19.993	103.786	19.752	2.520	0.495
950.500	555.214	80.012	19.993	103.785	19.750	2.697	0.500
951.000	555.466	80.012	19.994	103.786	19.751	2.629	0.501
951.500	555.750	80.012	19.993	103.785	19.753	2.447	0.518
952.000	556.042	80.011	19.993	103.784	19.750	2.661	0.556
952.500	556.239	80.011	19.992	103.784	19.751	2.578	0.533
953.000	556.498	80.010	19.993	103.784	19.751	2.622	0.473
953.500	556.773	80.010	19.993	103.785	19.752	2.563	0.495
954.000	557.035	80.010	19.993	103.785	19.749	2.761	0.535
954.500	557.263	80.009	19.993	103.785	19.753	2.490	0.513
955.000	557.524	80.009	19.995	103.785	19.750	2.695	0.489
955.500	557.772	80.009	19.994	103.784	19.750	2.687	0.499
956.000	558.029	80.009	19.992	103.784	19.753	2.479	0.507
956.500	558.255	80.010	19.993	103.784	19.749	2.757	0.494
957.000	558.545	80.009	19.993	103.785	19.751	2.618	0.500
957.500	558.802	80.010	19.994	103.785	19.750	2.646	0.532
958.000	559.053	80.009	19.994	103.786	19.749	2.747	0.527
958.500	559.282	80.008	19.994	103.786	19.752	2.569	0.494
959.000	559.556	80.009	19.994	103.787	19.751	2.605	0.492
959.500	559.781	80.008	19.993	103.786	19.751	2.575	0.501
960.000	560.040	80.009	19.994	103.787	19.754	2.376	0.491
960.500	560.304	80.009	19.994	103.786	19.750	2.706	0.504
961.000	560.601	80.008	19.993	103.787	19.753	2.458	0.543
961.500	560.803	80.008	19.994	103.788	19.754	2.423	0.530
962.000	561.081	80.009	19.994	103.788	19.751	2.631	0.489
962.500	561.317	80.008	19.993	103.788	19.749	2.776	0.497
963.000	561.571	80.008	19.994	103.788	19.750	2.686	0.502
963.500	561.823	80.008	19.994	103.789	19.750	2.699	0.498
964.000	562.148	80.009	19.994	103.788	19.750	2.682	0.541
964.500	562.372	80.009	19.995	103.788	19.747	2.894	0.563
965.000	562.580	80.008	19.993	103.788	19.747	2.873	0.490
965.500	562.849	80.008	19.993	103.788	19.746	2.969	0.454
966.000	563.079	80.009	19.993	103.788	19.749	2.716	0.488
966.500	563.369	80.009	19.993	103.788	19.749	2.766	0.509
967.000	563.644	80.009	19.993	103.788	19.750	2.663	0.543
967.500	563.849	80.008	19.993	103.788	19.746	2.935	0.522
968.000	564.111	80.009	19.993	103.787	19.747	2.903	0.473
968.500	564.383	80.008	19.993	103.788	19.747	2.907	0.501
969.000	564.627	80.009	19.993	103.788	19.750	2.676	0.526
969.500	564.857	80.008	19.993	103.788	19.748	2.792	0.495
970.000	565.138	80.009	19.992	103.788	19.748	2.806	0.492
970.500	565.364	80.009	19.993	103.789	19.749	2.749	0.509
971.000	565.620	80.009	19.994	103.790	19.747	2.868	0.495
971.500	565.925	80.009	19.994	103.790	19.747	2.875	0.522
972.000	566.171	80.010	19.993	103.790	19.748	2.849	0.555
972.500	566.420	80.009	19.993	103.792	19.750	2.678	0.523
973.000	566.641	80.011	19.993	103.794	19.748	2.830	0.483
973.500	566.941	80.009	19.992	103.793	19.750	2.678	0.495
974.000	567.188	80.009	19.993	103.794	19.747	2.879	0.534
974.500	567.442	80.009	19.993	103.794	19.747	2.871	0.524
975.000	567.680	80.010	19.992	103.792	19.750	2.646	0.496
975.500	567.926	80.010	19.994	103.790	19.750	2.706	0.488
976.000	568.172	80.008	19.993	103.789	19.749	2.716	0.488
976.500	568.422	80.008	19.994	103.789	19.746	2.973	0.494
977.000	568.709	80.010	19.995	103.791	19.750	2.691	0.516
977.500	568.948	80.008	19.994	103.795	19.749	2.738	0.532
978.000	569.181	80.008	19.994	103.795	19.745	2.995	0.499
978.500	569.440	80.008	19.994	103.795	19.750	2.655	0.481
979.000	569.709	80.009	19.994	103.794	19.746	2.976	0.510
979.500	569.939	80.010	19.994	103.792	19.751	2.595	0.514
980.000	570.178	80.007	19.994	103.789	19.750	2.665	0.484
980.500	570.443	80.009	19.994	103.789	19.753	2.485	0.486
981.000	570.676	80.009	19.993	103.789	19.752	2.552	0.501
981.500	570.988	80.007	19.993	103.790	19.750	2.708	0.521
982.000	571.186	80.008	19.993	103.790	19.749	2.768	0.527
982.500	571.467	80.008	19.992	103.790	19.749	2.755	0.494
983.000	571.681	80.009	19.993	103.790	19.750	2.674	0.487
983.500	571.989	80.008	19.993	103.790	19.751	2.631	0.508
984.000	572.205	80.008	19.993	103.789	19.750	2.685	0.523
984.500	572.418	80.009	19.994	103.790	19.747	2.907	0.477
985.000	572.713	80.009	19.994	103.790	19.747	2.914	0.469
985.500	572.981	80.007	19.993	103.790	19.745	3.038	0.535
986.000	573.196	80.008	19.993	103.790	19.747	2.907	0.523
986.500	573.471	80.008	19.994	103.790	19.746	2.920	0.487
987.000	573.772	80.009	19.993	103.790	19.746	2.974	0.533
987.500	573.982	80.008	19.993	103.790	19.751	2.599	0.544
988.000	574.249	80.008	19.994	103.789	19.751	2.635	0.494
988.500	574.546	80.008	19.994	103.789	19.746	2.950	0.521
989.000	574.810	80.008	19.993	103.789	19.747	2.914	0.562
989.500	575.055	80.007	19.994	103.790	19.746	2.956	0.534
990.000	575.345	80.009	19.994	103.789	19.749	2.745	0.522
990.500	575.595	80.009	19.995	103.789	19.747	2.894	0.538
991.000	575.836	80.009	19.994	103.788	19.746	2.922	0.516
991.500	576.118	80.008	19.994	103.788	19.747	2.873	0.507
992.000	576.346	80.009	19.994	103.787	19.745	3.017	0.516
992.500	576.611	80.009	19.994	103.786	19.749	2.740	0.502
993.000	576.855	80.010	19.994	103.786	19.748	2.817	0.501
993.500	577.126	80.009	19.995	103.785	19.747	2.890	0.512
994.000	577.328	80.008	19.994	103.785	19.747	2.882	0.494
994.500	577.655	80.008	19.994	103.784	19.746	2.926	0.500
995.000	577.906	80.009	19.994	103.784	19.748	2.834	0.553
995.500	578.154	80.009	19.994	103.784	19.747	2.882	0.538
996.000	578.384	80.009	19.993	103.784	19.747	2.867	0.488
996.500	578.649	80.007	19.994	103.785	19.746	2.948	0.487
997.000	578.922	80.009	19.993	103.785	19.744	3.115	0.517
997.500	579.134	80.009	19.994	103.785	19.747	2.854	0.512
998.000	579.406	80.009	19.994	103.785	19.748	2.847	0.484
998.500	579.646	80.011	19.994	103.785	19.747	2.867	0.498
999.000	579.925	80.009	19.994	103.785	19.746	2.941	0.515
999.500	580.188	80.010	19.995	103.785	19.744	3.115	0.531
1000.000	580.407	80.010	19.994	103.786	19.745	3.049	0.512
1000.500	580.721	80.010	19.994	103.786	19.747	2.882	0.507
1001.000	580.937	80.009	19.993	103.786	19.749	2.749	0.531
1001.500	581.235	80.010	19.993	103.786	19.746	2.976	0.522
1002.000	581.474	80.010	19.993	103.786	19.747	2.905	0.526
1002.500	581.735	80.011	19.994	103.785	19.747	2.877	0.518
1003.000	581.973	80.010	19.992	103.784	19.746	2.931	0.500
1003.500	582.214	80.010	19.993	103.783	19.747	2.909	0.489
1004.000	582.447	80.010	19.993	103.783	19.747	2.869	0.477
1004.500	582.757	80.010	19.994	103.783	19.746	2.969	0.509
1005.000	582.942	80.010	19.994	103.783	19.746	2.946	0.519
1005.500	583.251	80.012	19.992	103.784	19.744	3.121	0.495
1006.000	583.522	80.011	19.995	103.785	19.743	3.179	0.536
1006.500	583.765	80.011	19.993	103.785	19.743	3.162	0.546
1007.000	584.002	80.011	19.993	103.785	19.742	3.211	0.497
1007.500	584.292	80.011	19.994	103.786	19.746	2.948	0.504
1008.000	584.516	80.010	19.993	103.786	19.746	2.971	0.520
1008.500	584.743	80.011	19.995	103.785	19.745	3.006	0.483
1009.000	585.041	80.010	19.994	103.786	19.746	2.978	0.489
1009.500	585.297	80.011	19.994	103.786	19.745	3.034	0.540
1010.000	585.516	80.010	19.993	103.786	19.745	2.993	0.514
1010.500	585.792	80.009	19.995	103.786	19.740	3.382	0.484
1011.000	585.980	80.009	19.995	103.786	19.745	3.029	0.479
1011.500	586.306	80.010	19.994	103.785	19.741	3.327	0.489
1012.000	586.576	80.010	19.995	103.785	19.743	3.130	0.555
1012.500	586.789	80.010	19.994	103.784	19.740	3.342	0.540
1013.000	587.064	80.010	19.995	103.784	19.741	3.310	0.485
1013.500	587.306	80.010	19.994	103.785	19.741	3.312	0.503
1014.000	587.568	80.009	19.994	103.785	19.739	3.412	0.511
1014.500	587.794	80.010	19.994	103.785	19.740	3.387	0.495
1015.000	588.116	80.008	19.994	103.786	19.744	3.117	0.518
1015.500	588.347	80.009	19.995	103.785	19.753	2.481	0.551
1016.000	588.554	80.008	19.995	103.784	19.753	2.488	0.496
1016.500	588.848	80.009	19.994	103.784	19.752	2.533	0.469
1017.000	589.208	80.010	19.994	103.783	19.755	2.357	0.577
1017.500	589.311	80.009	19.995	103.783	19.755	2.304	0.558
1018.000	589.650	80.009	19.994	103.783	19.750	2.670	0.453
1018.500	589.899	80.010	19.995	103.784	19.733	3.824	0.515
1019.000	590.184	80.010	19.994	103.783	19.746	2.922	0.561
1019.500	590.398	80.009	19.994	103.783	19.743	3.181	0.517
1020.000	590.588	80.010	19.995	103.783	19.739	3.472	0.452
1020.500	590.870	80.010	19.994	103.783	19.739	3.436	0.438
1021.000	591.100	80.009	19.995	103.783	19.744	3.111	0.492
1021.500	591.362	80.009	19.994	103.785	19.744	3.089	0.502
1022.000	591.684	80.008	19.995	103.786	19.740	3.361	0.538
1022.500	591.917	80.010	19.994	103.787	19.743	3.145	0.569
1023.000	592.142	80.010	19.995	103.789	19.742	3.200	0.506
1023.500	592.461	80.011	19.994	103.790	19.743	3.145	0.501
1024.000	592.780	80.011	19.994	103.790	19.743	3.162	0.591
1024.500	592.897	80.011	19.994	103.790	19.742	3.202	0.537
1025.000	593.175	80.010	19.993	103.789	19.743	3.141	0.416
1025.500	593.575	80.010	19.994	103.787	19.742	3.262	0.536
1026.000	593.845	80.011	19.994	103.786	19.742	3.245	0.674
1026.500	593.956	80.010	19.993	103.785	19.743	3.172	0.526
1027.000	594.385	80.011	19.993	103.785	19.742	3.237	0.461
1027.500	594.458	80.011	19.993	103.785	19.744	3.091	0.521
1028.000	594.914	80.010	19.994	103.785	19.742	3.254	0.515
1028.500	594.723	80.011	19.995	103.785	19.738	3.541	0.396
1029.000	595.703	80.011	19.994	103.785	19.740	3.342	0.527
1029.500	595.716	80.010	19.994	103.785	19.743	3.155	0.892
1030.000	595.969	80.010	19.993	103.786	19.741	3.292	0.630
1030.500	596.404	80.013	19.992	103.787	19.741	3.269	0.476
1031.000	596.665	80.011	19.991	103.788	19.738	3.479	0.692
1031.500	596.924	80.011	19.992	103.788	19.738	3.509	0.608
1032.000	597.485	80.011	19.992	103.789	19.742	3.265	0.670
1032.500	596.712	80.010	19.993	103.788	19.743	3.156	0.305
1033.000	597.668	80.011	19.993	103.788	19.742	3.243	-0.014
1033.500	597.579	80.011	19.993	103.788	19.739	3.434	0.525
1034.000	597.700	80.010	19.992	103.788	19.740	3.352	0.450
1034.500	598.067	80.010	19.993	103.787	19.739	3.419	0.260
1035.000	598.455	80.009	19.993	103.789	19.743	3.132	0.621
1035.500	598.814	80.010	19.994	103.789	19.738	3.502	0.751
1036.000	598.838	80.008	19.992	103.789	19.741	3.280	0.565
1036.500	599.185	80.009	19.992	103.789	19.742	3.224	0.377
1037.000	599.589	80.010	19.995	103.791	19.742	3.237	0.561
1037.500	599.691	80.008	19.994	103.794	19.741	3.271	0.629
1038.000	599.990	80.008	19.993	103.796	19.742	3.250	0.454
1038.500	600.196	80.008	19.993	103.797	19.740	3.391	0.453
1039.000	600.481	80.008	19.993	103.797	19.742	3.222	0.498
1039.501	600.804	80.008	19.993	103.795	19.741	3.286	0.550
1040.001	600.956	80.009	19.993	103.793	19.741	3.301	0.541
1040.500	601.347	80.008	19.992	103.791	19.739	3.446	0.509
1041.000	601.507	80.008	19.993	103.791	19.741	3.325	0.547
1041.500	601.757	80.007	19.994	103.790	19.743	3.192	0.481
1042.000	602.063	80.008	19.993	103.790	19.740	3.350	0.483
1042.500	602.293	80.009	19.993	103.788	19.740	3.404	0.546
1043.001	602.487	80.008	19.993	103.788	19.741	3.280	0.480
1043.501	602.871	80.009	19.992	103.788	19.742	3.252	0.501
