Repository: ulfsri/fsri_materials_database

# Materials and Products Database

## 01_Data

Raw data generated from each apparatus are included here in plain-text format. The data is organized first by material, next by the short name of test apparatus used, and where applicable additional filtering by test settings.

### material.json

Each material directory contains a json file of the same name as the material. This file links the data stored in the repository as well as data and graphs produced by the accompanying scripts (__02_Scripts__) to the respective landing page for the material on the front-end website.

File: 01_Data/Bean_Bag_Chair_Outer_Cover/MCC/Bean_Bag_Chair_Outer_Cover_MCC_30K_min_220311_O2.txt (part 1 of 2)
Sample ID:	C:\MCC\MCC Cal\Test\Bean_Bag_Chair_Outer_Cover_MCC_30K_min_220311_R2.txt
Sample Weight (mg):	4.15
Heating Rate (C/s):	1
Combustor Temp (C):	900
N2 Flow Rate (cc/min):	80
O2 Flow Rate (cc/min):	20
Calibration File:	C:\MCC\MCC Cal\Coeff1 JN10440_30_210304.txt.txt
T Correction Coefficients:	0	1.024463	0
Time Shift (s):	14
*
Time (s)	Temperature (C)	N2 flow rate (cc/min)	O2 flow rate (cc/min)	Flow Rate (cc/min)	Oxygen (%)	HRR (W/g)	Heating rate (C/s)
0.000	109.128	80.005	19.993	103.610	19.904	0.282	-0.011
0.500	109.176	80.003	19.994	103.613	19.908	-0.043	-0.021
1.000	109.186	80.005	19.993	103.619	19.905	0.222	0.025
1.501	109.130	80.005	19.994	103.623	19.906	0.113	0.006
2.000	109.157	80.004	19.993	103.625	19.906	0.098	-0.038
2.500	109.122	80.004	19.994	103.627	19.910	-0.207	-0.018
3.000	109.146	80.004	19.994	103.628	19.906	0.135	-0.009
3.500	109.131	80.005	19.993	103.630	19.905	0.218	-0.001
4.000	109.147	80.005	19.993	103.632	19.907	0.026	0.005
4.500	109.112	80.003	19.993	103.633	19.907	0.019	-0.009
5.000	109.172	80.004	19.994	103.633	19.912	-0.347	0.003
5.500	109.088	80.004	19.995	103.633	19.907	0.066	0.000
6.000	109.114	80.005	19.994	103.633	19.903	0.328	-0.041
6.500	109.126	80.006	19.995	103.633	19.902	0.409	-0.010
7.000	109.109	80.006	19.995	103.634	19.901	0.533	0.016
7.500	109.137	80.004	19.994	103.637	19.903	0.351	0.003
8.000	109.108	80.004	19.994	103.645	19.903	0.349	0.005
8.500	109.143	80.005	19.994	103.653	19.902	0.400	0.002
9.000	109.155	80.005	19.995	103.667	19.902	0.443	0.026
9.500	109.140	80.004	19.994	103.683	19.899	0.657	0.022
10.000	109.147	80.004	19.994	103.695	19.893	1.111	-0.005
10.500	109.156	80.006	19.995	103.703	19.894	1.064	0.004
11.000	109.179	80.006	19.994	103.710	19.895	0.963	0.024
11.500	109.164	80.004	19.994	103.715	19.894	1.066	0.020
12.000	109.177	80.005	19.994	103.723	19.889	1.458	0.003
12.500	109.193	80.004	19.994	103.738	19.889	1.447	0.013
13.000	109.181	80.004	19.994	103.753	19.885	1.734	0.017
13.500	109.200	80.005	19.993	103.775	19.882	1.994	0.006
14.000	109.250	80.005	19.994	103.794	19.880	2.184	0.038
14.500	109.260	80.006	19.994	103.814	19.877	2.351	0.064
15.000	109.273	80.006	19.994	103.830	19.877	2.392	0.041
15.500	109.314	80.005	19.993	103.851	19.874	2.608	0.038
16.000	109.378	80.008	19.993	103.868	19.877	2.390	0.080
16.500	109.424	80.007	19.994	103.886	19.872	2.757	0.108
17.000	109.457	80.007	19.993	103.904	19.867	3.131	0.094
17.500	109.488	80.008	19.993	103.915	19.869	3.050	0.071
18.000	109.562	80.007	19.994	103.918	19.868	3.102	0.084
18.500	109.588	80.006	19.993	103.918	19.860	3.712	0.103
19.000	109.687	80.007	19.994	103.917	19.863	3.468	0.113
19.500	109.733	80.006	19.993	103.908	19.863	3.445	0.135
20.000	109.769	80.006	19.993	103.903	19.858	3.850	0.113
20.500	109.813	80.005	19.992	103.902	19.861	3.610	0.081
21.000	109.862	80.006	19.992	103.903	19.856	4.002	0.086
21.500	109.997	80.006	19.993	103.903	19.859	3.818	0.139
22.000	110.046	80.006	19.992	103.905	19.859	3.782	0.184
22.500	110.159	80.006	19.993	103.908	19.857	3.957	0.173
23.000	110.220	80.004	19.992	103.910	19.858	3.846	0.168
23.500	110.324	80.006	19.993	103.917	19.859	3.831	0.170
24.000	110.399	80.005	19.992	103.925	19.857	3.930	0.172
24.500	110.508	80.005	19.993	103.933	19.851	4.399	0.181
25.000	110.595	80.005	19.992	103.941	19.852	4.329	0.190
25.500	110.720	80.004	19.993	103.948	19.852	4.364	0.204
26.000	110.791	80.004	19.992	103.950	19.849	4.580	0.204
26.500	110.907	80.004	19.993	103.950	19.850	4.470	0.191
27.000	110.976	80.005	19.992	103.955	19.849	4.584	0.186
27.500	111.074	80.004	19.993	103.961	19.850	4.501	0.176
28.000	111.161	80.005	19.991	103.964	19.850	4.464	0.176
28.500	111.296	80.004	19.993	103.967	19.845	4.889	0.204
29.000	111.459	80.004	19.994	103.969	19.844	4.992	0.260
29.500	111.557	80.004	19.993	103.970	19.845	4.901	0.280
30.000	111.661	80.005	19.994	103.970	19.847	4.769	0.231
30.500	111.817	80.004	19.994	103.976	19.844	4.985	0.231
31.000	111.934	80.004	19.992	103.986	19.843	5.056	0.267
31.500	112.102	80.004	19.993	103.995	19.841	5.212	0.279
32.000	112.175	80.004	19.992	103.998	19.838	5.457	0.263
32.500	112.385	80.003	19.992	104.000	19.839	5.322	0.262
33.000	112.536	80.004	19.994	104.000	19.842	5.114	0.322
33.501	112.635	80.004	19.993	103.997	19.840	5.274	0.306
34.001	112.786	80.005	19.994	103.996	19.840	5.244	0.250
34.500	112.956	80.004	19.993	103.999	19.838	5.410	0.285
35.000	113.104	80.004	19.993	104.011	19.842	5.122	0.319
35.500	113.261	80.004	19.993	103.993	19.837	5.525	0.311
36.000	113.452	80.004	19.993	103.962	19.840	5.307	0.327
36.500	113.657	80.003	19.993	103.942	19.837	5.549	0.372
37.000	113.827	80.004	19.992	103.932	19.843	5.054	0.386
37.500	113.974	80.004	19.992	103.921	19.841	5.176	0.346
38.000	114.156	80.003	19.993	103.966	19.839	5.354	0.322
38.500	114.316	80.004	19.993	104.029	19.837	5.551	0.336
39.000	114.532	80.004	19.992	104.066	19.836	5.570	0.359
39.500	114.703	80.004	19.993	104.080	19.838	5.448	0.381
40.000	114.923	80.003	19.993	104.085	19.836	5.613	0.389
40.500	115.092	80.004	19.994	104.065	19.838	5.446	0.390
41.000	115.276	80.004	19.992	104.039	19.835	5.671	0.371
41.500	115.485	80.004	19.994	104.027	19.838	5.419	0.373
42.000	115.650	80.004	19.994	104.027	19.836	5.590	0.384
42.500	115.874	80.004	19.992	104.028	19.837	5.549	0.382
43.000	116.039	80.004	19.993	104.029	19.835	5.637	0.389
43.500	116.273	80.003	19.994	104.028	19.838	5.412	0.393
44.000	116.484	80.004	19.994	104.029	19.837	5.547	0.422
44.500	116.701	80.004	19.993	104.029	19.835	5.667	0.437
45.000	116.897	80.004	19.993	104.029	19.832	5.873	0.421
45.500	117.083	80.004	19.992	104.029	19.836	5.629	0.397
46.000	117.317	80.004	19.993	104.030	19.835	5.689	0.401
46.500	117.580	80.003	19.993	104.030	19.835	5.678	0.459
47.000	117.826	80.004	19.994	104.029	19.837	5.489	0.503
47.500	118.022	80.005	19.993	104.030	19.836	5.598	0.475
48.000	118.280	80.003	19.992	104.031	19.837	5.534	0.448
48.500	118.471	80.004	19.993	104.031	19.834	5.714	0.451
49.000	118.745	80.004	19.993	104.031	19.834	5.725	0.457
49.500	118.959	80.003	19.992	104.031	19.836	5.614	0.476
50.000	119.220	80.004	19.993	104.030	19.831	5.961	0.481
50.500	119.464	80.004	19.993	104.029	19.835	5.676	0.490
51.000	119.711	80.004	19.994	104.030	19.834	5.778	0.498
51.500	119.959	80.005	19.992	104.033	19.832	5.946	0.493
52.000	120.242	80.005	19.993	104.037	19.830	6.098	0.513
52.500	120.458	80.004	19.993	104.037	19.832	5.944	0.515
53.000	120.711	80.004	19.993	104.037	19.833	5.868	0.484
53.500	120.960	80.004	19.993	104.037	19.833	5.853	0.485
54.000	121.222	80.004	19.992	104.037	19.832	5.920	0.506
54.500	121.517	80.004	19.994	104.034	19.832	5.881	0.534
55.001	121.785	80.003	19.992	104.037	19.834	5.754	0.560
55.501	122.065	80.002	19.995	104.039	19.832	5.889	0.555
56.000	122.325	80.005	19.994	104.042	19.830	6.087	0.544
56.500	122.613	80.005	19.993	104.040	19.832	5.941	0.544
57.000	122.853	80.004	19.992	104.041	19.834	5.748	0.538
57.500	123.185	80.005	19.992	104.040	19.834	5.731	0.549
58.000	123.461	80.005	19.992	104.039	19.832	5.890	0.590
58.500	123.755	80.005	19.993	104.035	19.833	5.795	0.589
59.000	123.987	80.005	19.993	104.036	19.831	5.969	0.548
59.500	124.306	80.004	19.992	104.036	19.833	5.838	0.538
60.000	124.599	80.004	19.993	104.036	19.831	5.986	0.582
60.500	124.916	80.004	19.993	104.036	19.828	6.185	0.611
61.001	125.217	80.003	19.992	104.036	19.832	5.939	0.614
61.501	125.501	80.005	19.994	104.034	19.834	5.757	0.601
62.000	125.799	80.005	19.994	104.033	19.834	5.752	0.584
62.500	126.069	80.002	19.994	104.036	19.836	5.622	0.575
63.000	126.410	80.004	19.993	104.042	19.834	5.759	0.590
63.500	126.677	80.004	19.994	104.050	19.830	6.070	0.609
64.000	126.997	80.004	19.993	104.056	19.831	5.974	0.598
64.500	127.292	80.004	19.994	104.063	19.828	6.235	0.601
65.000	127.592	80.004	19.993	104.065	19.830	6.058	0.605
65.500	127.915	80.005	19.993	104.066	19.830	6.058	0.609
66.000	128.227	80.003	19.994	104.066	19.826	6.341	0.629
66.500	128.518	80.005	19.993	104.065	19.825	6.452	0.619
67.001	128.841	80.004	19.993	104.065	19.824	6.540	0.609
67.501	129.176	80.004	19.994	104.065	19.826	6.398	0.636
68.000	129.452	80.005	19.993	104.065	19.825	6.445	0.634
68.500	129.814	80.004	19.994	104.064	19.822	6.655	0.624
69.000	130.144	80.004	19.994	104.065	19.829	6.158	0.665
69.500	130.447	80.005	19.993	104.065	19.825	6.482	0.663
70.001	130.799	80.005	19.993	104.065	19.828	6.214	0.644
70.501	131.128	80.006	19.994	104.065	19.823	6.646	0.668
71.000	131.468	80.005	19.993	104.066	19.826	6.354	0.675
71.500	131.795	80.005	19.995	104.066	19.821	6.802	0.668
72.000	132.153	80.006	19.994	104.066	19.823	6.624	0.676
72.500	132.485	80.006	19.993	104.066	19.825	6.476	0.687
73.000	132.817	80.006	19.993	104.066	19.825	6.448	0.677
73.501	133.177	80.007	19.993	104.066	19.822	6.654	0.678
74.001	133.532	80.005	19.992	104.068	19.822	6.665	0.704
74.500	133.865	80.004	19.994	104.069	19.826	6.365	0.702
75.000	134.232	80.006	19.995	104.074	19.825	6.425	0.694
75.501	134.588	80.005	19.994	104.078	19.824	6.524	0.711
76.001	134.939	80.005	19.994	104.084	19.823	6.625	0.715
76.500	135.281	80.006	19.993	104.082	19.824	6.530	0.701
77.000	135.632	80.006	19.995	104.082	19.822	6.719	0.693
77.500	135.999	80.005	19.994	104.078	19.821	6.757	0.706
78.000	136.327	80.006	19.994	104.074	19.823	6.637	0.706
78.501	136.729	80.005	19.995	104.066	19.823	6.652	0.712
79.001	137.048	80.004	19.994	104.068	19.820	6.828	0.725
79.500	137.432	80.005	19.994	104.071	19.820	6.837	0.712
80.000	137.813	80.006	19.994	104.073	19.820	6.839	0.734
80.500	138.196	80.005	19.994	104.078	19.818	6.969	0.764
81.000	138.547	80.005	19.994	104.086	19.817	7.049	0.749
81.500	138.909	80.006	19.994	104.086	19.821	6.802	0.724
82.000	139.290	80.005	19.994	104.085	19.823	6.646	0.728
82.500	139.663	80.006	19.993	104.087	19.820	6.887	0.749
83.000	140.077	80.005	19.994	104.086	19.821	6.788	0.771
83.500	140.449	80.004	19.994	104.082	19.822	6.726	0.786
84.000	140.842	80.005	19.995	104.083	19.820	6.835	0.775
84.500	141.222	80.005	19.995	104.088	19.819	6.955	0.769
85.000	141.617	80.004	19.993	104.091	19.820	6.842	0.774
85.500	142.008	80.005	19.993	104.092	19.823	6.601	0.781
86.000	142.431	80.004	19.994	104.093	19.822	6.717	0.800
86.500	142.766	80.005	19.993	104.095	19.820	6.861	0.786
87.000	143.205	80.004	19.994	104.093	19.819	6.963	0.766
87.500	143.591	80.004	19.994	104.090	19.823	6.612	0.800
88.000	143.981	80.004	19.993	104.089	19.816	7.185	0.800
88.501	144.410	80.005	19.994	104.089	19.820	6.882	0.797
89.001	144.806	80.004	19.994	104.086	19.822	6.657	0.822
89.500	145.204	80.005	19.993	104.089	19.819	6.948	0.810
90.000	145.603	80.007	19.993	104.094	19.821	6.733	0.795
90.500	146.043	80.005	19.993	104.091	19.818	7.025	0.818
91.000	146.405	80.006	19.993	104.090	19.822	6.728	0.821
91.500	146.788	80.004	19.994	104.088	19.818	6.978	0.774
92.000	147.249	80.005	19.994	104.088	19.819	6.959	0.795
92.500	147.655	80.005	19.993	104.088	19.819	6.912	0.856
93.001	148.074	80.007	19.993	104.095	19.819	6.943	0.846
93.501	148.496	80.005	19.995	104.102	19.819	6.944	0.833
94.000	148.899	80.005	19.995	104.106	19.822	6.671	0.832
94.500	149.334	80.006	19.994	104.103	19.817	7.091	0.831
95.000	149.758	80.005	19.996	104.100	19.817	7.059	0.849
95.500	150.211	80.006	19.994	104.100	19.818	6.996	0.868
96.000	150.629	80.006	19.995	104.100	19.818	7.026	0.874
96.500	151.039	80.007	19.993	104.100	19.817	7.069	0.850
97.000	151.441	80.006	19.994	104.101	19.817	7.091	0.820
97.500	151.877	80.007	19.994	104.100	19.817	7.061	0.825
98.000	152.326	80.007	19.995	104.095	19.817	7.094	0.861
98.500	152.733	80.008	19.994	104.069	19.818	7.029	0.871
99.000	153.182	80.006	19.993	104.045	19.814	7.301	0.857
99.500	153.632	80.006	19.994	104.029	19.813	7.415	0.878
100.000	154.004	80.006	19.995	104.024	19.816	7.146	0.860
100.500	154.478	80.006	19.994	104.024	19.818	7.020	0.834
101.001	154.918	80.006	19.995	104.072	19.822	6.720	0.880
101.501	155.354	80.007	19.993	104.117	19.820	6.846	0.895
102.000	155.796	80.007	19.994	104.140	19.816	7.183	0.877
102.500	156.249	80.004	19.995	104.149	19.820	6.874	0.887
103.000	156.664	80.005	19.994	104.153	19.823	6.591	0.881
103.500	157.104	80.004	19.994	104.130	19.817	7.114	0.861
104.000	157.538	80.005	19.994	104.106	19.819	6.932	0.865
104.500	158.038	80.005	19.994	104.096	19.817	7.105	0.904
105.001	158.476	80.004	19.994	104.089	19.819	6.889	0.936
105.501	158.931	80.004	19.993	104.082	19.819	6.940	0.915
106.000	159.330	80.006	19.994	104.076	19.823	6.606	0.874
106.500	159.807	80.004	19.994	104.072	19.819	6.897	0.865
107.000	160.259	80.004	19.993	104.071	19.818	6.988	0.903
107.500	160.735	80.003	19.993	104.072	19.819	6.904	0.929
108.000	161.162	80.003	19.994	104.076	19.816	7.200	0.915
108.500	161.599	80.004	19.994	104.082	19.817	7.069	0.883
109.000	162.091	80.004	19.995	104.084	19.817	7.069	0.897
109.500	162.541	80.004	19.994	104.083	19.818	7.039	0.936
110.001	162.947	80.004	19.994	104.081	19.820	6.887	0.899
110.501	163.409	80.004	19.993	104.078	19.817	7.077	0.861
111.000	163.923	80.003	19.994	104.071	19.817	7.108	0.922
111.500	164.392	80.003	19.995	104.071	19.820	6.870	0.980
112.001	164.848	80.003	19.994	104.073	19.815	7.241	0.954
112.501	165.323	80.004	19.994	104.077	19.821	6.807	0.928
113.000	165.809	80.004	19.994	104.078	19.816	7.133	0.946
113.500	166.247	80.004	19.993	104.078	19.820	6.846	0.943
114.000	166.757	80.003	19.994	104.075	19.819	6.964	0.936
114.500	167.249	80.003	19.994	104.074	19.817	7.049	0.975
115.000	167.729	80.003	19.995	104.071	19.818	7.017	0.986
115.500	168.203	80.004	19.993	104.069	19.817	7.100	0.963
116.000	168.670	80.004	19.994	104.070	19.813	7.402	0.948
116.500	169.102	80.004	19.993	104.071	19.817	7.070	0.920
117.000	169.587	80.003	19.993	104.071	19.818	6.997	0.908
117.500	170.059	80.005	19.992	104.070	19.818	6.991	0.937
118.000	170.558	80.004	19.993	104.070	19.816	7.171	0.964
118.500	171.037	80.005	19.994	104.068	19.823	6.635	0.975
119.000	171.509	80.004	19.993	104.068	19.819	6.911	0.965
119.500	171.971	80.004	19.993	104.069	19.820	6.836	0.942
120.000	172.466	80.004	19.994	104.068	19.821	6.769	0.945
120.500	172.934	80.004	19.993	104.068	19.824	6.501	0.960
121.000	173.417	80.005	19.993	104.068	19.823	6.587	0.957
121.500	173.897	80.004	19.993	104.066	19.822	6.668	0.957
122.000	174.384	80.003	19.993	104.070	19.823	6.593	0.965
122.500	174.853	80.004	19.993	104.071	19.820	6.859	0.962
123.000	175.343	80.004	19.993	104.071	19.822	6.711	0.958
123.500	175.851	80.005	19.993	104.070	19.824	6.529	0.979
124.000	176.315	80.005	19.993	104.071	19.824	6.535	0.985
124.500	176.816	80.005	19.994	104.067	19.822	6.658	0.968
125.000	177.311	80.003	19.994	104.065	19.822	6.726	0.980
125.500	177.819	80.005	19.994	104.059	19.821	6.769	1.000
126.000	178.299	80.005	19.994	104.055	19.823	6.616	0.995
126.500	178.781	80.005	19.993	104.055	19.820	6.844	0.975
127.000	179.267	80.004	19.994	104.053	19.822	6.683	0.965
127.500	179.791	80.004	19.993	104.049	19.819	6.889	0.989
128.000	180.247	80.004	19.993	104.054	19.822	6.658	0.995
128.500	180.763	80.004	19.993	104.058	19.820	6.876	0.976
129.000	181.276	80.004	19.993	104.056	19.827	6.313	1.001
129.500	181.752	80.004	19.992	104.051	19.821	6.756	1.009
130.000	182.257	80.004	19.993	104.051	19.821	6.756	0.985
130.500	182.728	80.006	19.994	104.045	19.824	6.509	0.978
131.000	183.237	80.004	19.993	104.040	19.823	6.599	0.978
131.500	183.762	80.004	19.992	104.039	19.824	6.520	1.007
132.000	184.242	80.003	19.992	104.038	19.824	6.528	1.019
132.500	184.743	80.005	19.995	104.036	19.825	6.481	0.993
133.000	185.234	80.004	19.994	104.037	19.824	6.560	0.987
133.500	185.779	80.005	19.993	104.039	19.820	6.832	1.014
134.000	186.303	80.005	19.993	104.039	19.824	6.564	1.052
134.500	186.796	80.004	19.993	104.041	19.825	6.485	1.043
135.000	187.351	80.005	19.993	104.041	19.822	6.652	1.033
135.500	187.828	80.004	19.993	104.039	19.824	6.564	1.040
136.000	188.344	80.004	19.994	104.036	19.823	6.616	1.012
136.500	188.817	80.005	19.994	104.033	19.823	6.592	0.990
137.000	189.312	80.004	19.993	104.032	19.825	6.483	0.978
137.500	189.812	80.005	19.993	104.033	19.823	6.619	0.982
138.000	190.385	80.005	19.993	104.032	19.825	6.418	1.034
138.500	190.895	80.005	19.993	104.035	19.826	6.383	1.078
139.000	191.394	80.004	19.995	104.041	19.827	6.332	1.045
139.500	191.893	80.004	19.993	104.042	19.825	6.455	1.004
140.000	192.411	80.004	19.993	104.042	19.826	6.339	1.008
140.500	192.892	80.005	19.993	104.041	19.822	6.686	1.008
141.000	193.362	80.004	19.992	104.038	19.823	6.590	0.975
141.500	193.900	80.005	19.993	104.031	19.825	6.439	0.979
142.000	194.429	80.004	19.993	104.027	19.826	6.392	1.037
142.500	194.951	80.005	19.993	104.026	19.828	6.231	1.059
143.000	195.464	80.005	19.993	104.026	19.825	6.420	1.043
143.500	195.955	80.004	19.993	104.025	19.823	6.595	1.019
144.000	196.467	80.004	19.994	104.024	19.826	6.388	1.004
144.500	196.973	80.004	19.993	104.022	19.827	6.293	1.011
145.000	197.496	80.005	19.994	104.020	19.827	6.259	1.023
145.500	198.020	80.004	19.993	104.021	19.827	6.334	1.037
146.000	198.538	80.004	19.992	104.021	19.825	6.477	1.044
146.500	199.062	80.004	19.994	104.023	19.826	6.336	1.042
147.000	199.554	80.005	19.995	104.025	19.825	6.428	1.030
147.500	200.063	80.005	19.994	104.024	19.824	6.511	1.009
148.000	200.625	80.005	19.993	104.017	19.829	6.115	1.036
148.500	201.111	80.006	19.993	104.012	19.825	6.438	1.059
149.000	201.635	80.005	19.993	104.009	19.828	6.220	1.029
149.500	202.127	80.005	19.993	104.008	19.826	6.372	1.014
150.000	202.654	80.006	19.993	104.010	19.824	6.501	1.018
150.500	203.183	80.005	19.993	104.017	19.828	6.239	1.037
151.000	203.680	80.006	19.993	104.021	19.826	6.340	1.041
151.500	204.223	80.005	19.994	104.021	19.826	6.410	1.032
152.000	204.730	80.004	19.993	104.017	19.825	6.479	1.045
152.500	205.291	80.005	19.992	104.010	19.826	6.348	1.059
153.000	205.804	80.006	19.995	104.008	19.827	6.297	1.071
153.500	206.310	80.007	19.994	104.004	19.826	6.348	1.047
154.000	206.808	80.006	19.995	104.003	19.826	6.371	1.011
154.500	207.346	80.005	19.994	104.006	19.830	6.095	1.020
155.000	207.891	80.005	19.993	104.010	19.829	6.159	1.059
155.500	208.410	80.006	19.993	104.009	19.826	6.410	1.074
156.000	208.929	80.006	19.992	104.010	19.827	6.299	1.051
156.500	209.442	80.005	19.992	104.008	19.831	6.012	1.035
157.000	209.946	80.005	19.993	104.005	19.828	6.181	1.025
157.500	210.496	80.005	19.992	104.000	19.829	6.174	1.035
158.000	210.991	80.006	19.993	103.998	19.829	6.106	1.049
158.500	211.533	80.005	19.992	103.994	19.828	6.239	1.041
159.000	212.043	80.006	19.992	103.993	19.829	6.140	1.044
159.500	212.569	80.006	19.993	103.994	19.830	6.076	1.044
160.000	213.061	80.006	19.993	103.995	19.827	6.286	1.027
160.500	213.588	80.007	19.992	103.996	19.828	6.251	1.018
161.000	214.134	80.006	19.993	103.996	19.832	5.876	1.046
161.500	214.655	80.006	19.993	103.995	19.830	6.043	1.070
162.000	215.195	80.006	19.993	103.993	19.831	5.962	1.064
162.500	215.690	80.007	19.992	103.991	19.828	6.199	1.049
163.000	216.191	80.005	19.993	103.990	19.825	6.441	1.016
163.500	216.708	80.006	19.992	103.989	19.833	5.843	1.007
164.000	217.282	80.005	19.992	103.989	19.826	6.389	1.054
164.500	217.802	80.005	19.994	103.989	19.829	6.149	1.093
165.000	218.269	80.005	19.994	103.989	19.829	6.108	1.041
165.500	218.810	80.006	19.993	103.987	19.830	6.031	0.998
166.000	219.322	80.004	19.993	103.987	19.824	6.513	1.031
166.500	219.866	80.007	19.993	103.987	19.828	6.242	1.054
167.000	220.342	80.004	19.993	103.987	19.826	6.411	1.038
167.500	220.876	80.005	19.994	103.987	19.828	6.208	1.015
168.000	221.418	80.005	19.993	103.988	19.830	6.045	1.043
168.500	221.949	80.003	19.993	103.988	19.830	6.045	1.074
169.000	222.458	80.004	19.993	103.988	19.830	6.030	1.056
169.500	222.972	80.004	19.993	103.988	19.826	6.349	1.031
170.000	223.500	80.004	19.994	103.988	19.827	6.267	1.033
170.500	224.056	80.005	19.994	103.987	19.830	6.083	1.063
171.000	224.550	80.005	19.994	103.987	19.830	6.040	1.067
171.500	225.060	80.004	19.994	103.986	19.829	6.162	1.027
172.000	225.589	80.004	19.993	103.986	19.827	6.280	1.022
172.500	226.091	80.005	19.993	103.982	19.828	6.197	1.035
173.000	226.601	80.005	19.994	103.977	19.824	6.513	1.022
173.500	227.104	80.005	19.994	103.974	19.828	6.250	1.013
174.000	227.636	80.004	19.993	103.967	19.830	6.095	1.024
174.500	228.172	80.006	19.995	103.960	19.827	6.298	1.052
175.000	228.686	80.005	19.994	103.956	19.830	6.056	1.059
175.500	229.206	80.005	19.993	103.956	19.825	6.422	1.041
176.000	229.729	80.006	19.994	103.953	19.829	6.121	1.038
176.500	230.228	80.006	19.995	103.957	19.829	6.108	1.033
177.000	230.780	80.005	19.993	103.964	19.825	6.457	1.037
177.500	231.294	80.005	19.993	103.967	19.827	6.316	1.058
178.000	231.767	80.005	19.994	103.970	19.823	6.568	1.026
178.500	232.277	80.007	19.993	103.974	19.823	6.613	0.985
179.001	232.794	80.005	19.993	103.972	19.826	6.373	1.005
179.501	233.340	80.007	19.995	103.967	19.827	6.311	1.045
180.000	233.857	80.007	19.993	103.968	19.830	6.035	1.063
180.500	234.343	80.005	19.993	103.966	19.827	6.326	1.033
181.000	234.876	80.006	19.992	103.963	19.825	6.455	1.011
181.500	235.393	80.006	19.994	103.966	19.829	6.150	1.035
182.000	235.903	80.005	19.994	103.969	19.825	6.437	1.039
182.500	236.437	80.007	19.996	103.968	19.825	6.440	1.036
183.000	236.919	80.006	19.995	103.970	19.828	6.247	1.030
183.500	237.430	80.007	19.995	103.967	19.828	6.195	1.004
184.000	237.952	80.007	19.995	103.962	19.829	6.161	1.013
184.500	238.471	80.006	19.995	103.956	19.830	6.063	1.037
185.000	238.960	80.004	19.993	103.951	19.826	6.343	1.024
185.500	239.477	80.006	19.994	103.946	19.827	6.285	1.007
186.000	239.946	80.006	19.994	103.947	19.829	6.161	0.996
186.500	240.441	80.005	19.994	103.946	19.827	6.260	0.975
187.000	240.995	80.006	19.994	103.948	19.827	6.315	1.007
187.500	241.489	80.005	19.994	103.949	19.824	6.559	1.049
188.000	242.007	80.005	19.993	103.949	19.826	6.390	1.030
188.500	242.510	80.007	19.993	103.949	19.824	6.534	1.017
189.000	243.069	80.004	19.992	103.948	19.825	6.456	1.041
189.500	243.531	80.003	19.993	103.946	19.829	6.140	1.041
190.000	244.011	80.005	19.993	103.945	19.826	6.341	0.982
190.500	244.525	80.003	19.994	103.945	19.828	6.206	0.968
191.000	245.033	80.005	19.993	103.945	19.823	6.583	1.008
191.500	245.535	80.004	19.993	103.945	19.826	6.395	1.016
192.000	246.049	80.005	19.993	103.945	19.824	6.504	1.013
192.500	246.585	80.004	19.993	103.946	19.825	6.463	1.033
193.000	247.062	80.004	19.993	103.946	19.822	6.652	1.031
193.500	247.594	80.003	19.993	103.946	19.823	6.600	1.011
194.000	248.113	80.004	19.994	103.946	19.825	6.414	1.030
194.500	248.611	80.004	19.994	103.946	19.826	6.405	1.034
195.000	249.136	80.004	19.993	103.945	19.824	6.501	1.020
195.500	249.619	80.004	19.994	103.945	19.822	6.645	1.015
196.000	250.148	80.005	19.994	103.945	19.823	6.623	1.010
196.500	250.683	80.004	19.994	103.945	19.817	7.054	1.038
197.000	251.211	80.005	19.994	103.945	19.823	6.621	1.064
197.500	251.671	80.002	19.995	103.945	19.820	6.867	1.026
198.000	252.237	80.003	19.994	103.946	19.817	7.077	1.007
198.500	252.708	80.004	19.994	103.945	19.820	6.878	1.031
199.000	253.156	80.003	19.994	103.945	19.818	7.024	0.978
199.500	253.730	80.002	19.994	103.943	19.818	7.000	0.971
200.000	254.164	80.004	19.994	103.943	19.815	7.257	1.015
200.500	254.693	80.003	19.995	103.942	19.818	6.977	0.985
201.000	255.179	80.004	19.994	103.943	19.818	7.007	0.989
201.500	255.709	80.003	19.995	103.943	19.819	6.934	1.015
202.000	256.202	80.005	19.995	103.945	19.821	6.765	1.019
202.500	256.701	80.003	19.995	103.946	19.817	7.095	1.007
203.000	257.187	80.005	19.995	103.947	19.820	6.806	0.989
203.500	257.732	80.004	19.994	103.947	19.816	7.172	1.009
204.000	258.204	80.004	19.994	103.947	19.817	7.043	1.024
204.500	258.716	80.004	19.993	103.945	19.819	6.902	1.000
205.000	259.234	80.004	19.994	103.941	19.817	7.043	1.007
205.500	259.696	80.004	19.993	103.937	19.814	7.324	1.005
206.000	260.229	80.002	19.995	103.937	19.813	7.358	0.987
206.500	260.699	80.003	19.995	103.937	19.814	7.285	0.999
207.000	261.189	80.003	19.994	103.938	19.818	6.979	0.982
207.500	261.692	80.004	19.994	103.941	19.817	7.104	0.976
208.000	262.209	80.003	19.994	103.942	19.815	7.269	1.006
208.500	262.673	80.006	19.994	103.939	19.815	7.206	1.001
209.000	263.144	80.006	19.993	103.936	19.814	7.301	0.958
209.500	263.707	80.005	19.993	103.937	19.814	7.328	0.984
210.000	264.148	80.005	19.994	103.938	19.810	7.635	1.019
210.500	264.649	80.004	19.994	103.939	19.811	7.566	0.973
211.000	265.132	80.006	19.993	103.942	19.814	7.300	0.963
211.500	265.620	80.005	19.994	103.943	19.817	7.063	0.978
212.000	266.107	80.006	19.994	103.943	19.810	7.626	0.973
212.500	266.628	80.003	19.992	103.942	19.810	7.588	0.992
213.000	267.118	80.004	19.994	103.943	19.807	7.894	1.010
213.500	267.632	80.006	19.994	103.943	19.811	7.577	1.007
214.000	268.093	80.006	19.994	103.944	19.808	7.791	0.989
214.500	268.622	80.005	19.996	103.945	19.810	7.611	0.982
215.000	269.111	80.006	19.996	103.945	19.807	7.827	1.004
215.500	269.582	80.004	19.994	103.946	19.811	7.581	0.990
216.000	270.117	80.005	19.995	103.944	19.808	7.744	0.983
216.500	270.608	80.005	19.993	103.945	19.809	7.707	1.015
217.000	271.112	80.006	19.993	103.945	19.814	7.313	1.010
217.500	271.610	80.007	19.992	103.946	19.808	7.769	0.999
218.000	272.131	80.005	19.995	103.946	19.811	7.517	1.010
218.500	272.609	80.004	19.994	103.949	19.807	7.827	1.009
219.000	273.084	80.004	19.993	103.949	19.809	7.678	0.976
219.500	273.645	80.004	19.993	103.949	19.808	7.806	0.995
220.000	274.106	80.003	19.993	103.949	19.804	8.080	1.029
220.500	274.625	80.003	19.992	103.948	19.806	7.966	1.001
221.000	275.109	80.003	19.993	103.946	19.804	8.103	0.992
221.500	275.631	80.004	19.993	103.945	19.800	8.420	1.004
222.000	276.107	80.004	19.993	103.944	19.804	8.073	1.002
222.500	276.588	80.004	19.994	103.945	19.801	8.326	0.978
223.000	277.060	80.004	19.994	103.946	19.800	8.418	0.955
223.500	277.584	80.002	19.993	103.948	19.804	8.061	0.974
224.000	278.058	80.004	19.993	103.949	19.798	8.581	0.997
224.500	278.552	80.004	19.994	103.947	19.796	8.721	0.983
225.000	279.087	80.003	19.994	103.947	19.800	8.371	0.999
225.500	279.545	80.002	19.994	103.948	19.796	8.693	1.011
226.000	280.088	80.004	19.993	103.949	19.797	8.654	0.996
226.500	280.563	80.005	19.995	103.949	19.793	8.980	1.009
227.000	281.056	80.004	19.993	103.950	19.794	8.849	0.993
227.500	281.574	80.005	19.993	103.947	19.791	9.102	0.990
228.000	282.062	80.006	19.994	103.946	19.791	9.100	1.009
228.500	282.537	80.004	19.992	103.946	19.790	9.192	0.984
229.000	283.051	80.005	19.993	103.945	19.790	9.196	0.976
229.500	283.570	80.004	19.993	103.945	19.789	9.256	1.011
230.000	284.045	80.004	19.993	103.948	19.787	9.393	1.013
230.500	284.519	80.005	19.993	103.948	19.787	9.421	0.972
231.000	285.021	80.003	19.992	103.942	19.786	9.502	0.962
231.500	285.528	80.005	19.992	103.942	19.788	9.378	0.992
232.000	286.018	80.004	19.992	103.942	19.787	9.455	1.003
232.500	286.519	80.006	19.993	103.940	19.785	9.562	0.994
233.000	287.018	80.006	19.993	103.940	19.780	9.991	0.995
233.500	287.530	80.004	19.993	103.945	19.782	9.824	1.005
234.000	288.011	80.006	19.993	103.945	19.779	10.071	1.002
234.500	288.485	80.004	19.992	103.948	19.777	10.238	0.974
235.000	288.942	80.005	19.992	103.950	19.772	10.573	0.944
235.500	289.472	80.003	19.993	103.950	19.774	10.431	0.959
236.000	289.988	80.005	19.993	103.949	19.773	10.489	1.016
236.500	290.495	80.007	19.993	103.949	19.777	10.198	1.035
237.000	290.975	80.006	19.992	103.949	19.770	10.748	1.006
237.500	291.510	80.005	19.993	103.948	19.774	10.444	1.001
238.000	291.986	80.005	19.993	103.948	19.765	11.138	1.013
238.500	292.474	80.007	19.994	103.949	19.767	10.958	0.987
239.000	292.977	80.006	19.993	103.949	19.768	10.902	0.977
239.500	293.502	80.007	19.993	103.948	19.764	11.247	1.010
240.000	293.991	80.005	19.993	103.948	19.768	10.903	1.021
240.500	294.471	80.006	19.992	103.949	19.762	11.344	0.992
241.000	294.958	80.005	19.993	103.949	19.758	11.709	0.968
241.500	295.477	80.005	19.993	103.949	19.757	11.780	0.987
242.000	295.957	80.006	19.994	103.950	19.756	11.817	1.003
242.500	296.495	80.007	19.994	103.950	19.753	12.113	1.009
243.000	296.936	80.006	19.993	103.950	19.750	12.299	0.999
243.500	297.476	80.005	19.992	103.951	19.749	12.361	0.980
244.000	297.928	80.005	19.994	103.954	19.748	12.462	0.986
244.500	298.450	80.005	19.994	103.958	19.746	12.621	0.982
245.000	298.954	80.006	19.993	103.962	19.748	12.434	1.000
245.500	299.459	80.005	19.993	103.966	19.741	13.013	1.018
246.000	299.932	80.007	19.994	103.966	19.740	13.084	0.994
246.500	300.407	80.006	19.993	103.965	19.736	13.447	0.963
247.000	300.919	80.005	19.992	103.962	19.734	13.570	0.967
247.500	301.473	80.006	19.992	103.964	19.730	13.871	1.026
248.000	301.931	80.006	19.994	103.964	19.732	13.759	1.039
248.500	302.421	80.007	19.993	103.963	19.727	14.128	0.980
249.000	302.884	80.006	19.993	103.965	19.724	14.312	0.950
249.500	303.419	80.007	19.993	103.962	19.724	14.331	0.975
250.000	303.935	80.007	19.993	103.958	19.721	14.586	1.025
250.500	304.432	80.006	19.993	103.960	19.720	14.670	1.032
251.000	304.930	80.006	19.993	103.967	19.716	14.990	1.004
251.500	305.434	80.005	19.992	103.971	19.713	15.213	0.999
252.000	305.928	80.006	19.993	103.978	19.711	15.382	1.000
252.500	306.410	80.007	19.992	103.983	19.703	15.985	0.987
253.000	306.912	80.005	19.995	103.985	19.699	16.283	0.980
253.500	307.418	80.006	19.994	103.985	19.700	16.204	0.996
254.000	307.899	80.007	19.993	103.985	19.699	16.296	0.997
254.500	308.400	80.005	19.992	103.987	19.691	16.918	0.984
255.000	308.914	80.007	19.992	103.986	19.691	16.905	0.998
255.500	309.397	80.007	19.993	103.986	19.693	16.815	1.006
256.000	309.909	80.007	19.992	103.986	19.688	17.134	0.996
256.500	310.375	80.007	19.993	103.990	19.686	17.336	0.986
257.000	310.888	80.006	19.993	103.991	19.682	17.614	0.978
257.500	311.393	80.007	19.993	103.998	19.676	18.073	0.999
258.000	311.908	80.006	19.993	104.004	19.674	18.254	1.019
258.500	312.439	80.006	19.993	104.009	19.667	18.774	1.033
259.000	312.960	80.008	19.993	104.006	19.668	18.769	1.049
259.500	313.409	80.006	19.993	104.009	19.655	19.753	1.011
260.000	313.954	80.007	19.993	104.007	19.653	19.885	0.982
260.500	314.397	80.007	19.993	104.007	19.652	19.988	0.991
261.000	314.915	80.007	19.993	104.008	19.647	20.364	0.975
261.500	315.425	80.006	19.993	104.011	19.640	20.919	0.995
262.000	315.908	80.007	19.993	104.013	19.638	21.098	1.010
262.500	316.419	80.008	19.993	104.016	19.634	21.429	0.993
263.000	316.933	80.008	19.995	104.017	19.630	21.748	1.009
263.500	317.457	80.006	19.993	104.019	19.623	22.235	1.032
264.000	317.917	80.007	19.994	104.024	19.615	22.910	1.011
264.500	318.461	80.008	19.994	104.024	19.611	23.238	0.994
265.000	318.932	80.009	19.993	104.023	19.607	23.537	1.010
265.500	319.432	80.007	19.993	104.023	19.605	23.708	0.993
266.000	319.919	80.007	19.993	104.024	19.596	24.415	0.979
266.500	320.381	80.007	19.993	104.023	19.592	24.724	0.968
267.000	320.935	80.006	19.994	104.023	19.586	25.182	0.982
267.500	321.438	80.008	19.994	104.023	19.578	25.819	1.036
268.000	321.901	80.006	19.994	104.023	19.572	26.250	1.012
268.500	322.449	80.006	19.992	104.024	19.565	26.807	0.989
269.000	322.901	80.007	19.994	104.031	19.562	27.068	1.006
269.500	323.415	80.007	19.994	104.039	19.555	27.640	0.983
270.000	323.935	80.007	19.993	104.047	19.548	28.181	1.000
270.500	324.446	80.006	19.993	104.055	19.537	28.999	1.032
271.000	324.928	80.007	19.995	104.061	19.531	29.505	1.012
271.500	325.406	80.006	19.993	104.063	19.525	29.943	0.977
272.000	325.952	80.005	19.994	104.070	19.512	30.971	0.992
272.500	326.399	80.005	19.993	104.077	19.514	30.831	1.008
273.000	326.935	80.005	19.995	104.082	19.502	31.765	0.988
273.500	327.438	80.004	19.994	104.086	19.497	32.163	1.012
274.000	327.921	80.006	19.995	104.092	19.487	32.937	1.012
274.500	328.433	80.007	19.994	104.093	19.479	33.610	0.990
275.000	328.927	80.005	19.996	104.094	19.470	34.283	1.000
275.500	329.440	80.006	19.997	104.101	19.458	35.200	1.007
276.000	329.942	80.004	19.994	104.114	19.455	35.469	1.011
276.500	330.459	80.006	19.994	104.121	19.443	36.448	1.017
277.000	330.932	80.004	19.994	104.127	19.436	36.974	1.004
277.500	331.412	80.005	19.994	104.134	19.425	37.827	0.972
278.000	331.904	80.005	19.994	104.138	19.414	38.657	0.963
278.500	332.445	80.006	19.993	104.139	19.406	39.362	1.002
279.000	332.935	80.005	19.995	104.147	19.393	40.340	1.032
279.500	333.433	80.005	19.993	104.151	19.377	41.594	1.010
280.000	333.956	80.004	19.994	104.155	19.368	42.349	1.005
280.500	334.450	80.005	19.994	104.162	19.353	43.518	1.019
281.000	335.009	80.003	19.994	104.169	19.349	43.810	1.035
281.500	335.488	80.005	19.994	104.172	19.322	45.948	1.046
282.000	335.980	80.004	19.994	104.177	19.316	46.423	1.005
282.500	336.497	80.003	19.993	104.184	19.299	47.762	0.990
283.000	337.010	80.003	19.994	104.190	19.291	48.401	1.020
283.500	337.481	80.005	19.994	104.198	19.272	49.920	1.007
284.000	337.992	80.005	19.993	104.205	19.258	51.023	0.983
284.500	338.500	80.004	19.993	104.214	19.247	51.877	1.001
285.000	339.014	80.005	19.994	104.220	19.227	53.420	1.021
285.500	339.542	80.006	19.993	104.228	19.213	54.537	1.032
286.000	339.989	80.005	19.993	104.236	19.196	55.897	1.008
286.500	340.516	80.006	19.993	104.244	19.180	57.106	0.975
287.000	341.036	80.004	19.993	104.253	19.164	58.422	1.011
287.500	341.531	80.005	19.994	104.262	19.152	59.344	1.031
288.000	342.023	80.003	19.993	104.267	19.130	61.125	1.001
288.500	342.520	80.003	19.994	104.274	19.113	62.462	0.988
289.000	343.033	80.004	19.993	104.282	19.091	64.154	1.000
289.500	343.545	80.005	19.994	104.293	19.073	65.577	1.017
290.000	344.043	80.005	19.995	104.307	19.054	67.102	1.017
290.500	344.570	80.005	19.995	104.320	19.031	68.898	1.018
291.000	345.022	80.004	19.993	104.328	19.007	70.769	1.003
291.500	345.519	80.004	19.994	104.336	18.989	72.250	0.964
292.000	346.012	80.006	19.994	104.341	18.966	74.067	0.969
292.500	346.493	80.003	19.993	104.349	18.944	75.809	0.982
293.000	347.031	80.005	19.994	104.357	18.923	77.436	0.996
293.500	347.506	80.004	19.994	104.370	18.894	79.722	1.016
294.000	348.031	80.004	19.994	104.385	18.875	81.241	1.007
294.500	348.486	80.004	19.994	104.400	18.850	83.191	0.991
295.000	349.007	80.005	19.994	104.409	18.824	85.276	0.978
295.500	349.536	80.005	19.994	104.421	18.799	87.265	1.013
296.000	350.018	80.005	19.994	104.431	18.772	89.430	1.030
296.500	350.527	80.004	19.994	104.439	18.746	91.477	1.001
297.000	351.006	80.005	19.994	104.453	18.717	93.722	0.989
297.500	351.498	80.004	19.994	104.467	18.687	96.158	0.980
298.000	351.994	80.003	19.995	104.480	18.658	98.416	0.979
298.500	352.574	80.003	19.994	104.493	18.634	100.356	1.032
299.000	353.046	80.003	19.995	104.510	18.597	103.248	1.065
299.500	353.543	80.003	19.994	104.524	18.569	105.479	1.010
300.000	354.015	80.003	19.995	104.536	18.538	107.924	0.969
300.500	354.522	80.003	19.992	104.549	18.507	110.375	0.974
301.000	355.072	80.002	19.994	104.563	18.474	113.013	1.018
301.500	355.551	80.004	19.995	104.572	18.442	115.508	1.043
302.000	356.091	80.003	19.994	104.583	18.407	118.283	1.024
302.500	356.556	80.003	19.994	104.596	18.377	120.698	1.012
303.000	357.048	80.003	19.994	104.612	18.346	123.183	0.981
303.500	357.564	80.004	19.994	104.625	18.305	126.402	0.983
304.000	358.055	80.003	19.993	104.639	18.273	128.901	1.008
304.500	358.534	80.003	19.993	104.651	18.236	131.846	0.989
305.000	359.022	80.004	19.993	104.666	18.205	134.276	0.969
305.501	359.549	80.003	19.994	104.678	18.171	137.026	0.991
306.000	360.023	80.004	19.994	104.694	18.129	140.297	1.008
306.500	360.556	80.004	19.993	104.710	18.099	142.689	1.004
307.000	361.014	80.005	19.994	104.723	18.058	145.899	0.999
307.500	361.506	80.003	19.993	104.738	18.024	148.581	0.970
308.000	361.999	80.006	19.993	104.753	17.984	151.761	0.968
308.500	362.525	80.004	19.994	104.769	17.941	155.150	1.002
309.000	362.996	80.005	19.994	104.783	17.906	157.914	1.008
309.500	363.515	80.004	19.994	104.797	17.870	160.773	0.994
310.000	363.964	80.003	19.993	104.810	17.831	163.864	0.979
310.500	364.475	80.005	19.992	104.822	17.793	166.814	0.964
311.000	364.957	80.003	19.994	104.830	17.754	169.854	0.976
311.500	365.465	80.006	19.994	104.840	17.717	172.748	0.992
312.000	365.965	80.006	19.993	104.853	17.675	176.033	0.999
312.500	366.450	80.005	19.994	104.864	17.637	179.062	0.997
313.000	366.955	80.004	19.995	104.875	17.601	181.855	0.987
313.500	367.454	80.006	19.994	104.887	17.564	184.781	0.997
314.000	367.937	80.006	19.994	104.900	17.523	187.989	0.993
314.500	368.418	80.006	19.994	104.910	17.484	191.087	0.973
315.000	368.900	80.006	19.993	104.919	17.449	193.781	0.964
315.500	369.391	80.005	19.994	104.925	17.408	197.063	0.968
316.000	369.890	80.005	19.994	104.932	17.370	200.035	0.981
316.500	370.377	80.006	19.993	104.937	17.337	202.631	0.988
317.000	370.898	80.005	19.994	104.942	17.302	205.368	0.997
317.500	371.364	80.006	19.993	104.943	17.265	208.302	0.998
318.000	371.881	80.005	19.994	104.942	17.230	211.002	0.985
318.500	372.382	80.007	19.994	104.943	17.195	213.747	1.000
319.000	372.874	80.006	19.993	104.945	17.162	216.331	1.005
319.500	373.366	80.006	19.992	104.946	17.134	218.476	0.989
320.000	373.849	80.007	19.993	104.945	17.100	221.118	0.980
320.500	374.402	80.006	19.993	104.946	17.071	223.345	1.005
321.000	374.842	80.006	19.993	104.941	17.041	225.672	1.014
321.500	375.340	80.006	19.993	104.933	17.010	228.139	0.966
322.000	375.855	80.005	19.994	104.924	16.982	230.269	0.976
322.500	376.325	80.006	19.994	104.915	16.961	231.915	0.999
323.000	376.835	80.005	19.993	104.903	16.933	234.059	0.983
323.500	377.330	80.006	19.992	104.892	16.907	236.106	0.992
324.000	377.833	80.006	19.992	104.880	16.887	237.652	1.001
324.500	378.296	80.006	19.992	104.872	16.868	239.124	0.982
325.000	378.796	80.006	19.993	104.865	16.846	240.790	0.964
325.500	379.297	80.006	19.993	104.859	16.829	242.075	0.982
326.000	379.800	80.006	19.995	104.855	16.811	243.430	1.002
326.500	380.303	80.007	19.993	104.852	16.801	244.191	1.005
327.000	380.781	80.005	19.992	104.847	16.788	245.137	0.994
327.500	381.270	80.005	19.992	104.841	16.779	245.751	0.974
328.000	381.756	80.005	19.993	104.839	16.778	245.785	0.970
328.500	382.263	80.007	19.993	104.833	16.765	246.807	0.984
329.000	382.742	80.006	19.994	104.823	16.762	246.972	0.990
329.500	383.211	80.006	19.994	104.811	16.762	246.909	0.967
330.000	383.717	80.005	19.992	104.800	16.760	246.984	0.961
330.500	384.226	80.006	19.994	104.779	16.765	246.525	0.995
331.000	384.715	80.005	19.993	104.761	16.771	246.027	1.007
331.500	385.223	80.006	19.992	104.748	16.773	245.808	0.997
332.000	385.738	80.006	19.993	104.734	16.785	244.801	1.010
332.500	386.225	80.005	19.992	104.720	16.797	243.778	1.013
333.000	386.743	80.004	19.994	104.707	16.811	242.701	1.003
333.500	387.235	80.006	19.996	104.693	16.828	241.254	1.008
334.000	387.740	80.006	19.995	104.677	16.848	239.686	1.003
334.500	388.215	80.006	19.997	104.659	16.871	237.839	0.988
335.000	388.746	80.006	19.995	104.641	16.892	236.143	0.993
335.501	389.231	80.005	19.995	104.627	16.921	233.836	1.011
336.001	389.738	80.006	19.995	104.609	16.948	231.611	1.004
336.500	390.242	80.005	19.994	104.589	16.983	228.864	1.001
337.000	390.746	80.006	19.993	104.568	17.014	226.375	1.009
337.500	391.253	80.006	19.995	104.546	17.051	223.514	1.010
338.000	391.757	80.005	19.993	104.523	17.089	220.493	1.011
338.501	392.265	80.007	19.995	104.501	17.131	217.130	1.012
339.000	392.762	80.005	19.993	104.480	17.169	214.123	1.008
339.500	393.277	80.007	19.992	104.459	17.217	210.363	1.009
340.000	393.821	80.007	19.993	104.436	17.268	206.365	1.035
340.500	394.297	80.008	19.992	104.413	17.312	202.890	1.039
341.000	394.844	80.006	19.993	104.388	17.365	198.764	1.021
341.500	395.318	80.007	19.993	104.359	17.417	194.654	1.022
342.000	395.862	80.008	19.993	104.332	17.469	190.582	1.020
342.500	396.377	80.008	19.992	104.308	17.524	186.298	1.039
343.000	396.867	80.007	19.993	104.286	17.585	181.525	1.032
343.500	397.359	80.008	19.993	104.262	17.647	176.648	0.994
344.000	397.895	80.007	19.993	104.238	17.703	172.291	1.005
344.500	398.387	80.007	19.992	104.217	17.767	167.252	1.028
345.000	398.909	80.009	19.993	104.195	17.827	162.575	1.021
