Repository: ulfsri/fsri_materials_database

# Materials and Products Database

## 01_Data

Raw data generated from each apparatus are included here in plain-text format. The data is organized first by material, next by the short name of test apparatus used, and where applicable additional filtering by test settings.

### material.json

Each material directory contains a json file of the same name as the material. This file links the data stored in the repository as well as data and graphs produced by the accompanying scripts (__02_Scripts__) to the respective landing page for the material on the front-end website.

File: 01_Data/Bean_Bag_Chair_Outer_Cover/MCC/Bean_Bag_Chair_Outer_Cover_MCC_30K_min_220311_O3.txt (part 1 of 2)
Sample ID:	C:\MCC\MCC Cal\Test\Bean_Bag_Chair_Outer_Cover_MCC_30K_min_220311_R3.txt
Sample Weight (mg):	4.12
Heating Rate (C/s):	1
Combustor Temp (C):	900
N2 Flow Rate (cc/min):	80
O2 Flow Rate (cc/min):	20
Calibration File:	C:\MCC\MCC Cal\Coeff1 JN10440_30_210304.txt.txt
T Correction Coefficients:	0	1.024463	0
Time Shift (s):	14
*
Time (s)	Temperature (C)	N2 flow rate (cc/min)	O2 flow rate (cc/min)	Flow Rate (cc/min)	Oxygen (%)	HRR (W/g)	Heating rate (C/s)
0.000	106.410	80.008	19.993	103.595	19.902	0.308	0.021
0.500	106.414	80.010	19.995	103.595	19.903	0.276	-0.021
1.000	106.405	80.010	19.994	103.596	19.904	0.161	-0.022
1.500	106.386	80.010	19.995	103.597	19.904	0.134	-0.017
2.000	106.394	80.008	19.995	103.597	19.904	0.192	-0.019
2.500	106.375	80.009	19.995	103.597	19.905	0.054	-0.011
3.000	106.398	80.010	19.993	103.596	19.905	0.097	-0.003
3.500	106.412	80.010	19.995	103.595	19.903	0.267	0.021
4.000	106.422	80.009	19.995	103.594	19.905	0.101	0.030
4.500	106.361	80.009	19.994	103.598	19.901	0.386	-0.014
5.000	106.410	80.010	19.994	103.603	19.902	0.341	-0.032
5.500	106.384	80.009	19.993	103.610	19.902	0.349	0.006
6.000	106.398	80.009	19.994	103.618	19.902	0.334	0.006
6.500	106.375	80.010	19.994	103.624	19.898	0.655	-0.011
7.001	106.425	80.010	19.994	103.629	19.902	0.334	0.009
7.500	106.408	80.010	19.994	103.640	19.897	0.739	0.030
8.000	106.401	80.010	19.993	103.650	19.895	0.910	0.004
8.500	106.416	80.009	19.993	103.662	19.892	1.089	-0.008
9.000	106.416	80.010	19.995	103.675	19.888	1.445	0.012
9.500	106.427	80.009	19.993	103.689	19.888	1.438	0.013
10.000	106.419	80.010	19.994	103.701	19.888	1.453	0.007
10.500	106.418	80.011	19.994	103.716	19.888	1.453	-0.003
11.000	106.484	80.010	19.994	103.728	19.882	1.924	0.028
11.500	106.495	80.010	19.995	103.746	19.882	1.887	0.071
12.000	106.507	80.009	19.995	103.762	19.880	2.055	0.050
12.500	106.523	80.009	19.994	103.777	19.873	2.609	0.025
13.000	106.578	80.009	19.994	103.792	19.877	2.318	0.050
13.500	106.576	80.008	19.995	103.809	19.875	2.420	0.062
14.000	106.632	80.009	19.994	103.822	19.874	2.560	0.054
14.501	106.644	80.009	19.992	103.836	19.869	2.905	0.061
15.001	106.666	80.008	19.994	103.845	19.872	2.688	0.051
15.500	106.724	80.008	19.994	103.853	19.869	2.902	0.057
16.000	106.758	80.008	19.994	103.859	19.866	3.171	0.086
16.500	106.847	80.008	19.993	103.861	19.864	3.351	0.107
17.000	106.863	80.007	19.995	103.862	19.863	3.404	0.114
17.500	106.912	80.008	19.995	103.870	19.859	3.709	0.085
18.000	106.980	80.008	19.994	103.878	19.860	3.618	0.091
18.500	107.009	80.007	19.995	103.886	19.856	3.946	0.107
19.000	107.081	80.007	19.995	103.894	19.859	3.713	0.098
19.500	107.175	80.008	19.995	103.902	19.858	3.826	0.134
20.000	107.215	80.007	19.994	103.906	19.856	3.969	0.151
20.500	107.298	80.008	19.994	103.906	19.854	4.070	0.129
21.000	107.399	80.007	19.994	103.907	19.852	4.232	0.153
21.500	107.475	80.007	19.995	103.907	19.852	4.251	0.180
22.000	107.566	80.006	19.994	103.912	19.850	4.383	0.172
22.500	107.631	80.008	19.993	103.914	19.850	4.435	0.162
23.000	107.728	80.007	19.993	103.915	19.848	4.558	0.159
23.500	107.804	80.007	19.995	103.917	19.853	4.223	0.167
24.000	107.940	80.007	19.995	103.924	19.849	4.461	0.192
24.500	108.033	80.006	19.994	103.925	19.848	4.584	0.221
25.000	108.127	80.007	19.993	103.931	19.851	4.327	0.208
25.500	108.241	80.008	19.994	103.938	19.850	4.404	0.197
26.000	108.329	80.007	19.994	103.947	19.847	4.661	0.205
26.500	108.434	80.007	19.994	103.954	19.846	4.722	0.197
27.000	108.560	80.006	19.993	103.961	19.844	4.886	0.212
27.500	108.734	80.008	19.993	103.962	19.844	4.882	0.266
28.000	108.805	80.007	19.995	103.962	19.845	4.831	0.272
28.500	108.972	80.006	19.994	103.963	19.845	4.848	0.241
29.000	109.108	80.009	19.993	103.964	19.842	5.088	0.270
29.500	109.191	80.007	19.994	103.968	19.845	4.835	0.261
30.000	109.355	80.008	19.993	103.976	19.844	4.921	0.234
30.500	109.495	80.007	19.993	103.987	19.841	5.102	0.275
31.000	109.639	80.007	19.993	103.991	19.843	4.955	0.293
31.500	109.816	80.006	19.994	103.992	19.839	5.292	0.302
32.000	109.931	80.008	19.994	103.992	19.839	5.267	0.306
32.500	110.100	80.008	19.994	103.991	19.840	5.183	0.288
33.000	110.244	80.007	19.994	103.989	19.839	5.321	0.299
33.500	110.432	80.006	19.993	103.993	19.838	5.337	0.322
34.000	110.597	80.008	19.993	103.992	19.840	5.244	0.343
34.501	110.737	80.007	19.993	103.992	19.840	5.214	0.329
35.001	110.911	80.007	19.994	103.992	19.842	5.058	0.309
35.500	111.083	80.007	19.993	103.991	19.840	5.179	0.330
36.000	111.228	80.007	19.993	103.988	19.839	5.307	0.332
36.500	111.432	80.007	19.994	103.989	19.839	5.288	0.333
37.000	111.600	80.007	19.994	103.989	19.838	5.364	0.360
37.501	111.807	80.007	19.993	103.991	19.836	5.552	0.374
38.001	111.998	80.007	19.994	103.994	19.839	5.280	0.386
38.500	112.172	80.006	19.994	104.001	19.840	5.215	0.382
39.000	112.363	80.007	19.994	104.008	19.835	5.586	0.366
39.500	112.557	80.007	19.993	104.012	19.835	5.567	0.375
40.000	112.770	80.008	19.994	104.012	19.835	5.612	0.395
40.500	112.971	80.007	19.995	104.009	19.834	5.648	0.410
41.000	113.131	80.006	19.994	104.002	19.834	5.717	0.388
41.500	113.376	80.006	19.994	103.998	19.832	5.871	0.383
42.000	113.596	80.006	19.994	104.002	19.833	5.778	0.435
42.500	113.775	80.007	19.993	104.006	19.832	5.847	0.432
43.000	113.985	80.006	19.994	104.014	19.832	5.873	0.394
43.500	114.212	80.006	19.993	104.022	19.831	5.912	0.413
44.000	114.424	80.006	19.994	104.026	19.833	5.741	0.438
44.500	114.657	80.005	19.994	104.027	19.828	6.130	0.442
45.000	114.871	80.005	19.994	104.027	19.834	5.693	0.446
45.501	115.115	80.004	19.995	104.028	19.830	5.996	0.452
46.001	115.322	80.005	19.995	104.029	19.829	6.044	0.455
46.500	115.574	80.005	19.995	104.036	19.831	5.899	0.455
47.000	115.824	80.005	19.994	104.044	19.832	5.807	0.480
47.500	116.037	80.006	19.995	104.052	19.828	6.135	0.483
48.000	116.295	80.005	19.994	104.059	19.832	5.821	0.468
48.500	116.498	80.006	19.994	104.063	19.828	6.171	0.466
49.000	116.799	80.005	19.994	104.060	19.830	6.024	0.482
49.500	117.042	80.005	19.994	104.060	19.831	5.945	0.524
50.001	117.275	80.004	19.995	104.054	19.832	5.854	0.510
50.501	117.553	80.006	19.995	104.048	19.831	5.917	0.493
51.000	117.803	80.006	19.995	104.045	19.832	5.869	0.520
51.500	118.068	80.005	19.995	104.042	19.831	5.947	0.522
52.000	118.340	80.007	19.994	104.038	19.829	6.081	0.526
52.500	118.660	80.008	19.993	104.043	19.830	5.995	0.564
53.000	118.873	80.006	19.994	104.047	19.826	6.275	0.563
53.500	119.169	80.007	19.995	104.051	19.832	5.823	0.522
54.000	119.424	80.008	19.994	104.054	19.829	6.112	0.530
54.500	119.692	80.006	19.996	104.052	19.830	6.028	0.537
55.000	119.963	80.008	19.994	104.046	19.829	6.082	0.530
55.500	120.217	80.007	19.994	104.041	19.830	5.985	0.532
56.000	120.537	80.008	19.994	104.040	19.827	6.240	0.549
56.500	120.830	80.008	19.994	104.042	19.830	6.014	0.594
57.000	121.108	80.007	19.994	104.046	19.830	6.014	0.592
57.500	121.394	80.008	19.995	104.050	19.828	6.165	0.567
58.000	121.695	80.008	19.995	104.055	19.830	6.011	0.575
58.500	121.960	80.007	19.994	104.051	19.826	6.335	0.576
59.000	122.336	80.009	19.994	104.048	19.831	5.888	0.604
59.500	122.586	80.009	19.994	104.047	19.831	5.912	0.634
60.000	122.909	80.009	19.995	104.048	19.831	5.919	0.599
60.500	123.215	80.008	19.994	104.050	19.828	6.182	0.601
61.000	123.507	80.009	19.993	104.054	19.828	6.157	0.614
61.500	123.832	80.008	19.994	104.058	19.830	5.988	0.608
62.000	124.134	80.008	19.994	104.059	19.830	6.031	0.622
62.501	124.440	80.008	19.994	104.059	19.831	5.900	0.617
63.001	124.745	80.007	19.995	104.058	19.832	5.874	0.610
63.500	125.106	80.007	19.994	104.059	19.830	5.966	0.639
64.001	125.408	80.009	19.993	104.053	19.830	5.995	0.665
64.501	125.710	80.008	19.994	104.046	19.832	5.871	0.633
65.001	126.018	80.008	19.994	104.040	19.830	6.025	0.606
65.501	126.387	80.008	19.994	104.039	19.830	6.008	0.643
66.000	126.677	80.007	19.994	104.039	19.831	5.927	0.668
66.500	126.982	80.007	19.995	104.044	19.831	5.923	0.627
67.000	127.346	80.008	19.995	104.051	19.831	5.953	0.632
67.500	127.668	80.008	19.994	104.051	19.830	5.976	0.677
68.000	128.004	80.007	19.995	104.053	19.829	6.101	0.672
68.500	128.399	80.006	19.995	104.054	19.833	5.793	0.695
69.000	128.694	80.008	19.994	104.051	19.829	6.074	0.710
69.500	129.010	80.006	19.993	104.050	19.829	6.048	0.650
70.000	129.369	80.007	19.997	104.052	19.829	6.044	0.643
70.500	129.732	80.008	19.998	104.053	19.831	5.932	0.698
71.000	130.085	80.008	19.996	104.053	19.832	5.822	0.719
71.500	130.401	80.006	19.997	104.056	19.829	6.049	0.693
72.000	130.734	80.007	19.995	104.057	19.831	5.930	0.659
72.500	131.097	80.006	19.996	104.060	19.832	5.852	0.673
73.001	131.463	80.008	19.995	104.058	19.833	5.733	0.713
73.501	131.801	80.007	19.995	104.057	19.833	5.727	0.716
74.000	132.141	80.007	19.995	104.056	19.830	6.018	0.691
74.500	132.504	80.007	19.995	104.055	19.830	6.016	0.691
75.000	132.904	80.008	19.994	104.056	19.832	5.861	0.733
75.500	133.256	80.007	19.995	104.057	19.831	5.949	0.757
76.000	133.597	80.009	19.995	104.059	19.830	5.980	0.722
76.501	133.967	80.007	19.995	104.057	19.831	5.943	0.702
77.001	134.328	80.007	19.995	104.052	19.831	5.902	0.721
77.500	134.674	80.008	19.995	104.045	19.831	5.898	0.720
78.000	135.053	80.007	19.997	104.040	19.828	6.120	0.716
78.500	135.437	80.007	19.995	104.036	19.832	5.826	0.744
79.000	135.782	80.008	19.994	104.036	19.828	6.127	0.746
79.500	136.180	80.008	19.994	104.042	19.828	6.142	0.736
80.000	136.562	80.008	19.994	104.048	19.828	6.150	0.761
80.500	136.920	80.008	19.994	104.055	19.832	5.863	0.760
81.000	137.334	80.008	19.993	104.058	19.830	5.973	0.756
81.500	137.710	80.009	19.995	104.059	19.829	6.066	0.781
82.000	138.064	80.009	19.995	104.059	19.832	5.805	0.760
82.500	138.457	80.008	19.994	104.057	19.829	6.060	0.738
83.000	138.876	80.009	19.993	104.055	19.833	5.801	0.779
83.500	139.202	80.009	19.994	104.055	19.829	6.066	0.779
84.001	139.585	80.009	19.993	104.056	19.830	6.034	0.727
84.501	139.985	80.010	19.993	104.056	19.828	6.144	0.746
85.000	140.407	80.010	19.994	104.059	19.829	6.088	0.802
85.501	140.817	80.009	19.994	104.061	19.831	5.891	0.827
86.001	141.208	80.009	19.994	104.061	19.828	6.133	0.817
86.500	141.591	80.008	19.993	104.062	19.829	6.071	0.788
87.000	142.009	80.010	19.994	104.062	19.830	5.997	0.787
87.500	142.399	80.008	19.993	104.062	19.830	6.006	0.804
88.000	142.799	80.008	19.993	104.062	19.834	5.680	0.799
88.500	143.174	80.009	19.993	104.063	19.832	5.824	0.783
89.000	143.642	80.008	19.993	104.062	19.829	6.079	0.809
89.501	144.005	80.008	19.994	104.062	19.830	5.976	0.837
90.001	144.460	80.007	19.995	104.063	19.834	5.697	0.825
90.500	144.844	80.007	19.993	104.063	19.834	5.723	0.828
91.000	145.261	80.006	19.993	104.063	19.830	5.967	0.820
91.500	145.696	80.007	19.994	104.064	19.831	5.885	0.827
92.000	146.081	80.006	19.994	104.064	19.828	6.159	0.836
92.500	146.514	80.006	19.994	104.065	19.830	5.980	0.819
93.000	146.918	80.006	19.993	104.065	19.830	5.975	0.827
93.500	147.309	80.006	19.993	104.065	19.829	6.066	0.816
94.000	147.748	80.006	19.995	104.065	19.833	5.745	0.813
94.500	148.172	80.006	19.994	104.066	19.830	5.991	0.847
95.000	148.581	80.005	19.994	104.066	19.832	5.874	0.848
95.500	148.990	80.006	19.993	104.066	19.832	5.837	0.825
96.000	149.441	80.006	19.994	104.067	19.832	5.878	0.839
96.500	149.865	80.005	19.994	104.067	19.834	5.667	0.868
97.000	150.278	80.007	19.994	104.067	19.831	5.919	0.856
97.500	150.711	80.006	19.994	104.066	19.834	5.652	0.841
98.001	151.135	80.006	19.994	104.067	19.836	5.539	0.851
98.501	151.544	80.007	19.994	104.067	19.837	5.479	0.845
99.000	151.969	80.006	19.994	104.066	19.834	5.688	0.834
99.500	152.420	80.006	19.994	104.066	19.836	5.541	0.855
100.000	152.842	80.004	19.993	104.066	19.837	5.412	0.874
100.500	153.295	80.005	19.994	104.065	19.836	5.550	0.874
101.000	153.758	80.005	19.994	104.064	19.835	5.628	0.896
101.500	154.137	80.005	19.993	104.063	19.835	5.571	0.879
102.000	154.594	80.006	19.994	104.062	19.835	5.595	0.839
102.500	155.013	80.006	19.994	104.062	19.835	5.590	0.856
103.000	155.437	80.006	19.994	104.062	19.834	5.683	0.859
103.500	155.913	80.006	19.993	104.062	19.836	5.493	0.872
104.000	156.380	80.004	19.995	104.063	19.834	5.666	0.922
104.500	156.791	80.005	19.994	104.065	19.835	5.642	0.910
105.000	157.191	80.005	19.995	104.065	19.836	5.519	0.844
105.500	157.634	80.006	19.995	104.065	19.833	5.800	0.827
106.000	158.064	80.006	19.994	104.064	19.836	5.529	0.858
106.500	158.512	80.005	19.995	104.062	19.835	5.607	0.876
107.000	158.991	80.004	19.994	104.062	19.833	5.751	0.902
107.500	159.435	80.004	19.993	104.062	19.839	5.324	0.925
108.000	159.857	80.006	19.994	104.062	19.836	5.553	0.895
108.500	160.345	80.006	19.994	104.064	19.835	5.594	0.888
109.000	160.812	80.007	19.993	104.064	19.839	5.296	0.933
109.500	161.248	80.007	19.995	104.064	19.835	5.573	0.929
110.000	161.690	80.007	19.993	104.066	19.834	5.679	0.890
110.500	162.226	80.007	19.994	104.064	19.836	5.486	0.928
111.001	162.641	80.007	19.994	104.063	19.837	5.471	0.964
111.501	163.116	80.005	19.993	104.065	19.839	5.307	0.921
112.000	163.567	80.007	19.994	104.061	19.839	5.327	0.908
112.500	164.062	80.007	19.993	104.054	19.836	5.536	0.936
113.000	164.474	80.005	19.993	104.051	19.835	5.591	0.927
113.500	164.984	80.006	19.993	104.047	19.837	5.467	0.915
114.000	165.470	80.008	19.993	104.047	19.836	5.530	0.959
114.500	165.935	80.006	19.994	104.049	19.837	5.419	0.973
115.000	166.374	80.008	19.993	104.052	19.841	5.123	0.927
115.500	166.839	80.007	19.993	104.053	19.837	5.460	0.904
116.000	167.276	80.008	19.993	104.053	19.838	5.380	0.903
116.500	167.746	80.005	19.994	104.048	19.839	5.302	0.904
117.000	168.214	80.005	19.994	104.041	19.839	5.261	0.923
117.500	168.705	80.006	19.994	104.035	19.838	5.402	0.948
118.000	169.179	80.006	19.994	104.030	19.842	5.082	0.962
118.500	169.639	80.006	19.993	104.030	19.839	5.268	0.949
119.000	170.114	80.008	19.993	104.033	19.840	5.186	0.934
119.500	170.551	80.007	19.994	104.036	19.839	5.301	0.924
120.000	171.042	80.006	19.994	104.039	19.840	5.186	0.920
120.500	171.497	80.007	19.994	104.045	19.840	5.180	0.937
121.000	171.978	80.006	19.995	104.043	19.837	5.432	0.941
121.500	172.450	80.006	19.994	104.040	19.838	5.400	0.944
122.000	172.959	80.007	19.994	104.044	19.841	5.158	0.967
122.500	173.436	80.007	19.994	104.043	19.842	5.015	0.984
123.000	173.893	80.006	19.994	104.042	19.841	5.116	0.960
123.500	174.374	80.007	19.993	104.049	19.840	5.209	0.936
124.000	174.850	80.005	19.995	104.054	19.841	5.131	0.948
124.500	175.333	80.005	19.993	104.049	19.840	5.213	0.958
125.000	175.804	80.007	19.994	104.047	19.842	5.067	0.957
125.500	176.282	80.007	19.994	104.041	19.841	5.142	0.951
126.000	176.780	80.007	19.993	104.034	19.843	4.991	0.962
126.500	177.242	80.006	19.993	104.026	19.841	5.146	0.968
127.000	177.719	80.007	19.994	104.025	19.840	5.213	0.949
127.500	178.201	80.006	19.995	104.025	19.842	5.090	0.949
128.000	178.669	80.007	19.993	104.027	19.842	5.053	0.955
128.500	179.185	80.007	19.993	104.034	19.843	4.952	0.967
129.000	179.672	80.007	19.993	104.038	19.844	4.902	0.993
129.500	180.148	80.006	19.992	104.040	19.844	4.924	0.984
130.000	180.628	80.009	19.995	104.042	19.847	4.691	0.960
130.500	181.136	80.008	19.996	104.047	19.845	4.812	0.972
131.000	181.646	80.007	19.995	104.046	19.843	4.943	1.003
131.500	182.147	80.006	19.996	104.044	19.846	4.704	1.014
132.000	182.610	80.007	19.996	104.043	19.846	4.699	0.987
132.500	183.068	80.007	19.995	104.040	19.846	4.744	0.943
133.000	183.584	80.007	19.996	104.033	19.847	4.697	0.948
133.500	184.065	80.007	19.995	104.028	19.845	4.789	0.986
134.000	184.556	80.007	19.995	104.026	19.848	4.589	0.984
134.500	185.062	80.007	19.996	104.025	19.842	5.025	0.984
135.000	185.567	80.007	19.994	104.024	19.846	4.714	1.004
135.500	186.075	80.007	19.996	104.024	19.843	4.945	1.012
136.000	186.610	80.008	19.995	104.023	19.844	4.883	1.028
136.500	187.100	80.008	19.995	104.023	19.843	4.995	1.034
137.000	187.589	80.007	19.995	104.022	19.845	4.831	1.002
137.500	188.080	80.008	19.995	104.023	19.845	4.842	0.979
138.000	188.609	80.008	19.995	104.022	19.841	5.110	1.000
138.500	189.075	80.008	19.995	104.022	19.841	5.138	1.008
139.000	189.596	80.008	19.994	104.021	19.848	4.600	0.991
139.500	190.114	80.007	19.994	104.021	19.843	4.952	1.013
140.000	190.600	80.007	19.994	104.020	19.845	4.812	1.022
140.500	191.101	80.008	19.995	104.020	19.844	4.863	0.996
141.000	191.592	80.006	19.995	104.021	19.848	4.595	0.989
141.500	192.101	80.007	19.993	104.021	19.845	4.820	0.996
142.000	192.627	80.008	19.994	104.022	19.846	4.770	1.018
142.500	193.097	80.007	19.995	104.023	19.845	4.843	1.016
143.000	193.618	80.008	19.995	104.019	19.845	4.838	0.993
143.500	194.107	80.009	19.995	104.015	19.845	4.802	1.001
144.000	194.600	80.009	19.994	104.012	19.849	4.506	0.996
144.500	195.110	80.009	19.994	104.008	19.847	4.631	0.993
145.000	195.629	80.007	19.995	104.002	19.845	4.791	1.016
145.500	196.088	80.007	19.995	104.005	19.845	4.795	1.004
146.000	196.660	80.007	19.994	104.010	19.845	4.840	1.005
146.500	197.147	80.007	19.992	104.012	19.847	4.629	1.045
147.000	197.693	80.005	19.994	104.016	19.844	4.916	1.046
147.500	198.176	80.007	19.993	104.020	19.846	4.739	1.031
148.000	198.668	80.007	19.994	104.020	19.851	4.381	1.002
148.500	199.200	80.007	19.994	104.020	19.847	4.664	0.999
149.000	199.665	80.008	19.993	104.021	19.847	4.633	1.010
149.500	200.186	80.007	19.995	104.022	19.851	4.379	0.991
150.000	200.706	80.006	19.995	104.022	19.849	4.521	1.014
150.500	201.209	80.008	19.993	104.023	19.849	4.506	1.032
151.000	201.707	80.007	19.993	104.022	19.849	4.527	1.012
151.500	202.177	80.007	19.994	104.015	19.851	4.368	0.985
152.000	202.704	80.007	19.995	104.007	19.850	4.450	0.982
152.500	203.228	80.007	19.994	104.004	19.848	4.601	1.023
153.000	203.738	80.008	19.993	103.997	19.847	4.633	1.043
153.500	204.244	80.008	19.994	103.991	19.851	4.357	1.025
154.000	204.781	80.007	19.994	103.993	19.848	4.568	1.029
154.500	205.283	80.007	19.994	103.994	19.849	4.527	1.041
155.000	205.783	80.008	19.994	103.993	19.849	4.529	1.021
155.500	206.361	80.007	19.994	103.994	19.848	4.546	1.039
156.000	206.805	80.009	19.994	103.995	19.848	4.583	1.050
156.500	207.334	80.009	19.994	103.992	19.847	4.646	0.998
157.000	207.877	80.008	19.996	103.991	19.848	4.592	1.022
157.500	208.336	80.008	19.994	103.990	19.850	4.389	1.037
158.000	208.902	80.007	19.996	103.991	19.849	4.473	1.014
158.500	209.413	80.008	19.994	103.991	19.851	4.355	1.051
159.000	209.918	80.007	19.994	103.990	19.850	4.458	1.046
159.500	210.441	80.008	19.996	103.991	19.851	4.320	1.021
160.000	210.954	80.009	19.994	103.989	19.847	4.693	1.032
160.500	211.464	80.009	19.995	103.987	19.848	4.544	1.030
161.000	212.001	80.007	19.996	103.986	19.850	4.389	1.035
161.500	212.477	80.007	19.995	103.985	19.853	4.178	1.030
162.000	212.996	80.007	19.993	103.985	19.849	4.525	1.004
162.500	213.527	80.009	19.994	103.984	19.851	4.305	1.023
163.000	214.017	80.008	19.994	103.984	19.849	4.469	1.035
163.500	214.552	80.008	19.994	103.982	19.850	4.402	1.023
164.000	215.055	80.009	19.993	103.981	19.849	4.499	1.032
164.500	215.633	80.006	19.995	103.981	19.849	4.469	1.060
165.000	216.093	80.008	19.995	103.981	19.850	4.450	1.059
165.500	216.598	80.007	19.995	103.981	19.849	4.527	1.001
166.000	217.163	80.006	19.993	103.980	19.850	4.447	1.018
166.500	217.659	80.005	19.995	103.979	19.851	4.320	1.065
167.000	218.181	80.007	19.995	103.979	19.848	4.568	1.039
167.500	218.657	80.006	19.994	103.977	19.849	4.496	1.008
168.000	219.190	80.006	19.994	103.975	19.847	4.652	1.004
168.500	219.721	80.006	19.995	103.979	19.851	4.371	1.036
169.000	220.188	80.005	19.996	103.981	19.848	4.612	1.031
169.500	220.733	80.008	19.995	103.981	19.847	4.675	1.005
170.000	221.240	80.005	19.994	103.983	19.851	4.345	1.032
170.500	221.767	80.006	19.995	103.984	19.848	4.591	1.043
171.000	222.292	80.005	19.995	103.981	19.849	4.528	1.043
171.500	222.843	80.006	19.994	103.981	19.849	4.513	1.064
172.000	223.348	80.006	19.994	103.982	19.848	4.554	1.066
172.500	223.841	80.007	19.993	103.982	19.847	4.658	1.027
173.000	224.370	80.005	19.995	103.980	19.848	4.608	1.010
173.500	224.868	80.005	19.994	103.979	19.848	4.588	1.025
174.000	225.407	80.005	19.994	103.980	19.849	4.487	1.032
174.500	225.917	80.005	19.995	103.979	19.849	4.513	1.043
175.000	226.406	80.007	19.994	103.979	19.849	4.493	1.024
175.500	227.006	80.006	19.995	103.982	19.849	4.502	1.044
176.000	227.464	80.006	19.993	103.985	19.851	4.325	1.074
176.500	227.999	80.007	19.994	103.977	19.850	4.398	1.026
177.000	228.528	80.007	19.994	103.975	19.850	4.390	1.028
177.500	229.029	80.006	19.994	103.974	19.853	4.174	1.046
178.000	229.601	80.007	19.995	103.973	19.847	4.653	1.051
178.500	230.091	80.005	19.996	103.968	19.852	4.297	1.067
179.000	230.579	80.006	19.994	103.967	19.850	4.413	1.020
179.500	231.082	80.006	19.993	103.962	19.851	4.325	0.985
180.000	231.652	80.006	19.994	103.955	19.848	4.541	1.032
180.500	232.124	80.006	19.994	103.948	19.852	4.261	1.057
181.000	232.642	80.005	19.995	103.949	19.850	4.405	1.016
181.500	233.194	80.005	19.994	103.952	19.850	4.435	1.030
182.000	233.672	80.005	19.993	103.954	19.853	4.196	1.050
182.500	234.195	80.006	19.994	103.955	19.850	4.444	1.015
183.000	234.719	80.005	19.993	103.956	19.853	4.159	1.024
183.500	235.175	80.006	19.994	103.954	19.851	4.308	1.013
184.000	235.712	80.007	19.993	103.951	19.850	4.402	0.987
184.500	236.238	80.006	19.995	103.948	19.850	4.409	1.028
185.000	236.751	80.005	19.994	103.947	19.852	4.295	1.051
185.500	237.243	80.006	19.994	103.947	19.850	4.387	1.022
186.000	237.755	80.006	19.994	103.947	19.849	4.513	1.004
186.500	238.260	80.008	19.994	103.948	19.850	4.390	1.011
187.000	238.765	80.006	19.994	103.948	19.850	4.381	1.014
187.500	239.282	80.006	19.994	103.948	19.850	4.457	1.016
188.000	239.775	80.006	19.993	103.948	19.849	4.472	1.016
188.500	240.270	80.006	19.994	103.946	19.851	4.344	0.999
189.000	240.795	80.006	19.994	103.946	19.851	4.357	1.004
189.500	241.274	80.005	19.992	103.946	19.852	4.226	1.012
190.000	241.796	80.013	19.995	103.946	19.852	4.243	1.003
190.500	242.325	80.020	19.997	103.947	19.852	4.252	1.027
191.000	242.817	80.014	19.996	103.949	19.852	4.223	1.036
191.500	243.371	80.010	19.993	103.951	19.848	4.540	1.033
192.000	243.860	80.005	19.996	103.952	19.846	4.711	1.045
192.500	244.365	80.006	19.994	103.952	19.849	4.491	1.018
193.000	244.859	80.006	19.994	103.951	19.849	4.490	0.996
193.500	245.364	80.006	19.995	103.947	19.847	4.669	0.999
194.000	245.851	80.005	19.994	103.945	19.847	4.685	0.996
194.500	246.373	80.006	19.994	103.940	19.850	4.456	1.000
195.000	246.879	80.006	19.995	103.939	19.849	4.488	1.018
195.500	247.420	80.005	19.996	103.937	19.847	4.636	1.038
196.000	247.889	80.006	19.993	103.940	19.847	4.623	1.029
196.500	248.378	80.006	19.994	103.940	19.845	4.839	0.984
197.000	248.920	80.006	19.993	103.944	19.846	4.732	0.994
197.500	249.450	80.006	19.995	103.945	19.848	4.610	1.051
198.000	249.946	80.005	19.995	103.946	19.847	4.674	1.049
198.500	250.475	80.006	19.993	103.946	19.846	4.717	1.025
199.000	250.975	80.005	19.996	103.946	19.846	4.704	1.027
199.500	251.495	80.006	19.995	103.943	19.846	4.763	1.024
200.000	251.981	80.006	19.995	103.942	19.846	4.760	1.013
200.500	252.450	80.006	19.993	103.943	19.845	4.823	0.981
201.000	252.980	80.005	19.995	103.943	19.843	4.931	0.977
201.500	253.444	80.006	19.994	103.945	19.841	5.088	0.997
202.000	253.968	80.004	19.995	103.942	19.840	5.186	0.991
202.500	254.441	80.006	19.995	103.923	19.839	5.300	0.993
203.000	254.965	80.006	19.994	103.901	19.842	5.080	0.997
203.500	255.494	80.006	19.995	103.886	19.842	5.080	1.025
204.000	256.009	80.004	19.994	103.871	19.842	5.039	1.048
204.500	256.465	80.007	19.995	103.869	19.845	4.795	1.007
205.000	256.963	80.005	19.994	103.894	19.842	5.048	0.962
205.500	257.476	80.009	19.995	103.943	19.842	5.078	0.982
206.000	257.972	80.007	19.993	103.974	19.838	5.336	1.010
206.500	258.448	80.007	19.993	103.994	19.841	5.099	0.991
207.000	259.004	80.007	19.994	104.004	19.835	5.593	1.002
207.500	259.468	80.007	19.994	104.000	19.838	5.347	1.026
208.000	259.962	80.007	19.993	103.971	19.840	5.174	0.989
208.500	260.463	80.008	19.993	103.955	19.839	5.248	0.977
209.000	260.959	80.008	19.993	103.946	19.836	5.518	0.997
209.500	261.454	80.008	19.993	103.943	19.835	5.572	0.994
210.000	261.948	80.008	19.994	103.941	19.837	5.423	0.990
210.500	262.449	80.007	19.995	103.940	19.837	5.468	0.992
211.000	262.930	80.006	19.994	103.940	19.835	5.600	0.989
211.500	263.411	80.008	19.993	103.941	19.835	5.598	0.971
212.000	263.930	80.007	19.993	103.941	19.835	5.613	0.980
212.500	264.423	80.007	19.994	103.942	19.835	5.604	1.006
213.000	264.923	80.008	19.994	103.944	19.837	5.460	1.003
213.500	265.396	80.007	19.993	103.946	19.838	5.376	0.983
214.000	265.913	80.007	19.995	103.947	19.834	5.652	0.982
214.500	266.414	80.007	19.994	103.947	19.832	5.865	1.004
215.000	266.902	80.009	19.993	103.946	19.835	5.602	1.003
215.500	267.408	80.007	19.995	103.946	19.832	5.835	0.991
216.000	267.907	80.007	19.993	103.946	19.832	5.859	0.999
216.500	268.364	80.008	19.994	103.942	19.830	6.027	0.981
217.000	268.867	80.007	19.994	103.936	19.831	5.900	0.958
217.500	269.342	80.007	19.994	103.931	19.829	6.051	0.969
218.000	269.858	80.009	19.993	103.931	19.829	6.042	0.984
218.500	270.370	80.008	19.993	103.931	19.829	6.094	1.010
219.000	270.868	80.007	19.994	103.934	19.826	6.286	1.019
219.500	271.376	80.007	19.994	103.938	19.827	6.262	1.008
220.000	271.862	80.007	19.994	103.945	19.824	6.478	1.000
220.500	272.351	80.008	19.994	103.946	19.823	6.543	0.984
221.000	272.845	80.006	19.995	103.946	19.823	6.579	0.979
221.500	273.322	80.007	19.993	103.947	19.822	6.644	0.977
222.000	273.797	80.006	19.994	103.946	19.820	6.761	0.961
222.500	274.312	80.007	19.995	103.946	19.820	6.748	0.971
223.000	274.815	80.006	19.994	103.946	19.817	7.045	1.004
223.500	275.288	80.006	19.995	103.945	19.822	6.661	0.997
224.000	275.777	80.007	19.994	103.946	19.818	6.948	0.969
224.500	276.289	80.007	19.993	103.947	19.816	7.104	0.982
225.000	276.812	80.006	19.994	103.946	19.819	6.830	1.018
225.500	277.262	80.007	19.994	103.946	19.818	6.899	1.004
226.000	277.754	80.006	19.994	103.947	19.818	6.944	0.958
226.500	278.268	80.006	19.994	103.946	19.813	7.334	0.974
227.000	278.762	80.007	19.995	103.947	19.812	7.412	1.007
227.500	279.282	80.006	19.993	103.949	19.812	7.423	1.011
228.000	279.749	80.005	19.994	103.947	19.811	7.466	1.001
228.500	280.235	80.005	19.994	103.947	19.811	7.466	0.971
229.000	280.704	80.005	19.994	103.947	19.812	7.427	0.954
229.500	281.210	80.007	19.994	103.948	19.807	7.796	0.965
230.000	281.705	80.006	19.994	103.948	19.808	7.702	0.988
230.500	282.180	80.006	19.993	103.949	19.805	7.957	0.986
231.000	282.676	80.007	19.994	103.949	19.804	8.061	0.970
231.500	283.160	80.005	19.996	103.949	19.803	8.096	0.975
232.000	283.687	80.008	19.993	103.950	19.801	8.267	0.995
232.500	284.140	80.008	19.994	103.950	19.800	8.372	0.996
233.000	284.630	80.007	19.993	103.951	19.797	8.564	0.962
233.500	285.128	80.007	19.993	103.950	19.796	8.676	0.965
234.000	285.642	80.009	19.994	103.950	19.794	8.824	1.000
234.500	286.114	80.008	19.993	103.951	19.792	8.962	0.998
235.000	286.615	80.009	19.993	103.951	19.792	9.016	0.980
235.500	287.136	80.009	19.993	103.951	19.790	9.165	0.998
236.000	287.638	80.009	19.994	103.952	19.788	9.286	1.023
236.500	288.079	80.008	19.994	103.952	19.786	9.459	0.983
237.000	288.554	80.008	19.994	103.950	19.784	9.600	0.929
237.500	289.101	80.008	19.994	103.949	19.782	9.758	0.968
238.000	289.581	80.007	19.993	103.948	19.785	9.542	1.024
238.500	290.077	80.008	19.994	103.948	19.780	9.894	1.002
239.000	290.581	80.009	19.994	103.947	19.777	10.157	0.988
239.500	291.110	80.008	19.994	103.947	19.778	10.123	1.017
240.000	291.609	80.008	19.994	103.948	19.774	10.369	1.031
240.500	292.086	80.008	19.995	103.954	19.771	10.613	1.002
241.000	292.570	80.007	19.993	103.960	19.768	10.841	0.968
241.500	293.064	80.007	19.993	103.968	19.765	11.085	0.970
242.000	293.572	80.009	19.993	103.974	19.765	11.105	0.990
242.500	294.051	80.006	19.995	103.980	19.762	11.377	0.995
243.000	294.546	80.006	19.993	103.981	19.762	11.336	0.981
243.500	295.044	80.007	19.995	103.981	19.758	11.678	0.983
244.000	295.558	80.006	19.994	103.977	19.755	11.926	1.002
244.500	296.052	80.006	19.993	103.973	19.754	11.946	1.010
245.000	296.575	80.006	19.996	103.966	19.754	12.002	1.012
245.500	297.025	80.006	19.994	103.960	19.749	12.410	0.995
246.000	297.530	80.005	19.996	103.957	19.748	12.417	0.964
246.500	298.011	80.006	19.995	103.961	19.743	12.815	0.971
247.000	298.530	80.005	19.995	103.966	19.743	12.878	0.993
247.500	298.996	80.005	19.995	103.973	19.743	12.829	0.993
248.000	299.501	80.005	19.995	103.977	19.736	13.429	0.978
248.500	299.982	80.005	19.994	103.979	19.733	13.649	0.979
249.000	300.507	80.004	19.996	103.979	19.729	13.954	0.996
249.500	300.982	80.004	19.995	103.979	19.727	14.098	1.003
250.000	301.479	80.006	19.996	103.979	19.724	14.386	0.986
250.500	301.984	80.006	19.996	103.982	19.719	14.707	0.987
251.000	302.452	80.004	19.995	103.984	19.718	14.816	0.987
251.500	302.954	80.004	19.996	103.984	19.713	15.186	0.972
252.000	303.423	80.005	19.996	103.984	19.711	15.400	0.971
252.500	303.955	80.005	19.995	103.984	19.708	15.621	0.986
253.000	304.434	80.004	19.996	103.984	19.701	16.180	1.005
253.500	304.923	80.006	19.996	103.986	19.701	16.195	0.990
254.000	305.435	80.005	19.995	103.990	19.698	16.396	0.985
254.500	305.888	80.006	19.996	103.995	19.694	16.712	0.983
255.000	306.390	80.005	19.995	103.997	19.688	17.215	0.960
255.500	306.915	80.004	19.996	103.998	19.688	17.153	0.991
256.000	307.416	80.004	19.995	104.001	19.683	17.603	1.026
256.500	307.877	80.005	19.995	104.003	19.678	17.996	0.994
257.000	308.405	80.005	19.995	104.003	19.674	18.263	0.975
257.500	308.851	80.006	19.996	104.009	19.670	18.633	0.981
258.000	309.362	80.006	19.994	104.015	19.665	19.035	0.965
258.500	309.877	80.006	19.995	104.018	19.662	19.257	0.992
259.000	310.391	80.006	19.994	104.020	19.658	19.543	1.028
259.500	310.899	80.007	19.996	104.022	19.652	20.032	1.025
260.000	311.385	80.005	19.995	104.022	19.644	20.653	1.008
260.500	311.919	80.006	19.995	104.022	19.638	21.133	1.007
261.000	312.422	80.006	19.994	104.023	19.636	21.326	1.028
261.500	312.900	80.004	19.995	104.023	19.627	21.973	1.009
262.000	313.397	80.006	19.994	104.028	19.621	22.495	0.978
262.500	313.931	80.007	19.994	104.034	19.619	22.659	1.003
263.000	314.438	80.004	19.996	104.039	19.609	23.420	1.035
263.500	314.909	80.005	19.994	104.044	19.606	23.665	1.009
264.000	315.412	80.005	19.994	104.050	19.597	24.384	0.976
264.500	315.898	80.005	19.995	104.052	19.594	24.651	0.981
265.000	316.376	80.006	19.994	104.054	19.584	25.390	0.977
265.500	316.883	80.006	19.995	104.057	19.579	25.785	0.975
266.000	317.394	80.006	19.995	104.060	19.573	26.267	1.002
266.500	317.866	80.006	19.993	104.064	19.567	26.781	1.001
267.000	318.421	80.005	19.994	104.066	19.560	27.314	1.005
267.500	318.899	80.007	19.994	104.068	19.553	27.893	1.030
268.000	319.423	80.007	19.994	104.071	19.547	28.329	1.017
268.500	319.904	80.007	19.994	104.075	19.537	29.087	1.003
269.000	320.398	80.007	19.993	104.080	19.533	29.479	0.990
269.500	320.903	80.005	19.994	104.086	19.525	30.053	0.987
270.000	321.477	80.006	19.994	104.093	19.516	30.759	1.039
270.500	321.922	80.006	19.994	104.098	19.506	31.600	1.049
271.000	322.430	80.006	19.995	104.102	19.498	32.202	0.986
271.500	322.940	80.005	19.994	104.103	19.493	32.647	0.986
272.000	323.402	80.005	19.993	104.109	19.482	33.514	0.995
272.500	323.927	80.007	19.993	104.113	19.469	34.482	0.980
273.000	324.439	80.006	19.994	104.120	19.461	35.140	1.012
273.500	324.950	80.006	19.994	104.129	19.451	35.938	1.030
274.000	325.402	80.005	19.994	104.137	19.443	36.566	0.993
274.500	325.944	80.006	19.995	104.141	19.430	37.587	0.979
275.000	326.417	80.005	19.993	104.150	19.418	38.568	1.005
275.500	326.960	80.004	19.994	104.152	19.409	39.266	1.015
276.000	327.446	80.006	19.994	104.153	19.398	40.128	1.023
276.500	327.954	80.007	19.993	104.159	19.385	41.138	1.012
277.000	328.453	80.004	19.995	104.160	19.373	42.088	1.001
277.500	328.965	80.004	19.994	104.164	19.364	42.869	1.009
278.000	329.464	80.005	19.994	104.171	19.351	43.883	1.011
278.500	330.007	80.005	19.994	104.178	19.339	44.789	1.027
279.000	330.460	80.006	19.994	104.184	19.325	45.898	1.019
279.500	330.980	80.003	19.996	104.195	19.309	47.175	0.984
280.000	331.459	80.006	19.994	104.205	19.296	48.209	0.986
280.500	331.982	80.004	19.993	104.214	19.281	49.405	1.000
281.000	332.482	80.006	19.994	104.225	19.271	50.174	1.012
281.500	333.002	80.006	19.993	104.232	19.252	51.730	1.022
282.000	333.505	80.005	19.993	104.235	19.241	52.566	1.022
282.500	334.044	80.005	19.993	104.239	19.226	53.771	1.033
283.000	334.584	80.004	19.994	104.245	19.208	55.236	1.060
283.500	335.085	80.005	19.994	104.249	19.198	55.977	1.060
284.000	335.573	80.006	19.994	104.253	19.178	57.607	1.015
284.500	336.065	80.007	19.995	104.259	19.165	58.615	0.985
285.000	336.577	80.006	19.994	104.262	19.149	59.931	0.992
285.500	337.077	80.008	19.993	104.268	19.130	61.373	1.008
286.000	337.586	80.007	19.993	104.275	19.114	62.685	1.010
286.500	338.117	80.006	19.993	104.284	19.097	64.060	1.024
287.000	338.616	80.007	19.994	104.296	19.078	65.533	1.035
287.500	339.151	80.008	19.993	104.307	19.061	66.914	1.032
288.000	339.666	80.007	19.993	104.317	19.037	68.788	1.043
288.500	340.133	80.007	19.995	104.325	19.018	70.270	1.016
289.000	340.649	80.007	19.994	104.331	19.002	71.567	0.982
289.500	341.150	80.007	19.994	104.335	18.981	73.221	0.999
290.000	341.649	80.006	19.993	104.340	18.961	74.849	1.008
290.500	342.185	80.007	19.994	104.348	18.942	76.308	1.018
291.000	342.683	80.008	19.993	104.356	18.919	78.154	1.035
291.500	343.191	80.007	19.993	104.370	18.901	79.641	1.020
292.000	343.711	80.006	19.993	104.385	18.881	81.210	1.016
292.500	344.173	80.007	19.993	104.399	18.857	83.074	1.005
293.000	344.671	80.008	19.993	104.407	18.834	84.912	0.971
293.500	345.172	80.006	19.993	104.417	18.812	86.722	0.980
294.000	345.705	80.007	19.993	104.425	18.793	88.167	1.016
294.500	346.194	80.006	19.992	104.433	18.766	90.340	1.028
295.000	346.701	80.007	19.993	104.441	18.742	92.231	1.009
295.500	347.201	80.007	19.993	104.450	18.719	94.092	1.002
296.000	347.726	80.007	19.994	104.461	18.696	95.920	1.016
296.500	348.228	80.008	19.993	104.472	18.671	97.944	1.026
297.000	348.753	80.006	19.994	104.480	18.645	99.966	1.027
297.500	349.270	80.006	19.993	104.491	18.617	102.181	1.034
298.000	349.758	80.006	19.992	104.507	18.592	104.243	1.023
298.500	350.277	80.007	19.994	104.515	18.566	106.300	1.007
299.000	350.799	80.007	19.994	104.523	18.538	108.494	1.025
299.500	351.303	80.007	19.993	104.532	18.515	110.378	1.033
300.000	351.791	80.007	19.993	104.539	18.487	112.551	1.008
300.500	352.311	80.007	19.994	104.546	18.462	114.531	1.000
301.000	352.824	80.007	19.993	104.553	18.433	116.835	1.020
301.500	353.353	80.007	19.994	104.564	18.409	118.771	1.038
302.000	353.856	80.005	19.993	104.574	18.379	121.153	1.037
302.500	354.334	80.005	19.994	104.587	18.355	123.071	1.006
303.000	354.844	80.007	19.993	104.595	18.326	125.433	0.985
303.500	355.365	80.006	19.993	104.602	18.296	127.784	1.010
304.000	355.839	80.006	19.994	104.612	18.267	130.121	1.013
304.500	356.335	80.006	19.994	104.622	18.241	132.144	0.982
305.000	356.835	80.008	19.994	104.631	18.211	134.552	0.983
305.500	357.362	80.006	19.994	104.638	18.183	136.804	1.012
306.000	357.842	80.006	19.994	104.649	18.152	139.267	1.017
306.500	358.396	80.007	19.994	104.657	18.122	141.623	1.021
307.000	358.860	80.007	19.995	104.666	18.093	143.917	1.026
307.500	359.361	80.006	19.994	104.679	18.061	146.453	0.991
308.000	359.862	80.008	19.994	104.695	18.036	148.490	0.983
308.500	360.370	80.007	19.993	104.707	18.006	150.862	1.005
309.000	360.814	80.007	19.996	104.717	17.975	153.299	0.981
309.500	361.365	80.006	19.993	104.727	17.946	155.613	0.974
310.000	361.877	80.007	19.995	104.731	17.914	158.176	1.029
310.500	362.377	80.007	19.996	104.739	17.885	160.480	1.037
311.000	362.845	80.007	19.995	104.746	17.853	162.987	0.990
311.500	363.385	80.007	19.994	104.754	17.826	165.083	0.988
312.000	363.856	80.008	19.996	104.761	17.796	167.494	1.009
312.500	364.369	80.008	19.995	104.772	17.766	169.858	0.997
313.000	364.872	80.008	19.995	104.778	17.740	171.939	1.000
313.500	365.360	80.008	19.993	104.786	17.707	174.516	1.004
314.000	365.909	80.008	19.994	104.794	17.679	176.764	1.014
314.500	366.380	80.008	19.995	104.801	17.650	178.995	1.029
315.000	366.877	80.007	19.995	104.811	17.623	181.137	0.994
315.500	367.385	80.009	19.994	104.816	17.591	183.709	0.986
316.000	367.872	80.009	19.994	104.823	17.566	185.667	1.000
316.500	368.435	80.009	19.994	104.827	17.538	187.868	1.022
317.000	368.917	80.007	19.994	104.830	17.509	190.137	1.047
317.500	369.415	80.008	19.993	104.830	17.483	192.184	1.013
318.000	369.915	80.008	19.994	104.832	17.455	194.398	0.989
318.500	370.398	80.008	19.995	104.832	17.433	196.140	0.991
319.000	370.926	80.007	19.994	104.836	17.404	198.382	0.997
319.500	371.422	80.007	19.994	104.839	17.382	200.169	1.017
320.000	371.910	80.006	19.995	104.840	17.353	202.421	1.004
320.500	372.399	80.007	19.995	104.840	17.332	204.098	0.980
321.000	372.924	80.007	19.995	104.840	17.311	205.682	0.995
321.500	373.406	80.006	19.993	104.835	17.289	207.416	1.010
322.000	373.954	80.007	19.994	104.828	17.265	209.256	1.019
322.500	374.417	80.006	19.993	104.820	17.245	210.819	1.021
323.000	374.949	80.004	19.995	104.813	17.227	212.274	1.003
323.500	375.460	80.006	19.995	104.806	17.211	213.501	1.019
324.000	375.966	80.006	19.994	104.799	17.193	214.863	1.030
324.500	376.421	80.007	19.994	104.793	17.178	216.024	0.989
325.000	376.958	80.005	19.994	104.786	17.163	217.140	0.977
325.500	377.477	80.006	19.994	104.778	17.152	218.053	1.024
326.000	377.963	80.006	19.994	104.770	17.139	219.050	1.030
326.500	378.448	80.005	19.995	104.765	17.130	219.700	0.988
327.000	378.941	80.006	19.994	104.757	17.122	220.309	0.974
327.500	379.436	80.006	19.994	104.749	17.113	221.027	0.983
328.000	379.977	80.005	19.994	104.741	17.108	221.397	1.012
328.500	380.471	80.006	19.994	104.734	17.103	221.760	1.036
329.000	380.974	80.006	19.994	104.726	17.105	221.522	1.016
329.500	381.459	80.005	19.995	104.719	17.103	221.649	0.992
330.000	381.944	80.006	19.994	104.711	17.101	221.765	0.979
330.500	382.461	80.006	19.995	104.704	17.108	221.155	0.986
331.000	382.921	80.005	19.994	104.695	17.113	220.738	0.989
331.500	383.485	80.006	19.995	104.682	17.120	220.146	1.000
332.000	383.941	80.006	19.995	104.672	17.125	219.721	1.022
332.500	384.458	80.005	19.995	104.661	17.139	218.610	0.997
333.000	384.979	80.005	19.994	104.644	17.150	217.689	1.005
333.500	385.421	80.006	19.995	104.629	17.162	216.720	1.000
334.000	385.959	80.005	19.995	104.614	17.179	215.339	0.972
334.500	386.443	80.006	19.995	104.597	17.196	213.988	1.001
335.000	386.942	80.006	19.994	104.578	17.217	212.312	1.003
335.500	387.452	80.005	19.995	104.563	17.239	210.493	0.996
336.000	387.945	80.005	19.996	104.547	17.259	208.898	1.006
336.500	388.433	80.004	19.994	104.532	17.286	206.737	0.992
337.000	388.939	80.005	19.993	104.519	17.315	204.445	0.987
337.500	389.456	80.005	19.995	104.508	17.343	202.153	1.008
338.000	389.950	80.004	19.996	104.496	17.373	199.772	1.017
338.500	390.442	80.006	19.994	104.481	17.405	197.246	0.999
339.000	390.955	80.004	19.995	104.468	17.439	194.486	0.996
339.500	391.446	80.005	19.996	104.452	17.475	191.599	1.004
340.000	391.989	80.006	19.995	104.436	17.510	188.859	1.019
340.500	392.488	80.006	19.995	104.418	17.546	185.975	1.038
341.000	392.952	80.005	19.995	104.399	17.587	182.691	1.002
341.500	393.484	80.005	19.995	104.380	17.627	179.532	0.980
342.000	393.995	80.005	19.995	104.365	17.671	176.055	1.020
342.500	394.537	80.005	19.995	104.348	17.713	172.650	1.048
343.000	395.036	80.006	19.994	104.334	17.756	169.250	1.047
343.500	395.533	80.006	19.996	104.321	17.799	165.837	1.019
344.000	396.036	80.007	19.994	104.310	17.843	162.360	0.998
344.500	396.549	80.004	19.994	104.295	17.893	158.455	1.008
345.000	397.059	80.005	19.994	104.280	17.939	154.813	1.020
