Repository: ulfsri/fsri_materials_database

# Materials and Products Database

## 01_Data

Raw data generated from each apparatus are included here in plain-text format. The data is organized first by material, next by the short name of test apparatus used, and where applicable additional filtering by test settings.

### material.json

Each material directory contains a json file of the same name as the material. This file links the data stored in the repository as well as data and graphs produced by the accompanying scripts (__02_Scripts__) to the respective landing page for the material on the front-end website.

File: 01_Data/Bean_Bag_Chair_Outer_Cover/MCC/Bean_Bag_Chair_Outer_Cover_MCC_30K_min_220318_R5.txt (part 1 of 4)
Sample ID:	C:\MCC\MCC Cal\Test\Bean_Bag_Chair_Outer_Cover\Bean_Bag_Chair_Outer_Cover_MCC_30K_min_220318_R5.txt
Sample Weight (mg):	4.13
Heating Rate (C/s):	0.5
Combustor Temp (C):	900
N2 Flow Rate (cc/min):	80
O2 Flow Rate (cc/min):	20
Calibration File:	C:\MCC\MCC Cal\Coeff1 JN10440_30_210304.txt.txt
T Correction Coefficients:	0	1.024463	0
Time Shift (s):	14
*
Time (s)	Temperature (C)	N2 flow rate (cc/min)	O2 flow rate (cc/min)	Flow Rate (cc/min)	Oxygen (%)	HRR (W/g)	Heating rate (C/s)
0.000	110.772	80.005	19.993	103.738	20.095	0.152	-0.006
0.500	110.745	80.005	19.994	103.736	20.095	0.124	-0.023
1.000	110.747	80.004	19.993	103.738	20.094	0.202	-0.026
1.500	110.769	80.005	19.993	103.738	20.093	0.243	-0.000
2.000	110.756	80.004	19.995	103.740	20.092	0.377	0.016
2.500	110.759	80.004	19.994	103.742	20.092	0.327	-0.001
3.000	110.754	80.005	19.994	103.746	20.094	0.223	-0.006
3.500	110.753	80.004	19.994	103.748	20.096	0.052	-0.004
4.000	110.761	80.005	19.993	103.748	20.096	0.030	0.000
4.500	110.755	80.005	19.993	103.747	20.096	0.067	0.005
5.000	110.730	80.005	19.995	103.747	20.095	0.100	-0.014
5.500	110.757	80.004	19.993	103.743	20.095	0.121	-0.015
6.000	110.745	80.006	19.995	103.741	20.095	0.145	0.008
6.500	110.736	80.005	19.994	103.741	20.093	0.267	-0.003
7.000	110.756	80.006	19.994	103.741	20.091	0.403	-0.005
7.500	110.729	80.005	19.994	103.747	20.089	0.573	0.002
8.000	110.760	80.006	19.993	103.753	20.093	0.275	-0.002
8.501	110.743	80.006	19.994	103.759	20.090	0.531	0.009
9.001	110.747	80.005	19.994	103.766	20.091	0.423	0.000
9.500	110.779	80.004	19.994	103.775	20.090	0.538	0.011
10.001	110.745	80.006	19.994	103.779	20.089	0.562	0.017
10.501	110.751	80.007	19.993	103.786	20.092	0.390	-0.015
11.001	110.747	80.006	19.993	103.794	20.087	0.748	-0.013
11.501	110.760	80.008	19.994	103.802	20.087	0.748	0.005
12.001	110.734	80.006	19.994	103.808	20.086	0.848	-0.002
12.500	110.786	80.007	19.993	103.816	20.085	0.937	0.006
13.000	110.735	80.006	19.992	103.825	20.084	0.965	0.013
13.500	110.799	80.006	19.993	103.833	20.083	1.041	0.007
14.000	110.763	80.005	19.992	103.841	20.080	1.287	0.021
14.500	110.799	80.006	19.993	103.849	20.078	1.423	0.014
15.000	110.802	80.006	19.995	103.854	20.077	1.558	0.019
15.500	110.805	80.007	19.995	103.856	20.080	1.280	0.022
16.000	110.843	80.007	19.993	103.856	20.076	1.617	0.023
16.500	110.864	80.006	19.993	103.860	20.071	2.023	0.050
17.000	110.871	80.006	19.993	103.862	20.072	1.914	0.044
17.500	110.882	80.005	19.994	103.864	20.074	1.780	0.023
18.000	110.936	80.006	19.993	103.870	20.074	1.756	0.042
18.500	110.963	80.004	19.995	103.875	20.071	2.012	0.073
19.000	110.975	80.004	19.994	103.876	20.074	1.782	0.060
19.500	110.991	80.005	19.992	103.882	20.068	2.244	0.033
20.000	111.008	80.004	19.993	103.887	20.070	2.073	0.030
20.500	111.066	80.003	19.993	103.888	20.069	2.151	0.054
21.000	111.090	80.005	19.992	103.891	20.068	2.212	0.078
21.500	111.106	80.002	19.993	103.894	20.065	2.455	0.061
22.000	111.154	80.003	19.994	103.893	20.068	2.266	0.052
22.500	111.189	80.003	19.992	103.893	20.067	2.316	0.074
23.000	111.242	80.003	19.994	103.895	20.064	2.591	0.086
23.500	111.267	80.003	19.993	103.896	20.066	2.390	0.083
24.000	111.335	80.002	19.994	103.902	20.063	2.624	0.085
24.500	111.334	80.004	19.993	103.908	20.062	2.713	0.080
25.000	111.380	80.002	19.994	103.914	20.063	2.613	0.056
25.500	111.462	80.003	19.994	103.918	20.062	2.687	0.087
26.000	111.487	80.002	19.994	103.926	20.061	2.774	0.117
26.500	111.545	80.003	19.993	103.925	20.063	2.637	0.095
27.000	111.608	80.001	19.994	103.927	20.059	2.947	0.103
27.500	111.651	80.003	19.994	103.933	20.059	2.960	0.114
28.000	111.684	80.003	19.994	103.936	20.056	3.173	0.091
28.500	111.755	80.003	19.994	103.936	20.059	2.910	0.090
29.000	111.791	80.004	19.994	103.939	20.058	3.034	0.106
29.500	111.891	80.002	19.994	103.941	20.059	2.949	0.121
30.000	111.956	80.002	19.994	103.938	20.054	3.355	0.150
30.500	111.968	80.003	19.995	103.944	20.052	3.518	0.121
31.000	112.069	80.004	19.994	103.950	20.052	3.466	0.095
31.500	112.134	80.003	19.993	103.951	20.054	3.301	0.140
32.000	112.202	80.003	19.994	103.948	20.054	3.321	0.150
32.500	112.268	80.002	19.995	103.947	20.053	3.383	0.133
33.000	112.359	80.003	19.994	103.941	20.053	3.403	0.145
33.500	112.447	80.003	19.994	103.939	20.054	3.375	0.168
34.000	112.518	80.003	19.994	103.940	20.054	3.330	0.169
34.500	112.568	80.003	19.994	103.941	20.055	3.239	0.140
35.000	112.689	80.002	19.994	103.946	20.054	3.350	0.146
35.500	112.731	80.002	19.996	103.952	20.054	3.376	0.167
36.000	112.861	80.002	19.993	103.952	20.051	3.537	0.167
36.500	112.919	80.004	19.993	103.952	20.052	3.515	0.180
37.000	113.023	80.004	19.993	103.951	20.054	3.361	0.175
37.500	113.118	80.003	19.994	103.946	20.051	3.595	0.181
38.000	113.218	80.003	19.994	103.941	20.052	3.467	0.197
38.501	113.279	80.005	19.994	103.937	20.056	3.150	0.178
39.001	113.398	80.004	19.994	103.934	20.054	3.352	0.171
39.500	113.512	80.004	19.993	103.934	20.052	3.532	0.207
40.000	113.589	80.003	19.994	103.934	20.053	3.385	0.212
40.500	113.657	80.003	19.994	103.934	20.054	3.365	0.168
41.000	113.775	80.003	19.994	103.935	20.054	3.348	0.165
41.500	113.873	80.003	19.993	103.934	20.054	3.337	0.201
42.000	113.958	80.004	19.994	103.934	20.052	3.463	0.200
42.500	114.070	80.004	19.994	103.935	20.052	3.517	0.190
43.000	114.161	80.004	19.994	103.935	20.054	3.324	0.200
43.501	114.257	80.004	19.994	103.934	20.051	3.558	0.195
44.001	114.376	80.005	19.994	103.936	20.054	3.328	0.201
44.501	114.461	80.004	19.994	103.940	20.052	3.493	0.209
45.001	114.552	80.004	19.994	103.946	20.050	3.669	0.190
45.501	114.667	80.003	19.994	103.951	20.053	3.409	0.191
46.001	114.778	80.004	19.994	103.959	20.055	3.252	0.216
46.501	114.909	80.003	19.995	103.965	20.051	3.608	0.234
47.000	115.026	80.004	19.994	103.969	20.052	3.487	0.245
47.500	115.160	80.004	19.995	103.970	20.054	3.302	0.250
48.000	115.271	80.004	19.994	103.971	20.054	3.376	0.248
48.500	115.366	80.001	19.992	103.970	20.054	3.306	0.225
49.000	115.507	80.003	19.994	103.970	20.052	3.500	0.221
49.500	115.617	80.004	19.995	103.972	20.054	3.333	0.244
50.000	115.715	80.004	19.994	103.972	20.051	3.606	0.230
50.501	115.863	80.004	19.994	103.972	20.054	3.306	0.227
51.001	115.949	80.002	19.995	103.973	20.052	3.508	0.240
51.500	116.089	80.003	19.995	103.973	20.052	3.497	0.230
52.001	116.242	80.002	19.995	103.971	20.051	3.563	0.259
52.501	116.343	80.004	19.995	103.971	20.048	3.810	0.273
53.000	116.501	80.002	19.994	103.973	20.049	3.730	0.257
53.500	116.649	80.002	19.995	103.974	20.050	3.654	0.283
54.000	116.791	80.003	19.996	103.974	20.049	3.706	0.298
54.500	116.902	80.004	19.995	103.973	20.050	3.628	0.272
55.001	117.025	80.003	19.996	103.972	20.051	3.578	0.243
55.501	117.184	80.003	19.995	103.971	20.049	3.710	0.258
56.000	117.316	80.002	19.995	103.971	20.046	3.992	0.286
56.500	117.407	80.004	19.995	103.971	20.048	3.845	0.257
57.000	117.586	80.002	19.995	103.970	20.046	4.005	0.246
57.501	117.719	80.003	19.997	103.971	20.045	4.031	0.291
58.001	117.881	80.003	19.995	103.970	20.044	4.118	0.304
58.500	118.040	80.003	19.995	103.970	20.047	3.882	0.308
59.000	118.179	80.003	19.994	103.970	20.043	4.190	0.310
59.500	118.322	80.003	19.995	103.970	20.046	3.971	0.290
60.000	118.487	80.004	19.995	103.970	20.047	3.882	0.295
60.500	118.620	80.001	19.996	103.970	20.049	3.756	0.303
61.001	118.787	80.003	19.995	103.970	20.048	3.834	0.299
61.501	118.943	80.003	19.995	103.969	20.046	3.934	0.311
62.000	119.070	80.003	19.995	103.968	20.049	3.730	0.303
62.500	119.227	80.003	19.996	103.968	20.049	3.749	0.283
63.000	119.399	80.004	19.995	103.967	20.046	3.953	0.307
63.500	119.563	80.003	19.995	103.967	20.047	3.927	0.333
64.001	119.700	80.004	19.996	103.968	20.047	3.893	0.318
64.501	119.830	80.005	19.995	103.968	20.044	4.116	0.284
65.000	119.977	80.004	19.994	103.967	20.046	4.001	0.272
65.500	120.180	80.005	19.996	103.968	20.046	3.971	0.314
66.000	120.310	80.004	19.994	103.968	20.043	4.193	0.341
66.500	120.454	80.004	19.994	103.967	20.044	4.097	0.304
67.000	120.592	80.005	19.994	103.966	20.046	3.952	0.279
67.500	120.766	80.004	19.995	103.964	20.050	3.661	0.297
68.000	120.924	80.005	19.995	103.964	20.048	3.812	0.322
68.500	121.115	80.005	19.994	103.964	20.047	3.897	0.340
69.000	121.289	80.005	19.995	103.965	20.047	3.871	0.357
69.500	121.454	80.006	19.995	103.965	20.049	3.697	0.352
70.000	121.595	80.006	19.995	103.968	20.047	3.880	0.322
70.500	121.747	80.005	19.995	103.970	20.049	3.732	0.299
71.000	121.898	80.006	19.995	103.969	20.048	3.774	0.299
71.501	122.071	80.005	19.993	103.970	20.050	3.676	0.314
72.001	122.255	80.006	19.995	103.970	20.047	3.882	0.340
72.500	122.394	80.006	19.995	103.970	20.045	4.015	0.339
73.000	122.599	80.005	19.995	103.969	20.048	3.804	0.334
73.500	122.743	80.005	19.993	103.969	20.046	3.964	0.347
74.000	122.944	80.006	19.994	103.968	20.047	3.875	0.347
74.500	123.107	80.006	19.993	103.969	20.050	3.676	0.355
75.000	123.245	80.005	19.993	103.970	20.049	3.769	0.332
75.501	123.473	80.004	19.994	103.971	20.052	3.465	0.333
76.002	123.642	80.004	19.994	103.978	20.051	3.598	0.381
76.501	123.798	80.005	19.993	103.986	20.051	3.613	0.361
77.000	124.003	80.005	19.992	103.987	20.048	3.806	0.343
77.501	124.174	80.004	19.994	103.987	20.046	3.961	0.368
78.001	124.315	80.004	19.993	103.987	20.048	3.826	0.344
78.500	124.494	80.005	19.992	103.981	20.048	3.824	0.316
79.000	124.671	80.004	19.993	103.974	20.048	3.815	0.338
79.501	124.826	80.005	19.993	103.972	20.047	3.915	0.344
80.001	125.020	80.005	19.992	103.973	20.049	3.756	0.341
80.500	125.242	80.005	19.994	103.973	20.046	3.945	0.383
81.000	125.427	80.004	19.994	103.979	20.048	3.832	0.411
81.501	125.613	80.004	19.993	103.984	20.043	4.173	0.389
82.001	125.786	80.004	19.993	103.986	20.044	4.127	0.365
82.500	125.982	80.004	19.994	103.986	20.047	3.923	0.364
83.000	126.135	80.005	19.992	103.986	20.049	3.767	0.359
83.500	126.345	80.005	19.994	103.980	20.043	4.186	0.356
84.001	126.550	80.005	19.993	103.975	20.043	4.243	0.389
84.501	126.741	80.005	19.994	103.973	20.045	4.047	0.405
85.000	126.938	80.005	19.993	103.974	20.045	4.073	0.393
85.500	127.096	80.003	19.993	103.974	20.047	3.863	0.372
86.000	127.275	80.005	19.994	103.974	20.043	4.195	0.346
86.500	127.446	80.004	19.994	103.976	20.044	4.095	0.343
87.000	127.621	80.005	19.993	103.979	20.046	3.932	0.348
87.500	127.850	80.003	19.994	103.979	20.045	4.037	0.375
88.000	127.983	80.005	19.994	103.983	20.044	4.152	0.383
88.500	128.219	80.005	19.993	103.988	20.041	4.393	0.365
89.000	128.418	80.005	19.993	103.990	20.039	4.495	0.401
89.500	128.609	80.004	19.994	103.988	20.043	4.237	0.412
90.000	128.814	80.004	19.994	103.991	20.048	3.842	0.393
90.500	129.019	80.006	19.993	103.989	20.041	4.350	0.403
91.000	129.184	80.006	19.993	103.983	20.044	4.115	0.390
91.500	129.404	80.006	19.993	103.981	20.037	4.636	0.377
92.000	129.566	80.006	19.993	103.983	20.041	4.379	0.384
92.500	129.783	80.005	19.993	103.979	20.043	4.219	0.381
93.000	129.985	80.005	19.994	103.976	20.042	4.273	0.399
93.500	130.150	80.005	19.994	103.977	20.040	4.434	0.393
94.000	130.354	80.007	19.993	103.976	20.039	4.480	0.368
94.500	130.521	80.005	19.992	103.976	20.041	4.389	0.371
95.001	130.732	80.005	19.994	103.978	20.041	4.374	0.375
95.501	130.949	80.006	19.994	103.978	20.039	4.500	0.403
96.000	131.131	80.006	19.993	103.978	20.039	4.506	0.413
96.501	131.335	80.005	19.993	103.977	20.042	4.322	0.393
97.001	131.509	80.006	19.993	103.980	20.042	4.315	0.382
97.500	131.738	80.006	19.993	103.982	20.038	4.584	0.390
98.000	131.958	80.004	19.993	103.987	20.040	4.404	0.426
98.500	132.172	80.004	19.995	103.993	20.042	4.289	0.442
99.000	132.401	80.006	19.994	103.998	20.042	4.302	0.438
99.500	132.576	80.005	19.994	104.000	20.040	4.406	0.423
100.000	132.786	80.004	19.993	104.004	20.042	4.283	0.395
100.500	132.965	80.004	19.994	104.007	20.042	4.322	0.388
101.000	133.176	80.004	19.994	104.005	20.042	4.276	0.390
101.500	133.397	80.004	19.994	104.000	20.039	4.484	0.411
102.000	133.559	80.005	19.994	103.992	20.041	4.330	0.408
102.500	133.823	80.004	19.993	103.986	20.043	4.228	0.404
103.000	134.008	80.004	19.993	103.983	20.041	4.325	0.437
103.500	134.214	80.004	19.992	103.981	20.041	4.338	0.420
104.000	134.427	80.004	19.992	103.987	20.040	4.403	0.405
104.500	134.697	80.004	19.992	103.993	20.040	4.408	0.450
105.001	134.867	80.004	19.993	104.000	20.044	4.143	0.462
105.501	135.040	80.003	19.994	104.002	20.043	4.221	0.392
106.001	135.259	80.003	19.995	104.007	20.042	4.277	0.367
106.501	135.477	80.004	19.993	104.008	20.039	4.510	0.414
107.000	135.706	80.003	19.992	104.007	20.042	4.314	0.442
107.500	135.940	80.003	19.993	104.005	20.041	4.360	0.455
108.000	136.135	80.003	19.994	104.001	20.042	4.274	0.446
108.500	136.361	80.002	19.993	103.995	20.040	4.475	0.425
109.001	136.574	80.004	19.993	103.990	20.042	4.315	0.430
109.501	136.824	80.003	19.994	103.992	20.043	4.206	0.451
110.001	137.033	80.005	19.993	103.994	20.042	4.303	0.461
110.500	137.273	80.004	19.993	103.996	20.041	4.386	0.454
111.001	137.452	80.003	19.994	104.001	20.041	4.340	0.434
111.501	137.672	80.003	19.995	104.004	20.041	4.347	0.409
112.000	137.886	80.004	19.994	104.003	20.041	4.393	0.416
112.501	138.129	80.004	19.995	103.997	20.044	4.106	0.445
113.001	138.347	80.003	19.993	103.993	20.043	4.200	0.459
113.500	138.601	80.004	19.993	103.988	20.042	4.291	0.466
114.000	138.848	80.004	19.994	103.987	20.038	4.564	0.487
114.500	139.041	80.005	19.994	103.983	20.041	4.399	0.471
115.001	139.275	80.003	19.994	103.982	20.041	4.327	0.433
115.501	139.530	80.004	19.994	103.983	20.046	4.006	0.458
116.000	139.705	80.004	19.994	103.981	20.043	4.180	0.460
116.500	139.938	80.004	19.994	103.978	20.045	4.019	0.419
117.000	140.162	80.004	19.994	103.978	20.046	3.963	0.432
117.500	140.400	80.005	19.993	103.980	20.041	4.392	0.460
118.000	140.634	80.004	19.994	103.985	20.042	4.281	0.467
118.500	140.852	80.004	19.995	103.991	20.045	4.055	0.462
119.000	141.115	80.004	19.994	103.992	20.043	4.183	0.466
119.500	141.311	80.005	19.994	103.991	20.043	4.188	0.470
120.000	141.509	80.004	19.993	103.988	20.046	3.945	0.426
120.501	141.738	80.004	19.995	103.982	20.047	3.906	0.410
121.001	141.991	80.004	19.993	103.979	20.044	4.118	0.454
121.501	142.199	80.004	19.994	103.976	20.043	4.173	0.472
122.000	142.442	80.003	19.994	103.980	20.042	4.260	0.456
122.500	142.701	80.004	19.994	103.986	20.044	4.099	0.477
123.000	142.908	80.005	19.994	103.992	20.040	4.472	0.484
123.501	143.158	80.003	19.995	103.992	20.043	4.234	0.461
124.001	143.399	80.004	19.994	103.992	20.042	4.245	0.474
124.500	143.610	80.004	19.993	103.987	20.045	4.060	0.471
125.000	143.870	80.003	19.994	103.981	20.042	4.318	0.462
125.501	144.094	80.005	19.994	103.979	20.043	4.214	0.478
126.001	144.318	80.004	19.994	103.983	20.042	4.295	0.466
126.500	144.586	80.003	19.994	103.989	20.039	4.486	0.470
127.001	144.789	80.003	19.995	103.992	20.044	4.145	0.482
127.501	145.039	80.004	19.995	103.989	20.043	4.180	0.462
128.000	145.276	80.002	19.995	103.982	20.041	4.364	0.470
128.500	145.508	80.004	19.995	103.975	20.044	4.095	0.478
129.000	145.764	80.003	19.994	103.967	20.042	4.257	0.478
129.500	146.000	80.004	19.994	103.964	20.042	4.281	0.490
130.000	146.241	80.003	19.995	103.966	20.041	4.370	0.484
130.500	146.521	80.002	19.995	103.968	20.043	4.229	0.499
131.000	146.708	80.004	19.994	103.969	20.042	4.310	0.494
131.501	146.940	80.003	19.994	103.969	20.041	4.349	0.443
132.000	147.160	80.003	19.994	103.969	20.043	4.231	0.436
132.500	147.384	80.003	19.994	103.969	20.044	4.090	0.448
133.000	147.643	80.003	19.994	103.969	20.043	4.218	0.463
133.500	147.898	80.003	19.995	103.970	20.044	4.134	0.498
134.000	148.137	80.004	19.993	103.971	20.044	4.134	0.504
134.500	148.393	80.004	19.994	103.973	20.044	4.136	0.494
135.000	148.615	80.004	19.994	103.974	20.041	4.333	0.486
135.500	148.811	80.002	19.995	103.974	20.041	4.396	0.448
136.000	149.079	80.004	19.994	103.973	20.044	4.147	0.441
136.500	149.335	80.003	19.993	103.976	20.043	4.216	0.495
137.000	149.573	80.004	19.995	103.975	20.040	4.425	0.509
137.500	149.777	80.003	19.994	103.976	20.041	4.366	0.468
138.000	150.017	80.003	19.994	103.977	20.044	4.153	0.443
138.500	150.272	80.004	19.994	103.977	20.042	4.271	0.470
139.000	150.520	80.003	19.994	103.974	20.040	4.427	0.499
139.500	150.716	80.003	19.995	103.973	20.040	4.436	0.473
140.000	150.981	80.003	19.994	103.972	20.045	4.058	0.453
140.500	151.236	80.004	19.994	103.971	20.044	4.138	0.491
141.000	151.455	80.004	19.993	103.970	20.040	4.425	0.497
141.500	151.740	80.004	19.995	103.971	20.043	4.190	0.489
142.000	151.926	80.003	19.994	103.971	20.043	4.242	0.487
142.500	152.164	80.004	19.994	103.971	20.041	4.323	0.448
143.000	152.409	80.004	19.994	103.972	20.042	4.314	0.454
143.500	152.633	80.004	19.994	103.972	20.042	4.299	0.476
144.000	152.880	80.003	19.994	103.972	20.038	4.559	0.469
144.500	153.131	80.004	19.994	103.973	20.043	4.208	0.484
145.000	153.346	80.003	19.994	103.974	20.042	4.264	0.482
145.500	153.568	80.003	19.994	103.973	20.045	4.053	0.452
146.000	153.828	80.004	19.995	103.973	20.040	4.420	0.460
146.500	154.032	80.005	19.995	103.973	20.041	4.346	0.473
147.000	154.272	80.005	19.994	103.972	20.042	4.299	0.454
147.500	154.548	80.005	19.994	103.971	20.041	4.329	0.480
148.001	154.759	80.004	19.994	103.972	20.044	4.101	0.502
148.500	155.022	80.005	19.994	103.973	20.044	4.090	0.481
149.000	155.265	80.005	19.994	103.973	20.039	4.529	0.490
149.500	155.482	80.003	19.994	103.973	20.044	4.153	0.483
150.000	155.763	80.005	19.995	103.972	20.041	4.346	0.478
150.500	155.959	80.004	19.994	103.972	20.042	4.257	0.488
151.000	156.236	80.005	19.995	103.971	20.038	4.566	0.475
151.500	156.449	80.005	19.994	103.971	20.042	4.286	0.481
152.000	156.700	80.005	19.995	103.971	20.043	4.231	0.477
152.500	156.929	80.005	19.994	103.971	20.043	4.229	0.472
153.000	157.207	80.005	19.993	103.972	20.039	4.511	0.494
153.500	157.428	80.005	19.995	103.973	20.041	4.364	0.504
154.000	157.722	80.004	19.994	103.972	20.045	4.012	0.507
154.500	157.903	80.005	19.994	103.973	20.046	4.001	0.495
155.000	158.171	80.004	19.995	103.973	20.041	4.349	0.462
155.500	158.406	80.005	19.993	103.972	20.042	4.290	0.475
156.000	158.674	80.003	19.994	103.971	20.043	4.236	0.503
156.500	158.942	80.004	19.994	103.971	20.037	4.683	0.520
157.000	159.182	80.002	19.995	103.970	20.039	4.542	0.522
157.500	159.405	80.003	19.995	103.971	20.039	4.531	0.486
158.000	159.640	80.004	19.995	103.972	20.041	4.396	0.461
158.500	159.902	80.005	19.995	103.972	20.044	4.151	0.478
159.000	160.109	80.004	19.994	103.972	20.042	4.253	0.483
159.500	160.422	80.003	19.995	103.973	20.042	4.251	0.495
160.000	160.627	80.002	19.995	103.972	20.043	4.210	0.519
160.500	160.882	80.004	19.995	103.971	20.042	4.273	0.489
161.000	161.138	80.003	19.995	103.969	20.042	4.277	0.486
161.500	161.379	80.002	19.995	103.969	20.042	4.296	0.504
162.000	161.634	80.003	19.995	103.968	20.045	4.062	0.496
162.500	161.886	80.002	19.994	103.969	20.043	4.218	0.502
163.000	162.117	80.005	19.994	103.968	20.040	4.477	0.495
163.500	162.373	80.003	19.995	103.970	20.045	4.064	0.486
164.000	162.587	80.003	19.994	103.971	20.042	4.255	0.479
164.500	162.869	80.003	19.994	103.972	20.041	4.344	0.483
165.000	163.089	80.004	19.994	103.973	20.045	4.079	0.498
165.500	163.340	80.003	19.995	103.974	20.041	4.331	0.486
166.000	163.613	80.006	19.994	103.974	20.044	4.096	0.497
166.500	163.825	80.005	19.994	103.973	20.042	4.270	0.504
167.000	164.104	80.006	19.993	103.972	20.044	4.094	0.488
167.500	164.338	80.004	19.995	103.971	20.043	4.170	0.502
168.000	164.652	80.005	19.995	103.971	20.043	4.168	0.531
168.500	164.875	80.004	19.992	103.971	20.042	4.317	0.543
169.000	165.140	80.005	19.993	103.972	20.041	4.372	0.513
169.500	165.367	80.004	19.993	103.972	20.044	4.094	0.490
170.000	165.576	80.005	19.993	103.972	20.043	4.220	0.464
170.500	165.829	80.006	19.996	103.972	20.044	4.155	0.449
171.000	166.094	80.005	19.994	103.972	20.038	4.600	0.490
171.500	166.328	80.004	19.993	103.972	20.045	4.075	0.509
172.000	166.613	80.006	19.993	103.972	20.047	3.923	0.509
172.500	166.843	80.006	19.993	103.971	20.047	3.916	0.517
173.000	167.118	80.006	19.993	103.970	20.041	4.328	0.510
173.500	167.346	80.006	19.993	103.969	20.042	4.270	0.504
174.000	167.585	80.006	19.993	103.968	20.044	4.139	0.485
174.500	167.826	80.006	19.993	103.967	20.042	4.244	0.474
175.000	168.097	80.008	19.993	103.965	20.041	4.381	0.496
175.500	168.332	80.006	19.994	103.964	20.046	3.970	0.509
176.000	168.569	80.008	19.994	103.963	20.043	4.178	0.489
176.500	168.809	80.006	19.994	103.962	20.043	4.167	0.475
177.000	169.091	80.007	19.994	103.961	20.043	4.239	0.499
177.500	169.335	80.005	19.994	103.958	20.045	4.082	0.523
178.000	169.585	80.006	19.993	103.954	20.046	4.004	0.510
178.500	169.827	80.005	19.994	103.953	20.046	3.983	0.494
179.000	170.083	80.007	19.993	103.949	20.044	4.156	0.495
179.500	170.320	80.006	19.993	103.946	20.046	4.002	0.495
180.000	170.602	80.006	19.993	103.949	20.046	3.994	0.506
180.500	170.813	80.006	19.993	103.952	20.043	4.187	0.506
181.000	171.065	80.005	19.993	103.953	20.047	3.894	0.478
181.500	171.299	80.005	19.994	103.957	20.047	3.870	0.475
182.000	171.564	80.006	19.994	103.959	20.045	4.009	0.492
182.500	171.825	80.005	19.994	103.959	20.044	4.135	0.513
183.000	172.078	80.003	19.993	103.956	20.047	3.918	0.520
183.500	172.319	80.006	19.994	103.953	20.044	4.135	0.504
184.000	172.588	80.005	19.993	103.952	20.047	3.916	0.502
184.500	172.774	80.006	19.993	103.953	20.044	4.094	0.483
185.000	173.076	80.004	19.994	103.953	20.046	3.996	0.471
185.500	173.349	80.005	19.994	103.957	20.044	4.094	0.531
186.000	173.598	80.004	19.994	103.960	20.045	4.046	0.549
186.500	173.844	80.005	19.994	103.955	20.046	3.940	0.509
187.000	174.091	80.005	19.994	103.949	20.043	4.185	0.494
187.500	174.324	80.005	19.994	103.944	20.049	3.705	0.486
188.000	174.566	80.005	19.993	103.940	20.045	4.007	0.477
188.500	174.843	80.004	19.994	103.939	20.044	4.137	0.497
189.000	175.065	80.004	19.994	103.938	20.044	4.120	0.509
189.500	175.291	80.003	19.994	103.939	20.047	3.922	0.474
190.000	175.555	80.004	19.994	103.942	20.046	3.935	0.469
190.500	175.818	80.004	19.995	103.943	20.047	3.900	0.508
191.000	176.079	80.004	19.994	103.940	20.047	3.881	0.525
191.500	176.334	80.003	19.995	103.940	20.047	3.905	0.521
192.000	176.594	80.004	19.994	103.938	20.046	3.998	0.516
192.500	176.791	80.005	19.993	103.940	20.045	4.013	0.486
193.000	177.086	80.004	19.994	103.943	20.047	3.909	0.475
193.500	177.327	80.004	19.994	103.950	20.047	3.880	0.514
194.000	177.596	80.004	19.994	103.956	20.049	3.737	0.522
194.500	177.810	80.004	19.994	103.960	20.045	4.076	0.496
195.001	178.118	80.004	19.994	103.958	20.046	3.985	0.503
195.500	178.333	80.004	19.994	103.951	20.048	3.783	0.522
196.000	178.564	80.004	19.994	103.946	20.045	4.076	0.485
196.500	178.844	80.005	19.995	103.946	20.046	3.974	0.479
197.000	179.090	80.004	19.994	103.949	20.045	4.063	0.519
197.500	179.298	80.004	19.993	103.952	20.047	3.874	0.490
198.000	179.530	80.003	19.994	103.955	20.044	4.156	0.447
198.500	179.797	80.003	19.995	103.955	20.045	4.048	0.470
199.000	180.065	80.004	19.994	103.950	20.047	3.907	0.517
199.500	180.312	80.004	19.994	103.946	20.042	4.267	0.525
200.000	180.521	80.005	19.994	103.942	20.045	4.024	0.485
200.500	180.820	80.004	19.993	103.939	20.047	3.887	0.482
201.000	181.053	80.007	19.995	103.938	20.047	3.850	0.520
201.500	181.306	80.003	19.996	103.938	20.046	3.972	0.510
202.000	181.546	80.006	19.995	103.939	20.044	4.108	0.489
202.500	181.846	80.006	19.995	103.939	20.048	3.841	0.516
203.000	182.092	80.005	19.994	103.939	20.048	3.846	0.543
203.500	182.360	80.004	19.993	103.939	20.048	3.824	0.530
204.000	182.604	80.005	19.993	103.938	20.047	3.924	0.513
204.500	182.811	80.003	19.994	103.934	20.048	3.833	0.482
205.000	183.087	80.004	19.993	103.931	20.047	3.857	0.467
205.500	183.322	80.005	19.993	103.932	20.048	3.798	0.497
206.000	183.582	80.004	19.994	103.935	20.049	3.716	0.502
206.500	183.820	80.006	19.993	103.937	20.050	3.638	0.496
207.000	184.118	80.005	19.992	103.941	20.048	3.809	0.517
207.500	184.356	80.004	19.993	103.946	20.046	3.965	0.536
208.000	184.576	80.004	19.993	103.947	20.047	3.889	0.497
208.500	184.824	80.005	19.993	103.944	20.046	3.943	0.463
209.000	185.071	80.004	19.993	103.943	20.048	3.846	0.481
209.500	185.344	80.004	19.994	103.940	20.047	3.885	0.508
210.000	185.593	80.005	19.993	103.936	20.049	3.709	0.521
210.500	185.823	80.004	19.993	103.934	20.049	3.750	0.501
211.000	186.077	80.003	19.994	103.935	20.047	3.874	0.482
211.500	186.325	80.003	19.994	103.934	20.047	3.861	0.493
212.000	186.584	80.003	19.994	103.934	20.047	3.907	0.504
212.500	186.819	80.004	19.993	103.935	20.045	4.059	0.501
213.000	187.095	80.004	19.993	103.936	20.048	3.802	0.503
213.500	187.385	80.004	19.993	103.936	20.046	3.969	0.539
214.000	187.574	80.004	19.993	103.936	20.047	3.915	0.522
214.500	187.849	80.005	19.993	103.936	20.047	3.924	0.472
215.000	188.090	80.003	19.993	103.938	20.047	3.850	0.490
215.500	188.317	80.003	19.995	103.939	20.046	3.965	0.492
216.000	188.603	80.003	19.993	103.939	20.046	3.959	0.490
216.500	188.860	80.003	19.994	103.939	20.045	4.028	0.528
217.000	189.103	80.004	19.994	103.939	20.045	4.026	0.521
217.500	189.329	80.003	19.994	103.938	20.043	4.186	0.485
218.000	189.639	80.003	19.994	103.936	20.043	4.189	0.503
218.500	189.879	80.003	19.994	103.936	20.046	3.995	0.543
219.000	190.135	80.004	19.994	103.936	20.046	4.004	0.523
219.500	190.395	80.003	19.994	103.936	20.046	4.000	0.506
220.000	190.631	80.004	19.994	103.933	20.047	3.909	0.506
220.500	190.889	80.003	19.995	103.933	20.042	4.282	0.495
221.000	191.113	80.004	19.995	103.933	20.048	3.833	0.488
221.500	191.338	80.003	19.995	103.933	20.046	3.989	0.465
222.000	191.615	80.003	19.994	103.934	20.044	4.137	0.475
222.500	191.866	80.003	19.994	103.936	20.044	4.160	0.515
223.000	192.092	80.003	19.995	103.937	20.045	4.082	0.503
223.500	192.349	80.003	19.995	103.937	20.042	4.299	0.480
224.000	192.596	80.002	19.995	103.936	20.048	3.779	0.494
224.500	192.876	80.003	19.996	103.935	20.049	3.763	0.515
225.000	193.099	80.003	19.994	103.934	20.046	3.928	0.515
225.500	193.362	80.002	19.994	103.932	20.045	4.067	0.494
226.000	193.592	80.003	19.995	103.932	20.044	4.152	0.490
226.500	193.827	80.004	19.994	103.932	20.048	3.807	0.479
227.000	194.085	80.004	19.994	103.933	20.046	4.000	0.479
227.500	194.336	80.004	19.994	103.932	20.049	3.724	0.501
228.000	194.580	80.005	19.993	103.932	20.047	3.867	0.503
228.500	194.821	80.003	19.993	103.932	20.048	3.826	0.490
229.000	195.071	80.003	19.994	103.932	20.048	3.819	0.487
229.500	195.308	80.004	19.994	103.932	20.047	3.919	0.489
230.000	195.551	80.005	19.994	103.933	20.045	4.010	0.484
230.500	195.794	80.003	19.994	103.933	20.047	3.908	0.483
231.000	196.026	80.005	19.995	103.933	20.048	3.839	0.481
231.500	196.291	80.004	19.994	103.932	20.049	3.700	0.486
232.000	196.533	80.005	19.995	103.932	20.053	3.433	0.502
232.500	196.765	80.004	19.994	103.931	20.051	3.570	0.490
233.000	197.041	80.006	19.994	103.934	20.051	3.548	0.491
233.500	197.302	80.005	19.994	103.936	20.050	3.648	0.522
234.000	197.523	80.006	19.994	103.937	20.047	3.891	0.509
234.500	197.774	80.004	19.993	103.937	20.047	3.863	0.478
235.000	198.032	80.006	19.995	103.936	20.050	3.670	0.491
235.500	198.261	80.005	19.994	103.935	20.047	3.856	0.497
236.000	198.517	80.006	19.994	103.936	20.050	3.678	0.485
236.500	198.730	80.004	19.994	103.938	20.048	3.770	0.477
237.000	199.011	80.005	19.993	103.939	20.050	3.644	0.482
237.500	199.267	80.005	19.994	103.938	20.052	3.498	0.516
238.000	199.522	80.005	19.993	103.936	20.052	3.529	0.524
238.500	199.754	80.005	19.994	103.932	20.052	3.459	0.499
239.000	200.054	80.005	19.994	103.929	20.052	3.474	0.510
239.500	200.260	80.006	19.996	103.927	20.052	3.522	0.520
240.000	200.496	80.004	19.995	103.928	20.051	3.602	0.474
240.500	200.770	80.005	19.993	103.928	20.050	3.619	0.476
241.000	201.015	80.005	19.995	103.928	20.050	3.665	0.514
241.500	201.239	80.004	19.994	103.929	20.051	3.561	0.494
242.000	201.530	80.004	19.995	103.929	20.052	3.485	0.492
242.500	201.761	80.005	19.994	103.926	20.052	3.520	0.519
243.000	201.986	80.004	19.994	103.923	20.050	3.676	0.489
243.500	202.277	80.005	19.995	103.922	20.050	3.652	0.486
244.000	202.494	80.004	19.994	103.922	20.048	3.832	0.512
244.500	202.752	80.004	19.994	103.922	20.052	3.509	0.492
245.000	203.013	80.003	19.994	103.924	20.052	3.520	0.497
245.500	203.263	80.003	19.994	103.928	20.052	3.498	0.515
246.000	203.533	80.004	19.994	103.928	20.055	3.223	0.516
246.500	203.790	80.003	19.994	103.928	20.052	3.500	0.523
247.000	204.031	80.004	19.995	103.928	20.051	3.563	0.512
247.500	204.232	80.005	19.995	103.928	20.051	3.559	0.470
248.000	204.486	80.005	19.994	103.928	20.049	3.694	0.449
248.500	204.751	80.004	19.995	103.927	20.052	3.492	0.487
249.000	205.018	80.004	19.994	103.926	20.054	3.370	0.526
249.500	205.284	80.004	19.995	103.926	20.055	3.279	0.532
250.000	205.542	80.006	19.994	103.924	20.054	3.314	0.528
250.500	205.744	80.004	19.994	103.920	20.052	3.516	0.492
251.000	206.018	80.005	19.995	103.918	20.050	3.657	0.468
251.501	206.251	80.005	19.995	103.917	20.049	3.754	0.491
252.001	206.489	80.004	19.995	103.917	20.051	3.555	0.489
252.501	206.752	80.006	19.995	103.918	20.051	3.609	0.487
253.000	207.024	80.005	19.995	103.920	20.049	3.720	0.518
253.500	207.234	80.005	19.994	103.923	20.051	3.559	0.508
254.000	207.495	80.005	19.995	103.924	20.049	3.704	0.477
254.501	207.761	80.005	19.996	103.923	20.049	3.767	0.499
255.000	208.010	80.005	19.995	103.925	20.053	3.452	0.521
255.500	208.237	80.005	19.995	103.926	20.052	3.494	0.495
256.001	208.502	80.006	19.994	103.926	20.053	3.424	0.484
256.500	208.755	80.007	19.994	103.924	20.047	3.899	0.505
257.000	208.984	80.005	19.995	103.924	20.048	3.782	0.501
257.500	209.200	80.005	19.996	103.924	20.052	3.530	0.464
258.000	209.477	80.005	19.995	103.924	20.049	3.743	0.469
258.500	209.725	80.006	19.994	103.923	20.048	3.808	0.509
259.000	209.983	80.007	19.994	103.926	20.051	3.589	0.515
259.500	210.211	80.006	19.995	103.926	20.051	3.604	0.496
260.000	210.451	80.005	19.995	103.926	20.053	3.448	0.477
260.500	210.718	80.006	19.994	103.926	20.051	3.548	0.488
261.000	210.951	80.005	19.994	103.926	20.052	3.511	0.504
261.500	211.240	80.006	19.995	103.926	20.053	3.448	0.511
262.000	211.475	80.005	19.994	103.924	20.050	3.646	0.523
262.500	211.689	80.006	19.993	103.924	20.050	3.639	0.487
263.000	211.955	80.006	19.994	103.924	20.051	3.555	0.465
263.500	212.193	80.006	19.994	103.924	20.048	3.785	0.492
264.000	212.481	80.006	19.994	103.924	20.050	3.635	0.515
264.500	212.719	80.005	19.995	103.925	20.050	3.615	0.526
265.000	212.918	80.005	19.994	103.924	20.051	3.539	0.481
265.500	213.169	80.004	19.994	103.918	20.053	3.387	0.443
266.000	213.410	80.005	19.994	103.917	20.053	3.383	0.471
266.500	213.635	80.004	19.993	103.917	20.051	3.550	0.479
267.000	213.901	80.004	19.994	103.912	20.050	3.685	0.479
267.500	214.119	80.004	19.994	103.911	20.052	3.474	0.487
268.001	214.389	80.005	19.993	103.918	20.050	3.624	0.486
268.500	214.651	80.004	19.994	103.916	20.050	3.667	0.510
269.000	214.900	80.004	19.994	103.916	20.050	3.613	0.521
269.500	215.129	80.003	19.994	103.920	20.052	3.522	0.495
270.000	215.352	80.004	19.994	103.922	20.053	3.381	0.465
270.500	215.621	80.004	19.992	103.920	20.050	3.637	0.472
271.000	215.800	80.003	19.993	103.922	20.049	3.726	0.470
271.500	216.105	80.003	19.993	103.920	20.052	3.529	0.466
272.000	216.337	80.003	19.992	103.922	20.052	3.494	0.510
272.500	216.545	80.004	19.994	103.923	20.049	3.704	0.488
273.000	216.824	80.003	19.995	103.925	20.051	3.595	0.464
273.500	217.061	80.004	19.993	103.927	20.054	3.298	0.502
274.000	217.298	80.004	19.993	103.931	20.051	3.565	0.495
274.500	217.578	80.005	19.993	103.929	20.051	3.548	0.495
275.000	217.805	80.003	19.993	103.927	20.053	3.420	0.512
275.500	218.059	80.005	19.993	103.926	20.053	3.448	0.495
276.000	218.285	80.004	19.994	103.924	20.049	3.735	0.480
276.500	218.525	80.004	19.993	103.923	20.053	3.411	0.473
277.000	218.790	80.004	19.993	103.922	20.049	3.700	0.486
277.500	219.048	80.005	19.993	103.922	20.053	3.394	0.514
278.000	219.258	80.005	19.994	103.922	20.052	3.507	0.495
278.500	219.537	80.003	19.994	103.920	20.049	3.728	0.478
279.001	219.758	80.005	19.994	103.915	20.050	3.661	0.495
279.500	220.039	80.004	19.994	103.911	20.048	3.820	0.501
280.000	220.242	80.004	19.994	103.911	20.054	3.370	0.493
280.500	220.462	80.004	19.994	103.912	20.053	3.422	0.453
281.000	220.729	80.004	19.993	103.916	20.050	3.663	0.455
281.500	220.973	80.003	19.994	103.922	20.052	3.492	0.499
282.000	221.223	80.004	19.993	103.929	20.051	3.578	0.502
282.500	221.442	80.004	19.994	103.928	20.051	3.563	0.482
283.000	221.715	80.004	19.994	103.923	20.050	3.683	0.480
283.500	221.975	80.003	19.994	103.917	20.047	3.882	0.512
284.000	222.185	80.004	19.993	103.913	20.053	3.390	0.502
284.500	222.427	80.005	19.993	103.912	20.049	3.761	0.461
285.000	222.686	80.003	19.994	103.913	20.049	3.741	0.476
285.500	222.931	80.003	19.993	103.913	20.046	3.954	0.502
286.000	223.141	80.004	19.994	103.918	20.047	3.878	0.480
286.500	223.447	80.003	19.994	103.922	20.048	3.815	0.486
287.000	223.657	80.003	19.994	103.922	20.050	3.681	0.516
287.500	223.913	80.004	19.993	103.926	20.050	3.683	0.491
288.000	224.155	80.003	19.993	103.930	20.048	3.802	0.482
288.500	224.405	80.003	19.992	103.931	20.048	3.841	0.495
289.000	224.656	80.003	19.994	103.932	20.048	3.837	0.497
289.500	224.898	80.004	19.995	103.932	20.047	3.876	0.497
290.000	225.156	80.003	19.994	103.932	20.046	3.954	0.496
290.500	225.379	80.004	19.994	103.932	20.045	4.060	0.490
291.000	225.644	80.004	19.995	103.930	20.046	4.002	0.484
291.500	225.879	80.004	19.995	103.928	20.045	4.052	0.494
292.000	226.138	80.003	19.994	103.926	20.046	3.976	0.498
292.500	226.368	80.004	19.994	103.922	20.047	3.889	0.492
293.000	226.594	80.003	19.994	103.921	20.047	3.867	0.472
293.500	226.839	80.004	19.994	103.922	20.045	4.073	0.463
294.000	227.097	80.003	19.994	103.924	20.044	4.136	0.487
294.500	227.387	80.004	19.993	103.927	20.047	3.874	0.525
295.000	227.581	80.004	19.993	103.930	20.048	3.793	0.516
295.500	227.838	80.002	19.994	103.932	20.046	3.941	0.468
296.000	228.103	80.003	19.993	103.932	20.048	3.832	0.486
296.500	228.357	80.002	19.993	103.931	20.044	4.084	0.521
297.000	228.611	80.003	19.994	103.930	20.047	3.913	0.514
297.500	228.883	80.004	19.992	103.931	20.048	3.793	0.517
298.000	229.128	80.004	19.993	103.931	20.047	3.900	0.521
298.500	229.384	80.004	19.993	103.932	20.048	3.826	0.509
299.000	229.596	80.003	19.992	103.933	20.045	4.062	0.484
299.500	229.841	80.002	19.993	103.935	20.049	3.713	0.463
300.000	230.088	80.004	19.993	103.934	20.046	3.939	0.475
300.500	230.362	80.004	19.994	103.933	20.046	3.945	0.507
301.000	230.587	80.004	19.993	103.933	20.047	3.869	0.510
301.500	230.853	80.004	19.994	103.929	20.049	3.739	0.495
302.000	231.104	80.004	19.994	103.926	20.049	3.751	0.504
302.500	231.336	80.003	19.994	103.925	20.049	3.745	0.500
303.000	231.578	80.004	19.993	103.925	20.044	4.155	0.479
303.500	231.848	80.003	19.994	103.925	20.049	3.700	0.493
304.000	232.083	80.004	19.994	103.928	20.049	3.763	0.508
304.500	232.273	80.005	19.993	103.929	20.046	3.928	0.465
305.000	232.552	80.004	19.995	103.928	20.047	3.873	0.447
305.500	232.778	80.003	19.994	103.923	20.050	3.654	0.487
306.000	233.073	80.004	19.994	103.923	20.048	3.769	0.512
306.500	233.246	80.003	19.994	103.920	20.047	3.864	0.495
307.000	233.512	80.003	19.995	103.917	20.050	3.680	0.454
307.500	233.780	80.004	19.993	103.918	20.044	4.114	0.487
308.000	234.031	80.004	19.994	103.922	20.048	3.771	0.526
308.500	234.280	80.004	19.994	103.921	20.045	4.041	0.509
309.000	234.566	80.004	19.993	103.923	20.049	3.732	0.517
309.500	234.794	80.004	19.993	103.926	20.047	3.869	0.524
310.001	235.041	80.004	19.994	103.928	20.048	3.771	0.495
310.501	235.271	80.004	19.994	103.929	20.048	3.769	0.477
311.000	235.513	80.004	19.993	103.928	20.043	4.207	0.475
311.500	235.784	80.005	19.993	103.924	20.044	4.124	0.492
312.000	236.024	80.005	19.994	103.917	20.045	4.042	0.511
312.500	236.249	80.004	19.994	103.915	20.045	4.042	0.488
313.000	236.522	80.005	19.993	103.909	20.044	4.145	0.482
313.500	236.756	80.005	19.993	103.910	20.046	4.004	0.503
314.000	237.024	80.006	19.993	103.914	20.044	4.112	0.504
314.500	237.263	80.005	19.993	103.920	20.042	4.288	0.505
315.000	237.483	80.005	19.994	103.920	20.042	4.308	0.483
315.500	237.759	80.005	19.993	103.924	20.043	4.197	0.477
316.000	238.021	80.005	19.993	103.919	20.044	4.086	0.517
316.501	238.261	80.005	19.993	103.916	20.044	4.125	0.520
317.000	238.488	80.005	19.994	103.915	20.044	4.121	0.485
317.500	238.744	80.005	19.993	103.913	20.046	3.973	0.474
318.000	238.980	80.005	19.995	103.914	20.043	4.164	0.487
318.500	239.250	80.005	19.994	103.918	20.044	4.103	0.499
319.000	239.470	80.005	19.995	103.922	20.042	4.248	0.498
319.500	239.700	80.005	19.994	103.922	20.044	4.088	0.470
320.000	239.978	80.005	19.995	103.919	20.046	3.992	0.479
320.500	240.217	80.004	19.994	103.914	20.045	4.035	0.512
321.000	240.470	80.004	19.995	103.909	20.043	4.166	0.505
321.500	240.715	80.005	19.994	103.902	20.042	4.255	0.495
322.000	240.982	80.006	19.994	103.899	20.041	4.329	0.505
322.500	241.216	80.005	19.994	103.904	20.040	4.418	0.507
323.000	241.486	80.005	19.994	103.910	20.042	4.297	0.503
323.500	241.674	80.005	19.994	103.913	20.043	4.188	0.481
324.000	241.946	80.005	19.995	103.919	20.042	4.249	0.459
324.500	242.192	80.004	19.995	103.923	20.042	4.255	0.489
325.000	242.432	80.005	19.994	103.924	20.045	4.073	0.502
325.500	242.743	80.004	19.995	103.924	20.041	4.327	0.518
326.000	242.928	80.006	19.994	103.925	20.040	4.435	0.523
326.500	243.229	80.004	19.994	103.924	20.041	4.392	0.491
327.000	243.430	80.005	19.994	103.920	20.041	4.357	0.494
327.500	243.690	80.005	19.994	103.921	20.042	4.266	0.481
328.000	243.943	80.004	19.994	103.922	20.042	4.272	0.486
328.500	244.185	80.005	19.995	103.921	20.039	4.522	0.504
329.000	244.467	80.004	19.994	103.919	20.044	4.099	0.510
329.500	244.661	80.005	19.994	103.916	20.040	4.398	0.500
330.000	244.900	80.005	19.994	103.908	20.043	4.220	0.454
330.500	245.183	80.004	19.995	103.901	20.040	4.439	0.478
331.000	245.439	80.005	19.994	103.900	20.039	4.502	0.531
331.500	245.658	80.004	19.994	103.903	20.039	4.528	0.507
332.000	245.905	80.004	19.994	103.907	20.043	4.173	0.470
332.500	246.170	80.005	19.993	103.911	20.037	4.674	0.489
333.000	246.395	80.005	19.994	103.917	20.039	4.507	0.501
333.500	246.686	80.005	19.994	103.919	20.035	4.830	0.503
334.000	246.922	80.004	19.993	103.919	20.041	4.368	0.521
334.500	247.158	80.005	19.994	103.917	20.040	4.444	0.500
335.000	247.444	80.006	19.994	103.918	20.041	4.396	0.498
335.500	247.637	80.006	19.995	103.918	20.043	4.223	0.500
336.000	247.880	80.005	19.994	103.916	20.043	4.240	0.457
336.500	248.144	80.007	19.993	103.915	20.037	4.644	0.472
337.000	248.406	80.005	19.994	103.916	20.040	4.457	0.517
337.500	248.655	80.005	19.994	103.912	20.042	4.298	0.518
338.000	248.903	80.005	19.994	103.909	20.039	4.489	0.504
338.500	249.166	80.005	19.992	103.908	20.039	4.506	0.504
339.000	249.435	80.007	19.993	103.909	20.038	4.595	0.521
339.500	249.658	80.007	19.993	103.912	20.041	4.329	0.512
340.000	249.917	80.005	19.993	103.915	20.038	4.631	0.487
340.500	250.172	80.006	19.994	103.917	20.039	4.531	0.498
341.000	250.430	80.006	19.992	103.915	20.037	4.643	0.513
341.500	250.682	80.005	19.994	103.909	20.038	4.630	0.511
342.000	250.951	80.006	19.993	103.906	20.039	4.530	0.515
342.500	251.165	80.006	19.995	103.910	20.038	4.595	0.502
343.000	251.450	80.006	19.994	103.911	20.037	4.658	0.492
343.500	251.681	80.005	19.994	103.913	20.037	4.689	0.508
344.000	251.971	80.006	19.994	103.913	20.037	4.704	0.518
344.500	252.171	80.005	19.995	103.915	20.036	4.749	0.506
345.000	252.431	80.004	19.994	103.916	20.038	4.600	0.475
345.500	252.672	80.003	19.994	103.917	20.037	4.643	0.480
346.000	252.902	80.005	19.994	103.919	20.034	4.900	0.486
346.500	253.201	80.004	19.994	103.924	20.035	4.865	0.500
347.000	253.424	80.004	19.994	103.924	20.036	4.756	0.526
347.500	253.664	80.003	19.993	103.918	20.036	4.748	0.493
