Repository: ulfsri/fsri_materials_database

# Materials and Products Database

## 01_Data

Raw data generated from each apparatus are included here in plain-text format. The data is organized first by material, next by the short name of test apparatus used, and where applicable additional filtering by test settings.

### material.json

Each material directory contains a json file of the same name as the material. This file links the data stored in the repository as well as data and graphs produced by the accompanying scripts (__02_Scripts__) to the respective landing page for the material on the front-end website.

File: 01_Data/Bean_Bag_Chair_Outer_Cover/MCC/Bean_Bag_Chair_Outer_Cover_MCC_30K_min_220311_O2.txt (part 2 of 2)
T Correction Coefficients:	0	1.024463	0
Time Shift (s):	14
*
Time (s)	Temperature (C)	N2 flow rate (cc/min)	O2 flow rate (cc/min)	Flow Rate (cc/min)	Oxygen (%)	HRR (W/g)	Heating rate (C/s)
345.500	399.429	80.006	19.992	104.169	17.889	157.728	1.028
346.000	399.902	80.008	19.993	104.146	17.955	152.561	1.017
346.500	400.453	80.008	19.993	104.130	18.021	147.397	1.008
347.000	400.983	80.008	19.993	104.110	18.086	142.353	1.052
347.500	401.475	80.008	19.992	104.092	18.154	137.027	1.052
348.000	401.945	80.007	19.993	104.075	18.214	132.300	0.992
348.500	402.508	80.007	19.992	104.061	18.283	126.939	0.997
349.000	403.013	80.006	19.993	104.046	18.350	121.675	1.050
349.500	403.540	80.007	19.992	104.033	18.413	116.724	1.050
350.000	404.020	80.007	19.992	104.017	18.477	111.754	1.019
350.500	404.540	80.007	19.992	104.007	18.539	106.873	1.004
351.000	405.067	80.007	19.992	103.997	18.605	101.766	1.024
351.500	405.596	80.008	19.993	103.986	18.666	97.010	1.051
352.000	406.103	80.005	19.994	103.975	18.729	92.072	1.046
352.500	406.607	80.006	19.994	103.969	18.788	87.464	1.024
353.000	407.116	80.008	19.992	103.961	18.844	83.056	1.012
353.500	407.684	80.005	19.993	103.954	18.897	78.926	1.045
354.000	408.188	80.005	19.993	103.949	18.949	74.893	1.075
354.500	408.675	80.004	19.993	103.946	19.002	70.730	1.031
355.000	409.188	80.005	19.993	103.939	19.053	66.713	0.995
355.500	409.763	80.005	19.993	103.936	19.103	62.806	1.044
356.000	410.256	80.005	19.993	103.934	19.150	59.152	1.078
356.500	410.774	80.005	19.992	103.933	19.190	56.037	1.040
357.000	411.301	80.006	19.994	103.931	19.234	52.627	1.028
357.500	411.805	80.003	19.992	103.931	19.271	49.709	1.038
358.000	412.348	80.004	19.992	103.927	19.310	46.656	1.039
358.500	412.862	80.004	19.994	103.918	19.346	43.872	1.052
359.000	413.349	80.003	19.993	103.911	19.384	40.920	1.029
359.500	413.871	80.003	19.994	103.906	19.418	38.244	1.005
360.000	414.386	80.003	19.993	103.904	19.444	36.215	1.023
360.500	414.920	80.004	19.994	103.903	19.475	33.739	1.043
361.000	415.406	80.006	19.993	103.903	19.500	31.779	1.034
361.500	415.954	80.007	19.993	103.900	19.523	30.008	1.027
362.000	416.445	80.004	19.993	103.901	19.548	28.049	1.037
362.500	416.976	80.006	19.993	103.897	19.567	26.548	1.031
363.000	417.502	80.003	19.993	103.890	19.589	24.866	1.039
363.500	418.026	80.005	19.994	103.888	19.608	23.373	1.054
364.000	418.554	80.004	19.994	103.886	19.626	21.993	1.051
364.500	419.092	80.005	19.994	103.887	19.638	21.005	1.059
365.000	419.617	80.004	19.994	103.889	19.654	19.783	1.064
365.500	420.160	80.003	19.993	103.896	19.666	18.835	1.065
366.000	420.631	80.006	19.994	103.896	19.682	17.642	1.041
366.500	421.200	80.005	19.993	103.895	19.693	16.730	1.027
367.000	421.680	80.003	19.993	103.888	19.703	15.957	1.045
367.500	422.211	80.007	19.994	103.882	19.708	15.581	1.030
368.000	422.746	80.009	19.994	103.876	19.720	14.633	1.039
368.500	423.242	80.003	19.994	103.874	19.731	13.741	1.049
369.000	423.777	80.006	19.993	103.871	19.735	13.485	1.031
369.500	424.315	80.004	19.993	103.871	19.745	12.719	1.052
370.000	424.810	80.006	19.994	103.870	19.747	12.502	1.053
370.500	425.351	80.006	19.993	103.868	19.756	11.800	1.034
371.000	425.855	80.004	19.993	103.859	19.760	11.514	1.041
371.500	426.386	80.004	19.993	103.852	19.767	10.930	1.040
372.000	426.919	80.005	19.994	103.844	19.767	10.945	1.049
372.500	427.401	80.005	19.994	103.839	19.772	10.616	1.039
373.000	427.958	80.004	19.993	103.834	19.775	10.312	1.027
373.500	428.459	80.006	19.993	103.835	19.780	9.989	1.048
374.000	428.975	80.003	19.994	103.835	19.782	9.803	1.037
374.500	429.504	80.006	19.994	103.835	19.782	9.811	1.031
375.000	430.002	80.004	19.993	103.835	19.788	9.311	1.036
375.500	430.533	80.007	19.993	103.833	19.791	9.120	1.028
376.000	431.029	80.005	19.994	103.832	19.792	9.005	1.028
376.500	431.551	80.006	19.993	103.831	19.797	8.654	1.022
377.000	432.108	80.005	19.993	103.831	19.794	8.861	1.049
377.500	432.595	80.006	19.994	103.829	19.797	8.604	1.062
378.000	433.141	80.005	19.994	103.827	19.797	8.631	1.039
378.500	433.630	80.006	19.994	103.826	19.804	8.101	1.034
379.000	434.185	80.004	19.993	103.827	19.800	8.411	1.040
379.500	434.686	80.007	19.994	103.827	19.802	8.225	1.050
380.000	435.228	80.006	19.993	103.828	19.802	8.223	1.049
380.500	435.768	80.006	19.994	103.828	19.805	8.001	1.063
381.000	436.254	80.005	19.994	103.821	19.808	7.778	1.054
381.500	436.750	80.004	19.994	103.819	19.810	7.620	1.004
382.000	437.318	80.006	19.994	103.818	19.807	7.827	1.023
382.500	437.819	80.004	19.996	103.817	19.807	7.813	1.067
383.000	438.340	80.004	19.995	103.819	19.809	7.659	1.046
383.500	438.830	80.004	19.995	103.825	19.812	7.465	1.017
384.000	439.372	80.006	19.994	103.827	19.810	7.581	1.021
384.500	439.885	80.003	19.994	103.827	19.816	7.136	1.043
385.000	440.391	80.005	19.994	103.825	19.815	7.204	1.037
385.500	440.945	80.003	19.994	103.822	19.815	7.257	1.040
386.000	441.409	80.004	19.994	103.822	19.812	7.493	1.038
386.500	441.915	80.005	19.994	103.820	19.818	6.983	0.994
387.000	442.425	80.005	19.995	103.818	19.819	6.891	0.993
387.500	442.952	80.004	19.994	103.818	19.817	7.031	1.027
388.000	443.478	80.004	19.995	103.813	19.819	6.873	1.045
388.500	444.006	80.004	19.994	103.809	19.822	6.691	1.053
389.000	444.515	80.004	19.997	103.805	19.821	6.724	1.045
389.500	445.024	80.005	19.997	103.805	19.819	6.889	1.028
390.000	445.532	80.002	19.996	103.803	19.820	6.863	1.018
390.500	446.053	80.006	19.996	103.806	19.818	6.951	1.023
391.000	446.514	80.003	19.995	103.808	19.818	6.949	1.006
391.500	447.058	80.004	19.997	103.809	19.819	6.891	0.993
392.000	447.565	80.004	19.996	103.803	19.821	6.728	1.028
392.500	448.105	80.004	19.995	103.802	19.820	6.822	1.049
393.000	448.624	80.006	19.998	103.804	19.821	6.751	1.053
393.500	449.102	80.003	19.997	103.809	19.821	6.760	1.028
394.000	449.593	80.004	19.997	103.813	19.819	6.927	0.983
394.500	450.123	80.006	19.997	103.818	19.823	6.587	0.996
395.000	450.622	80.006	19.996	103.823	19.819	6.906	1.025
395.500	451.123	80.006	19.995	103.824	19.819	6.936	1.014
396.000	451.639	80.008	19.995	103.822	19.820	6.801	1.008
396.500	452.157	80.009	19.995	103.821	19.821	6.720	1.025
397.000	452.686	80.005	19.994	103.819	19.820	6.851	1.040
397.501	453.176	80.004	19.995	103.813	19.820	6.853	1.033
398.000	453.688	80.007	19.995	103.805	19.818	7.013	1.011
398.500	454.214	80.006	19.995	103.801	19.822	6.685	1.020
399.000	454.726	80.009	19.995	103.798	19.822	6.640	1.038
399.500	455.258	80.007	19.994	103.796	19.823	6.597	1.041
400.000	455.743	80.007	19.994	103.801	19.823	6.590	1.030
400.500	456.247	80.005	19.994	103.808	19.821	6.719	1.003
401.000	456.761	80.011	19.993	103.814	19.826	6.370	1.003
401.500	457.241	80.005	19.994	103.820	19.822	6.687	1.006
402.000	457.793	80.006	19.994	103.819	19.824	6.492	1.013
402.500	458.328	80.009	19.994	103.813	19.822	6.710	1.059
403.000	458.779	80.006	19.994	103.808	19.825	6.477	1.037
403.500	459.287	80.008	19.994	103.802	19.825	6.445	0.973
404.000	459.846	80.006	19.993	103.796	19.824	6.554	1.013
404.500	460.319	80.006	19.993	103.798	19.825	6.475	1.049
405.000	460.860	80.007	19.993	103.805	19.823	6.588	1.023
405.500	461.343	80.006	19.993	103.810	19.825	6.411	1.019
406.000	461.850	80.009	19.993	103.809	19.823	6.574	1.007
406.500	462.368	80.005	19.993	103.813	19.823	6.595	1.007
407.000	462.871	80.007	19.992	103.815	19.826	6.343	1.023
407.500	463.355	80.006	19.993	103.815	19.826	6.385	1.004
408.000	463.893	80.005	19.993	103.815	19.825	6.413	1.004
408.500	464.363	80.007	19.994	103.816	19.827	6.316	1.015
409.000	464.850	80.003	19.993	103.811	19.826	6.351	0.983
409.500	465.392	80.007	19.994	103.805	19.824	6.489	0.993
410.000	465.884	80.007	19.992	103.798	19.825	6.411	1.031
410.500	466.379	80.005	19.994	103.793	19.823	6.590	1.010
411.000	466.872	80.005	19.993	103.793	19.828	6.210	0.987
411.500	467.392	80.004	19.994	103.793	19.826	6.364	1.001
412.000	467.909	80.005	19.994	103.793	19.827	6.289	1.025
412.500	468.411	80.004	19.994	103.791	19.826	6.381	1.028
413.000	468.900	80.006	19.993	103.790	19.826	6.332	1.004
413.500	469.418	80.004	19.994	103.788	19.827	6.306	0.999
414.000	469.913	80.006	19.993	103.787	19.824	6.518	1.010
414.500	470.453	80.007	19.994	103.787	19.828	6.218	1.024
415.000	470.957	80.005	19.993	103.791	19.828	6.167	1.039
415.500	471.456	80.007	19.993	103.791	19.824	6.505	1.024
416.000	471.974	80.005	19.993	103.793	19.825	6.456	1.010
416.500	472.473	80.005	19.993	103.795	19.827	6.317	1.017
417.000	472.973	80.008	19.993	103.797	19.825	6.432	1.008
417.500	473.485	80.005	19.994	103.796	19.829	6.122	1.006
418.000	474.015	80.006	19.993	103.797	19.825	6.443	1.027
418.500	474.516	80.006	19.993	103.793	19.827	6.281	1.037
419.000	475.058	80.006	19.994	103.788	19.825	6.417	1.037
419.500	475.533	80.005	19.994	103.786	19.829	6.159	1.030
420.000	476.062	80.005	19.993	103.786	19.827	6.302	1.010
420.500	476.568	80.006	19.993	103.785	19.826	6.364	1.019
421.000	477.065	80.006	19.993	103.789	19.829	6.124	1.019
421.500	477.569	80.005	19.994	103.791	19.827	6.321	1.002
422.000	478.072	80.008	19.993	103.792	19.829	6.141	1.004
422.500	478.604	80.006	19.992	103.791	19.828	6.233	1.021
423.000	479.112	80.007	19.993	103.792	19.829	6.139	1.037
423.500	479.606	80.006	19.994	103.791	19.825	6.473	1.021
424.000	480.104	80.008	19.994	103.791	19.824	6.544	0.997
424.500	480.599	80.007	19.994	103.792	19.827	6.296	0.993
425.000	481.085	80.006	19.993	103.791	19.823	6.582	0.987
425.500	481.612	80.007	19.994	103.791	19.828	6.221	0.997
426.000	482.142	80.006	19.995	103.791	19.830	6.048	1.035
426.500	482.669	80.008	19.993	103.791	19.823	6.589	1.057
427.000	483.117	80.008	19.993	103.790	19.828	6.223	1.016
427.500	483.653	80.009	19.993	103.791	19.828	6.236	0.980
428.000	484.172	80.007	19.994	103.791	19.828	6.175	1.019
428.500	484.678	80.009	19.993	103.792	19.826	6.331	1.040
429.000	485.137	80.008	19.993	103.796	19.829	6.102	0.995
429.500	485.643	80.007	19.993	103.797	19.826	6.376	0.965
430.000	486.143	80.006	19.992	103.796	19.826	6.384	0.985
430.500	486.654	80.006	19.994	103.797	19.827	6.255	1.008
431.000	487.175	80.008	19.992	103.796	19.830	6.065	1.021
431.500	487.704	80.006	19.993	103.793	19.831	5.986	1.041
432.000	488.181	80.006	19.993	103.793	19.831	5.984	1.028
432.500	488.690	80.005	19.993	103.793	19.830	6.024	0.996
433.000	489.208	80.006	19.994	103.792	19.825	6.463	1.007
433.500	489.699	80.008	19.992	103.792	19.831	5.973	1.018
434.000	490.222	80.005	19.993	103.793	19.829	6.097	1.012
434.500	490.759	80.006	19.994	103.793	19.834	5.731	1.037
435.000	491.244	80.006	19.993	103.796	19.832	5.875	1.041
435.500	491.726	80.005	19.993	103.798	19.833	5.838	0.995
436.000	492.240	80.006	19.992	103.799	19.832	5.869	0.982
436.500	492.762	80.003	19.994	103.798	19.832	5.924	1.016
437.000	493.234	80.004	19.992	103.799	19.833	5.828	1.015
437.500	493.787	80.005	19.993	103.802	19.829	6.100	1.009
438.000	494.298	80.005	19.992	103.806	19.835	5.646	1.044
438.500	494.794	80.005	19.993	103.807	19.833	5.843	1.036
439.000	495.321	80.004	19.992	103.813	19.834	5.710	1.015
439.500	495.813	80.006	19.992	103.816	19.832	5.902	1.021
440.000	496.341	80.005	19.993	103.815	19.833	5.844	1.020
440.500	496.840	80.005	19.992	103.812	19.835	5.669	1.024
441.000	497.342	80.003	19.993	103.811	19.835	5.650	1.013
441.500	497.848	80.005	19.993	103.805	19.832	5.923	1.005
442.000	498.369	80.006	19.993	103.805	19.836	5.557	1.018
442.500	498.877	80.004	19.993	103.801	19.835	5.681	1.028
443.000	499.430	80.006	19.993	103.800	19.836	5.568	1.045
443.500	499.902	80.006	19.994	103.799	19.834	5.725	1.043
444.000	500.383	80.007	19.992	103.800	19.836	5.582	0.989
444.500	500.908	80.005	19.993	103.803	19.834	5.745	0.980
445.000	501.455	80.007	19.994	103.805	19.837	5.505	1.039
445.500	501.956	80.006	19.993	103.803	19.836	5.560	1.060
446.000	502.452	80.004	19.993	103.804	19.832	5.885	1.023
446.500	502.966	80.005	19.993	103.805	19.832	5.868	1.003
447.000	503.465	80.005	19.994	103.807	19.837	5.509	1.011
447.500	504.016	80.006	19.994	103.810	19.834	5.751	1.031
448.000	504.491	80.008	19.992	103.815	19.834	5.747	1.038
448.500	504.994	80.003	19.994	103.814	19.838	5.409	1.002
449.000	505.517	80.003	19.994	103.812	19.838	5.451	1.002
449.500	506.040	80.005	19.994	103.806	19.838	5.436	1.036
450.000	506.541	80.006	19.994	103.801	19.836	5.569	1.035
450.500	507.041	80.005	19.994	103.798	19.839	5.329	1.013
451.000	507.580	80.004	19.993	103.797	19.837	5.538	1.020
451.500	508.084	80.005	19.993	103.795	19.837	5.540	1.041
452.000	508.589	80.003	19.995	103.794	19.839	5.342	1.026
452.500	509.085	80.006	19.993	103.791	19.838	5.436	1.005
453.000	509.584	80.013	19.993	103.789	19.833	5.791	0.998
453.500	510.101	80.003	19.994	103.790	19.835	5.643	1.005
454.000	510.617	80.007	19.995	103.795	19.840	5.241	1.025
454.500	511.116	80.007	19.994	103.798	19.836	5.579	1.025
455.000	511.603	80.005	19.994	103.803	19.839	5.333	1.001
455.500	512.120	80.007	19.994	103.809	19.837	5.496	0.995
456.000	512.666	80.007	19.995	103.809	19.838	5.412	1.034
456.500	513.161	80.005	19.995	103.805	19.837	5.495	1.052
457.000	513.686	80.005	19.993	103.805	19.837	5.489	1.030
457.500	514.195	79.999	19.993	103.806	19.837	5.491	1.027
458.000	514.656	80.005	19.994	103.802	19.843	5.021	1.002
458.500	515.213	80.007	19.994	103.805	19.844	4.946	0.994
459.000	515.730	80.007	19.993	103.809	19.843	5.015	1.046
459.500	516.270	80.003	19.992	103.809	19.841	5.181	1.065
460.000	516.725	80.006	19.995	103.803	19.842	5.107	1.026
460.500	517.252	80.005	19.994	103.800	19.839	5.337	0.988
461.000	517.795	80.004	19.994	103.797	19.839	5.328	1.026
461.500	518.287	80.005	19.996	103.793	19.840	5.256	1.052
462.000	518.804	80.002	19.994	103.792	19.839	5.381	1.022
462.500	519.305	80.007	19.994	103.792	19.838	5.388	1.014
463.000	519.827	80.005	19.994	103.792	19.840	5.236	1.021
463.500	520.337	80.005	19.994	103.792	19.837	5.477	1.028
464.000	520.846	80.005	19.993	103.791	19.837	5.467	1.025
464.500	521.354	80.005	19.994	103.790	19.839	5.319	1.018
465.000	521.838	80.003	19.996	103.791	19.841	5.225	1.005
465.500	522.410	80.005	19.994	103.791	19.842	5.135	1.024
466.000	522.862	80.006	19.994	103.791	19.837	5.524	1.040
466.500	523.362	80.004	19.993	103.792	19.842	5.144	0.988
467.000	523.888	80.003	19.994	103.790	19.840	5.258	0.989
467.500	524.399	80.002	19.994	103.789	19.842	5.151	1.032
468.000	524.903	80.002	19.994	103.788	19.839	5.331	1.026
468.500	525.425	80.006	19.993	103.788	19.841	5.209	1.020
469.000	525.921	80.002	19.994	103.788	19.840	5.301	1.022
469.500	526.449	80.005	19.994	103.791	19.841	5.190	1.021
470.000	526.987	80.007	19.993	103.795	19.840	5.271	1.046
470.500	527.474	80.003	19.994	103.797	19.843	5.008	1.046
471.000	527.955	79.996	19.994	103.797	19.838	5.463	0.996
471.500	528.507	80.004	19.994	103.795	19.841	5.155	1.000
472.000	529.045	80.002	19.994	103.771	19.843	5.010	1.062
472.500	529.531	80.003	19.994	103.743	19.839	5.359	1.057
473.000	530.020	80.001	19.995	103.732	19.843	5.057	0.999
473.500	530.556	80.000	19.994	103.730	19.843	5.047	1.000
474.000	531.064	80.019	19.992	103.732	19.841	5.156	1.034
474.500	531.540	80.004	19.993	103.759	19.841	5.186	1.014
475.000	532.051	80.005	19.994	103.817	19.841	5.158	0.986
475.500	532.594	80.004	19.993	103.845	19.845	4.869	1.020
476.000	533.084	80.001	19.994	103.854	19.846	4.805	1.044
476.500	533.591	80.001	19.996	103.854	19.849	4.531	1.015
477.000	534.113	80.002	19.994	103.845	19.847	4.689	1.013
477.500	534.614	80.004	19.994	103.813	19.847	4.685	1.026
478.000	535.136	80.004	19.993	103.797	19.847	4.751	1.023
478.500	535.686	80.008	19.994	103.791	19.847	4.726	1.047
479.000	536.176	80.002	19.994	103.792	19.846	4.796	1.056
479.500	536.688	80.004	19.993	103.795	19.848	4.647	1.021
480.000	537.168	80.005	19.994	103.793	19.843	5.070	0.997
480.500	537.736	80.005	19.995	103.792	19.846	4.820	1.020
481.000	538.197	80.004	19.995	103.791	19.848	4.660	1.038
481.500	538.733	80.009	19.994	103.790	19.845	4.903	1.013
482.000	539.216	79.995	19.996	103.791	19.849	4.604	1.008
482.500	539.743	80.003	19.994	103.789	19.847	4.698	1.014
483.000	540.210	80.001	19.993	103.789	19.847	4.696	1.002
483.500	540.746	80.012	19.994	103.791	19.846	4.814	0.999
484.000	541.291	80.011	19.993	103.791	19.846	4.784	1.042
484.500	541.758	80.005	19.993	103.793	19.845	4.903	1.046
485.000	542.267	80.008	19.994	103.796	19.845	4.865	0.994
485.500	542.777	80.002	19.996	103.795	19.845	4.848	0.997
486.000	543.277	80.007	19.993	103.794	19.844	4.931	1.014
486.500	543.757	80.003	19.994	103.794	19.847	4.753	0.995
487.000	544.317	80.009	19.994	103.791	19.845	4.903	1.010
487.500	544.807	80.002	19.994	103.791	19.843	5.031	1.045
488.000	545.276	80.007	19.993	103.790	19.846	4.771	1.005
488.500	545.797	80.005	19.995	103.791	19.848	4.647	0.974
489.000	546.300	80.002	19.996	103.790	19.847	4.702	1.007
489.500	546.812	80.008	19.994	103.789	19.847	4.747	1.020
490.000	547.347	80.014	19.992	103.791	19.851	4.384	1.031
490.500	547.904	80.006	19.994	103.794	19.848	4.645	1.069
491.000	548.350	80.002	19.993	103.795	19.849	4.598	1.047
491.500	548.906	80.008	19.993	103.796	19.851	4.448	1.003
492.000	549.355	80.008	19.993	103.797	19.845	4.867	1.004
492.500	549.883	80.009	19.993	103.795	19.851	4.382	0.991
493.000	550.426	80.006	19.994	103.795	19.847	4.726	1.024
493.500	550.908	80.008	19.994	103.795	19.848	4.649	1.048
494.000	551.383	80.005	19.994	103.795	19.847	4.724	0.991
494.500	551.910	80.009	19.994	103.797	19.853	4.228	0.979
495.000	552.433	80.005	19.994	103.798	19.850	4.512	1.026
495.500	552.874	80.004	19.994	103.795	19.852	4.341	1.007
496.000	553.451	80.010	19.994	103.792	19.850	4.506	0.991
496.500	553.971	80.005	19.995	103.791	19.851	4.399	1.058
497.000	554.429	80.005	19.993	103.789	19.850	4.505	1.038
497.500	554.953	80.003	19.994	103.788	19.854	4.180	0.980
498.000	555.445	80.005	19.993	103.789	19.848	4.618	0.999
498.500	555.967	80.004	19.993	103.791	19.851	4.407	1.015
499.000	556.503	80.009	19.992	103.793	19.852	4.347	1.036
499.500	556.954	80.003	19.994	103.794	19.849	4.576	1.023
500.000	557.501	80.005	19.994	103.794	19.852	4.351	0.992
500.500	558.006	80.006	19.993	103.794	19.863	3.505	1.024
501.000	558.456	80.005	19.993	103.794	19.856	3.992	1.003
501.500	559.047	80.006	19.993	103.793	19.846	4.811	0.998
502.000	559.474	80.006	19.994	103.793	19.851	4.407	1.030
502.500	560.026	80.007	19.993	103.795	19.855	4.091	0.998
503.000	560.534	80.001	19.995	103.795	19.852	4.369	1.019
503.500	560.989	80.008	19.993	103.794	19.856	3.984	1.011
504.000	561.560	80.007	19.993	103.794	19.854	4.148	0.995
504.500	562.040	80.008	19.993	103.793	19.852	4.354	1.039
505.000	562.594	80.006	19.992	103.792	19.853	4.253	1.042
505.500	563.053	80.009	19.993	103.794	19.851	4.394	1.024
506.000	563.538	80.008	19.993	103.796	19.852	4.360	0.979
506.500	564.086	80.005	19.993	103.797	19.851	4.390	0.988
507.000	564.535	79.991	19.994	103.796	19.852	4.356	1.015
507.500	565.078	80.007	19.993	103.793	19.854	4.215	0.994
508.000	565.528	80.001	19.993	103.791	19.852	4.354	0.992
508.500	566.079	80.007	19.992	103.788	19.853	4.247	0.997
509.000	566.603	80.008	19.994	103.782	19.851	4.405	1.039
509.500	567.078	80.008	19.992	103.782	19.851	4.403	1.037
510.000	567.571	80.010	19.993	103.783	19.854	4.187	0.983
510.500	568.144	80.007	19.993	103.785	19.852	4.371	1.017
511.000	568.518	80.007	19.993	103.789	19.852	4.349	1.007
511.500	569.211	80.009	19.993	103.792	19.852	4.298	1.007
512.000	569.630	80.008	19.993	103.792	19.852	4.349	1.089
512.500	570.034	80.007	19.993	103.792	19.852	4.300	0.968
513.000	570.522	80.009	19.993	103.791	19.851	4.439	0.858
513.500	570.985	80.010	19.995	103.791	19.856	4.029	0.922
514.000	572.064	80.007	19.994	103.792	19.852	4.336	1.247
514.500	572.916	80.009	19.994	103.793	19.853	4.272	1.736
515.000	573.441	80.007	19.995	103.794	19.853	4.289	1.654
515.500	573.245	80.007	19.995	103.793	19.854	4.163	0.853
516.000	573.564	80.007	19.993	103.792	19.854	4.191	0.226
516.500	574.481	80.007	19.995	103.791	19.857	3.960	0.679
517.000	574.609	80.007	19.993	103.791	19.851	4.399	1.141
517.500	575.322	80.009	19.993	103.795	19.853	4.290	0.943
518.000	575.777	80.009	19.993	103.796	19.852	4.324	1.004
518.500	576.243	80.006	19.992	103.797	19.852	4.320	1.044
519.000	576.750	80.004	19.993	103.798	19.856	4.027	0.947
519.500	577.226	80.006	19.994	103.801	19.852	4.320	0.978
520.000	577.828	80.007	19.993	103.797	19.857	3.905	1.031
520.500	578.242	80.007	19.993	103.796	19.851	4.396	1.047
521.000	578.812	80.006	19.993	103.797	19.851	4.394	1.000
521.500	579.308	80.009	19.992	103.795	19.856	4.039	1.025
522.000	579.709	80.006	19.993	103.794	19.852	4.355	0.981
522.500	580.346	80.007	19.993	103.793	19.854	4.199	0.967
523.000	580.780	80.009	19.992	103.793	19.854	4.199	1.055
523.500	581.287	80.008	19.993	103.794	19.853	4.272	1.006
524.000	581.839	80.008	19.994	103.793	19.856	4.020	1.000
524.500	582.333	80.009	19.993	103.790	19.856	4.020	1.053
525.000	582.785	80.017	19.996	103.790	19.855	4.118	0.996
525.500	583.302	80.002	19.994	103.787	19.851	4.416	0.958
526.000	583.835	80.001	19.993	103.786	19.851	4.388	1.010
526.500	584.385	80.005	19.992	103.788	19.851	4.390	1.066
527.000	584.829	80.008	19.993	103.789	19.853	4.294	1.038
527.500	585.417	80.014	19.993	103.790	19.851	4.426	1.013
528.000	585.894	80.011	19.992	103.792	19.853	4.240	1.049
528.500	586.370	80.015	19.992	103.792	19.849	4.559	1.009
529.000	586.990	79.997	19.993	103.794	19.853	4.283	1.024
529.500	587.416	80.000	19.994	103.797	19.849	4.553	1.071
530.000	587.882	80.004	19.993	103.797	19.849	4.555	0.969
530.500	588.476	80.002	19.994	103.796	19.852	4.368	0.976
531.000	588.920	79.999	19.994	103.795	19.854	4.170	1.049
531.500	589.413	80.005	19.992	103.790	19.853	4.223	0.987
532.000	590.030	80.006	19.992	103.785	19.854	4.155	1.024
532.500	590.401	80.005	19.992	103.783	19.853	4.232	1.049
533.000	591.088	80.006	19.993	103.783	19.857	3.977	1.023
533.500	591.499	80.005	19.993	103.785	19.855	4.106	1.078
534.000	592.036	80.007	19.994	103.786	19.850	4.454	1.023
534.500	592.278	80.008	19.993	103.788	19.854	4.187	0.864
535.000	593.043	80.017	19.991	103.790	19.854	4.163	0.893
535.500	593.473	80.007	19.993	103.793	19.854	4.157	1.100
536.000	594.094	80.006	19.995	103.790	19.853	4.253	1.123
536.500	594.606	80.010	19.993	103.790	19.857	3.939	1.092
537.000	595.156	80.006	19.995	103.792	19.854	4.189	1.098
537.500	595.632	80.009	19.994	103.793	19.855	4.097	1.044
538.000	596.170	80.008	19.994	103.791	19.855	4.134	1.020
538.500	596.645	80.009	19.993	103.794	19.853	4.247	1.013
539.000	597.186	80.006	19.993	103.795	19.856	4.001	1.015
539.501	597.660	80.006	19.994	103.793	19.853	4.258	1.016
540.000	598.163	80.006	19.994	103.792	19.856	3.988	0.996
540.500	598.725	80.008	19.994	103.792	19.855	4.112	1.021
541.000	599.206	80.006	19.993	103.788	19.854	4.206	1.054
541.500	599.712	80.006	19.993	103.786	19.853	4.238	1.015
542.000	600.192	80.005	19.993	103.786	19.855	4.060	0.987
542.500	600.754	80.008	19.991	103.786	19.856	4.054	1.014
543.000	601.272	80.011	19.993	103.787	19.857	3.930	1.061
543.500	601.776	80.005	19.993	103.790	19.853	4.289	1.051
544.000	602.268	80.006	19.994	103.792	19.856	4.033	1.009
544.500	602.807	80.007	19.993	103.793	19.856	4.050	1.013
545.000	603.306	80.006	19.993	103.794	19.857	3.941	1.034
545.500	603.853	80.007	19.993	103.794	19.856	4.017	1.042
546.000	604.343	80.008	19.993	103.794	19.859	3.763	1.041
546.500	604.855	80.009	19.993	103.795	19.855	4.103	1.020
547.000	605.353	80.011	19.994	103.797	19.856	3.986	1.006
547.500	605.899	80.011	19.992	103.795	19.857	3.926	1.027
548.000	606.419	80.005	19.992	103.796	19.854	4.157	1.055
548.500	606.895	80.011	19.992	103.796	19.855	4.082	1.031
549.000	607.425	80.004	19.992	103.796	19.855	4.116	1.001
549.500	607.921	80.005	19.993	103.795	19.853	4.223	1.016
550.000	608.479	80.005	19.994	103.796	19.856	3.992	1.040
550.500	608.947	80.007	19.993	103.795	19.853	4.225	1.040
551.000	609.460	80.006	19.994	103.790	19.855	4.097	1.003
551.500	610.042	80.013	19.993	103.788	19.858	3.851	1.038
552.000	610.524	80.006	19.993	103.786	19.857	3.934	1.080
552.500	611.035	80.003	19.993	103.782	19.857	3.924	1.029
553.000	611.577	80.005	19.994	103.782	19.859	3.755	1.023
553.500	612.082	80.009	19.994	103.786	19.858	3.845	1.050
554.000	612.576	80.006	19.993	103.788	19.860	3.691	1.023
554.500	613.108	80.009	19.993	103.790	19.859	3.765	1.013
555.000	613.624	80.001	19.994	103.794	19.856	4.002	1.037
555.500	614.172	80.006	19.994	103.787	19.857	3.981	1.056
556.000	614.655	80.003	19.994	103.782	19.859	3.780	1.047
556.500	615.196	80.006	19.994	103.780	19.859	3.795	1.027
557.000	615.681	80.004	19.994	103.779	19.858	3.831	1.026
557.500	616.194	80.007	19.995	103.778	19.855	4.075	1.012
558.000	616.716	80.004	19.994	103.786	19.853	4.259	1.016
558.500	617.311	80.002	19.993	103.785	19.858	3.863	1.076
559.000	617.816	80.005	19.994	103.786	19.859	3.767	1.108
559.500	618.308	80.002	19.994	103.786	19.854	4.165	1.049
560.000	618.853	80.007	19.994	103.786	19.859	3.812	1.017
560.500	619.330	80.003	19.994	103.784	19.858	3.900	1.030
561.000	619.846	80.006	19.993	103.787	19.860	3.684	1.007
561.500	620.376	80.007	19.994	103.786	19.857	3.917	1.019
562.000	620.911	80.007	19.994	103.786	19.855	4.096	1.056
562.500	621.418	80.005	19.994	103.785	19.859	3.771	1.054
563.000	621.962	80.001	19.995	103.787	19.858	3.891	1.046
563.500	622.447	80.008	19.995	103.788	19.858	3.832	1.040
564.000	622.978	80.006	19.994	103.789	19.858	3.832	1.022
564.500	623.475	80.006	19.993	103.789	19.861	3.646	1.022
565.000	624.042	80.006	19.992	103.785	19.861	3.656	1.046
565.500	624.535	80.005	19.996	103.782	19.857	3.936	1.062
566.000	625.070	80.013	19.993	103.779	19.859	3.750	1.044
566.500	625.573	80.007	19.993	103.775	19.861	3.622	1.033
567.000	626.099	80.007	19.993	103.774	19.862	3.528	1.034
567.500	626.600	80.008	19.994	103.777	19.861	3.658	1.028
568.000	627.135	80.005	19.993	103.774	19.860	3.722	1.032
568.500	627.645	80.006	19.994	103.773	19.860	3.741	1.040
569.000	628.151	80.006	19.993	103.776	19.860	3.679	1.031
569.500	628.668	80.007	19.994	103.776	19.861	3.668	1.019
570.000	629.182	80.011	19.993	103.778	19.861	3.657	1.027
570.500	629.745	79.993	19.995	103.784	19.857	3.944	1.054
571.000	630.245	80.002	19.995	103.786	19.859	3.814	1.070
571.500	630.878	80.012	19.993	103.782	19.858	3.844	1.098
572.000	631.094	80.005	19.994	103.778	19.858	3.867	0.991
572.500	631.789	80.002	19.992	103.775	19.856	4.002	0.880
573.000	632.306	80.002	19.995	103.771	19.858	3.835	1.061
573.500	632.863	80.002	19.997	103.775	19.858	3.850	1.143
574.000	633.359	80.010	19.994	103.778	19.854	4.173	1.064
574.500	633.887	80.011	19.994	103.782	19.857	3.959	1.038
575.001	634.404	80.009	19.993	103.782	19.855	4.086	1.034
575.500	634.913	80.009	19.996	103.786	19.857	3.960	1.036
576.000	635.424	80.008	19.994	103.781	19.857	3.921	1.023
576.500	635.974	80.000	19.996	103.777	19.857	3.917	1.040
577.000	636.466	80.007	19.994	103.777	19.857	3.940	1.052
577.500	637.012	80.006	19.994	103.777	19.853	4.276	1.041
578.000	637.515	80.001	19.995	103.770	19.857	3.945	1.043
578.500	638.045	80.005	19.994	103.770	19.857	3.966	1.041
579.000	638.555	80.007	19.994	103.766	19.859	3.748	1.037
579.500	639.088	80.005	19.994	103.762	19.857	3.919	1.042
580.000	639.619	80.006	19.994	103.758	19.857	3.942	1.053
580.500	640.138	80.006	19.995	103.759	19.858	3.880	1.057
581.000	640.616	80.005	19.995	103.754	19.856	4.006	1.024
581.500	641.135	80.007	19.994	103.756	19.857	3.979	0.997
582.000	641.664	80.006	19.995	103.760	19.856	3.991	1.022
582.500	642.195	79.998	19.996	103.766	19.855	4.094	1.054
583.000	642.730	80.009	19.994	103.770	19.856	4.050	1.063
583.500	643.243	80.003	19.995	103.774	19.860	3.740	1.057
584.000	643.729	80.009	19.995	103.773	19.858	3.853	1.023
584.500	644.265	80.005	19.995	103.771	19.857	3.938	1.010
585.000	644.735	80.008	19.995	103.769	19.858	3.897	1.014
585.500	645.251	80.005	19.996	103.770	19.859	3.773	0.996
586.000	645.771	80.008	19.995	103.774	19.861	3.606	1.011
586.500	646.275	80.003	19.994	103.778	19.860	3.728	1.030
587.000	646.822	80.007	19.995	103.779	19.854	4.192	1.038
587.500	647.303	80.001	19.994	103.776	19.854	4.204	1.040
588.000	647.783	80.004	19.995	103.776	19.854	4.198	0.994
588.500	648.363	79.998	19.996	103.777	19.856	4.021	1.010
589.000	648.849	80.006	19.994	103.777	19.858	3.882	1.063
589.500	649.345	80.008	19.995	103.777	19.861	3.664	1.025
590.000	649.855	80.018	19.992	103.774	19.861	3.635	0.994
590.500	650.379	80.009	19.995	103.772	19.858	3.831	1.020
591.000	650.862	80.018	19.993	103.766	19.859	3.814	1.020
591.500	651.356	79.981	19.998	103.764	19.859	3.805	0.992
592.000	651.954	79.996	19.995	103.759	19.856	3.985	1.035
592.500	652.433	79.992	19.996	103.767	19.857	3.931	1.084
593.000	652.965	80.034	19.991	103.767	19.858	3.897	1.044
593.500	653.478	80.005	19.993	103.777	19.858	3.893	1.028
594.000	653.984	80.009	19.993	103.781	19.856	4.051	1.032
594.500	654.499	80.002	19.992	103.781	19.854	4.145	1.020
595.000	655.013	79.996	19.994	103.778	19.860	3.714	1.025
595.500	655.544	80.007	19.993	103.775	19.859	3.818	1.036
596.000	656.037	80.009	19.993	103.771	19.860	3.690	1.035
596.500	656.564	80.011	19.994	103.763	19.858	3.893	1.023
597.000	657.085	80.011	19.993	103.763	19.859	3.804	1.034
597.500	657.588	80.013	19.992	103.760	19.862	3.555	1.036
598.000	658.113	80.008	19.994	103.758	19.861	3.596	1.026
598.500	658.611	80.019	19.990	103.752	19.862	3.572	1.026
599.000	659.118	79.993	19.992	103.759	19.863	3.506	1.014
599.500	659.618	80.003	19.994	103.763	19.863	3.506	1.006
600.000	660.161	80.012	19.992	103.768	19.865	3.337	1.025
600.500	660.650	80.001	19.994	103.772	19.860	3.694	1.038
601.000	661.122	80.004	19.994	103.779	19.861	3.613	0.997
601.500	661.627	80.007	19.993	103.778	19.862	3.581	0.969
602.000	662.106	80.003	19.994	103.775	19.861	3.642	0.980
602.500	662.634	80.007	19.994	103.771	19.864	3.418	0.995
603.000	663.169	80.010	19.992	103.765	19.859	3.794	1.035
603.500	663.651	80.011	19.992	103.764	19.864	3.375	1.040
604.000	664.153	80.005	19.994	103.762	19.862	3.550	1.001
604.500	664.675	80.007	19.993	103.761	19.860	3.715	1.004
605.000	665.154	80.018	19.992	103.763	19.860	3.730	1.012
605.500	665.654	80.017	19.992	103.768	19.858	3.839	0.990
606.000	666.162	80.022	19.993	103.772	19.860	3.681	0.994
606.500	666.669	80.011	19.992	103.770	19.861	3.626	1.011
607.000	667.169	80.031	19.989	103.772	19.860	3.741	1.011
607.500	667.691	79.999	19.993	103.779	19.858	3.852	1.014
608.000	668.142	80.001	19.994	103.776	19.861	3.626	0.997
608.500	668.659	80.010	19.994	103.769	19.862	3.562	0.970
609.000	669.205	80.009	19.994	103.766	19.859	3.788	1.016
609.500	669.681	80.002	19.995	103.767	19.860	3.701	1.043
610.000	670.207	80.002	19.995	103.764	19.860	3.711	1.012
610.500	670.682	79.998	19.993	103.762	19.861	3.641	1.001
611.000	671.183	80.004	19.993	103.765	19.861	3.641	0.988
611.500	671.694	80.009	19.992	103.763	19.862	3.549	0.994
612.000	672.219	80.002	19.995	103.763	19.860	3.743	1.025
612.500	672.723	80.001	19.995	103.759	19.862	3.581	1.033
613.000	673.193	80.001	19.996	103.756	19.863	3.478	1.001
613.500	673.715	80.001	19.996	103.751	19.861	3.658	0.983
614.000	674.217	80.002	19.994	103.751	19.859	3.790	1.008
614.500	674.681	79.984	19.996	103.748	19.863	3.480	0.995
615.000	675.158	80.001	19.995	103.746	19.865	3.316	0.953
615.500	675.726	80.013	19.994	103.749	19.862	3.551	0.993
616.001	676.207	79.997	19.995	103.756	19.861	3.617	1.047
616.500	676.713	80.005	19.994	103.761	19.861	3.655	1.018
617.000	677.177	79.997	19.996	103.762	19.859	3.773	0.978
617.500	677.667	80.009	19.993	103.769	19.859	3.820	0.962
618.000	678.181	80.000	19.994	103.774	19.861	3.647	0.979
618.500	678.695	80.005	19.994	103.770	19.860	3.682	1.016
619.000	679.184	80.007	19.995	103.768	19.863	3.457	1.015
619.500	679.660	79.999	19.994	103.769	19.859	3.789	0.984
620.000	680.183	80.012	19.993	103.765	19.865	3.307	0.982
620.500	680.662	80.000	19.996	103.765	19.861	3.600	1.001
621.000	681.179	80.010	19.992	103.766	19.866	3.241	0.999
621.500	681.647	80.002	19.994	103.765	19.866	3.252	0.990
622.000	682.174	80.001	19.994	103.764	19.864	3.367	0.990
622.500	682.644	80.006	19.995	103.762	19.866	3.216	0.996
623.000	683.143	80.011	19.995	103.758	19.863	3.483	0.983
623.500	683.606	80.027	19.993	103.757	19.866	3.274	0.965
624.000	684.134	80.005	19.993	103.758	19.861	3.595	0.976
624.500	684.640	80.014	19.991	103.759	19.866	3.250	1.012
625.000	685.146	80.005	19.994	103.764	19.862	3.549	1.023
625.500	685.616	80.019	19.992	103.764	19.860	3.722	0.994
626.000	686.121	79.989	19.995	103.767	19.864	3.417	0.976
626.500	686.612	80.001	19.995	103.763	19.864	3.423	0.985
627.000	687.083	79.999	19.994	103.761	19.860	3.697	0.979
627.500	687.597	80.010	19.993	103.760	19.863	3.446	0.973
628.000	688.103	80.002	19.994	103.763	19.864	3.376	1.003
628.500	688.578	80.010	19.994	103.765	19.863	3.498	1.001
629.000	689.083	80.017	19.994	103.772	19.860	3.677	0.981
629.500	689.594	80.000	19.992	103.776	19.862	3.525	0.998
630.000	690.118	80.009	19.992	103.778	19.865	3.288	1.026
630.500	690.565	80.003	19.992	103.779	19.864	3.399	1.003
631.000	691.090	80.002	19.992	103.773	19.865	3.343	0.972
631.500	691.578	80.006	19.994	103.773	19.861	3.623	0.992
632.000	692.063	80.006	19.993	103.772	19.862	3.531	0.993
632.500	692.576	80.001	19.992	103.768	19.862	3.570	0.986
633.000	693.086	80.009	19.994	103.771	19.862	3.538	1.011
633.500	693.574	80.003	19.994	103.779	19.861	3.615	1.010
634.000	694.121	80.003	19.993	103.784	19.861	3.649	1.016
634.501	694.608	80.018	19.994	103.788	19.863	3.441	1.035
635.001	695.095	80.019	19.993	103.791	19.861	3.642	1.004
635.500	695.612	80.013	19.994	103.787	19.866	3.217	0.989
636.000	696.112	80.022	19.992	103.784	19.866	3.217	1.010
636.500	696.606	80.010	19.994	103.781	19.865	3.298	1.005
637.000	697.135	80.010	19.993	103.776	19.862	3.572	1.008
637.500	697.626	79.999	19.993	103.774	19.864	3.382	1.022
638.000	698.108	80.000	19.995	103.775	19.863	3.465	0.997
638.500	698.636	80.011	19.993	103.773	19.866	3.211	0.992
639.000	699.104	80.002	19.995	103.770	19.866	3.258	1.003
639.500	699.605	80.005	19.993	103.767	19.866	3.209	0.983
640.000	700.152	80.007	19.993	103.768	19.864	3.362	1.009
640.500	700.626	80.005	19.993	103.764	19.863	3.465	1.034
641.000	701.143	80.010	19.994	103.762	19.865	3.324	1.006
641.500	701.635	80.007	19.993	103.761	19.867	3.151	1.000
642.000	702.153	80.011	19.994	103.761	19.864	3.358	1.010
642.500	702.653	80.014	19.993	103.757	19.862	3.518	1.014
643.000	703.148	80.002	19.993	103.758	19.865	3.334	1.006
643.500	703.626	80.007	19.994	103.755	19.867	3.191	0.984
644.000	704.135	80.006	19.994	103.756	19.866	3.255	0.980
644.500	704.666	80.000	19.995	103.754	19.866	3.255	1.013
645.000	705.169	80.000	19.995	103.754	19.863	3.471	1.037
645.500	705.668	80.004	19.996	103.753	19.865	3.285	1.018
646.000	706.164	79.995	19.993	103.750	19.863	3.458	0.999
646.500	706.667	80.009	19.994	103.748	19.865	3.281	0.997
647.000	707.153	79.994	19.994	103.752	19.864	3.382	0.994
647.500	707.660	80.005	19.995	103.753	19.862	3.527	0.991
648.000	708.171	79.991	19.996	103.754	19.865	3.315	1.006
648.500	708.666	79.995	19.995	103.757	19.863	3.508	1.012
649.000	709.145	80.000	19.997	103.758	19.864	3.424	0.990
649.500	709.703	80.010	19.993	103.754	19.861	3.606	1.005
650.000	710.208	80.021	19.991	103.754	19.863	3.450	1.050
650.500	710.700	80.004	19.994	103.757	19.863	3.450	1.030
651.000	711.233	80.001	19.995	103.756	19.864	3.367	1.011
651.500	711.750	80.003	19.994	103.756	19.861	3.600	1.038
652.000	712.196	80.012	19.995	103.754	19.859	3.762	1.006
652.500	712.728	80.020	19.991	103.749	19.861	3.604	0.970
653.000	713.194	80.009	19.993	103.747	19.863	3.439	0.988
653.500	713.736	80.011	19.995	103.748	19.861	3.644	1.003
654.000	714.219	80.006	19.995	103.747	19.863	3.441	1.016
654.500	714.712	79.994	19.996	103.747	19.863	3.499	1.001
655.000	715.257	80.013	19.993	103.748	19.865	3.311	1.007
655.500	715.810	80.024	19.992	103.747	19.863	3.493	1.068
656.000	716.285	80.018	19.993	103.750	19.862	3.549	1.063
656.500	716.764	80.014	19.996	103.752	19.863	3.463	0.991
657.000	717.336	80.015	19.994	103.750	19.864	3.420	1.002
657.500	717.830	80.011	19.993	103.751	19.863	3.504	1.058
658.000	718.336	80.006	19.995	103.751	19.859	3.766	1.033
658.500	718.832	80.013	19.992	103.746	19.866	3.223	1.001
659.000	719.332	80.004	19.994	103.751	19.861	3.657	0.999
659.500	719.866	79.995	19.994	103.753	19.861	3.625	1.015
660.000	720.371	80.010	19.994	103.757	19.862	3.521	1.037
660.500	720.881	80.008	19.994	103.755	19.865	3.339	1.027
661.000	721.351	80.006	19.994	103.758	19.869	3.016	0.998
661.500	721.846	80.007	19.994	103.752	19.865	3.316	0.973
662.000	722.374	79.991	19.994	103.751	19.867	3.134	0.994
662.500	722.832	79.992	19.995	103.750	19.865	3.333	1.004
663.000	723.351	80.001	19.995	103.748	19.871	2.880	0.981
663.500	723.909	80.009	19.993	103.742	19.866	3.230	1.027
664.000	724.396	80.009	19.995	103.744	19.869	3.006	1.061
664.500	724.926	80.009	19.992	103.744	19.864	3.407	1.031
665.000	725.383	80.010	19.993	103.743	19.865	3.303	1.002
665.500	725.881	80.016	19.994	103.747	19.866	3.271	0.971
666.000	726.359	80.003	19.994	103.752	19.867	3.181	0.965
666.500	726.890	80.015	19.992	103.753	19.866	3.236	0.993
667.000	727.396	80.007	19.994	103.758	19.867	3.153	1.023
667.500	727.928	80.007	19.994	103.758	19.865	3.296	1.037
668.000	728.402	80.006	19.993	103.756	19.865	3.305	1.022
668.500	728.831	79.999	19.994	103.757	19.865	3.298	0.955
669.000	729.428	80.008	19.993	103.756	19.864	3.390	0.965
669.500	729.868	80.013	19.993	103.754	19.864	3.401	1.031
670.000	730.342	80.015	19.992	103.755	19.867	3.198	0.975
670.500	730.839	80.012	19.994	103.756	19.863	3.499	0.943
671.000	731.333	80.005	19.992	103.756	19.866	3.239	0.981
671.500	731.868	80.003	19.995	103.757	19.868	3.083	1.010
672.000	732.301	80.007	19.993	103.758	19.866	3.228	0.998
672.500	732.829	80.029	19.991	103.760	19.869	2.993	0.964
673.000	733.300	80.010	19.992	103.763	19.864	3.359	0.980
673.500	733.769	80.001	19.995	103.764	19.866	3.224	0.969
674.000	734.292	80.004	19.993	103.762	19.866	3.237	0.966
674.500	734.801	80.022	19.991	103.761	19.866	3.230	1.012
675.000	735.255	79.994	19.994	103.761	19.867	3.166	0.998
675.500	735.776	80.002	19.994	103.758	19.865	3.303	0.969
676.000	736.242	80.007	19.994	103.757	19.865	3.305	0.980
676.500	736.774	79.992	19.997	103.759	19.868	3.082	0.993
677.000	737.236	80.011	19.994	103.755	19.866	3.275	0.996
677.500	737.724	79.994	19.995	103.753	19.865	3.333	0.972
