Repository: ulfsri/fsri_materials_database

# Materials and Products Database

## 01_Data

Raw data generated from each apparatus are included here in plain-text format. The data is organized first by material, next by the short name of test apparatus used, and where applicable additional filtering by test settings.

### material.json

Each material directory contains a json file of the same name as the material. This file links the data stored in the repository as well as data and graphs produced by the accompanying scripts (__02_Scripts__) to the respective landing page for the material on the front-end website.

File: 01_Data/Bean_Bag_Chair_Outer_Cover/MCC/Bean_Bag_Chair_Outer_Cover_MCC_30K_min_220318_R5.txt (part 2 of 4)
T Correction Coefficients:	0	1.024463	0
Time Shift (s):	14
*
Time (s)	Temperature (C)	N2 flow rate (cc/min)	O2 flow rate (cc/min)	Flow Rate (cc/min)	Oxygen (%)	HRR (W/g)	Heating rate (C/s)
348.000	253.948	80.003	19.995	103.912	20.036	4.767	0.494
348.500	254.163	80.001	19.994	103.907	20.033	5.019	0.511
349.000	254.421	80.003	19.997	103.906	20.033	4.971	0.485
349.500	254.666	80.004	19.996	103.905	20.036	4.743	0.488
350.000	254.901	80.003	19.996	103.906	20.033	5.004	0.492
350.500	255.138	80.002	19.996	103.910	20.035	4.832	0.476
351.000	255.390	80.002	19.995	103.915	20.033	4.977	0.480
351.500	255.675	80.003	19.995	103.912	20.034	4.892	0.513
352.000	255.890	80.002	19.997	103.908	20.034	4.886	0.519
352.500	256.139	80.003	19.994	103.906	20.034	4.873	0.482
353.000	256.404	80.001	19.995	103.908	20.031	5.179	0.489
353.500	256.644	80.002	19.994	103.905	20.033	4.970	0.510
354.000	256.882	80.002	19.995	103.905	20.032	5.053	0.491
354.500	257.115	80.002	19.995	103.906	20.036	4.786	0.475
355.000	257.363	80.002	19.994	103.906	20.031	5.157	0.476
355.500	257.609	80.002	19.994	103.906	20.035	4.864	0.487
356.000	257.878	80.002	19.994	103.907	20.033	4.999	0.505
356.500	258.111	80.003	19.995	103.913	20.032	5.066	0.509
357.000	258.332	80.003	19.995	103.917	20.031	5.149	0.478
357.500	258.562	80.003	19.995	103.920	20.034	4.891	0.452
358.000	258.836	80.003	19.994	103.916	20.035	4.858	0.477
358.500	259.096	80.002	19.995	103.915	20.037	4.665	0.519
359.000	259.303	80.003	19.994	103.914	20.032	5.055	0.501
359.500	259.565	80.004	19.994	103.914	20.032	5.042	0.468
360.000	259.807	80.003	19.994	103.914	20.036	4.721	0.486
360.500	260.067	80.002	19.993	103.913	20.036	4.789	0.503
361.000	260.269	80.003	19.993	103.911	20.035	4.811	0.482
361.501	260.545	80.002	19.994	103.908	20.034	4.876	0.470
362.000	260.764	80.003	19.994	103.902	20.037	4.679	0.487
362.500	260.992	80.002	19.993	103.900	20.036	4.720	0.471
363.000	261.264	80.003	19.994	103.901	20.031	5.119	0.473
363.500	261.499	80.003	19.993	103.899	20.033	4.993	0.503
364.000	261.754	80.004	19.994	103.898	20.032	5.050	0.498
364.500	261.979	80.002	19.994	103.897	20.032	5.034	0.486
365.000	262.226	80.003	19.994	103.897	20.031	5.130	0.476
365.500	262.462	80.004	19.993	103.896	20.031	5.167	0.477
366.000	262.742	80.004	19.994	103.895	20.031	5.160	0.499
366.500	262.962	80.004	19.994	103.897	20.031	5.125	0.508
367.000	263.205	80.004	19.994	103.898	20.031	5.108	0.482
367.500	263.446	80.005	19.993	103.901	20.034	4.926	0.474
368.000	263.697	80.003	19.993	103.906	20.030	5.186	0.488
368.500	263.983	80.005	19.994	103.907	20.034	4.945	0.514
369.000	264.183	80.003	19.995	103.910	20.030	5.255	0.511
369.500	264.463	80.004	19.994	103.909	20.030	5.192	0.483
370.000	264.699	80.005	19.995	103.905	20.030	5.212	0.498
370.500	264.929	80.004	19.994	103.902	20.033	4.971	0.491
371.000	265.201	80.003	19.993	103.907	20.026	5.511	0.484
371.500	265.412	80.003	19.994	103.908	20.028	5.396	0.492
372.000	265.704	80.005	19.994	103.915	20.026	5.511	0.493
372.500	265.964	80.003	19.995	103.922	20.023	5.754	0.528
373.000	266.172	80.004	19.994	103.926	20.027	5.489	0.510
373.500	266.424	80.005	19.994	103.927	20.025	5.606	0.464
374.000	266.688	80.003	19.995	103.927	20.025	5.645	0.488
374.500	266.934	80.003	19.994	103.927	20.029	5.298	0.513
375.000	267.220	80.003	19.994	103.925	20.027	5.442	0.521
375.500	267.437	80.004	19.993	103.923	20.026	5.574	0.517
376.000	267.666	80.003	19.993	103.919	20.026	5.559	0.475
376.500	267.930	80.003	19.994	103.916	20.026	5.516	0.469
377.000	268.168	80.004	19.994	103.912	20.024	5.659	0.498
377.500	268.405	80.003	19.994	103.914	20.025	5.602	0.489
378.000	268.663	80.003	19.994	103.916	20.024	5.704	0.485
378.500	268.897	80.004	19.994	103.917	20.023	5.752	0.493
379.000	269.158	80.004	19.993	103.914	20.023	5.806	0.493
379.500	269.403	80.003	19.995	103.913	20.025	5.650	0.501
380.000	269.664	80.004	19.994	103.911	20.021	5.960	0.506
380.500	269.899	80.004	19.994	103.906	20.025	5.624	0.501
381.000	270.141	80.004	19.994	103.909	20.025	5.585	0.486
381.500	270.388	80.005	19.993	103.913	20.024	5.678	0.483
382.001	270.673	80.003	19.993	103.913	20.022	5.855	0.511
382.500	270.913	80.003	19.994	103.911	20.022	5.848	0.529
383.000	271.179	80.003	19.993	103.911	20.022	5.868	0.515
383.500	271.413	80.003	19.994	103.909	20.023	5.766	0.503
384.000	271.665	80.004	19.994	103.906	20.023	5.736	0.493
384.500	271.926	80.004	19.994	103.906	20.024	5.710	0.500
385.000	272.181	80.003	19.994	103.904	20.022	5.825	0.515
385.500	272.400	80.005	19.994	103.905	20.021	5.926	0.494
386.000	272.637	80.004	19.994	103.907	20.023	5.798	0.465
386.500	272.914	80.004	19.994	103.909	20.020	5.971	0.485
387.000	273.130	80.005	19.995	103.907	20.020	6.045	0.504
387.500	273.364	80.004	19.995	103.909	20.021	5.936	0.471
388.000	273.615	80.004	19.994	103.911	20.021	5.947	0.467
388.500	273.852	80.005	19.995	103.912	20.018	6.154	0.487
389.000	274.121	80.005	19.994	103.912	20.019	6.084	0.497
389.500	274.348	80.004	19.994	103.914	20.015	6.404	0.501
390.000	274.600	80.005	19.995	103.912	20.017	6.247	0.488
390.500	274.851	80.005	19.995	103.909	20.021	5.941	0.491
391.000	275.118	80.005	19.993	103.904	20.017	6.243	0.511
391.500	275.337	80.004	19.994	103.903	20.015	6.387	0.502
392.000	275.589	80.006	19.994	103.907	20.013	6.562	0.478
392.500	275.877	80.006	19.994	103.913	20.014	6.486	0.505
393.000	276.124	80.006	19.995	103.920	20.017	6.230	0.538
393.500	276.354	80.005	19.994	103.925	20.012	6.637	0.506
394.000	276.619	80.006	19.994	103.926	20.018	6.168	0.486
394.500	276.852	80.005	19.994	103.926	20.015	6.433	0.496
395.000	277.079	80.005	19.994	103.926	20.016	6.332	0.479
395.500	277.364	80.006	19.994	103.925	20.016	6.345	0.487
396.000	277.602	80.006	19.993	103.925	20.014	6.462	0.518
396.501	277.858	80.006	19.994	103.923	20.012	6.608	0.508
397.000	278.097	80.006	19.994	103.918	20.016	6.291	0.494
397.500	278.307	80.007	19.993	103.915	20.017	6.204	0.472
398.000	278.626	80.006	19.993	103.908	20.015	6.417	0.489
398.500	278.874	80.008	19.994	103.907	20.017	6.235	0.548
399.000	279.105	80.007	19.995	103.911	20.015	6.428	0.523
399.500	279.358	80.006	19.993	103.917	20.016	6.291	0.481
400.000	279.579	80.007	19.996	103.916	20.017	6.271	0.479
400.500	279.848	80.006	19.994	103.919	20.014	6.494	0.483
401.000	280.088	80.007	19.994	103.921	20.014	6.461	0.500
401.500	280.318	80.007	19.993	103.920	20.011	6.726	0.489
402.000	280.577	80.006	19.995	103.920	20.008	6.954	0.479
402.500	280.816	80.007	19.993	103.925	20.010	6.815	0.493
403.000	281.079	80.007	19.993	103.927	20.010	6.796	0.500
403.500	281.327	80.006	19.993	103.921	20.012	6.608	0.507
404.000	281.559	80.006	19.993	103.916	20.012	6.651	0.495
404.500	281.785	80.006	19.994	103.910	20.009	6.905	0.469
405.000	282.073	80.005	19.994	103.904	20.008	6.970	0.486
405.500	282.286	80.005	19.993	103.906	20.008	6.953	0.508
406.000	282.523	80.005	19.994	103.912	20.006	7.080	0.476
406.500	282.769	80.005	19.995	103.917	20.008	6.943	0.467
407.000	283.032	80.005	19.995	103.924	20.008	6.910	0.495
407.500	283.261	80.005	19.994	103.930	20.007	7.060	0.500
408.000	283.553	80.006	19.994	103.926	20.007	7.035	0.507
408.500	283.786	80.003	19.994	103.923	20.007	7.046	0.523
409.000	284.047	80.005	19.996	103.924	20.004	7.233	0.510
409.500	284.289	80.005	19.996	103.923	20.004	7.235	0.499
410.000	284.525	80.004	19.996	103.920	20.000	7.570	0.491
410.500	284.774	80.004	19.995	103.918	20.003	7.326	0.481
411.000	285.017	80.007	19.994	103.913	20.003	7.322	0.488
411.500	285.263	80.004	19.994	103.905	20.001	7.480	0.490
412.000	285.494	80.005	19.994	103.899	19.999	7.671	0.484
412.500	285.767	80.004	19.995	103.900	20.000	7.550	0.491
413.000	286.016	80.005	19.994	103.906	20.000	7.598	0.513
413.500	286.249	80.005	19.994	103.912	19.997	7.791	0.502
414.000	286.507	80.003	19.994	103.917	19.997	7.839	0.486
414.500	286.704	80.004	19.994	103.923	19.996	7.913	0.473
415.000	286.983	80.004	19.995	103.923	19.997	7.852	0.466
415.500	287.193	80.007	19.994	103.923	20.000	7.596	0.483
416.000	287.423	80.006	19.995	103.923	19.996	7.902	0.464
416.500	287.664	80.006	19.994	103.919	19.995	7.980	0.455
417.000	287.944	80.005	19.995	103.912	19.994	8.051	0.496
417.500	288.187	80.005	19.994	103.907	19.994	8.014	0.522
418.000	288.397	80.005	19.994	103.904	19.993	8.101	0.488
418.500	288.659	80.006	19.995	103.904	19.994	8.071	0.463
419.000	288.921	80.006	19.994	103.912	19.993	8.162	0.498
419.500	289.145	80.006	19.994	103.919	19.993	8.138	0.505
420.000	289.376	80.006	19.994	103.925	19.990	8.356	0.471
420.500	289.624	80.007	19.994	103.928	19.992	8.171	0.467
421.000	289.912	80.006	19.993	103.929	19.988	8.503	0.507
421.500	290.176	80.006	19.995	103.928	19.987	8.566	0.544
422.000	290.397	80.005	19.994	103.928	19.989	8.477	0.519
422.500	290.622	80.006	19.993	103.927	19.985	8.750	0.465
423.000	290.880	80.006	19.993	103.928	19.988	8.518	0.464
423.500	291.132	80.007	19.994	103.928	19.985	8.727	0.497
424.000	291.365	80.005	19.994	103.928	19.986	8.679	0.498
424.500	291.620	80.006	19.995	103.927	19.985	8.785	0.487
425.000	291.847	80.006	19.993	103.930	19.983	8.917	0.485
425.500	292.095	80.004	19.994	103.930	19.982	9.011	0.478
426.000	292.374	80.005	19.992	103.930	19.982	8.993	0.501
426.500	292.613	80.005	19.994	103.929	19.981	9.074	0.523
427.000	292.891	80.006	19.994	103.929	19.981	9.041	0.517
427.500	293.081	80.006	19.993	103.928	19.980	9.130	0.492
428.000	293.336	80.005	19.993	103.924	19.980	9.128	0.457
428.500	293.609	80.004	19.993	103.923	19.980	9.182	0.487
429.000	293.837	80.006	19.993	103.924	19.978	9.315	0.514
429.500	294.135	80.004	19.995	103.925	19.976	9.439	0.514
430.000	294.383	80.005	19.994	103.926	19.977	9.356	0.536
430.500	294.571	80.005	19.994	103.933	19.974	9.597	0.491
431.000	294.865	80.005	19.994	103.934	19.971	9.871	0.459
431.500	295.105	80.004	19.994	103.934	19.971	9.816	0.508
432.000	295.352	80.005	19.995	103.933	19.972	9.764	0.510
432.500	295.619	80.004	19.993	103.935	19.972	9.764	0.501
433.000	295.862	80.004	19.995	103.933	19.972	9.774	0.512
433.500	296.134	80.004	19.995	103.933	19.969	10.050	0.513
434.000	296.393	80.004	19.995	103.933	19.970	9.911	0.523
434.500	296.606	80.004	19.995	103.933	19.967	10.163	0.501
435.000	296.854	80.004	19.994	103.932	19.969	10.041	0.467
435.500	297.059	80.005	19.995	103.932	19.964	10.406	0.457
436.000	297.324	80.004	19.994	103.931	19.962	10.573	0.462
436.500	297.565	80.004	19.994	103.932	19.962	10.552	0.488
437.000	297.836	80.004	19.995	103.932	19.960	10.708	0.509
437.500	298.097	80.004	19.994	103.931	19.962	10.528	0.522
438.000	298.317	80.004	19.994	103.931	19.960	10.692	0.506
438.500	298.587	80.004	19.995	103.931	19.961	10.662	0.485
439.000	298.843	80.004	19.995	103.930	19.956	11.031	0.508
439.500	299.075	80.004	19.996	103.930	19.959	10.764	0.507
440.000	299.311	80.005	19.995	103.934	19.959	10.838	0.478
440.500	299.570	80.003	19.996	103.937	19.955	11.141	0.482
441.000	299.844	80.003	19.996	103.938	19.953	11.236	0.514
441.500	300.114	80.002	19.995	103.938	19.950	11.503	0.538
442.000	300.306	80.003	19.995	103.937	19.951	11.393	0.503
442.500	300.595	80.006	19.996	103.933	19.952	11.354	0.472
443.000	300.822	80.002	19.996	103.930	19.947	11.749	0.499
443.500	301.074	80.005	19.995	103.929	19.946	11.849	0.498
444.000	301.312	80.002	19.997	103.929	19.947	11.760	0.484
444.500	301.565	80.004	19.995	103.930	19.945	11.916	0.490
445.000	301.824	80.004	19.995	103.930	19.944	12.011	0.501
445.500	302.022	80.003	19.995	103.930	19.943	12.017	0.485
446.000	302.310	80.002	19.996	103.930	19.943	12.063	0.472
446.500	302.564	80.004	19.995	103.930	19.942	12.141	0.514
447.000	302.797	80.004	19.995	103.930	19.937	12.506	0.514
447.500	303.060	80.004	19.995	103.932	19.937	12.558	0.491
448.000	303.314	80.005	19.995	103.933	19.936	12.629	0.507
448.500	303.558	80.005	19.996	103.936	19.934	12.746	0.508
449.000	303.771	80.004	19.995	103.942	19.933	12.807	0.477
449.500	304.039	80.003	19.996	103.948	19.932	12.941	0.469
450.000	304.257	80.004	19.995	103.951	19.932	12.928	0.484
450.500	304.524	80.004	19.996	103.953	19.929	13.152	0.486
451.000	304.752	80.005	19.996	103.952	19.927	13.300	0.490
451.500	305.032	80.005	19.996	103.946	19.928	13.231	0.501
452.000	305.266	80.005	19.996	103.939	19.926	13.366	0.511
452.500	305.549	80.005	19.996	103.938	19.923	13.590	0.516
453.000	305.763	80.004	19.996	103.942	19.923	13.590	0.507
453.500	306.011	80.004	19.995	103.945	19.918	14.020	0.480
454.000	306.264	80.005	19.995	103.944	19.920	13.840	0.482
454.500	306.501	80.005	19.995	103.946	19.920	13.892	0.496
455.000	306.751	80.005	19.995	103.945	19.918	13.986	0.488
455.500	306.992	80.005	19.995	103.944	19.916	14.216	0.488
456.000	307.239	80.004	19.994	103.944	19.918	14.027	0.489
456.500	307.488	80.006	19.995	103.951	19.913	14.448	0.492
457.000	307.726	80.005	19.995	103.955	19.911	14.605	0.492
457.500	307.981	80.005	19.994	103.960	19.912	14.466	0.490
458.000	308.236	80.005	19.996	103.960	19.906	14.945	0.501
458.500	308.462	80.006	19.994	103.958	19.905	15.052	0.495
459.000	308.727	80.005	19.994	103.952	19.903	15.215	0.486
459.500	308.973	80.006	19.994	103.952	19.904	15.124	0.501
460.000	309.271	80.005	19.994	103.950	19.902	15.270	0.528
460.500	309.493	80.006	19.993	103.951	19.901	15.390	0.532
461.000	309.748	80.005	19.994	103.952	19.898	15.570	0.499
461.500	309.971	80.005	19.995	103.956	19.897	15.705	0.477
462.000	310.253	80.004	19.994	103.956	19.894	15.929	0.491
462.500	310.450	80.005	19.995	103.959	19.894	15.948	0.492
463.000	310.721	80.005	19.995	103.958	19.890	16.203	0.473
463.500	310.952	80.005	19.995	103.962	19.888	16.347	0.485
464.000	311.236	80.005	19.994	103.966	19.888	16.390	0.508
464.500	311.456	80.005	19.995	103.968	19.887	16.479	0.509
465.000	311.718	80.005	19.994	103.968	19.883	16.813	0.493
465.500	311.987	80.005	19.994	103.969	19.882	16.832	0.507
466.000	312.258	80.005	19.994	103.970	19.880	17.023	0.535
466.500	312.484	80.004	19.995	103.970	19.874	17.464	0.518
467.000	312.717	80.004	19.993	103.970	19.874	17.502	0.478
467.500	312.996	80.005	19.993	103.971	19.869	17.843	0.486
468.000	313.221	80.004	19.994	103.971	19.866	18.085	0.508
468.500	313.458	80.004	19.992	103.971	19.866	18.143	0.483
469.000	313.740	80.004	19.995	103.971	19.865	18.204	0.490
469.500	313.945	80.004	19.995	103.971	19.865	18.167	0.503
470.000	314.253	80.004	19.994	103.975	19.860	18.621	0.500
470.500	314.469	80.003	19.995	103.978	19.859	18.651	0.519
471.000	314.733	80.006	19.994	103.978	19.856	18.860	0.502
471.500	314.994	80.005	19.995	103.980	19.855	18.997	0.502
472.000	315.249	80.004	19.994	103.983	19.852	19.249	0.521
472.500	315.438	80.004	19.993	103.984	19.854	19.067	0.480
473.000	315.700	80.005	19.995	103.987	19.851	19.280	0.448
473.500	315.950	80.005	19.994	103.994	19.845	19.764	0.481
474.000	316.206	80.004	19.995	104.000	19.844	19.838	0.509
474.500	316.438	80.004	19.994	104.003	19.843	19.957	0.497
475.000	316.702	80.005	19.994	104.003	19.840	20.183	0.491
475.500	316.937	80.005	19.994	104.003	19.836	20.460	0.497
476.000	317.173	80.005	19.994	103.998	19.833	20.711	0.485
476.501	317.411	80.005	19.994	103.996	19.829	20.996	0.473
477.000	317.695	80.005	19.994	103.996	19.825	21.327	0.498
477.500	317.924	80.006	19.993	103.998	19.824	21.377	0.518
478.000	318.205	80.006	19.994	104.001	19.822	21.580	0.511
478.500	318.448	80.006	19.993	104.006	19.817	21.950	0.517
479.000	318.712	80.007	19.993	104.007	19.816	22.056	0.516
479.500	318.960	80.007	19.994	104.009	19.812	22.337	0.509
480.000	319.212	80.006	19.994	104.007	19.808	22.713	0.506
480.500	319.438	80.005	19.994	104.006	19.806	22.839	0.489
481.000	319.672	80.006	19.993	104.006	19.800	23.319	0.469
481.500	319.924	80.006	19.993	104.006	19.801	23.200	0.473
482.000	320.190	80.005	19.993	104.006	19.796	23.643	0.502
482.500	320.449	80.005	19.994	104.007	19.793	23.862	0.522
483.000	320.687	80.006	19.994	104.007	19.788	24.223	0.511
483.500	320.977	80.006	19.994	104.010	19.783	24.621	0.513
484.000	321.232	80.004	19.994	104.011	19.781	24.824	0.537
484.500	321.478	80.005	19.993	104.010	19.780	24.886	0.523
485.000	321.705	80.006	19.995	104.011	19.775	25.304	0.487
485.500	322.003	80.007	19.994	104.011	19.773	25.460	0.499
486.000	322.251	80.006	19.993	104.012	19.771	25.594	0.536
486.500	322.557	80.006	19.994	104.017	19.765	26.058	0.550
487.000	322.752	80.005	19.994	104.021	19.764	26.162	0.528
487.500	323.018	80.006	19.993	104.022	19.758	26.648	0.481
488.000	323.282	80.004	19.994	104.027	19.753	26.993	0.495
488.501	323.529	80.003	19.993	104.030	19.752	27.056	0.520
489.000	323.774	80.006	19.994	104.033	19.750	27.269	0.501
489.500	324.096	80.005	19.994	104.037	19.744	27.678	0.529
490.000	324.319	80.004	19.993	104.043	19.739	28.088	0.556
490.500	324.576	80.005	19.993	104.047	19.734	28.509	0.513
491.000	324.809	80.006	19.992	104.049	19.733	28.581	0.485
491.500	325.077	80.004	19.994	104.049	19.727	29.046	0.495
492.000	325.322	80.004	19.993	104.048	19.725	29.231	0.507
492.500	325.582	80.005	19.993	104.048	19.723	29.379	0.509
493.000	325.860	80.006	19.994	104.048	19.718	29.724	0.521
493.500	326.091	80.005	19.994	104.048	19.713	30.184	0.523
494.000	326.371	80.004	19.993	104.049	19.706	30.676	0.510
494.500	326.656	80.005	19.993	104.051	19.705	30.817	0.538
495.000	326.889	80.004	19.994	104.053	19.701	31.113	0.542
495.500	327.121	80.007	19.993	104.058	19.695	31.582	0.492
496.000	327.379	80.005	19.993	104.064	19.688	32.152	0.478
496.500	327.636	80.005	19.995	104.067	19.686	32.242	0.502
497.000	327.897	80.006	19.994	104.073	19.680	32.753	0.516
497.500	328.158	80.006	19.994	104.078	19.676	33.100	0.520
498.000	328.395	80.006	19.993	104.079	19.668	33.664	0.510
498.500	328.669	80.006	19.994	104.073	19.667	33.765	0.505
499.000	328.878	80.007	19.994	104.072	19.660	34.300	0.497
499.500	329.214	80.007	19.994	104.072	19.657	34.534	0.514
500.000	329.473	80.007	19.995	104.072	19.653	34.874	0.570
500.500	329.712	80.007	19.994	104.073	19.648	35.290	0.546
501.000	329.994	80.007	19.994	104.080	19.640	35.927	0.510
501.500	330.193	80.006	19.994	104.085	19.633	36.455	0.501
502.000	330.452	80.007	19.994	104.086	19.628	36.865	0.469
502.500	330.705	80.007	19.995	104.086	19.623	37.243	0.485
503.000	330.955	80.008	19.994	104.086	19.615	37.915	0.508
503.500	331.219	80.008	19.994	104.086	19.609	38.324	0.509
504.000	331.475	80.008	19.994	104.086	19.601	38.954	0.517
504.500	331.716	80.007	19.993	104.085	19.595	39.482	0.509
505.000	331.980	80.008	19.994	104.085	19.589	39.924	0.501
505.500	332.222	80.006	19.994	104.085	19.584	40.333	0.505
506.001	332.463	80.007	19.994	104.085	19.574	41.120	0.494
506.501	332.724	80.007	19.994	104.085	19.568	41.590	0.492
507.000	332.983	80.007	19.994	104.088	19.566	41.762	0.511
507.500	333.274	80.007	19.993	104.088	19.558	42.378	0.535
508.000	333.526	80.006	19.994	104.092	19.551	42.964	0.546
508.500	333.809	80.006	19.993	104.096	19.544	43.463	0.539
509.000	334.028	80.006	19.994	104.103	19.535	44.199	0.519
509.500	334.259	80.006	19.994	104.107	19.529	44.668	0.476
510.000	334.525	80.005	19.995	104.115	19.521	45.336	0.474
510.500	334.732	80.007	19.994	104.119	19.517	45.648	0.485
511.000	335.028	80.005	19.995	104.122	19.511	46.122	0.488
511.500	335.262	80.005	19.995	104.122	19.501	46.843	0.517
512.000	335.478	80.004	19.994	104.123	19.494	47.436	0.490
512.500	335.784	80.005	19.994	104.123	19.487	47.977	0.486
513.000	336.025	80.004	19.994	104.125	19.478	48.687	0.534
513.500	336.302	80.004	19.994	104.130	19.467	49.524	0.533
514.000	336.526	80.005	19.994	104.138	19.463	49.885	0.510
514.500	336.770	80.004	19.995	104.145	19.455	50.526	0.484
515.000	336.965	80.006	19.995	104.153	19.448	51.029	0.454
515.500	337.217	80.003	19.995	104.158	19.439	51.777	0.443
516.000	337.503	80.005	19.995	104.160	19.431	52.409	0.493
516.501	337.729	80.006	19.994	104.159	19.424	52.943	0.525
517.000	338.000	80.005	19.994	104.160	19.418	53.464	0.504
517.500	338.227	80.004	19.995	104.160	19.408	54.245	0.498
518.000	338.450	80.004	19.995	104.161	19.399	54.893	0.474
518.500	338.684	80.005	19.995	104.165	19.387	55.871	0.454
519.000	338.971	80.006	19.995	104.168	19.383	56.224	0.489
519.500	339.198	80.003	19.995	104.171	19.375	56.866	0.517
520.000	339.457	80.005	19.995	104.178	19.362	57.880	0.500
520.500	339.672	80.004	19.994	104.185	19.352	58.615	0.480
521.000	339.926	80.004	19.994	104.190	19.345	59.220	0.471
521.500	340.221	80.003	19.995	104.197	19.336	59.882	0.509
522.000	340.436	80.004	19.995	104.201	19.325	60.784	0.530
522.500	340.656	80.004	19.995	104.203	19.315	61.590	0.473
523.000	340.897	80.005	19.995	104.203	19.306	62.291	0.448
523.500	341.190	80.005	19.994	104.205	19.295	63.182	0.498
524.000	341.418	80.005	19.994	104.210	19.287	63.775	0.527
524.500	341.696	80.005	19.996	104.217	19.276	64.620	0.513
525.000	341.914	80.004	19.994	104.222	19.269	65.204	0.501
525.500	342.160	80.005	19.995	104.229	19.256	66.276	0.480
526.000	342.437	80.004	19.995	104.235	19.247	66.977	0.493
526.500	342.650	80.005	19.994	104.237	19.235	67.920	0.507
527.000	342.866	80.005	19.995	104.238	19.220	69.071	0.460
527.500	343.138	80.005	19.994	104.241	19.217	69.289	0.458
528.000	343.378	80.003	19.994	104.242	19.203	70.422	0.500
528.500	343.596	80.001	19.993	104.242	19.199	70.704	0.485
529.000	343.875	80.005	19.994	104.244	19.189	71.506	0.478
529.500	344.068	80.005	19.995	104.250	19.172	72.914	0.484
530.000	344.330	80.005	19.995	104.257	19.159	73.895	0.463
530.500	344.602	80.004	19.994	104.264	19.154	74.332	0.495
531.000	344.883	80.004	19.995	104.273	19.136	75.762	0.544
531.500	345.076	80.003	19.995	104.278	19.129	76.239	0.514
532.000	345.344	80.004	19.995	104.281	19.118	77.138	0.468
532.500	345.569	80.004	19.995	104.285	19.106	78.120	0.477
533.000	345.809	80.003	19.994	104.285	19.096	78.852	0.479
533.500	346.075	80.004	19.993	104.286	19.083	79.911	0.485
534.000	346.346	80.005	19.995	104.291	19.073	80.730	0.521
534.500	346.541	80.004	19.996	104.294	19.062	81.580	0.502
535.000	346.732	80.006	19.995	104.299	19.049	82.625	0.426
535.500	347.041	80.005	19.995	104.306	19.037	83.542	0.443
536.000	347.279	80.003	19.995	104.312	19.027	84.343	0.524
536.500	347.482	80.002	19.994	104.316	19.014	85.407	0.494
537.000	347.750	80.003	19.994	104.320	19.004	86.195	0.456
537.500	347.990	80.003	19.994	104.320	18.992	87.142	0.489
538.000	348.248	80.004	19.995	104.321	18.978	88.181	0.503
538.500	348.508	80.003	19.996	104.321	18.965	89.258	0.508
539.000	348.812	80.004	19.996	104.325	18.957	89.909	0.541
539.500	348.981	80.003	19.996	104.330	18.939	91.292	0.518
540.000	349.162	80.003	19.995	104.336	18.933	91.793	0.411
540.500	349.630	80.003	19.995	104.343	18.917	93.088	0.499
541.000	349.524	80.002	19.995	104.351	18.905	94.017	0.506
541.500	350.107	80.003	19.995	104.355	18.893	94.960	0.419
542.000	350.151	80.003	19.995	104.358	18.880	95.991	0.552
542.500	350.757	80.003	19.995	104.361	18.867	97.038	0.639
543.000	350.644	80.002	19.995	104.363	18.855	97.999	0.571
543.500	350.790	80.002	19.995	104.365	18.841	99.103	0.263
544.000	351.419	80.004	19.996	104.368	18.830	99.920	0.404
544.500	351.618	80.003	19.995	104.375	18.817	100.981	0.801
545.000	351.479	80.002	19.995	104.383	18.804	101.991	0.444
545.500	351.957	80.002	19.995	104.389	18.794	102.825	0.200
546.000	352.293	80.003	19.996	104.395	18.781	103.814	0.577
546.501	352.462	80.004	19.995	104.400	18.768	104.817	0.659
547.000	352.632	80.003	19.995	104.401	18.753	106.028	0.422
547.500	352.922	80.002	19.995	104.402	18.740	107.091	0.399
548.000	353.245	80.002	19.995	104.403	18.726	108.143	0.536
548.500	353.522	80.001	19.995	104.404	18.714	109.139	0.607
549.000	353.622	80.003	19.994	104.404	18.700	110.231	0.489
549.500	353.924	80.002	19.994	104.405	18.691	110.982	0.390
550.000	354.203	80.001	19.997	104.412	18.676	112.155	0.492
550.500	354.379	80.002	19.994	104.418	18.669	112.687	0.518
551.000	354.697	80.002	19.994	104.425	18.653	113.904	0.474
551.500	354.889	80.003	19.994	104.432	18.642	114.825	0.502
552.000	355.198	80.002	19.995	104.438	18.633	115.549	0.506
552.500	355.376	80.003	19.995	104.439	18.622	116.410	0.494
553.000	355.697	80.003	19.992	104.442	18.609	117.376	0.493
553.500	355.845	80.004	19.994	104.444	18.596	118.454	0.484
554.000	356.165	80.002	19.993	104.448	18.585	119.281	0.469
554.500	356.342	80.003	19.993	104.453	18.574	120.172	0.483
555.000	356.651	80.003	19.993	104.461	18.563	121.061	0.492
555.500	356.872	80.005	19.994	104.467	18.554	121.771	0.508
556.000	357.110	80.003	19.992	104.471	18.543	122.644	0.494
556.500	357.404	80.003	19.994	104.474	18.533	123.434	0.496
557.000	357.651	80.005	19.993	104.477	18.524	124.079	0.537
557.500	357.811	80.004	19.993	104.477	18.510	125.196	0.474
558.000	358.137	80.004	19.993	104.477	18.500	126.014	0.447
558.500	358.317	80.004	19.993	104.479	18.492	126.672	0.496
559.000	358.644	80.004	19.993	104.480	18.480	127.546	0.506
559.500	358.889	80.004	19.991	104.485	18.472	128.177	0.540
560.000	359.082	80.003	19.996	104.488	18.460	129.125	0.505
560.500	359.369	80.004	19.993	104.488	18.451	129.865	0.459
561.001	359.554	80.004	19.992	104.488	18.447	130.197	0.476
561.500	359.834	80.004	19.993	104.488	18.435	131.094	0.468
562.000	360.079	80.006	19.993	104.483	18.426	131.849	0.496
562.500	360.306	80.005	19.993	104.482	18.420	132.293	0.499
563.000	360.523	80.005	19.994	104.481	18.409	133.165	0.458
563.500	360.804	80.004	19.994	104.482	18.402	133.724	0.471
564.000	361.065	80.004	19.993	104.482	18.394	134.370	0.520
564.500	361.342	80.005	19.993	104.482	18.392	134.534	0.540
565.000	361.553	80.006	19.992	104.480	18.381	135.362	0.513
565.500	361.786	80.005	19.993	104.479	18.375	135.825	0.466
566.000	362.045	80.005	19.994	104.478	18.371	136.121	0.468
566.500	362.282	80.007	19.993	104.477	18.362	136.815	0.494
567.000	362.541	80.004	19.994	104.478	18.357	137.200	0.496
567.500	362.772	80.003	19.994	104.477	18.350	137.822	0.493
568.000	363.033	80.004	19.996	104.477	18.346	138.099	0.491
568.500	363.257	80.005	19.993	104.476	18.341	138.517	0.488
569.000	363.518	80.006	19.995	104.477	18.341	138.504	0.485
569.500	363.753	80.006	19.996	104.476	18.332	139.128	0.491
570.000	364.011	80.004	19.992	104.476	18.330	139.304	0.495
570.500	364.255	80.005	19.992	104.476	18.327	139.528	0.497
571.000	364.537	80.005	19.993	104.475	18.322	139.921	0.514
571.500	364.730	80.005	19.997	104.474	18.322	139.959	0.501
572.000	364.993	80.003	19.994	104.474	18.320	140.103	0.466
572.500	365.214	80.005	19.993	104.473	18.317	140.316	0.470
573.000	365.479	80.004	19.993	104.473	18.314	140.536	0.485
573.500	365.738	80.004	19.992	104.472	18.314	140.493	0.505
574.000	366.007	80.006	19.996	104.468	18.315	140.455	0.526
574.500	366.255	80.006	19.995	104.462	18.313	140.573	0.522
575.000	366.505	80.004	19.994	104.456	18.315	140.447	0.507
575.500	366.742	80.004	19.995	104.449	18.314	140.482	0.492
576.000	366.977	80.005	19.994	104.443	18.315	140.419	0.480
576.500	367.234	80.005	19.994	104.440	18.323	139.786	0.482
577.000	367.501	80.005	19.994	104.438	18.322	139.822	0.508
577.500	367.732	80.006	19.992	104.437	18.323	139.716	0.511
578.000	367.959	80.005	19.995	104.434	18.327	139.419	0.478
578.500	368.209	80.004	19.995	104.433	18.329	139.280	0.468
579.000	368.466	80.005	19.994	104.425	18.333	138.893	0.492
579.500	368.711	80.004	19.993	104.418	18.340	138.365	0.505
580.000	368.994	80.007	19.995	104.410	18.343	138.140	0.515
580.500	369.228	80.006	19.994	104.402	18.351	137.445	0.522
581.000	369.490	80.004	19.994	104.390	18.358	136.907	0.506
581.500	369.725	80.006	19.993	104.386	18.360	136.741	0.496
582.000	369.992	80.007	19.994	104.382	18.366	136.282	0.499
582.500	370.222	80.006	19.993	104.376	18.375	135.557	0.499
583.000	370.488	80.007	19.994	104.371	18.380	135.122	0.497
583.500	370.740	80.005	19.991	104.369	18.390	134.331	0.507
584.000	370.963	80.007	19.994	104.366	18.396	133.864	0.497
584.500	371.222	80.005	19.992	104.362	18.407	133.011	0.478
585.000	371.465	80.006	19.994	104.359	18.417	132.194	0.492
585.500	371.735	80.008	19.993	104.353	18.432	130.974	0.507
586.000	372.002	80.007	19.993	104.345	18.440	130.318	0.525
586.500	372.224	80.006	19.993	104.335	18.448	129.649	0.513
587.000	372.438	80.007	19.994	104.322	18.461	128.652	0.463
587.500	372.772	80.005	19.993	104.314	18.470	127.937	0.492
588.000	372.991	80.005	19.993	104.308	18.484	126.800	0.550
588.500	373.261	80.006	19.992	104.300	18.500	125.581	0.521
589.000	373.524	80.008	19.994	104.293	18.512	124.619	0.511
589.500	373.714	80.007	19.994	104.289	18.524	123.636	0.493
590.000	373.999	80.007	19.993	104.278	18.542	122.208	0.464
590.500	374.297	80.006	19.993	104.271	18.555	121.190	0.529
591.000	374.559	80.006	19.995	104.263	18.573	119.746	0.571
591.500	374.782	80.006	19.993	104.256	18.589	118.511	0.522
592.000	375.057	80.006	19.993	104.250	18.606	117.142	0.492
592.500	375.247	80.005	19.996	104.245	18.621	115.998	0.482
593.000	375.541	80.006	19.993	104.234	18.634	114.927	0.474
593.500	375.772	80.006	19.993	104.225	18.656	113.176	0.505
594.000	376.038	80.006	19.995	104.218	18.673	111.836	0.511
594.500	376.304	80.006	19.992	104.208	18.690	110.525	0.515
595.000	376.540	80.005	19.993	104.195	18.711	108.857	0.517
595.500	376.795	80.005	19.992	104.186	18.729	107.447	0.496
596.000	377.079	80.007	19.993	104.172	18.749	105.855	0.514
596.500	377.312	80.005	19.992	104.157	18.766	104.479	0.528
597.000	377.575	80.005	19.993	104.143	18.788	102.805	0.507
597.500	377.842	80.003	19.994	104.134	18.809	101.139	0.513
598.000	378.079	80.005	19.992	104.126	18.832	99.320	0.517
598.500	378.336	80.004	19.993	104.121	18.854	97.564	0.499
599.000	378.571	80.004	19.993	104.114	18.876	95.869	0.493
599.500	378.861	80.004	19.995	104.107	18.895	94.362	0.509
600.000	379.129	80.002	19.994	104.097	18.919	92.456	0.542
600.500	379.384	80.001	19.994	104.082	18.941	90.704	0.541
601.000	379.633	80.001	19.995	104.072	18.961	89.169	0.514
601.500	379.898	80.003	19.994	104.068	18.983	87.415	0.509
602.000	380.149	80.004	19.994	104.060	19.008	85.427	0.515
602.500	380.414	80.003	19.994	104.053	19.031	83.629	0.516
603.000	380.662	80.004	19.995	104.049	19.052	82.008	0.514
603.500	380.894	80.004	19.995	104.042	19.076	80.107	0.496
604.000	381.145	80.003	19.996	104.032	19.095	78.602	0.482
604.500	381.402	80.006	19.994	104.024	19.119	76.728	0.496
605.000	381.642	80.003	19.995	104.016	19.144	74.745	0.503
605.500	381.974	80.003	19.994	104.005	19.166	73.068	0.535
606.000	382.187	80.002	19.995	103.994	19.191	71.076	0.558
606.500	382.451	80.006	19.992	103.985	19.212	69.431	0.511
607.000	382.704	80.002	19.996	103.979	19.237	67.430	0.497
607.500	382.956	80.004	19.994	103.972	19.260	65.623	0.511
608.000	383.204	80.005	19.995	103.972	19.286	63.588	0.502
608.500	383.466	80.004	19.995	103.972	19.307	61.975	0.505
609.000	383.731	80.004	19.995	103.970	19.326	60.498	0.519
609.500	383.988	80.004	19.993	103.966	19.350	58.614	0.525
610.000	384.239	80.004	19.995	103.964	19.372	56.853	0.515
610.500	384.505	80.004	19.995	103.956	19.395	55.034	0.512
611.000	384.735	80.005	19.995	103.949	19.414	53.536	0.506
611.500	384.989	80.003	19.996	103.941	19.436	51.800	0.490
612.000	385.261	80.004	19.996	103.936	19.458	50.077	0.505
612.500	385.540	80.003	19.995	103.930	19.482	48.219	0.539
613.000	385.809	80.003	19.994	103.930	19.501	46.694	0.550
613.500	386.051	80.004	19.995	103.928	19.519	45.290	0.529
614.000	386.293	80.005	19.995	103.925	19.536	44.003	0.498
614.500	386.575	80.004	19.994	103.922	19.560	42.107	0.504
615.000	386.815	80.004	19.995	103.921	19.580	40.521	0.523
615.500	387.083	80.005	19.994	103.914	19.596	39.302	0.515
616.000	387.341	80.004	19.996	103.908	19.614	37.862	0.517
616.500	387.601	80.004	19.994	103.905	19.628	36.730	0.522
617.000	387.838	80.003	19.995	103.898	19.647	35.273	0.508
617.500	388.116	80.005	19.995	103.891	19.665	33.837	0.506
618.000	388.402	80.004	19.994	103.890	19.680	32.675	0.540
618.500	388.663	80.004	19.997	103.890	19.696	31.430	0.555
619.000	388.941	80.003	19.994	103.889	19.713	30.094	0.542
619.500	389.202	80.002	19.994	103.887	19.726	29.062	0.539
620.000	389.477	80.002	19.995	103.882	19.738	28.138	0.538
620.500	389.725	80.004	19.995	103.875	19.753	26.943	0.529
621.000	390.018	80.002	19.995	103.867	19.765	25.986	0.532
621.500	390.258	80.004	19.994	103.861	19.778	24.986	0.537
622.000	390.526	80.003	19.994	103.858	19.789	24.090	0.520
622.500	390.805	80.004	19.995	103.861	19.801	23.147	0.527
623.000	391.095	80.003	19.994	103.862	19.815	22.117	0.558
623.500	391.393	80.003	19.995	103.863	19.824	21.354	0.579
624.000	391.641	80.003	19.994	103.862	19.834	20.571	0.567
624.500	391.904	80.003	19.995	103.862	19.847	19.556	0.528
625.000	392.163	80.003	19.994	103.859	19.857	18.762	0.517
625.500	392.494	80.003	19.994	103.857	19.865	18.133	0.556
626.000	392.706	80.002	19.994	103.857	19.873	17.508	0.566
626.500	393.032	80.003	19.995	103.856	19.881	16.923	0.541
627.000	393.265	80.004	19.995	103.855	19.891	16.144	0.549
627.501	393.535	80.003	19.994	103.855	19.900	15.423	0.531
628.001	393.814	80.000	19.996	103.855	19.907	14.895	0.526
628.500	394.096	80.002	19.995	103.855	19.911	14.518	0.555
629.000	394.377	80.004	19.994	103.855	19.922	13.720	0.562
629.500	394.617	80.004	19.993	103.855	19.927	13.273	0.542
630.000	394.886	80.003	19.994	103.855	19.937	12.523	0.515
630.500	395.172	80.004	19.994	103.855	19.940	12.298	0.532
631.000	395.472	80.005	19.995	103.855	19.948	11.634	0.571
631.500	395.702	80.002	19.995	103.854	19.952	11.350	0.558
632.000	395.989	80.004	19.994	103.853	19.957	10.908	0.523
632.500	396.272	80.003	19.997	103.853	19.959	10.812	0.543
633.000	396.539	80.003	19.996	103.851	19.965	10.309	0.560
633.500	396.783	80.004	19.995	103.851	19.967	10.140	0.530
634.000	397.041	80.003	19.996	103.851	19.974	9.628	0.506
634.500	397.303	80.003	19.995	103.851	19.975	9.548	0.511
635.000	397.558	80.003	19.996	103.852	19.979	9.210	0.519
635.500	397.878	80.004	19.996	103.850	19.982	9.021	0.545
636.000	398.128	80.003	19.994	103.848	19.985	8.774	0.572
636.500	398.391	80.005	19.995	103.848	19.990	8.373	0.542
637.000	398.643	80.003	19.996	103.848	19.991	8.249	0.514
637.500	398.939	80.004	19.994	103.847	19.994	8.032	0.531
638.000	399.201	80.003	19.996	103.849	19.999	7.622	0.553
638.500	399.480	80.004	19.996	103.850	20.001	7.514	0.549
639.000	399.685	80.004	19.997	103.849	20.002	7.390	0.512
639.500	400.005	80.006	19.996	103.848	20.005	7.184	0.505
640.000	400.240	80.006	19.996	103.849	20.009	6.885	0.540
640.500	400.517	80.006	19.994	103.848	20.006	7.104	0.533
641.000	400.766	80.006	19.996	103.848	20.011	6.683	0.519
641.500	401.049	80.003	19.994	103.849	20.014	6.499	0.529
642.000	401.289	80.004	19.995	103.849	20.015	6.425	0.528
642.500	401.602	80.004	19.995	103.849	20.014	6.456	0.538
643.000	401.820	80.005	19.995	103.850	20.014	6.436	0.542
643.501	402.101	80.004	19.995	103.850	20.017	6.234	0.515
644.000	402.368	80.007	19.995	103.849	20.017	6.276	0.524
644.500	402.667	80.004	19.996	103.849	20.019	6.074	0.557
645.000	402.898	80.005	19.993	103.848	20.018	6.163	0.548
645.500	403.164	80.005	19.996	103.848	20.021	5.955	0.514
646.000	403.420	80.006	19.994	103.848	20.024	5.725	0.510
646.500	403.685	80.007	19.995	103.849	20.024	5.662	0.522
647.000	403.919	80.006	19.995	103.849	20.023	5.790	0.510
647.500	404.179	80.005	19.995	103.851	20.023	5.755	0.496
648.000	404.460	80.006	19.993	103.851	20.023	5.762	0.517
648.500	404.727	80.003	19.995	103.851	20.025	5.636	0.545
649.000	404.991	80.003	19.998	103.852	20.025	5.642	0.540
649.500	405.226	80.007	19.994	103.852	20.026	5.514	0.515
650.000	405.480	80.007	19.995	103.851	20.030	5.198	0.494
650.500	405.743	80.006	19.994	103.850	20.026	5.560	0.503
651.000	406.030	80.003	19.994	103.850	20.026	5.569	0.533
651.500	406.274	80.004	19.992	103.850	20.030	5.233	0.540
652.000	406.490	80.003	19.996	103.849	20.032	5.064	0.495
652.500	406.843	80.004	19.993	103.847	20.027	5.482	0.514
653.000	407.051	80.005	19.996	103.847	20.027	5.443	0.565
653.500	407.339	80.004	19.995	103.847	20.029	5.272	0.529
654.000	407.600	80.005	19.996	103.848	20.025	5.584	0.523
654.500	407.845	80.004	19.994	103.848	20.029	5.321	0.528
655.000	408.080	80.004	19.997	103.851	20.028	5.337	0.493
655.500	408.337	80.006	19.996	103.850	20.032	5.083	0.486
656.000	408.611	80.005	19.994	103.850	20.029	5.302	0.511
656.500	408.885	80.005	19.994	103.851	20.028	5.406	0.539
657.000	409.091	80.005	19.992	103.851	20.030	5.202	0.514
657.500	409.370	80.007	19.995	103.851	20.030	5.252	0.483
658.000	409.572	80.004	19.995	103.852	20.030	5.191	0.483
658.500	409.854	80.004	19.992	103.852	20.032	5.050	0.483
659.000	410.095	80.005	19.994	103.849	20.031	5.163	0.504
659.500	410.333	80.004	19.993	103.848	20.033	4.983	0.501
660.000	410.655	80.007	19.993	103.848	20.031	5.170	0.519
660.500	410.843	80.005	19.996	103.849	20.031	5.124	0.535
661.000	411.144	80.005	19.993	103.849	20.031	5.137	0.499
661.500	411.369	80.005	19.993	103.851	20.029	5.302	0.507
662.000	411.615	80.006	19.992	103.851	20.032	5.044	0.499
662.501	411.858	80.005	19.992	103.851	20.034	4.882	0.480
663.000	412.110	80.005	19.995	103.850	20.029	5.296	0.492
663.500	412.380	80.005	19.993	103.851	20.033	5.001	0.508
664.000	412.644	80.006	19.993	103.851	20.036	4.758	0.528
664.500	412.842	80.007	19.994	103.850	20.033	5.014	0.498
665.000	413.109	80.007	19.994	103.849	20.033	4.955	0.463
665.500	413.382	80.005	19.994	103.849	20.034	4.916	0.502
666.000	413.623	80.006	19.994	103.848	20.032	5.025	0.527
666.500	413.808	80.006	19.994	103.845	20.032	5.059	0.470
667.000	414.091	80.005	19.993	103.843	20.031	5.163	0.447
667.500	414.311	80.006	19.995	103.842	20.034	4.942	0.486
668.000	414.573	80.007	19.993	103.841	20.033	4.977	0.493
668.500	414.791	80.005	19.994	103.841	20.035	4.799	0.481
669.000	415.072	80.006	19.994	103.845	20.033	5.007	0.490
669.500	415.297	80.007	19.993	103.848	20.033	4.990	0.502
670.000	415.616	80.006	19.994	103.851	20.034	4.908	0.525
670.500	415.810	80.006	19.994	103.852	20.034	4.910	0.529
671.000	416.120	80.006	19.995	103.852	20.033	4.988	0.508
671.500	416.321	80.006	19.995	103.852	20.032	5.088	0.507
672.000	416.559	80.005	19.994	103.852	20.036	4.730	0.475
672.500	416.800	80.006	19.993	103.852	20.036	4.754	0.459
673.000	417.057	80.005	19.993	103.853	20.032	5.070	0.489
673.500	417.298	80.004	19.994	103.853	20.037	4.697	0.498
674.000	417.536	80.006	19.992	103.854	20.034	4.925	0.488
674.500	417.818	80.006	19.994	103.854	20.034	4.875	0.500
675.000	418.097	80.005	19.993	103.854	20.033	4.981	0.541
675.500	418.291	80.005	19.994	103.854	20.036	4.747	0.517
676.000	418.538	80.006	19.994	103.854	20.035	4.834	0.457
676.500	418.780	80.005	19.994	103.854	20.034	4.899	0.465
677.000	419.055	80.005	19.994	103.854	20.037	4.682	0.503
677.500	419.270	80.005	19.994	103.854	20.037	4.641	0.504
678.000	419.529	80.004	19.994	103.854	20.035	4.791	0.481
678.500	419.778	80.004	19.992	103.854	20.036	4.736	0.491
679.000	420.045	80.004	19.995	103.854	20.034	4.908	0.512
679.500	420.291	80.005	19.992	103.854	20.035	4.845	0.514
680.000	420.512	80.004	19.994	103.855	20.036	4.732	0.490
680.500	420.767	80.004	19.995	103.855	20.036	4.719	0.472
681.000	421.045	80.004	19.995	103.855	20.039	4.500	0.504
681.500	421.276	80.004	19.993	103.855	20.039	4.504	0.521
682.000	421.545	80.002	19.994	103.855	20.038	4.556	0.505
682.500	421.780	80.004	19.994	103.855	20.040	4.439	0.502
683.000	422.050	80.004	19.994	103.855	20.038	4.600	0.504
683.500	422.268	80.004	19.993	103.855	20.036	4.732	0.497
684.000	422.511	80.004	19.992	103.855	20.038	4.608	0.475
684.500	422.769	80.004	19.993	103.855	20.034	4.884	0.481
685.001	423.023	80.004	19.995	103.855	20.040	4.437	0.506
685.500	423.251	80.004	19.996	103.855	20.039	4.498	0.497
686.000	423.494	80.005	19.993	103.855	20.036	4.745	0.477
686.500	423.762	80.003	19.994	103.855	20.037	4.660	0.491
687.000	423.978	80.005	19.993	103.854	20.039	4.521	0.497
687.500	424.241	80.005	19.996	103.854	20.036	4.749	0.481
688.000	424.489	80.005	19.994	103.854	20.037	4.691	0.495
688.500	424.713	80.004	19.994	103.855	20.038	4.563	0.491
689.000	425.019	80.005	19.992	103.855	20.038	4.613	0.501
689.500	425.250	80.004	19.994	103.856	20.039	4.482	0.534
690.000	425.480	80.004	19.994	103.857	20.036	4.736	0.499
690.500	425.763	80.003	19.993	103.856	20.038	4.556	0.487
691.000	425.990	80.002	19.993	103.855	20.037	4.634	0.512
691.500	426.254	80.003	19.995	103.855	20.041	4.385	0.501
692.000	426.480	80.003	19.994	103.855	20.036	4.775	0.491
692.500	426.743	80.003	19.995	103.855	20.041	4.348	0.489
693.000	427.003	80.005	19.992	103.854	20.040	4.404	0.506
693.500	427.251	80.005	19.994	103.855	20.043	4.163	0.515
