Repository: ulfsri/fsri_materials_database

# Materials and Products Database

## 01_Data

Raw data generated from each apparatus are included here in plain-text format. The data is organized first by material, next by the short name of test apparatus used, and where applicable additional filtering by test settings.

### material.json

Each material directory contains a json file of the same name as the material. This file links the data stored in the repository as well as data and graphs produced by the accompanying scripts (__02_Scripts__) to the respective landing page for the material on the front-end website.

File: 01_Data/Black_PMMA/Cone/Black_PMMA_HRRPUA_50.csv (part 1 of 2)
Names,Black_PMMA_R1,Black_PMMA_R2,Black_PMMA_R3,Black_PMMA_R4,Mean,Std. Dev.
106,26.1,,,80.8,53.4,38.6
107,28.2,,,92.4,60.3,45.4
108,30.6,,,103.3,67.0,51.4
109,39.1,,,113.1,76.1,52.3
110,46.3,,33.9,119.1,66.4,46.0
111,52.6,19.1,44.1,124.6,60.1,45.3
112,59.0,21.7,54.0,135.7,67.6,48.3
113,70.6,33.6,61.6,148.0,78.5,49.0
114,78.0,43.6,68.8,153.3,85.9,47.2
115,88.9,54.0,75.4,165.0,95.8,48.3
116,95.6,60.9,80.0,174.8,102.9,50.0
117,103.1,80.7,93.2,182.6,114.9,46.1
118,119.6,96.7,103.6,199.4,129.8,47.4
119,132.4,111.2,115.4,205.6,141.2,44.0
120,140.7,132.5,122.6,214.1,152.5,41.8
121,155.9,132.2,140.0,227.0,163.7,43.3
122,173.8,148.9,152.8,233.2,177.2,38.9
123,192.1,165.8,162.2,253.9,193.5,42.4
124,203.9,175.6,170.3,262.3,203.0,42.2
125,220.0,187.8,184.3,265.9,214.5,37.8
126,234.7,201.1,201.9,285.2,230.7,39.6
127,254.0,215.7,218.3,290.3,244.6,35.1
128,268.9,231.7,233.5,301.3,258.8,33.1
129,283.3,251.2,245.1,307.9,271.9,29.3
130,293.9,253.8,267.9,325.3,285.2,31.5
131,312.9,273.9,279.1,336.4,300.6,29.5
132,334.3,281.0,282.1,346.4,311.0,34.3
133,344.1,299.4,293.7,353.3,322.6,30.4
134,355.1,315.7,320.5,365.3,339.1,24.7
135,365.4,319.7,328.2,384.2,349.4,30.5
136,381.2,340.0,345.6,376.3,360.8,20.9
137,401.5,362.5,354.3,395.4,378.4,23.5
138,393.5,356.2,368.0,400.6,379.6,20.9
139,413.8,390.2,385.2,397.2,396.6,12.5
140,436.8,397.5,372.4,424.5,407.8,28.7
141,445.9,416.4,388.1,423.5,418.5,23.8
142,451.3,434.8,404.5,430.8,430.3,19.4
143,462.8,434.0,418.5,440.2,438.9,18.4
144,473.2,451.2,428.2,440.4,448.3,19.1
145,491.6,458.1,419.4,440.3,452.4,30.6
146,489.9,471.7,432.4,467.1,465.3,24.0
147,495.2,483.7,430.1,467.5,469.1,28.4
148,513.5,503.8,442.2,459.6,479.8,34.3
149,529.3,510.4,453.4,481.3,493.6,33.3
150,530.7,506.0,471.0,487.0,498.7,25.7
151,534.7,522.3,465.3,486.4,502.2,32.0
152,541.7,526.4,476.0,500.4,511.1,29.0
153,570.2,532.0,481.7,502.3,521.5,38.5
154,557.1,539.7,493.2,505.9,524.0,29.5
155,567.6,552.2,507.8,509.3,534.2,30.3
156,564.6,555.2,506.6,522.4,537.2,27.3
157,576.9,567.5,509.9,521.1,543.8,33.3
158,598.9,563.0,516.0,522.7,550.1,38.5
159,617.6,584.7,545.1,525.8,568.3,41.0
160,598.5,571.6,529.9,533.3,558.3,32.8
161,616.2,588.3,551.8,547.4,575.9,32.5
162,625.9,587.2,549.3,547.6,577.5,37.1
163,617.4,575.4,548.0,553.5,573.6,31.5
164,601.9,615.5,541.9,535.9,573.8,40.8
165,620.1,601.0,552.3,545.2,579.6,36.6
166,620.3,628.1,563.0,573.1,596.1,32.8
167,611.1,591.8,580.1,562.6,586.4,20.4
168,635.6,609.3,587.7,562.3,598.7,31.2
169,657.9,624.4,579.7,569.6,607.9,41.0
170,661.3,620.6,597.0,570.3,612.3,38.6
171,626.8,617.1,597.6,573.8,603.8,23.4
172,649.7,628.6,607.1,559.5,611.2,38.6
173,650.3,628.1,591.9,572.7,610.7,35.0
174,655.0,635.0,601.2,602.4,623.4,26.3
175,648.8,655.6,614.0,583.1,625.4,33.5
176,641.1,649.2,611.6,592.6,623.6,26.2
177,637.9,653.9,611.0,576.6,619.8,33.8
178,658.2,651.3,621.2,589.2,630.0,31.6
179,658.5,652.6,635.5,593.9,635.1,29.2
180,660.8,652.7,613.8,605.0,633.1,27.8
181,671.0,672.6,625.3,571.8,635.2,47.6
182,655.6,658.6,637.3,602.1,638.4,25.9
183,669.5,679.1,612.7,610.5,643.0,36.4
184,676.4,645.7,635.5,605.1,640.7,29.4
185,665.6,679.9,626.8,606.9,644.8,33.8
186,662.9,666.4,629.3,635.9,648.6,18.8
187,667.1,710.3,636.6,619.9,658.5,39.7
188,702.0,661.0,652.4,595.8,652.8,43.7
189,670.5,682.6,640.0,595.8,647.2,38.7
190,709.7,695.6,638.5,596.1,660.0,52.5
191,685.4,702.3,658.1,624.6,667.6,34.0
192,708.7,662.9,650.4,620.5,660.6,36.6
193,699.8,713.5,654.3,596.5,666.0,52.8
194,717.3,677.0,667.4,624.7,671.6,38.0
195,702.3,702.0,670.2,613.6,672.0,41.7
196,700.5,710.1,659.9,634.5,676.3,35.3
197,700.0,691.4,675.9,625.4,673.2,33.4
198,691.1,693.8,657.8,628.7,667.9,30.8
199,705.3,705.3,661.9,630.5,675.7,36.5
200,717.0,703.9,679.8,617.7,679.6,44.0
201,701.3,723.1,663.2,652.7,685.1,32.9
202,704.3,715.3,682.9,643.9,686.6,31.5
203,726.6,720.4,691.1,643.0,695.3,38.1
204,739.9,724.2,663.6,670.6,699.6,38.1
205,746.1,700.3,683.6,643.6,693.4,42.4
206,698.5,719.7,684.6,641.4,686.1,33.1
207,709.4,708.9,664.7,633.0,679.0,37.2
208,700.9,707.1,679.7,668.2,689.0,18.1
209,736.6,724.9,687.5,636.2,696.3,45.2
210,716.0,730.7,692.3,649.5,697.1,35.5
211,720.6,707.7,674.6,637.3,685.1,37.3
212,728.1,721.6,687.0,665.7,700.6,29.4
213,729.3,706.4,706.6,669.1,702.8,25.0
214,742.0,687.1,691.8,656.8,694.4,35.3
215,722.4,734.0,712.9,653.6,705.7,35.8
216,755.0,732.0,702.8,641.6,707.9,49.1
217,721.3,719.1,693.8,655.1,697.3,30.8
218,703.4,718.9,681.5,665.5,692.3,23.5
219,747.9,741.9,698.6,663.0,712.8,39.8
220,705.1,725.7,681.0,658.2,692.5,29.2
221,712.4,729.9,692.8,656.1,697.8,31.7
222,729.0,726.7,689.9,669.3,703.7,29.1
223,712.4,738.5,687.2,672.2,702.6,29.1
224,760.0,731.6,679.1,664.0,708.7,44.8
225,724.5,739.7,700.5,660.8,706.4,34.4
226,747.9,743.0,705.1,641.1,709.3,49.3
227,734.0,728.6,709.3,662.7,708.6,32.4
228,731.4,721.1,693.2,656.8,700.6,33.4
229,735.8,757.1,705.5,665.6,716.0,39.7
230,764.1,727.3,697.9,652.4,710.5,47.2
231,746.5,729.4,684.3,674.7,708.7,34.6
232,738.4,733.4,695.2,658.2,706.3,37.4
233,750.8,740.4,689.0,659.9,710.0,43.0
234,757.2,739.1,687.6,686.6,717.6,36.0
235,746.0,728.0,700.9,686.4,715.3,26.7
236,758.2,756.4,676.7,677.3,717.1,46.4
237,738.2,737.5,690.8,672.4,709.7,33.4
238,748.7,734.8,706.1,677.8,716.9,31.5
239,737.2,743.2,691.6,649.0,705.3,44.0
240,763.1,735.6,695.7,683.3,719.4,36.7
241,769.4,759.1,688.8,671.8,722.3,49.2
242,746.6,730.6,699.6,701.8,719.6,22.8
243,733.3,742.7,689.2,708.2,718.3,24.3
244,756.3,765.0,689.3,707.9,729.6,36.8
245,750.9,757.8,694.1,699.7,725.6,33.4
246,750.9,742.0,697.5,716.2,726.7,24.4
247,763.5,758.8,692.2,717.8,733.1,34.1
248,773.6,742.5,723.9,675.2,728.8,41.2
249,726.9,746.9,736.6,698.5,727.2,20.8
250,754.7,707.3,697.6,730.0,722.4,25.5
251,762.0,742.7,698.7,694.0,724.3,33.3
252,762.0,753.7,735.3,690.6,735.4,31.9
253,769.6,749.1,697.3,717.9,733.5,32.1
254,768.5,742.4,707.4,668.9,721.8,43.3
255,740.1,744.6,717.1,685.0,721.7,27.3
256,751.8,771.4,713.2,701.9,734.6,32.5
257,739.7,728.1,722.4,727.4,729.4,7.3
258,742.2,754.8,710.1,675.4,720.6,35.5
259,777.3,743.8,712.9,704.8,734.7,33.0
260,747.4,762.7,704.8,742.8,739.4,24.6
261,764.4,763.7,713.6,690.1,732.9,37.2
262,762.0,760.5,710.5,711.3,736.1,29.1
263,763.7,737.0,735.7,709.8,736.6,22.0
264,759.8,765.0,739.7,711.2,743.9,24.4
265,766.8,774.9,720.7,702.2,741.2,35.3
266,752.6,775.9,721.5,694.3,736.1,35.7
267,747.7,745.8,722.7,706.5,730.7,19.7
268,788.0,760.4,723.8,708.1,745.1,36.0
269,743.3,713.4,716.1,691.0,715.9,21.4
270,774.1,754.5,736.9,719.0,746.1,23.6
271,755.0,739.3,713.2,703.9,727.9,23.5
272,749.4,760.5,726.4,706.2,735.6,24.2
273,765.3,756.0,740.8,716.6,744.7,21.3
274,758.8,753.2,730.7,708.6,737.8,23.0
275,761.4,739.1,717.5,707.6,731.4,23.9
276,791.9,738.4,699.0,721.6,737.7,39.6
277,762.7,760.8,725.8,681.2,732.6,38.2
278,751.9,749.0,705.6,689.3,723.9,31.3
279,744.8,760.4,732.0,694.9,733.0,27.9
280,761.8,767.7,750.4,704.3,746.1,28.8
281,760.0,754.7,728.5,710.6,738.5,23.1
282,752.1,735.4,754.8,722.9,741.3,15.0
283,770.3,772.9,721.4,694.2,739.7,38.5
284,785.3,780.0,718.4,730.8,753.6,34.0
285,751.7,749.1,739.4,709.9,737.5,19.2
286,756.5,777.0,762.5,729.7,756.4,19.8
287,796.5,745.0,735.1,701.2,744.5,39.4
288,800.5,758.8,728.9,710.7,749.7,39.2
289,770.2,788.0,762.3,701.7,755.6,37.5
290,750.7,772.9,724.0,733.5,745.3,21.5
291,781.3,783.1,733.5,725.3,755.8,30.7
292,737.0,768.6,726.1,717.3,737.3,22.4
293,794.2,760.0,740.4,711.0,751.4,34.9
294,782.9,743.9,738.1,691.8,739.1,37.3
295,768.8,745.0,736.2,743.9,748.5,14.1
296,769.4,741.5,739.5,707.6,739.5,25.3
297,747.6,774.2,726.1,716.7,741.1,25.6
298,764.7,777.0,732.3,719.3,748.3,27.0
299,748.7,764.3,721.9,714.8,737.4,23.1
300,762.6,759.4,744.8,690.5,739.3,33.5
301,783.3,758.8,756.8,699.9,749.7,35.3
302,750.3,774.3,728.7,677.2,732.6,41.4
303,757.7,772.9,727.7,732.5,747.7,21.3
304,762.5,736.4,766.5,724.5,747.5,20.3
305,748.4,769.6,735.8,717.9,742.9,21.7
306,756.9,769.2,754.6,737.1,754.4,13.2
307,759.2,770.4,728.4,689.9,737.0,36.0
308,767.8,756.1,744.9,733.5,750.6,14.7
309,746.2,761.0,766.6,711.9,746.4,24.6
310,774.7,771.0,726.0,705.6,744.3,34.0
311,766.0,743.3,740.7,695.8,736.4,29.4
312,756.6,772.5,748.0,722.2,749.8,21.0
313,750.8,765.0,754.1,715.3,746.3,21.6
314,765.9,775.4,738.2,738.0,754.3,19.2
315,744.0,770.3,742.9,733.5,747.7,15.8
316,789.1,762.7,733.9,712.9,749.7,33.3
317,768.1,780.3,742.7,711.5,750.6,30.4
318,789.5,781.6,761.1,679.6,752.9,50.3
319,774.9,803.1,758.1,745.5,770.4,24.9
320,792.6,801.2,733.4,712.0,759.8,43.9
321,756.5,744.2,732.6,707.0,735.1,21.1
322,763.6,776.8,740.9,716.3,749.4,26.6
323,779.3,779.6,722.6,716.0,749.4,34.8
324,765.7,767.1,733.7,697.7,741.1,32.8
325,780.2,785.2,745.9,720.3,757.9,30.6
326,795.2,727.7,720.0,694.3,734.3,43.1
327,756.8,775.6,753.1,713.7,749.8,26.0
328,758.9,762.1,744.6,731.8,749.4,14.0
329,762.1,755.2,713.0,722.6,738.2,24.1
330,792.4,745.0,754.4,734.0,756.5,25.4
331,800.1,764.5,732.6,720.2,754.4,35.8
332,781.8,756.5,752.4,735.2,756.5,19.2
333,771.5,763.1,735.9,714.7,746.3,26.0
334,766.2,760.5,766.7,716.8,752.5,24.0
335,808.1,758.7,732.6,759.5,764.7,31.5
336,764.6,767.0,746.9,699.7,744.5,31.2
337,745.1,769.7,745.9,739.5,750.1,13.4
338,796.3,755.6,716.9,743.8,753.2,33.0
339,763.2,813.9,718.8,737.7,758.4,41.2
340,797.3,749.3,738.1,733.6,754.6,29.3
341,784.4,764.9,763.2,742.6,763.8,17.1
342,778.3,765.8,721.1,714.4,744.9,31.9
343,783.2,760.7,739.4,705.2,747.1,33.2
344,771.8,766.6,730.8,717.0,746.5,26.8
345,770.8,772.8,749.4,724.7,754.4,22.5
346,784.0,772.4,732.5,732.4,755.3,26.9
347,769.0,774.8,717.6,727.6,747.2,28.8
348,802.5,767.8,741.1,742.1,763.4,28.9
349,795.8,759.9,737.4,710.5,750.9,36.1
350,773.3,785.9,730.9,731.1,755.3,28.5
351,808.5,786.8,755.3,724.8,768.9,36.6
352,795.7,785.0,741.2,751.8,768.4,26.1
353,763.5,783.5,746.4,750.8,761.0,16.6
354,766.3,808.7,724.4,745.5,761.2,36.0
355,773.2,795.5,757.6,722.8,762.3,30.6
356,802.0,765.2,749.2,708.6,756.2,38.7
357,798.9,754.6,761.2,712.2,756.7,35.5
358,761.4,815.0,745.8,743.3,766.4,33.4
359,795.3,772.9,759.2,689.1,754.1,45.8
360,765.7,772.8,705.0,740.1,745.9,30.6
361,777.4,765.9,743.1,718.6,751.3,26.0
362,804.4,782.9,741.8,709.5,759.6,42.3
363,799.1,795.0,763.3,739.1,774.1,28.3
364,810.3,805.9,732.1,726.5,768.7,45.6
365,765.9,795.0,778.2,750.9,772.5,18.7
366,765.0,785.7,769.1,719.5,759.8,28.3
367,793.5,781.9,774.5,722.9,768.2,31.2
368,792.0,775.2,763.6,746.1,769.2,19.3
369,771.4,797.6,746.1,739.5,763.7,26.5
370,786.8,775.3,785.4,729.1,769.1,27.2
371,829.4,794.4,760.9,707.1,772.9,52.0
372,792.0,775.9,757.8,734.9,765.1,24.5
373,797.2,825.7,751.6,728.7,775.8,43.8
374,768.2,795.5,740.3,732.4,759.1,28.7
375,760.8,767.2,736.2,735.6,750.0,16.4
376,811.6,811.9,764.1,749.9,784.4,32.1
377,791.0,762.1,742.5,743.5,759.8,22.7
378,798.4,768.1,772.9,724.8,766.0,30.6
379,791.3,777.7,764.4,751.9,771.3,17.0
380,789.1,752.0,758.9,722.1,755.6,27.5
381,775.3,778.0,751.7,705.6,752.7,33.5
382,814.4,796.2,741.2,737.1,772.2,38.9
383,795.9,774.3,773.8,743.3,771.8,21.6
384,797.1,828.3,736.0,723.3,771.2,49.9
385,774.5,779.9,758.2,757.5,767.5,11.4
386,804.1,794.8,731.5,741.6,768.0,36.8
387,816.9,785.1,757.7,758.6,779.6,28.0
388,783.1,776.9,769.5,740.4,767.5,18.9
389,781.9,780.7,733.0,727.1,755.7,29.7
390,811.9,815.5,726.9,737.4,772.9,47.3
391,774.5,771.4,781.5,729.9,764.3,23.4
392,790.6,790.5,747.9,722.8,762.9,33.5
393,783.0,804.6,786.1,713.6,771.8,40.0
394,793.7,782.8,794.8,733.7,776.3,28.9
395,776.2,789.8,734.0,734.5,758.6,28.7
396,817.0,773.4,770.4,748.2,777.3,28.8
397,795.5,796.6,772.4,750.1,778.7,22.1
398,784.5,763.6,778.2,750.5,769.2,15.2
399,798.2,784.0,740.5,731.2,763.5,32.6
400,801.3,796.3,774.6,735.2,776.9,30.1
401,798.4,783.2,761.2,746.2,772.3,23.1
402,769.8,800.3,746.0,762.7,769.7,22.7
403,775.1,779.3,755.1,731.1,760.1,22.1
404,782.6,789.7,750.7,761.8,771.2,18.1
405,788.7,794.5,776.3,713.8,768.3,37.1
406,783.8,790.1,796.8,777.5,787.0,8.3
407,796.1,799.7,744.6,733.7,768.5,34.3
408,781.9,800.4,769.7,764.4,779.1,15.9
409,780.6,792.9,754.3,749.4,769.3,20.9
410,798.3,791.3,756.1,777.9,780.9,18.5
411,804.4,819.2,753.7,769.2,786.6,30.3
412,788.4,798.9,765.1,772.9,781.3,15.2
413,804.9,792.3,722.6,750.5,767.6,37.9
414,805.1,807.1,746.0,768.0,781.5,29.8
415,790.1,771.8,727.2,749.3,759.6,27.3
416,790.9,792.0,791.7,765.3,785.0,13.1
417,823.3,803.4,764.5,771.0,790.5,27.7
418,779.8,806.1,772.4,747.7,776.5,24.0
419,779.6,787.0,753.0,775.2,773.7,14.6
420,818.4,816.8,764.1,761.4,790.2,31.7
421,821.9,799.8,764.6,762.4,787.2,28.8
422,815.2,764.4,759.8,778.4,779.5,25.1
423,814.3,827.4,774.2,755.4,792.8,33.7
424,815.5,811.6,799.8,735.7,790.7,37.2
425,796.7,828.6,782.8,761.5,792.4,28.2
426,791.6,786.2,745.8,764.5,772.0,21.0
427,798.9,812.0,773.7,743.1,781.9,30.4
428,791.2,826.5,780.0,767.4,791.3,25.4
429,812.3,764.9,778.6,760.8,779.2,23.4
430,798.0,803.0,767.7,740.1,777.2,29.2
431,798.1,796.6,751.1,786.0,782.9,21.9
432,806.5,799.9,744.8,791.9,785.8,28.0
433,811.7,813.9,754.2,759.2,784.7,32.5
434,834.2,795.0,765.7,771.9,791.7,31.0
435,812.1,854.4,772.5,737.1,794.0,50.6
436,795.8,787.0,736.5,765.6,771.2,26.4
437,774.9,830.7,804.1,728.3,784.5,43.9
438,843.2,825.3,733.2,742.8,786.1,56.2
439,795.1,789.9,767.6,796.3,787.2,13.4
440,799.7,791.9,781.1,765.8,784.6,14.7
441,804.9,795.2,781.3,769.6,787.7,15.5
442,804.7,805.7,758.2,758.6,781.8,27.0
443,783.1,773.9,767.1,763.3,771.8,8.7
444,827.1,803.2,800.5,764.2,798.8,26.0
445,774.4,779.1,767.1,782.0,775.6,6.5
446,835.0,812.0,753.3,765.1,791.4,38.6
447,819.2,807.6,802.0,769.4,799.6,21.3
448,826.4,798.5,786.5,788.3,799.9,18.4
449,794.1,833.0,765.4,746.3,784.7,37.7
450,805.9,818.4,783.7,797.1,801.3,14.6
451,817.2,796.0,771.0,735.4,779.9,35.2
452,806.7,820.7,778.5,763.0,792.2,26.2
453,796.3,793.0,777.7,756.5,780.9,18.2
454,784.1,800.7,786.7,782.4,788.4,8.3
455,797.5,803.6,760.7,770.7,783.2,20.7
456,814.0,803.1,792.7,764.2,793.5,21.4
457,816.0,792.5,790.8,775.9,793.8,16.6
458,809.9,829.8,760.8,753.0,788.4,37.4
459,814.8,784.6,788.0,754.8,785.6,24.6
460,829.5,779.5,766.6,740.1,778.9,37.5
461,807.6,785.2,776.9,773.2,785.7,15.4
462,795.4,812.3,793.4,756.4,789.4,23.5
463,819.3,831.0,774.7,756.4,795.4,35.6
464,827.1,821.0,777.4,760.0,796.4,32.8
465,801.2,794.3,785.5,787.6,792.2,7.1
466,794.2,809.6,775.1,739.2,779.6,30.4
467,819.9,792.6,782.8,802.9,799.5,15.9
468,835.6,809.7,759.2,782.8,796.8,33.1
469,808.1,815.5,764.6,768.8,789.3,26.3
470,793.7,810.6,814.0,748.2,791.6,30.3
471,847.9,836.2,767.9,768.5,805.1,42.9
472,795.6,786.7,812.2,804.8,799.8,11.1
473,788.7,782.1,755.2,766.2,773.1,15.2
474,824.9,801.0,789.7,782.2,799.5,18.6
475,812.8,793.0,787.8,749.3,785.7,26.5
476,828.8,812.9,810.6,805.6,814.5,10.0
477,799.5,807.9,785.7,810.5,800.9,11.2
478,835.7,809.3,767.3,781.8,798.5,30.3
479,832.2,803.1,805.0,772.9,803.3,24.2
480,828.1,805.0,791.6,789.7,803.6,17.7
481,813.3,812.8,817.8,747.6,797.9,33.6
482,837.5,788.4,773.1,794.0,798.3,27.6
483,801.3,808.4,784.3,737.4,782.8,31.9
484,817.0,801.6,807.5,800.0,806.5,7.7
485,821.0,838.5,784.1,781.8,806.4,28.0
486,816.1,853.3,805.9,758.2,808.4,39.2
487,809.0,797.4,776.8,756.2,784.8,23.3
488,832.5,839.3,794.3,786.4,813.1,26.6
489,824.5,825.4,832.9,781.6,816.1,23.3
490,851.2,838.3,821.5,779.5,822.6,31.2
491,803.5,802.0,785.8,775.2,791.6,13.6
492,793.0,844.8,779.4,784.8,800.5,30.0
493,811.1,781.3,760.5,801.7,788.7,22.5
494,846.9,810.2,801.8,769.4,807.0,31.8
495,829.0,815.1,790.0,753.0,796.8,33.4
496,829.2,825.9,815.6,760.6,807.8,32.0
497,825.2,816.2,808.6,777.6,806.9,20.7
498,809.4,836.4,788.5,780.4,803.7,25.0
499,838.8,815.3,808.7,790.8,813.4,19.8
500,814.2,798.3,779.6,782.7,793.7,15.9
501,796.0,842.9,785.0,785.9,802.4,27.4
502,829.9,794.0,794.7,789.3,802.0,18.8
503,798.2,817.2,775.5,764.3,788.8,23.6
504,807.9,806.3,804.8,778.9,799.5,13.8
505,821.4,800.3,759.9,781.3,790.7,26.3
506,823.2,838.5,793.3,812.2,816.8,19.0
507,822.6,843.1,812.3,764.3,810.6,33.4
508,836.3,843.0,794.7,751.4,806.3,42.4
509,822.7,856.7,807.2,815.3,825.5,21.8
510,795.1,810.6,789.1,785.5,795.1,11.1
511,851.6,850.3,798.3,767.3,816.9,41.3
512,827.9,854.7,793.7,824.8,825.3,25.0
513,858.1,834.8,821.1,773.2,821.8,35.8
514,793.4,788.2,806.4,761.2,787.3,19.0
515,801.0,832.3,830.9,790.1,813.6,21.3
516,825.1,806.5,798.6,816.8,811.8,11.6
517,813.4,791.3,810.3,776.7,797.9,17.2
518,811.8,836.8,799.6,766.3,803.7,29.3
519,817.8,838.1,807.6,791.7,813.8,19.4
520,835.5,830.2,809.1,769.1,811.0,30.1
521,823.4,842.3,803.1,795.8,816.1,21.0
522,796.7,833.2,836.3,771.1,809.3,31.2
523,824.6,831.6,807.0,824.4,821.9,10.5
524,817.6,836.2,789.4,796.8,810.0,21.2
525,801.2,844.0,814.2,776.4,809.0,28.2
526,857.3,841.1,840.5,785.1,831.0,31.6
527,844.0,822.4,787.1,810.9,816.1,23.7
528,811.0,843.0,811.0,800.9,816.5,18.3
529,814.8,834.5,815.2,785.6,812.5,20.2
530,853.3,850.7,817.3,765.9,821.8,40.7
531,843.5,819.9,795.1,759.9,804.6,35.8
532,802.3,823.0,827.5,810.6,815.9,11.5
533,843.7,826.8,797.8,751.7,805.0,40.3
534,845.7,857.0,785.2,787.6,818.9,37.8
535,816.8,847.5,827.0,818.6,827.4,14.1
536,854.0,844.7,838.2,789.0,831.5,29.0
537,839.1,844.3,817.9,794.9,824.1,22.5
538,826.3,802.1,792.7,791.0,803.0,16.3
539,821.1,813.8,812.9,791.8,809.9,12.6
540,849.7,844.7,811.2,809.2,828.7,21.5
541,848.6,842.3,789.8,774.8,813.9,37.1
542,845.9,827.4,790.6,814.6,819.7,23.2
543,867.8,824.1,818.9,765.9,819.2,41.7
544,838.0,846.6,825.6,841.2,837.9,8.9
545,876.8,848.4,802.9,784.7,828.2,42.0
546,845.6,832.8,818.8,823.3,830.1,11.9
547,840.3,828.4,789.5,746.7,801.2,42.3
548,828.7,858.9,808.1,799.7,823.8,26.4
549,879.1,851.0,809.3,795.5,833.7,38.3
550,862.9,836.9,804.3,810.4,828.6,26.9
551,829.6,867.6,777.2,798.8,818.3,39.3
552,824.8,845.4,837.2,773.0,820.1,32.5
553,818.6,857.5,839.9,823.6,834.9,17.6
554,811.7,832.4,809.7,771.9,806.4,25.2
555,859.3,856.4,823.1,787.0,831.4,33.9
556,808.7,858.1,791.6,782.3,810.2,33.7
557,841.5,842.5,813.0,799.0,824.0,21.5
558,866.2,832.6,811.5,789.9,825.0,32.5
559,831.9,836.5,839.3,821.4,832.3,7.8
560,825.3,829.9,819.5,791.6,816.6,17.2
561,843.7,828.1,816.8,797.1,821.4,19.6
562,847.2,804.6,783.6,795.6,807.8,27.7
563,831.6,827.7,825.5,794.2,819.7,17.2
564,862.1,802.2,815.8,798.0,819.5,29.4
565,847.8,846.7,822.5,761.4,819.6,40.5
566,838.6,860.3,835.6,855.8,847.6,12.3
567,830.9,852.5,829.6,835.5,837.1,10.6
568,843.1,856.3,814.3,766.2,820.0,39.9
569,828.3,845.0,811.1,792.6,819.2,22.5
570,838.4,856.5,825.6,808.6,832.3,20.2
571,856.1,825.9,829.4,803.4,828.7,21.6
572,846.2,848.0,820.6,787.6,825.6,28.3
573,829.6,830.1,819.8,778.7,814.6,24.4
574,892.8,816.9,784.2,799.8,823.4,48.1
575,817.0,842.3,819.6,825.8,826.2,11.4
576,883.1,833.6,796.3,824.7,834.4,36.2
577,822.3,838.3,826.9,799.5,821.8,16.3
578,822.3,836.4,816.6,814.8,822.5,9.8
579,847.9,851.5,822.4,801.2,830.8,23.6
580,821.6,826.6,803.6,809.9,815.4,10.5
581,822.8,842.2,808.2,786.1,814.8,23.7
582,822.1,837.3,813.2,812.8,821.4,11.5
583,817.0,837.5,771.3,822.6,812.1,28.5
584,845.4,825.0,838.5,787.3,824.1,25.9
585,830.1,854.8,800.6,836.6,830.5,22.5
586,846.5,831.7,816.4,822.2,829.2,13.2
587,818.5,823.5,835.7,825.0,825.7,7.2
588,835.3,863.0,806.9,834.3,834.9,22.9
589,815.9,870.4,861.1,811.5,839.7,30.4
590,837.1,813.3,793.0,799.3,810.7,19.6
591,842.9,881.5,813.0,859.4,849.2,28.9
592,833.2,828.0,822.8,832.9,829.2,4.9
593,875.8,836.1,796.5,802.4,827.7,36.5
594,825.5,853.1,813.4,862.5,838.6,23.0
595,865.6,859.9,841.6,804.8,843.0,27.4
596,842.1,857.1,792.9,807.2,824.8,29.8
597,848.6,854.2,789.3,811.3,825.9,30.9
598,862.4,836.8,799.3,835.0,833.4,26.0
599,850.8,835.5,807.4,830.1,830.9,18.0
600,855.6,842.8,799.6,822.2,830.1,24.5
601,856.4,838.0,805.7,843.8,836.0,21.6
602,861.8,857.8,831.9,849.7,850.3,13.3
603,809.6,881.6,816.0,851.6,839.7,33.5
604,823.4,875.6,808.3,833.9,835.3,28.8
605,835.4,830.9,776.6,849.1,823.0,31.9
606,841.5,871.2,808.5,814.0,833.8,28.8
607,827.2,824.2,839.2,828.4,829.7,6.6
608,823.6,829.0,798.1,829.5,820.0,14.9
609,853.7,849.0,807.2,834.2,836.0,21.0
610,877.7,853.9,793.5,814.0,834.8,38.1
611,874.2,867.9,817.9,871.7,857.9,26.8
612,865.4,872.9,805.5,857.0,850.2,30.5
613,833.8,833.4,821.7,824.2,828.3,6.2
614,843.6,845.4,833.9,829.6,838.1,7.6
615,851.6,826.1,820.0,834.3,833.0,13.7
616,843.4,847.7,809.3,835.3,833.9,17.2
617,817.7,853.7,820.4,835.7,831.9,16.5
618,845.0,848.7,830.7,830.5,838.7,9.5
619,859.1,843.6,831.2,896.4,857.6,28.3
620,816.2,879.7,790.8,836.6,830.9,37.6
621,891.4,859.8,792.9,830.4,843.6,42.0
622,869.1,873.4,800.9,842.2,846.4,33.3
623,834.3,879.7,776.7,869.7,840.1,46.5
624,856.9,855.2,846.0,852.7,852.7,4.8
625,860.6,854.4,842.1,835.4,848.1,11.4
626,874.9,880.3,844.3,844.9,861.1,19.2
627,866.0,900.7,802.1,807.0,844.0,47.7
628,883.1,826.8,761.6,825.6,824.3,49.7
629,853.6,823.7,812.7,838.4,832.1,17.8
630,855.9,842.6,798.6,817.5,828.6,25.6
631,873.4,865.0,826.2,859.6,856.1,20.7
632,864.7,872.4,807.0,831.5,843.9,30.3
633,862.5,849.3,791.3,858.4,840.4,33.2
634,896.3,872.2,820.0,826.1,853.6,36.8
635,881.5,839.4,819.6,823.7,841.1,28.3
636,877.2,870.8,835.8,834.8,854.6,22.5
637,898.6,860.1,811.2,819.1,847.3,40.4
638,893.1,858.9,805.1,814.1,842.8,41.0
639,854.7,861.8,850.1,873.0,859.9,10.0
640,837.8,866.6,851.3,853.3,852.3,11.8
641,879.3,886.3,867.0,860.7,873.3,11.6
642,902.4,867.8,792.3,871.5,858.5,46.8
643,860.3,862.2,854.8,840.6,854.5,9.8
644,812.8,859.6,819.9,835.8,832.0,20.7
645,902.6,879.0,825.5,815.2,855.6,42.0
646,856.9,880.7,831.2,868.9,859.4,21.2
647,840.4,874.1,810.7,816.8,835.5,28.7
648,863.2,830.7,817.2,862.4,843.4,23.1
649,852.3,842.5,836.8,834.1,841.4,8.1
650,857.4,911.2,850.5,847.6,866.7,29.9
651,822.4,868.7,815.0,858.8,841.2,26.5
652,858.6,824.4,823.9,854.9,840.5,18.9
653,886.5,835.7,841.8,810.8,843.7,31.5
654,831.7,851.3,815.7,850.4,837.3,17.0
655,855.5,844.3,850.2,828.7,844.7,11.6
656,903.1,830.1,858.4,846.6,859.5,31.3
657,852.2,830.7,808.2,835.1,831.5,18.1
658,814.8,840.9,794.8,859.6,827.6,28.5
659,925.6,871.6,846.6,841.6,871.4,38.5
660,822.3,880.6,838.9,809.3,837.8,31.0
661,888.6,874.2,830.3,848.3,860.4,26.1
662,834.1,900.9,868.5,834.4,859.5,32.0
663,850.9,867.3,802.4,855.5,844.0,28.6
664,920.1,853.3,859.4,824.6,864.4,40.2
665,845.1,865.9,860.5,874.6,861.5,12.4
666,885.9,886.1,817.8,804.3,848.5,43.7
667,868.7,868.0,830.0,835.6,850.5,20.7
668,886.2,884.1,830.4,838.2,859.7,29.6
669,871.8,890.3,840.8,842.1,861.2,24.1
670,861.6,860.3,819.4,839.3,845.2,20.0
671,867.8,830.4,831.4,840.6,842.5,17.4
672,849.4,877.5,852.3,869.4,862.2,13.5
673,875.5,870.0,815.5,834.4,848.9,28.7
674,873.6,886.0,858.6,828.9,861.8,24.6
675,877.2,869.9,862.5,829.1,859.7,21.2
676,873.4,861.4,812.1,854.8,850.5,26.7
677,904.9,864.4,858.3,850.5,869.5,24.3
678,876.7,878.1,869.1,859.0,870.7,8.8
679,871.5,882.5,842.8,879.8,869.2,18.2
680,874.2,889.5,873.9,890.4,882.0,9.2
681,857.6,881.1,847.9,852.4,859.8,14.8
682,893.3,917.1,850.6,829.6,872.6,39.7
683,883.4,876.2,818.1,852.3,857.5,29.4
684,881.9,862.7,841.5,894.6,870.2,23.1
685,880.3,864.5,855.1,887.4,871.8,14.7
686,870.2,848.1,819.3,889.2,856.7,30.0
687,843.6,866.1,840.3,894.9,861.2,25.2
688,883.9,875.8,867.4,850.7,869.4,14.2
689,866.9,868.8,842.1,874.7,863.1,14.4
690,866.4,900.9,895.2,861.3,880.9,20.0
691,884.3,832.8,848.0,905.4,867.6,33.2
692,889.5,905.7,838.4,809.8,860.8,44.5
693,854.1,871.9,848.8,833.1,852.0,16.0
694,887.9,915.7,832.2,848.2,871.0,37.9
695,855.7,895.8,844.7,849.1,861.3,23.4
696,882.3,873.5,851.9,903.9,877.9,21.5
697,925.0,877.7,817.0,876.8,874.1,44.2
698,898.1,874.3,829.9,891.2,873.4,30.7
699,912.1,870.3,868.9,822.7,868.5,36.5
700,858.0,897.2,842.2,914.4,878.0,33.5
701,851.0,874.4,874.9,855.2,863.9,12.6
702,883.6,873.0,811.1,866.9,858.7,32.4
703,882.1,889.1,851.2,886.2,877.2,17.6
704,835.1,873.8,849.5,863.6,855.5,16.9
705,889.8,872.4,832.4,905.3,874.9,31.4
706,887.9,884.2,887.5,863.3,880.7,11.8
707,905.4,914.3,793.1,876.9,872.4,55.2
708,868.4,865.8,844.3,856.7,858.8,10.9
709,896.2,875.2,863.4,841.4,869.0,22.9
710,862.0,939.7,852.7,909.8,891.0,41.0
711,883.6,879.3,849.3,864.9,869.3,15.5
712,887.4,896.4,826.6,869.6,870.0,31.0
713,870.8,875.3,865.0,896.5,876.9,13.7
714,879.4,856.8,842.7,887.2,866.6,20.5
715,881.7,866.8,830.9,867.5,861.7,21.7
716,885.8,872.7,881.0,880.2,879.9,5.4
717,893.7,908.8,805.4,846.9,863.7,47.0
718,868.7,897.6,832.0,858.3,864.2,27.1
719,920.7,877.2,840.4,887.9,881.5,33.1
720,898.0,858.9,853.9,922.4,883.3,32.7
721,867.9,848.6,823.3,863.7,850.9,20.2
722,855.4,910.5,866.4,895.8,882.0,25.5
723,873.8,906.6,889.2,922.6,898.1,21.1
724,876.0,858.7,836.0,871.2,860.5,17.9
725,861.2,893.6,842.1,882.8,869.9,22.9
726,880.9,898.7,856.3,863.6,874.9,18.9
727,883.7,880.1,873.1,870.2,876.8,6.2
728,863.9,888.0,858.8,875.7,871.6,13.0
729,857.9,897.4,856.6,842.8,863.7,23.5
730,890.1,901.4,847.1,886.9,881.4,23.7
731,907.1,887.3,834.9,908.3,884.4,34.4
732,866.9,876.5,849.8,873.7,866.7,12.0
733,899.8,897.8,849.1,852.7,874.9,27.7
734,872.5,894.4,835.6,927.7,882.5,38.7
735,900.7,902.7,857.0,866.4,881.7,23.5
736,855.0,916.7,902.8,936.0,902.6,34.5
737,869.5,920.3,853.0,906.5,887.3,31.4
738,884.5,892.5,912.2,907.4,899.1,12.9
739,884.2,905.2,835.1,886.1,877.6,29.9
740,881.9,881.7,852.4,887.0,875.8,15.7
741,882.8,897.1,836.6,901.2,879.4,29.6
742,880.2,871.3,872.2,879.2,875.8,4.6
743,896.9,934.1,858.9,939.9,907.5,37.6
744,865.2,904.2,821.1,886.9,869.3,35.9
745,929.3,907.1,889.6,921.0,911.8,17.4
746,898.0,882.6,853.4,869.5,875.9,19.0
747,882.8,869.7,863.2,892.7,877.1,13.2
748,901.3,951.3,865.3,901.9,904.9,35.3
749,864.0,903.4,852.9,898.8,879.8,25.1
750,877.1,896.6,890.3,903.3,891.8,11.2
751,907.6,889.6,894.9,905.8,899.5,8.6
752,873.8,881.7,868.7,903.6,881.9,15.4
753,933.1,910.5,849.5,910.6,900.9,35.9
754,873.6,913.7,865.1,907.2,889.9,24.1
755,911.7,862.8,847.0,879.9,875.3,27.7
756,887.3,914.8,861.4,907.1,892.6,23.8
757,920.3,924.2,888.9,886.9,905.0,19.9
758,857.3,867.9,908.3,841.5,868.7,28.5
759,872.3,911.1,876.1,880.2,884.9,17.7
760,889.0,921.7,806.5,883.2,875.1,48.8
761,887.3,898.7,855.8,890.9,883.2,18.9
762,862.1,894.0,849.1,872.3,869.4,19.0
763,906.6,914.5,870.4,910.7,900.6,20.4
764,957.3,888.3,888.6,946.3,920.1,36.8
765,881.1,911.0,850.0,933.5,893.9,36.3
766,905.2,918.9,848.8,897.6,892.6,30.5
767,917.6,872.4,884.8,905.8,895.2,20.4
768,902.7,947.8,859.7,896.4,901.7,36.1
769,905.4,885.9,858.4,897.7,886.8,20.6
770,902.9,870.6,887.6,915.4,894.1,19.4
771,897.9,899.6,861.6,876.4,883.9,18.2
772,913.7,925.1,877.7,957.4,918.5,32.9
773,940.8,913.6,891.6,941.0,921.8,23.9
774,944.3,923.4,891.5,917.1,919.1,21.8
775,922.2,907.4,860.3,888.1,894.5,26.8
776,917.8,901.7,878.9,902.3,900.2,16.0
777,918.7,923.3,863.1,923.0,907.0,29.3
778,890.2,891.2,858.1,945.8,896.3,36.4
779,881.3,919.2,901.2,903.3,901.3,15.5
780,914.9,947.0,850.7,877.6,897.5,42.2
781,870.9,937.1,907.1,946.9,915.5,34.2
782,952.6,920.6,865.3,937.8,919.1,38.2
783,873.2,900.8,889.9,912.8,894.2,16.8
784,916.9,890.8,864.4,918.0,897.5,25.4
785,885.3,891.9,840.3,916.2,883.4,31.7
786,916.9,945.5,900.6,899.8,915.7,21.4
787,879.8,948.1,894.8,910.9,908.4,29.3
788,917.4,897.3,874.3,914.3,900.8,19.8
789,920.9,984.3,843.4,894.6,910.8,58.6
790,911.9,886.7,907.1,917.7,905.8,13.5
791,902.3,903.9,890.7,913.8,902.7,9.5
792,899.1,914.5,874.5,889.7,894.4,16.8
793,918.1,933.3,861.6,909.4,905.6,31.0
794,904.4,916.6,874.5,920.8,904.1,20.9
795,898.3,908.0,881.8,921.3,902.3,16.7
796,896.1,943.3,902.6,952.8,923.7,28.5
797,908.4,952.1,925.8,930.0,929.1,18.0
798,925.0,896.6,868.9,904.4,898.7,23.2
799,968.5,924.4,834.4,889.6,904.2,56.7
800,945.6,920.8,923.0,919.6,927.3,12.3
801,904.5,902.4,869.9,938.6,903.8,28.1
802,929.8,876.2,880.4,956.5,910.7,39.0
803,901.4,893.3,861.2,906.2,890.5,20.2
804,931.4,939.1,879.4,953.7,925.9,32.4
805,935.0,928.5,863.2,940.2,916.7,36.0
806,879.6,942.1,895.0,927.8,911.1,28.8
807,922.0,953.9,883.2,959.8,929.7,35.2
808,938.3,928.4,870.7,970.4,927.0,41.6
809,962.1,916.4,873.4,957.5,927.3,41.4
810,923.3,947.1,900.6,924.3,923.8,19.0
811,872.6,918.5,869.0,919.6,894.9,27.9
812,908.1,929.2,865.4,950.9,913.4,36.5
813,895.0,966.0,906.4,901.0,917.1,32.9
814,943.2,921.0,865.0,946.0,918.8,37.6
815,904.6,932.6,913.8,954.7,926.4,22.2
816,915.8,932.9,910.2,918.5,919.3,9.7
817,951.9,958.1,899.0,1000.0,952.3,41.4
818,939.8,900.7,914.3,934.8,922.4,18.2
819,946.0,941.1,855.5,940.7,920.8,43.6
820,947.0,935.3,931.9,891.5,926.4,24.1
821,869.0,961.2,894.0,893.6,904.4,39.6
822,925.6,948.0,885.9,963.5,930.8,33.7
823,952.6,911.4,902.3,996.8,940.8,43.3
824,934.2,941.4,889.3,915.9,920.2,23.2
825,940.5,891.2,868.0,981.3,920.3,50.7
826,894.5,920.7,883.0,899.6,899.4,15.8
827,915.6,942.1,886.3,944.4,922.1,27.2
828,918.4,943.8,886.5,919.1,916.9,23.5
829,917.4,901.6,869.2,980.9,917.3,46.9
830,964.7,901.1,913.1,926.9,926.4,27.6
831,893.3,952.2,918.1,969.4,933.2,34.1
832,919.5,924.6,899.7,959.4,925.8,24.8
833,927.0,939.5,869.7,950.9,921.8,36.1
834,889.1,940.5,882.6,977.3,922.4,44.8
835,925.9,947.2,882.0,900.1,913.8,28.6
836,929.4,933.5,888.3,944.6,923.9,24.6
837,936.4,919.3,847.6,949.5,913.2,45.4
838,897.7,904.8,870.0,946.9,904.9,31.8
839,923.6,916.4,855.2,944.7,910.0,38.4
840,887.1,948.5,876.5,935.2,911.8,35.4
841,920.4,945.8,913.1,941.9,930.3,16.0
842,940.3,915.6,900.7,954.3,927.7,24.1
843,939.4,910.4,904.7,902.9,914.4,17.0
844,938.6,935.1,874.7,921.8,917.5,29.5
845,940.6,942.4,891.0,982.5,939.1,37.5
846,968.6,917.5,880.2,970.3,934.2,43.5
847,923.7,972.5,888.2,964.7,937.3,39.1
848,926.4,930.1,866.1,919.3,910.5,29.9
849,923.2,923.1,904.0,926.2,919.1,10.2
850,941.7,933.4,903.0,955.1,933.3,22.1
851,897.8,925.6,854.1,951.6,907.3,41.7
852,963.0,928.4,883.8,976.1,937.8,41.2
853,919.0,922.2,867.9,899.6,902.2,24.9
854,979.1,971.7,890.5,935.7,944.3,40.5
855,944.0,944.6,931.3,968.9,947.2,15.7
856,949.6,942.4,872.5,932.7,924.3,35.3
857,978.6,919.5,852.9,949.3,925.1,53.9
858,897.4,940.6,886.1,884.8,902.2,26.2
859,915.8,918.6,917.4,979.4,932.8,31.1
860,926.3,1019.1,888.2,901.0,933.6,59.1
861,925.2,940.3,925.8,934.4,931.4,7.2
862,918.0,965.6,900.5,979.2,940.8,37.6
863,915.3,907.3,914.7,985.5,930.7,36.7
864,992.9,959.9,891.6,966.5,952.7,43.2
865,922.4,927.9,880.3,928.8,914.8,23.2
866,948.8,933.4,894.1,942.0,929.6,24.5
867,912.3,929.9,878.6,983.4,926.1,43.8
868,932.2,1000.5,944.2,983.8,965.2,32.3
869,911.3,959.8,889.7,975.6,934.1,40.3
870,939.6,937.9,920.7,909.4,926.9,14.4
871,942.5,932.2,913.0,975.6,940.8,26.2
872,934.5,967.3,915.4,939.0,939.0,21.4
873,955.4,935.2,879.8,974.2,936.1,40.8
874,948.1,991.6,923.0,928.7,947.9,31.1
875,944.6,957.0,911.7,950.4,940.9,20.2
876,976.0,949.0,924.3,927.1,944.1,24.0
877,969.7,979.2,923.7,980.1,963.2,26.7
878,925.2,924.2,899.1,996.4,936.2,41.9
879,974.3,977.6,908.1,938.4,949.6,32.9
880,958.3,920.8,905.2,1011.3,948.9,47.2
881,970.8,923.0,887.8,911.7,923.3,34.9
882,958.3,964.8,898.0,961.9,945.8,31.9
883,954.3,980.2,865.1,944.6,936.1,49.6
884,964.9,992.0,936.1,939.9,958.2,25.9
885,926.2,944.7,911.2,937.5,929.9,14.6
886,989.5,952.5,895.2,948.0,946.3,38.8
887,942.3,968.9,924.7,989.2,956.3,28.5
888,914.4,949.7,897.7,944.4,926.5,24.7
889,983.9,968.4,929.4,950.8,958.1,23.5
890,960.4,936.7,919.4,990.5,951.8,30.8
891,926.8,936.6,921.4,994.5,944.8,33.7
892,955.7,958.1,909.7,947.1,942.6,22.4
893,896.1,978.6,916.7,947.0,934.6,36.0
894,991.5,955.5,889.7,993.2,957.4,48.4
895,978.8,973.0,899.3,937.6,947.2,36.7
896,922.0,984.0,917.3,971.3,948.6,33.9
897,938.3,958.1,904.6,951.5,938.1,23.8
898,981.9,976.6,937.0,972.6,967.0,20.4
899,947.9,956.7,917.5,962.1,946.0,19.9
900,938.8,1017.6,916.8,953.7,956.7,43.4
901,964.4,937.3,866.1,984.6,938.1,51.8
902,979.3,930.6,880.3,959.1,937.3,42.9
903,960.6,966.8,961.7,949.3,959.6,7.4
904,955.4,946.9,921.7,981.3,951.3,24.6
905,1001.9,936.2,920.0,998.9,964.3,42.3
906,917.1,941.8,897.4,969.1,931.3,31.0
907,995.7,966.9,923.1,1003.6,972.3,36.4
908,995.3,970.6,904.2,969.1,959.8,39.0
909,891.7,929.1,942.4,991.8,938.8,41.3
910,981.3,994.9,936.8,975.5,972.2,24.9
911,958.0,948.6,896.2,987.1,947.5,37.9
912,956.4,979.8,960.7,986.6,970.9,14.6
913,958.2,907.7,902.2,1012.9,945.2,51.7
914,934.4,984.1,991.4,981.1,972.8,25.9
915,963.0,949.4,934.3,951.3,949.5,11.8
916,966.4,962.3,886.0,972.4,946.8,40.7
917,954.5,945.4,898.4,972.6,942.7,31.6
918,954.9,959.5,925.8,996.8,959.2,29.2
919,981.2,971.8,891.8,991.9,959.2,45.7
920,931.4,947.4,963.8,981.9,956.1,21.7
921,973.6,953.7,928.6,948.5,951.1,18.5
922,978.5,1023.6,924.7,931.9,964.7,46.0
923,969.9,900.5,906.9,1020.9,949.5,56.9
924,927.7,990.6,904.2,950.3,943.2,36.8
925,966.4,990.6,914.5,1002.2,968.4,38.9
926,964.9,910.4,885.2,976.7,934.3,43.7
927,988.5,919.6,936.0,1002.1,961.5,39.9
928,987.8,986.9,947.6,1001.7,981.0,23.3
929,955.9,940.7,957.7,980.4,958.7,16.4
930,970.9,979.5,942.8,968.5,965.4,15.8
931,924.7,920.8,959.2,967.1,942.9,23.6
932,988.5,989.4,978.9,1015.3,993.0,15.6
933,925.7,972.3,927.6,929.2,938.7,22.4
934,1027.9,954.7,938.9,1024.4,986.5,46.3
935,968.5,924.6,918.5,994.9,951.6,36.5
936,1007.6,937.6,916.1,980.8,960.5,41.3
937,996.4,973.0,904.0,943.7,954.3,39.9
938,996.9,968.7,952.3,987.1,976.2,19.8
939,961.9,976.9,934.4,971.2,961.1,18.8
940,952.8,940.5,932.4,996.9,955.7,28.8
941,945.7,942.6,973.4,987.7,962.4,21.9
942,973.8,981.7,962.2,987.6,976.3,11.0
943,995.7,925.3,922.5,952.1,948.9,33.9
944,968.5,961.9,947.3,997.1,968.7,20.9
945,951.8,987.1,947.4,993.5,970.0,23.7
946,1005.2,947.4,911.1,980.3,961.0,40.8
947,931.4,974.5,957.6,1035.8,974.8,44.4
948,947.9,1012.0,898.6,928.6,946.8,48.0
949,978.6,928.7,962.2,1030.5,975.0,42.4
950,966.6,970.9,970.3,1061.1,992.2,45.9
951,1022.4,909.8,943.0,975.1,962.6,47.9
952,969.2,986.2,918.4,983.9,964.4,31.6
953,916.9,934.2,884.3,974.3,927.4,37.5
954,966.3,940.1,973.6,1013.4,973.3,30.3
955,955.7,970.9,950.3,990.2,966.8,17.9
956,976.9,975.4,930.6,1005.6,972.1,31.0
957,960.2,919.9,934.4,1040.8,963.8,53.9
958,945.5,999.6,923.0,1042.3,977.6,53.8
959,994.1,1021.5,912.1,1016.5,986.0,50.7
960,975.5,980.6,963.2,1029.5,987.2,29.1
961,932.0,986.9,919.7,1005.5,961.0,41.6
962,974.6,949.0,936.6,1006.6,966.7,31.0
963,953.3,976.1,936.5,1008.1,968.5,31.0
964,969.7,1021.8,1017.6,1001.0,1002.5,23.6
965,957.2,921.3,881.4,1026.1,946.5,61.4
966,912.6,992.9,951.6,952.7,952.4,32.8
967,1001.5,959.6,918.9,987.2,966.8,36.4
968,964.5,959.6,965.7,1007.5,974.3,22.3
969,1029.5,962.5,877.9,1055.0,981.2,79.2
970,954.9,981.7,939.7,992.3,967.1,24.1
971,966.0,997.3,940.3,1015.9,979.9,33.5
972,959.7,939.1,943.8,994.7,959.3,25.2
973,954.7,996.5,936.2,977.1,966.1,26.3
974,988.4,966.3,919.0,1010.8,971.1,39.2
975,952.9,1016.1,963.1,966.7,974.7,28.2
976,964.6,962.4,908.9,981.2,954.3,31.4
977,971.9,949.9,889.3,991.8,950.7,44.4
978,994.0,949.2,963.4,960.7,966.8,19.1
979,941.7,977.5,933.6,1053.8,976.6,54.9
980,936.5,959.9,932.3,1061.1,972.4,60.3
981,965.4,972.9,896.8,1043.9,969.7,60.2
982,941.7,989.8,928.4,1021.1,970.3,42.9
983,973.4,969.8,989.9,1019.7,988.2,22.7
984,994.4,1003.3,973.2,983.6,988.6,13.1
985,966.0,947.6,964.4,998.6,969.2,21.3
986,979.5,997.3,996.3,977.3,987.6,10.7
987,958.0,1012.2,955.1,999.1,981.1,28.9
988,1003.5,1006.6,942.4,997.5,987.5,30.3
989,987.6,967.7,950.9,976.8,970.8,15.6
990,1012.9,983.7,963.6,1036.6,999.2,32.1
991,992.8,1005.2,954.2,1015.6,992.0,26.8
992,954.4,967.1,942.1,1027.1,972.7,37.7
993,1006.4,989.8,971.5,973.3,985.3,16.3
994,999.8,967.2,962.9,998.7,982.2,19.8
995,975.9,996.5,964.7,997.4,983.6,16.1
996,993.4,1031.1,934.5,994.7,988.4,39.9
997,969.8,1049.0,950.1,1015.3,996.0,44.6
998,980.1,990.0,969.1,1050.6,997.4,36.4
999,934.2,995.5,923.5,1033.0,971.5,51.8
1000,949.3,946.5,966.6,1018.4,970.2,33.4
1001,978.3,1002.1,987.6,1045.7,1003.4,29.9
1002,1002.6,1043.6,970.2,982.4,999.7,32.1
1003,930.2,964.6,944.2,1012.2,962.8,35.8
1004,1050.1,1016.0,984.6,1019.1,1017.5,26.8
1005,1015.9,1021.3,1004.7,984.2,1006.5,16.4
1006,1036.6,993.8,938.2,1010.2,994.7,41.6
1007,970.3,1004.9,963.8,1004.3,985.8,21.8
1008,999.0,975.3,937.5,1029.8,985.4,38.9
1009,982.5,1008.6,930.1,1045.4,991.6,48.5
1010,1010.8,969.7,960.5,998.8,984.9,23.7
1011,1008.7,994.2,954.9,990.9,987.2,22.8
1012,983.1,1024.3,944.2,1006.3,989.5,34.6
1013,956.9,1014.0,991.0,1040.9,1000.7,35.6
1014,966.2,980.0,944.7,967.7,964.6,14.7
1015,999.7,1024.8,911.7,1008.8,986.3,50.7
1016,941.3,960.9,945.2,989.2,959.2,21.8
1017,1019.1,1059.5,951.9,1041.2,1017.9,47.0
1018,1018.4,1028.2,969.8,995.6,1003.0,26.0
1019,969.4,1019.1,991.4,1004.9,996.2,21.1
1020,953.7,921.7,920.3,1000.3,949.0,37.5
1021,1006.5,1055.6,968.0,1009.8,1010.0,35.8
1022,1022.2,1000.3,959.8,1014.0,999.1,27.7
1023,991.6,1022.2,917.2,997.8,982.2,45.3
1024,948.6,997.1,923.5,1009.8,969.7,40.6
1025,1025.8,989.6,904.2,998.0,979.4,52.5
1026,993.4,1002.1,942.6,946.7,971.2,30.9
1027,989.4,1036.8,1010.9,1030.3,1016.8,21.3
1028,1036.2,972.7,967.6,978.2,988.7,31.9
1029,1014.9,1005.6,961.0,977.6,989.8,24.9
1030,975.7,1023.6,912.3,1014.4,981.5,50.6
1031,984.5,966.4,959.6,1071.1,995.4,51.5
1032,961.1,1030.1,908.3,1044.5,986.0,63.3
1033,1006.7,1049.4,970.8,1020.4,1011.8,32.6
1034,999.5,1047.2,935.4,1011.6,998.4,46.6
1035,1006.9,943.2,988.5,964.6,975.8,27.8
1036,1019.7,1039.3,962.8,1030.6,1013.1,34.5
1037,1043.2,1008.3,985.5,1038.9,1019.0,27.2
1038,1009.5,1009.2,963.6,1029.7,1003.0,27.9
1039,969.4,1036.1,931.7,1032.1,992.3,50.7
1040,1018.4,1003.3,961.0,974.8,989.4,26.2
1041,995.3,1027.0,961.7,1036.7,1005.2,34.0
1042,988.9,1029.1,986.9,1043.4,1012.1,28.5
1043,1018.4,1070.0,1001.9,997.0,1021.8,33.4
1044,1001.0,965.3,915.2,1041.4,980.7,53.6
1045,1005.2,1007.8,992.4,1041.1,1011.6,20.8
1046,977.9,1007.3,996.3,1025.5,1001.7,19.9
1047,1038.0,1016.3,970.8,1027.4,1013.1,29.6
1048,984.6,991.5,947.6,1000.3,981.0,23.2
1049,1023.4,984.7,986.6,1041.9,1009.2,28.2
1050,1008.5,969.9,980.6,973.9,983.2,17.4
1051,1065.3,1001.2,1005.3,1077.7,1037.4,39.8
1052,974.0,984.6,1022.9,1038.1,1004.9,30.5
1053,1020.7,1051.4,906.6,999.1,994.5,62.4
1054,1025.5,980.3,1027.2,1030.6,1015.9,23.8
1055,958.3,1025.7,922.0,1025.3,982.8,51.4
1056,1028.5,1016.9,994.6,1076.3,1029.1,34.5
1057,1028.3,971.6,925.8,1068.4,998.5,62.7
1058,972.0,1052.7,1009.1,1012.5,1011.5,33.0
1059,1005.4,1009.6,986.5,987.9,997.3,11.8
1060,953.0,1023.1,961.0,1118.8,1014.0,76.6
1061,1047.1,964.4,921.8,1066.7,1000.0,68.4
1062,960.0,1004.8,940.3,1056.8,990.5,51.8
1063,1018.3,998.7,974.0,1041.0,1008.0,28.5
1064,1009.2,992.9,982.7,1026.8,1002.9,19.3
1065,1044.0,1001.7,944.6,1043.4,1008.4,46.9
1066,997.7,999.7,1004.8,1081.4,1020.9,40.4
1067,1035.6,1025.7,965.0,1066.6,1023.3,42.6
1068,982.2,1011.3,934.0,1016.0,985.9,37.7
1069,1050.1,1008.6,956.4,1033.3,1012.1,40.9
1070,993.2,1024.8,991.3,1085.0,1023.6,43.8
1071,1071.8,997.9,986.8,1017.8,1018.6,37.7
1072,973.0,1026.7,946.0,1016.1,990.5,37.6
1073,1035.3,1064.9,964.8,1004.9,1017.5,42.8
1074,1014.8,1008.8,948.8,1008.6,995.3,31.1
1075,1036.9,1005.0,981.7,1056.4,1020.0,33.2
1076,944.5,987.1,984.4,1018.9,983.7,30.5
1077,985.8,1053.4,1007.2,1033.4,1019.9,29.6
1078,1042.9,1056.2,945.3,1063.4,1026.9,55.1
1079,1017.6,1027.3,955.1,992.0,998.0,32.2
1080,998.6,982.5,967.7,994.6,985.9,13.9
1081,959.7,1026.1,984.6,1044.3,1003.7,38.5
1082,1015.5,1020.3,990.8,1072.4,1024.7,34.3
1083,1029.3,1052.7,929.8,983.2,998.7,54.3
1084,1008.9,1026.3,933.1,1034.1,1000.6,46.2
1085,1015.7,1021.3,999.0,1082.8,1029.7,36.6
1086,1033.8,1080.1,986.4,1035.2,1033.9,38.3
1087,1007.9,1027.7,997.0,1060.4,1023.3,27.9
1088,1008.7,1031.6,1007.9,1008.3,1014.1,11.6
1089,970.4,1066.3,960.8,1042.3,1010.0,52.3
1090,1063.2,1003.0,919.5,1026.0,1002.9,60.9
1091,978.2,1028.7,1026.2,1023.7,1014.2,24.1
1092,1056.5,1076.1,997.9,1089.7,1055.0,40.4
1093,990.6,987.2,1006.7,1036.0,1005.1,22.3
1094,1009.2,1017.5,951.9,1066.6,1011.3,47.0
1095,1023.2,1005.1,982.9,1091.2,1025.6,46.7
1096,1026.3,1032.8,941.9,1029.5,1007.6,43.9
1097,975.6,1029.8,962.8,1042.9,1002.8,39.5
1098,1032.5,1016.2,963.1,1077.1,1022.2,47.1
1099,1043.3,1026.9,993.6,1011.8,1018.9,21.2
1100,1059.9,1043.2,954.5,1052.7,1027.6,49.2
1101,1021.6,1041.6,980.1,1002.4,1011.4,26.3
1102,1030.2,1044.3,952.2,1051.6,1019.6,45.8
1103,1049.4,1024.7,997.5,1058.7,1032.6,27.4
1104,1029.1,1038.4,1004.3,1034.2,1026.5,15.3
1105,989.0,1024.7,953.6,1039.6,1001.7,38.5
1106,1027.3,1043.1,1003.6,1022.0,1024.0,16.3
1107,1020.9,1046.9,1029.8,1052.8,1037.6,14.8
1108,1011.9,1010.2,996.3,999.6,1004.5,7.7
1109,992.4,1000.3,981.4,1088.6,1015.7,49.2
1110,1044.5,992.8,1074.8,1122.8,1058.7,54.5
1111,992.4,1069.9,970.2,1057.0,1022.4,48.6
1112,1062.0,1043.7,988.5,964.8,1014.8,45.6
1113,1037.2,1029.8,998.4,1008.3,1018.4,18.1
1114,971.5,998.4,1011.5,1042.3,1005.9,29.4
1115,1045.9,1068.9,1001.8,1057.8,1043.6,29.4
1116,1043.4,1050.4,1025.7,1016.9,1034.1,15.5
1117,974.2,1096.9,992.4,1018.0,1020.4,54.1
