Repository: ulfsri/fsri_materials_database

# Materials and Products Database

## 01_Data

Raw data generated from each apparatus are included here in plain-text format. The data is organized first by material, next by the short name of test apparatus used, and where applicable additional filtering by test settings.

### material.json

Each material directory contains a json file of the same name as the material. This file links the data stored in the repository as well as data and graphs produced by the accompanying scripts (__02_Scripts__) to the respective landing page for the material on the front-end website.

File: 01_Data/Black_PMMA/MCC/Black_PMMA_MCC_30K_min_220325_R3.txt (part 1 of 4)
Sample ID:	C:\MCC\MCC Cal\Test\Black_PMMA_MCC_30K_min_220325_R3.txt
Sample Weight (mg):	4.75
Heating Rate (C/s):	0.5
Combustor Temp (C):	900
N2 Flow Rate (cc/min):	80
O2 Flow Rate (cc/min):	20
Calibration File:	C:\MCC\MCC Cal\Coeff1 JN10440_30_210304.txt.txt
T Correction Coefficients:	0	1.024463	0
Time Shift (s):	14
*
Time (s)	Temperature (C)	N2 flow rate (cc/min)	O2 flow rate (cc/min)	Flow Rate (cc/min)	Oxygen (%)	HRR (W/g)	Heating rate (C/s)
0.000	106.675	80.004	19.994	103.695	19.957	-0.205	0.009
0.500	106.710	80.003	19.994	103.696	19.956	-0.146	0.010
1.000	106.651	80.002	19.994	103.696	19.954	-0.023	-0.003
1.500	106.698	80.003	19.994	103.696	19.955	-0.057	-0.018
2.000	106.697	80.006	19.994	103.696	19.955	-0.076	0.017
2.500	106.657	80.005	19.994	103.695	19.953	0.025	0.002
3.000	106.649	80.005	19.994	103.694	19.953	0.053	-0.045
3.500	106.644	80.005	19.995	103.693	19.953	0.053	-0.031
4.000	106.667	80.005	19.994	103.693	19.952	0.099	0.003
4.500	106.697	80.006	19.995	103.693	19.948	0.367	0.036
5.000	106.677	80.006	19.994	103.694	19.949	0.362	0.032
5.500	106.699	80.005	19.994	103.694	19.946	0.502	0.006
6.000	106.704	80.005	19.993	103.698	19.953	0.065	0.014
6.500	106.639	80.003	19.993	103.704	19.951	0.207	-0.017
7.000	106.663	80.004	19.994	103.704	19.949	0.352	-0.051
7.500	106.691	80.005	19.993	103.704	19.945	0.573	0.006
8.000	106.688	80.006	19.993	103.705	19.949	0.305	0.039
8.500	106.677	80.005	19.994	103.705	19.949	0.333	0.005
9.000	106.693	80.005	19.993	103.701	19.948	0.409	-0.005
9.500	106.675	80.006	19.993	103.706	19.946	0.520	0.001
10.000	106.683	80.005	19.994	103.714	19.947	0.440	-0.006
10.500	106.673	80.006	19.993	103.720	19.946	0.554	-0.006
11.000	106.719	80.005	19.994	103.724	19.946	0.505	0.017
11.500	106.694	80.006	19.993	103.728	19.946	0.548	0.029
12.000	106.728	80.003	19.992	103.728	19.945	0.636	0.015
12.500	106.707	80.008	19.994	103.727	19.944	0.695	0.011
13.000	106.713	80.007	19.993	103.727	19.941	0.880	-0.001
13.500	106.730	80.004	19.994	103.727	19.941	0.857	0.004
14.000	106.713	80.003	19.993	103.729	19.940	0.969	0.012
14.500	106.758	80.004	19.993	103.735	19.940	0.935	0.014
15.000	106.781	80.003	19.994	103.742	19.939	1.013	0.048
15.500	106.736	80.005	19.994	103.751	19.942	0.830	0.023
16.000	106.739	80.006	19.995	103.758	19.935	1.263	-0.032
16.501	106.754	80.004	19.994	103.766	19.938	1.088	-0.012
17.000	106.762	80.006	19.993	103.770	19.937	1.173	0.020
17.500	106.770	80.005	19.993	103.771	19.939	1.038	0.019
18.000	106.773	80.006	19.994	103.771	19.937	1.171	0.014
18.500	106.768	80.005	19.994	103.771	19.938	1.092	0.005
19.000	106.811	80.005	19.993	103.770	19.937	1.139	0.018
19.500	106.780	80.006	19.992	103.772	19.935	1.280	0.025
20.000	106.807	80.005	19.994	103.779	19.936	1.221	0.004
20.500	106.810	80.005	19.994	103.787	19.937	1.174	0.012
21.000	106.889	80.006	19.995	103.794	19.936	1.214	0.056
21.500	106.867	80.004	19.993	103.799	19.933	1.450	0.070
22.000	106.858	80.005	19.994	103.804	19.934	1.334	0.014
22.500	106.913	80.006	19.994	103.804	19.931	1.553	0.007
23.000	106.929	80.006	19.994	103.803	19.932	1.509	0.058
23.500	106.910	80.007	19.993	103.803	19.931	1.538	0.034
24.000	106.979	80.005	19.994	103.806	19.931	1.540	0.023
24.500	107.003	80.004	19.993	103.807	19.927	1.810	0.072
25.000	107.035	80.006	19.994	103.808	19.930	1.633	0.075
25.500	107.061	80.007	19.994	103.816	19.923	2.123	0.057
26.000	107.090	80.007	19.994	103.823	19.927	1.847	0.056
26.500	107.126	80.006	19.993	103.830	19.924	2.010	0.060
27.000	107.163	80.006	19.993	103.837	19.922	2.146	0.069
27.500	107.157	80.007	19.995	103.844	19.920	2.298	0.052
28.000	107.186	80.008	19.993	103.846	19.921	2.254	0.027
28.500	107.241	80.007	19.993	103.850	19.920	2.329	0.054
29.000	107.313	80.008	19.994	103.855	19.923	2.077	0.106
29.500	107.331	80.007	19.994	103.864	19.920	2.283	0.108
30.000	107.366	80.008	19.993	103.871	19.918	2.428	0.072
30.500	107.441	80.007	19.993	103.879	19.918	2.453	0.082
31.000	107.510	80.008	19.993	103.883	19.923	2.114	0.127
31.500	107.560	80.008	19.994	103.886	19.915	2.628	0.132
32.000	107.602	80.006	19.994	103.885	19.918	2.434	0.106
32.500	107.632	80.006	19.993	103.886	19.920	2.320	0.082
33.001	107.717	80.008	19.993	103.885	19.915	2.636	0.093
33.501	107.791	80.007	19.994	103.884	19.917	2.495	0.137
34.000	107.828	80.008	19.994	103.884	19.913	2.798	0.135
34.500	107.910	80.008	19.993	103.885	19.915	2.619	0.115
35.000	107.974	80.007	19.994	103.887	19.910	2.960	0.132
35.500	108.022	80.005	19.995	103.887	19.911	2.911	0.129
36.000	108.076	80.008	19.994	103.890	19.909	3.084	0.108
36.500	108.181	80.007	19.993	103.897	19.909	3.037	0.130
37.000	108.227	80.007	19.994	103.900	19.907	3.164	0.154
37.500	108.308	80.007	19.994	103.899	19.910	2.979	0.139
38.000	108.387	80.006	19.994	103.905	19.906	3.265	0.144
38.500	108.445	80.006	19.994	103.909	19.909	3.042	0.149
39.000	108.540	80.006	19.994	103.906	19.905	3.368	0.145
39.500	108.606	80.003	19.993	103.905	19.903	3.452	0.157
40.001	108.660	80.007	19.995	103.906	19.907	3.196	0.141
40.501	108.735	80.002	19.994	103.906	19.906	3.244	0.125
41.000	108.855	80.005	19.994	103.907	19.904	3.427	0.162
41.500	108.952	80.004	19.994	103.911	19.905	3.311	0.206
42.000	109.033	80.004	19.995	103.917	19.904	3.429	0.198
42.500	109.096	80.006	19.995	103.923	19.904	3.433	0.161
43.001	109.241	80.005	19.994	103.924	19.902	3.505	0.176
43.501	109.331	80.004	19.995	103.925	19.902	3.517	0.222
44.001	109.412	80.005	19.995	103.925	19.901	3.629	0.203
44.500	109.506	80.005	19.994	103.925	19.900	3.684	0.172
45.000	109.612	80.006	19.995	103.925	19.906	3.263	0.187
45.500	109.716	80.004	19.993	103.925	19.899	3.715	0.205
46.001	109.821	80.004	19.995	103.925	19.905	3.360	0.210
46.501	109.927	80.006	19.995	103.928	19.903	3.501	0.210
47.001	110.032	80.005	19.995	103.930	19.903	3.457	0.211
47.500	110.140	80.004	19.995	103.930	19.904	3.402	0.212
48.000	110.273	80.004	19.995	103.930	19.903	3.480	0.227
48.500	110.357	80.006	19.995	103.929	19.902	3.510	0.229
49.000	110.464	80.005	19.994	103.926	19.902	3.533	0.204
49.500	110.527	80.003	19.994	103.922	19.902	3.558	0.180
50.000	110.664	80.004	19.994	103.922	19.903	3.499	0.185
50.500	110.758	80.005	19.994	103.921	19.903	3.444	0.216
51.001	110.879	80.004	19.994	103.922	19.902	3.549	0.223
51.501	111.035	80.006	19.994	103.922	19.899	3.726	0.246
52.001	111.103	80.005	19.994	103.924	19.904	3.420	0.250
52.501	111.243	80.003	19.994	103.924	19.904	3.416	0.216
53.000	111.373	80.002	19.993	103.924	19.905	3.368	0.239
53.500	111.477	80.004	19.994	103.925	19.902	3.505	0.252
54.000	111.622	80.006	19.994	103.923	19.905	3.357	0.241
54.500	111.739	80.005	19.994	103.921	19.902	3.570	0.256
55.000	111.841	80.005	19.995	103.921	19.902	3.545	0.241
55.500	111.972	80.005	19.993	103.920	19.906	3.244	0.226
56.000	112.127	80.005	19.994	103.914	19.900	3.665	0.259
56.500	112.281	80.006	19.994	103.915	19.901	3.639	0.297
57.000	112.385	80.004	19.994	103.915	19.902	3.559	0.283
57.500	112.529	80.006	19.994	103.912	19.907	3.195	0.253
58.000	112.610	80.004	19.993	103.909	19.903	3.469	0.237
58.501	112.779	80.005	19.994	103.910	19.902	3.526	0.238
59.001	112.967	80.005	19.994	103.905	19.904	3.376	0.304
59.500	113.086	80.004	19.994	103.907	19.904	3.410	0.332
60.000	113.195	80.005	19.995	103.910	19.904	3.393	0.267
60.500	113.317	80.004	19.994	103.914	19.903	3.467	0.230
61.000	113.491	80.005	19.995	103.919	19.902	3.559	0.264
61.500	113.616	80.003	19.995	103.926	19.897	3.902	0.297
62.000	113.759	80.004	19.994	103.927	19.894	4.066	0.283
62.500	113.898	80.004	19.993	103.927	19.895	4.035	0.275
63.000	114.038	80.004	19.994	103.927	19.903	3.444	0.280
63.500	114.162	80.005	19.994	103.927	19.898	3.791	0.271
64.000	114.349	80.004	19.993	103.927	19.902	3.553	0.288
64.500	114.479	80.005	19.994	103.927	19.899	3.725	0.314
65.000	114.602	80.003	19.992	103.927	19.901	3.612	0.285
65.500	114.769	80.003	19.993	103.927	19.898	3.822	0.272
66.000	114.908	80.004	19.995	103.927	19.899	3.738	0.298
66.500	115.047	80.004	19.995	103.927	19.897	3.877	0.292
67.000	115.199	80.003	19.995	103.928	19.894	4.098	0.285
67.500	115.355	80.004	19.994	103.927	19.898	3.786	0.300
68.000	115.513	80.005	19.995	103.928	19.898	3.845	0.311
68.500	115.668	80.003	19.995	103.930	19.900	3.664	0.313
69.000	115.829	80.002	19.994	103.931	19.899	3.738	0.314
69.500	115.962	80.004	19.995	103.931	19.895	3.997	0.305
70.000	116.117	80.003	19.996	103.930	19.895	3.984	0.291
70.500	116.269	80.004	19.995	103.931	19.896	3.921	0.297
71.000	116.412	80.003	19.995	103.929	19.898	3.813	0.301
71.500	116.587	80.004	19.996	103.929	19.897	3.900	0.307
72.000	116.743	80.004	19.996	103.930	19.897	3.896	0.325
72.500	116.894	80.004	19.994	103.933	19.900	3.673	0.319
73.000	117.083	80.004	19.994	103.933	19.901	3.608	0.323
73.500	117.233	80.003	19.995	103.932	19.898	3.791	0.339
74.000	117.423	80.005	19.995	103.932	19.902	3.561	0.340
74.500	117.544	80.004	19.996	103.931	19.896	3.967	0.326
75.000	117.711	80.002	19.995	103.928	19.899	3.729	0.300
75.500	117.854	80.005	19.994	103.928	19.896	3.915	0.299
76.000	118.005	80.005	19.994	103.928	19.896	3.973	0.302
76.501	118.188	80.005	19.995	103.929	19.894	4.068	0.314
77.001	118.349	80.006	19.995	103.929	19.896	3.927	0.339
77.500	118.560	80.003	19.994	103.929	19.899	3.755	0.358
78.000	118.706	80.002	19.995	103.931	19.899	3.719	0.365
78.500	118.907	80.004	19.994	103.931	19.898	3.837	0.352
79.000	119.052	80.002	19.994	103.934	19.899	3.712	0.347
79.500	119.196	80.003	19.994	103.936	19.896	3.963	0.318
80.000	119.368	80.005	19.994	103.936	19.895	4.019	0.303
80.501	119.541	80.005	19.994	103.933	19.901	3.609	0.330
81.001	119.721	80.004	19.994	103.933	19.899	3.729	0.349
81.500	119.921	80.004	19.994	103.935	19.895	4.001	0.366
82.000	120.063	80.003	19.994	103.936	19.896	3.925	0.361
82.500	120.279	80.005	19.994	103.936	19.896	3.932	0.349
83.000	120.440	80.005	19.995	103.938	19.894	4.068	0.367
83.500	120.598	80.004	19.993	103.938	19.898	3.784	0.348
84.000	120.788	80.004	19.993	103.933	19.896	3.973	0.333
84.500	120.947	80.005	19.992	103.930	19.899	3.774	0.349
85.001	121.174	80.006	19.995	103.930	19.901	3.639	0.368
85.501	121.333	80.006	19.994	103.931	19.896	3.963	0.386
86.000	121.524	80.006	19.993	103.933	19.899	3.767	0.368
86.500	121.731	80.006	19.993	103.934	19.894	4.086	0.374
87.000	121.893	80.005	19.994	103.937	19.893	4.177	0.384
87.500	122.094	80.005	19.992	103.938	19.897	3.866	0.366
88.000	122.291	80.007	19.994	103.937	19.897	3.910	0.380
88.500	122.465	80.005	19.993	103.937	19.892	4.247	0.384
89.000	122.646	80.005	19.993	103.937	19.894	4.089	0.363
89.500	122.804	80.006	19.995	103.940	19.894	4.087	0.347
90.000	123.022	80.006	19.993	103.943	19.892	4.249	0.358
90.500	123.216	80.005	19.993	103.943	19.894	4.089	0.394
91.000	123.414	80.005	19.994	103.940	19.895	4.022	0.402
91.500	123.584	80.006	19.993	103.939	19.895	3.988	0.380
92.000	123.764	80.007	19.995	103.933	19.895	3.993	0.359
92.501	123.959	80.006	19.994	103.930	19.894	4.089	0.363
93.001	124.178	80.006	19.993	103.929	19.892	4.234	0.394
93.500	124.367	80.005	19.993	103.931	19.894	4.104	0.411
94.001	124.562	80.006	19.994	103.932	19.896	3.948	0.396
94.501	124.777	80.006	19.994	103.934	19.893	4.171	0.397
95.001	124.902	80.007	19.993	103.935	19.893	4.179	0.374
95.501	125.093	80.006	19.993	103.935	19.894	4.082	0.328
96.000	125.309	80.004	19.994	103.936	19.893	4.177	0.362
96.501	125.498	80.006	19.994	103.942	19.893	4.122	0.406
97.001	125.686	80.005	19.994	103.947	19.899	3.721	0.391
97.500	125.887	80.006	19.993	103.951	19.893	4.156	0.382
98.000	126.104	80.004	19.993	103.951	19.893	4.163	0.404
98.500	126.323	80.006	19.994	103.951	19.896	3.919	0.427
99.000	126.442	80.006	19.994	103.947	19.892	4.251	0.387
99.501	126.683	80.007	19.993	103.943	19.894	4.078	0.349
100.001	126.900	80.005	19.994	103.940	19.888	4.503	0.409
100.500	127.061	80.004	19.992	103.943	19.888	4.488	0.418
101.000	127.211	80.004	19.992	103.940	19.893	4.179	0.345
101.500	127.458	80.004	19.993	103.937	19.893	4.177	0.354
102.000	127.635	80.004	19.994	103.935	19.891	4.270	0.411
102.500	127.830	80.005	19.993	103.932	19.892	4.247	0.398
103.000	128.025	80.006	19.993	103.929	19.889	4.413	0.381
103.500	128.218	80.006	19.994	103.929	19.890	4.343	0.389
104.000	128.465	80.005	19.993	103.933	19.893	4.183	0.414
104.500	128.649	80.006	19.994	103.935	19.895	4.050	0.435
105.000	128.857	80.005	19.993	103.941	19.890	4.326	0.412
105.501	129.080	80.005	19.991	103.943	19.892	4.242	0.412
106.001	129.280	80.004	19.994	103.944	19.892	4.193	0.427
106.500	129.478	80.005	19.994	103.948	19.890	4.383	0.410
107.000	129.686	80.007	19.994	103.952	19.888	4.473	0.402
107.501	129.842	80.004	19.994	103.948	19.888	4.513	0.385
108.001	130.089	80.005	19.993	103.944	19.890	4.337	0.384
108.500	130.293	80.007	19.994	103.945	19.890	4.360	0.427
109.000	130.463	80.007	19.993	103.939	19.887	4.574	0.413
109.500	130.685	80.007	19.994	103.938	19.890	4.383	0.383
110.001	130.893	80.006	19.992	103.944	19.891	4.296	0.411
110.501	131.119	80.006	19.995	103.950	19.887	4.547	0.432
111.000	131.306	80.006	19.994	103.952	19.889	4.403	0.424
111.500	131.533	80.006	19.993	103.953	19.886	4.607	0.413
112.001	131.747	80.007	19.993	103.948	19.888	4.498	0.427
112.501	131.978	80.007	19.994	103.944	19.888	4.496	0.443
113.000	132.151	80.005	19.994	103.941	19.889	4.427	0.425
113.500	132.384	80.008	19.993	103.942	19.888	4.479	0.405
114.000	132.574	80.007	19.993	103.943	19.887	4.553	0.415
114.500	132.771	80.007	19.993	103.945	19.883	4.818	0.405
115.000	132.995	80.008	19.995	103.949	19.890	4.340	0.404
115.501	133.213	80.007	19.994	103.954	19.883	4.822	0.431
116.001	133.406	80.007	19.994	103.955	19.887	4.586	0.426
116.500	133.624	80.005	19.994	103.957	19.886	4.610	0.411
117.000	133.892	80.007	19.993	103.955	19.885	4.712	0.449
117.500	134.046	80.006	19.993	103.949	19.888	4.468	0.454
118.000	134.284	80.008	19.994	103.948	19.884	4.796	0.407
118.500	134.519	80.008	19.994	103.948	19.889	4.452	0.433
119.000	134.734	80.008	19.994	103.949	19.884	4.796	0.462
119.500	134.884	80.007	19.993	103.955	19.886	4.655	0.407
120.000	135.125	80.008	19.994	103.960	19.887	4.597	0.378
120.500	135.350	80.007	19.993	103.959	19.885	4.694	0.429
121.000	135.565	80.007	19.993	103.960	19.881	4.974	0.453
121.500	135.792	80.008	19.993	103.959	19.884	4.791	0.441
122.000	136.012	80.007	19.993	103.958	19.884	4.793	0.444
122.500	136.249	80.006	19.992	103.959	19.882	4.904	0.452
123.000	136.449	80.007	19.994	103.960	19.881	4.948	0.447
123.500	136.652	80.006	19.993	103.961	19.884	4.736	0.420
124.000	136.908	80.007	19.994	103.962	19.882	4.900	0.431
124.500	137.116	80.005	19.992	103.964	19.876	5.297	0.461
125.000	137.323	80.007	19.994	103.966	19.880	5.024	0.440
125.500	137.523	80.006	19.992	103.964	19.880	5.013	0.411
126.000	137.761	80.006	19.994	103.963	19.881	4.948	0.422
126.501	137.949	80.005	19.994	103.962	19.879	5.145	0.432
127.001	138.226	80.006	19.993	103.961	19.879	5.080	0.446
127.500	138.408	80.005	19.995	103.961	19.877	5.234	0.461
128.000	138.653	80.004	19.993	103.963	19.877	5.265	0.443
128.500	138.901	80.005	19.993	103.965	19.877	5.269	0.460
129.000	139.120	80.006	19.993	103.966	19.879	5.087	0.480
129.500	139.297	80.004	19.994	103.967	19.878	5.202	0.431
130.000	139.553	80.005	19.994	103.968	19.875	5.358	0.415
130.500	139.778	80.004	19.994	103.968	19.876	5.316	0.457
131.000	140.026	80.004	19.993	103.964	19.876	5.318	0.477
131.500	140.255	80.005	19.993	103.958	19.873	5.520	0.475
132.000	140.497	80.006	19.993	103.955	19.873	5.497	0.474
132.500	140.717	80.006	19.995	103.953	19.875	5.417	0.466
133.000	140.920	80.004	19.994	103.951	19.872	5.616	0.442
133.500	141.205	80.005	19.994	103.953	19.875	5.406	0.455
134.000	141.340	80.005	19.994	103.958	19.872	5.583	0.454
134.500	141.595	80.005	19.994	103.959	19.872	5.618	0.405
135.000	141.842	80.002	19.993	103.960	19.873	5.553	0.446
135.500	142.069	80.004	19.994	103.961	19.873	5.489	0.488
136.000	142.268	80.003	19.994	103.963	19.870	5.712	0.450
136.500	142.489	80.004	19.994	103.965	19.870	5.748	0.423
137.000	142.687	80.005	19.994	103.967	19.867	5.922	0.420
137.500	142.965	80.005	19.994	103.967	19.868	5.830	0.447
138.000	143.192	80.004	19.994	103.968	19.864	6.111	0.490
138.500	143.402	80.004	19.994	103.968	19.870	5.751	0.471
139.000	143.663	80.005	19.995	103.967	19.866	5.979	0.454
139.500	143.901	80.005	19.995	103.968	19.868	5.892	0.485
140.000	144.155	80.004	19.995	103.967	19.867	5.956	0.496
140.500	144.345	80.002	19.995	103.965	19.867	5.922	0.468
141.000	144.609	80.003	19.994	103.964	19.864	6.132	0.449
141.500	144.821	80.003	19.995	103.960	19.864	6.139	0.465
142.000	145.066	80.005	19.994	103.957	19.866	6.027	0.466
142.500	145.292	80.004	19.995	103.957	19.865	6.057	0.464
143.000	145.522	80.004	19.995	103.959	19.867	5.950	0.464
143.500	145.757	80.004	19.995	103.960	19.867	5.960	0.460
144.000	145.975	80.004	19.994	103.964	19.865	6.098	0.459
144.500	146.235	80.004	19.993	103.967	19.862	6.271	0.465
145.000	146.463	80.004	19.994	103.966	19.862	6.238	0.483
145.500	146.692	80.004	19.994	103.966	19.862	6.292	0.473
146.000	146.888	80.004	19.994	103.963	19.859	6.496	0.441
146.500	147.134	80.004	19.994	103.957	19.858	6.553	0.433
147.000	147.359	80.004	19.994	103.955	19.861	6.328	0.456
147.500	147.633	80.006	19.994	103.953	19.863	6.223	0.485
148.001	147.843	80.004	19.994	103.951	19.859	6.447	0.492
148.500	148.111	80.005	19.995	103.953	19.861	6.370	0.481
149.000	148.333	80.006	19.994	103.960	19.856	6.679	0.484
149.500	148.566	80.006	19.994	103.958	19.857	6.620	0.473
150.000	148.797	80.005	19.995	103.957	19.854	6.815	0.459
150.500	148.989	80.005	19.994	103.958	19.856	6.674	0.443
151.000	149.223	80.006	19.994	103.958	19.855	6.771	0.424
151.500	149.477	80.003	19.994	103.957	19.853	6.859	0.457
152.000	149.772	80.004	19.994	103.956	19.854	6.788	0.519
152.500	149.993	80.004	19.994	103.954	19.854	6.826	0.532
153.000	150.235	80.005	19.993	103.951	19.851	7.021	0.489
153.500	150.479	80.005	19.994	103.950	19.850	7.068	0.475
154.000	150.695	80.004	19.993	103.949	19.851	7.011	0.473
154.500	150.966	80.005	19.994	103.953	19.851	7.021	0.473
155.000	151.157	80.004	19.994	103.958	19.851	7.049	0.474
155.500	151.394	80.005	19.993	103.957	19.846	7.370	0.445
156.000	151.636	80.004	19.995	103.954	19.847	7.303	0.454
156.500	151.924	80.005	19.995	103.956	19.848	7.215	0.505
157.000	152.126	80.003	19.995	103.956	19.845	7.432	0.510
157.500	152.361	80.004	19.996	103.953	19.851	7.023	0.464
158.000	152.600	80.004	19.994	103.957	19.848	7.230	0.455
158.500	152.842	80.005	19.994	103.960	19.841	7.691	0.477
159.000	153.076	80.003	19.993	103.959	19.845	7.459	0.479
159.500	153.324	80.005	19.995	103.959	19.843	7.554	0.480
160.000	153.536	80.003	19.993	103.963	19.845	7.463	0.471
160.500	153.797	80.004	19.994	103.963	19.842	7.661	0.466
161.000	154.074	80.003	19.995	103.961	19.843	7.551	0.505
161.500	154.300	80.005	19.995	103.962	19.839	7.810	0.521
162.000	154.525	80.004	19.994	103.962	19.840	7.789	0.477
162.500	154.743	80.003	19.994	103.962	19.843	7.600	0.447
163.000	154.994	80.004	19.994	103.960	19.837	8.000	0.456
163.500	155.231	80.004	19.995	103.962	19.838	7.941	0.479
164.000	155.461	80.005	19.995	103.962	19.843	7.569	0.478
164.500	155.665	80.004	19.996	103.962	19.838	7.928	0.450
165.001	155.902	80.004	19.994	103.962	19.836	8.044	0.437
165.500	156.174	80.002	19.994	103.964	19.835	8.124	0.475
166.000	156.412	80.004	19.994	103.964	19.835	8.145	0.510
166.500	156.668	80.004	19.996	103.964	19.834	8.210	0.502
167.000	156.916	80.003	19.995	103.964	19.835	8.097	0.499
167.500	157.154	80.005	19.995	103.963	19.832	8.351	0.495
168.000	157.420	80.003	19.995	103.961	19.833	8.263	0.495
168.500	157.639	80.004	19.995	103.961	19.833	8.246	0.495
169.000	157.846	80.004	19.995	103.960	19.833	8.251	0.455
169.500	158.119	80.003	19.995	103.957	19.833	8.227	0.453
170.000	158.395	80.005	19.996	103.957	19.828	8.604	0.515
170.500	158.636	80.004	19.995	103.957	19.829	8.505	0.533
171.000	158.855	80.004	19.994	103.956	19.825	8.808	0.488
171.500	159.154	80.005	19.995	103.957	19.823	8.904	0.489
172.000	159.366	80.005	19.996	103.960	19.825	8.768	0.515
172.500	159.632	80.006	19.994	103.960	19.822	9.001	0.494
173.000	159.870	80.005	19.995	103.959	19.829	8.492	0.490
173.500	160.114	80.006	19.996	103.958	19.825	8.828	0.493
174.000	160.374	80.006	19.994	103.954	19.825	8.803	0.494
174.500	160.640	80.008	19.994	103.953	19.821	9.055	0.515
175.000	160.853	80.007	19.995	103.953	19.821	9.076	0.502
175.500	161.078	80.006	19.994	103.954	19.816	9.436	0.459
176.000	161.328	80.007	19.995	103.952	19.817	9.366	0.457
176.500	161.612	80.005	19.994	103.957	19.810	9.789	0.504
177.000	161.867	80.007	19.994	103.957	19.808	9.961	0.536
177.500	162.069	80.005	19.994	103.956	19.814	9.557	0.498
178.000	162.346	80.005	19.994	103.955	19.809	9.881	0.468
178.500	162.612	80.006	19.995	103.958	19.807	10.020	0.511
179.000	162.834	80.006	19.996	103.955	19.805	10.140	0.516
179.500	163.053	80.008	19.994	103.950	19.809	9.863	0.464
180.000	163.275	80.007	19.994	103.948	19.806	10.084	0.441
180.500	163.557	80.006	19.994	103.948	19.806	10.114	0.472
181.000	163.835	80.007	19.995	103.945	19.805	10.162	0.531
181.500	164.095	80.006	19.994	103.946	19.800	10.480	0.549
182.000	164.384	80.006	19.994	103.949	19.801	10.448	0.544
182.500	164.567	80.007	19.996	103.951	19.804	10.202	0.511
183.000	164.862	80.005	19.994	103.954	19.803	10.284	0.475
183.501	165.078	80.005	19.995	103.955	19.799	10.556	0.494
184.000	165.335	80.005	19.993	103.957	19.801	10.403	0.492
184.500	165.542	80.006	19.993	103.959	19.804	10.257	0.469
185.000	165.835	80.006	19.994	103.960	19.800	10.535	0.482
185.500	166.081	80.007	19.994	103.960	19.800	10.499	0.519
186.000	166.312	80.006	19.994	103.959	19.799	10.593	0.508
186.500	166.570	80.004	19.993	103.960	19.796	10.807	0.483
187.000	166.812	80.006	19.994	103.961	19.798	10.614	0.494
187.500	167.070	80.007	19.995	103.961	19.793	11.010	0.500
188.000	167.319	80.006	19.994	103.961	19.796	10.755	0.504
188.500	167.570	80.006	19.995	103.964	19.792	11.037	0.504
189.000	167.817	80.006	19.994	103.964	19.790	11.172	0.499
189.500	168.041	80.006	19.994	103.964	19.794	10.880	0.484
190.000	168.260	80.006	19.994	103.960	19.792	11.073	0.457
190.500	168.508	80.006	19.995	103.957	19.790	11.171	0.455
191.000	168.758	80.007	19.994	103.952	19.788	11.311	0.482
191.500	168.988	80.008	19.995	103.950	19.788	11.311	0.489
192.000	169.264	80.006	19.993	103.949	19.787	11.412	0.493
192.500	169.505	80.006	19.994	103.950	19.785	11.516	0.511
193.000	169.753	80.006	19.992	103.953	19.786	11.441	0.503
193.500	170.005	80.007	19.994	103.952	19.784	11.568	0.495
194.000	170.273	80.006	19.994	103.947	19.790	11.193	0.510
194.500	170.459	80.007	19.994	103.943	19.789	11.231	0.487
195.000	170.771	80.007	19.993	103.943	19.788	11.327	0.476
195.500	171.009	80.007	19.993	103.944	19.790	11.206	0.523
196.000	171.283	80.006	19.994	103.950	19.788	11.305	0.530
196.500	171.486	80.007	19.993	103.950	19.783	11.654	0.495
197.000	171.791	80.007	19.995	103.953	19.785	11.520	0.493
197.500	171.991	80.006	19.993	103.954	19.781	11.817	0.507
198.000	172.236	80.008	19.994	103.951	19.783	11.674	0.475
198.500	172.526	80.007	19.994	103.949	19.788	11.333	0.490
199.000	172.758	80.008	19.994	103.950	19.781	11.810	0.528
199.500	173.024	80.007	19.994	103.946	19.782	11.714	0.509
200.000	173.292	80.006	19.994	103.945	19.778	11.979	0.516
200.500	173.563	80.008	19.993	103.948	19.777	12.055	0.536
201.000	173.781	80.007	19.993	103.950	19.778	12.006	0.514
201.500	174.010	80.008	19.993	103.956	19.779	11.947	0.468
202.000	174.309	80.007	19.994	103.960	19.778	12.015	0.488
202.500	174.512	80.007	19.992	103.962	19.781	11.826	0.515
203.000	174.784	80.007	19.993	103.960	19.780	11.880	0.488
203.500	175.038	80.008	19.994	103.955	19.775	12.222	0.500
204.000	175.281	80.007	19.995	103.950	19.772	12.414	0.512
204.500	175.544	80.007	19.993	103.946	19.773	12.338	0.502
205.000	175.790	80.008	19.993	103.943	19.772	12.412	0.508
205.500	176.012	80.008	19.993	103.945	19.769	12.614	0.488
206.000	176.277	80.006	19.992	103.948	19.775	12.224	0.477
206.500	176.525	80.007	19.994	103.949	19.775	12.230	0.500
207.000	176.792	80.007	19.993	103.947	19.769	12.629	0.514
207.500	177.038	80.005	19.993	103.944	19.768	12.717	0.514
208.000	177.266	80.008	19.995	103.938	19.770	12.572	0.493
208.500	177.574	80.007	19.994	103.935	19.769	12.653	0.505
209.000	177.820	80.006	19.993	103.939	19.766	12.825	0.545
209.500	178.052	80.004	19.993	103.939	19.770	12.574	0.516
210.000	178.297	80.005	19.994	103.938	19.767	12.780	0.477
210.500	178.572	80.004	19.994	103.939	19.769	12.642	0.499
211.000	178.837	80.006	19.992	103.940	19.773	12.362	0.530
211.500	179.091	80.004	19.993	103.936	19.774	12.250	0.529
212.000	179.337	80.005	19.993	103.936	19.771	12.502	0.509
212.500	179.580	80.005	19.994	103.937	19.773	12.342	0.495
213.000	179.820	80.004	19.993	103.935	19.774	12.309	0.487
213.500	180.019	80.004	19.995	103.934	19.771	12.465	0.461
214.000	180.265	80.005	19.993	103.937	19.770	12.545	0.442
214.501	180.496	80.005	19.994	103.939	19.770	12.560	0.461
215.000	180.826	80.004	19.992	103.939	19.772	12.427	0.519
215.500	181.036	80.005	19.994	103.941	19.768	12.669	0.551
216.000	181.301	80.004	19.994	103.940	19.763	13.048	0.508
216.500	181.578	80.004	19.995	103.938	19.768	12.668	0.508
217.000	181.777	80.004	19.994	103.940	19.766	12.790	0.509
217.500	182.026	80.006	19.994	103.946	19.769	12.632	0.462
218.000	182.215	80.004	19.994	103.952	19.766	12.811	0.443
218.500	182.519	80.005	19.994	103.952	19.766	12.799	0.465
219.000	182.811	80.006	19.993	103.954	19.764	12.977	0.544
219.500	183.035	80.005	19.993	103.948	19.761	13.160	0.556
220.000	183.269	80.006	19.993	103.944	19.764	12.967	0.487
220.500	183.494	80.007	19.994	103.936	19.766	12.794	0.458
221.000	183.785	80.006	19.993	103.936	19.768	12.675	0.487
221.500	183.977	80.005	19.993	103.935	19.769	12.636	0.499
222.000	184.311	80.006	19.994	103.938	19.765	12.890	0.504
222.500	184.482	80.005	19.994	103.940	19.768	12.701	0.516
223.000	184.745	80.006	19.994	103.941	19.768	12.667	0.469
223.500	185.002	80.005	19.993	103.941	19.767	12.744	0.477
224.000	185.275	80.005	19.993	103.939	19.765	12.877	0.525
224.500	185.618	80.006	19.993	103.937	19.767	12.721	0.573
225.000	185.817	80.004	19.993	103.935	19.770	12.538	0.579
225.500	186.060	80.005	19.992	103.935	19.767	12.776	0.492
226.000	186.333	80.005	19.994	103.934	19.764	12.974	0.479
226.500	186.629	80.004	19.994	103.933	19.770	12.546	0.542
227.000	186.861	80.006	19.994	103.931	19.771	12.492	0.549
227.500	187.169	80.006	19.994	103.928	19.764	12.925	0.534
228.000	187.273	80.004	19.994	103.927	19.767	12.723	0.476
228.500	187.409	80.006	19.994	103.927	19.763	13.005	0.326
229.000	187.719	80.005	19.995	103.926	19.761	13.161	0.343
229.500	188.231	80.005	19.992	103.926	19.759	13.293	0.634
230.000	188.218	80.006	19.994	103.926	19.767	12.780	0.661
230.500	188.637	80.005	19.993	103.927	19.763	13.003	0.453
231.000	188.823	80.006	19.994	103.929	19.761	13.170	0.505
231.500	189.074	80.005	19.994	103.930	19.760	13.227	0.521
232.000	189.228	80.006	19.994	103.934	19.760	13.233	0.421
232.500	189.580	80.006	19.994	103.934	19.761	13.189	0.456
233.000	189.806	80.006	19.993	103.933	19.758	13.383	0.542
233.500	189.985	80.006	19.994	103.932	19.761	13.185	0.491
234.000	190.308	80.005	19.994	103.931	19.760	13.249	0.453
234.500	190.570	80.005	19.994	103.927	19.762	13.117	0.544
235.000	190.795	80.005	19.994	103.925	19.761	13.131	0.536
235.500	191.030	80.004	19.995	103.923	19.762	13.127	0.473
236.000	191.317	80.005	19.993	103.923	19.764	12.950	0.491
236.500	191.554	80.006	19.993	103.923	19.766	12.789	0.523
237.000	191.777	80.004	19.995	103.923	19.765	12.910	0.492
237.500	192.060	80.004	19.995	103.924	19.763	13.018	0.483
238.000	192.284	80.004	19.994	103.925	19.763	13.018	0.507
238.501	192.506	80.005	19.995	103.925	19.759	13.281	0.477
239.000	192.822	80.005	19.996	103.925	19.762	13.087	0.492
239.500	193.002	80.004	19.994	103.924	19.764	12.953	0.517
240.000	193.311	80.004	19.994	103.924	19.761	13.175	0.493
240.500	193.502	80.005	19.995	103.923	19.758	13.345	0.495
241.000	193.767	80.004	19.997	103.923	19.759	13.278	0.479
241.500	194.015	80.005	19.995	103.927	19.763	13.013	0.484
242.000	194.272	80.004	19.993	103.929	19.760	13.223	0.509
242.500	194.455	80.006	19.995	103.931	19.761	13.198	0.473
243.000	194.703	80.004	19.995	103.931	19.757	13.407	0.436
243.500	194.964	80.004	19.994	103.932	19.757	13.447	0.470
244.000	195.216	80.004	19.994	103.928	19.760	13.237	0.511
244.500	195.433	80.005	19.994	103.927	19.756	13.500	0.491
245.000	195.658	80.005	19.995	103.923	19.758	13.363	0.456
245.500	195.921	80.004	19.995	103.923	19.758	13.334	0.465
246.000	196.148	80.004	19.994	103.923	19.756	13.525	0.489
246.500	196.381	80.006	19.996	103.923	19.759	13.315	0.475
247.000	196.645	80.004	19.995	103.922	19.758	13.392	0.478
247.500	196.911	80.003	19.994	103.923	19.759	13.295	0.514
248.000	197.111	80.004	19.995	103.922	19.759	13.331	0.498
248.500	197.410	80.005	19.994	103.921	19.757	13.454	0.482
249.000	197.642	80.006	19.994	103.921	19.758	13.339	0.515
249.500	197.888	80.006	19.995	103.921	19.761	13.177	0.504
250.000	198.130	80.003	19.994	103.921	19.761	13.171	0.482
250.500	198.381	80.005	19.995	103.922	19.755	13.544	0.490
251.000	198.630	80.005	19.995	103.925	19.759	13.297	0.497
251.500	198.895	80.005	19.994	103.928	19.755	13.571	0.508
252.000	199.112	80.004	19.995	103.929	19.756	13.524	0.498
252.500	199.347	80.004	19.994	103.929	19.756	13.527	0.467
253.000	199.622	80.006	19.994	103.929	19.750	13.907	0.481
253.500	199.818	80.006	19.994	103.924	19.755	13.563	0.490
254.000	200.074	80.006	19.994	103.923	19.755	13.602	0.461
254.500	200.286	80.004	19.993	103.923	19.752	13.758	0.460
255.000	200.577	80.005	19.993	103.922	19.758	13.348	0.485
255.500	200.791	80.005	19.995	103.918	19.755	13.542	0.504
256.000	201.030	80.006	19.993	103.918	19.753	13.723	0.479
256.500	201.248	80.005	19.995	103.918	19.759	13.306	0.455
257.000	201.480	80.006	19.994	103.918	19.758	13.384	0.453
257.500	201.762	80.005	19.994	103.920	19.754	13.659	0.482
258.000	201.996	80.005	19.994	103.925	19.758	13.354	0.515
258.500	202.219	80.007	19.993	103.927	19.754	13.648	0.487
259.000	202.489	80.006	19.994	103.928	19.754	13.615	0.475
259.500	202.762	80.007	19.994	103.929	19.750	13.929	0.518
260.000	202.991	80.006	19.993	103.927	19.754	13.647	0.522
260.500	203.213	80.007	19.994	103.926	19.751	13.861	0.477
261.000	203.456	80.006	19.994	103.925	19.756	13.527	0.458
261.500	203.691	80.007	19.994	103.924	19.755	13.586	0.472
262.000	203.928	80.006	19.993	103.923	19.753	13.676	0.475
262.500	204.185	80.006	19.993	103.924	19.755	13.605	0.482
263.000	204.404	80.006	19.994	103.924	19.752	13.801	0.485
263.501	204.670	80.006	19.994	103.924	19.758	13.381	0.481
264.000	204.946	80.006	19.995	103.926	19.754	13.652	0.514
264.500	205.158	80.006	19.995	103.924	19.757	13.462	0.515
265.000	205.406	80.006	19.993	103.924	19.755	13.585	0.474
265.500	205.624	80.005	19.994	103.923	19.756	13.480	0.463
266.000	205.858	80.006	19.994	103.921	19.752	13.745	0.458
266.500	206.123	80.005	19.994	103.920	19.756	13.488	0.475
267.000	206.347	80.005	19.994	103.919	19.759	13.288	0.494
267.500	206.607	80.005	19.994	103.920	19.755	13.545	0.487
268.000	206.855	80.005	19.994	103.921	19.757	13.469	0.496
268.500	207.110	80.005	19.994	103.923	19.749	13.953	0.505
269.000	207.347	80.006	19.995	103.923	19.754	13.613	0.497
269.500	207.603	80.005	19.994	103.925	19.752	13.793	0.492
270.000	207.856	80.004	19.994	103.925	19.749	13.969	0.501
270.500	208.062	80.006	19.995	103.922	19.753	13.723	0.484
271.000	208.346	80.004	19.994	103.922	19.757	13.429	0.474
271.500	208.578	80.005	19.994	103.922	19.750	13.883	0.503
272.000	208.832	80.004	19.993	103.922	19.753	13.712	0.501
272.500	209.069	80.006	19.995	103.921	19.756	13.481	0.488
273.000	209.301	80.005	19.995	103.922	19.753	13.696	0.480
273.500	209.497	80.006	19.994	103.917	19.753	13.688	0.448
274.000	209.795	80.004	19.994	103.917	19.752	13.791	0.461
274.500	210.018	80.004	19.993	103.917	19.757	13.414	0.508
275.000	210.286	80.006	19.995	103.917	19.759	13.292	0.506
275.500	210.494	80.005	19.995	103.920	19.761	13.140	0.483
276.000	210.771	80.004	19.994	103.926	19.760	13.253	0.480
276.500	210.980	80.005	19.995	103.927	19.755	13.556	0.486
277.000	211.230	80.004	19.995	103.930	19.756	13.485	0.473
277.500	211.467	80.005	19.995	103.931	19.757	13.404	0.473
278.000	211.715	80.006	19.995	103.931	19.754	13.635	0.486
278.500	211.968	80.006	19.994	103.931	19.758	13.333	0.492
279.000	212.168	80.007	19.994	103.930	19.758	13.379	0.477
279.500	212.413	80.006	19.995	103.926	19.755	13.576	0.449
280.000	212.694	80.006	19.993	103.920	19.758	13.337	0.485
280.500	212.949	80.005	19.994	103.918	19.759	13.321	0.531
281.000	213.171	80.006	19.995	103.917	19.752	13.747	0.507
281.500	213.426	80.007	19.994	103.919	19.757	13.436	0.477
282.000	213.643	80.007	19.993	103.919	19.755	13.598	0.474
282.500	213.872	80.008	19.994	103.922	19.755	13.540	0.459
283.000	214.137	80.007	19.993	103.921	19.755	13.565	0.470
283.500	214.351	80.006	19.993	103.920	19.751	13.845	0.487
284.000	214.592	80.007	19.992	103.914	19.757	13.462	0.468
284.500	214.829	80.007	19.993	103.911	19.757	13.416	0.467
285.000	215.085	80.008	19.993	103.912	19.753	13.685	0.485
285.500	215.320	80.007	19.990	103.914	19.753	13.725	0.492
286.000	215.531	80.006	19.993	103.914	19.754	13.623	0.468
286.500	215.800	80.007	19.995	103.921	19.756	13.531	0.462
287.000	216.073	80.008	19.993	103.924	19.756	13.509	0.511
287.500	216.333	80.008	19.993	103.924	19.756	13.537	0.538
288.000	216.566	80.009	19.993	103.919	19.752	13.752	0.513
288.500	216.834	80.008	19.993	103.916	19.752	13.752	0.497
289.000	217.068	80.007	19.993	103.914	19.758	13.367	0.502
289.500	217.330	80.009	19.993	103.914	19.751	13.845	0.499
290.000	217.561	80.008	19.993	103.915	19.747	14.091	0.495
290.500	217.786	80.007	19.994	103.920	19.751	13.819	0.475
291.000	218.050	80.008	19.994	103.923	19.752	13.754	0.472
291.500	218.306	80.007	19.993	103.924	19.750	13.949	0.504
292.000	218.539	80.006	19.993	103.924	19.751	13.851	0.505
292.500	218.795	80.008	19.994	103.924	19.753	13.680	0.489
293.000	219.071	80.005	19.993	103.924	19.757	13.444	0.510
293.500	219.276	80.007	19.994	103.923	19.752	13.747	0.506
294.000	219.486	80.006	19.993	103.922	19.750	13.886	0.448
294.500	219.751	80.006	19.994	103.921	19.754	13.649	0.445
295.000	219.953	80.006	19.993	103.921	19.755	13.567	0.471
295.500	220.223	80.005	19.994	103.921	19.759	13.304	0.470
296.000	220.453	80.006	19.994	103.923	19.758	13.388	0.487
296.500	220.676	80.006	19.994	103.923	19.758	13.388	0.477
297.000	220.927	80.006	19.995	103.925	19.759	13.331	0.464
297.500	221.180	80.006	19.993	103.926	19.755	13.598	0.489
298.000	221.441	80.005	19.994	103.926	19.757	13.455	0.509
298.500	221.664	80.005	19.994	103.926	19.758	13.359	0.499
299.000	221.894	80.005	19.993	103.925	19.757	13.417	0.468
299.500	222.173	80.005	19.993	103.924	19.757	13.453	0.481
300.000	222.416	80.005	19.993	103.923	19.756	13.501	0.515
300.500	222.654	80.004	19.994	103.923	19.756	13.514	0.502
301.000	222.885	80.006	19.994	103.923	19.754	13.620	0.476
301.500	223.149	80.006	19.994	103.924	19.757	13.458	0.482
302.000	223.330	80.004	19.994	103.924	19.756	13.513	0.470
302.500	223.604	80.005	19.994	103.925	19.754	13.661	0.450
303.000	223.834	80.005	19.995	103.925	19.757	13.418	0.479
303.500	224.057	80.006	19.994	103.926	19.758	13.383	0.478
304.000	224.324	80.005	19.993	103.926	19.756	13.479	0.471
304.500	224.575	80.004	19.993	103.925	19.760	13.235	0.504
305.000	224.813	80.005	19.994	103.924	19.764	12.968	0.504
305.500	225.023	80.005	19.994	103.924	19.760	13.215	0.469
306.000	225.323	80.006	19.994	103.924	19.761	13.153	0.479
306.500	225.564	80.006	19.993	103.923	19.757	13.428	0.525
307.000	225.830	80.006	19.994	103.923	19.755	13.542	0.524
307.500	226.029	80.005	19.993	103.923	19.759	13.298	0.486
308.000	226.285	80.005	19.992	103.923	19.758	13.354	0.460
308.500	226.492	80.005	19.993	103.923	19.757	13.455	0.459
309.000	226.813	80.004	19.993	103.923	19.758	13.369	0.496
309.500	227.036	80.005	19.993	103.924	19.750	13.922	0.536
310.001	227.314	80.006	19.993	103.924	19.758	13.367	0.522
310.501	227.568	80.006	19.994	103.924	19.756	13.504	0.517
311.000	227.826	80.006	19.994	103.924	19.763	13.034	0.522
311.500	228.071	80.007	19.993	103.924	19.759	13.302	0.507
312.000	228.300	80.005	19.994	103.922	19.763	13.041	0.488
312.500	228.629	80.005	19.994	103.918	19.756	13.534	0.516
313.000	228.861	80.006	19.993	103.915	19.749	14.006	0.559
313.500	229.045	80.006	19.993	103.915	19.756	13.529	0.488
314.000	229.337	80.006	19.993	103.915	19.758	13.346	0.446
314.500	229.566	80.005	19.993	103.916	19.755	13.560	0.499
315.000	229.819	80.006	19.994	103.918	19.756	13.499	0.502
315.500	230.027	80.007	19.994	103.917	19.761	13.134	0.472
316.000	230.338	80.006	19.993	103.915	19.758	13.372	0.490
316.500	230.559	80.006	19.993	103.914	19.759	13.316	0.525
317.000	230.829	80.006	19.994	103.916	19.759	13.332	0.511
317.500	231.092	80.006	19.993	103.919	19.758	13.350	0.512
318.000	231.359	80.006	19.993	103.922	19.759	13.311	0.532
318.500	231.598	80.006	19.994	103.923	19.760	13.255	0.518
319.000	231.826	80.006	19.994	103.924	19.759	13.277	0.487
319.500	232.079	80.006	19.994	103.922	19.753	13.733	0.474
320.000	232.304	80.006	19.994	103.921	19.756	13.481	0.479
320.500	232.571	80.006	19.994	103.923	19.760	13.229	0.484
321.000	232.825	80.006	19.992	103.923	19.757	13.412	0.506
321.500	233.057	80.007	19.993	103.921	19.760	13.258	0.504
322.000	233.304	80.007	19.994	103.923	19.757	13.433	0.483
322.500	233.553	80.006	19.993	103.924	19.753	13.677	0.488
323.000	233.775	80.006	19.994	103.919	19.759	13.298	0.483
323.500	234.039	80.004	19.993	103.914	19.757	13.465	0.478
324.000	234.307	80.006	19.995	103.909	19.759	13.303	0.509
324.500	234.584	80.005	19.993	103.906	19.761	13.141	0.539
325.000	234.858	80.005	19.994	103.905	19.760	13.222	0.548
325.500	235.064	80.006	19.994	103.910	19.762	13.121	0.515
326.000	235.335	80.004	19.994	103.916	19.760	13.226	0.478
326.500	235.518	80.005	19.993	103.918	19.760	13.259	0.466
327.000	235.787	80.005	19.992	103.915	19.760	13.209	0.454
327.500	236.050	80.004	19.993	103.914	19.758	13.349	0.492
328.000	236.273	80.005	19.994	103.914	19.759	13.312	0.509
328.500	236.537	80.004	19.993	103.913	19.761	13.194	0.486
329.000	236.799	80.005	19.993	103.918	19.759	13.304	0.506
329.500	237.050	80.005	19.994	103.923	19.764	12.932	0.519
330.000	237.274	80.004	19.993	103.922	19.760	13.234	0.494
330.500	237.549	80.006	19.995	103.919	19.755	13.595	0.487
331.000	237.792	80.005	19.994	103.918	19.756	13.477	0.509
331.500	238.052	80.003	19.992	103.915	19.752	13.792	0.511
332.000	238.335	80.004	19.993	103.916	19.751	13.877	0.523
332.500	238.571	80.005	19.994	103.916	19.758	13.356	0.531
333.000	238.807	80.005	19.994	103.916	19.758	13.344	0.495
333.500	239.044	80.005	19.992	103.917	19.756	13.500	0.473
334.000	239.266	80.004	19.995	103.918	19.759	13.303	0.466
334.500	239.556	80.005	19.993	103.915	19.756	13.529	0.485
335.000	239.794	80.005	19.994	103.913	19.761	13.168	0.520
335.500	240.045	80.005	19.995	103.911	19.762	13.109	0.508
336.000	240.317	80.004	19.992	103.907	19.763	13.024	0.506
336.501	240.536	80.006	19.993	103.907	19.764	12.945	0.508
337.000	240.736	80.005	19.995	103.908	19.761	13.197	0.455
337.500	241.027	80.003	19.994	103.909	19.757	13.447	0.455
338.000	241.260	80.006	19.995	103.911	19.760	13.204	0.507
338.500	241.535	80.005	19.994	103.912	19.765	12.916	0.516
339.000	241.791	80.005	19.994	103.911	19.759	13.283	0.519
339.500	242.019	80.005	19.994	103.908	19.759	13.310	0.507
340.000	242.276	80.005	19.994	103.907	19.763	13.020	0.485
340.500	242.527	80.004	19.994	103.906	19.760	13.245	0.497
341.000	242.775	80.004	19.993	103.909	19.764	12.957	0.504
341.500	243.011	80.011	19.995	103.914	19.759	13.333	0.491
342.000	243.312	80.023	19.996	103.919	19.759	13.325	0.510
342.500	243.589	80.025	19.997	103.924	19.762	13.100	0.558
343.000	243.822	80.024	19.996	103.927	19.765	12.917	0.544
343.500	244.042	80.016	19.995	103.926	19.758	13.351	0.482
344.000	244.309	80.007	19.995	103.922	19.765	12.916	0.470
344.500	244.566	80.006	19.993	103.918	19.759	13.305	0.505
345.000	244.782	80.008	19.994	103.912	19.762	13.112	0.498
