Repository: ulfsri/fsri_materials_database

# Materials and Products Database

## 01_Data

Raw data generated from each apparatus are included here in plain-text format. The data is organized first by material, next by the short name of test apparatus used, and where applicable additional filtering by test settings.

### material.json

Each material directory contains a json file of the same name as the material. This file links the data stored in the repository as well as data and graphs produced by the accompanying scripts (__02_Scripts__) to the respective landing page for the material on the front-end website.

File: 01_Data/Black_PMMA/MCC/Black_PMMA_MCC_30K_min_220325_R1.txt (part 2 of 4)
T Correction Coefficients:	0	1.024463	0
Time Shift (s):	14
*
Time (s)	Temperature (C)	N2 flow rate (cc/min)	O2 flow rate (cc/min)	Flow Rate (cc/min)	Oxygen (%)	HRR (W/g)	Heating rate (C/s)
348.500	256.169	80.002	19.994	103.866	19.875	6.469	0.509
349.000	256.466	80.005	19.992	103.871	19.875	6.455	0.482
349.500	256.710	80.004	19.993	103.873	19.876	6.395	0.520
350.000	256.923	80.004	19.993	103.873	19.873	6.609	0.499
350.500	257.168	80.003	19.995	103.866	19.877	6.343	0.458
351.000	257.389	80.004	19.994	103.856	19.874	6.572	0.462
351.500	257.659	80.004	19.992	103.849	19.877	6.326	0.478
352.000	257.966	80.002	19.994	103.843	19.877	6.342	0.534
352.500	258.190	80.002	19.993	103.840	19.879	6.187	0.554
353.000	258.422	80.001	19.993	103.847	19.879	6.216	0.494
353.500	258.702	79.999	19.994	103.849	19.878	6.227	0.484
354.000	258.920	80.000	19.993	103.847	19.876	6.385	0.505
354.500	259.178	80.002	19.994	103.848	19.879	6.194	0.488
355.000	259.426	80.002	19.993	103.851	19.881	6.040	0.491
355.500	259.698	80.001	19.993	103.851	19.880	6.125	0.513
356.000	259.904	79.999	19.995	103.852	19.881	6.036	0.498
356.500	260.164	79.999	19.994	103.855	19.881	6.045	0.472
357.000	260.383	80.001	19.994	103.851	19.887	5.620	0.473
357.500	260.649	80.003	19.995	103.846	19.884	5.842	0.482
358.000	260.888	80.002	19.995	103.841	19.887	5.586	0.495
358.500	261.139	80.001	19.994	103.836	19.884	5.848	0.498
359.000	261.417	79.999	19.997	103.831	19.887	5.582	0.510
359.500	261.635	80.000	19.994	103.829	19.887	5.624	0.512
360.000	261.897	80.000	19.995	103.832	19.891	5.314	0.487
360.500	262.162	80.002	19.994	103.835	19.887	5.606	0.503
361.001	262.425	80.001	19.995	103.839	19.890	5.344	0.528
361.501	262.658	80.000	19.995	103.839	19.884	5.805	0.512
362.000	262.875	80.000	19.995	103.839	19.885	5.734	0.473
362.500	263.137	79.999	19.994	103.834	19.889	5.434	0.464
363.000	263.379	80.000	19.995	103.832	19.889	5.422	0.491
363.500	263.642	80.004	19.995	103.835	19.893	5.172	0.504
364.000	263.874	80.001	19.994	103.841	19.889	5.434	0.500
364.500	264.095	80.000	19.995	103.848	19.889	5.411	0.474
365.000	264.358	80.000	19.995	103.849	19.892	5.210	0.469
365.500	264.594	80.001	19.994	103.852	19.894	5.075	0.491
366.000	264.841	80.002	19.994	103.854	19.891	5.256	0.491
366.500	265.119	80.002	19.995	103.855	19.894	5.067	0.504
367.000	265.362	80.000	19.995	103.857	19.893	5.123	0.523
367.500	265.586	80.001	19.996	103.863	19.897	4.848	0.494
368.000	265.831	80.000	19.994	103.858	19.894	5.042	0.468
368.500	266.084	80.000	19.995	103.850	19.894	5.091	0.484
369.000	266.336	80.001	19.994	103.849	19.891	5.279	0.501
369.500	266.558	80.000	19.995	103.847	19.890	5.366	0.489
370.000	266.800	79.999	19.995	103.847	19.895	5.017	0.469
370.500	267.112	80.000	19.995	103.852	19.892	5.235	0.509
371.000	267.313	80.001	19.994	103.858	19.894	5.059	0.534
371.500	267.587	80.000	19.995	103.859	19.890	5.354	0.494
372.000	267.816	80.000	19.994	103.860	19.895	4.984	0.489
372.500	268.064	80.002	19.994	103.860	19.895	4.963	0.490
373.000	268.355	79.999	19.994	103.854	19.891	5.314	0.508
373.500	268.571	80.001	19.996	103.847	19.894	5.089	0.524
374.000	268.814	79.999	19.994	103.843	19.890	5.380	0.483
374.500	269.068	80.001	19.995	103.839	19.894	5.075	0.478
375.000	269.306	80.002	19.995	103.837	19.895	4.996	0.495
375.500	269.526	80.000	19.993	103.844	19.892	5.220	0.475
376.000	269.839	80.000	19.994	103.851	19.890	5.341	0.495
376.500	270.082	80.002	19.994	103.855	19.890	5.341	0.545
377.000	270.324	80.001	19.995	103.858	19.896	4.927	0.521
377.500	270.596	80.000	19.995	103.859	19.893	5.150	0.499
378.000	270.867	80.001	19.993	103.857	19.889	5.437	0.528
378.500	271.108	79.998	19.993	103.856	19.893	5.168	0.528
379.000	271.339	80.000	19.995	103.850	19.894	5.062	0.492
379.500	271.618	80.000	19.996	103.850	19.890	5.368	0.491
380.000	271.825	80.002	19.995	103.850	19.891	5.318	0.498
380.500	272.100	80.000	19.993	103.852	19.893	5.133	0.484
381.000	272.356	80.001	19.995	103.854	19.895	5.029	0.506
381.500	272.589	80.002	19.996	103.858	19.893	5.162	0.510
382.000	272.835	80.002	19.996	103.860	19.896	4.904	0.484
382.500	273.081	80.000	19.995	103.860	19.893	5.131	0.486
383.000	273.337	79.999	19.995	103.856	19.891	5.291	0.498
383.500	273.614	80.002	19.995	103.854	19.891	5.287	0.518
384.000	273.833	80.003	19.996	103.854	19.888	5.487	0.514
384.500	274.070	80.001	19.995	103.849	19.889	5.464	0.476
385.000	274.310	80.002	19.996	103.847	19.890	5.380	0.467
385.500	274.581	80.000	19.996	103.850	19.887	5.592	0.494
386.000	274.820	79.999	19.995	103.851	19.884	5.830	0.510
386.500	275.023	80.000	19.996	103.850	19.887	5.587	0.476
387.000	275.316	80.001	19.995	103.854	19.883	5.911	0.469
387.500	275.575	79.999	19.996	103.851	19.884	5.792	0.524
388.000	275.785	80.000	19.994	103.848	19.881	6.048	0.511
388.500	276.030	80.000	19.996	103.848	19.880	6.118	0.462
389.000	276.313	80.000	19.996	103.848	19.879	6.193	0.491
389.500	276.549	79.999	19.994	103.843	19.877	6.338	0.523
390.000	276.776	80.001	19.996	103.843	19.879	6.187	0.491
390.500	277.030	80.001	19.996	103.843	19.878	6.247	0.472
391.000	277.290	79.999	19.995	103.842	19.873	6.642	0.497
391.500	277.515	80.000	19.995	103.840	19.875	6.484	0.499
392.000	277.779	80.001	19.996	103.841	19.874	6.534	0.487
392.500	278.052	79.999	19.995	103.842	19.879	6.205	0.513
393.000	278.282	80.002	19.996	103.846	19.875	6.515	0.520
393.500	278.510	80.000	19.995	103.846	19.875	6.473	0.480
394.000	278.789	80.001	19.995	103.848	19.870	6.889	0.482
394.500	279.046	79.999	19.995	103.849	19.866	7.125	0.522
395.000	279.279	80.003	19.994	103.849	19.867	7.084	0.513
395.500	279.569	80.002	19.994	103.849	19.871	6.749	0.506
396.000	279.793	80.000	19.994	103.846	19.865	7.221	0.518
396.500	280.057	80.001	19.995	103.846	19.865	7.225	0.501
397.000	280.289	80.001	19.995	103.850	19.867	7.044	0.492
397.500	280.535	80.002	19.995	103.853	19.862	7.443	0.487
398.000	280.784	80.001	19.994	103.847	19.862	7.422	0.487
398.500	281.035	80.003	19.995	103.844	19.862	7.485	0.498
399.000	281.249	80.003	19.996	103.840	19.856	7.868	0.482
399.500	281.485	80.003	19.995	103.837	19.861	7.490	0.457
400.000	281.708	80.002	19.994	103.834	19.863	7.359	0.455
400.500	281.956	80.005	19.995	103.833	19.864	7.332	0.465
401.000	282.216	80.002	19.995	103.833	19.858	7.746	0.490
401.500	282.442	80.002	19.994	103.833	19.861	7.498	0.497
402.000	282.723	80.002	19.994	103.835	19.857	7.859	0.496
402.500	282.971	80.002	19.993	103.833	19.858	7.770	0.518
403.000	283.199	80.003	19.993	103.836	19.858	7.741	0.503
403.500	283.471	80.004	19.994	103.835	19.857	7.793	0.488
404.000	283.685	80.003	19.994	103.834	19.856	7.912	0.493
404.500	283.910	80.002	19.995	103.831	19.854	8.057	0.462
405.000	284.180	80.002	19.993	103.834	19.857	7.816	0.467
405.501	284.441	80.002	19.993	103.838	19.856	7.882	0.513
406.000	284.703	80.005	19.993	103.845	19.857	7.813	0.527
406.500	284.960	80.001	19.995	103.850	19.859	7.704	0.521
407.000	285.188	80.003	19.994	103.850	19.856	7.860	0.502
407.500	285.410	80.001	19.994	103.851	19.853	8.106	0.468
408.000	285.667	80.002	19.993	103.847	19.852	8.172	0.465
408.500	285.892	80.001	19.994	103.844	19.857	7.858	0.480
409.000	286.148	80.002	19.994	103.843	19.850	8.345	0.481
409.500	286.379	80.003	19.995	103.846	19.852	8.218	0.484
410.000	286.651	79.999	19.994	103.848	19.844	8.758	0.495
410.500	286.895	80.003	19.994	103.853	19.850	8.355	0.510
411.000	287.163	80.002	19.995	103.856	19.846	8.618	0.514
411.500	287.404	80.001	19.993	103.857	19.847	8.552	0.510
412.000	287.656	80.002	19.994	103.856	19.847	8.556	0.501
412.500	287.866	80.003	19.993	103.851	19.843	8.885	0.477
413.000	288.145	80.000	19.993	103.846	19.840	9.101	0.476
413.500	288.394	80.004	19.993	103.843	19.839	9.149	0.509
414.000	288.645	80.002	19.995	103.841	19.844	8.774	0.514
414.500	288.899	80.003	19.994	103.845	19.845	8.684	0.502
415.000	289.145	80.001	19.994	103.847	19.844	8.778	0.502
415.500	289.396	80.004	19.994	103.845	19.841	9.001	0.498
416.000	289.610	80.002	19.995	103.843	19.838	9.245	0.481
416.500	289.897	80.002	19.994	103.839	19.840	9.089	0.483
417.000	290.163	80.000	19.993	103.831	19.839	9.133	0.527
417.500	290.398	80.002	19.995	103.827	19.836	9.410	0.527
418.000	290.649	80.002	19.994	103.827	19.837	9.297	0.493
418.500	290.924	80.001	19.993	103.831	19.834	9.547	0.506
419.000	291.197	80.003	19.994	103.830	19.833	9.615	0.537
419.500	291.435	80.004	19.993	103.830	19.829	9.939	0.529
420.000	291.677	80.003	19.994	103.831	19.828	10.001	0.495
420.500	291.971	80.004	19.994	103.831	19.831	9.755	0.508
421.000	292.223	80.004	19.994	103.826	19.831	9.753	0.541
421.500	292.457	80.004	19.993	103.829	19.826	10.146	0.516
422.000	292.705	80.005	19.993	103.835	19.824	10.252	0.484
422.500	292.947	80.003	19.994	103.841	19.824	10.311	0.486
423.000	293.212	80.003	19.993	103.848	19.823	10.331	0.498
423.500	293.419	80.005	19.994	103.853	19.828	10.000	0.489
424.000	293.685	80.003	19.993	103.851	19.823	10.342	0.473
424.500	293.929	80.004	19.994	103.845	19.825	10.183	0.492
425.001	294.171	80.004	19.994	103.840	19.822	10.453	0.498
425.501	294.418	80.006	19.994	103.836	19.820	10.545	0.488
426.000	294.665	80.004	19.993	103.837	19.819	10.657	0.492
426.500	294.923	80.003	19.994	103.843	19.818	10.740	0.499
427.000	295.209	80.004	19.992	103.850	19.818	10.701	0.525
427.500	295.426	80.003	19.993	103.852	19.814	11.012	0.524
428.000	295.696	80.004	19.994	103.856	19.812	11.182	0.495
428.500	295.914	80.002	19.993	103.857	19.813	11.122	0.487
429.000	296.203	80.005	19.994	103.856	19.812	11.208	0.497
429.500	296.438	80.004	19.994	103.855	19.810	11.312	0.516
430.000	296.665	80.002	19.994	103.851	19.806	11.595	0.493
430.500	296.910	80.003	19.994	103.844	19.805	11.672	0.466
431.000	297.109	80.003	19.994	103.836	19.807	11.530	0.458
431.500	297.384	80.004	19.995	103.830	19.805	11.671	0.459
432.000	297.627	80.001	19.994	103.830	19.799	12.123	0.496
432.500	297.868	80.003	19.994	103.833	19.803	11.854	0.501
433.000	298.128	80.000	19.994	103.838	19.801	11.962	0.493
433.500	298.365	80.000	19.994	103.845	19.801	11.979	0.499
434.000	298.603	80.003	19.994	103.852	19.801	12.014	0.486
434.500	298.873	80.002	19.994	103.854	19.797	12.268	0.491
435.000	299.092	80.000	19.994	103.856	19.792	12.669	0.499
435.500	299.319	80.000	19.994	103.855	19.795	12.430	0.468
436.000	299.589	80.003	19.994	103.852	19.795	12.457	0.471
436.500	299.800	80.003	19.993	103.851	19.790	12.809	0.489
437.000	300.089	80.003	19.994	103.850	19.788	12.932	0.490
437.500	300.325	80.003	19.994	103.851	19.786	13.125	0.512
438.000	300.578	80.002	19.992	103.856	19.785	13.210	0.507
438.500	300.854	80.002	19.994	103.859	19.783	13.343	0.509
439.000	301.086	80.002	19.994	103.861	19.781	13.511	0.518
439.500	301.342	79.999	19.993	103.863	19.779	13.646	0.498
440.000	301.571	80.001	19.994	103.865	19.773	14.093	0.487
440.500	301.778	80.001	19.994	103.865	19.777	13.802	0.461
441.000	302.060	80.000	19.994	103.865	19.777	13.765	0.462
441.500	302.276	79.999	19.995	103.864	19.769	14.341	0.493
442.000	302.511	80.000	19.994	103.864	19.771	14.250	0.474
442.500	302.761	80.003	19.995	103.863	19.768	14.455	0.468
443.000	302.985	80.003	19.994	103.862	19.767	14.534	0.479
443.500	303.254	80.002	19.994	103.862	19.760	15.015	0.483
444.000	303.514	80.004	19.994	103.860	19.760	15.034	0.511
444.500	303.721	80.002	19.995	103.859	19.757	15.284	0.498
445.000	303.964	80.002	19.994	103.859	19.757	15.238	0.458
445.500	304.230	80.003	19.995	103.859	19.757	15.259	0.480
446.000	304.458	80.001	19.995	103.859	19.751	15.694	0.501
446.500	304.689	80.000	19.995	103.860	19.747	15.991	0.476
447.000	304.958	80.002	19.995	103.860	19.748	15.947	0.479
447.500	305.167	80.001	19.995	103.860	19.746	16.072	0.489
448.000	305.409	80.004	19.995	103.860	19.743	16.313	0.465
448.500	305.673	80.000	19.995	103.860	19.740	16.575	0.478
449.000	305.920	80.000	19.995	103.859	19.734	16.950	0.508
449.500	306.205	80.003	19.995	103.857	19.732	17.129	0.522
450.000	306.417	80.002	19.995	103.855	19.727	17.535	0.515
450.500	306.677	80.003	19.995	103.852	19.725	17.691	0.484
451.000	306.931	80.002	19.994	103.852	19.719	18.074	0.493
451.500	307.137	80.002	19.995	103.852	19.715	18.422	0.487
452.000	307.389	80.004	19.995	103.853	19.717	18.251	0.459
452.500	307.611	80.000	19.993	103.854	19.712	18.656	0.466
453.000	307.894	80.002	19.994	103.854	19.707	19.026	0.489
453.500	308.101	80.000	19.995	103.853	19.705	19.174	0.497
454.000	308.341	80.002	19.995	103.854	19.703	19.320	0.469
454.500	308.597	80.002	19.995	103.854	19.702	19.349	0.472
455.000	308.821	80.002	19.996	103.855	19.691	20.211	0.488
455.500	309.095	80.000	19.995	103.857	19.690	20.263	0.489
456.000	309.313	80.000	19.995	103.858	19.684	20.739	0.495
456.500	309.568	80.004	19.995	103.858	19.676	21.325	0.483
457.000	309.795	80.002	19.995	103.859	19.676	21.310	0.478
457.500	310.060	79.999	19.994	103.859	19.672	21.580	0.487
458.000	310.288	80.003	19.994	103.857	19.670	21.778	0.492
458.500	310.520	80.000	19.995	103.856	19.668	21.930	0.476
459.000	310.813	80.001	19.996	103.855	19.658	22.623	0.492
459.500	311.082	80.002	19.996	103.855	19.656	22.785	0.543
460.000	311.281	80.001	19.995	103.855	19.650	23.236	0.515
460.500	311.561	80.001	19.994	103.860	19.644	23.673	0.474
461.000	311.815	80.003	19.995	103.861	19.640	23.998	0.507
461.500	312.024	80.001	19.994	103.864	19.635	24.339	0.498
462.000	312.318	80.002	19.994	103.864	19.632	24.602	0.483
462.500	312.535	80.000	19.994	103.865	19.631	24.666	0.507
463.000	312.806	80.001	19.994	103.863	19.619	25.535	0.500
463.500	313.010	80.002	19.994	103.863	19.619	25.593	0.482
464.000	313.262	80.001	19.995	103.862	19.614	25.906	0.465
464.500	313.485	80.000	19.994	103.862	19.606	26.492	0.466
465.000	313.748	80.000	19.995	103.863	19.602	26.823	0.481
465.500	313.984	79.999	19.995	103.865	19.596	27.242	0.492
466.000	314.223	79.997	19.996	103.866	19.590	27.706	0.486
466.500	314.465	80.001	19.996	103.866	19.583	28.271	0.478
467.000	314.684	80.000	19.996	103.865	19.581	28.368	0.471
467.500	314.944	79.998	19.995	103.864	19.572	29.053	0.470
468.000	315.212	80.000	19.995	103.861	19.568	29.349	0.504
468.500	315.446	80.001	19.995	103.860	19.562	29.792	0.515
469.000	315.708	79.999	19.994	103.860	19.556	30.263	0.499
469.500	315.942	80.002	19.996	103.860	19.551	30.621	0.496
470.000	316.169	80.002	19.996	103.861	19.543	31.236	0.478
470.500	316.432	80.000	19.995	103.861	19.533	31.989	0.475
471.000	316.624	80.002	19.995	103.861	19.529	32.303	0.473
471.500	316.901	79.999	19.995	103.861	19.521	32.832	0.462
472.000	317.137	80.002	19.995	103.861	19.516	33.242	0.490
472.500	317.393	80.000	19.996	103.862	19.503	34.201	0.502
473.000	317.622	80.001	19.995	103.867	19.495	34.787	0.489
473.500	317.878	80.005	19.995	103.874	19.495	34.813	0.485
474.000	318.099	80.002	19.995	103.878	19.487	35.382	0.481
474.500	318.325	80.002	19.994	103.885	19.479	35.985	0.462
475.000	318.578	80.001	19.995	103.888	19.469	36.744	0.463
475.500	318.853	80.001	19.996	103.885	19.461	37.341	0.503
476.000	319.070	80.003	19.996	103.886	19.453	37.975	0.509
476.500	319.310	80.003	19.996	103.889	19.454	37.887	0.474
477.000	319.561	80.002	19.996	103.890	19.441	38.837	0.474
477.500	319.802	80.002	19.995	103.893	19.435	39.319	0.492
478.000	320.092	80.003	19.995	103.900	19.423	40.154	0.511
478.500	320.303	80.001	19.994	103.903	19.417	40.642	0.516
479.000	320.576	80.002	19.996	103.903	19.406	41.415	0.493
479.500	320.815	80.002	19.995	103.903	19.402	41.761	0.498
480.000	321.039	80.002	19.995	103.903	19.393	42.449	0.488
480.500	321.285	80.003	19.996	103.903	19.385	43.001	0.467
481.000	321.560	80.004	19.996	103.901	19.375	43.783	0.496
481.500	321.808	80.001	19.995	103.901	19.364	44.617	0.522
482.000	322.052	80.003	19.996	103.901	19.354	45.315	0.507
482.500	322.278	80.003	19.995	103.901	19.342	46.248	0.481
483.000	322.518	80.001	19.996	103.903	19.336	46.687	0.468
483.500	322.784	80.004	19.996	103.906	19.324	47.553	0.487
484.000	323.037	80.002	19.995	103.910	19.317	48.114	0.513
484.500	323.232	80.001	19.995	103.914	19.310	48.609	0.483
485.000	323.546	80.003	19.994	103.916	19.299	49.462	0.478
485.500	323.741	80.003	19.996	103.916	19.292	49.987	0.509
486.000	323.987	80.001	19.994	103.918	19.277	51.032	0.476
486.500	324.250	80.004	19.994	103.918	19.270	51.599	0.475
487.000	324.472	80.001	19.994	103.921	19.260	52.307	0.496
487.500	324.719	80.001	19.995	103.925	19.250	53.067	0.477
488.000	325.000	80.004	19.995	103.929	19.247	53.315	0.499
488.500	325.212	80.002	19.995	103.931	19.237	54.057	0.511
489.000	325.462	80.001	19.995	103.931	19.223	55.132	0.477
489.500	325.681	80.003	19.994	103.930	19.207	56.286	0.465
490.000	325.920	80.002	19.993	103.927	19.202	56.659	0.464
490.500	326.220	80.002	19.995	103.928	19.189	57.682	0.499
491.000	326.474	80.004	19.994	103.930	19.179	58.416	0.546
491.500	326.688	80.003	19.993	103.932	19.163	59.574	0.511
492.000	326.990	80.000	19.993	103.935	19.157	60.010	0.492
492.500	327.199	80.002	19.994	103.937	19.144	61.006	0.513
493.000	327.416	80.001	19.993	103.935	19.133	61.787	0.468
493.500	327.669	80.003	19.994	103.935	19.121	62.701	0.448
494.000	327.932	80.003	19.994	103.935	19.109	63.577	0.493
494.500	328.163	80.001	19.996	103.936	19.098	64.402	0.505
495.000	328.393	80.004	19.994	103.938	19.090	65.005	0.478
495.500	328.638	80.001	19.994	103.941	19.077	66.011	0.468
496.000	328.874	80.002	19.994	103.941	19.067	66.779	0.478
496.500	329.136	80.003	19.993	103.941	19.054	67.720	0.490
497.000	329.386	80.003	19.994	103.942	19.043	68.551	0.505
497.500	329.623	80.004	19.993	103.942	19.031	69.429	0.499
498.000	329.895	80.002	19.993	103.943	19.020	70.276	0.498
498.500	330.105	80.000	19.994	103.943	19.003	71.553	0.496
499.000	330.409	80.002	19.994	103.944	18.994	72.213	0.498
499.500	330.638	80.004	19.995	103.950	18.981	73.195	0.523
500.000	330.875	80.003	19.993	103.958	18.961	74.619	0.499
500.500	331.081	80.006	19.993	103.963	18.949	75.583	0.455
501.000	331.392	80.003	19.993	103.967	18.940	76.247	0.480
501.500	331.627	80.003	19.995	103.969	18.923	77.505	0.531
502.000	331.912	80.005	19.993	103.965	18.913	78.210	0.533
502.500	332.170	80.002	19.995	103.964	18.901	79.136	0.532
503.000	332.390	80.004	19.993	103.965	18.894	79.631	0.511
503.500	332.643	80.003	19.993	103.967	18.876	80.980	0.475
504.000	332.902	80.002	19.994	103.968	18.862	82.041	0.492
504.500	333.128	80.005	19.994	103.967	18.849	82.998	0.498
505.000	333.371	80.003	19.994	103.967	18.831	84.376	0.477
505.500	333.606	80.005	19.993	103.967	18.824	84.872	0.474
506.000	333.871	80.003	19.995	103.968	18.812	85.804	0.489
506.500	334.188	80.003	19.994	103.972	18.796	86.979	0.541
507.000	334.427	80.006	19.994	103.978	18.786	87.737	0.569
507.500	334.668	80.003	19.993	103.978	18.774	88.635	0.519
508.000	334.909	80.005	19.994	103.979	18.760	89.661	0.481
508.500	335.168	80.002	19.994	103.978	18.747	90.664	0.491
509.000	335.366	80.003	19.994	103.977	18.735	91.553	0.478
509.500	335.646	80.003	19.993	103.976	18.723	92.442	0.467
510.000	335.907	80.003	19.994	103.977	18.709	93.487	0.509
510.500	336.118	80.001	19.995	103.976	18.697	94.375	0.507
511.000	336.408	80.002	19.995	103.978	18.683	95.433	0.487
511.500	336.633	80.004	19.995	103.981	18.669	96.462	0.508
512.000	336.861	80.003	19.995	103.983	18.653	97.641	0.484
512.501	337.120	80.002	19.994	103.984	18.645	98.271	0.470
513.001	337.360	80.001	19.994	103.985	18.632	99.244	0.493
513.500	337.604	79.998	19.994	103.987	18.619	100.217	0.491
514.000	337.863	80.000	19.994	103.991	18.601	101.558	0.493
514.500	338.099	79.999	19.993	103.996	18.590	102.375	0.500
515.000	338.375	80.001	19.995	104.002	18.580	103.143	0.504
515.500	338.634	80.002	19.994	104.009	18.565	104.254	0.523
516.000	338.846	80.001	19.994	104.012	18.554	105.035	0.503
516.500	339.171	80.001	19.994	104.014	18.537	106.314	0.504
517.000	339.389	80.001	19.995	104.014	18.527	107.086	0.540
517.500	339.659	80.000	19.995	104.015	18.516	107.884	0.515
518.000	339.893	80.002	19.993	104.014	18.500	109.080	0.496
518.500	340.142	80.000	19.994	104.011	18.485	110.179	0.494
519.000	340.387	80.000	19.994	104.006	18.472	111.180	0.488
519.500	340.630	80.001	19.994	104.002	18.462	111.917	0.491
520.000	340.908	80.001	19.994	103.995	18.454	112.544	0.505
520.500	341.135	80.002	19.995	103.994	18.437	113.784	0.513
521.000	341.445	80.002	19.994	103.998	18.423	114.847	0.521
521.500	341.703	80.000	19.994	104.002	18.413	115.577	0.553
522.000	341.945	80.000	19.995	104.004	18.407	116.036	0.534
522.500	342.226	80.002	19.994	104.006	18.385	117.663	0.511
523.000	342.469	80.002	19.994	104.006	18.374	118.474	0.523
523.500	342.720	80.003	19.994	104.007	18.362	119.386	0.508
524.000	342.982	80.003	19.994	104.009	18.348	120.426	0.504
524.500	343.225	80.002	19.994	104.012	18.343	120.850	0.510
525.000	343.480	80.000	19.995	104.017	18.325	122.154	0.501
525.500	343.723	80.002	19.995	104.018	18.316	122.892	0.498
526.000	343.978	80.003	19.994	104.018	18.302	123.907	0.498
526.500	344.245	80.002	19.994	104.018	18.292	124.650	0.510
527.000	344.516	80.003	19.993	104.020	18.278	125.694	0.530
527.500	344.749	80.004	19.994	104.021	18.266	126.611	0.521
528.000	345.017	80.003	19.994	104.021	18.257	127.277	0.502
528.500	345.247	79.999	19.994	104.021	18.244	128.267	0.500
529.000	345.512	80.002	19.995	104.025	18.231	129.197	0.497
529.500	345.805	80.005	19.994	104.028	18.220	130.044	0.526
530.000	346.065	80.002	19.994	104.033	18.205	131.180	0.555
530.500	346.271	80.002	19.994	104.041	18.198	131.660	0.509
531.000	346.587	80.001	19.995	104.046	18.188	132.409	0.494
531.500	346.842	80.003	19.994	104.044	18.176	133.308	0.547
532.000	347.099	80.003	19.994	104.040	18.164	134.205	0.542
532.500	347.336	80.004	19.994	104.041	18.150	135.255	0.503
533.000	347.592	80.000	19.994	104.042	18.136	136.320	0.493
533.500	347.840	80.001	19.994	104.043	18.129	136.809	0.499
534.000	348.125	80.004	19.996	104.049	18.114	137.929	0.519
534.500	348.381	80.001	19.994	104.056	18.101	138.966	0.537
535.000	348.633	80.001	19.994	104.056	18.085	140.144	0.525
535.500	348.878	80.000	19.995	104.059	18.074	140.980	0.502
536.000	349.174	80.002	19.995	104.063	18.057	142.246	0.519
536.500	349.402	80.004	19.995	104.067	18.048	142.904	0.533
537.000	349.694	80.000	19.994	104.070	18.032	144.036	0.522
537.500	349.922	80.002	19.995	104.073	18.016	145.256	0.520
538.000	350.210	80.001	19.995	104.071	18.002	146.319	0.518
538.500	350.516	80.001	19.995	104.071	17.988	147.365	0.555
539.000	350.756	80.000	19.995	104.072	17.971	148.670	0.570
539.500	350.997	80.001	19.995	104.074	17.957	149.706	0.514
540.000	351.237	80.000	19.995	104.072	17.947	150.428	0.481
540.500	351.488	80.001	19.995	104.074	17.929	151.805	0.486
541.000	351.768	80.001	19.995	104.073	17.912	153.042	0.511
541.500	352.000	80.001	19.995	104.072	17.900	153.919	0.522
542.000	352.276	80.000	19.995	104.069	17.885	155.097	0.510
542.500	352.515	80.001	19.996	104.071	17.873	155.992	0.511
543.000	352.788	80.000	19.995	104.070	17.850	157.682	0.513
543.500	353.057	80.000	19.995	104.070	17.841	158.364	0.527
544.000	353.354	80.000	19.994	104.068	17.827	159.445	0.554
544.500	353.608	80.001	19.995	104.072	17.807	160.952	0.559
545.000	353.879	80.000	19.995	104.076	17.795	161.796	0.538
545.500	354.159	80.000	19.995	104.083	17.783	162.712	0.538
546.000	354.412	80.001	19.995	104.088	17.768	163.809	0.542
546.500	354.664	80.000	19.996	104.091	17.757	164.614	0.520
547.000	354.921	80.000	19.995	104.087	17.742	165.753	0.507
547.500	355.146	80.000	19.995	104.080	17.727	166.824	0.495
548.000	355.435	80.001	19.995	104.076	17.717	167.602	0.498
548.500	355.676	80.002	19.995	104.073	17.693	169.378	0.522
549.000	355.897	80.001	19.995	104.075	17.681	170.269	0.496
549.500	356.180	80.001	19.994	104.080	17.668	171.255	0.483
550.000	356.419	80.001	19.994	104.085	17.657	172.049	0.513
550.500	356.708	80.001	19.996	104.086	17.641	173.252	0.525
551.000	356.965	80.001	19.995	104.090	17.625	174.444	0.537
551.500	357.196	80.001	19.993	104.091	17.608	175.727	0.516
552.000	357.508	80.003	19.993	104.091	17.594	176.735	0.515
552.500	357.685	80.002	19.994	104.094	17.584	177.480	0.516
553.000	357.950	80.003	19.994	104.102	17.566	178.896	0.466
553.500	358.203	80.001	19.994	104.108	17.551	179.967	0.481
554.000	358.425	80.002	19.996	104.112	17.539	180.874	0.497
554.500	358.732	80.002	19.995	104.113	17.527	181.810	0.502
555.000	358.972	80.002	19.994	104.116	17.511	182.989	0.538
555.500	359.225	80.002	19.994	104.113	17.501	183.681	0.520
556.000	359.472	80.001	19.994	104.109	17.490	184.522	0.497
556.500	359.765	80.003	19.995	104.105	17.477	185.485	0.520
557.000	359.997	80.001	19.995	104.104	17.464	186.444	0.533
557.500	360.229	80.001	19.994	104.099	17.453	187.233	0.494
558.000	360.474	80.002	19.993	104.094	17.445	187.843	0.470
558.500	360.747	80.001	19.993	104.090	17.434	188.661	0.498
559.000	361.023	80.003	19.995	104.087	17.426	189.257	0.534
559.500	361.256	80.001	19.994	104.081	17.420	189.709	0.529
560.000	361.538	80.001	19.994	104.076	17.409	190.510	0.512
560.500	361.793	80.003	19.996	104.070	17.400	191.176	0.526
561.000	362.051	80.002	19.995	104.065	17.388	192.054	0.525
561.500	362.285	80.002	19.995	104.061	17.388	192.098	0.502
562.000	362.548	80.003	19.994	104.061	17.379	192.744	0.494
562.500	362.782	80.001	19.994	104.066	17.371	193.375	0.497
563.000	363.055	80.001	19.994	104.073	17.366	193.729	0.503
563.500	363.317	80.000	19.994	104.076	17.358	194.393	0.521
564.000	363.557	80.003	19.996	104.081	17.357	194.454	0.518
564.500	363.798	80.002	19.995	104.086	17.350	194.927	0.491
565.000	364.024	80.001	19.995	104.085	17.346	195.183	0.474
565.500	364.276	80.001	19.995	104.083	17.342	195.494	0.473
566.000	364.532	79.999	19.995	104.082	17.341	195.588	0.493
566.500	364.833	80.002	19.996	104.076	17.339	195.682	0.532
567.000	365.050	80.002	19.995	104.069	17.340	195.637	0.538
567.500	365.312	80.001	19.994	104.065	17.334	196.020	0.499
568.000	365.581	80.000	19.995	104.059	17.342	195.448	0.505
568.500	365.796	80.002	19.996	104.057	17.345	195.246	0.507
569.000	366.077	79.999	19.995	104.051	17.341	195.535	0.490
569.500	366.324	80.001	19.995	104.043	17.343	195.349	0.512
570.000	366.571	80.002	19.995	104.036	17.345	195.259	0.511
570.500	366.835	80.002	19.996	104.033	17.343	195.402	0.502
571.000	367.105	80.000	19.996	104.032	17.346	195.169	0.522
571.500	367.343	80.001	19.995	104.037	17.348	195.080	0.521
572.000	367.598	80.001	19.996	104.045	17.349	195.014	0.501
572.500	367.852	80.002	19.995	104.051	17.352	194.794	0.501
573.000	368.098	80.000	19.996	104.055	17.355	194.570	0.504
573.500	368.362	80.000	19.997	104.062	17.365	193.827	0.505
574.000	368.629	80.003	19.995	104.063	17.372	193.245	0.521
574.500	368.860	80.001	19.995	104.064	17.376	192.933	0.514
575.000	369.098	79.998	19.995	104.061	17.388	192.062	0.484
575.500	369.393	80.001	19.996	104.053	17.398	191.228	0.502
576.000	369.617	80.002	19.996	104.044	17.410	190.395	0.526
576.500	369.892	80.003	19.995	104.039	17.419	189.658	0.508
577.000	370.145	80.003	19.995	104.026	17.429	188.857	0.513
577.500	370.404	80.002	19.994	104.020	17.437	188.217	0.521
578.000	370.631	80.003	19.995	104.017	17.449	187.321	0.499
578.500	370.862	80.004	19.994	104.008	17.459	186.590	0.472
579.000	371.114	80.004	19.995	104.005	17.469	185.794	0.470
579.500	371.404	80.003	19.994	104.006	17.480	184.988	0.513
580.000	371.640	80.005	19.995	104.004	17.488	184.434	0.534
580.500	371.905	80.004	19.994	104.014	17.502	183.351	0.513
581.000	372.147	80.004	19.995	104.017	17.511	182.713	0.504
581.500	372.388	80.002	19.994	104.017	17.525	181.693	0.495
582.000	372.654	80.001	19.995	104.023	17.531	181.232	0.495
582.500	372.844	80.003	19.994	104.045	17.547	180.077	0.481
583.000	373.169	80.003	19.994	104.039	17.559	179.151	0.485
583.500	373.405	80.006	19.994	104.043	17.571	178.274	0.538
584.000	373.721	80.002	19.995	104.053	17.577	177.819	0.556
584.500	373.967	80.003	19.995	104.042	17.597	176.365	0.557
585.000	374.202	80.003	19.994	104.024	17.611	175.251	0.522
585.500	374.415	80.004	19.994	104.032	17.630	173.852	0.464
586.000	374.686	80.001	19.995	104.020	17.650	172.400	0.466
586.500	374.906	80.004	19.994	104.003	17.667	171.114	0.488
587.000	375.159	80.000	19.994	103.998	17.682	169.992	0.482
587.500	375.380	80.001	19.994	103.985	17.705	168.255	0.473
588.000	375.664	80.001	19.994	103.961	17.726	166.660	0.489
588.500	375.904	80.001	19.994	103.947	17.747	165.070	0.515
589.000	376.161	80.000	19.994	103.946	17.767	163.632	0.511
589.500	376.453	80.001	19.995	103.937	17.786	162.174	0.523
590.000	376.666	80.002	19.995	103.927	17.810	160.379	0.527
590.500	376.906	80.002	19.994	103.926	17.832	158.752	0.479
591.000	377.188	80.002	19.994	103.937	17.853	157.257	0.487
591.500	377.423	80.001	19.994	103.927	17.871	155.908	0.519
592.000	377.705	79.999	19.995	103.932	17.892	154.356	0.517
592.500	377.911	80.001	19.995	103.938	17.917	152.440	0.503
593.001	378.201	80.001	19.994	103.945	17.942	150.621	0.492
593.500	378.426	80.000	19.995	103.947	17.964	148.975	0.505
594.000	378.653	80.003	19.994	103.956	17.989	147.097	0.484
594.500	378.942	79.997	19.994	103.962	18.015	145.126	0.484
595.000	379.188	80.001	19.993	103.963	18.033	143.755	0.525
595.500	379.425	80.000	19.995	103.957	18.054	142.191	0.509
596.000	379.693	80.000	19.993	103.951	18.081	140.222	0.494
596.500	379.910	80.002	19.996	103.947	18.100	138.808	0.495
597.000	380.173	80.003	19.996	103.942	18.125	136.936	0.482
597.500	380.438	80.001	19.996	103.943	18.143	135.575	0.504
598.000	380.681	80.000	19.994	103.936	18.168	133.671	0.519
598.500	380.947	80.000	19.994	103.932	18.186	132.343	0.509
599.000	381.202	79.999	19.995	103.929	18.206	130.870	0.515
599.500	381.434	80.000	19.995	103.919	18.224	129.497	0.504
600.000	381.699	79.999	19.995	103.920	18.240	128.294	0.492
600.500	381.940	80.001	19.995	103.924	18.262	126.691	0.502
601.000	382.179	79.999	19.993	103.927	18.282	125.201	0.493
601.500	382.439	80.002	19.994	103.930	18.305	123.480	0.490
602.000	382.672	80.001	19.995	103.945	18.326	121.886	0.496
602.500	382.924	80.002	19.995	103.951	18.342	120.679	0.489
603.000	383.204	80.001	19.994	103.948	18.360	119.374	0.509
603.500	383.439	80.001	19.994	103.946	18.373	118.381	0.523
604.000	383.702	80.002	19.996	103.947	18.396	116.664	0.506
604.500	383.990	80.002	19.995	103.945	18.418	115.045	0.524
605.000	384.209	80.001	19.995	103.930	18.434	113.828	0.529
605.500	384.477	80.003	19.995	103.925	18.456	112.235	0.497
606.000	384.757	80.003	19.995	103.927	18.470	111.143	0.517
606.500	385.019	80.000	19.995	103.919	18.487	109.931	0.545
607.000	385.240	80.001	19.994	103.910	18.505	108.534	0.513
607.500	385.500	80.002	19.995	103.910	18.522	107.263	0.482
608.000	385.786	80.001	19.995	103.909	18.540	105.972	0.513
608.500	386.035	80.001	19.995	103.900	18.560	104.419	0.540
609.000	386.271	80.001	19.994	103.900	18.576	103.239	0.510
609.501	386.552	80.001	19.993	103.901	18.594	101.903	0.501
610.000	386.770	80.002	19.994	103.898	18.614	100.427	0.508
610.500	387.069	80.001	19.994	103.898	18.626	99.492	0.508
611.000	387.325	80.004	19.994	103.898	18.644	98.150	0.536
611.500	387.632	80.000	19.993	103.894	18.665	96.590	0.559
612.000	387.851	80.001	19.994	103.885	18.677	95.714	0.545
612.500	388.122	80.002	19.994	103.886	18.696	94.328	0.508
613.000	388.363	80.001	19.994	103.884	18.711	93.207	0.501
613.500	388.587	80.001	19.995	103.883	18.731	91.721	0.489
614.000	388.851	80.001	19.994	103.882	18.748	90.461	0.477
614.500	389.113	80.000	19.994	103.889	18.765	89.179	0.507
615.000	389.417	80.002	19.994	103.891	18.781	87.982	0.546
615.500	389.664	80.001	19.994	103.890	18.799	86.663	0.558
616.000	389.895	80.003	19.994	103.887	18.811	85.738	0.515
616.500	390.153	80.001	19.994	103.887	18.825	84.683	0.484
617.000	390.401	79.999	19.994	103.881	18.839	83.650	0.498
617.500	390.632	80.001	19.993	103.876	18.857	82.335	0.493
618.000	390.914	80.000	19.993	103.875	18.872	81.182	0.496
618.500	391.181	79.999	19.995	103.875	18.891	79.754	0.531
619.000	391.418	79.999	19.995	103.872	18.905	78.723	0.527
619.500	391.655	80.000	19.995	103.873	18.922	77.471	0.489
620.000	391.930	80.000	19.995	103.870	18.938	76.280	0.493
620.500	392.213	80.000	19.995	103.865	18.954	75.063	0.535
621.000	392.458	80.000	19.995	103.860	18.969	73.988	0.543
621.500	392.765	80.000	19.995	103.855	18.986	72.716	0.540
622.000	392.996	79.999	19.994	103.848	18.998	71.798	0.545
622.500	393.243	80.000	19.995	103.848	19.018	70.262	0.508
623.000	393.464	80.000	19.995	103.850	19.034	69.128	0.473
623.500	393.755	79.998	19.994	103.855	19.049	68.004	0.490
624.000	394.009	80.000	19.994	103.861	19.062	67.019	0.528
624.500	394.295	79.999	19.994	103.865	19.078	65.833	0.542
625.000	394.512	80.001	19.995	103.864	19.091	64.843	0.521
625.500	394.789	80.001	19.995	103.864	19.103	63.934	0.499
626.000	395.059	80.001	19.995	103.860	19.122	62.530	0.521
626.500	395.330	80.000	19.994	103.857	19.131	61.885	0.544
627.000	395.562	80.000	19.995	103.851	19.145	60.810	0.522
627.500	395.795	80.000	19.995	103.847	19.163	59.496	0.485
628.000	396.074	80.001	19.996	103.845	19.177	58.431	0.489
628.500	396.304	80.003	19.995	103.842	19.194	57.223	0.510
629.000	396.588	80.002	19.996	103.841	19.207	56.245	0.511
629.500	396.843	80.000	19.995	103.843	19.218	55.401	0.526
630.000	397.103	80.001	19.995	103.843	19.231	54.464	0.527
630.500	397.328	80.001	19.995	103.841	19.247	53.220	0.500
631.000	397.610	80.001	19.995	103.842	19.263	52.045	0.496
631.500	397.874	80.002	19.995	103.840	19.274	51.209	0.526
632.000	398.104	80.001	19.995	103.838	19.281	50.713	0.520
632.500	398.354	80.002	19.995	103.831	19.300	49.254	0.487
633.000	398.594	80.002	19.996	103.822	19.311	48.438	0.485
633.500	398.856	80.002	19.995	103.814	19.326	47.330	0.496
634.000	399.099	80.001	19.995	103.806	19.342	46.134	0.504
634.500	399.380	80.002	19.994	103.804	19.352	45.417	0.515
635.000	399.608	80.002	19.994	103.805	19.369	44.157	0.516
635.500	399.863	80.003	19.995	103.810	19.377	43.526	0.496
636.000	400.107	80.002	19.995	103.813	19.398	41.998	0.491
636.500	400.356	80.002	19.995	103.816	19.404	41.514	0.496
637.000	400.591	80.003	19.995	103.815	19.418	40.490	0.489
637.500	400.865	80.003	19.995	103.814	19.431	39.531	0.497
638.000	401.126	80.002	19.997	103.814	19.438	39.032	0.522
638.500	401.364	80.002	19.996	103.814	19.459	37.471	0.517
639.000	401.618	80.001	19.994	103.816	19.466	36.916	0.495
639.500	401.851	80.001	19.993	103.816	19.480	35.915	0.489
640.000	402.107	80.002	19.995	103.815	19.489	35.175	0.488
640.500	402.351	80.002	19.994	103.816	19.500	34.365	0.495
641.000	402.611	80.001	19.994	103.816	19.516	33.203	0.502
641.500	402.876	80.002	19.994	103.815	19.526	32.459	0.515
642.000	403.104	80.001	19.995	103.814	19.534	31.843	0.509
642.500	403.352	80.001	19.994	103.810	19.546	30.935	0.485
643.000	403.596	80.002	19.995	103.808	19.558	30.080	0.484
643.500	403.831	80.000	19.994	103.804	19.572	29.053	0.485
644.000	404.102	80.002	19.994	103.802	19.576	28.716	0.493
644.500	404.353	80.002	19.995	103.798	19.587	27.895	0.514
645.000	404.569	80.000	19.995	103.801	19.603	26.712	0.494
645.500	404.826	80.002	19.994	103.802	19.610	26.234	0.470
646.000	405.090	80.000	19.993	103.805	19.617	25.677	0.497
646.500	405.330	80.002	19.995	103.809	19.628	24.871	0.513
647.000	405.594	80.000	19.995	103.812	19.640	23.991	0.504
647.500	405.814	80.001	19.994	103.814	19.648	23.350	0.494
648.000	406.079	80.002	19.995	103.812	19.659	22.540	0.484
648.500	406.335	79.999	19.994	103.805	19.665	22.130	0.503
649.000	406.581	80.002	19.995	103.798	19.676	21.297	0.511
649.500	406.843	80.002	19.994	103.793	19.681	20.906	0.505
650.000	407.092	80.001	19.995	103.787	19.692	20.128	0.510
650.500	407.342	80.001	19.994	103.783	19.700	19.483	0.505
651.000	407.580	80.001	19.995	103.786	19.714	18.482	0.493
651.500	407.829	80.002	19.995	103.786	19.719	18.081	0.488
652.000	408.083	80.002	19.995	103.785	19.725	17.623	0.495
652.500	408.321	80.003	19.995	103.786	19.734	16.948	0.497
653.000	408.576	80.001	19.995	103.786	19.741	16.457	0.493
653.500	408.820	80.002	19.995	103.784	19.747	16.025	0.496
654.000	409.054	80.002	19.995	103.784	19.760	15.023	0.488
654.500	409.299	80.003	19.995	103.784	19.763	14.801	0.478
655.000	409.562	80.003	19.995	103.782	19.775	13.936	0.494
655.500	409.783	80.002	19.995	103.780	19.778	13.712	0.496
656.000	410.024	80.002	19.995	103.779	19.783	13.331	0.473
656.500	410.307	80.004	19.996	103.779	19.796	12.355	0.493
657.000	410.531	80.002	19.996	103.779	19.798	12.188	0.515
657.500	410.812	80.004	19.996	103.779	19.808	11.436	0.506
658.000	411.055	80.003	19.995	103.779	19.813	11.066	0.515
658.500	411.288	80.004	19.995	103.776	19.816	10.850	0.500
659.000	411.532	80.003	19.996	103.776	19.827	10.083	0.476
659.500	411.786	80.004	19.996	103.775	19.829	9.888	0.488
660.000	412.010	80.003	19.995	103.775	19.836	9.372	0.488
660.500	412.232	80.002	19.995	103.775	19.842	8.926	0.462
661.000	412.509	80.003	19.995	103.781	19.849	8.408	0.472
661.500	412.773	80.002	19.996	103.781	19.852	8.185	0.520
662.000	412.976	80.003	19.995	103.781	19.858	7.764	0.504
662.500	413.233	80.002	19.995	103.782	19.863	7.379	0.464
663.000	413.460	80.003	19.995	103.782	19.867	7.059	0.472
663.500	413.732	80.001	19.995	103.780	19.870	6.822	0.491
664.000	413.961	80.000	19.995	103.780	19.877	6.354	0.500
664.500	414.157	80.003	19.995	103.780	19.880	6.090	0.463
665.000	414.457	80.002	19.995	103.780	19.888	5.514	0.460
665.500	414.684	80.002	19.995	103.780	19.887	5.575	0.512
666.000	414.899	80.001	19.994	103.781	19.895	4.976	0.485
666.500	415.181	80.001	19.996	103.781	19.897	4.823	0.470
667.000	415.385	80.001	19.994	103.782	19.901	4.567	0.491
667.501	415.642	79.999	19.995	103.782	19.906	4.139	0.473
668.001	415.887	79.998	19.996	103.783	19.914	3.603	0.481
668.500	416.122	80.001	19.994	103.783	19.915	3.509	0.491
669.000	416.374	80.002	19.995	103.783	19.915	3.509	0.484
669.500	416.606	80.000	19.995	103.785	19.924	2.817	0.486
670.000	416.835	80.002	19.995	103.788	19.927	2.627	0.472
670.500	417.072	80.001	19.995	103.788	19.931	2.343	0.463
671.001	417.354	80.001	19.995	103.788	19.936	1.908	0.492
671.500	417.618	80.001	19.995	103.788	19.937	1.831	0.533
672.000	417.855	80.000	19.994	103.787	19.941	1.574	0.523
672.500	418.053	80.001	19.994	103.787	19.945	1.285	0.467
673.000	418.293	80.001	19.994	103.788	19.945	1.301	0.437
673.500	418.526	80.001	19.994	103.789	19.949	0.944	0.456
674.000	418.795	80.001	19.995	103.789	19.951	0.784	0.488
674.500	418.998	80.001	19.995	103.789	19.951	0.798	0.487
675.000	419.275	80.000	19.995	103.787	19.951	0.800	0.476
675.500	419.505	80.002	19.994	103.785	19.958	0.318	0.493
676.000	419.733	80.001	19.994	103.784	19.959	0.247	0.482
676.500	419.989	80.001	19.994	103.785	19.961	0.110	0.472
677.000	420.240	79.999	19.994	103.786	19.965	-0.200	0.496
677.500	420.463	80.002	19.993	103.794	19.968	-0.439	0.490
678.001	420.707	80.000	19.994	103.797	19.969	-0.513	0.470
678.500	420.980	80.002	19.995	103.796	19.975	-0.931	0.492
679.000	421.230	80.001	19.995	103.800	19.975	-0.979	0.520
679.500	421.430	80.001	19.994	103.802	19.976	-1.012	0.487
680.000	421.684	80.001	19.994	103.794	19.981	-1.393	0.452
680.500	421.930	80.003	19.994	103.791	19.986	-1.786	0.477
681.000	422.218	80.002	19.994	103.791	19.986	-1.813	0.517
681.500	422.426	80.002	19.995	103.790	19.987	-1.867	0.515
682.000	422.687	80.001	19.994	103.790	19.991	-2.179	0.482
682.500	422.937	80.000	19.994	103.792	19.992	-2.212	0.489
683.000	423.191	80.001	19.994	103.793	19.995	-2.459	0.507
683.500	423.394	80.001	19.995	103.794	19.993	-2.324	0.481
684.000	423.668	80.002	19.994	103.792	19.996	-2.565	0.467
684.500	423.917	80.001	19.995	103.789	19.997	-2.600	0.500
685.000	424.138	80.003	19.994	103.790	20.000	-2.856	0.497
685.500	424.366	80.003	19.994	103.790	20.002	-2.977	0.459
686.000	424.635	80.000	19.994	103.790	20.007	-3.359	0.473
686.500	424.892	80.002	19.994	103.790	20.006	-3.241	0.511
687.000	425.097	80.001	19.994	103.791	20.006	-3.297	0.494
687.500	425.321	80.001	19.994	103.788	20.005	-3.205	0.446
688.000	425.611	80.001	19.993	103.788	20.006	-3.251	0.471
688.500	425.841	79.999	19.993	103.788	20.006	-3.299	0.517
689.000	426.066	80.001	19.994	103.793	20.009	-3.463	0.488
689.500	426.334	80.001	19.994	103.792	20.009	-3.500	0.474
690.000	426.593	79.999	19.994	103.792	20.014	-3.843	0.510
690.500	426.812	79.999	19.994	103.792	20.010	-3.588	0.503
691.000	427.057	79.999	19.994	103.792	20.015	-3.928	0.471
691.500	427.313	80.000	19.994	103.788	20.017	-4.099	0.482
692.000	427.549	80.000	19.993	103.792	20.020	-4.313	0.496
692.500	427.795	80.002	19.994	103.796	20.019	-4.267	0.487
