Repository: ulfsri/fsri_materials_database

#Database of Contemporary Material Properties for Fire Investigation Analysis
This project was supported by Award No. 2019-DU-BX-0018, awarded by the National Institute of Justice, Office of Justice Programs, U.S. Department of Justice. 

***
***

## Database Structure

## 01_Data/
Raw data generated from each apparatus are included here in plain-text format. The data is organized first by material, next by the short name of test apparatus used, and where applicable additional filtering by test settings.

### Test Apparatus and Data File Structure
- __Cone Calorimeter__ (Cone)
    + Data file structure is the material test, the short name for the apparatus, heat flux setting and scan/scalar, date of test, and replicate number. Scan is for the raw output data and scalar is for the initial conditions and high-level test parameters. 
        * Example: __MDF_Cone_HF25scalar_210323_R1__ stands for the first replicate of scalar data generated from a medium density fiber board test in cone calorimeter exposed to 25 kW/m<sup>2</sup> on March 23, 2021.
- __Heat Flow Meter__ (HFM)
    + Data file structure is the material test, the short name for the apparatus, whether test was dry or wet, whether test was for thermal conductivity or heat capacity, date of test, and replicate number. Scan is for the raw output data and scalar is for the initial conditions and high-level test parameters. 
        * Example: __OSB_HFM_Dry_Conductivity_210315_R3.tst__ stands for the third replicate of the data generated from an oriented strand board test in the heat flow meter tested dry for thermal conductivity on March 15, 2021.
- __Simultaneous Thermal Analyzer__ (STA)
    + Data file structure is the material test, the short name for the apparatus, the atmosphere tested in, the heating rate in Kelvin per minute and data/meta, date of test, and replicate number. Data is for the raw output data and meta is for the initial conditions and high-level test parameters. 
        * Example: __Polyester_Batting_STA_N2_3KData_210215_R1.csv__ stands for the first replicate of the data generated from a polyester batting board test in the simultaneous thermal analyzer tested in nitrogen with a heating rate of 3 Kelvin per minute on March 15, 2021.

# Materials and Products Database

## 01_Data

Raw data generated from each apparatus are included here in plain-text format. The data is organized first by material, next by the short name of test apparatus used, and where applicable additional filtering by test settings.

### material.json

Each material directory contains a json file of the same name as the material. This file links the data stored in the repository as well as data and graphs produced by the accompanying scripts (__02_Scripts__) to the respective landing page for the material on the front-end website.

File: 01_Data/Black_PMMA/STA/30K_min/Black_PMMA_STA_N2_30KData_220214_R2.csv (part 1 of 7)
##Temp./°C,Time/min,DSC(subtr.2)/(mW/mg),Mass(subtr.2)/%,Sensit./(uV/mW)
48.906,10.01,-0.004797188,99.43423,1.0888
49.006,10.32072,-0.001567878,99.39123000000001,1.08871
49.106,10.391639999999999,0.004672496,99.38554,1.08863
49.206,10.43634,0.01271456,99.37248000000001,1.08855
49.306,10.47101,0.01676957,99.37822,1.08846
49.406,10.50121,0.02271603,99.36092,1.08838
49.506,10.527619999999999,0.03114653,99.34585,1.08829
49.606,10.55149,0.03414787,99.34572,1.0882100000000001
49.706,10.572980000000001,0.03922796,99.36336,1.08812
49.806,10.59271,0.04416489,99.36609,1.08804
49.906,10.61103,0.0517888,99.35546,1.08795
50.006,10.62797,0.05498789,99.33485999999999,1.0878700000000001
50.106,10.64446,0.06101317,99.34645,1.08779
50.206,10.66007,0.06484474,99.34855999999999,1.0877
50.306,10.67503,0.07032454,99.34369000000001,1.08762
50.406,10.689589999999999,0.0770168,99.38019,1.0875299999999999
50.506,10.70368,0.08345012,99.35181,1.08745
50.606,10.71729,0.08692772,99.37275,1.0873700000000002
50.706,10.7299,0.09122226,99.35906,1.08728
50.806,10.74232,0.09612214,99.37321,1.0872
50.906,10.75416,0.09923049,99.34638000000001,1.08711
51.006,10.76592,0.10615,99.36475,1.08703
51.106,10.77716,0.11044000000000001,99.35095,1.08694
51.206,10.787930000000001,0.11442999999999999,99.36910999999999,1.08686
51.306,10.79854,0.11872,99.34168000000001,1.0867799999999999
51.406,10.80892,0.1231,99.34382,1.08669
51.506,10.81906,0.12819,99.35221999999999,1.08661
51.606,10.82893,0.13402,99.33698000000001,1.0865200000000002
51.706,10.83885,0.13604000000000002,99.36381999999999,1.08644
51.806,10.848339999999999,0.14049,99.33691,1.08636
51.906,10.857660000000001,0.1458,99.33892,1.08627
52.006,10.866769999999999,0.1512,99.34124,1.08619
52.106,10.87583,0.15336,99.322,1.0861
52.206,10.88476,0.15688,99.3271,1.08602
52.306,10.89322,0.16202,99.3235,1.08594
52.406,10.90144,0.16496,99.30004,1.08585
52.506,10.909880000000001,0.16866,99.32384,1.0857700000000001
52.606,10.91814,0.17190999999999998,99.33431,1.08569
52.706,10.9262,0.17690999999999998,99.3213,1.0856
52.806,10.93419,0.18149,99.33529,1.08552
52.906,10.94213,0.1845,99.34791,1.08543
53.006,10.94996,0.18817,99.31891,1.08535
53.106,10.95764,0.1934,99.32698,1.0852700000000002
53.206,10.96524,0.1976,99.33596,1.08518
53.306,10.97277,0.20154,99.32308,1.0851
53.406,10.98029,0.20593000000000003,99.31379,1.08502
53.506,10.987910000000001,0.20890999999999998,99.33339000000001,1.08493
53.606,10.99537,0.21249,99.32174,1.08485
53.706,11.00261,0.21575,99.30807,1.08476
53.806,11.0097,0.21827,99.32611999999999,1.0846799999999999
53.906,11.01671,0.22241,99.33598,1.0846
54.006,11.023610000000001,0.22575,99.33103,1.08451
54.106,11.03042,0.22809000000000001,99.33335,1.08443
54.206,11.03721,0.23178,99.35936,1.08435
54.306,11.04396,0.23629,99.35746,1.08426
54.406,11.05064,0.23970999999999998,99.34334,1.08418
54.506,11.05723,0.2411,99.36456,1.0841
54.606,11.06376,0.24395999999999998,99.37276,1.0840100000000001
54.706,11.070269999999999,0.24850999999999998,99.36156,1.0839299999999998
54.806,11.07673,0.25227,99.36392,1.08385
54.906,11.0831,0.25528,99.3767,1.08376
55.006,11.089369999999999,0.25795,99.38359,1.08368
55.106,11.09565,0.2606,99.37042,1.0836
55.206,11.101939999999999,0.26411,99.36173000000001,1.08351
55.306,11.1082,0.26828,99.36899,1.08343
55.406,11.11439,0.27105999999999997,99.36381999999999,1.08334
55.506,11.120460000000001,0.27312,99.35034,1.0832600000000001
55.606,11.126439999999999,0.27616,99.34753,1.08318
55.706,11.13242,0.2798,99.35504,1.0830899999999999
55.806,11.13841,0.28325,99.36232,1.08301
55.906,11.14433,0.28581,99.35385,1.08293
56.006,11.150160000000001,0.28828000000000004,99.34295,1.08285
56.106,11.15595,0.29145,99.34708,1.08276
56.206,11.161719999999999,0.29336999999999996,99.3409,1.0826799999999999
56.306,11.16748,0.29402,99.31704,1.0826
56.406,11.1732,0.29746999999999996,99.31306,1.08251
56.506,11.17886,0.30329,99.32593,1.08243
56.606,11.18447,0.30739,99.3199,1.08235
56.706,11.19002,0.31009000000000003,99.30288,1.08226
56.806,11.19556,0.31313,99.29751,1.08218
56.906,11.201089999999999,0.31594,99.30495,1.0821
57.006,11.20664,0.31806,99.31693,1.0820100000000001
57.106,11.21219,0.32058000000000003,99.31649,1.0819299999999998
57.206,11.21772,0.32377,99.3083,1.08185
57.306,11.223180000000001,0.32656999999999997,99.32427,1.08176
57.406,11.228589999999999,0.32871,99.35122,1.08168
57.506,11.233989999999999,0.33066999999999996,99.34527,1.0816
57.606,11.23938,0.33321,99.32526999999999,1.08152
57.706,11.24475,0.33687,99.33299,1.08143
57.806,11.25008,0.34003,99.34849,1.08135
57.906,11.25535,0.34126999999999996,99.3423,1.0812700000000002
58.006,11.2606,0.34296,99.33174,1.08118
58.106,11.26585,0.34681999999999996,99.33454,1.0811
58.206,11.2711,0.35005,99.33771,1.08102
58.306,11.27635,0.35124,99.33233,1.08094
58.406,11.28155,0.35364,99.32998,1.08085
58.506,11.286669999999999,0.35848,99.33538,1.08077
58.606,11.291739999999999,0.36253,99.3371,1.08069
58.706,11.29677,0.36427,99.33173000000001,1.0806
58.806,11.301789999999999,0.36539,99.33010999999999,1.0805200000000001
58.906,11.30679,0.36707,99.3353,1.08044
59.006,11.31178,0.36930999999999997,99.33747,1.08036
59.106,11.31676,0.37183,99.33375,1.08027
59.206,11.32174,0.37406,99.33279,1.08019
59.306,11.3267,0.3761,99.33754,1.0801100000000001
59.406,11.33163,0.37901999999999997,99.34128,1.0800299999999998
59.506,11.33653,0.38286,99.34022,1.07994
59.606,11.34141,0.38591,99.33644,1.07986
59.706,11.34627,0.38752,99.33346,1.07978
59.806,11.35111,0.3892,99.33643000000001,1.07969
59.906,11.35591,0.39185,99.34463000000001,1.07961
60.006,11.3607,0.39471,99.34496999999999,1.0795299999999999
60.106,11.36548,0.39707,99.3316,1.07945
60.206,11.37026,0.39876999999999996,99.32138,1.07936
60.306,11.37504,0.39993,99.32636,1.07928
60.406,11.37983,0.40113000000000004,99.32978,1.0792
60.506,11.38462,0.40293,99.3162,1.07912
60.606,11.389380000000001,0.40524,99.30319,1.07903
60.706,11.39409,0.40776999999999997,99.31127,1.07895
60.806,11.398760000000001,0.41022,99.32391,1.07887
60.906,11.40344,0.41233000000000003,99.3151,1.07879
61.006,11.40812,0.41416000000000003,99.2972,1.0787
61.106,11.41278,0.41593,99.30078,1.0786200000000001
61.206,11.41741,0.41786,99.32085,1.07854
61.306,11.422039999999999,0.42013999999999996,99.32562,1.07846
61.406,11.42665,0.4226,99.31126,1.07838
61.506,11.43126,0.42466000000000004,99.30722,1.07829
61.606,11.43586,0.42613,99.32465,1.0782100000000001
61.706,11.44045,0.42771000000000003,99.33795,1.07813
61.806,11.44502,0.42987,99.33014,1.07805
61.906,11.449589999999999,0.43223999999999996,99.32162,1.07796
62.006,11.45415,0.4344,99.33301999999999,1.07788
62.106,11.4587,0.43643000000000004,99.34929,1.0778
62.206,11.46322,0.43851999999999997,99.34687,1.07772
62.306,11.46771,0.4406,99.33304,1.07764
62.406,11.47217,0.44246,99.33174,1.07755
62.506,11.47662,0.44409,99.34474,1.0774700000000001
62.606,11.481060000000001,0.44569,99.35077,1.07739
62.706,11.485510000000001,0.44738999999999995,99.34034,1.07731
62.806,11.48995,0.44916999999999996,99.32963000000001,1.07723
62.906,11.49436,0.451,99.33241,1.07714
63.006,11.49875,0.45288,99.33958,1.0770600000000001
63.106,11.50313,0.4548,99.33763,1.0769799999999998
63.206,11.5075,0.45693999999999996,99.3275,1.0769
63.306,11.51183,0.45951000000000003,99.3182,1.07681
63.406,11.516119999999999,0.46237,99.31409000000001,1.07673
63.506,11.520389999999999,0.46487,99.31378000000001,1.07665
63.606,11.52468,0.46658999999999995,99.31505,1.07657
63.706,11.52898,0.46779,99.31433,1.07649
63.806,11.53328,0.46887,99.30869,1.07641
63.906,11.53758,0.47008999999999995,99.30285,1.0763200000000002
64.006,11.54188,0.47162,99.30505,1.0762399999999999
64.106,11.54618,0.47341000000000005,99.31375,1.07616
64.206,11.550469999999999,0.47515,99.31588,1.07608
64.306,11.55476,0.47665,99.30490999999999,1.076
64.406,11.55904,0.47816000000000003,99.29508,1.0759100000000001
64.506,11.56333,0.47998999999999997,99.30133000000001,1.0758299999999998
64.606,11.56761,0.48208,99.31408,1.07575
64.706,11.57188,0.48425,99.31268,1.0756700000000001
64.806,11.576139999999999,0.48636999999999997,99.2956,1.07559
64.906,11.5804,0.48841999999999997,99.28383000000001,1.07551
65.006,11.584660000000001,0.49038000000000004,99.29058,1.07542
65.106,11.58891,0.49221000000000004,99.30171,1.07534
65.206,11.59313,0.49386,99.30034,1.07526
65.306,11.597339999999999,0.49528,99.29148,1.07518
65.406,11.60159,0.49643999999999994,99.29139,1.0751
65.506,11.605889999999999,0.49746999999999997,99.30357,1.07502
65.606,11.61018,0.4988,99.31362,1.07493
65.706,11.614419999999999,0.50069,99.31153,1.07485
65.806,11.61861,0.5028199999999999,99.30753,1.07477
65.906,11.62278,0.50479,99.31475999999999,1.07469
66.006,11.62693,0.50648,99.32826,1.07461
66.106,11.63106,0.5079600000000001,99.33151,1.07453
66.206,11.63518,0.50938,99.31933000000001,1.07444
66.306,11.639289999999999,0.5110100000000001,99.30842,1.07436
66.406,11.6434,0.5130600000000001,99.31424,1.07428
66.506,11.64752,0.5151899999999999,99.32701,1.0742
66.606,11.65161,0.51686,99.3269,1.07412
66.706,11.65569,0.51794,99.31034,1.0740399999999999
66.806,11.65977,0.51877,99.29528,1.07396
66.906,11.663860000000001,0.51973,99.29635,1.07387
67.006,11.66794,0.52095,99.30542,1.07379
67.106,11.67201,0.52251,99.30809,1.07371
67.206,11.676060000000001,0.52436,99.30156,1.0736299999999999
67.306,11.6801,0.52636,99.29477,1.07355
67.406,11.68414,0.52835,99.2948,1.0734700000000001
67.506,11.688180000000001,0.53018,99.29982,1.07339
67.606,11.69219,0.53173,99.30598,1.07331
67.706,11.69617,0.5330199999999999,99.31038000000001,1.07322
67.806,11.70016,0.5342100000000001,99.31092,1.07314
67.906,11.704189999999999,0.53545,99.30721,1.0730600000000001
68.006,11.708219999999999,0.53686,99.30465,1.0729799999999998
68.106,11.71225,0.53852,99.30953000000001,1.0729
68.206,11.71626,0.54019,99.32061999999999,1.07282
68.306,11.72025,0.5413600000000001,99.33024,1.07274
68.406,11.72424,0.5418,99.33288,1.07266
68.506,11.72822,0.5423,99.33091,1.0725799999999999
68.606,11.7322,0.5438,99.32824000000001,1.07249
68.706,11.736189999999999,0.5462600000000001,99.32741999999999,1.07241
68.806,11.740160000000001,0.54875,99.32976,1.07233
68.906,11.744110000000001,0.55062,99.33535,1.07225
69.006,11.74804,0.5522199999999999,99.33999,1.07217
69.106,11.75197,0.55411,99.33877,1.07209
69.206,11.75592,0.55612,99.33242,1.0720100000000001
69.306,11.75988,0.55737,99.32721,1.0719299999999998
69.406,11.76383,0.55733,99.32804,1.07185
69.506,11.76778,0.55704,99.33251,1.0717700000000001
69.606,11.77172,0.55795,99.33625,1.07168
69.706,11.77566,0.56033,99.33662,1.0716
69.806,11.779589999999999,0.56308,99.33292,1.07152
69.906,11.78351,0.5652,99.32533000000001,1.07144
70.006,11.78742,0.5667399999999999,99.31805,1.07136
70.106,11.79133,0.56812,99.31659,1.07128
70.206,11.79523,0.5695,99.3213,1.0712
70.306,11.79912,0.57067,99.3247,1.07112
70.406,11.803,0.5714100000000001,99.32011,1.07104
70.506,11.80688,0.57185,99.31239000000001,1.0709600000000001
70.606,11.81076,0.57231,99.31197,1.0708799999999998
70.706,11.814639999999999,0.57309,99.32269000000001,1.0708
70.806,11.81851,0.5745,99.33353000000001,1.0707200000000001
70.906,11.82235,0.57681,99.33241,1.07063
71.006,11.82618,0.57958,99.32146999999999,1.07055
71.106,11.83003,0.58186,99.31343000000001,1.07047
71.206,11.8339,0.58296,99.31743,1.07039
71.306,11.83778,0.58327,99.3275,1.07031
71.406,11.84165,0.58345,99.33414,1.07023
71.506,11.84549,0.58394,99.33344,1.07015
71.606,11.849310000000001,0.58495,99.32829,1.07007
71.706,11.85313,0.58662,99.32191999999999,1.06999
71.806,11.85694,0.58855,99.31718000000001,1.0699100000000001
71.906,11.86076,0.59012,99.31676,1.0698299999999998
72.006,11.86458,0.59108,99.32091,1.06975
72.106,11.86841,0.59204,99.32438,1.0696700000000001
72.206,11.87225,0.59362,99.32165,1.06959
72.306,11.87608,0.5956,99.31455,1.06951
72.406,11.87991,0.59705,99.31074,1.0694299999999999
72.506,11.88373,0.59737,99.31572,1.06935
72.606,11.88754,0.59741,99.32486999999999,1.0692700000000002
72.706,11.89134,0.59841,99.33096,1.0691899999999999
72.806,11.89515,0.60069,99.33061,1.0691
72.906,11.89896,0.60319,99.32607,1.06902
73.006,11.90276,0.6048600000000001,99.32021999999999,1.06894
73.106,11.90656,0.60568,99.31741,1.0688600000000001
73.206,11.91037,0.6062,99.32278000000001,1.0687799999999998
73.306,11.91417,0.6068899999999999,99.33797,1.0687
73.406,11.91796,0.6079399999999999,99.35401,1.0686200000000001
73.506,11.92174,0.60949,99.36027,1.06854
73.606,11.9255,0.61142,99.35472,1.06846
73.706,11.929260000000001,0.61337,99.34481,1.0683799999999999
73.806,11.93303,0.615,99.33785999999999,1.0683
73.906,11.9368,0.61628,99.33657,1.0682200000000002
74.006,11.94059,0.61731,99.34155,1.0681399999999999
74.106,11.94438,0.6181800000000001,99.35149,1.06806
74.206,11.948160000000001,0.61898,99.36018,1.06798
74.306,11.95192,0.6198199999999999,99.36094,1.0679
74.406,11.955680000000001,0.62074,99.35404,1.06782
74.506,11.959430000000001,0.62178,99.34647,1.06774
74.606,11.963189999999999,0.62295,99.34442,1.06766
74.706,11.96696,0.62415,99.34732,1.06758
74.806,11.97072,0.62525,99.35198000000001,1.0675
74.906,11.97446,0.6262,99.35547,1.06742
75.006,11.9782,0.62721,99.35558,1.06734
75.106,11.98194,0.62851,99.35039,1.06726
75.206,11.98569,0.63005,99.34271,1.06718
75.306,11.98944,0.63155,99.33988000000001,1.0671
75.406,11.99318,0.63278,99.34753,1.06702
75.506,11.9969,0.63376,99.35936,1.06694
75.606,12.00061,0.63466,99.36448,1.0668600000000001
75.706,12.00432,0.63558,99.35774,1.0667799999999998
75.806,12.00803,0.63655,99.34815,1.0667
75.906,12.01175,0.63757,99.34651,1.0666200000000001
76.006,12.01548,0.63867,99.35438,1.06654
76.106,12.0192,0.6399,99.36334000000001,1.06646
76.206,12.022910000000001,0.64131,99.36555,1.0663799999999999
76.306,12.02661,0.64276,99.36162,1.0663
76.406,12.0303,0.6440899999999999,99.35606999999999,1.0662200000000002
76.506,12.034,0.64518,99.35261,1.0661399999999999
76.606,12.03769,0.6462100000000001,99.35224000000001,1.06606
76.706,12.04138,0.6474,99.35539,1.06598
76.806,12.045069999999999,0.64878,99.36072,1.0659
76.906,12.04875,0.6501399999999999,99.36439,1.0658299999999998
77.006,12.0524,0.6512600000000001,99.36275,1.06575
77.106,12.05604,0.65209,99.35645,1.0656700000000001
77.206,12.05968,0.65274,99.349,1.06559
77.306,12.06334,0.65332,99.34358,1.06551
77.406,12.067,0.6540199999999999,99.34156999999999,1.0654299999999999
77.506,12.07066,0.6550699999999999,99.34376999999999,1.06535
77.606,12.07429,0.65654,99.34914,1.0652700000000002
77.706,12.07793,0.65808,99.35242,1.0651899999999999
77.806,12.08157,0.6592899999999999,99.34791,1.06511
77.906,12.08522,0.6601,99.33591,1.06503
78.006,12.08888,0.66082,99.32395,1.06495
78.106,12.09254,0.66175,99.31917,1.06487
78.206,12.0962,0.66295,99.32043,1.06479
78.306,12.099860000000001,0.6643100000000001,99.32155999999999,1.06471
78.406,12.1035,0.66572,99.31779,1.06463
78.506,12.10714,0.66701,99.31081999999999,1.06455
78.606,12.11077,0.66801,99.30416,1.06447
78.706,12.1144,0.66865,99.30049,1.06439
78.806,12.11802,0.66911,99.3007,1.0643200000000002
78.906,12.12164,0.66962,99.30537,1.0642399999999999
79.006,12.12527,0.67038,99.31307,1.06416
79.106,12.12889,0.67162,99.32009000000001,1.06408
79.206,12.13252,0.67351,99.323,1.064
79.306,12.13615,0.6756800000000001,99.32244,1.06392
79.406,12.13979,0.6774600000000001,99.32151,1.06384
79.506,12.14344,0.6783399999999999,99.32279,1.06376
79.606,12.14708,0.67882,99.3261,1.06368
79.706,12.15072,0.67966,99.3305,1.0636
79.806,12.15436,0.68115,99.33485,1.06352
79.906,12.15798,0.6826,99.33762,1.06344
80.006,12.1616,0.68318,99.3373,1.06336
80.106,12.16522,0.68296,99.33417,1.06329
80.206,12.16884,0.68308,99.33063,1.06321
80.306,12.17247,0.6846,99.32911999999999,1.06313
80.406,12.1761,0.68708,99.33105,1.06305
80.506,12.17972,0.68921,99.33722,1.06297
80.606,12.18332,0.68994,99.34774,1.06289
80.706,12.186910000000001,0.68991,99.35945,1.06281
80.806,12.19051,0.69028,99.36811999999999,1.06273
80.906,12.19411,0.6917300000000001,99.37106999999999,1.06265
81.006,12.19773,0.6937,99.36957,1.06257
81.106,12.20134,0.69545,99.3656,1.0625
81.206,12.20495,0.6965899999999999,99.36126,1.0624200000000001
81.306,12.20855,0.69728,99.35897,1.06234
81.406,12.21215,0.69771,99.36093000000001,1.06226
81.506,12.21573,0.69817,99.36629,1.06218
81.606,12.21931,0.69897,99.37181,1.0621
81.706,12.22288,0.70038,99.37458000000001,1.06202
81.806,12.22645,0.70209,99.37449000000001,1.0619399999999999
81.906,12.23002,0.70357,99.3726,1.06186
82.006,12.23358,0.70443,99.36991,1.06179
82.106,12.23714,0.70497,99.36691,1.06171
82.206,12.2407,0.70562,99.364,1.0616299999999999
82.306,12.24428,0.70658,99.36173000000001,1.06155
82.406,12.247860000000001,0.70744,99.36107,1.0614700000000001
82.506,12.251430000000001,0.7077399999999999,99.36299,1.06139
82.606,12.255,0.7075,99.36713,1.06131
82.706,12.25855,0.7073699999999999,99.37137,1.06124
82.806,12.262080000000001,0.708,99.3736,1.06116
82.906,12.26561,0.70933,99.37364000000001,1.06108
83.006,12.26915,0.71073,99.3728,1.061
83.106,12.27272,0.7116399999999999,99.37215,1.06092
83.206,12.2763,0.71223,99.37034,1.06084
83.306,12.27989,0.71305,99.36480999999999,1.0607600000000001
83.406,12.28345,0.71446,99.35439000000001,1.06069
83.506,12.28701,0.716,99.34407,1.06061
83.606,12.29055,0.71702,99.34049,1.06053
83.706,12.2941,0.71718,99.34691,1.06045
83.806,12.29765,0.7170300000000001,99.35795,1.06037
83.906,12.30119,0.71722,99.36698,1.06029
84.006,12.304739999999999,0.71806,99.37092,1.06021
84.106,12.30827,0.71925,99.37214,1.0601399999999999
84.206,12.311810000000001,0.72048,99.37339,1.06006
84.306,12.31535,0.72147,99.37476,1.05998
84.406,12.31889,0.72205,99.37379,1.0599
84.506,12.32245,0.72208,99.36824,1.05982
84.606,12.32602,0.7219399999999999,99.35911999999999,1.05974
84.706,12.32958,0.72234,99.34945,1.0596700000000001
84.806,12.33312,0.72378,99.34208000000001,1.05959
84.906,12.33665,0.72573,99.33869,1.05951
85.006,12.34019,0.72724,99.3406,1.0594299999999999
85.106,12.343739999999999,0.72769,99.34806999999999,1.05935
85.206,12.34729,0.7275699999999999,99.35791,1.0592700000000002
85.306,12.35085,0.72755,99.36618,1.0592
85.406,12.3544,0.7280300000000001,99.37062,1.05912
85.506,12.35794,0.7287100000000001,99.37231,1.05904
85.606,12.361460000000001,0.72927,99.37269,1.0589600000000001
85.706,12.36497,0.72949,99.37175,1.0588799999999998
85.806,12.36847,0.72937,99.36773000000001,1.05881
85.906,12.37199,0.72893,99.35896,1.05873
86.006,12.37552,0.72842,99.3476,1.05865
86.106,12.37904,0.72825,99.33901999999999,1.05857
86.206,12.38257,0.7287899999999999,99.33811999999999,1.05849
86.306,12.38609,0.72983,99.34403,1.0584200000000001
86.406,12.3896,0.73085,99.35279,1.05834
86.506,12.39311,0.7314,99.36079000000001,1.05826
86.606,12.39662,0.73165,99.36671,1.05818
86.706,12.40012,0.7319899999999999,99.36999,1.0581
86.806,12.40364,0.7326199999999999,99.37016,1.05803
86.906,12.40714,0.73322,99.36701,1.05795
87.006,12.41065,0.73332,99.36036999999999,1.05787
87.106,12.41414,0.73277,99.35103000000001,1.05779
87.206,12.41763,0.73211,99.34196999999999,1.05771
87.306,12.42112,0.73197,99.33645,1.05764
87.406,12.424619999999999,0.73252,99.33555,1.05756
87.506,12.42811,0.73316,99.33691999999999,1.05748
87.606,12.431610000000001,0.73326,99.33793,1.0574
87.706,12.435089999999999,0.73274,99.33774,1.05732
87.806,12.43857,0.73217,99.33749,1.05725
87.906,12.44205,0.73211,99.33828000000001,1.0571700000000002
88.006,12.44554,0.7326,99.33937,1.0570899999999999
88.106,12.449019999999999,0.73328,99.33855,1.05701
88.206,12.4525,0.7337899999999999,99.3339,1.05694
88.306,12.45598,0.7339399999999999,99.32714,1.0568600000000001
88.406,12.45946,0.73369,99.32194,1.0567799999999998
88.506,12.46293,0.73301,99.32143,1.0567
88.606,12.466389999999999,0.73235,99.32473,1.0566200000000001
88.706,12.46986,0.73233,99.32941,1.05655
88.806,12.473339999999999,0.73333,99.33339000000001,1.05647
88.906,12.47683,0.7347100000000001,99.33618,1.05639
89.006,12.480310000000001,0.73553,99.33774,1.05631
89.106,12.48378,0.73522,99.33816999999999,1.05624
89.206,12.48725,0.73439,99.33793,1.05616
89.306,12.490730000000001,0.73385,99.3376,1.05608
89.406,12.4942,0.73402,99.33752,1.056
89.506,12.49767,0.73451,99.33759,1.05593
89.606,12.50113,0.7348,99.33766999999999,1.05585
89.706,12.50457,0.7346600000000001,99.33768,1.05577
89.806,12.508,0.73435,99.33766,1.05569
89.906,12.511439999999999,0.73415,99.33768,1.05562
90.006,12.51488,0.73412,99.33861,1.05554
90.106,12.51833,0.7340899999999999,99.34234000000001,1.05546
90.206,12.52178,0.7338399999999999,99.35063000000001,1.05538
90.306,12.52522,0.73344,99.36139,1.05531
90.406,12.52867,0.7331300000000001,99.36891,1.05523
90.506,12.532119999999999,0.73318,99.36773000000001,1.05515
90.606,12.53558,0.73339,99.35889,1.05508
90.706,12.53904,0.73325,99.34821,1.055
90.806,12.5425,0.73234,99.34111,1.05492
90.906,12.54595,0.7311300000000001,99.33827,1.05484
91.006,12.5494,0.73056,99.33766999999999,1.05477
91.106,12.55286,0.73138,99.33753,1.05469
91.206,12.55631,0.7329899999999999,99.33745,1.05461
91.306,12.55977,0.73424,99.33763,1.05453
91.406,12.56323,0.73422,99.33841,1.05446
91.506,12.56668,0.7334,99.3408,1.0543799999999999
91.606,12.57013,0.73265,99.34599,1.0543
91.706,12.57358,0.73259,99.35403000000001,1.05423
91.806,12.57702,0.73298,99.36084,1.05415
91.906,12.58046,0.73339,99.3614,1.05407
92.006,12.5839,0.73351,99.35344,1.05399
92.106,12.58735,0.73338,99.34206,1.05392
92.206,12.5908,0.73307,99.33358,1.0538399999999999
92.306,12.59425,0.7327199999999999,99.33143000000001,1.05376
92.406,12.597710000000001,0.7326,99.33319,1.05369
92.506,12.60116,0.7329600000000001,99.33570999999999,1.05361
92.606,12.6046,0.7338399999999999,99.3369,1.0535299999999999
92.706,12.60805,0.73488,99.33626,1.05346
92.806,12.61149,0.7357199999999999,99.33346999999999,1.05338
92.906,12.614939999999999,0.7361300000000001,99.3286,1.0533
93.006,12.61838,0.7361,99.3222,1.0532299999999999
93.106,12.62182,0.7356199999999999,99.31489,1.05315
93.206,12.62524,0.7349100000000001,99.30766,1.0530700000000002
93.306,12.62867,0.73437,99.30184,1.0529899999999999
93.406,12.63209,0.73441,99.2987,1.05292
93.506,12.63551,0.73488,99.29827,1.05284
93.606,12.63894,0.73531,99.29961,1.0527600000000001
93.706,12.64237,0.73523,99.30174,1.05269
93.806,12.64581,0.7347100000000001,99.30297,1.05261
93.906,12.649230000000001,0.73417,99.30125,1.05253
94.006,12.65264,0.73397,99.29486999999999,1.05246
94.106,12.656039999999999,0.73416,99.28515,1.0523799999999999
94.206,12.65945,0.7346699999999999,99.27486,1.0523
94.306,12.66288,0.73538,99.26661999999999,1.05223
94.406,12.66633,0.736,99.26204,1.05215
94.506,12.66977,0.73619,99.26236,1.05207
94.606,12.67319,0.73573,99.26822,1.052
94.706,12.67659,0.7351300000000001,99.2774,1.05192
94.806,12.680010000000001,0.7350899999999999,99.28681999999999,1.0518399999999999
94.906,12.68344,0.73605,99.29371,1.05177
95.006,12.68688,0.73736,99.29661999999999,1.05169
95.106,12.69031,0.7381,99.29443,1.05161
95.206,12.69373,0.7377199999999999,99.28705,1.05154
95.306,12.69714,0.73683,99.27756,1.05146
95.406,12.70055,0.73625,99.26964,1.05138
95.506,12.70396,0.73645,99.26550999999999,1.05131
95.606,12.70738,0.73701,99.26368000000001,1.0512299999999999
95.706,12.71081,0.73737,99.26216,1.05116
95.806,12.71423,0.73727,99.26029,1.05108
95.906,12.71766,0.7370899999999999,99.26026,1.051
96.006,12.72108,0.73725,99.26455,1.05093
96.106,12.7245,0.7378399999999999,99.27320999999999,1.05085
96.206,12.7279,0.73841,99.28242,1.05077
96.306,12.7313,0.73846,99.28803,1.0507
96.406,12.734689999999999,0.73795,99.28827,1.05062
96.506,12.73808,0.73747,99.28459000000001,1.05054
96.606,12.741480000000001,0.73763,99.27868000000001,1.05047
96.706,12.74489,0.73853,99.27224,1.05039
96.806,12.748289999999999,0.73964,99.26696,1.0503200000000001
96.906,12.75168,0.7404,99.26446,1.05024
97.006,12.75506,0.74068,99.26456999999999,1.05016
97.106,12.75844,0.74074,99.2653,1.05009
97.206,12.76184,0.74087,99.26473,1.05001
97.306,12.76525,0.7411800000000001,99.26335999999999,1.04993
97.406,12.76868,0.74163,99.26393,1.04986
97.506,12.772089999999999,0.74217,99.26903,1.04978
97.606,12.77548,0.74271,99.27781999999999,1.0497100000000001
97.706,12.778880000000001,0.7431399999999999,99.28698,1.0496299999999998
97.806,12.7823,0.74334,99.29334,1.04955
97.906,12.78572,0.74335,99.29642,1.04948
98.006,12.78914,0.74325,99.29746,1.0494
98.106,12.79255,0.7431399999999999,99.29766,1.0493299999999999
98.206,12.79595,0.74312,99.2976,1.04925
98.306,12.79935,0.74331,99.29754,1.0491700000000002
98.406,12.80275,0.7437699999999999,99.2977,1.0491
98.506,12.80614,0.74437,99.29786,1.04902
98.606,12.80954,0.7449,99.29764,1.04895
98.706,12.81294,0.7451800000000001,99.29682,1.04887
98.806,12.81633,0.74537,99.29629,1.04879
98.906,12.81973,0.7457699999999999,99.29736,1.04872
99.006,12.82313,0.74657,99.30103000000001,1.04864
99.106,12.82654,0.74754,99.30677,1.04857
99.206,12.829939999999999,0.7482800000000001,99.31358,1.04849
99.306,12.83335,0.74853,99.32042,1.04841
99.406,12.83675,0.74843,99.32618000000001,1.04834
99.506,12.840160000000001,0.74827,99.32968000000001,1.04826
99.606,12.84357,0.74825,99.32999000000001,1.04819
99.706,12.84698,0.74839,99.32696999999999,1.04811
99.806,12.850389999999999,0.74864,99.32063000000001,1.0480399999999999
99.906,12.85379,0.74902,99.31166999999999,1.04796
100.006,12.85718,0.74962,99.30268000000001,1.04788
100.106,12.86057,0.75057,99.29661,1.0478100000000001
100.206,12.86396,0.7518100000000001,99.29500999999999,1.0477299999999998
100.306,12.867339999999999,0.75292,99.29608,1.04766
100.406,12.87071,0.75341,99.29754,1.04758
100.506,12.874080000000001,0.75312,99.29793000000001,1.04751
100.606,12.87744,0.75267,99.29763,1.0474299999999999
100.706,12.88081,0.75276,99.29724,1.04735
100.806,12.88419,0.75364,99.29715,1.04728
100.906,12.88757,0.75469,99.29723,1.0472
101.006,12.89095,0.75516,99.29733,1.04713
101.106,12.89432,0.75479,99.29734,1.04705
101.206,12.897680000000001,0.7541399999999999,99.29732,1.04698
101.306,12.901060000000001,0.75384,99.29731,1.0469
101.406,12.90446,0.7542,99.29734,1.04683
101.506,12.907860000000001,0.7549399999999999,99.29735,1.04675
101.606,12.91124,0.75573,99.29727,1.04667
101.706,12.91462,0.75641,99.29714,1.0466
101.806,12.91798,0.75703,99.29715,1.0465200000000001
101.906,12.92135,0.75766,99.29751999999999,1.04645
102.006,12.924719999999999,0.75832,99.29883000000001,1.04637
102.106,12.9281,0.7589899999999999,99.30218,1.0463
102.206,12.93148,0.7596,99.30864,1.0462200000000001
102.306,12.93487,0.76008,99.31754000000001,1.04615
102.406,12.938260000000001,0.76027,99.32616999999999,1.04607
102.506,12.94163,0.7600600000000001,99.33176,1.046
102.606,12.945,0.75958,99.33326,1.0459200000000002
102.706,12.948360000000001,0.75926,99.33144,1.04585
102.806,12.95172,0.75955,99.32713000000001,1.04577
102.906,12.95509,0.76041,99.32144,1.0457
103.006,12.95846,0.76142,99.31571,1.04562
103.106,12.961839999999999,0.7621100000000001,99.31127,1.04555
103.206,12.96522,0.76248,99.30909,1.0454700000000001
103.306,12.9686,0.7629100000000001,99.30975,1.04539
103.406,12.97198,0.76376,99.31376,1.04532
103.506,12.97537,0.7650100000000001,99.3199,1.04524
103.606,12.97875,0.76632,99.32564,1.0451700000000002
103.706,12.98213,0.76737,99.32855,1.04509
103.806,12.985510000000001,0.76813,99.32861,1.04502
103.906,12.9889,0.76871,99.32748000000001,1.04494
104.006,12.9923,0.7692399999999999,99.32675,1.04487
104.106,12.99571,0.76969,99.32676,1.0447899999999999
104.206,12.99911,0.76993,99.32706999999999,1.04472
104.306,13.0025,0.76986,99.32725,1.04464
104.406,13.00588,0.76969,99.32724,1.04457
104.506,13.009260000000001,0.76982,99.32715999999999,1.04449
104.606,13.01265,0.77055,99.3271,1.0444200000000001
104.706,13.01604,0.77155,99.32709,1.04434
104.806,13.01943,0.7722,99.32713000000001,1.04427
104.906,13.0228,0.772,99.32719,1.04419
105.006,13.02617,0.7714,99.32723,1.0441200000000002
105.106,13.029539999999999,0.7712600000000001,99.32715999999999,1.0440399999999999
105.206,13.032910000000001,0.7722100000000001,99.32676,1.04397
105.306,13.03629,0.77369,99.32483,1.04389
105.406,13.03968,0.77466,99.31976999999999,1.04382
105.506,13.04307,0.77435,99.31078000000001,1.04375
105.606,13.04646,0.77335,99.30100999999999,1.04367
105.706,13.04984,0.77272,99.29498000000001,1.0436
105.806,13.0532,0.77325,99.29606,1.04352
105.906,13.05654,0.7745,99.30242,1.04345
106.006,13.05988,0.77571,99.31071,1.0433700000000001
106.106,13.06323,0.7762899999999999,99.31805,1.0433
106.206,13.06659,0.77658,99.32355,1.04322
106.306,13.06997,0.77715,99.32687,1.04315
106.406,13.07335,0.7784,99.32791999999999,1.0430700000000002
106.506,13.07673,0.77991,99.32755,1.043
106.606,13.0801,0.7811100000000001,99.32688,1.04292
106.706,13.08347,0.78156,99.32673,1.04285
106.806,13.08683,0.7814800000000001,99.32688,1.04277
106.906,13.0902,0.78123,99.32688,1.0427
107.006,13.093589999999999,0.7811100000000001,99.32652,1.04263
107.106,13.09699,0.78113,99.32633,1.04255
107.206,13.10038,0.78127,99.32704,1.0424799999999999
107.306,13.10374,0.7814800000000001,99.32866,1.0424
107.406,13.1071,0.78173,99.32916999999999,1.04233
107.506,13.11046,0.7819699999999999,99.32621,1.04225
107.606,13.113829999999998,0.78222,99.31876,1.0421799999999999
107.706,13.11721,0.78261,99.30946,1.0421
107.806,13.12059,0.78333,99.30154,1.04203
107.906,13.123970000000002,0.7844300000000001,99.29701999999999,1.04196
108.006,13.12735,0.78573,99.2951,1.04188
108.106,13.13071,0.78699,99.29456,1.0418100000000001
108.206,13.134079999999999,0.788,99.29449,1.0417299999999998
108.306,13.13745,0.7886,99.29457,1.04166
108.406,13.140839999999999,0.78864,99.29462,1.04158
108.506,13.144260000000001,0.7882,99.29454,1.04151
108.606,13.147670000000002,0.78778,99.29451,1.0414299999999999
108.706,13.151079999999999,0.78794,99.29473,1.04136
108.806,13.15446,0.78884,99.29511,1.04129
108.906,13.15784,0.78994,99.2951,1.04121
109.006,13.16121,0.79064,99.29414,1.04114
109.106,13.164579999999999,0.79078,99.29271,1.04106
109.206,13.16795,0.79081,99.29285,1.0409899999999999
109.306,13.171320000000001,0.79123,99.29665,1.04092
109.406,13.174679999999999,0.79213,99.30357,1.04084
109.506,13.17803,0.79309,99.30949,1.04077
109.606,13.181370000000001,0.79365,99.31018,1.04069
109.706,13.1847,0.79378,99.30503,1.04062
109.806,13.188039999999999,0.79399,99.29807,1.04054
109.906,13.1914,0.79481,99.2935,1.04047
110.006,13.194770000000002,0.79624,99.29281,1.0404
110.106,13.19815,0.7976300000000001,99.2941,1.0403200000000001
110.206,13.20152,0.79832,99.29525,1.04025
110.306,13.20488,0.7982100000000001,99.29541,1.04017
110.406,13.208229999999999,0.79785,99.29505999999999,1.0401
110.506,13.21159,0.79781,99.29476,1.04003
110.606,13.21495,0.7982899999999999,99.29473,1.03995
110.706,13.21832,0.79909,99.29482,1.03988
110.806,13.221689999999999,0.8,99.29488,1.0398
110.906,13.225060000000001,0.8009,99.29486,1.0397299999999998
111.006,13.22843,0.8018,99.29485,1.03966
111.106,13.231779999999999,0.80272,99.29491999999999,1.03958
111.206,13.23511,0.80362,99.29502,1.03951
111.306,13.23845,0.80442,99.29498000000001,1.03944
111.406,13.2418,0.80503,99.29464,1.03936
111.506,13.24516,0.8054399999999999,99.29424,1.03929
111.606,13.248529999999999,0.80571,99.29443,1.03921
111.706,13.25189,0.8059,99.29576999999999,1.03914
111.806,13.255239999999999,0.80603,99.29724,1.0390700000000002
111.906,13.258579999999998,0.80612,99.29646,1.0389899999999999
112.006,13.26193,0.8061699999999999,99.29120999999999,1.03892
112.106,13.265270000000001,0.8062699999999999,99.28238,1.03885
112.206,13.268629999999998,0.80661,99.27349,1.03877
112.306,13.272,0.8073199999999999,99.26791,1.0387
112.406,13.27539,0.8082600000000001,99.26671,1.03862
112.506,13.278770000000002,0.80903,99.26907,1.03855
112.606,13.282129999999999,0.8092600000000001,99.2741,1.0384799999999998
112.706,13.28549,0.80907,99.28025,1.0384
112.806,13.288839999999999,0.80894,99.28553000000001,1.03833
112.906,13.29219,0.8093,99.28811,1.03826
113.006,13.295539999999999,0.81015,99.28814,1.0381799999999999
113.106,13.2989,0.81118,99.28711,1.03811
113.206,13.30224,0.81208,99.28644,1.03804
113.306,13.305570000000001,0.8127800000000001,99.28643000000001,1.03796
113.406,13.308910000000001,0.8133199999999999,99.28671,1.03789
113.506,13.31225,0.81377,99.28690999999999,1.03782
113.606,13.3156,0.8143199999999999,99.28692,1.0377399999999999
113.706,13.31896,0.81522,99.28683000000001,1.03767
113.806,13.322339999999999,0.8166899999999999,99.28671999999999,1.03759
113.906,13.32572,0.8184100000000001,99.28667,1.03752
114.006,13.329089999999999,0.8197200000000001,99.28674000000001,1.03745
114.106,13.33245,0.8200700000000001,99.287,1.0373700000000001
114.206,13.3358,0.81981,99.2872,1.0373
114.306,13.33915,0.81979,99.28697,1.0372299999999999
114.406,13.34251,0.8207200000000001,99.28605,1.03715
114.506,13.345870000000001,0.8222799999999999,99.2853,1.03708
114.606,13.349229999999999,0.8235399999999999,99.2862,1.03701
114.706,13.35258,0.82375,99.28983000000001,1.03693
114.806,13.355939999999999,0.82324,99.29409,1.0368600000000001
114.906,13.35929,0.8229200000000001,99.29534,1.0367899999999999
115.006,13.362639999999999,0.8235399999999999,99.29055,1.03672
115.106,13.36599,0.8248700000000001,99.28149,1.03664
115.206,13.36935,0.8261799999999999,99.27216,1.03657
115.306,13.372710000000001,0.8268700000000001,99.2661,1.0365
115.406,13.37607,0.82721,99.2634,1.0364200000000001
115.506,13.37943,0.8278200000000001,99.26263,1.03635
115.606,13.3828,0.8292,99.26249,1.0362799999999999
115.706,13.38616,0.8310799999999999,99.26250999999999,1.0362
115.806,13.389529999999999,0.8328200000000001,99.26258,1.03613
115.906,13.39289,0.83391,99.26262,1.03606
116.006,13.39626,0.8343700000000001,99.26261,1.03598
116.106,13.399610000000001,0.8344600000000001,99.26259,1.03591
116.206,13.40296,0.8344299999999999,99.26258,1.0358399999999999
116.306,13.406310000000001,0.8345100000000001,99.26258,1.03576
116.406,13.40965,0.8349200000000001,99.26259,1.03569
116.506,13.412989999999999,0.8358,99.2626,1.03562
116.606,13.416329999999999,0.83686,99.26261,1.03555
116.706,13.41968,0.8376399999999999,99.26259,1.0354700000000001
116.806,13.423020000000001,0.83783,99.26256,1.0354
116.906,13.42635,0.8378,99.26255,1.0353299999999999
117.006,13.429689999999999,0.83815,99.26258,1.03525
117.106,13.433029999999999,0.83936,99.2627,1.03518
117.206,13.436379999999998,0.8411,99.26276,1.03511
117.306,13.439729999999999,0.8428,99.26262,1.03504
117.406,13.443079999999998,0.8439700000000001,99.2622,1.03496
117.506,13.446439999999999,0.84465,99.26196,1.0348899999999999
117.606,13.44979,0.84505,99.26252,1.03482
117.706,13.453129999999998,0.84535,99.2641,1.03474
117.806,13.45646,0.84575,99.26498000000001,1.03467
117.906,13.45979,0.84645,99.26288000000001,1.0346
118.006,13.463120000000002,0.84755,99.25625,1.03453
118.106,13.466460000000001,0.84878,99.24722,1.03445
118.206,13.4698,0.84972,99.23903,1.0343799999999999
118.306,13.47313,0.85011,99.23422,1.03431
118.406,13.47647,0.8503299999999999,99.23201999999999,1.03424
118.506,13.47981,0.85096,99.23065,1.03416
118.606,13.48315,0.8523799999999999,99.22888,1.03409
118.706,13.4865,0.85413,99.22806,1.0340200000000002
118.806,13.48984,0.8554799999999999,99.23034,1.0339399999999999
118.906,13.493179999999999,0.8559100000000001,99.23706999999999,1.03387
119.006,13.49651,0.8558899999999999,99.24608,1.0338
119.106,13.499839999999999,0.85621,99.2542,1.03373
119.206,13.503160000000001,0.85741,99.25895,1.03365
119.306,13.50649,0.8590399999999999,99.26114,1.03358
119.406,13.50983,0.86035,99.26250999999999,1.03351
119.506,13.513179999999998,0.8608,99.26428,1.03344
119.606,13.51653,0.86077,99.26505999999999,1.03336
119.706,13.51989,0.86092,99.26274000000001,1.03329
119.806,13.52324,0.86175,99.25596999999999,1.03322
119.906,13.526589999999999,0.86303,99.24688,1.03315
120.006,13.52992,0.86434,99.23855,1.0330700000000002
120.106,13.53324,0.8653700000000001,99.23343,1.033
120.206,13.536570000000001,0.86621,99.23108,1.03293
120.306,13.5399,0.86705,99.23033000000001,1.0328600000000001
120.406,13.543239999999999,0.8680700000000001,99.23015,1.0327899999999999
120.506,13.5466,0.8692,99.2302,1.03271
120.606,13.54995,0.8703200000000001,99.23031999999999,1.03264
120.706,13.5533,0.87136,99.23036,1.03257
120.806,13.55664,0.87235,99.23035,1.0325
120.906,13.559970000000002,0.87339,99.23031999999999,1.0324200000000001
121.006,13.5633,0.87451,99.2303,1.03235
121.106,13.56662,0.87555,99.2303,1.0322799999999999
121.206,13.569939999999999,0.87629,99.23031999999999,1.03221
121.306,13.57327,0.8766,99.23035,1.03213
121.406,13.5766,0.8767799999999999,99.23037,1.03206
121.506,13.57993,0.8772,99.23031999999999,1.03199
121.606,13.58327,0.8781399999999999,99.23021,1.0319200000000002
121.706,13.58661,0.8794799999999999,99.23015,1.03185
121.806,13.58995,0.8809799999999999,99.23031,1.03177
121.906,13.593279999999998,0.8824299999999999,99.23074,1.0317
122.006,13.59661,0.8837700000000001,99.23095,1.0316299999999998
122.106,13.599929999999999,0.8849600000000001,99.23034,1.03156
122.206,13.60326,0.8860100000000001,99.22876,1.03149
122.306,13.60658,0.887,99.22796,1.03141
122.406,13.6099,0.8880399999999999,99.23018,1.03134
122.506,13.613220000000002,0.8892200000000001,99.23687,1.0312700000000001
122.606,13.61655,0.89055,99.24593,1.0312
122.706,13.61987,0.892,99.25426,1.0311299999999999
122.806,13.6232,0.89354,99.25943000000001,1.03105
122.906,13.626520000000001,0.89512,99.26181,1.03098
123.006,13.629829999999998,0.89669,99.26257,1.03091
123.106,13.63314,0.89818,99.26276,1.03084
123.206,13.636439999999999,0.89961,99.26271,1.03077
123.306,13.639729999999998,0.9010100000000001,99.2626,1.0306899999999999
123.406,13.643020000000002,0.90236,99.26255,1.03062
123.506,13.64631,0.9035,99.26256,1.03055
123.606,13.649610000000001,0.9041600000000001,99.26259,1.0304799999999998
123.706,13.652920000000002,0.90422,99.2626,1.03041
123.806,13.656229999999999,0.9040299999999999,99.2626,1.03034
123.906,13.65956,0.9041399999999999,99.26259,1.03026
124.006,13.66288,0.90499,99.26259,1.03019
124.106,13.6662,0.90636,99.2626,1.0301200000000001
124.206,13.66952,0.9078299999999999,99.26259,1.03005
124.306,13.672820000000002,0.9090299999999999,99.26258,1.02998
124.406,13.676120000000001,0.9100299999999999,99.26257,1.0299
124.506,13.67942,0.91109,99.26258,1.02983
124.606,13.682720000000002,0.9124200000000001,99.26264,1.02976
124.706,13.686029999999999,0.91396,99.26268,1.02969
124.806,13.68934,0.9155399999999999,99.26262,1.02962
124.906,13.692639999999999,0.917,99.26241,1.02955
125.006,13.69594,0.9183600000000001,99.26225,1.02947
125.106,13.699229999999998,0.9197,99.26246,1.0294
125.206,13.702520000000002,0.92107,99.26324,1.0293299999999999
125.306,13.705820000000001,0.92235,99.26387,1.02926
125.406,13.70912,0.9233,99.26316,1.02919
125.506,13.71243,0.92374,99.26005,1.02912
125.606,13.71574,0.9239200000000001,99.2548,1.02905
125.706,13.71906,0.9243399999999999,99.24835999999999,1.0289700000000002
125.806,13.72238,0.9254399999999999,99.2417,1.0289
125.906,13.72569,0.92705,99.23575,1.02883
126.006,13.729,0.9287,99.23142,1.0287600000000001
126.106,13.732320000000001,0.92991,99.22948000000001,1.0286899999999999
126.206,13.73564,0.93069,99.2295,1.02862
126.306,13.73895,0.9313,99.23033000000001,1.02855
126.406,13.742270000000001,0.9319799999999999,99.23085,1.02847
126.506,13.745579999999999,0.9328799999999999,99.23085,1.0284
126.606,13.748879999999998,0.93409,99.23063,1.02833
126.706,13.75218,0.9356700000000001,99.23049,1.02826
126.806,13.75547,0.9374,99.23048,1.02819
126.906,13.75876,0.9389,99.23054,1.0281200000000001
127.006,13.76206,0.9398,99.23058,1.02805
127.106,13.76537,0.94024,99.23058,1.02797
127.206,13.768679999999998,0.94068,99.23057,1.0279
127.306,13.771989999999999,0.94157,99.23056,1.02783
127.406,13.7753,0.94291,99.23056,1.02776
127.506,13.77861,0.94439,99.23056,1.02769
127.606,13.781920000000001,0.9457,99.23056,1.02762
127.706,13.78522,0.94681,99.23057,1.02755
127.806,13.7885,0.9479,99.23057,1.02748
127.906,13.791770000000001,0.94915,99.23056,1.02741
128.006,13.795029999999999,0.95055,99.23055,1.0273299999999999
128.106,13.79829,0.9518700000000001,99.23055,1.02726
