Repository: ulfsri/fsri_materials_database

# Materials and Products Database

## 01_Data

Raw data generated from each apparatus are included here in plain-text format. The data is organized first by material, next by the short name of test apparatus used, and where applicable additional filtering by test settings.

### material.json

Each material directory contains a json file of the same name as the material. This file links the data stored in the repository as well as data and graphs produced by the accompanying scripts (__02_Scripts__) to the respective landing page for the material on the front-end website.

File: 01_Data/Black_PMMA/STA/30K_min/Black_PMMA_STA_N2_30KData_220214_R2.csv (part 2 of 7)
##Temp./°C,Time/min,DSC(subtr.2)/(mW/mg),Mass(subtr.2)/%,Sensit./(uV/mW)
128.206,13.801570000000002,0.95291,99.23058,1.02719
128.306,13.804860000000001,0.9536399999999999,99.2306,1.02712
128.406,13.80816,0.9542700000000001,99.2306,1.02705
128.506,13.811470000000002,0.955,99.23052,1.02698
128.606,13.814779999999999,0.95585,99.23040999999999,1.02691
128.706,13.81809,0.9566600000000001,99.23043,1.02684
128.806,13.82139,0.95724,99.23073000000001,1.0267700000000002
128.906,13.824689999999999,0.95765,99.23113000000001,1.0267
129.006,13.827979999999998,0.9581700000000001,99.23108,1.02662
129.106,13.831270000000002,0.95914,99.23,1.02655
129.206,13.834570000000001,0.9606100000000001,99.22847,1.0264799999999998
129.306,13.837860000000001,0.96234,99.22856999999999,1.02641
129.406,13.84115,0.9640200000000001,99.23248000000001,1.02634
129.506,13.84445,0.96552,99.24036,1.02627
129.606,13.84774,0.96683,99.24943,1.0262
129.706,13.851029999999998,0.96798,99.25668,1.02613
129.806,13.854320000000001,0.969,99.26063,1.02606
129.906,13.857610000000001,0.96993,99.26223,1.02599
130.006,13.8609,0.9707899999999999,99.26266,1.0259200000000002
130.106,13.864189999999999,0.97164,99.26273,1.0258399999999999
130.206,13.867479999999999,0.9726,99.26266,1.02577
130.306,13.870770000000002,0.9738,99.26258,1.0257
130.406,13.87405,0.9752299999999999,99.26255,1.0256299999999998
130.506,13.87734,0.97662,99.26257,1.02556
130.606,13.88064,0.97769,99.2626,1.02549
130.706,13.883970000000001,0.9783200000000001,99.2626,1.02542
130.806,13.8873,0.97875,99.2626,1.02535
130.906,13.89061,0.97931,99.26259,1.02528
131.006,13.89391,0.98015,99.26259,1.02521
131.106,13.89719,0.98113,99.26259,1.02514
131.206,13.90046,0.98205,99.26259,1.0250700000000001
131.306,13.90373,0.9828100000000001,99.26259,1.025
131.406,13.907,0.98354,99.26259,1.02493
131.506,13.91027,0.9844,99.26259,1.02486
131.606,13.91355,0.9855,99.26259,1.02478
131.706,13.91683,0.98666,99.26259,1.02471
131.806,13.920110000000001,0.98766,99.26259,1.02464
131.906,13.92339,0.9883799999999999,99.26259,1.02457
132.006,13.926670000000001,0.9890100000000001,99.26259,1.0245
132.106,13.92995,0.98982,99.26259,1.02443
132.206,13.93322,0.9909899999999999,99.26259,1.02436
132.306,13.9365,0.9923799999999999,99.26259,1.02429
132.406,13.939770000000001,0.9937799999999999,99.26259,1.0242200000000001
132.506,13.94305,0.99497,99.26259,1.02415
132.606,13.94634,0.9958600000000001,99.26259,1.0240799999999999
132.706,13.94961,0.9964,99.26259,1.02401
132.806,13.95289,0.99659,99.26259,1.02394
132.906,13.95615,0.99665,99.26259,1.02387
133.006,13.95943,0.99692,99.26259,1.0238
133.106,13.9627,0.9976799999999999,99.26259,1.02373
133.206,13.96599,0.9987799999999999,99.26259,1.02366
133.306,13.969270000000002,0.99992,99.26259,1.02359
133.406,13.972560000000001,1.0008299999999999,99.26259,1.02352
133.506,13.97584,1.0016,99.26259,1.02345
133.606,13.979120000000002,1.00245,99.26259,1.02338
133.706,13.982389999999999,1.00359,99.26259,1.02331
133.806,13.98567,1.0049299999999999,99.26259,1.02324
133.906,13.98894,1.00621,99.26259,1.0231700000000001
134.006,13.9922,1.00722,99.26259,1.0231
134.106,13.995470000000001,1.0079200000000001,99.26259,1.0230299999999999
134.206,13.998729999999998,1.00844,99.26259,1.02296
134.306,14.00201,1.00888,99.26259,1.0228899999999999
134.406,14.005289999999999,1.00926,99.26259,1.02282
134.506,14.00857,1.0095100000000001,99.26259,1.02275
134.606,14.011829999999998,1.00957,99.26259,1.02268
134.706,14.015070000000001,1.00955,99.26259,1.02261
134.806,14.018289999999999,1.0097,99.26259,1.02254
134.906,14.0215,1.0102799999999998,99.26259,1.02247
135.006,14.02471,1.0112700000000001,99.26259,1.0224
135.106,14.02793,1.0124,99.26259,1.02233
135.206,14.03116,1.0134100000000001,99.26259,1.02226
135.306,14.0344,1.01419,99.26259,1.02219
135.406,14.03766,1.0149,99.26259,1.0221200000000001
135.506,14.040920000000002,1.0157399999999999,99.26259,1.02205
135.606,14.044170000000001,1.0167700000000002,99.26259,1.0219799999999999
135.706,14.047429999999999,1.01785,99.26259,1.02191
135.806,14.050679999999998,1.0187899999999999,99.26259,1.0218399999999999
135.906,14.05393,1.0195299999999998,99.26259,1.02177
136.006,14.057179999999999,1.02026,99.26259,1.0217
136.106,14.060429999999998,1.02118,99.26259,1.02163
136.206,14.063670000000002,1.02237,99.2626,1.02156
136.306,14.06691,1.02356,99.2626,1.02149
136.406,14.07015,1.0244,99.26259,1.02142
136.506,14.0734,1.0246899999999999,99.26256,1.02135
136.606,14.07666,1.0246899999999999,99.26255,1.02128
136.706,14.07991,1.02474,99.26259,1.02121
136.806,14.08317,1.02512,99.26269,1.02114
136.906,14.08642,1.02577,99.26275,1.0210700000000001
137.006,14.08966,1.02652,99.26262,1.021
137.106,14.0929,1.02725,99.26205,1.02093
137.206,14.09614,1.02795,99.26012,1.02086
137.306,14.09939,1.0286899999999999,99.25572,1.0207899999999999
137.406,14.10266,1.0295,99.24808,1.02072
137.506,14.10595,1.03039,99.23903,1.02065
137.606,14.109229999999998,1.03136,99.23153,1.0205799999999998
137.706,14.11251,1.0324,99.22815,1.02051
137.806,14.115770000000001,1.03339,99.22832,1.02044
137.906,14.119029999999999,1.03419,99.22989,1.02037
138.006,14.12227,1.0346799999999998,99.23088,1.0203
138.106,14.125520000000002,1.03495,99.23088,1.02023
138.206,14.128770000000001,1.03519,99.23046,1.02016
138.306,14.13202,1.0356100000000001,99.23018,1.02009
138.406,14.135279999999998,1.03619,99.23016,1.02003
138.506,14.13855,1.03678,99.23026999999999,1.01996
138.606,14.141810000000001,1.03722,99.23035,1.01989
138.706,14.14507,1.03756,99.23036,1.0198200000000002
138.806,14.148320000000002,1.03799,99.23033000000001,1.01975
138.906,14.151570000000001,1.03872,99.23031,1.01968
139.006,14.154810000000001,1.0397299999999998,99.23031,1.0196100000000001
139.106,14.15806,1.0407799999999998,99.23031999999999,1.01954
139.206,14.1613,1.04159,99.23031999999999,1.01947
139.306,14.164539999999999,1.04215,99.23031,1.0194
139.406,14.16779,1.04275,99.23031,1.0193299999999998
139.506,14.17102,1.04368,99.23033000000001,1.01926
139.606,14.17426,1.0449700000000002,99.23035,1.01919
139.706,14.177489999999999,1.04614,99.23036,1.01912
139.806,14.18072,1.0467,99.2303,1.01905
139.906,14.18395,1.04646,99.2302,1.01899
140.006,14.18718,1.0459,99.23017,1.01892
140.106,14.19041,1.04559,99.23036,1.01885
140.206,14.193629999999999,1.0459,99.23074,1.01878
140.306,14.196860000000001,1.04663,99.23089,1.01871
140.406,14.20011,1.04749,99.23028000000001,1.01864
140.506,14.203370000000001,1.04824,99.22855,1.01857
140.606,14.206629999999999,1.0488,99.22583,1.0185
140.706,14.20989,1.04914,99.22237,1.01843
140.806,14.21313,1.0492700000000001,99.21857,1.01836
140.906,14.21636,1.04925,99.21543,1.01829
141.006,14.219579999999999,1.0492,99.21415,1.0182200000000001
141.106,14.22281,1.0492,99.21558,1.01816
141.206,14.226029999999998,1.0493299999999999,99.21869000000001,1.01809
141.306,14.22925,1.04967,99.22173000000001,1.0180200000000001
141.406,14.232470000000001,1.05025,99.22318,1.01795
141.506,14.23569,1.0509700000000002,99.22312,1.01788
141.606,14.238929999999998,1.05165,99.22245,1.01781
141.706,14.242170000000002,1.0521200000000002,99.22202,1.0177399999999999
141.806,14.245420000000001,1.05251,99.22201,1.01767
141.906,14.248660000000001,1.05313,99.22218000000001,1.0176
142.006,14.25189,1.05425,99.22231,1.01754
142.106,14.25511,1.05577,99.22232,1.01747
142.206,14.258320000000001,1.0573,99.22227,1.0174
142.306,14.26155,1.05843,99.22224,1.0173299999999998
142.406,14.2648,1.05898,99.22223000000001,1.01726
142.506,14.26804,1.0590600000000001,99.22224,1.01719
142.606,14.271270000000001,1.05875,99.22225,1.01712
142.706,14.27447,1.05824,99.22225,1.01705
142.806,14.277660000000001,1.05786,99.22225,1.01698
142.906,14.28084,1.05792,99.22225,1.01692
143.006,14.28403,1.0585200000000001,99.22225,1.01685
143.106,14.28721,1.05926,99.22225,1.01678
143.206,14.290420000000001,1.05974,99.22225,1.01671
143.306,14.29365,1.05979,99.22225,1.01664
143.406,14.29689,1.05992,99.22225,1.01657
143.506,14.30013,1.06074,99.22225,1.0165
143.606,14.303370000000001,1.06257,99.22225,1.01643
143.706,14.30659,1.0647,99.22225,1.01637
143.806,14.30981,1.06617,99.22225,1.0163
143.906,14.313020000000002,1.06628,99.22225,1.01623
144.006,14.31623,1.06551,99.22225999999999,1.01616
144.106,14.31944,1.06471,99.22225,1.01609
144.206,14.32266,1.06461,99.22224,1.0160200000000001
144.306,14.32589,1.06512,99.22223000000001,1.01595
144.406,14.329120000000001,1.0658,99.22224,1.01589
144.506,14.33234,1.06626,99.22229,1.0158200000000002
144.606,14.33555,1.06651,99.22234,1.01575
144.706,14.33876,1.06675,99.2223,1.01568
144.806,14.34198,1.0671899999999999,99.22211999999999,1.0156100000000001
144.906,14.345220000000001,1.06786,99.22193,1.0155399999999999
145.006,14.34845,1.0687,99.22202,1.01548
145.106,14.35167,1.06962,99.22265,1.0154100000000001
145.206,14.35489,1.07055,99.2234,1.01534
145.306,14.358120000000001,1.0713700000000002,99.22322,1.0152700000000001
145.406,14.36135,1.07198,99.22104,1.0152
145.506,14.36459,1.07236,99.21659,1.0151299999999999
145.606,14.36785,1.0725200000000001,99.21056,1.01506
145.706,14.371120000000001,1.0725,99.20371999999999,1.015
145.806,14.3744,1.07236,99.19708,1.0149299999999999
145.906,14.377670000000002,1.07223,99.19205,1.01486
146.006,14.38093,1.0722,99.19001999999999,1.0147899999999999
146.106,14.384160000000001,1.07236,99.19086999999999,1.01472
146.206,14.38737,1.0727200000000001,99.19171999999999,1.0146600000000001
146.306,14.39059,1.0732700000000002,99.18943,1.0145899999999999
146.406,14.393820000000002,1.07402,99.18255,1.01452
146.506,14.39705,1.07495,99.17361,1.01445
146.606,14.400279999999999,1.07605,99.16569,1.0143799999999998
146.706,14.4035,1.07723,99.16096999999999,1.01431
146.806,14.406720000000002,1.07823,99.15885,1.01425
146.906,14.409939999999999,1.07875,99.1582,1.0141799999999999
147.006,14.41315,1.07861,99.15804,1.01411
147.106,14.41637,1.07815,99.15808,1.01404
147.206,14.419579999999998,1.07787,99.15818,1.01397
147.306,14.42278,1.07816,99.15823,1.01391
147.406,14.425970000000001,1.07899,99.15822,1.01384
147.506,14.429170000000001,1.08016,99.1582,1.01377
147.606,14.432379999999998,1.08145,99.15818,1.0137
147.706,14.4356,1.08264,99.15818,1.01363
147.806,14.43881,1.08348,99.15819,1.01357
147.906,14.442,1.08376,99.15819,1.0135
148.006,14.44519,1.0836299999999999,99.15819,1.0134299999999998
148.106,14.448379999999998,1.08348,99.15819,1.01336
148.206,14.45159,1.08371,99.15819,1.01329
148.306,14.45481,1.0843399999999999,99.15819,1.0132299999999999
148.406,14.458029999999999,1.08507,99.15819,1.01316
148.506,14.46124,1.08554,99.15819,1.01309
148.606,14.46442,1.08572,99.1582,1.01302
148.706,14.4676,1.08595,99.1582,1.01295
148.806,14.47078,1.08659,99.15819,1.01289
148.906,14.47398,1.0877,99.15816,1.01282
149.006,14.477179999999999,1.08877,99.15816,1.01275
149.106,14.480379999999998,1.08917,99.1582,1.01268
149.206,14.48357,1.08863,99.15828,1.01261
149.306,14.48676,1.0877700000000001,99.15831999999999,1.01255
149.406,14.48996,1.08738,99.15819,1.0124799999999998
149.506,14.493170000000001,1.088,99.15789000000001,1.01241
149.606,14.49639,1.08923,99.15772,1.01234
149.706,14.4996,1.09043,99.15809,1.0122799999999998
149.806,14.50281,1.09104,99.159,1.01221
149.906,14.506,1.09111,99.15821,1.01214
150.006,14.5092,1.09087,99.15264,1.01207
150.106,14.5124,1.09056,99.13981,1.01201
150.206,14.51561,1.09038,99.12253,1.01194
150.306,14.518820000000002,1.09049,99.1063,1.01187
150.406,14.522029999999999,1.09103,99.09631,1.0118
150.506,14.525229999999999,1.09191,99.09293000000001,1.01173
150.606,14.52842,1.09285,99.09315,1.01167
150.706,14.531629999999998,1.09362,99.09398,1.0116
150.806,14.53483,1.09416,99.09409000000001,1.0115299999999998
150.906,14.538039999999999,1.09463,99.09382,1.01146
151.006,14.541229999999999,1.09521,99.09357,1.0114
151.106,14.54442,1.09595,99.09352,1.0113299999999998
151.206,14.54761,1.09671,99.09358,1.01126
151.306,14.55081,1.09738,99.09366,1.01119
151.406,14.554020000000001,1.09788,99.09368,1.0111299999999999
151.506,14.55724,1.09826,99.09366,1.01106
151.606,14.56045,1.09861,99.09364000000001,1.01099
151.706,14.56366,1.09896,99.09363,1.01092
151.806,14.56686,1.09933,99.09364000000001,1.01086
151.906,14.57006,1.09972,99.09364000000001,1.0107899999999999
152.006,14.57327,1.1001299999999998,99.09365,1.01072
152.106,14.57649,1.1006,99.09365,1.0106600000000001
152.206,14.5797,1.1011799999999998,99.09364000000001,1.0105899999999999
152.306,14.5829,1.10186,99.09363,1.01052
152.406,14.586089999999999,1.1025399999999999,99.09363,1.01045
152.506,14.589279999999999,1.10305,99.09364000000001,1.01039
152.606,14.59247,1.10324,99.09366999999999,1.01032
152.706,14.59566,1.1031799999999998,99.09371,1.01025
152.806,14.59886,1.10303,99.09368,1.0101799999999999
152.906,14.60205,1.10294,99.09355,1.0101200000000001
153.006,14.60525,1.10297,99.09342,1.01005
153.106,14.60845,1.10311,99.09348,1.0099799999999999
153.206,14.61165,1.10335,99.09392,1.0099200000000002
153.306,14.61485,1.1037299999999999,99.09444,1.00985
153.406,14.61806,1.10437,99.09433,1.00978
153.506,14.62127,1.10535,99.09286999999999,1.00971
153.606,14.62447,1.10658,99.09012,1.00965
153.706,14.627679999999998,1.10765,99.08717,1.00958
153.806,14.63088,1.10818,99.08519,1.0095100000000001
153.906,14.634070000000001,1.10805,99.0847,1.00945
154.006,14.637260000000001,1.10776,99.0851,1.00938
154.106,14.64045,1.10784,99.08563000000001,1.00931
154.206,14.64365,1.10861,99.08581,1.00924
154.306,14.64684,1.10979,99.08572,1.00918
154.406,14.650039999999999,1.1109799999999999,99.08556999999999,1.00911
154.506,14.653229999999999,1.11189,99.08551,1.00904
154.606,14.65642,1.11249,99.08553,1.00898
154.706,14.65961,1.11283,99.08556999999999,1.00891
154.806,14.6628,1.11299,99.08559,1.00884
154.906,14.665989999999999,1.1131799999999998,99.08559,1.00878
155.006,14.669189999999999,1.11364,99.08558000000001,1.00871
155.106,14.67239,1.11459,99.08556999999999,1.00864
155.206,14.67559,1.1158,99.08558000000001,1.00857
155.306,14.67879,1.1168,99.08558000000001,1.00851
155.406,14.681989999999999,1.11716,99.08556,1.00844
155.506,14.685179999999999,1.11693,99.08555,1.00837
155.606,14.688360000000001,1.1165,99.08555,1.00831
155.706,14.691529999999998,1.11627,99.08561,1.00824
155.806,14.694679999999998,1.1164,99.08567,1.00817
155.906,14.69784,1.11677,99.08567,1.00811
156.006,14.70099,1.11729,99.0855,1.00804
156.106,14.70415,1.11786,99.08524,1.00797
156.206,14.707310000000001,1.11848,99.0852,1.00791
156.306,14.710479999999999,1.11911,99.0857,1.00784
156.406,14.71365,1.11975,99.08668,1.00777
156.506,14.716829999999998,1.12036,99.08706,1.00771
156.606,14.72001,1.1209200000000001,99.08556999999999,1.0076399999999999
156.706,14.723189999999999,1.1213799999999998,99.08143000000001,1.00757
156.806,14.726370000000001,1.12171,99.07576,1.0075100000000001
156.906,14.729560000000001,1.12189,99.07013,1.00744
157.006,14.73274,1.1219,99.06591,1.00737
157.106,14.735920000000002,1.12188,99.06324000000001,1.00731
157.206,14.7391,1.12204,99.06183,1.00724
157.306,14.74228,1.12256,99.06134,1.0071700000000001
157.406,14.74545,1.12341,99.06141,1.00711
157.506,14.748629999999999,1.12447,99.0616,1.00704
157.606,14.75181,1.12561,99.06153,1.0069700000000001
157.706,14.75499,1.12665,99.06127,1.00691
157.806,14.758170000000002,1.12739,99.06129,1.00684
157.906,14.761339999999999,1.12763,99.06204,1.0067700000000002
158.006,14.7645,1.12744,99.06313,1.00671
158.106,14.76767,1.12715,99.06314,1.00664
158.206,14.77084,1.12713,99.06062,1.00658
158.306,14.77404,1.12754,99.05533,1.00651
158.406,14.777239999999999,1.12815,99.04936,1.00644
158.506,14.78046,1.12868,99.04505,1.0063799999999998
158.606,14.783679999999999,1.1289799999999999,99.04378,1.00631
158.706,14.7869,1.12917,99.04444000000001,1.00624
158.806,14.79011,1.12942,99.0455,1.0061799999999999
158.906,14.79331,1.12989,99.04584,1.00611
159.006,14.7965,1.1306,99.04566,1.00604
159.106,14.79969,1.13157,99.04548,1.0059799999999999
159.206,14.802879999999998,1.13278,99.04567,1.00591
159.306,14.806070000000002,1.13396,99.04592,1.00585
159.406,14.80926,1.13478,99.04567,1.00578
159.506,14.81245,1.1349799999999999,99.0444,1.00571
159.606,14.815629999999999,1.1348,99.04205999999999,1.00565
159.706,14.818810000000001,1.13479,99.03883,1.00558
159.806,14.821979999999998,1.13541,99.03491,1.0055100000000001
159.906,14.82514,1.13656,99.03123000000001,1.00545
160.006,14.82831,1.13771,99.02923,1.00538
160.106,14.8315,1.1383299999999998,99.0303,1.00532
160.206,14.83469,1.13836,99.03456,1.00525
160.306,14.837879999999998,1.1382700000000001,99.04072,1.00518
160.406,14.84105,1.1385299999999998,99.04744000000001,1.00512
160.506,14.8442,1.13931,99.05363,1.00505
160.606,14.84735,1.1403,99.0586,1.00499
160.706,14.85051,1.14113,99.06172,1.00492
160.806,14.853679999999999,1.14157,99.06272,1.00485
160.906,14.856860000000001,1.14174,99.06231,1.00479
161.006,14.86004,1.14182,99.06136,1.00472
161.106,14.86319,1.14195,99.06036999999999,1.00465
161.206,14.86634,1.1422299999999999,99.05842,1.0045899999999999
161.306,14.869489999999999,1.1427,99.05426999999999,1.00452
161.406,14.872639999999999,1.1434,99.04704,1.0044600000000001
161.506,14.8758,1.1442,99.03839,1.00439
161.606,14.878960000000001,1.1449,99.03102,1.00433
161.706,14.882129999999998,1.14531,99.02736999999999,1.00426
161.806,14.88531,1.14545,99.02722,1.00419
161.906,14.88848,1.14549,99.02866,1.00413
162.006,14.89165,1.1455600000000001,99.02979,1.00406
162.106,14.894810000000001,1.14578,99.02994,1.004
162.206,14.89797,1.1462299999999999,99.02959,1.00393
162.306,14.901129999999998,1.14697,99.02925,1.00386
162.406,14.90429,1.14795,99.02917,1.0038
162.506,14.90746,1.1489200000000002,99.02926,1.00373
162.606,14.91063,1.14962,99.02935,1.00367
162.706,14.9138,1.14994,99.02938,1.0036
162.806,14.916970000000001,1.15014,99.02936,1.0035399999999999
162.906,14.92014,1.1505100000000001,99.02934,1.00347
163.006,14.9233,1.15123,99.02934,1.0034
163.106,14.92646,1.15212,99.02935,1.00334
163.206,14.929620000000002,1.15288,99.02934,1.00327
163.306,14.932789999999999,1.1533200000000001,99.0293,1.00321
163.406,14.935960000000001,1.15359,99.02927,1.00314
163.506,14.93914,1.15396,99.02931,1.00308
163.606,14.94232,1.1547,99.02946,1.00301
163.706,14.9455,1.15567,99.0296,1.00294
163.806,14.94868,1.15654,99.0295,1.00288
163.906,14.95186,1.15697,99.02893,1.00281
164.006,14.955029999999999,1.1570799999999999,99.02736999999999,1.00275
164.106,14.9582,1.15727,99.02413,1.00268
164.206,14.96137,1.15796,99.01850999999999,1.00262
164.306,14.96455,1.15916,99.01085,1.00255
164.406,14.967720000000002,1.16045,99.00265,1.0024899999999999
164.506,14.970889999999999,1.16135,98.9955,1.00242
164.606,14.97405,1.16165,98.99008,1.00235
164.706,14.97722,1.16157,98.98546,1.00229
164.806,14.980379999999998,1.16139,98.98053,1.00222
164.906,14.98354,1.16133,98.97475,1.00216
165.006,14.98669,1.16154,98.96919,1.00209
165.106,14.98985,1.16215,98.96517,1.00203
165.206,14.99301,1.16321,98.96366,1.00196
165.306,14.996179999999999,1.1644,98.96396,1.0019
165.406,14.99934,1.16531,98.96488000000001,1.00183
165.506,15.0025,1.16559,98.96536,1.00177
165.606,15.00566,1.16543,98.96531999999999,1.0017
165.706,15.00881,1.16526,98.96509,1.00163
165.806,15.01196,1.1655,98.96502,1.00157
165.906,15.015120000000001,1.16621,98.96512,1.0015
166.006,15.018279999999999,1.16719,98.96514,1.0014399999999999
166.106,15.02144,1.16824,98.96484,1.00137
166.206,15.0246,1.16924,98.96367,1.0013100000000001
166.306,15.02776,1.17011,98.9607,1.00124
166.406,15.03091,1.1708,98.95499000000001,1.00118
166.506,15.03406,1.17135,98.9468,1.00111
166.606,15.03721,1.1719600000000001,98.93838000000001,1.00105
166.706,15.040370000000001,1.1728399999999999,98.93224000000001,1.00098
166.806,15.043529999999999,1.1740899999999999,98.92995,1.00092
166.906,15.046679999999999,1.1754200000000001,98.93056,1.00085
167.006,15.04984,1.1764700000000001,98.93264,1.00079
167.106,15.05299,1.1770100000000001,98.93481,1.00072
167.206,15.05613,1.17725,98.93564,1.00066
167.306,15.05928,1.17756,98.93373000000001,1.0005899999999999
167.406,15.062429999999999,1.17826,98.92798,1.00053
167.506,15.06559,1.1793,98.91968,1.0004600000000001
167.606,15.06875,1.18046,98.91134,1.0004
167.706,15.0719,1.18153,98.90531,1.00033
167.806,15.07504,1.18239,98.9021,1.00027
167.906,15.078170000000002,1.18299,98.90077,1.0002
168.006,15.0813,1.1832799999999999,98.90038,1.00014
168.106,15.08443,1.1833799999999999,98.90031,1.00007
168.206,15.08756,1.1835799999999999,98.9004,1.00001
168.306,15.090689999999999,1.1841899999999999,98.90051,0.9999399999999999
168.406,15.093829999999999,1.18533,98.90054,0.9998799999999999
168.506,15.09697,1.1866700000000001,98.90052,0.9998100000000001
168.606,15.10012,1.18783,98.90049,0.99975
168.706,15.10326,1.1885700000000001,98.90048,0.9996799999999999
168.806,15.10641,1.18903,98.90048,0.9996200000000001
168.906,15.10956,1.18946,98.90049,0.99955
169.006,15.112720000000001,1.1900700000000002,98.90049,0.99949
169.106,15.11589,1.19076,98.90049,0.9994200000000001
169.206,15.11905,1.19135,98.90049,0.99936
169.306,15.1222,1.19165,98.90049,0.99929
169.406,15.12534,1.19175,98.90049,0.99923
169.506,15.12848,1.19192,98.90049,0.99916
169.606,15.131639999999999,1.19238,98.90049,0.9991
169.706,15.1348,1.19317,98.90049,0.99903
169.806,15.137970000000001,1.19413,98.90049,0.99897
169.906,15.141129999999999,1.19509,98.90049,0.9989
170.006,15.144279999999998,1.19595,98.90049,0.99884
170.106,15.14742,1.1967,98.90049,0.99877
170.206,15.150570000000002,1.19735,98.90049,0.99871
170.306,15.15371,1.19794,98.9005,0.99864
170.406,15.156870000000001,1.19862,98.9005,0.9985799999999999
170.506,15.160039999999999,1.19955,98.90049,0.9985200000000001
170.606,15.16322,1.20078,98.90046,0.99845
170.706,15.16641,1.20207,98.90045,0.99839
170.806,15.16961,1.20306,98.90048,0.9983200000000001
170.906,15.172789999999999,1.2035,98.90058,0.99826
171.006,15.175970000000001,1.2036200000000001,98.90065,0.9981899999999999
171.106,15.17914,1.2038200000000001,98.90056,0.99813
171.206,15.1823,1.20448,98.90021,0.9980600000000001
171.306,15.18547,1.20556,98.89988000000001,0.998
171.406,15.188629999999998,1.2068299999999998,98.9001,0.9979299999999999
171.506,15.19178,1.2080600000000001,98.90129,0.99787
171.606,15.194939999999999,1.2091100000000001,98.90265,0.9978100000000001
171.706,15.19808,1.2099,98.90231999999999,0.99774
171.806,15.201220000000001,1.2103899999999999,98.89848,0.9976799999999999
171.906,15.204360000000001,1.21068,98.89107,0.99761
172.006,15.20749,1.21118,98.88251,0.99755
172.106,15.210629999999998,1.2122600000000001,98.87532,0.9974799999999999
172.206,15.213770000000002,1.21404,98.87108,0.9974200000000001
172.306,15.216920000000002,1.21599,98.86910999999999,0.99735
172.406,15.22006,1.21749,98.86845,0.99729
172.506,15.223189999999999,1.21813,98.86829,0.99723
172.606,15.226320000000001,1.2182600000000001,98.86834,0.99716
172.706,15.22945,1.21841,98.86845,0.9971
172.806,15.232579999999999,1.21902,98.86848,0.99703
172.906,15.235729999999998,1.2199799999999998,98.86846,0.99697
173.006,15.23887,1.2209,98.86845,0.9969
173.106,15.242020000000002,1.22145,98.86851999999999,0.99684
173.206,15.24516,1.2217,98.86861,0.9967799999999999
173.306,15.2483,1.22202,98.86858000000001,0.99671
173.406,15.251420000000001,1.22275,98.86827,0.99665
173.506,15.254539999999999,1.22396,98.86716,0.9965799999999999
173.606,15.257660000000001,1.22535,98.86429,0.9965200000000001
173.706,15.26077,1.22662,98.85871999999999,0.99645
173.806,15.263879999999999,1.22764,98.85056999999999,0.99639
173.906,15.267,1.22862,98.84215999999999,0.9963299999999999
174.006,15.270129999999998,1.22983,98.83601999999999,0.99626
174.106,15.27326,1.2314100000000001,98.83386999999999,0.9962
174.206,15.2764,1.2331,98.83449,0.99613
174.306,15.279539999999999,1.23454,98.836,0.9960700000000001
174.406,15.282670000000001,1.2354399999999999,98.83677,0.9960100000000001
174.506,15.285810000000001,1.23597,98.8367,0.9959399999999999
174.606,15.28895,1.23644,98.83631,0.9958799999999999
174.706,15.292079999999999,1.23716,98.83605,0.9958100000000001
174.806,15.29522,1.23816,98.83604,0.99575
174.906,15.29835,1.2393,98.83614,0.99569
175.006,15.30149,1.24043,98.83621,0.9956200000000001
175.106,15.30464,1.24147,98.83621,0.99556
175.206,15.30778,1.2424,98.83618,0.99549
175.306,15.310920000000001,1.24319,98.8362,0.9954299999999999
175.406,15.31405,1.24386,98.83625,0.9953700000000001
175.506,15.31717,1.2444899999999999,98.83627,0.9953
175.606,15.3203,1.24516,98.83617,0.99524
175.706,15.32342,1.24593,98.83595,0.9951700000000001
175.806,15.32655,1.24679,98.83585,0.99511
175.906,15.329670000000002,1.24769,98.83612,0.99505
176.006,15.33279,1.24861,98.8369,0.99498
176.106,15.33591,1.24959,98.83746,0.99492
176.206,15.33903,1.25068,98.8368,0.99485
176.306,15.34215,1.2519,98.834,0.99479
176.406,15.345279999999999,1.25319,98.82923000000001,0.9947299999999999
176.506,15.348410000000001,1.2543600000000001,98.82327,0.99466
176.606,15.35154,1.25525,98.81694,0.9946
176.706,15.35469,1.25595,98.81103,0.99454
176.806,15.357829999999998,1.25676,98.80631,0.9944700000000001
176.906,15.36096,1.25801,98.80356,0.99441
177.006,15.36409,1.25977,98.80291,0.99434
177.106,15.367220000000001,1.2617,98.80346,0.9942799999999999
177.206,15.370339999999999,1.2634299999999998,98.80422,0.9942200000000001
177.306,15.373470000000001,1.26468,98.80448,0.99415
177.406,15.37659,1.26545,98.80436999999999,0.9940899999999999
177.506,15.37972,1.26576,98.80417,0.99403
177.606,15.38285,1.2657,98.80411,0.9939600000000001
177.706,15.38599,1.26557,98.80414,0.9939
177.806,15.389120000000002,1.2657,98.80417,0.9938299999999999
177.906,15.39225,1.26644,98.80408,0.99377
178.006,15.395389999999999,1.2678,98.80396,0.99371
178.106,15.398520000000001,1.26962,98.80402,0.99364
178.206,15.401660000000001,1.27176,98.80445,0.9935799999999999
178.306,15.4048,1.27394,98.80579,0.9935200000000001
178.406,15.40795,1.27581,98.80887,0.99345
178.506,15.411079999999998,1.277,98.81449,0.99339
178.606,15.41421,1.27747,98.8218,0.9933299999999999
178.706,15.41734,1.2776399999999999,98.82746999999999,0.99326
178.806,15.420470000000002,1.27796,98.82797,0.9932
178.906,15.42361,1.2786899999999999,98.82176,0.9931399999999999
179.006,15.42675,1.27965,98.81243,0.9930700000000001
179.106,15.429879999999999,1.28055,98.80438000000001,0.9930100000000001
179.206,15.433,1.28121,98.80104,0.99295
179.306,15.43612,1.28173,98.8015,0.9928799999999999
179.406,15.439229999999998,1.28234,98.80362,0.99282
179.506,15.44235,1.28322,98.80542,0.9927600000000001
179.606,15.445470000000002,1.2844,98.80601,0.99269
179.706,15.44859,1.28583,98.80512,0.9926299999999999
179.806,15.45171,1.2874700000000001,98.80247,0.9925700000000001
179.906,15.454839999999999,1.28921,98.79812,0.9925
180.006,15.457970000000001,1.2909,98.79236,0.99244
180.106,15.461089999999999,1.29239,98.78555,0.9923799999999999
180.206,15.464210000000001,1.2936299999999998,98.77843,0.99231
180.306,15.46734,1.29469,98.7724,0.99225
180.406,15.470460000000001,1.29568,98.76889,0.99219
180.506,15.473579999999998,1.29665,98.76845,0.9921200000000001
180.606,15.4767,1.29752,98.76929,0.99206
180.706,15.47981,1.29823,98.76926999999999,0.992
180.806,15.482920000000002,1.29872,98.76665,0.99193
180.906,15.486020000000002,1.29921,98.76169,0.99187
181.006,15.489120000000002,1.29993,98.75527,0.9918100000000001
181.106,15.49221,1.30111,98.74826,0.99174
181.206,15.4953,1.3026,98.74162,0.9916799999999999
181.306,15.4984,1.30403,98.73633000000001,0.9916200000000001
181.406,15.501510000000001,1.30503,98.73338000000001,0.99155
181.506,15.504629999999999,1.3056299999999998,98.73278,0.99149
181.606,15.50775,1.30625,98.73358,0.9914299999999999
181.706,15.510860000000001,1.30732,98.73479,0.9913700000000001
181.806,15.51397,1.3089899999999999,98.73513,0.9913
181.906,15.51707,1.31094,98.73278,0.99124
182.006,15.520170000000002,1.31277,98.72587,0.99118
182.106,15.52329,1.3142,98.7136,0.99111
182.206,15.52641,1.31534,98.69881,0.99105
182.306,15.529539999999999,1.31637,98.6851,0.9909899999999999
182.406,15.53265,1.31746,98.67557,0.99092
182.506,15.535770000000001,1.31867,98.67019,0.9908600000000001
182.606,15.538879999999999,1.32003,98.66768,0.9908
182.706,15.54199,1.32156,98.66682,0.99074
182.806,15.5451,1.3230600000000001,98.6668,0.99067
182.906,15.548210000000001,1.32421,98.66711,0.99061
183.006,15.55131,1.3247,98.66725,0.99055
183.106,15.5544,1.32459,98.66709,0.9904799999999999
183.206,15.55749,1.32437,98.667,0.9904200000000001
183.306,15.560579999999998,1.32459,98.66735,0.99036
183.406,15.563679999999998,1.3255299999999999,98.66814000000001,0.99029
183.506,15.56679,1.32699,98.66846,0.9902299999999999
183.606,15.56989,1.32866,98.66731999999999,0.9901700000000001
183.706,15.572989999999999,1.33029,98.66395,0.99011
183.806,15.576089999999999,1.33184,98.65883000000001,0.9900399999999999
183.906,15.579189999999999,1.33332,98.65275,0.98998
184.006,15.5823,1.33474,98.64649,0.98992
184.106,15.585420000000001,1.3361,98.64084,0.9898600000000001
184.206,15.58854,1.3373700000000002,98.63654,0.98979
184.306,15.59164,1.33853,98.63432,0.9897299999999999
184.406,15.59474,1.33965,98.63401999999999,0.98967
184.506,15.597829999999998,1.34084,98.63469,0.9896
184.606,15.600929999999998,1.3422399999999999,98.63535,0.98954
184.706,15.60404,1.3438299999999999,98.63495999999999,0.9894799999999999
184.806,15.60715,1.34533,98.63238,0.9894200000000001
184.906,15.61026,1.34646,98.62649,0.98935
185.006,15.61336,1.34709,98.61703,0.98929
185.106,15.616439999999999,1.3475700000000002,98.60661999999999,0.9892299999999999
185.206,15.61953,1.34838,98.59841999999999,0.9891700000000001
185.306,15.62261,1.34986,98.59501,0.9891
185.406,15.6257,1.35176,98.59536,0.9890399999999999
185.506,15.6288,1.35355,98.59706,0.98898
185.606,15.63189,1.35475,98.59774,0.98892
185.706,15.635,1.35538,98.59634,0.98885
185.806,15.6381,1.3558700000000001,98.59277,0.98879
185.906,15.641210000000001,1.35663,98.58695,0.9887299999999999
186.006,15.64432,1.35788,98.57919,0.98867
186.106,15.64742,1.35951,98.57028000000001,0.9886
186.206,15.650520000000002,1.3614,98.56107,0.98854
186.306,15.65361,1.3634,98.55233,0.9884799999999999
186.406,15.6567,1.36523,98.54468,0.9884200000000001
186.506,15.65979,1.36658,98.53871,0.98835
186.606,15.662889999999999,1.3672600000000001,98.53463,0.98829
186.706,15.666,1.36744,98.53074000000001,0.9882299999999999
186.806,15.6691,1.36747,98.52473,0.9881700000000001
186.906,15.672189999999999,1.36764,98.51468,0.9881
187.006,15.675279999999999,1.36812,98.50229,0.9880399999999999
187.106,15.678379999999999,1.369,98.49136999999999,0.98798
187.206,15.681479999999999,1.37036,98.48563,0.98792
187.306,15.6846,1.3720299999999999,98.48531,0.98785
187.406,15.687710000000001,1.37361,98.48704000000001,0.98779
187.506,15.69081,1.37468,98.48725,0.9877299999999999
187.606,15.693879999999998,1.3751200000000001,98.48382,0.98767
187.706,15.69696,1.37541,98.47731999999999,0.98761
187.806,15.700029999999998,1.37608,98.4686,0.98754
187.906,15.703129999999998,1.3775,98.45872,0.9874799999999999
188.006,15.70624,1.3793799999999998,98.44944,0.9874200000000001
188.106,15.70934,1.3812799999999998,98.44272,0.98736
188.206,15.71245,1.38279,98.44001999999999,0.98729
188.306,15.715539999999999,1.38388,98.43926,0.9872299999999999
188.406,15.718620000000001,1.38466,98.4367,0.9871700000000001
188.506,15.7217,1.38525,98.42883,0.98711
188.606,15.724779999999999,1.38581,98.41655,0.98705
188.706,15.72786,1.38648,98.40458000000001,0.98698
188.806,15.73095,1.38744,98.39771999999999,0.98692
188.906,15.73404,1.3887,98.39739,0.9868600000000001
189.006,15.737129999999999,1.39011,98.39934000000001,0.9868
189.106,15.740229999999999,1.39147,98.39879,0.98674
189.206,15.74332,1.39263,98.39265,0.98667
189.306,15.7464,1.3935899999999999,98.38311999999999,0.98661
189.406,15.74949,1.39437,98.37348,0.98655
189.506,15.75259,1.3950200000000001,98.36665,0.98649
189.606,15.75569,1.39563,98.36289000000001,0.9864299999999999
189.706,15.758779999999998,1.39634,98.36146,0.98636
189.806,15.761870000000002,1.39725,98.36158,0.9863
189.906,15.76495,1.39832,98.36224,0.98624
190.006,15.76803,1.3993799999999998,98.36225,0.98618
190.106,15.7711,1.40025,98.36045,0.9861200000000001
190.206,15.77418,1.40089,98.35643,0.98605
190.306,15.77726,1.40143,98.35094000000001,0.9859899999999999
190.406,15.780339999999999,1.40204,98.34479,0.98593
190.506,15.783439999999999,1.4028200000000002,98.33876,0.98587
190.606,15.786529999999999,1.40374,98.33351,0.9858100000000001
190.706,15.789620000000001,1.40477,98.32968000000001,0.98574
190.806,15.792710000000001,1.40584,98.32778,0.9856799999999999
190.906,15.79579,1.4069200000000002,98.3276,0.98562
191.006,15.79887,1.408,98.32871,0.98556
191.106,15.801960000000001,1.40905,98.33058,0.9855
191.206,15.80505,1.41008,98.33204,0.98544
191.306,15.80814,1.4111,98.33140999999999,0.9853700000000001
191.406,15.811229999999998,1.4121299999999999,98.32708000000001,0.98531
191.506,15.81432,1.41317,98.31909,0.98525
191.606,15.8174,1.4141299999999999,98.30969,0.98519
191.706,15.82049,1.41495,98.30128,0.98513
191.806,15.823579999999998,1.41562,98.29556,0.98506
191.906,15.82668,1.41625,98.29245999999999,0.985
192.006,15.829770000000002,1.41696,98.29166,0.9849399999999999
192.106,15.83286,1.41787,98.29261,0.98488
192.206,15.83593,1.41889,98.29363000000001,0.98482
192.306,15.839,1.41987,98.29273,0.9847600000000001
192.406,15.842070000000001,1.42068,98.28811,0.98469
192.506,15.845139999999999,1.4213,98.28044,0.9846299999999999
192.606,15.84821,1.42175,98.27194,0.9845700000000001
192.706,15.851289999999999,1.42208,98.26479,0.98451
192.806,15.854370000000001,1.4223700000000001,98.26011,0.98445
192.906,15.857460000000001,1.4228,98.25761999999999,0.98439
193.006,15.86054,1.42354,98.25697,0.9843299999999999
193.106,15.863610000000001,1.42467,98.25754,0.98426
193.206,15.866670000000001,1.42601,98.25806,0.9842
193.306,15.86974,1.42735,98.25716,0.98414
193.406,15.872810000000001,1.42849,98.25372,0.98408
193.506,15.875879999999999,1.42939,98.24803,0.9840200000000001
193.606,15.878960000000001,1.43005,98.24079,0.9839600000000001
193.706,15.88205,1.43049,98.23275,0.9838899999999999
193.806,15.88515,1.4309,98.225,0.98383
193.906,15.88824,1.4315799999999999,98.21888,0.98377
194.006,15.891329999999998,1.43284,98.21565,0.9837100000000001
194.106,15.89441,1.4345299999999999,98.21465,0.98365
194.206,15.897479999999998,1.43604,98.21285,0.98359
194.306,15.90056,1.43671,98.20708,0.9835299999999999
194.406,15.90363,1.43629,98.19634,0.98346
194.506,15.90669,1.43556,98.18467,0.9834
194.606,15.90976,1.4354200000000001,98.17684,0.98334
194.706,15.912820000000002,1.4365299999999999,98.17618,0.9832799999999999
194.806,15.91588,1.43838,98.17878,0.9832200000000001
194.906,15.91895,1.4400899999999999,98.17843,0.98316
195.006,15.92203,1.44085,98.16948000000001,0.9831
195.106,15.92513,1.44071,98.15308,0.9830399999999999
195.206,15.92823,1.4403,98.13481,0.9829700000000001
195.306,15.93131,1.44026,98.12026,0.9829100000000001
195.406,15.934379999999999,1.44082,98.1118,0.98285
195.506,15.93745,1.44174,98.10789,0.9827899999999999
195.606,15.94051,1.44275,98.10678,0.9827299999999999
195.706,15.943579999999999,1.44361,98.10653,0.98267
195.806,15.946660000000001,1.4442,98.10488000000001,0.98261
195.906,15.949729999999999,1.44441,98.09951,0.98255
196.006,15.9528,1.4441899999999999,98.08894000000001,0.9824799999999999
196.106,15.95587,1.44384,98.07625,0.9824200000000001
196.206,15.95894,1.4438,98.06597,0.98236
196.306,15.96202,1.44444,98.0622,0.9823
196.406,15.96509,1.44567,98.06355,0.98224
196.506,15.96817,1.44707,98.065,0.9821799999999999
196.606,15.97124,1.44824,98.06156999999999,0.9821200000000001
196.706,15.9743,1.44902,98.05212,0.98206
196.806,15.977360000000001,1.4495799999999999,98.04045,0.982
196.906,15.98042,1.45011,98.0307,0.9819399999999999
197.006,15.98349,1.4507299999999999,98.02519000000001,0.98187
197.106,15.98655,1.45134,98.02153,0.9818100000000001
197.206,15.98962,1.4518,98.01652,0.98175
197.306,15.99269,1.45202,98.00768000000001,0.98169
197.406,15.995770000000002,1.45214,97.9966,0.9816299999999999
197.506,15.99885,1.45236,97.98635999999999,0.98157
197.606,16.001929999999998,1.4529,97.97979000000001,0.98151
197.706,16.005,1.45373,97.9764,0.98145
197.806,16.00807,1.45469,97.9733,0.98139
197.906,16.011129999999998,1.4556,97.9676,0.9813299999999999
198.006,16.01419,1.45635,97.95855999999999,0.98126
198.106,16.01726,1.4569299999999998,97.94845,0.9812
198.206,16.020329999999998,1.45731,97.93981,0.98114
198.306,16.023410000000002,1.4575,97.93423,0.98108
198.406,16.02649,1.4575200000000001,97.93066999999999,0.9810200000000001
198.506,16.02957,1.45741,97.92761,0.98096
198.606,16.03265,1.4572100000000001,97.92367,0.9809
198.706,16.03572,1.45689,97.91835,0.9808399999999999
198.806,16.03879,1.4564,97.91148000000001,0.9807799999999999
198.906,16.04187,1.45573,97.90295,0.98072
199.006,16.04496,1.45508,97.89402,0.9806600000000001
199.106,16.04805,1.45486,97.8869,0.9806
199.206,16.05114,1.45547,97.88379,0.9805299999999999
199.306,16.05422,1.45688,97.88456,0.9804700000000001
199.406,16.0573,1.45851,97.88579,0.98041
199.506,16.06036,1.45969,97.88383,0.98035
199.606,16.06343,1.46004,97.87658,0.98029
199.706,16.0665,1.45985,97.86631,0.9802299999999999
199.806,16.069570000000002,1.45954,97.85604000000001,0.9801700000000001
199.906,16.07264,1.4594799999999999,97.84844,0.98011
200.006,16.07573,1.45965,97.84383000000001,0.98005
200.106,16.07881,1.45991,97.84164,0.9799899999999999
200.206,16.081889999999998,1.46011,97.84121999999999,0.97993
200.306,16.08496,1.46024,97.8408,0.97987
200.406,16.08803,1.4603700000000002,97.83776999999999,0.9798100000000001
200.506,16.09111,1.46055,97.82956999999999,0.97975
200.606,16.094179999999998,1.4608299999999999,97.81697,0.97969
200.706,16.097260000000002,1.46118,97.80556,0.97962
200.806,16.10033,1.4615799999999999,97.80128,0.97956
200.906,16.1034,1.4619799999999998,97.80713,0.9795
201.006,16.106460000000002,1.46225,97.81739,0.97944
201.106,16.10953,1.46225,97.82477,0.9793799999999999
201.206,16.1126,1.46189,97.82323000000001,0.9793200000000001
201.306,16.11567,1.4613399999999999,97.81477,0.97926
201.406,16.11873,1.46088,97.80453,0.9792
201.506,16.12179,1.46079,97.79738,0.97914
201.606,16.12485,1.4611100000000001,97.79381,0.97908
201.706,16.1279,1.4617200000000001,97.79083,0.9790200000000001
201.806,16.13097,1.4624700000000002,97.78537,0.97896
201.906,16.13404,1.46316,97.77642,0.9789
202.006,16.13712,1.46347,97.76626,0.9788399999999999
202.106,16.14019,1.46304,97.75748,0.9787799999999999
202.206,16.14326,1.46179,97.75185,0.97872
202.306,16.14633,1.46041,97.74835,0.9786600000000001
202.406,16.1494,1.45974,97.74539,0.9786
202.506,16.15247,1.46048,97.74152,0.97854
202.606,16.15555,1.46214,97.73623,0.9784799999999999
202.706,16.158620000000003,1.4636799999999999,97.72945,0.9784200000000001
202.806,16.16169,1.46414,97.72117,0.97836
202.906,16.16476,1.46345,97.7124,0.9783
203.006,16.167820000000003,1.46234,97.70503000000001,0.97824
203.106,16.17088,1.46155,97.70099,0.9781799999999999
203.206,16.17395,1.46145,97.70066,0.9781200000000001
203.306,16.177020000000002,1.4617200000000001,97.70175,0.97805
203.406,16.18009,1.46197,97.70167,0.9779899999999999
203.506,16.18315,1.46192,97.69849,0.97793
203.606,16.1862,1.4616200000000001,97.6926,0.9778700000000001
203.706,16.18926,1.46122,97.6849,0.9778100000000001
203.806,16.19233,1.46086,97.67636999999999,0.97775
203.906,16.1954,1.4605700000000001,97.66848,0.97769
204.006,16.19847,1.46035,97.66295,0.9776299999999999
204.106,16.201529999999998,1.46022,97.6614,0.97757
204.206,16.20458,1.46012,97.66284,0.97751
204.306,16.207629999999998,1.4599799999999998,97.6637,0.97745
204.406,16.21069,1.45974,97.66029,0.97739
204.506,16.21376,1.4594,97.6512,0.9773299999999999
204.606,16.216829999999998,1.45913,97.63969,0.9772700000000001
204.706,16.2199,1.4591399999999999,97.62961,0.97721
204.806,16.22295,1.45953,97.62371999999999,0.97715
204.906,16.22599,1.46003,97.62007,0.97709
205.006,16.229039999999998,1.4602600000000001,97.61541,0.97703
205.106,16.23208,1.45987,97.60676,0.9769700000000001
205.206,16.235139999999998,1.45899,97.59411999999999,0.9769100000000001
205.306,16.23819,1.45805,97.57937,0.97685
