Repository: ulfsri/fsri_materials_database

# Materials and Products Database

## 01_Data

Raw data generated from each apparatus are included here in plain-text format. The data is organized first by material, next by the short name of test apparatus used, and where applicable additional filtering by test settings.

### material.json

Each material directory contains a json file of the same name as the material. This file links the data stored in the repository as well as data and graphs produced by the accompanying scripts (__02_Scripts__) to the respective landing page for the material on the front-end website.

File: 01_Data/Black_PMMA/STA/30K_min/Black_PMMA_STA_N2_30KData_220215_R3.csv (part 2 of 7)
##Temp./°C,Time/min,DSC(subtr.2)/(mW/mg),Mass(subtr.2)/%,Sensit./(uV/mW)
128.303,13.80073,1.0166600000000001,99.4003,1.02712
128.403,13.80401,1.01686,99.40037,1.02705
128.503,13.8073,1.01724,99.40032,1.02698
128.603,13.810579999999998,1.0184,99.40024,1.02691
128.703,13.81386,1.02057,99.40021999999999,1.02684
128.803,13.81714,1.02308,99.40024,1.0267700000000002
128.903,13.82042,1.02511,99.40025,1.0267
129.003,13.8237,1.02615,99.40025,1.02663
129.103,13.826979999999999,1.0265600000000001,99.40025,1.0265600000000001
129.203,13.83027,1.02685,99.40025,1.0264799999999998
129.303,13.833570000000002,1.02742,99.40028000000001,1.02641
129.403,13.836870000000001,1.0284200000000001,99.4003,1.02634
129.503,13.840160000000001,1.0299399999999999,99.40025,1.02627
129.603,13.84344,1.03191,99.40013,1.0262
129.703,13.84671,1.0338,99.40008,1.02613
129.803,13.849979999999999,1.03496,99.40025,1.02606
129.903,13.853270000000002,1.03501,99.40069,1.02599
130.003,13.85656,1.03472,99.40091,1.0259200000000002
130.103,13.85985,1.0351299999999999,99.40031,1.02585
130.203,13.86314,1.03698,99.3987,1.02578
130.303,13.86643,1.03958,99.39779,1.0257100000000001
130.403,13.869720000000001,1.04185,99.39986,1.0256299999999998
130.503,13.87301,1.04291,99.4065,1.02556
130.603,13.8763,1.04314,99.41573000000001,1.02549
130.703,13.879589999999999,1.04329,99.42442,1.02542
130.803,13.88287,1.04397,99.42996,1.02535
130.903,13.88614,1.04504,99.43254,1.02528
131.003,13.88941,1.04606,99.43336,1.02521
131.103,13.89269,1.0466600000000001,99.43355,1.02514
131.203,13.895979999999998,1.04703,99.43353,1.0250700000000001
131.303,13.89926,1.04755,99.43344,1.025
131.403,13.90254,1.0485799999999998,99.43338,1.02493
131.503,13.90581,1.05,99.43339,1.02486
131.603,13.909089999999999,1.05152,99.43341,1.0247899999999999
131.703,13.912370000000001,1.05283,99.43343,1.02472
131.803,13.91565,1.0539100000000001,99.43343,1.02465
131.903,13.918920000000002,1.05485,99.43342,1.0245799999999998
132.003,13.922189999999999,1.05575,99.43341,1.0245
132.103,13.92545,1.05666,99.43341,1.02443
132.203,13.9287,1.05762,99.43341,1.02436
132.303,13.931970000000002,1.05863,99.43342,1.02429
132.403,13.93524,1.05968,99.43343,1.0242200000000001
132.503,13.93852,1.06066,99.43343,1.02415
132.603,13.9418,1.06151,99.4334,1.0240799999999999
132.703,13.945079999999999,1.06227,99.43337,1.02401
132.803,13.94835,1.0630700000000002,99.43338,1.02394
132.903,13.951620000000002,1.06408,99.43347,1.02387
133.003,13.954889999999999,1.06528,99.43359,1.0238
133.103,13.95815,1.06651,99.43356,1.02373
133.203,13.96141,1.0676299999999999,99.43321,1.02366
133.303,13.96468,1.06859,99.43195,1.02359
133.403,13.967939999999999,1.0694700000000001,99.42868,1.02352
133.503,13.971210000000001,1.07039,99.42229,1.02345
133.603,13.974479999999998,1.07135,99.4133,1.02338
133.703,13.97775,1.0723,99.40446,1.02331
133.803,13.981029999999999,1.0731600000000001,99.39868,1.02324
133.903,13.9843,1.07394,99.39716999999999,1.0231700000000001
134.003,13.98758,1.07479,99.39839,1.0231
134.103,13.990839999999999,1.0759,99.40055,1.0230299999999999
134.203,13.9941,1.07728,99.40209,1.02296
134.303,13.99735,1.07866,99.40199,1.0228899999999999
134.403,14.0006,1.07976,99.39925,1.02282
134.503,14.00385,1.08044,99.39379,1.02275
134.603,14.00711,1.08095,99.38766,1.02268
134.703,14.010370000000002,1.0816,99.38319,1.02261
134.803,14.013639999999999,1.08256,99.38183000000001,1.02254
134.903,14.016910000000001,1.08359,99.38248,1.02247
135.003,14.020179999999998,1.0844200000000002,99.38359,1.0224
135.103,14.023439999999999,1.08486,99.384,1.02233
135.203,14.0267,1.08523,99.38385,1.02226
135.303,14.02995,1.08591,99.38355,1.02219
135.403,14.0332,1.08717,99.38342,1.0221200000000001
135.503,14.03646,1.0887,99.38346,1.02205
135.603,14.039710000000001,1.09004,99.38354,1.0219799999999999
135.703,14.04297,1.09084,99.38358000000001,1.02191
135.803,14.046220000000002,1.09122,99.38356999999999,1.0218399999999999
135.903,14.049470000000001,1.09145,99.38355,1.02177
136.003,14.05272,1.09182,99.38354,1.0217
136.103,14.05597,1.09246,99.38354,1.02163
136.203,14.05921,1.09348,99.38354,1.02156
136.303,14.062439999999999,1.09496,99.38355,1.02149
136.403,14.06567,1.09663,99.38355,1.02142
136.503,14.06891,1.09805,99.38354,1.02135
136.603,14.07215,1.09881,99.38354,1.02128
136.703,14.075389999999999,1.09905,99.38354,1.02121
136.803,14.07864,1.09921,99.38354,1.02114
136.903,14.08189,1.09974,99.38354,1.0210700000000001
137.003,14.08513,1.10067,99.38354,1.021
137.103,14.088379999999999,1.10175,99.38354,1.02093
137.203,14.091629999999999,1.10271,99.38354,1.02086
137.303,14.09489,1.10351,99.38354,1.0207899999999999
137.403,14.098139999999999,1.10436,99.38354,1.02072
137.503,14.101389999999999,1.10546,99.38354,1.02065
137.603,14.104629999999998,1.10675,99.38354,1.0205799999999998
137.703,14.107870000000002,1.10782,99.38354,1.02051
137.803,14.1111,1.10827,99.38354,1.02044
137.903,14.114339999999999,1.10807,99.38354,1.02037
138.003,14.117579999999998,1.10778,99.38354,1.02031
138.103,14.120820000000002,1.108,99.38354,1.02024
138.203,14.12406,1.109,99.38355,1.02017
138.303,14.1273,1.11039,99.38355,1.0201
138.403,14.13054,1.11171,99.38354,1.02003
138.503,14.133779999999998,1.11267,99.38354,1.01996
138.603,14.13703,1.1133899999999999,99.38354,1.01989
138.703,14.140270000000001,1.1140700000000001,99.38354,1.0198200000000002
138.803,14.143510000000001,1.11484,99.38355,1.01975
138.903,14.14674,1.11568,99.38356,1.01968
139.003,14.149989999999999,1.1165200000000002,99.38354,1.0196100000000001
139.103,14.15325,1.11733,99.38351,1.01954
139.203,14.1565,1.1181299999999998,99.3835,1.01947
139.303,14.15976,1.11897,99.38354,1.0194
139.403,14.162989999999999,1.1199,99.38365,1.0193299999999998
139.503,14.166210000000001,1.1209,99.38372,1.01926
139.603,14.16942,1.1219299999999999,99.3836,1.0192
139.703,14.17265,1.12294,99.38319,1.0191299999999999
139.803,14.175870000000002,1.1238700000000001,99.38288,1.01906
139.903,14.179089999999999,1.1246399999999999,99.38324,1.01899
140.003,14.182310000000001,1.12517,99.38479,1.01892
140.103,14.185529999999998,1.12554,99.38741,1.01885
140.203,14.18874,1.12586,99.3906,1.01878
140.303,14.191970000000001,1.12626,99.39389,1.01871
140.403,14.1952,1.12685,99.39686999999999,1.01864
140.503,14.19844,1.12774,99.3992,1.01857
140.603,14.201670000000002,1.1290200000000001,99.40057,1.0185
140.703,14.20491,1.13044,99.40092,1.01843
140.803,14.20814,1.13144,99.4005,1.01837
140.903,14.21137,1.13145,99.39956,1.0183
141.003,14.21459,1.13053,99.39868,1.01823
141.103,14.21781,1.12951,99.39882,1.01816
141.203,14.221029999999999,1.1292200000000001,99.40095,1.01809
141.303,14.22425,1.13001,99.40476,1.0180200000000001
141.403,14.22747,1.13143,99.40794,1.01795
141.503,14.23069,1.13295,99.40798000000001,1.01788
141.603,14.23391,1.13416,99.40383,1.01781
141.703,14.237129999999999,1.13499,99.39748,1.0177399999999999
141.803,14.24034,1.1353600000000001,99.39133000000001,1.01767
141.903,14.24355,1.1353,99.38713,1.0176100000000001
142.003,14.24676,1.13514,99.3847,1.01754
142.103,14.249970000000001,1.1352,99.38355,1.01747
142.203,14.25319,1.13575,99.38319,1.0174
142.303,14.25642,1.1366399999999999,99.38329,1.0173299999999998
142.403,14.25965,1.13762,99.38351999999999,1.01726
142.503,14.26288,1.13848,99.38364,1.01719
142.603,14.26612,1.1392200000000001,99.38362,1.01712
142.703,14.26935,1.13991,99.38356,1.01706
142.803,14.27258,1.14062,99.38351999999999,1.01699
142.903,14.2758,1.14136,99.38351999999999,1.01692
143.003,14.279010000000001,1.14214,99.38354,1.01685
143.103,14.28222,1.14293,99.38355,1.01678
143.203,14.285429999999998,1.14367,99.38355,1.01671
143.303,14.28865,1.1442,99.38355,1.01664
143.403,14.291870000000001,1.1444,99.38354,1.01657
143.503,14.29509,1.1443299999999998,99.38354,1.01651
143.603,14.29831,1.1442,99.38354,1.01644
143.703,14.30151,1.1442299999999999,99.38354,1.01637
143.803,14.304720000000001,1.14458,99.38354,1.0163
143.903,14.307920000000001,1.14536,99.38354,1.01623
144.003,14.311129999999999,1.14666,99.38354,1.01616
144.103,14.31435,1.14835,99.38354,1.01609
144.203,14.31758,1.14994,99.38354,1.01603
144.303,14.3208,1.15091,99.38354,1.01596
144.403,14.324010000000001,1.15106,99.38354,1.01589
144.503,14.32722,1.1507399999999999,99.38354,1.0158200000000002
144.603,14.330420000000002,1.15039,99.38354,1.01575
144.703,14.333620000000002,1.15035,99.38355,1.01568
144.803,14.336820000000001,1.15069,99.38355,1.0156100000000001
144.903,14.34002,1.15143,99.38354,1.01555
145.003,14.343229999999998,1.15255,99.38354,1.01548
145.103,14.34644,1.15382,99.38354,1.0154100000000001
145.203,14.349639999999999,1.15498,99.38354,1.01534
145.303,14.352839999999999,1.15581,99.38356,1.0152700000000001
145.403,14.35604,1.15628,99.38356999999999,1.0152
145.503,14.35924,1.15646,99.38356,1.01514
145.603,14.36244,1.1564299999999998,99.38349000000001,1.0150700000000001
145.703,14.365639999999999,1.1563700000000001,99.38343,1.015
145.803,14.36885,1.15655,99.38348,1.0149299999999999
145.903,14.37207,1.15721,99.38371,1.01486
146.003,14.375279999999998,1.15829,99.38394,1.0147899999999999
146.103,14.37848,1.15959,99.38382,1.01473
146.203,14.381689999999999,1.16085,99.383,1.0146600000000001
146.303,14.384889999999999,1.16192,99.38114,1.0145899999999999
146.403,14.38809,1.16267,99.37791,1.01452
146.503,14.39129,1.16298,99.37301,1.01445
146.603,14.3945,1.1629,99.36695,1.0143799999999998
146.703,14.39771,1.16269,99.36131999999999,1.01432
146.803,14.400910000000001,1.1626,99.35777,1.01425
146.903,14.404110000000001,1.1628399999999999,99.35692,1.0141799999999999
147.003,14.40731,1.16354,99.35764,1.01411
147.103,14.41051,1.16478,99.35859,1.01404
147.203,14.41371,1.1664700000000001,99.3589,1.0139799999999999
147.303,14.416920000000001,1.16798,99.35874,1.01391
147.403,14.42012,1.1686,99.35847,1.01384
147.503,14.42332,1.1679700000000002,99.35837,1.01377
147.603,14.426520000000002,1.1669100000000001,99.3584,1.0137
147.703,14.42971,1.16652,99.35848,1.0136399999999999
147.803,14.432910000000001,1.16763,99.35852,1.01357
147.903,14.436110000000001,1.1696799999999998,99.35852,1.0135
148.003,14.43931,1.17164,99.35849,1.0134299999999998
148.103,14.44251,1.17262,99.35845,1.01336
148.203,14.44571,1.17275,99.35843,1.0133
148.303,14.4489,1.17259,99.35845,1.0132299999999999
148.403,14.45209,1.17269,99.35856,1.01316
148.503,14.45527,1.17314,99.35866,1.01309
148.603,14.45845,1.17372,99.35861,1.01302
148.703,14.46163,1.17419,99.35823,1.01296
148.803,14.46481,1.1745299999999999,99.35694000000001,1.01289
148.903,14.467979999999999,1.17488,99.35368000000001,1.01282
149.003,14.471160000000001,1.17539,99.34746,1.01275
149.103,14.47434,1.1760899999999999,99.33874,1.01268
149.203,14.477520000000002,1.1768299999999998,99.33015,1.01262
149.303,14.4807,1.17743,99.32444,1.01255
149.403,14.483889999999999,1.17782,99.32295,1.0124799999999998
149.503,14.48709,1.17815,99.32396,1.01241
149.603,14.490279999999998,1.1785700000000001,99.32540999999999,1.01235
149.703,14.49346,1.17921,99.32579,1.0122799999999998
149.803,14.49664,1.18,99.32551,1.01221
149.903,14.499820000000001,1.1808299999999998,99.32531,1.01214
150.003,14.50301,1.1816200000000001,99.3257,1.01207
150.103,14.50619,1.18221,99.32609000000001,1.01201
150.203,14.50939,1.18246,99.32559,1.01194
150.303,14.51259,1.18226,99.32348,1.01187
150.403,14.5158,1.1817600000000001,99.3204,1.0118
150.503,14.518989999999999,1.1812799999999999,99.31759,1.0117399999999999
150.603,14.522179999999999,1.18109,99.31618,1.01167
150.703,14.52534,1.18126,99.31614,1.0116
150.803,14.52851,1.1817,99.3167,1.0115299999999998
150.903,14.53168,1.1823700000000001,99.31714000000001,1.01147
151.003,14.534870000000002,1.18317,99.31719,1.0114
151.103,14.53806,1.18403,99.31705,1.0113299999999998
151.203,14.54125,1.18485,99.31692,1.01126
151.303,14.54444,1.1856,99.3169,1.0112
151.403,14.547620000000002,1.1863299999999999,99.31693,1.0111299999999999
151.503,14.55081,1.18708,99.31697,1.01106
151.603,14.55398,1.1878600000000001,99.31698,1.01099
151.703,14.557160000000001,1.18862,99.31697,1.0109299999999999
151.803,14.56035,1.1893,99.31696,1.01086
151.903,14.56354,1.1898600000000001,99.31696,1.0107899999999999
152.003,14.566729999999998,1.1903,99.31696,1.01072
152.103,14.569920000000002,1.1906299999999999,99.31696,1.0106600000000001
152.203,14.57311,1.19085,99.31696,1.0105899999999999
152.303,14.57629,1.19095,99.31696,1.01052
152.403,14.57947,1.1909100000000001,99.31696,1.0104600000000001
152.503,14.58264,1.1907299999999998,99.31696,1.01039
152.603,14.585820000000002,1.19066,99.31696,1.01032
152.703,14.588989999999999,1.19105,99.31696,1.01025
152.803,14.592170000000001,1.1922,99.31696,1.01019
152.903,14.59535,1.19383,99.31696,1.0101200000000001
153.003,14.598529999999998,1.1953200000000002,99.31696,1.01005
153.103,14.6017,1.19607,99.31696,1.0099799999999999
153.203,14.604870000000002,1.19605,99.31696,1.0099200000000002
153.303,14.608039999999999,1.19575,99.31696,1.00985
153.403,14.611229999999999,1.19567,99.31696,1.00978
153.503,14.61442,1.19602,99.31696,1.0097200000000002
153.603,14.61762,1.1966700000000001,99.31696,1.00965
153.703,14.62081,1.19743,99.31696,1.00958
153.803,14.62399,1.1981899999999999,99.31696,1.0095100000000001
153.903,14.627170000000001,1.199,99.31696,1.00945
154.003,14.630339999999999,1.19989,99.31696,1.00938
154.103,14.633510000000001,1.20084,99.31697,1.00931
154.203,14.63669,1.20167,99.31697,1.00925
154.303,14.639879999999998,1.20213,99.31696,1.00918
154.403,14.64306,1.2020899999999999,99.31693,1.00911
154.503,14.646239999999999,1.20184,99.31692,1.00905
154.603,14.649420000000001,1.20177,99.31695,1.00898
154.703,14.65259,1.20224,99.31705,1.00891
154.803,14.65577,1.20308,99.31714000000001,1.00884
154.903,14.65894,1.20394,99.31705,1.00878
155.003,14.662120000000002,1.20448,99.31669000000001,1.00871
155.103,14.6653,1.20469,99.31634,1.00864
155.203,14.668479999999999,1.2047700000000001,99.31652,1.00858
155.303,14.671660000000001,1.20489,99.31773000000001,1.00851
155.403,14.674829999999998,1.2052,99.31918,1.00844
155.503,14.67801,1.20573,99.31891,1.0083799999999998
155.603,14.681189999999999,1.20656,99.31494,1.00831
155.703,14.684370000000001,1.2076200000000001,99.30719,1.00824
155.803,14.68755,1.20874,99.2982,1.0081799999999999
155.903,14.69072,1.20973,99.29072,1.00811
156.003,14.6939,1.21046,99.28634,1.00804
156.103,14.69708,1.21092,99.28435999999999,1.0079799999999999
156.203,14.70026,1.2111299999999998,99.28378000000001,1.00791
156.303,14.703429999999999,1.2111299999999998,99.28375,1.00784
156.403,14.7066,1.2111299999999998,99.28386,1.00778
156.503,14.709760000000001,1.2113399999999999,99.28381999999999,1.00771
156.603,14.71294,1.2119,99.28341999999999,1.0076399999999999
156.703,14.71611,1.21268,99.28312,1.00758
156.803,14.71928,1.21341,99.28354,1.0075100000000001
156.903,14.72246,1.21389,99.28509,1.00744
157.003,14.725629999999999,1.2142,99.28643000000001,1.00738
157.103,14.7288,1.21455,99.28532,1.00731
157.203,14.73197,1.21517,99.27977,1.00724
157.303,14.73514,1.21599,99.27091999999999,1.00718
157.403,14.738320000000002,1.21678,99.26216,1.00711
157.503,14.741489999999999,1.2173200000000002,99.25686,1.00704
157.603,14.744660000000001,1.21753,99.25588,1.00698
157.703,14.74782,1.21748,99.25734,1.00691
157.803,14.750979999999998,1.2173,99.25926,1.00684
157.903,14.754129999999998,1.2171,99.26028000000001,1.00678
158.003,14.757279999999998,1.2171100000000001,99.26007,1.00671
158.103,14.76044,1.2175200000000002,99.25841,1.00664
158.203,14.76361,1.21844,99.25546,1.00658
158.303,14.76679,1.21961,99.25235,1.00651
158.403,14.76997,1.22075,99.25039,1.00644
158.503,14.77315,1.2216200000000002,99.25038,1.0063799999999998
158.603,14.776320000000002,1.22224,99.25106,1.00631
158.703,14.77949,1.22268,99.25067,1.00625
158.803,14.78265,1.22301,99.24768,1.0061799999999999
158.903,14.785810000000001,1.2233100000000001,99.24240999999999,1.00611
159.003,14.788960000000001,1.22364,99.23591,1.00605
159.103,14.792110000000001,1.22405,99.22918,1.0059799999999999
159.203,14.79525,1.22455,99.22312,1.00591
159.303,14.7984,1.22509,99.2185,1.00585
159.403,14.80156,1.22563,99.21608,1.00578
159.503,14.804720000000001,1.22619,99.21573000000001,1.00571
159.603,14.8079,1.22691,99.21643,1.00565
159.703,14.811079999999999,1.2279,99.21714,1.00558
159.803,14.81425,1.22912,99.2173,1.00552
159.903,14.817420000000002,1.23024,99.21714,1.00545
160.003,14.8206,1.23094,99.21693,1.00538
160.103,14.82378,1.23109,99.21687,1.00532
160.203,14.82696,1.23102,99.21691,1.00525
160.303,14.830129999999999,1.23114,99.21696,1.00519
160.403,14.83329,1.2317200000000001,99.21699,1.00512
160.503,14.83644,1.2325700000000002,99.21698,1.00505
160.603,14.8396,1.2334100000000001,99.21696,1.00499
160.703,14.842770000000002,1.2339799999999999,99.21696,1.00492
160.803,14.845939999999999,1.23434,99.21696,1.00486
160.903,14.849120000000001,1.23462,99.21696,1.00479
161.003,14.8523,1.2349700000000001,99.21696,1.00472
161.103,14.855479999999998,1.2354399999999999,99.21696,1.00466
161.203,14.85866,1.2360200000000001,99.21696,1.0045899999999999
161.303,14.86181,1.2367299999999999,99.21696,1.00452
161.403,14.86495,1.23755,99.21696,1.0044600000000001
161.503,14.868089999999999,1.2384600000000001,99.21696,1.00439
161.603,14.87124,1.23946,99.21696,1.00433
161.703,14.874410000000001,1.24045,99.21696,1.00426
161.803,14.877579999999998,1.24126,99.21696,1.0042
161.903,14.88075,1.2417,99.21696,1.00413
162.003,14.88393,1.24177,99.21696,1.00406
162.103,14.8871,1.24179,99.21696,1.004
162.203,14.890260000000001,1.24213,99.21696,1.00393
162.303,14.893410000000001,1.24299,99.21696,1.00387
162.403,14.896560000000001,1.24411,99.21696,1.0038
162.503,14.89971,1.24514,99.21696,1.00373
162.603,14.902870000000002,1.24577,99.21696,1.00367
162.703,14.906020000000002,1.24615,99.21696,1.0036
162.803,14.90918,1.24652,99.21696,1.0035399999999999
162.903,14.912320000000001,1.24711,99.21696,1.00347
163.003,14.915470000000001,1.24791,99.21696,1.0034100000000001
163.103,14.918610000000001,1.24881,99.21696,1.00334
163.203,14.92176,1.24968,99.21696999999999,1.00327
163.303,14.924929999999998,1.25045,99.21696999999999,1.00321
163.403,14.9281,1.25109,99.21696999999999,1.00314
163.503,14.931270000000001,1.25157,99.21695,1.00308
163.603,14.934439999999999,1.25193,99.21692,1.00301
163.703,14.9376,1.2522799999999998,99.21692,1.00295
163.803,14.94075,1.25275,99.21699,1.00288
163.903,14.943879999999998,1.25339,99.2171,1.00281
164.003,14.94701,1.25411,99.21713000000001,1.00275
164.103,14.95014,1.25483,99.21695,1.00268
164.203,14.953289999999999,1.25546,99.21651999999999,1.00262
164.303,14.95645,1.25593,99.2163,1.00255
164.403,14.959610000000001,1.2562,99.21682,1.0024899999999999
164.503,14.96277,1.25626,99.21833000000001,1.00242
164.603,14.96592,1.25631,99.21942,1.0023600000000001
164.703,14.96907,1.25666,99.2181,1.00229
164.803,14.97223,1.25757,99.21263,1.00223
164.903,14.9754,1.25888,99.20411,1.00216
165.003,14.97856,1.26025,99.19527,1.00209
165.103,14.981729999999999,1.2613,99.18876,1.00203
165.203,14.98489,1.262,99.18528,1.00196
165.303,14.98804,1.26258,99.18386,1.0019
165.403,14.99119,1.26326,99.18345,1.00183
165.503,14.99433,1.2640799999999999,99.18337,1.00177
165.603,14.99746,1.26475,99.18346,1.0017
165.703,15.00061,1.2649700000000001,99.18356,1.0016399999999999
165.803,15.003770000000001,1.2646600000000001,99.18359,1.00157
165.903,15.00694,1.26416,99.18356999999999,1.0015100000000001
166.003,15.010110000000001,1.26388,99.18354000000001,1.0014399999999999
166.103,15.01327,1.26417,99.18353,1.00138
166.203,15.016420000000002,1.2650700000000001,99.18353,1.0013100000000001
166.303,15.01955,1.2665799999999998,99.18354000000001,1.00124
166.403,15.02266,1.26861,99.18355,1.00118
166.503,15.025770000000001,1.27083,99.18355,1.00111
166.603,15.02888,1.2727600000000001,99.18355,1.00105
166.703,15.032010000000001,1.27395,99.18353,1.00098
166.803,15.03515,1.27441,99.18352,1.00092
166.903,15.038310000000001,1.27441,99.18353,1.00085
167.003,15.04145,1.27425,99.18356999999999,1.00079
167.103,15.0446,1.2741799999999999,99.18363000000001,1.00072
167.203,15.04774,1.27444,99.18361999999999,1.00066
167.303,15.05088,1.27526,99.18349,1.0005899999999999
167.403,15.05403,1.27663,99.18327,1.00053
167.503,15.057179999999999,1.27816,99.18321999999999,1.0004600000000001
167.603,15.060329999999999,1.27939,99.18361,1.0004
167.703,15.06347,1.28006,99.18444000000001,1.00033
167.803,15.06662,1.28044,99.18482,1.00027
167.903,15.06976,1.28088,99.18372,1.0002
168.003,15.0729,1.28166,99.18034,1.00014
168.103,15.076039999999999,1.28263,99.17511,1.00007
168.203,15.07918,1.28351,99.1688,1.00001
168.303,15.082329999999999,1.28403,99.16223000000001,0.9999399999999999
168.403,15.08549,1.2843,99.15624,0.9998799999999999
168.503,15.08864,1.28455,99.15168,0.9998100000000001
168.603,15.09179,1.28504,99.14938000000001,0.99975
168.703,15.09494,1.2857399999999999,99.14912,0.9996799999999999
168.803,15.09808,1.2864200000000001,99.14988000000001,0.9996200000000001
168.903,15.10121,1.28684,99.15059000000001,0.99955
169.003,15.10435,1.28701,99.15074,0.99949
169.103,15.107489999999999,1.28726,99.15057,0.9994200000000001
169.203,15.11065,1.28795,99.15034,0.99936
169.303,15.11382,1.2892299999999999,99.15025,0.99929
169.403,15.11699,1.29087,99.15028000000001,0.99923
169.503,15.12015,1.29255,99.15039,0.99916
169.603,15.123289999999999,1.29405,99.15052,0.9991
169.703,15.12643,1.29534,99.15057,0.99903
169.803,15.129560000000001,1.29646,99.15042,0.99897
169.903,15.132710000000001,1.2974299999999999,99.15002,0.9989100000000001
170.003,15.135860000000001,1.29821,99.14972,0.99884
170.103,15.13901,1.29871,99.15006,0.9987799999999999
170.203,15.14216,1.2988899999999999,99.15142,0.99871
170.303,15.14529,1.299,99.15273,0.99865
170.403,15.148420000000002,1.2995,99.15208,0.9985799999999999
170.503,15.15155,1.30082,99.14759000000001,0.9985200000000001
170.603,15.154670000000001,1.30285,99.1396,0.99845
170.703,15.1578,1.3048799999999998,99.13069,0.99839
170.803,15.16094,1.30621,99.12348,0.9983200000000001
170.903,15.16409,1.30657,99.11936,0.99826
171.003,15.16724,1.30651,99.11751,0.9981899999999999
171.103,15.17039,1.30663,99.11692,0.99813
171.203,15.17353,1.3073299999999999,99.11678,0.9980700000000001
171.303,15.17666,1.3084799999999999,99.11684,0.998
171.403,15.179789999999999,1.30985,99.11695999999999,0.9979399999999999
171.503,15.182920000000001,1.31121,99.11701,0.99787
171.603,15.18604,1.31241,99.117,0.9978100000000001
171.703,15.18917,1.3133299999999999,99.11697,0.99774
171.803,15.19232,1.31385,99.11695,0.9976799999999999
171.903,15.195470000000002,1.31417,99.11695,0.99761
172.003,15.198620000000002,1.3146200000000001,99.11695999999999,0.99755
172.103,15.20176,1.3155,99.11697,0.99749
172.203,15.2049,1.31683,99.11697,0.9974200000000001
172.303,15.208029999999999,1.31834,99.11697,0.99736
172.403,15.211170000000001,1.31978,99.11695999999999,0.99729
172.503,15.21432,1.321,99.11694,0.99723
172.603,15.21746,1.32199,99.11694,0.99716
172.703,15.2206,1.32279,99.11697,0.9971
172.803,15.22375,1.32342,99.11703,0.99703
172.903,15.22688,1.3240100000000001,99.11705,0.99697
173.003,15.23001,1.32466,99.11695999999999,0.9969100000000001
173.103,15.23313,1.3254700000000001,99.11674000000001,0.99684
173.203,15.23625,1.32645,99.11661,0.9967799999999999
173.303,15.239370000000001,1.32759,99.11684,0.99671
173.403,15.24249,1.32886,99.11762,0.99665
173.503,15.24562,1.33017,99.11825999999999,0.9965799999999999
173.603,15.24875,1.33138,99.11773000000001,0.9965200000000001
173.703,15.251870000000002,1.33235,99.11506999999999,0.99646
173.803,15.254979999999998,1.33317,99.1103,0.99639
173.903,15.2581,1.33408,99.10424,0.9963299999999999
174.003,15.261220000000002,1.33532,99.0977,0.99626
174.103,15.26435,1.3369,99.09151999999999,0.9962
174.203,15.267479999999999,1.33848,99.08648000000001,0.9961399999999999
174.303,15.270620000000001,1.33972,99.08338,0.9960700000000001
174.403,15.27375,1.34045,99.0825,0.9960100000000001
174.503,15.276879999999998,1.34095,99.08298,0.9959399999999999
174.603,15.28,1.34155,99.0838,0.9958799999999999
174.703,15.283120000000002,1.34247,99.08414,0.99582
174.803,15.286229999999998,1.34356,99.08407,0.99575
174.903,15.28934,1.34456,99.08384000000001,0.99569
175.003,15.29246,1.34525,99.0837,0.9956200000000001
175.103,15.295570000000001,1.34582,99.08368,0.99556
175.203,15.29868,1.34664,99.08375,0.9955
175.303,15.301779999999999,1.34802,99.08386,0.9954299999999999
175.403,15.304860000000001,1.34989,99.08394,0.9953700000000001
175.503,15.307939999999999,1.35179,99.08391,0.9953
175.603,15.31104,1.35327,99.0837,0.99524
175.703,15.314160000000001,1.35415,99.08339000000001,0.99518
175.803,15.3173,1.3546799999999999,99.08335,0.99511
175.903,15.320429999999998,1.35513,99.08393000000001,0.99505
176.003,15.32356,1.35574,99.08508,0.99498
176.103,15.32668,1.35655,99.08556999999999,0.99492
176.203,15.32981,1.35761,99.084,0.9948600000000001
176.303,15.33293,1.3589200000000001,99.07921999999999,0.99479
176.403,15.33605,1.36042,99.07151999999999,0.9947299999999999
176.503,15.339179999999999,1.36201,99.0616,0.99466
176.603,15.34232,1.36361,99.05023,0.9946
176.703,15.34545,1.36516,99.03875,0.99454
176.803,15.34859,1.3666,99.02883,0.9944700000000001
176.903,15.351720000000002,1.36789,99.02205,0.99441
177.003,15.35485,1.36903,99.01855,0.99435
177.103,15.357970000000002,1.37008,99.01720999999999,0.9942799999999999
177.203,15.36108,1.37109,99.0169,0.9942200000000001
177.303,15.364189999999999,1.37206,99.01685,0.99416
177.403,15.36731,1.37287,99.01691,0.9940899999999999
177.503,15.370420000000001,1.37343,99.01697,0.99403
177.603,15.37354,1.37374,99.01696,0.9939600000000001
177.703,15.37665,1.3741700000000001,99.01693,0.9939
177.803,15.37977,1.3751,99.01696,0.99384
177.903,15.38289,1.37683,99.01706,0.99377
178.003,15.386020000000002,1.379,99.01714,0.99371
178.103,15.38915,1.38105,99.01704000000001,0.99365
178.203,15.3923,1.38248,99.01654,0.9935799999999999
178.303,15.39546,1.38334,99.01493,0.9935200000000001
178.403,15.398610000000001,1.384,99.0112,0.99346
178.503,15.401729999999999,1.38479,99.00447,0.99339
178.603,15.404829999999999,1.38581,98.9957,0.9933299999999999
178.703,15.407929999999999,1.38695,98.98745,0.9932700000000001
178.803,15.41104,1.3881,98.98233,0.9932
178.903,15.41417,1.3891799999999999,98.98121,0.9931399999999999
179.003,15.4173,1.3902299999999999,98.98232,0.9930700000000001
179.103,15.42043,1.39126,98.98366999999999,0.9930100000000001
179.203,15.42354,1.39228,98.98395,0.99295
179.303,15.42665,1.3932799999999999,98.98364000000001,0.9928799999999999
179.403,15.42975,1.39424,98.98352,0.99282
179.503,15.43286,1.39517,98.98413000000001,0.9927600000000001
179.603,15.435960000000001,1.39615,98.98470999999999,0.99269
179.703,15.439070000000001,1.3973200000000001,98.98411999999999,0.9926299999999999
179.803,15.44217,1.39877,98.98132,0.9925700000000001
179.903,15.44527,1.40048,98.97643000000001,0.9925
180.003,15.448360000000001,1.4023,98.9703,0.99244
180.103,15.45146,1.40409,98.96377,0.9923799999999999
180.203,15.45455,1.40573,98.95766,0.99231
180.303,15.45766,1.4070799999999999,98.95277,0.99225
180.403,15.460770000000002,1.40801,98.9499,0.99219
180.503,15.46389,1.40855,98.94924,0.9921200000000001
180.603,15.467020000000002,1.40906,98.94978,0.99206
180.703,15.47015,1.40993,98.95039,0.992
180.803,15.473270000000001,1.41139,98.95029,0.9919399999999999
180.903,15.476379999999999,1.41311,98.94998000000001,0.99187
181.003,15.47949,1.4146299999999998,98.95023,0.9918100000000001
181.103,15.4826,1.4155799999999998,98.95156,0.99175
181.203,15.485710000000001,1.41615,98.95272,0.9916799999999999
181.303,15.48881,1.41675,98.95174,0.9916200000000001
181.403,15.49191,1.4177799999999998,98.94683,0.99156
181.503,15.49501,1.4192,98.9387,0.99149
181.603,15.49811,1.42068,98.92990999999999,0.9914299999999999
181.703,15.50121,1.42187,98.92300999999999,0.9913700000000001
181.803,15.50431,1.42268,98.91911,0.9913
181.903,15.50741,1.4233200000000001,98.9174,0.99124
182.003,15.51051,1.424,98.91693000000001,0.99118
182.103,15.513620000000001,1.4249,98.91691,0.99111
182.203,15.516729999999999,1.4259899999999999,98.91702,0.99105
182.303,15.519829999999999,1.4272200000000002,98.91696999999999,0.9909899999999999
182.403,15.522929999999999,1.42856,98.91663,0.99093
182.503,15.526029999999999,1.43001,98.91636,0.9908600000000001
182.603,15.529129999999999,1.4316,98.91669,0.9908
182.703,15.53224,1.43334,98.918,0.99074
182.803,15.53536,1.4351399999999999,98.91924,0.99067
182.903,15.538479999999998,1.43686,98.91856,0.99061
183.003,15.5416,1.43838,98.91417,0.99055
183.103,15.54471,1.4396200000000001,98.90639,0.99049
183.203,15.547820000000002,1.44056,98.89752,0.9904200000000001
183.303,15.550920000000001,1.4412,98.88991999999999,0.99036
183.403,15.55401,1.4415799999999999,98.88492,0.9903
183.503,15.5571,1.4419,98.88207,0.9902299999999999
183.603,15.560189999999999,1.44235,98.88071,0.9901700000000001
183.703,15.56329,1.44308,98.88027,0.99011
183.803,15.566379999999999,1.44403,98.88038,0.99005
183.903,15.569479999999999,1.44515,98.88071,0.98998
184.003,15.57257,1.44635,98.88096,0.98992
184.103,15.57567,1.44757,98.88101999999999,0.9898600000000001
184.203,15.57876,1.44872,98.88088,0.98979
184.303,15.58186,1.44974,98.88046999999999,0.9897299999999999
184.403,15.58496,1.45068,98.87919000000001,0.98967
184.503,15.588070000000002,1.45167,98.87603,0.98961
184.603,15.59116,1.45285,98.87001,0.98954
184.703,15.59425,1.45423,98.86155,0.9894799999999999
184.803,15.597339999999999,1.45571,98.85303,0.9894200000000001
184.903,15.60043,1.45716,98.84699,0.98936
185.003,15.60353,1.45852,98.84493,0.98929
185.103,15.606639999999999,1.45994,98.84564,0.9892299999999999
185.203,15.609739999999999,1.4616,98.84744,0.9891700000000001
185.303,15.61284,1.4636,98.84886,0.98911
185.403,15.615929999999999,1.46565,98.84925,0.9890399999999999
185.503,15.61902,1.46733,98.84826,0.98898
185.603,15.622110000000001,1.4682899999999999,98.84554,0.98892
185.703,15.625210000000001,1.4686299999999999,98.84105,0.9888600000000001
185.803,15.6283,1.46881,98.83491,0.98879
185.903,15.6314,1.46926,98.82726,0.9887299999999999
186.003,15.6345,1.4701899999999999,98.81904,0.98867
186.103,15.63759,1.47153,98.81203000000001,0.98861
186.203,15.64069,1.4732100000000001,98.80808,0.98854
186.303,15.64378,1.47512,98.80771999999999,0.9884799999999999
186.403,15.646870000000002,1.47705,98.80874,0.9884200000000001
186.503,15.64996,1.47876,98.80863000000001,0.98836
186.603,15.65306,1.4800799999999998,98.80538,0.98829
186.703,15.65615,1.481,98.79929,0.9882299999999999
186.803,15.65925,1.48155,98.79126,0.9881700000000001
186.903,15.66235,1.48177,98.78219,0.98811
187.003,15.66544,1.48191,98.77344000000001,0.9880399999999999
187.103,15.66854,1.48232,98.7665,0.98798
187.203,15.67164,1.48332,98.76281,0.98792
187.303,15.67474,1.48489,98.76145,0.9878600000000001
187.403,15.67785,1.48669,98.75941,0.98779
187.503,15.68095,1.4883899999999999,98.7536,0.9877299999999999
187.603,15.68405,1.48974,98.74345,0.98767
187.703,15.68714,1.4907299999999999,98.73257,0.98761
187.803,15.69023,1.49136,98.72495,0.98755
187.903,15.693320000000002,1.49169,98.72305,0.9874799999999999
188.003,15.69641,1.49197,98.72436,0.9874200000000001
188.103,15.6995,1.49248,98.72541,0.98736
188.203,15.702589999999999,1.49349,98.72314,0.9873
188.303,15.70568,1.49501,98.71746,0.9872299999999999
188.403,15.70876,1.49694,98.70945999999999,0.9871700000000001
188.503,15.711839999999999,1.49919,98.70023,0.98711
188.603,15.71491,1.50146,98.69118,0.98705
188.703,15.717979999999999,1.50335,98.68396,0.9869899999999999
188.803,15.721060000000001,1.50443,98.68019,0.98692
188.903,15.72414,1.50466,98.67994,0.9868600000000001
189.003,15.727229999999999,1.50457,98.68098,0.9868
189.103,15.730329999999999,1.50473,98.68088,0.98674
189.203,15.73342,1.50552,98.67793,0.9866799999999999
189.303,15.73651,1.50671,98.6725,0.98661
189.403,15.73959,1.50797,98.66534,0.98655
189.503,15.74267,1.50902,98.65728,0.98649
189.603,15.74574,1.50987,98.64956,0.9864299999999999
189.703,15.74881,1.5106600000000001,98.64357,0.9863700000000001
189.803,15.75189,1.51152,98.64062,0.9863
189.903,15.754979999999998,1.51249,98.6404,0.98624
190.003,15.75808,1.5135399999999999,98.64142,0.98618
190.103,15.761170000000002,1.51465,98.6422,0.9861200000000001
190.203,15.76425,1.5157200000000002,98.64152,0.98606
190.303,15.76733,1.51654,98.6386,0.9859899999999999
190.403,15.77041,1.51689,98.63269,0.98593
190.503,15.773489999999999,1.5167899999999999,98.6236,0.98587
190.603,15.776570000000001,1.5168,98.61270999999999,0.9858100000000001
190.703,15.77966,1.5176100000000001,98.60167,0.98575
190.803,15.782739999999999,1.51969,98.59193,0.9856799999999999
190.903,15.785829999999999,1.52241,98.58386999999999,0.98562
191.003,15.788920000000001,1.52478,98.57751999999999,0.98556
191.103,15.792,1.52587,98.57281,0.9855
191.203,15.79509,1.52579,98.56869,0.98544
191.303,15.798179999999999,1.52535,98.56338000000001,0.9853799999999999
191.403,15.80127,1.52536,98.55518000000001,0.98531
191.503,15.80435,1.52613,98.54446,0.98525
191.603,15.807429999999998,1.5273,98.53423000000001,0.98519
191.703,15.81051,1.52849,98.52765,0.98513
191.803,15.81359,1.52945,98.52625,0.9850700000000001
191.903,15.816679999999998,1.5302200000000001,98.52753,0.985
192.003,15.81976,1.53092,98.52839,0.9849399999999999
192.103,15.82284,1.53164,98.52627,0.98488
192.203,15.82591,1.53247,98.52123,0.98482
192.303,15.829,1.53346,98.51420999999999,0.9847600000000001
192.403,15.83208,1.5346799999999998,98.50614,0.9847
192.503,15.83518,1.536,98.49823,0.98464
192.603,15.838270000000001,1.5371700000000001,98.49181,0.9845700000000001
192.703,15.84136,1.53797,98.48819,0.98451
192.803,15.84443,1.5383799999999999,98.48749000000001,0.98445
192.903,15.8475,1.5386600000000001,98.4884,0.98439
193.003,15.850570000000001,1.53908,98.48953,0.9843299999999999
193.103,15.853639999999999,1.5398100000000001,98.48957,0.9842700000000001
193.203,15.856710000000001,1.5407899999999999,98.48738,0.9842
193.303,15.859779999999999,1.5419399999999999,98.48182,0.98414
193.403,15.86285,1.5431700000000002,98.47238,0.98408
193.503,15.865920000000001,1.5443,98.4615,0.9840200000000001
193.603,15.869,1.54512,98.45255999999999,0.9839600000000001
193.703,15.87207,1.5454700000000001,98.44861,0.9839
193.803,15.87514,1.54548,98.44893,0.9838399999999999
193.903,15.878210000000001,1.5454700000000001,98.45044,0.98377
194.003,15.88127,1.54579,98.45007,0.9837100000000001
194.103,15.88432,1.54653,98.44646,0.98365
194.203,15.887379999999999,1.5475299999999999,98.44038,0.98359
194.303,15.89045,1.54863,98.43274,0.9835299999999999
194.403,15.89354,1.54966,98.42458,0.9834700000000001
194.503,15.89664,1.5504799999999999,98.4172,0.98341
194.603,15.899729999999998,1.55093,98.41195,0.98334
194.703,15.90281,1.5509600000000001,98.40968000000001,0.9832799999999999
194.803,15.905870000000002,1.55082,98.40841999999999,0.9832200000000001
194.903,15.908929999999998,1.55091,98.40533,0.98316
195.003,15.91199,1.55158,98.39785,0.9831
195.103,15.91505,1.5527600000000001,98.38721,0.9830399999999999
195.203,15.918120000000002,1.55413,98.37716,0.98298
195.303,15.92118,1.55536,98.37143,0.9829200000000001
195.403,15.92424,1.5562799999999999,98.37086,0.98285
195.503,15.9273,1.5569600000000001,98.37241999999999,0.9827899999999999
195.603,15.93036,1.55746,98.37279000000001,0.9827299999999999
195.703,15.933420000000002,1.55786,98.36961,0.98267
195.803,15.93648,1.5582200000000002,98.36332,0.98261
195.903,15.93955,1.5586200000000001,98.35481,0.98255
196.003,15.942620000000002,1.55912,98.34510999999999,0.98249
196.103,15.9457,1.5597299999999998,98.33601999999999,0.9824299999999999
196.203,15.94878,1.56046,98.32966,0.98236
196.303,15.95185,1.5613,98.3279,0.9823
196.403,15.95491,1.56209,98.32936,0.98224
196.503,15.957970000000001,1.56261,98.33014,0.9821799999999999
196.603,15.961020000000001,1.5626,98.32636,0.9821200000000001
196.703,15.964070000000001,1.56215,98.31693,0.98206
196.803,15.96713,1.56177,98.30514000000001,0.982
196.903,15.9702,1.56206,98.29462,0.9819399999999999
197.003,15.973279999999999,1.56331,98.28797,0.98188
197.103,15.976360000000001,1.56502,98.28424,0.9818100000000001
197.203,15.979429999999999,1.56647,98.28173000000001,0.98175
197.303,15.982489999999999,1.56707,98.27898,0.98169
197.403,15.985529999999999,1.5669799999999998,98.27605,0.9816299999999999
197.503,15.988570000000001,1.56666,98.27365,0.98157
197.603,15.991620000000001,1.56657,98.27247,0.98151
197.703,15.994679999999999,1.56689,98.27268000000001,0.98145
197.803,15.99775,1.56751,98.27398000000001,0.98139
197.903,16.00082,1.5683,98.27605,0.9813299999999999
198.003,16.0039,1.56916,98.27808,0.9812700000000001
198.103,16.006970000000003,1.56996,98.27844,0.98121
198.203,16.01004,1.57057,98.27537,0.98114
198.303,16.0131,1.5709,98.26787,0.98108
198.403,16.01615,1.57091,98.25774,0.9810200000000001
198.503,16.01921,1.57061,98.24744,0.98096
198.603,16.02228,1.5700100000000001,98.23928000000001,0.9809
198.703,16.02535,1.5694299999999999,98.23396,0.9808399999999999
198.803,16.02842,1.56933,98.23141,0.9807799999999999
198.903,16.03148,1.57016,98.23147,0.98072
199.003,16.03452,1.57185,98.23288000000001,0.9806600000000001
199.103,16.037570000000002,1.57378,98.23324000000001,0.9806
199.203,16.04063,1.5753,98.2301,0.98054
199.303,16.0437,1.5760299999999998,98.2225,0.9804799999999999
199.403,16.046789999999998,1.57612,98.21275,0.98041
199.503,16.049879999999998,1.57578,98.20361,0.98035
199.603,16.052960000000002,1.57525,98.19731,0.98029
199.703,16.05604,1.57479,98.19378,0.9802299999999999
199.803,16.05911,1.57465,98.1923,0.9801700000000001
199.903,16.06219,1.57508,98.19214000000001,0.98011
200.003,16.065260000000002,1.57592,98.1925,0.98005
200.103,16.06834,1.57681,98.19255,0.9799899999999999
200.203,16.07141,1.57741,98.19144,0.97993
200.303,16.07449,1.57754,98.18814,0.97987
200.403,16.077560000000002,1.57724,98.18136,0.9798100000000001
200.503,16.08063,1.57656,98.16983,0.97975
200.603,16.0837,1.5756299999999999,98.15383,0.97969
200.703,16.08675,1.57486,98.13705999999999,0.9796299999999999
200.803,16.08981,1.57465,98.12368000000001,0.97957
200.903,16.09286,1.5752899999999999,98.11664,0.97951
201.003,16.09592,1.57646,98.11317,0.97945
201.103,16.098979999999997,1.57764,98.10876999999999,0.9793799999999999
201.203,16.10205,1.57835,98.0994,0.9793200000000001
201.303,16.10512,1.57844,98.0864,0.97926
201.403,16.1082,1.57798,98.07457,0.9792
201.503,16.11126,1.57702,98.06867,0.97914
201.603,16.11433,1.57579,98.06915,0.97908
201.703,16.11739,1.5747200000000001,98.07115,0.9790200000000001
201.803,16.12046,1.5742200000000002,98.06943000000001,0.97896
201.903,16.12353,1.5745200000000001,98.0611,0.9789
202.003,16.1266,1.57524,98.04926,0.9788399999999999
202.103,16.12967,1.5759,98.03798,0.9787799999999999
202.203,16.132720000000003,1.5761399999999999,98.0306,0.97872
202.303,16.13577,1.5760399999999999,98.02658000000001,0.9786600000000001
202.403,16.13881,1.57589,98.02404,0.9786
202.503,16.14186,1.57592,98.02114,0.97854
202.603,16.14491,1.57616,98.01695,0.9784799999999999
202.703,16.14797,1.57645,98.01118000000001,0.9784200000000001
202.803,16.151020000000003,1.57661,98.00357,0.97836
202.903,16.15408,1.5766,97.99472,0.9783
203.003,16.15713,1.5765200000000001,97.98654,0.97824
203.103,16.16019,1.5765,97.98104000000001,0.9781799999999999
203.203,16.16325,1.57661,97.97916,0.9781200000000001
203.303,16.16631,1.57676,97.9781,0.97806
203.403,16.16938,1.57683,97.97433000000001,0.978
203.503,16.172439999999998,1.5767,97.96498000000001,0.9779399999999999
203.603,16.17551,1.57649,97.95226,0.97788
203.703,16.17858,1.57634,97.94069,0.97782
203.803,16.181639999999998,1.57644,97.93457,0.9777600000000001
203.903,16.18471,1.5767,97.93419,0.9777
204.003,16.18777,1.57683,97.93611999999999,0.97764
204.103,16.19083,1.57653,97.93684,0.9775799999999999
204.203,16.1939,1.57572,97.93418,0.9775200000000001
204.303,16.19696,1.57476,97.92843,0.97746
204.403,16.200029999999998,1.5740100000000001,97.92017,0.97739
204.503,16.20309,1.5737700000000001,97.91025,0.9773299999999999
204.603,16.20615,1.57399,97.90064,0.9772700000000001
204.703,16.2092,1.57454,97.89356,0.97721
204.803,16.21226,1.57528,97.89090999999999,0.97715
