Repository: ulfsri/fsri_materials_database

# Materials and Products Database

## 01_Data

Raw data generated from each apparatus are included here in plain-text format. The data is organized first by material, next by the short name of test apparatus used, and where applicable additional filtering by test settings.

### material.json

Each material directory contains a json file of the same name as the material. This file links the data stored in the repository as well as data and graphs produced by the accompanying scripts (__02_Scripts__) to the respective landing page for the material on the front-end website.

File: 01_Data/Black_PMMA/STA/30K_min/Black_PMMA_STA_N2_30KData_220215_R3.csv (part 3 of 7)
##Temp./°C,Time/min,DSC(subtr.2)/(mW/mg),Mass(subtr.2)/%,Sensit./(uV/mW)
204.903,16.215310000000002,1.576,97.89151,0.97709
205.003,16.21837,1.5764200000000002,97.8926,0.97703
205.103,16.22144,1.57628,97.89141,0.9769700000000001
205.203,16.224520000000002,1.5756299999999999,97.88689000000001,0.9769100000000001
205.303,16.2276,1.57476,97.87976,0.97685
205.403,16.23068,1.5740399999999999,97.87084,0.9767899999999999
205.503,16.23375,1.5736700000000001,97.8613,0.9767299999999999
205.603,16.23682,1.5736299999999999,97.85307,0.97667
205.703,16.23988,1.57388,97.8482,0.9766100000000001
205.803,16.24294,1.5743,97.84785,0.97655
205.903,16.24599,1.5746,97.84939,0.9765
206.003,16.24905,1.5744200000000002,97.84914,0.97644
206.103,16.2521,1.57346,97.84375,0.9763799999999999
206.203,16.25516,1.572,97.83397,0.9763200000000001
206.303,16.258229999999998,1.57074,97.82303,0.97626
206.403,16.2613,1.57034,97.81414000000001,0.9762
206.503,16.26438,1.57087,97.80881,0.97614
206.603,16.26745,1.57175,97.80648000000001,0.97608
206.703,16.27052,1.5723,97.80646,0.9760200000000001
206.803,16.27358,1.57213,97.80773,0.97596
206.903,16.27664,1.57139,97.80846,0.9759
207.003,16.2797,1.5703200000000002,97.80671,0.9758399999999999
207.103,16.282770000000003,1.5691700000000002,97.80102,0.97578
207.203,16.28584,1.56829,97.79271999999999,0.97572
207.303,16.28892,1.56802,97.78401,0.9756600000000001
207.403,16.29199,1.56869,97.77703000000001,0.9756
207.503,16.295070000000003,1.56998,97.77255,0.97554
207.603,16.29814,1.57112,97.7705,0.9754799999999999
207.703,16.3012,1.57138,97.77072,0.9754200000000001
207.803,16.304270000000002,1.5706,97.77216999999999,0.97536
207.903,16.30733,1.56941,97.77261999999999,0.9753
208.003,16.310389999999998,1.5684799999999999,97.76975,0.97524
208.103,16.31346,1.56823,97.76243000000001,0.9751799999999999
208.203,16.31652,1.56833,97.75282,0.9751200000000001
208.303,16.31958,1.5683200000000002,97.74361999999999,0.97506
208.403,16.32263,1.56784,97.73715,0.975
208.503,16.32568,1.56701,97.73347,0.9749399999999999
208.603,16.32872,1.56613,97.73173,0.97488
208.703,16.33178,1.56549,97.7311,0.97482
208.803,16.33485,1.56513,97.73018,0.9747600000000001
208.903,16.33791,1.56491,97.72719000000001,0.9747
209.003,16.34098,1.56466,97.72034000000001,0.97464
209.103,16.34403,1.56429,97.70987,0.9745799999999999
209.203,16.347089999999998,1.5638100000000001,97.69924,0.9745299999999999
209.303,16.35013,1.56326,97.69223000000001,0.9744700000000001
209.403,16.353170000000002,1.5626799999999998,97.69109,0.97441
209.503,16.35622,1.56229,97.69275999999999,0.97435
209.603,16.35926,1.56231,97.69301999999999,0.97429
209.703,16.36232,1.56291,97.6882,0.9742299999999999
209.803,16.36538,1.5638299999999998,97.67919,0.9741700000000001
209.903,16.36845,1.56456,97.66922,0.97411
210.003,16.3715,1.56464,97.66141,0.97405
210.103,16.37454,1.564,97.65663,0.9739899999999999
210.203,16.37758,1.56301,97.65341,0.97393
210.303,16.38061,1.56207,97.65016,0.9738700000000001
210.403,16.38365,1.5614700000000001,97.6457,0.9738100000000001
210.503,16.3867,1.56128,97.63975,0.97375
210.603,16.38975,1.56152,97.6321,0.9736899999999999
210.703,16.39281,1.56216,97.62291,0.9736299999999999
210.803,16.395870000000002,1.5627799999999998,97.61395,0.97357
210.903,16.39894,1.5628600000000001,97.60754,0.97352
211.003,16.401989999999998,1.5619299999999998,97.6057,0.97346
211.103,16.40504,1.56029,97.60703000000001,0.9734
211.203,16.408089999999998,1.55875,97.6078,0.97334
211.303,16.41115,1.5581200000000002,97.6043,0.9732799999999999
211.403,16.41422,1.5585799999999999,97.59564,0.9732200000000001
211.503,16.417289999999998,1.55944,97.58476999999999,0.97316
211.603,16.420370000000002,1.5599299999999998,97.57494,0.9731
211.703,16.42344,1.55959,97.56851999999999,0.97304
211.803,16.42651,1.55877,97.56531,0.97298
211.903,16.429579999999998,1.55793,97.56472,0.9729200000000001
212.003,16.43264,1.5575,97.56596,0.9728600000000001
212.103,16.43571,1.55742,97.56721,0.9728
212.203,16.43877,1.55751,97.56629000000001,0.97275
212.303,16.44183,1.55756,97.56116,0.9726899999999999
212.403,16.4449,1.55749,97.55243,0.9726299999999999
212.503,16.447960000000002,1.55728,97.5427,0.97257
212.603,16.45102,1.55693,97.53458,0.97251
212.703,16.45409,1.5564799999999999,97.52946999999999,0.97245
212.803,16.45715,1.55599,97.52678,0.97239
212.903,16.46021,1.55556,97.52579,0.9723299999999999
213.003,16.46327,1.55525,97.52548,0.9722700000000001
213.103,16.46633,1.55513,97.52393000000001,0.97221
213.203,16.4694,1.55524,97.51901,0.97216
213.303,16.47246,1.5556,97.50915,0.9721
213.403,16.47552,1.5561200000000002,97.49659,0.97204
213.503,16.47857,1.5566200000000001,97.48527,0.97198
213.603,16.48162,1.55693,97.47898,0.9719200000000001
213.703,16.48466,1.5569899999999999,97.47813000000001,0.9718600000000001
213.803,16.48771,1.5568,97.48001,0.9718
213.903,16.49075,1.5564,97.48181,0.9717399999999999
214.003,16.4938,1.55585,97.48151999999999,0.9716799999999999
214.103,16.49686,1.55538,97.47877,0.97162
214.203,16.49992,1.55522,97.47334000000001,0.97157
214.303,16.50299,1.55552,97.4654,0.97151
214.403,16.50605,1.5560399999999999,97.45674,0.97145
214.503,16.5091,1.55647,97.44959,0.97139
214.603,16.51215,1.5565200000000001,97.44596,0.9713299999999999
214.703,16.515179999999997,1.55615,97.44561999999999,0.9712700000000001
214.803,16.51822,1.55551,97.44706,0.97121
214.903,16.52127,1.55473,97.44874,0.97115
215.003,16.52432,1.55397,97.44966,0.97109
215.103,16.527379999999997,1.55346,97.44945,0.97104
215.203,16.53043,1.55341,97.44776,0.97098
215.303,16.533479999999997,1.55387,97.44435,0.9709200000000001
215.403,16.53652,1.55445,97.43924,0.9708600000000001
215.503,16.53957,1.55469,97.43248,0.9708
215.603,16.54262,1.55424,97.42433,0.9707399999999999
215.703,16.54567,1.55336,97.41635,0.9706799999999999
215.803,16.54873,1.55257,97.41060999999999,0.97062
215.903,16.55179,1.55235,97.40896,0.97057
216.003,16.55486,1.55271,97.41028,0.97051
216.103,16.557920000000003,1.5533299999999999,97.41103000000001,0.97045
216.203,16.56097,1.5538299999999998,97.40765,0.97039
216.303,16.564020000000003,1.55408,97.39905999999999,0.9703299999999999
216.403,16.56707,1.55421,97.3882,0.9702700000000001
216.503,16.57013,1.55441,97.37838,0.97021
216.603,16.5732,1.5548,97.372,0.97016
216.703,16.57628,1.5552700000000002,97.3682,0.9701
216.803,16.57935,1.55566,97.36542,0.97004
216.903,16.58241,1.5558299999999998,97.36219,0.96998
217.003,16.58545,1.5558,97.35777,0.9699200000000001
217.103,16.58849,1.55568,97.35177,0.96986
217.203,16.59155,1.55556,97.34384,0.9698
217.303,16.594620000000003,1.55549,97.33491,0.96975
217.403,16.59769,1.55548,97.3271,0.9696899999999999
217.503,16.60076,1.55554,97.3226,0.9696299999999999
217.603,16.60381,1.55568,97.32160999999999,0.96957
217.703,16.60686,1.55596,97.3205,0.96951
217.803,16.60991,1.5564200000000001,97.31519,0.96945
217.903,16.61296,1.5570700000000002,97.30308000000001,0.96939
218.003,16.61601,1.55772,97.28801,0.96934
218.103,16.61907,1.5581,97.27557,0.9692799999999999
218.203,16.62213,1.55799,97.27074,0.9692200000000001
218.303,16.6252,1.55749,97.27199,0.96916
218.403,16.62826,1.55691,97.27389000000001,0.9691
218.503,16.63131,1.55653,97.27109,0.96904
218.603,16.63435,1.55645,97.26231,0.96899
218.703,16.63739,1.55651,97.25113,0.96893
218.803,16.640420000000002,1.55653,97.24141,0.9688700000000001
218.903,16.64345,1.55643,97.23571,0.9688100000000001
219.003,16.64648,1.5563,97.23302,0.96875
219.103,16.649520000000003,1.55626,97.23181,0.9686899999999999
219.203,16.65258,1.5564200000000001,97.23059,0.96864
219.303,16.65564,1.55679,97.22858000000001,0.9685799999999999
219.403,16.65869,1.55731,97.22525,0.96852
219.503,16.661739999999998,1.55793,97.2201,0.96846
219.603,16.66478,1.55856,97.21313,0.9684
219.703,16.667820000000003,1.5590700000000002,97.2048,0.96834
219.803,16.67086,1.55931,97.19554000000001,0.96829
219.903,16.673920000000003,1.55931,97.18619,0.9682299999999999
220.003,16.67697,1.55936,97.17820999999999,0.9681700000000001
220.103,16.680020000000003,1.55979,97.17314,0.96811
220.203,16.68306,1.56079,97.17188,0.96805
220.303,16.68609,1.562,97.17272,0.968
220.403,16.689120000000003,1.56294,97.17335,0.9679399999999999
220.503,16.69216,1.56318,97.17164,0.96788
220.603,16.6952,1.56285,97.16723,0.9678200000000001
220.703,16.69826,1.56237,97.16078,0.9677600000000001
220.803,16.70131,1.56216,97.15299,0.9677
220.903,16.70437,1.56237,97.14491,0.96765
221.003,16.707420000000003,1.56277,97.138,0.96759
221.103,16.71046,1.56314,97.13377,0.9675299999999999
221.203,16.7135,1.56335,97.13249,0.96747
221.303,16.71654,1.56354,97.13136,0.96741
221.403,16.71959,1.5639299999999998,97.12706999999999,0.96736
221.503,16.72266,1.56465,97.11715,0.9673
221.603,16.72573,1.5655299999999999,97.10425,0.96724
221.703,16.7288,1.5663,97.0929,0.9671799999999999
221.803,16.73187,1.5666799999999999,97.08735,0.9671200000000001
221.903,16.734920000000002,1.56671,97.08734,0.9670700000000001
222.003,16.73798,1.5666200000000001,97.0893,0.96701
222.103,16.74103,1.56666,97.08957,0.96695
222.203,16.74409,1.56695,97.08628,0.9668899999999999
222.303,16.747139999999998,1.56735,97.08028,0.96683
222.403,16.75019,1.56774,97.07265,0.96678
222.503,16.75325,1.56803,97.0645,0.96672
222.603,16.7563,1.56831,97.05708,0.9666600000000001
222.703,16.75935,1.5687200000000001,97.05166,0.9666
222.803,16.76241,1.56935,97.04929,0.96654
222.903,16.76546,1.57006,97.04935,0.96649
223.003,16.768520000000002,1.5706,97.05041999999999,0.9664299999999999
223.103,16.77157,1.57073,97.05111,0.9663700000000001
223.203,16.77463,1.57055,97.05028,0.96631
223.303,16.77768,1.57044,97.04708000000001,0.96625
223.403,16.78073,1.5708,97.04066,0.9662
223.503,16.78379,1.57175,97.03135999999999,0.96614
223.603,16.786839999999998,1.57279,97.02185,0.9660799999999999
223.703,16.78989,1.57335,97.01509,0.9660200000000001
223.803,16.792939999999998,1.57303,97.01315,0.9659700000000001
223.903,16.79599,1.57227,97.01415,0.96591
224.003,16.79905,1.5717,97.01510999999999,0.96585
224.103,16.80211,1.5719,97.01326999999999,0.9657899999999999
224.203,16.80518,1.57284,97.00813000000001,0.96573
224.303,16.80825,1.57408,97.00053,0.9656799999999999
224.403,16.81131,1.57521,96.99139,0.96562
224.503,16.81436,1.57598,96.98181,0.9655600000000001
224.603,16.81741,1.57633,96.97316,0.9655
224.703,16.82046,1.57623,96.96684,0.96545
224.803,16.823520000000002,1.5757700000000001,96.96309000000001,0.96539
224.903,16.82657,1.57533,96.95923,0.9653299999999999
225.003,16.829629999999998,1.57534,96.95211,0.9652700000000001
225.103,16.83269,1.57612,96.93941,0.9652200000000001
225.203,16.835739999999998,1.57738,96.92357,0.96516
225.303,16.83879,1.57856,96.90874000000001,0.9651
225.403,16.841839999999998,1.57917,96.89883,0.96504
225.503,16.84488,1.5791899999999999,96.89431,0.96499
225.603,16.847929999999998,1.57894,96.89304,0.96493
225.703,16.85097,1.57877,96.89283,0.9648700000000001
225.803,16.85401,1.5788799999999998,96.89246,0.9648100000000001
225.903,16.85706,1.57922,96.89233,0.96475
226.003,16.8601,1.57972,96.89295,0.9647
226.103,16.86315,1.5803,96.89444,0.9646399999999999
226.203,16.8662,1.58084,96.89534,0.9645799999999999
226.303,16.869239999999998,1.58118,96.89386,0.96452
226.403,16.87229,1.58124,96.88849,0.96447
226.503,16.875339999999998,1.58114,96.88032,0.96441
226.603,16.87839,1.58117,96.87174,0.96435
226.703,16.881429999999998,1.58159,96.8651,0.96429
226.803,16.88447,1.58247,96.8613,0.96424
226.903,16.88751,1.5836299999999999,96.85969,0.9641799999999999
227.003,16.89055,1.5848799999999998,96.85954,0.9641200000000001
227.103,16.89359,1.58604,96.86008000000001,0.9640700000000001
227.203,16.89663,1.58693,96.86043000000001,0.96401
227.303,16.89966,1.58736,96.85968000000001,0.96395
227.403,16.9027,1.5871899999999999,96.85707,0.9638899999999999
227.503,16.905739999999998,1.58671,96.85245,0.9638399999999999
227.603,16.90878,1.5863200000000002,96.84591999999999,0.96378
227.703,16.91183,1.58637,96.83763,0.96372
227.803,16.91488,1.58687,96.82876,0.9636600000000001
227.903,16.91793,1.58748,96.82127,0.9636100000000001
228.003,16.92098,1.58788,96.8171,0.96355
228.103,16.92403,1.58797,96.8161,0.96349
228.203,16.92708,1.58802,96.81475999999999,0.9634299999999999
228.303,16.93013,1.5883200000000002,96.80925,0.9633799999999999
228.403,16.93319,1.58903,96.79748000000001,0.9633200000000001
228.503,16.93626,1.58985,96.78336,0.96326
228.603,16.939320000000002,1.59037,96.77218,0.96321
228.703,16.94238,1.59025,96.76838000000001,0.96315
228.803,16.945429999999998,1.58964,96.76986,0.96309
228.903,16.94849,1.58896,96.77143000000001,0.9630299999999999
229.003,16.951539999999998,1.5885799999999999,96.76807,0.96298
229.103,16.95459,1.5886200000000001,96.75905999999999,0.9629200000000001
229.203,16.957639999999998,1.58892,96.74794,0.96286
229.303,16.96069,1.5893,96.73841999999999,0.9628
229.403,16.963739999999998,1.5896,96.73275,0.96275
229.503,16.9668,1.58966,96.73006,0.9626899999999999
229.603,16.96985,1.58935,96.72914,0.9626299999999999
229.703,16.97291,1.58861,96.72888,0.9625799999999999
229.803,16.97598,1.5877700000000001,96.72893,0.96252
229.903,16.979039999999998,1.58725,96.72907,0.96246
230.003,16.9821,1.58744,96.72916,0.96241
230.103,16.98515,1.5882399999999999,96.72916,0.96235
230.203,16.9882,1.58924,96.72912,0.96229
230.303,16.99125,1.59002,96.72912,0.9622299999999999
230.403,16.9943,1.59049,96.72916,0.9621799999999999
230.503,16.99735,1.5909,96.72917,0.9621200000000001
230.603,17.0004,1.5915700000000002,96.7291,0.96206
230.703,17.00346,1.5926,96.72893,0.96201
230.803,17.006510000000002,1.59362,96.72884,0.96195
230.903,17.00956,1.59417,96.72905,0.9618899999999999
231.003,17.01259,1.5939,96.72966,0.96183
231.103,17.0156,1.5931,96.73015,0.96178
231.203,17.01861,1.59229,96.72978,0.96172
231.303,17.02163,1.592,96.72780999999999,0.9616600000000001
231.403,17.02466,1.5922100000000001,96.72391,0.9616100000000001
231.503,17.0277,1.59246,96.71808,0.96155
231.603,17.030739999999998,1.59228,96.71034,0.96149
231.703,17.0338,1.59149,96.70137,0.96144
231.803,17.03685,1.59048,96.69306999999999,0.9613799999999999
231.903,17.03989,1.5897,96.68746999999999,0.9613200000000001
232.003,17.04293,1.5895,96.68571999999999,0.9612700000000001
232.103,17.04597,1.5897700000000001,96.68502,0.96121
232.203,17.04901,1.5902399999999999,96.68143,0.96115
232.303,17.05206,1.59066,96.67149,0.96109
232.403,17.055120000000002,1.5909,96.65703,0.96104
232.503,17.05818,1.59089,96.64324,0.96098
232.603,17.061220000000002,1.59056,96.63521,0.9609200000000001
232.703,17.064239999999998,1.59,96.63356,0.9608700000000001
232.803,17.06726,1.58951,96.63313000000001,0.96081
232.903,17.07028,1.58942,96.62833,0.96075
233.003,17.073320000000002,1.5898700000000001,96.61613,0.9607
233.103,17.07636,1.59047,96.60099,0.9606399999999999
233.203,17.07941,1.59074,96.58885,0.9605799999999999
233.303,17.08245,1.59028,96.58464000000001,0.9605299999999999
233.403,17.08549,1.5892600000000001,96.58613000000001,0.96047
233.503,17.088520000000003,1.5881,96.58795,0.96041
233.603,17.09155,1.58721,96.58492,0.96036
233.703,17.09458,1.5867200000000001,96.57616999999999,0.9603
233.803,17.09761,1.58646,96.56505,0.96024
233.903,17.10066,1.58625,96.55509,0.96019
234.003,17.103720000000003,1.5860100000000001,96.54852,0.9601299999999999
234.103,17.10679,1.58582,96.54481,0.9600700000000001
234.203,17.10986,1.58582,96.54308,0.9600200000000001
234.303,17.112920000000003,1.58605,96.54233,0.95996
234.403,17.11596,1.5863399999999999,96.54088,0.9599
234.503,17.119,1.5864,96.53687,0.95985
234.603,17.12204,1.58599,96.52873000000001,0.9597899999999999
234.703,17.12508,1.58517,96.51798000000001,0.95973
234.803,17.128120000000003,1.58419,96.50813000000001,0.95968
234.903,17.13117,1.5832899999999999,96.50268,0.95962
235.003,17.134220000000003,1.58265,96.50287,0.9595600000000001
235.103,17.13726,1.58231,96.5069,0.9595100000000001
235.203,17.14029,1.58233,96.51274000000001,0.95945
235.303,17.14331,1.58265,96.51838000000001,0.95939
235.403,17.14633,1.583,96.52189,0.95934
235.503,17.14936,1.58307,96.52131999999999,0.9592799999999999
235.603,17.15241,1.58257,96.51522,0.9592200000000001
235.703,17.15547,1.5815700000000001,96.50563000000001,0.9591700000000001
235.803,17.15853,1.5803200000000002,96.49625999999999,0.95911
235.903,17.161579999999997,1.57904,96.49067,0.95906
236.003,17.16461,1.57781,96.48961,0.959
236.103,17.16764,1.5765799999999999,96.49118,0.95894
236.203,17.17067,1.5752700000000002,96.49334,0.9588899999999999
236.303,17.17371,1.5739299999999998,96.49461,0.95883
236.403,17.17674,1.5728799999999998,96.4946,0.9587700000000001
236.503,17.179779999999997,1.57245,96.49308,0.9587200000000001
236.603,17.18283,1.57283,96.48987,0.9586600000000001
236.703,17.185879999999997,1.57354,96.48504,0.9586
236.803,17.18893,1.57387,96.47874,0.95855
236.903,17.19197,1.5731899999999999,96.47119,0.95849
237.003,17.19502,1.5716,96.46336,0.9584299999999999
237.103,17.19807,1.5697,96.45676999999999,0.9583799999999999
237.203,17.20112,1.5681100000000001,96.4529,0.9583200000000001
237.303,17.20416,1.56715,96.45206999999999,0.9582700000000001
237.403,17.20721,1.5667200000000001,96.45291999999999,0.95821
237.503,17.21024,1.56673,96.45398,0.95815
237.603,17.21327,1.56701,96.4542,0.9581
237.703,17.2163,1.56729,96.45395,0.95804
237.803,17.21933,1.56729,96.45385999999999,0.9579799999999999
237.903,17.222360000000002,1.56675,96.45442,0.95793
238.003,17.22539,1.56576,96.45509,0.9578700000000001
238.103,17.22843,1.56453,96.4548,0.9578200000000001
238.203,17.231479999999998,1.5633,96.45251999999999,0.9577600000000001
238.303,17.23453,1.56216,96.44811,0.9577
238.403,17.23757,1.56105,96.4423,0.95765
238.503,17.24061,1.55992,96.43590999999999,0.9575899999999999
238.603,17.24364,1.55875,96.42971,0.9575299999999999
238.703,17.24667,1.55759,96.42442,0.9574799999999999
238.803,17.24969,1.5565200000000001,96.42076,0.95742
238.903,17.25272,1.55559,96.41926,0.95737
239.003,17.255760000000002,1.55484,96.41937,0.95731
239.103,17.2588,1.5542799999999999,96.42019,0.95725
239.203,17.26185,1.5539,96.42084,0.9572
239.303,17.2649,1.55355,96.42101,0.95714
239.403,17.26794,1.55292,96.42081,0.95709
239.503,17.270979999999998,1.55172,96.42031999999999,0.9570299999999999
239.603,17.27402,1.5499399999999999,96.41929,0.9569700000000001
239.703,17.27705,1.54806,96.41683,0.9569200000000001
239.803,17.280079999999998,1.5466,96.41199,0.95686
239.903,17.28311,1.54589,96.40443,0.95681
240.003,17.28614,1.54568,96.39591999999999,0.95675
240.103,17.289170000000002,1.54558,96.38875999999999,0.9566899999999999
240.203,17.29221,1.54522,96.385,0.9566399999999999
240.303,17.29524,1.54455,96.38453,0.9565799999999999
240.403,17.298270000000002,1.5437,96.38606999999999,0.9565299999999999
240.503,17.30131,1.5428,96.38832,0.95647
240.603,17.30436,1.54195,96.39,0.95641
240.703,17.30741,1.54119,96.38985,0.95636
240.803,17.31046,1.54057,96.38661,0.9563
240.903,17.31351,1.54011,96.37986,0.95625
241.003,17.31655,1.5397,96.37137,0.95619
241.103,17.3196,1.53921,96.36322,0.9561299999999999
241.203,17.32264,1.53855,96.35724,0.9560799999999999
241.303,17.32568,1.53775,96.35353,0.9560200000000001
241.403,17.32871,1.53693,96.35157,0.9559700000000001
241.503,17.33175,1.5361799999999999,96.35084,0.95591
241.603,17.334789999999998,1.53551,96.35084,0.95585
241.703,17.33783,1.5349,96.35108000000001,0.9558
241.803,17.34086,1.5343,96.35109,0.9557399999999999
241.903,17.34389,1.53369,96.35025,0.9556899999999999
242.003,17.34692,1.5331,96.34779,0.95563
242.103,17.34995,1.53255,96.34289,0.95557
242.203,17.35299,1.53203,96.33523000000001,0.95552
242.303,17.35603,1.53149,96.32665,0.9554600000000001
242.403,17.359070000000003,1.53084,96.31951,0.95541
242.503,17.3621,1.53001,96.31597,0.95535
242.603,17.365129999999997,1.52901,96.31574,0.9553
242.703,17.36816,1.52793,96.31711,0.95524
242.803,17.37119,1.52685,96.31834,0.9551799999999999
242.903,17.374229999999997,1.52587,96.31863,0.9551299999999999
243.003,17.37726,1.52512,96.31834,0.9550700000000001
243.103,17.3803,1.52472,96.31794000000001,0.9550200000000001
243.203,17.383329999999997,1.52467,96.31777,0.95496
243.303,17.38637,1.52463,96.3178,0.95491
243.403,17.38941,1.52419,96.31794000000001,0.95485
243.503,17.39245,1.52301,96.3181,0.9547899999999999
243.603,17.3955,1.52141,96.31817,0.9547399999999999
243.703,17.398529999999997,1.51994,96.3181,0.95468
243.803,17.40155,1.51916,96.31775,0.95463
243.903,17.40457,1.5191299999999999,96.31663,0.95457
244.003,17.40758,1.5194,96.31378000000001,0.95452
244.103,17.4106,1.51954,96.30828000000001,0.9544600000000001
244.203,17.413629999999998,1.51921,96.30014,0.9544
244.303,17.41668,1.51841,96.29154,0.95435
244.403,17.41972,1.51714,96.28497,0.95429
244.503,17.42276,1.51547,96.28234,0.95424
244.603,17.4258,1.51373,96.2827,0.9541799999999999
244.703,17.42884,1.51236,96.28413,0.9541299999999999
244.803,17.43188,1.5117399999999999,96.28483,0.9540700000000001
244.903,17.434929999999998,1.5118,96.28457,0.9540200000000001
245.003,17.43798,1.51214,96.28428000000001,0.95396
245.103,17.441029999999998,1.51234,96.28493,0.9539
245.203,17.44406,1.51217,96.28636,0.95385
245.303,17.44709,1.51169,96.28681999999999,0.9537899999999999
245.403,17.450120000000002,1.51096,96.28438,0.9537399999999999
245.503,17.45316,1.5100799999999999,96.27797,0.95368
245.603,17.4562,1.5091299999999999,96.26942,0.95363
245.703,17.45925,1.50823,96.26119,0.95357
245.803,17.46229,1.50747,96.25551999999999,0.95352
245.903,17.465329999999998,1.50689,96.25256,0.9534600000000001
246.003,17.46836,1.5064600000000001,96.25138000000001,0.9534100000000001
246.103,17.4714,1.5062,96.25103,0.95335
246.203,17.474429999999998,1.50607,96.25097,0.95329
246.303,17.47747,1.5060799999999999,96.25105,0.95324
246.403,17.48049,1.50621,96.25115,0.9531799999999999
246.503,17.483520000000002,1.50639,96.25119000000001,0.9531299999999999
246.603,17.486539999999998,1.50644,96.25117,0.9530700000000001
246.703,17.48957,1.50614,96.25114,0.9530200000000001
246.803,17.492620000000002,1.50535,96.25113,0.95296
246.903,17.49567,1.50421,96.25113,0.95291
247.003,17.498720000000002,1.50298,96.25113,0.95285
247.103,17.50175,1.50191,96.25115,0.9528
247.203,17.50478,1.50105,96.25115,0.9527399999999999
247.303,17.50779,1.50029,96.25115,0.9526899999999999
247.403,17.510820000000002,1.49953,96.25113,0.95263
247.503,17.51385,1.49873,96.2511,0.95257
247.603,17.51689,1.4979799999999999,96.25109,0.95252
247.703,17.51993,1.4974,96.25114,0.9524600000000001
247.803,17.52296,1.4971,96.25125,0.9524100000000001
247.903,17.52598,1.49708,96.25131999999999,0.95235
248.003,17.52901,1.49734,96.25123,0.9523
248.103,17.53204,1.49784,96.25079000000001,0.95224
248.203,17.53507,1.4983899999999999,96.2494,0.95219
248.303,17.53811,1.49868,96.24615,0.9521299999999999
248.403,17.54114,1.4983799999999998,96.24016999999999,0.9520799999999999
248.503,17.54417,1.49748,96.23191,0.9520200000000001
248.603,17.5472,1.49634,96.22361,0.9519700000000001
248.703,17.55023,1.49536,96.21766,0.95191
248.803,17.55326,1.49481,96.21559,0.95186
248.903,17.5563,1.49458,96.21619,0.9518
249.003,17.55933,1.4945,96.2177,0.95175
249.103,17.56236,1.49441,96.21853,0.9516899999999999
249.203,17.56539,1.4942600000000001,96.21851,0.9516399999999999
249.303,17.56841,1.49407,96.21814,0.95158
249.403,17.57145,1.49386,96.21791,0.9515299999999999
249.503,17.574479999999998,1.4936399999999999,96.21795999999999,0.95147
249.603,17.57752,1.4934100000000001,96.21805,0.95142
249.703,17.58055,1.49319,96.21793000000001,0.95136
249.803,17.583579999999998,1.49295,96.21755,0.95131
249.903,17.5866,1.49263,96.21736,0.95125
250.003,17.58963,1.49216,96.21784,0.9512
250.103,17.592660000000002,1.4915100000000001,96.21925999999999,0.95114
250.203,17.5957,1.4908700000000001,96.22036999999999,0.95109
250.303,17.59873,1.49053,96.21941,0.9510299999999999
250.403,17.601770000000002,1.49074,96.21476,0.9509799999999999
250.503,17.6048,1.4913399999999999,96.20699,0.9509200000000001
250.603,17.60783,1.49184,96.19843,0.9508700000000001
250.703,17.61086,1.49173,96.19148,0.95081
250.803,17.6139,1.49086,96.1874,0.95076
250.903,17.61694,1.48973,96.18547,0.9507
251.003,17.619979999999998,1.48888,96.18481,0.95065
251.103,17.62301,1.4887299999999999,96.18463,0.9505899999999999
251.203,17.62604,1.48908,96.18466,0.9505399999999999
251.303,17.629070000000002,1.48963,96.18478,0.9504799999999999
251.403,17.6321,1.49004,96.18485,0.9504299999999999
251.503,17.63514,1.49023,96.18485,0.95037
251.603,17.638170000000002,1.49019,96.18483,0.95032
251.703,17.6412,1.48994,96.1848,0.95026
251.803,17.64423,1.48956,96.1848,0.95021
251.903,17.64725,1.4892299999999998,96.18481,0.95015
252.003,17.65028,1.4891299999999998,96.18481,0.9501
252.103,17.65332,1.4893399999999999,96.1848,0.95004
252.203,17.65636,1.48957,96.18479,0.94999
252.303,17.6594,1.48949,96.1848,0.9499299999999999
252.403,17.66242,1.48881,96.18485,0.94988
252.503,17.66545,1.48773,96.1849,0.9498200000000001
252.603,17.66848,1.48665,96.18486999999999,0.9497700000000001
252.703,17.67151,1.48596,96.18471,0.94971
252.803,17.674570000000003,1.48583,96.1845,0.9496600000000001
252.903,17.67762,1.4861799999999998,96.1845,0.9496
253.003,17.68066,1.4869,96.18496,0.94955
253.103,17.68368,1.48785,96.18578000000001,0.94949
253.203,17.6867,1.4887299999999999,96.18611999999999,0.94944
253.303,17.68972,1.48922,96.18502,0.9493799999999999
253.403,17.69274,1.4891,96.18176,0.9493299999999999
253.503,17.69577,1.48852,96.17671,0.9492700000000001
253.603,17.69881,1.48776,96.17062,0.9492200000000001
253.703,17.70184,1.48712,96.16424,0.94916
253.803,17.70487,1.4866700000000002,96.1583,0.94911
253.903,17.7079,1.48634,96.15357,0.94906
254.003,17.710929999999998,1.48606,96.15078000000001,0.949
254.103,17.71395,1.4858200000000001,96.15007,0.94895
254.203,17.71697,1.48564,96.15059000000001,0.94889
254.303,17.72,1.4856,96.15139,0.94884
254.403,17.72302,1.48571,96.15173,0.94878
254.503,17.72605,1.48586,96.15167,0.94873
254.603,17.72908,1.4859200000000001,96.15145,0.9486700000000001
254.703,17.732110000000002,1.48577,96.15131,0.94862
254.803,17.735139999999998,1.48543,96.1513,0.9485600000000001
254.903,17.73816,1.48501,96.15136,0.9485100000000001
255.003,17.74118,1.48461,96.15141,0.94845
255.103,17.7442,1.4843600000000001,96.15142,0.9484
255.203,17.747220000000002,1.4844,96.15141,0.94835
255.303,17.75025,1.48489,96.15139,0.94829
255.403,17.75328,1.48584,96.15138,0.94824
255.503,17.75631,1.4868700000000001,96.15138,0.9481799999999999
255.603,17.75933,1.4875200000000002,96.15139,0.9481299999999999
255.703,17.76236,1.4874,96.1514,0.9480700000000001
255.803,17.76538,1.48676,96.15141,0.9480200000000001
255.903,17.7684,1.48614,96.1514,0.94796
256.003,17.77143,1.48606,96.15138,0.94791
256.103,17.77447,1.48661,96.15135,0.94785
256.203,17.77751,1.48739,96.15135,0.9478
256.303,17.78055,1.488,96.15141,0.94775
256.403,17.78358,1.48817,96.15151999999999,0.9476899999999999
256.503,17.78661,1.48796,96.15156,0.9476399999999999
256.603,17.78963,1.48746,96.15143,0.94758
256.703,17.79265,1.4868,96.15089,0.9475299999999999
256.803,17.79567,1.48615,96.14923,0.94747
256.903,17.7987,1.48571,96.14551,0.94742
257.003,17.80172,1.48566,96.13891,0.9473600000000001
257.103,17.80476,1.48596,96.13036,0.94731
257.203,17.80779,1.48642,96.12224,0.94726
257.303,17.81083,1.48681,96.11694,0.9472
257.403,17.813860000000002,1.4870299999999999,96.11551,0.94715
257.503,17.81689,1.48718,96.11644,0.94709
257.603,17.81992,1.4874100000000001,96.11794,0.94704
257.703,17.82295,1.4877799999999999,96.11861,0.9469799999999999
257.803,17.825979999999998,1.48823,96.1185,0.9469299999999999
257.903,17.82901,1.48863,96.11809000000001,0.9468799999999999
258.003,17.83204,1.48884,96.11783,0.9468200000000001
258.103,17.83507,1.48886,96.11780999999999,0.9467700000000001
258.203,17.8381,1.4887299999999999,96.11791,0.94671
258.303,17.84112,1.4885,96.118,0.9466600000000001
258.403,17.84415,1.48825,96.11802,0.9466
258.503,17.847189999999998,1.48807,96.118,0.94655
258.603,17.85022,1.48806,96.11797,0.9465
258.703,17.85325,1.48825,96.11797,0.94644
258.803,17.856279999999998,1.48844,96.11798,0.94639
258.903,17.85931,1.4884,96.11798,0.9463299999999999
259.003,17.86233,1.48794,96.11796,0.9462799999999999
259.103,17.86536,1.4873299999999998,96.11794,0.9462200000000001
259.203,17.86838,1.48704,96.11795,0.9461700000000001
259.303,17.87141,1.48755,96.11801,0.9461200000000001
259.403,17.87444,1.48882,96.1181,0.94606
259.503,17.877470000000002,1.4902600000000001,96.11811,0.94601
259.603,17.8805,1.49126,96.11793,0.94595
259.703,17.88353,1.49146,96.11721999999999,0.9459
259.803,17.88655,1.49114,96.11514,0.94585
259.903,17.88958,1.4906700000000002,96.11073,0.9457899999999999
260.003,17.8926,1.4903600000000001,96.10341,0.9457399999999999
260.103,17.89562,1.4902600000000001,96.09477,0.94568
260.203,17.89864,1.4902600000000001,96.08721,0.94563
260.303,17.90166,1.49029,96.08304,0.94557
260.403,17.90468,1.4903,96.08244,0.94552
260.503,17.9077,1.49025,96.08369,0.94547
260.603,17.91072,1.49011,96.08506,0.9454100000000001
260.703,17.91376,1.48991,96.08547,0.9453600000000001
260.803,17.91679,1.48976,96.08523000000001,0.9453
260.903,17.919829999999997,1.48981,96.08483000000001,0.94525
261.003,17.92286,1.49016,96.08464000000001,0.9452
261.103,17.92589,1.49072,96.08466999999999,0.94514
261.203,17.92892,1.4913399999999999,96.08478000000001,0.94509
261.303,17.93195,1.49186,96.08485,0.9450299999999999
261.403,17.93498,1.49222,96.08485,0.9449799999999999
261.503,17.938010000000002,1.49241,96.08483000000001,0.9449299999999999
261.603,17.941029999999998,1.49241,96.0848,0.9448700000000001
261.703,17.94406,1.49224,96.0848,0.9448200000000001
261.803,17.94708,1.49197,96.0848,0.94476
261.903,17.950110000000002,1.49168,96.08481,0.94471
262.003,17.95315,1.4914399999999999,96.08481,0.94466
262.103,17.9562,1.4913399999999999,96.08481,0.9446
262.203,17.959239999999998,1.49148,96.08481,0.94455
262.303,17.96227,1.49191,96.08481,0.9444899999999999
262.403,17.9653,1.4924899999999999,96.08481,0.94444
262.503,17.968320000000002,1.49295,96.08481,0.94439
262.603,17.971339999999998,1.49306,96.08481,0.9443299999999999
262.703,17.97437,1.49281,96.08481,0.9442799999999999
262.803,17.9774,1.49254,96.08481,0.9442200000000001
262.903,17.98043,1.4925700000000002,96.08481,0.9441700000000001
263.003,17.98346,1.4930700000000001,96.08481,0.9441200000000001
263.103,17.98649,1.49374,96.08482,0.94406
263.203,17.989520000000002,1.49421,96.08481,0.94401
263.303,17.99255,1.49419,96.0848,0.94396
263.403,17.99558,1.4938799999999999,96.08479,0.9439
263.503,17.99861,1.49366,96.08479,0.94385
263.603,18.00163,1.49391,96.08484,0.94379
263.703,18.00466,1.49462,96.08489,0.9437399999999999
263.803,18.00768,1.4954100000000001,96.08489,0.9436899999999999
263.903,18.0107,1.4959,96.08476999999999,0.94363
264.003,18.01373,1.49596,96.08455,0.94358
264.103,18.01675,1.49589,96.08445999999999,0.94352
264.203,18.019779999999997,1.4960799999999999,96.08476999999999,0.94347
264.303,18.0228,1.49682,96.08555,0.94342
264.403,18.02583,1.49787,96.08612,0.9433600000000001
264.503,18.02885,1.49881,96.08553,0.94331
264.603,18.03187,1.49929,96.08292,0.94326
264.703,18.03489,1.49928,96.07833000000001,0.9432
264.803,18.03791,1.4990700000000001,96.07249,0.94315
264.903,18.04092,1.4989,96.06615,0.94309
265.003,18.04393,1.4989299999999999,96.06003,0.94304
265.103,18.04694,1.4990700000000001,96.05489,0.94299
265.203,18.04995,1.49921,96.05143000000001,0.9429299999999999
265.303,18.052970000000002,1.49929,96.05014,0.9428799999999999
265.403,18.056,1.49935,96.05036,0.94283
265.503,18.05903,1.4994399999999999,96.05116,0.9427700000000001
265.603,18.06206,1.49965,96.05168,0.9427200000000001
265.703,18.065089999999998,1.49997,96.05173,0.9426700000000001
265.803,18.06813,1.50035,96.05153,0.9426100000000001
265.903,18.07115,1.50075,96.05133000000001,0.9425600000000001
266.003,18.07418,1.5011700000000001,96.05126,0.9425
266.103,18.07721,1.5016200000000002,96.05129000000001,0.94245
266.203,18.08023,1.50216,96.0514,0.9424
266.303,18.08325,1.50276,96.05154,0.94234
266.403,18.086270000000003,1.5033,96.05159,0.94229
266.503,18.08929,1.5036,96.05145999999999,0.94224
266.603,18.0923,1.50355,96.05096999999999,0.9421799999999999
266.703,18.09532,1.50326,96.04947,0.9421299999999999
266.803,18.09834,1.50296,96.04605,0.9420799999999999
266.903,18.101370000000003,1.50289,96.03986,0.9420200000000001
267.003,18.10439,1.50314,96.03154,0.9419700000000001
267.103,18.10742,1.5036399999999999,96.02334,0.9419200000000001
267.203,18.11044,1.50429,96.01765,0.94186
267.303,18.11345,1.505,96.0158,0.94181
267.403,18.11646,1.50569,96.0165,0.94175
267.503,18.11948,1.50624,96.01801,0.9417
267.603,18.122510000000002,1.50658,96.01881,0.94165
267.703,18.12554,1.5066700000000002,96.01879,0.9415899999999999
267.803,18.12858,1.50654,96.0184,0.9415399999999999
267.903,18.1316,1.50619,96.0181,0.9414899999999999
268.003,18.13462,1.50577,96.01805999999999,0.9414299999999999
268.103,18.13764,1.5055399999999999,96.01814,0.9413799999999999
268.203,18.14066,1.50575,96.01825,0.9413299999999999
268.303,18.14369,1.5064899999999999,96.01828,0.94127
268.403,18.146710000000002,1.50752,96.01827,0.9412200000000001
268.503,18.149739999999998,1.50853,96.01823,0.9411700000000001
268.603,18.15275,1.50928,96.01819,0.94111
268.703,18.15576,1.5098200000000002,96.01817,0.94106
268.803,18.15877,1.51031,96.0182,0.94101
268.903,18.16179,1.51089,96.01829000000001,0.94095
269.003,18.16481,1.5115100000000001,96.0184,0.9409
269.103,18.167839999999998,1.51203,96.01838000000001,0.94085
269.203,18.17088,1.5122799999999998,96.01812,0.94079
269.303,18.17391,1.51226,96.0172,0.9407399999999999
269.403,18.17694,1.51219,96.01478,0.9406899999999999
269.503,18.17997,1.51233,96.00994,0.94063
269.603,18.183,1.51286,96.00229,0.94058
269.703,18.18603,1.5136,95.99365,0.94053
269.803,18.18907,1.51429,95.9864,0.94047
269.903,18.1921,1.5146899999999999,95.98268,0.94042
270.003,18.19513,1.51476,95.98232,0.94037
270.103,18.19816,1.5145600000000001,95.98375,0.9403100000000001
270.203,18.20119,1.51417,95.98538,0.94026
270.303,18.20422,1.51379,95.98621,0.94021
270.403,18.20724,1.51379,95.98602,0.94015
270.503,18.21026,1.51451,95.98464,0.9401
270.603,18.21327,1.5161,95.98213,0.94005
270.703,18.21629,1.5179799999999999,95.97924,0.93999
270.803,18.21931,1.5194299999999998,95.97684,0.93994
270.903,18.22234,1.51983,95.9757,0.93989
271.003,18.225379999999998,1.51939,95.97568000000001,0.9398299999999999
271.103,18.22841,1.51871,95.97618,0.93978
271.203,18.23143,1.51839,95.97663,0.93973
271.303,18.23445,1.51862,95.97676,0.9396700000000001
271.403,18.237460000000002,1.51919,95.97666,0.9396200000000001
271.503,18.240489999999998,1.51989,95.97641,0.9395700000000001
271.603,18.24352,1.52053,95.97615,0.93952
271.703,18.246560000000002,1.52106,95.97606,0.9394600000000001
271.803,18.2496,1.52147,95.97636999999999,0.9394100000000001
271.903,18.25262,1.52173,95.97716,0.9393600000000001
272.003,18.25564,1.52191,95.97776999999999,0.9393
272.103,18.25865,1.52209,95.97728000000001,0.93925
272.203,18.261670000000002,1.52237,95.9748,0.9392
272.303,18.2647,1.52275,95.9703,0.93914
272.403,18.26773,1.52318,95.9645,0.93909
272.503,18.27075,1.52362,95.95815999999999,0.93904
272.603,18.273770000000003,1.52405,95.952,0.9389799999999999
272.703,18.27679,1.5245,95.94677,0.9389299999999999
272.803,18.2798,1.525,95.9432,0.9388799999999999
272.903,18.28282,1.52558,95.9418,0.9388200000000001
273.003,18.28585,1.5262,95.94196,0.9387700000000001
273.103,18.288870000000003,1.52678,95.94277,0.9387200000000001
273.203,18.29191,1.52724,95.94332,0.9386700000000001
273.303,18.29495,1.52765,95.94338,0.93861
273.403,18.29798,1.5281,95.94319,0.9385600000000001
273.503,18.30101,1.52872,95.94298,0.9385100000000001
273.603,18.304029999999997,1.52952,95.9429,0.93845
273.703,18.30704,1.53035,95.94293,0.9384
273.803,18.31006,1.53104,95.94304,0.93835
273.903,18.31309,1.53149,95.94318,0.93829
274.003,18.31612,1.53178,95.94324,0.93824
274.103,18.31916,1.53205,95.94312,0.93819
274.203,18.32219,1.53244,95.94264,0.93814
274.303,18.32522,1.5328700000000002,95.94118,0.9380799999999999
274.403,18.32825,1.53319,95.93784000000001,0.9380299999999999
274.503,18.33127,1.53322,95.93176,0.9379799999999999
274.603,18.33428,1.53301,95.92348,0.9379200000000001
274.703,18.3373,1.53282,95.91526,0.9378700000000001
274.803,18.340320000000002,1.53296,95.90945,0.9378200000000001
274.903,18.343339999999998,1.53359,95.90748,0.9377700000000001
275.003,18.34637,1.53461,95.90812,0.93771
275.103,18.34939,1.5358399999999999,95.90961999999999,0.93766
275.203,18.35241,1.5371,95.91044000000001,0.93761
275.303,18.355439999999998,1.53825,95.91042,0.93755
275.403,18.35846,1.53915,95.91005,0.9375
275.503,18.36148,1.53966,95.90978,0.93745
275.603,18.36451,1.5398,95.90979,0.9374
275.703,18.367539999999998,1.5397,95.90987,0.93734
275.803,18.37056,1.53951,95.90985,0.93729
275.903,18.37358,1.5393700000000001,95.90966999999999,0.93724
276.003,18.37659,1.53941,95.90955,0.9371799999999999
276.103,18.3796,1.53976,95.9098,0.9371299999999999
276.203,18.382620000000003,1.54053,95.91055,0.9370799999999999
276.303,18.38564,1.54156,95.91117,0.9370299999999999
276.403,18.38867,1.54261,95.91068,0.9369700000000001
276.503,18.3917,1.54345,95.90819,0.9369200000000001
276.603,18.39473,1.54408,95.90368000000001,0.9368700000000001
276.703,18.39775,1.54473,95.89787,0.93681
276.803,18.40077,1.54562,95.89152,0.93676
276.903,18.40379,1.54677,95.88538,0.93671
277.003,18.4068,1.54786,95.88016,0.93666
277.103,18.40981,1.54851,95.87661,0.9366
277.203,18.41282,1.5484799999999999,95.87521,0.93655
277.303,18.41584,1.54803,95.87538,0.9365
277.403,18.418860000000002,1.5476299999999998,95.87618,0.93645
277.503,18.421889999999998,1.5477100000000001,95.87673000000001,0.93639
277.603,18.42492,1.5483799999999999,95.87679,0.93634
277.703,18.42794,1.54954,95.8766,0.93629
277.803,18.430970000000002,1.55108,95.87640999999999,0.9362299999999999
277.903,18.434,1.55277,95.87634,0.9361799999999999
278.003,18.43702,1.55421,95.87637,0.9361299999999999
278.103,18.44005,1.55498,95.87646,0.9360799999999999
278.203,18.443070000000002,1.55482,95.87654,0.9360200000000001
278.303,18.44608,1.5541,95.87657,0.9359700000000001
278.403,18.4491,1.55335,95.8765,0.9359200000000001
278.503,18.45212,1.55306,95.87621999999999,0.9358700000000001
278.603,18.45515,1.5533299999999999,95.87496,0.93581
278.703,18.458170000000003,1.55408,95.87162,0.93576
278.803,18.46119,1.55521,95.86511,0.93571
278.903,18.4642,1.5565799999999999,95.85591,0.93566
279.003,18.46721,1.55805,95.8466,0.9356
279.103,18.470229999999997,1.55945,95.83989,0.93555
279.203,18.47326,1.56065,95.83753,0.9355
279.303,18.47628,1.5616299999999999,95.83818000000001,0.93545
279.403,18.47931,1.56239,95.83991,0.9353899999999999
279.503,18.482329999999997,1.56293,95.84095,0.93534
279.603,18.48534,1.5632700000000002,95.84103,0.93529
279.703,18.48836,1.5634299999999999,95.84057,0.9352299999999999
279.803,18.49138,1.56342,95.83999,0.9351799999999999
279.903,18.494410000000002,1.56335,95.83898,0.9351299999999999
280.003,18.49744,1.56341,95.83641,0.9350799999999999
280.103,18.50046,1.56382,95.83112,0.9350200000000001
280.203,18.50349,1.56466,95.82293,0.9349700000000001
280.303,18.506510000000002,1.5657299999999998,95.81421999999999,0.9349200000000001
280.403,18.509529999999998,1.5667799999999998,95.80771999999999,0.9348700000000001
280.503,18.51256,1.56759,95.80563000000001,0.93481
280.603,18.51559,1.56818,95.80649,0.93476
280.703,18.518620000000002,1.56865,95.80742,0.93471
280.803,18.52165,1.5691,95.80566,0.93466
280.903,18.52467,1.56958,95.80085,0.93461
281.003,18.52769,1.57005,95.79475,0.93455
281.103,18.53071,1.57049,95.78922,0.9345
281.203,18.533739999999998,1.57089,95.78542,0.93445
281.303,18.53677,1.57128,95.78316,0.9344
281.403,18.53979,1.57168,95.78206999999999,0.93434
281.503,18.542820000000003,1.57215,95.78177,0.93429
281.603,18.54583,1.5727,95.7819,0.93424
281.703,18.54886,1.5733700000000002,95.78204000000001,0.93419
281.803,18.55189,1.57419,95.78186,0.9341299999999999
281.903,18.554920000000003,1.5751600000000001,95.78151,0.9340799999999999
282.003,18.55796,1.57626,95.78153,0.9340299999999999
282.103,18.560979999999997,1.57744,95.78245,0.9339799999999999
