Repository: ulfsri/fsri_materials_database

# Materials and Products Database

## 01_Data

Raw data generated from each apparatus are included here in plain-text format. The data is organized first by material, next by the short name of test apparatus used, and where applicable additional filtering by test settings.

### material.json

Each material directory contains a json file of the same name as the material. This file links the data stored in the repository as well as data and graphs produced by the accompanying scripts (__02_Scripts__) to the respective landing page for the material on the front-end website.

File: 01_Data/Black_PMMA/STA/30K_min/Black_PMMA_STA_N2_30KData_220214_R2.csv (part 4 of 7)
##Temp./°C,Time/min,DSC(subtr.2)/(mW/mg),Mass(subtr.2)/%,Sensit./(uV/mW)
283.106,18.59764,1.4491100000000001,95.25836,0.93345
283.206,18.60067,1.45081,95.25491,0.9334
283.306,18.6037,1.45199,95.24824,0.93335
283.406,18.60673,1.45276,95.24006,0.93329
283.506,18.60975,1.4533,95.23234000000001,0.93324
283.606,18.612779999999997,1.45376,95.22672,0.93319
283.706,18.61581,1.45417,95.22323,0.93314
283.806,18.61884,1.45451,95.2214,0.93309
283.906,18.621879999999997,1.45475,95.22072,0.9330299999999999
284.006,18.62491,1.45499,95.22073,0.9329799999999999
284.106,18.62795,1.4553200000000002,95.22097,0.9329299999999999
284.206,18.630979999999997,1.4559,95.22098000000001,0.9328799999999999
284.306,18.63402,1.45672,95.22049,0.9328200000000001
284.406,18.63706,1.45767,95.21956999999999,0.9327700000000001
284.506,18.64009,1.45858,95.21829,0.9327200000000001
284.606,18.64313,1.4593399999999999,95.21684,0.9326700000000001
284.706,18.64615,1.46,95.21571,0.9326200000000001
284.806,18.64917,1.46064,95.21548,0.9325600000000001
284.906,18.652179999999998,1.46133,95.21655,0.9325100000000001
285.006,18.65519,1.46205,95.21785,0.9324600000000001
285.106,18.65819,1.4627299999999999,95.21748000000001,0.9324100000000001
285.206,18.661189999999998,1.4633,95.21356999999999,0.9323600000000001
285.306,18.6642,1.46373,95.20599,0.9323
285.406,18.6672,1.46407,95.19686,0.93225
285.506,18.67021,1.46438,95.18848,0.9322
285.606,18.67322,1.46471,95.18261,0.93215
285.706,18.67622,1.46515,95.17928,0.93209
285.806,18.67923,1.46581,95.1782,0.93204
285.906,18.68224,1.46678,95.17893000000001,0.93199
286.006,18.68524,1.46791,95.1801,0.93194
286.106,18.68826,1.469,95.17981999999999,0.93189
286.206,18.691270000000003,1.4698,95.17623,0.9318299999999999
286.306,18.69429,1.47034,95.16923,0.9317799999999999
286.406,18.69731,1.4708700000000001,95.16086999999999,0.93173
286.506,18.700329999999997,1.47171,95.15333000000001,0.93168
286.606,18.70334,1.47299,95.14814,0.93163
286.706,18.70636,1.47443,95.14505,0.9315700000000001
286.806,18.70937,1.47567,95.14347,0.9315200000000001
286.906,18.71238,1.4764,95.14273,0.93147
287.006,18.71539,1.47672,95.14153,0.93142
287.106,18.71839,1.47695,95.13831,0.93137
287.206,18.7214,1.47739,95.13156,0.9313100000000001
287.306,18.7244,1.47815,95.12186,0.9312600000000001
287.406,18.72741,1.4791100000000001,95.11209000000001,0.93121
287.506,18.73041,1.4801600000000001,95.10521,0.93116
287.606,18.733420000000002,1.48119,95.10296,0.93111
287.706,18.73643,1.48209,95.10379,0.93105
287.806,18.73945,1.4828,95.1056,0.931
287.906,18.74247,1.48322,95.1064,0.93095
288.006,18.7455,1.48346,95.1051,0.9309
288.106,18.74853,1.48365,95.10101,0.93085
288.206,18.75156,1.48394,95.09347,0.93079
288.306,18.75459,1.48448,95.08354,0.93074
288.406,18.757620000000003,1.48539,95.07387,0.93069
288.506,18.76064,1.4868,95.06716,0.9306399999999999
288.606,18.76366,1.48864,95.06486,0.9305899999999999
288.706,18.766679999999997,1.4903899999999999,95.06568,0.93053
288.806,18.7697,1.49149,95.06796999999999,0.93048
288.906,18.77272,1.49153,95.07016,0.93043
289.006,18.77575,1.49104,95.07108000000001,0.9303799999999999
289.106,18.77877,1.4908299999999999,95.06969000000001,0.9303299999999999
289.206,18.78179,1.49167,95.06503000000001,0.93027
289.306,18.7848,1.4935,95.0577,0.93022
289.406,18.78781,1.4956,95.04949,0.93017
289.506,18.79082,1.49727,95.04222,0.9301200000000001
289.606,18.79384,1.49816,95.03709,0.9300700000000001
289.706,18.796860000000002,1.4987,95.03419,0.9300200000000001
289.806,18.799879999999998,1.49935,95.03348000000001,0.92996
289.906,18.80291,1.5004899999999999,95.0346,0.92991
290.006,18.80593,1.50195,95.03576,0.92986
290.106,18.80896,1.50342,95.03475,0.92981
290.206,18.81198,1.50462,95.02956,0.92976
290.306,18.81501,1.50552,95.02072,0.9297
290.406,18.81804,1.5062799999999998,95.01038,0.92965
290.506,18.82106,1.5070299999999999,95.00075,0.9296
290.606,18.824070000000003,1.50784,94.99320999999999,0.92955
290.706,18.82708,1.50862,94.98794000000001,0.9295
290.806,18.83009,1.5092700000000001,94.98503000000001,0.92945
290.906,18.83311,1.5097399999999999,94.98409000000001,0.9293899999999999
291.006,18.836129999999997,1.5102799999999998,94.98293000000001,0.9293399999999999
291.106,18.83916,1.51118,94.97896,0.92929
291.206,18.84219,1.5126700000000002,94.97003000000001,0.92924
291.306,18.84521,1.5145600000000001,94.95795,0.92919
291.406,18.84824,1.5163799999999998,94.94677,0.92914
291.506,18.85128,1.51769,94.94045,0.9290799999999999
291.606,18.85432,1.51842,94.93974,0.9290299999999999
291.706,18.85735,1.519,94.94148,0.9289799999999999
291.806,18.86039,1.51986,94.94221999999999,0.9289299999999999
291.906,18.863410000000002,1.52128,94.93952,0.9288799999999999
292.006,18.86644,1.5230700000000001,94.93361,0.9288299999999999
292.106,18.86946,1.52491,94.92518000000001,0.9287700000000001
292.206,18.87249,1.5265799999999998,94.91508,0.9287200000000001
292.306,18.875529999999998,1.52803,94.90528,0.9286700000000001
292.406,18.87857,1.5293299999999999,94.89824,0.9286200000000001
292.506,18.881610000000002,1.5305600000000001,94.89623,0.9285700000000001
292.606,18.88466,1.5317399999999999,94.89801,0.9285200000000001
292.706,18.8877,1.53284,94.89907,0.9284600000000001
292.806,18.890729999999998,1.5338399999999999,94.89484,0.9284100000000001
292.906,18.89376,1.5347600000000001,94.88344000000001,0.9283600000000001
293.006,18.89679,1.53567,94.8685,0.9283100000000001
293.106,18.899820000000002,1.53664,94.85428,0.9282600000000001
293.206,18.90285,1.53777,94.84431,0.9282100000000001
293.306,18.90589,1.53912,94.83845,0.92815
293.406,18.908929999999998,1.5407600000000001,94.83551999999999,0.9281
293.506,18.91197,1.54273,94.83429,0.92805
293.606,18.915010000000002,1.54484,94.83319,0.928
293.706,18.918039999999998,1.5467600000000001,94.83041,0.92795
293.806,18.92108,1.54813,94.8242,0.9279
293.906,18.924120000000002,1.5489,94.81464,0.92784
294.006,18.92716,1.54941,94.80455,0.92779
294.106,18.9302,1.55007,94.79694,0.92774
294.206,18.93323,1.55112,94.7939,0.92769
294.306,18.93626,1.55249,94.79438,0.9276399999999999
294.406,18.93928,1.55397,94.79668000000001,0.9275899999999999
294.506,18.9423,1.55541,94.79906,0.9275399999999999
294.606,18.945320000000002,1.55681,94.79924,0.92748
294.706,18.948339999999998,1.5582200000000002,94.79469,0.92743
294.806,18.95136,1.55972,94.78298000000001,0.92738
294.906,18.95437,1.56131,94.76538000000001,0.9273299999999999
295.006,18.95739,1.56295,94.74731,0.9272799999999999
295.106,18.960420000000003,1.5645799999999999,94.73442,0.9272299999999999
295.206,18.96345,1.56619,94.72976,0.92717
295.306,18.96649,1.56788,94.72939000000001,0.92712
295.406,18.96951,1.56974,94.72823000000001,0.9270700000000001
295.506,18.97253,1.57184,94.72206,0.9270200000000001
295.606,18.97553,1.57398,94.71219,0.9269700000000001
295.706,18.97854,1.57587,94.70215999999999,0.9269200000000001
295.806,18.98155,1.5772,94.69536,0.9268700000000001
295.906,18.98459,1.57798,94.69193,0.92681
296.006,18.98762,1.5785,94.68892,0.92676
296.106,18.99065,1.57904,94.68324,0.92671
296.206,18.99367,1.57984,94.67361,0.92666
296.306,18.99669,1.58101,94.66259000000001,0.92661
296.406,18.99971,1.58264,94.65326999999999,0.92656
296.506,19.00274,1.58474,94.64795,0.9265100000000001
296.606,19.005770000000002,1.58702,94.64498,0.92645
296.706,19.0088,1.5890799999999998,94.64138,0.9264
296.806,19.01183,1.59054,94.63435,0.92635
296.906,19.014860000000002,1.59136,94.62416999999999,0.9263
297.006,19.017879999999998,1.59182,94.61348000000001,0.92625
297.106,19.0209,1.59217,94.6049,0.9262
297.206,19.02393,1.5927,94.59963,0.92615
297.306,19.02696,1.5937299999999999,94.59639,0.9261
297.406,19.029989999999998,1.59555,94.59365,0.92604
297.506,19.03303,1.59832,94.59012,0.92599
297.606,19.036070000000002,1.60144,94.58544,0.92594
297.706,19.03912,1.6041299999999998,94.57949,0.92589
297.806,19.042170000000002,1.60572,94.57233000000001,0.92584
297.906,19.04522,1.60637,94.56584000000001,0.92579
298.006,19.048270000000002,1.6067200000000001,94.56296999999999,0.92574
298.106,19.05131,1.60742,94.56651,0.92568
298.206,19.05433,1.60875,94.57554,0.92563
298.306,19.05736,1.61055,94.58459,0.92558
298.406,19.060389999999998,1.61264,94.58793,0.92553
298.506,19.06343,1.6148200000000001,94.58235,0.92548
298.606,19.06648,1.6169,94.57149,0.92543
298.706,19.06953,1.61868,94.56016,0.92538
298.806,19.072570000000002,1.6199700000000001,94.55256999999999,0.9253299999999999
298.906,19.07559,1.62083,94.54892,0.92527
299.006,19.07862,1.62141,94.54789,0.92522
299.106,19.08164,1.62185,94.5481,0.92517
299.206,19.084670000000003,1.62235,94.54782,0.92512
299.306,19.0877,1.62316,94.54498000000001,0.9250700000000001
299.406,19.09074,1.62453,94.53751,0.9250200000000001
299.506,19.09378,1.62646,94.52532,0.9249700000000001
299.606,19.09682,1.62852,94.51223,0.9249200000000001
299.706,19.09985,1.63022,94.50251,0.92486
299.806,19.10288,1.63121,94.49911999999999,0.92481
299.906,19.10591,1.63185,94.49880999999999,0.92476
300.006,19.10894,1.63273,94.49656,0.92471
300.106,19.11197,1.63436,94.4878,0.92466
300.206,19.11501,1.63656,94.47391,0.92461
300.306,19.11804,1.6387099999999999,94.46021999999999,0.92456
300.406,19.12108,1.64015,94.45206,0.92451
300.506,19.12411,1.64078,94.45048,0.92445
300.606,19.12714,1.6412200000000001,94.4502,0.9244
300.706,19.13017,1.6421599999999998,94.44548,0.92435
300.806,19.1332,1.6440099999999997,94.43287,0.9243
300.906,19.136229999999998,1.6462900000000003,94.41666,0.92425
301.006,19.13927,1.6482700000000001,94.40281,0.9242
301.106,19.142310000000002,1.64936,94.39641999999999,0.92415
301.206,19.14535,1.64976,94.39556,0.9241
301.306,19.14839,1.6500400000000002,94.39473000000001,0.92405
301.406,19.15142,1.65078,94.38861999999999,0.92399
301.506,19.15446,1.6521299999999999,94.37686,0.92394
301.606,19.1575,1.65377,94.36445,0.92389
301.706,19.16052,1.6553400000000003,94.35665999999999,0.92384
301.806,19.16355,1.6566400000000001,94.35595,0.92379
301.906,19.16658,1.6578099999999998,94.35811,0.92374
302.006,19.169610000000002,1.65905,94.35793000000001,0.92369
302.106,19.172639999999998,1.66051,94.35123,0.92364
302.206,19.17569,1.66212,94.34008,0.9235899999999999
302.306,19.178739999999998,1.6637400000000002,94.32884,0.9235399999999999
302.406,19.18178,1.6652,94.3216,0.92348
302.506,19.184829999999998,1.66652,94.31829,0.92343
302.606,19.18787,1.66779,94.3155,0.92338
302.706,19.190910000000002,1.66913,94.30977,0.9233299999999999
302.806,19.193939999999998,1.6705900000000002,94.29995,0.9232799999999999
302.906,19.19698,1.67218,94.28886,0.9232299999999999
303.006,19.200020000000002,1.67388,94.27967,0.9231799999999999
303.106,19.20306,1.67567,94.27445999999999,0.9231299999999999
303.206,19.2061,1.6775400000000003,94.27096,0.9230799999999999
303.306,19.209139999999998,1.6794799999999999,94.26581,0.9230200000000001
303.406,19.21217,1.68146,94.25605,0.9229700000000001
303.506,19.2152,1.6832799999999999,94.24287,0.9229200000000001
303.606,19.21823,1.68468,94.22972,0.9228700000000001
303.706,19.22127,1.6853900000000002,94.22004,0.9228200000000001
303.806,19.2243,1.68547,94.21441999999999,0.9227700000000001
303.906,19.227339999999998,1.68543,94.21,0.9227200000000001
304.006,19.23037,1.6857799999999998,94.20366,0.9226700000000001
304.106,19.23341,1.6868,94.19365,0.9226200000000001
304.206,19.23645,1.6881400000000002,94.18196999999999,0.9225700000000001
304.306,19.23948,1.6893,94.17124,0.9225200000000001
304.406,19.24251,1.6899,94.1637,0.9224600000000001
304.506,19.24553,1.6902,94.15894,0.9224100000000001
304.606,19.24857,1.6907,94.15544,0.9223600000000001
304.706,19.2516,1.69192,94.15171,0.9223100000000001
304.806,19.25465,1.6938400000000002,94.1469,0.9222600000000001
304.906,19.2577,1.69602,94.14071,0.9222100000000001
305.006,19.26074,1.69799,94.13289,0.9221600000000001
305.106,19.26379,1.6994799999999999,94.12365,0.92211
305.206,19.266820000000003,1.7006400000000002,94.11417,0.92206
305.306,19.26986,1.70165,94.10573000000001,0.92201
305.406,19.27289,1.70268,94.09924000000001,0.92195
305.506,19.275920000000003,1.7039,94.09395,0.9219
305.606,19.27895,1.70543,94.08861999999999,0.92185
305.706,19.282,1.7073900000000002,94.08211999999999,0.9218
305.806,19.28504,1.70957,94.07459,0.92175
305.906,19.28809,1.7115200000000002,94.06697,0.9217
306.006,19.29113,1.71282,94.06025,0.92165
306.106,19.29415,1.71338,94.05445,0.9216
306.206,19.29717,1.7136200000000001,94.04831999999999,0.92155
306.306,19.3002,1.714,94.04048,0.9215
306.406,19.30323,1.7148599999999998,94.03022,0.92145
306.506,19.30627,1.71623,94.01889,0.9214
306.606,19.30931,1.71805,94.00825,0.9213399999999999
306.706,19.31234,1.72023,93.99984,0.9212899999999999
306.806,19.315379999999998,1.72245,93.99305,0.92124
306.906,19.31841,1.72427,93.98626,0.92119
307.006,19.32144,1.72525,93.97791,0.92114
307.106,19.32447,1.72544,93.96786999999999,0.92109
307.206,19.3275,1.7254099999999999,93.95754000000001,0.92104
307.306,19.33054,1.72573,93.9484,0.92099
307.406,19.333579999999998,1.7267700000000001,93.94112,0.92094
307.506,19.33662,1.72835,93.9344,0.92089
307.606,19.339660000000002,1.7301900000000001,93.92668,0.92084
307.706,19.34269,1.73207,93.91677,0.92079
307.806,19.34573,1.7338799999999999,93.90559,0.92074
307.906,19.348760000000002,1.73555,93.89485,0.9206799999999999
308.006,19.35179,1.7370400000000001,93.88609,0.92063
308.106,19.35482,1.7382799999999998,93.87913,0.92058
308.206,19.35785,1.73925,93.87234000000001,0.92053
308.306,19.360889999999998,1.7399,93.8641,0.92048
308.406,19.36393,1.7402799999999998,93.85396,0.92043
308.506,19.366970000000002,1.7406,93.84349,0.92038
308.606,19.37001,1.74108,93.83445999999999,0.92033
308.706,19.37304,1.74185,93.82805,0.9202799999999999
308.806,19.376079999999998,1.7428099999999997,93.82303,0.9202299999999999
308.906,19.37912,1.74377,93.81756999999999,0.9201799999999999
309.006,19.38216,1.74458,93.81006,0.9201299999999999
309.106,19.3852,1.74528,93.80081,0.9200799999999999
309.206,19.38825,1.74604,93.79131,0.9200299999999999
309.306,19.3913,1.7470299999999999,93.78299,0.9199700000000001
309.406,19.39435,1.7482900000000001,93.77603,0.9199200000000001
309.506,19.3974,1.7497,93.76909,0.9198700000000001
309.606,19.40044,1.75115,93.76075,0.9198200000000001
309.706,19.40348,1.75252,93.75031,0.9197700000000001
309.806,19.40652,1.75375,93.73903,0.9197200000000001
309.906,19.409570000000002,1.75478,93.72849000000001,0.9196700000000001
310.006,19.41261,1.75558,93.71991,0.9196200000000001
310.106,19.41566,1.75627,93.71244,0.9195700000000001
310.206,19.41872,1.75705,93.70443,0.9195200000000001
310.306,19.42176,1.7581,93.69431,0.9194700000000001
310.406,19.42481,1.75942,93.68211,0.9194200000000001
310.506,19.42785,1.76085,93.6691,0.91937
310.606,19.430889999999998,1.76223,93.65661,0.91932
310.706,19.43393,1.7634400000000001,93.64553000000001,0.91927
310.806,19.436970000000002,1.7643799999999998,93.636,0.9192100000000001
310.906,19.44001,1.76499,93.62809,0.9191600000000001
311.006,19.44306,1.7652700000000001,93.62156,0.91911
311.106,19.44611,1.76558,93.61501,0.91906
311.206,19.44916,1.76637,93.60673,0.91901
311.306,19.45221,1.76803,93.59532,0.91896
311.406,19.45526,1.7703400000000002,93.58196,0.91891
311.506,19.4583,1.77276,93.56931999999999,0.91886
311.606,19.46134,1.77475,93.56,0.91881
311.706,19.464370000000002,1.7761,93.55428,0.91876
311.806,19.4674,1.77692,93.54979,0.91871
311.906,19.47044,1.7773700000000001,93.54397,0.91866
312.006,19.47348,1.7775900000000002,93.53518000000001,0.91861
312.106,19.47652,1.7777,93.5241,0.91856
312.206,19.479570000000002,1.77783,93.5118,0.91851
312.306,19.48261,1.7780900000000002,93.49929,0.91846
312.406,19.48565,1.7787,93.48731,0.9184100000000001
312.506,19.48869,1.77987,93.47651,0.9183600000000001
312.606,19.49173,1.7818,93.46743000000001,0.9183100000000001
312.706,19.49476,1.7841900000000002,93.45914,0.91825
312.806,19.4978,1.78637,93.44946999999999,0.9182
312.906,19.50084,1.7876400000000001,93.43621999999999,0.91815
313.006,19.503870000000003,1.78783,93.41911999999999,0.9181
313.106,19.50691,1.78771,93.40143,0.91805
313.206,19.50995,1.78815,93.38675,0.918
313.306,19.51299,1.7897599999999998,93.37764,0.91795
313.406,19.516029999999997,1.7920599999999998,93.37216,0.9179
313.506,19.519070000000003,1.79425,93.36718,0.91785
313.606,19.52211,1.7956400000000001,93.35984,0.9178
313.706,19.52515,1.79623,93.3497,0.91775
313.806,19.52818,1.7965200000000001,93.33782,0.9177
313.906,19.53122,1.79696,93.32526999999999,0.91765
314.006,19.53425,1.7977400000000001,93.31298000000001,0.9176
314.106,19.53728,1.7986799999999998,93.30166,0.91755
314.206,19.5403,1.7995900000000002,93.29204,0.9175
314.306,19.543329999999997,1.8003099999999999,93.28428000000001,0.91745
314.406,19.54635,1.80092,93.2769,0.9174
314.506,19.54938,1.80152,93.26814,0.91735
314.606,19.55242,1.8022200000000002,93.25656,0.9173
314.706,19.55546,1.8031400000000002,93.24335,0.91725
314.806,19.5585,1.8044200000000001,93.23085999999999,0.91719
314.906,19.561529999999998,1.8062,93.22135,0.91714
315.006,19.56456,1.8082599999999998,93.2149,0.91709
315.106,19.56759,1.8101,93.20945,0.91704
315.206,19.57062,1.8112,93.20285,0.91699
315.306,19.57366,1.8113700000000001,93.19378,0.91694
315.406,19.5767,1.8112,93.18274,0.91689
315.506,19.57975,1.8113400000000002,93.17048,0.91684
315.606,19.5828,1.81234,93.15778,0.91679
315.706,19.58585,1.814,93.14563000000001,0.91674
315.806,19.58889,1.81592,93.13505,0.91669
315.906,19.591929999999998,1.81768,93.12692,0.91664
316.006,19.59496,1.81913,93.12015,0.91659
316.106,19.59799,1.82024,93.11225,0.9165399999999999
316.206,19.601020000000002,1.8210099999999998,93.10070999999999,0.9164899999999999
316.306,19.60406,1.8214599999999999,93.08532,0.9164399999999999
316.406,19.607110000000002,1.8216700000000001,93.0693,0.9163899999999999
316.506,19.61016,1.8217400000000001,93.05618,0.9163399999999999
316.606,19.613210000000002,1.8217700000000001,93.04815,0.9162899999999999
316.706,19.61627,1.8219900000000002,93.04289,0.9162399999999999
316.806,19.619329999999998,1.82264,93.03712,0.91619
316.906,19.62239,1.82392,93.02794,0.91614
317.006,19.62545,1.82571,93.01559,0.91609
317.106,19.62852,1.82772,93.0018,0.91604
317.206,19.63158,1.82969,92.98825,0.91599
317.306,19.63464,1.8314400000000002,92.9759,0.91594
317.406,19.6377,1.8328799999999998,92.96494,0.91589
317.506,19.64075,1.8339400000000001,92.95553000000001,0.91584
317.606,19.643810000000002,1.83464,92.94716,0.91579
317.706,19.64687,1.83515,92.93791999999999,0.91574
317.806,19.649929999999998,1.8356599999999998,92.92575,0.9156799999999999
317.906,19.653010000000002,1.83633,92.90945,0.9156299999999999
318.006,19.65609,1.8370900000000001,92.89153,0.91558
318.106,19.65916,1.8378400000000001,92.87549,0.91553
318.206,19.66222,1.8384900000000002,92.86442,0.91548
318.306,19.66527,1.8391,92.85746,0.91543
318.406,19.66831,1.83985,92.85158,0.91538
318.506,19.67136,1.8409200000000001,92.84379,0.91533
318.606,19.67442,1.8423,92.83285,0.91528
318.706,19.67748,1.84381,92.81951,0.9152299999999999
318.806,19.68054,1.84525,92.80466,0.9151799999999999
318.906,19.6836,1.84653,92.78931999999999,0.9151299999999999
319.006,19.68665,1.84781,92.77489,0.9150799999999999
319.106,19.68971,1.84927,92.76281999999999,0.9150299999999999
319.206,19.69277,1.85103,92.75401,0.9149799999999999
319.306,19.69582,1.85283,92.74639,0.9149299999999999
319.406,19.69886,1.85427,92.73692,0.9148799999999999
319.506,19.7019,1.8550099999999998,92.72283,0.9148299999999999
319.606,19.704929999999997,1.8551799999999998,92.70525,0.9147799999999999
319.706,19.70796,1.85529,92.68806,0.9147299999999999
319.806,19.711,1.8558599999999998,92.67519,0.9146799999999999
319.906,19.71404,1.85706,92.66781999999999,0.9146299999999999
320.006,19.71709,1.8585200000000002,92.66287,0.91458
320.106,19.72014,1.85985,92.65688,0.91453
320.206,19.72318,1.8607799999999999,92.64726999999999,0.91448
320.306,19.72622,1.8615099999999998,92.63468,0.91443
320.406,19.72927,1.86235,92.6204,0.91438
320.506,19.73232,1.8635400000000002,92.60573000000001,0.91433
320.606,19.73537,1.8650200000000001,92.59174,0.91428
320.706,19.73842,1.86651,92.57945,0.9142299999999999
320.806,19.74147,1.86779,92.56978000000001,0.9141799999999999
320.906,19.7445,1.8687599999999998,92.56175,0.9141299999999999
321.006,19.747529999999998,1.86958,92.55244,0.9140799999999999
321.106,19.75056,1.8703599999999998,92.53883,0.9140299999999999
321.206,19.7536,1.8712400000000002,92.51992,0.9139799999999999
321.306,19.75664,1.8723,92.49943,0.9139299999999999
321.406,19.75967,1.87363,92.48175,0.9138799999999999
321.506,19.762710000000002,1.8752799999999998,92.4703,0.9138299999999999
321.606,19.76574,1.8770900000000001,92.46318000000001,0.9137799999999999
321.706,19.76878,1.8788200000000002,92.45662,0.9137299999999999
321.806,19.77182,1.8802599999999998,92.44707,0.9136799999999999
321.906,19.77487,1.88137,92.43387,0.9136299999999999
322.006,19.777910000000002,1.88228,92.41861,0.91358
322.106,19.78096,1.8831,92.40293,0.91353
322.206,19.784010000000002,1.8839599999999999,92.38815,0.91348
322.306,19.78705,1.8849900000000002,92.37508000000001,0.91343
322.406,19.790110000000002,1.8863,92.36448,0.91338
322.506,19.79316,1.8879700000000001,92.35645,0.91333
322.606,19.796229999999998,1.8898400000000002,92.34873,0.91328
322.706,19.79928,1.8917,92.33851999999999,0.9132299999999999
322.806,19.802329999999998,1.89337,92.32353,0.9131799999999999
322.906,19.80536,1.89483,92.30564,0.9131299999999999
323.006,19.8084,1.89612,92.28878,0.9130799999999999
323.106,19.81144,1.89727,92.27679,0.9130299999999999
323.206,19.81448,1.8983900000000002,92.27005,0.9129799999999999
323.306,19.817529999999998,1.8996,92.26526,0.9129299999999999
323.406,19.82057,1.9010599999999998,92.25894,0.9128799999999999
323.506,19.8236,1.9028,92.24892,0.9128299999999999
323.606,19.826620000000002,1.90471,92.23608,0.9127799999999999
323.706,19.82966,1.90661,92.22171999999999,0.9127299999999999
323.806,19.8327,1.9083700000000001,92.2071,0.9126799999999999
323.906,19.835739999999998,1.9099099999999998,92.1933,0.9126299999999999
324.006,19.83879,1.9112200000000001,92.18129,0.91258
324.106,19.84185,1.9122700000000001,92.17191,0.91253
324.206,19.844910000000002,1.9133,92.16383,0.91248
324.306,19.84796,1.91472,92.15401999999999,0.91243
324.406,19.851010000000002,1.91694,92.13949000000001,0.91238
324.506,19.85405,1.91989,92.12,0.91233
324.606,19.8571,1.92282,92.0996,0.91228
324.706,19.860139999999998,1.9248900000000002,92.08273,0.9122299999999999
324.806,19.8632,1.92562,92.07224000000001,0.9121799999999999
324.906,19.86626,1.92575,92.06545,0.9121299999999999
325.006,19.869320000000002,1.92632,92.05846,0.9120799999999999
325.106,19.87238,1.92818,92.04774,0.9120299999999999
325.206,19.875429999999998,1.9310200000000002,92.03256999999999,0.9119799999999999
325.306,19.87849,1.93393,92.01357,0.9119299999999999
325.406,19.88154,1.93606,91.99143000000001,0.9118799999999999
325.506,19.88458,1.93737,91.96807,0.9118299999999999
325.606,19.887620000000002,1.93858,91.94662,0.9117799999999999
325.706,19.89067,1.94049,91.93026,0.9117299999999999
325.806,19.893710000000002,1.9434200000000001,91.91982,0.9116799999999999
325.906,19.89676,1.94671,91.91115,0.9116299999999999
326.006,19.899810000000002,1.9496,91.89945,0.91158
326.106,19.90286,1.9514799999999999,91.88129,0.91153
326.206,19.905910000000002,1.9526400000000002,91.85968000000001,0.91148
326.306,19.90896,1.9536,91.83959,0.91143
326.406,19.912010000000002,1.9548599999999998,91.82555,0.91138
326.506,19.91506,1.9565400000000002,91.81699,0.91133
326.606,19.918110000000002,1.95852,91.80996999999999,0.91128
326.706,19.92115,1.96068,91.80058000000001,0.9112299999999999
326.806,19.9242,1.9629599999999998,91.78697,0.9111799999999999
326.906,19.92725,1.9654599999999998,91.77023,0.9111299999999999
327.006,19.9303,1.96829,91.75166,0.9110799999999999
327.106,19.93335,1.9714200000000002,91.73263,0.9110299999999999
327.206,19.9364,1.9745099999999998,91.71473,0.9109799999999999
327.306,19.93945,1.9771599999999998,91.6996,0.9109299999999999
327.406,19.942510000000002,1.97905,91.68838000000001,0.9108799999999999
327.506,19.94556,1.9804700000000002,91.67873,0.9108299999999999
327.606,19.948620000000002,1.98197,91.66682,0.9107799999999999
327.706,19.95166,1.9840799999999998,91.64909,0.9107299999999999
327.806,19.954710000000002,1.98689,91.62646,0.9106799999999999
327.906,19.95774,1.9901200000000001,91.60381,0.9106299999999999
328.006,19.96078,1.99348,91.58617,0.91058
328.106,19.963829999999998,1.99672,91.57559,0.91053
328.206,19.96687,1.9997099999999999,91.56848000000001,0.91048
328.306,19.969929999999998,2.0023299999999997,91.56063,0.91043
328.406,19.97298,2.0045,91.5487,0.91038
328.506,19.97604,2.00641,91.53305999999999,0.91033
328.606,19.9791,2.0083,91.51509,0.91028
328.706,19.98215,2.01041,91.49618000000001,0.9102299999999999
328.806,19.985210000000002,2.01285,91.47776,0.9101799999999999
328.906,19.98826,2.01567,91.46128,0.9101299999999999
329.006,19.991310000000002,2.0188900000000003,91.44813,0.9100799999999999
329.106,19.99435,2.02241,91.43733,0.9100299999999999
329.206,19.99739,2.02592,91.42504,0.9099799999999999
329.306,20.000429999999998,2.0291099999999997,91.40726,0.9099299999999999
329.406,20.00348,2.0318400000000003,91.38244,0.9098799999999999
329.506,20.006520000000002,2.03441,91.3555,0.9098299999999999
329.606,20.00957,2.03722,91.33241,0.9097799999999999
329.706,20.012629999999998,2.04055,91.3179,0.9097299999999999
329.806,20.01568,2.04413,91.30908000000001,0.9096799999999999
329.906,20.018729999999998,2.04747,91.3002,0.9096299999999999
330.006,20.02177,2.0501400000000003,91.28579,0.9095799999999999
330.106,20.024810000000002,2.0522,91.26522,0.90953
330.206,20.02785,2.05418,91.24172,0.90948
330.306,20.0309,2.05661,91.21861,0.90943
330.406,20.03396,2.05974,91.19795,0.90938
330.506,20.037029999999998,2.06335,91.17955,0.90933
330.606,20.0401,2.0672,91.16305,0.90928
330.706,20.04316,2.0710599999999997,91.14796,0.9092399999999999
330.806,20.046210000000002,2.0748,91.13355,0.9091899999999999
330.906,20.04926,2.07833,91.11901999999999,0.90914
331.006,20.05232,2.0815900000000003,91.10364,0.90909
331.106,20.05538,2.08466,91.08736,0.90904
331.206,20.058429999999998,2.08772,91.07046,0.90899
331.306,20.06148,2.09095,91.0532,0.90894
331.406,20.064510000000002,2.09436,91.03543,0.90889
331.506,20.06755,2.09784,91.01654,0.90884
331.606,20.07058,2.10126,90.99589,0.90879
331.706,20.073620000000002,2.10458,90.97325,0.90874
331.806,20.07667,2.1078799999999998,90.94923,0.90869
331.906,20.079720000000002,2.11131,90.92456,0.90864
332.006,20.08277,2.11497,90.89993,0.90859
332.106,20.085820000000002,2.11884,90.87583000000001,0.90854
332.206,20.08888,2.1228599999999997,90.85266,0.9084899999999999
332.306,20.09194,2.12699,90.83078,0.9084399999999999
332.406,20.095010000000002,2.1312,90.81004,0.9083899999999999
332.506,20.09807,2.13551,90.78992,0.9083399999999999
332.606,20.10112,2.13991,90.76989,0.9082899999999999
332.706,20.10417,2.14434,90.74925999999999,0.9082399999999999
332.806,20.107210000000002,2.14862,90.72714,0.9081899999999999
332.906,20.11027,2.15258,90.70262,0.90814
333.006,20.113329999999998,2.15612,90.67555,0.90809
333.106,20.1164,2.1594700000000002,90.64815,0.90804
333.206,20.11946,2.16288,90.62306,0.90799
333.306,20.122510000000002,2.1666,90.60249,0.90794
333.406,20.12556,2.1705900000000002,90.58555,0.90789
333.506,20.1286,2.17473,90.57005,0.90784
333.606,20.13166,2.1789,90.55386,0.90779
333.706,20.134729999999998,2.1831099999999997,90.53621,0.90774
333.806,20.13779,2.18749,90.51751,0.90769
333.906,20.14086,2.19214,90.49824,0.90764
334.006,20.14391,2.19706,90.47856,0.90759
334.106,20.14696,2.20204,90.45814,0.90755
334.206,20.15001,2.20683,90.4366,0.9075
334.306,20.15307,2.21125,90.41385,0.90745
334.406,20.15614,2.2154599999999998,90.391,0.9074
334.506,20.15921,2.2196599999999997,90.36948000000001,0.90735
334.606,20.16227,2.22405,90.35054000000001,0.9073
334.706,20.165329999999997,2.22864,90.33394,0.90725
334.806,20.1684,2.23331,90.31860999999999,0.9072
334.906,20.17146,2.23798,90.30355,0.90715
335.006,20.17454,2.24257,90.28817,0.9071
335.106,20.17761,2.2471,90.27242,0.90705
335.206,20.18069,2.2515400000000003,90.25623,0.907
335.306,20.18376,2.2559,90.2391,0.90695
335.406,20.18683,2.26019,90.21963000000001,0.9069
335.506,20.18989,2.26439,90.19628,0.90685
335.606,20.19295,2.26855,90.16818,0.9068
335.706,20.19601,2.27284,90.13757,0.90675
335.806,20.19908,2.27746,90.1075,0.9067
335.906,20.20215,2.2825900000000003,90.08081999999999,0.90665
336.006,20.20522,2.28823,90.0578,0.9066
336.106,20.208289999999998,2.29422,90.03726,0.90655
336.206,20.21135,2.3004,90.01799,0.9065
336.306,20.2144,2.3065700000000002,89.99918000000001,0.90645
336.406,20.21746,2.3124,89.9805,0.9064
336.506,20.22051,2.31758,89.96164,0.90635
336.606,20.22356,2.32206,89.94201,0.9063100000000001
336.706,20.22661,2.32634,89.92033,0.9062600000000001
336.806,20.22966,2.33105,89.89520999999999,0.9062100000000001
336.906,20.23272,2.3366599999999997,89.8658,0.9061600000000001
337.006,20.235770000000002,2.34293,89.83426999999999,0.9061100000000001
337.106,20.23883,2.34939,89.80383,0.9060600000000001
337.206,20.2419,2.3555599999999997,89.77747,0.90601
337.306,20.244970000000002,2.36124,89.75505,0.90596
337.406,20.24805,2.3664400000000003,89.73416,0.90591
337.506,20.25112,2.3711900000000004,89.71233000000001,0.90586
337.606,20.254179999999998,2.37566,89.68844,0.90581
337.706,20.25725,2.38029,89.66322,0.90576
337.806,20.2603,2.38554,89.63756,0.90571
337.906,20.263360000000002,2.39165,89.61191,0.90566
338.006,20.26641,2.39831,89.58535,0.90561
338.106,20.269479999999998,2.4050700000000003,89.55677,0.90556
338.206,20.27254,2.4115599999999997,89.52537,0.90551
338.306,20.27561,2.41779,89.49287,0.90546
338.406,20.278679999999998,2.4239599999999997,89.46197,0.90541
338.506,20.28175,2.4302200000000003,89.43522,0.90536
338.606,20.28481,2.43655,89.41258,0.9053100000000001
338.706,20.28787,2.44274,89.39180999999999,0.90527
338.806,20.29094,2.44856,89.37061,0.90522
338.906,20.294,2.454,89.3477,0.90517
339.006,20.297060000000002,2.45932,89.32347,0.90512
339.106,20.30013,2.46482,89.29847,0.90507
339.206,20.30319,2.47074,89.27291,0.90502
339.306,20.30625,2.47702,89.24573000000001,0.90497
339.406,20.30931,2.48354,89.21558,0.9049200000000001
339.506,20.31239,2.49019,89.18151999999999,0.9048700000000001
339.606,20.31546,2.4969099999999997,89.14549,0.9048200000000001
339.706,20.31854,2.50367,89.11086999999999,0.9047700000000001
339.806,20.32161,2.51043,89.08088000000001,0.9047200000000001
339.906,20.32467,2.51721,89.05570999999999,0.9046700000000001
340.006,20.32774,2.52406,89.03268,0.9046200000000001
340.106,20.3308,2.5310599999999996,89.00901,0.9045700000000001
340.206,20.33386,2.5382,88.98309,0.9045200000000001
340.306,20.336920000000003,2.5453900000000003,88.9555,0.9044700000000001
340.406,20.339979999999997,2.55251,88.92705,0.9044200000000001
340.506,20.34305,2.5594900000000003,88.89819,0.9043700000000001
340.606,20.34611,2.56641,88.86783,0.90433
340.706,20.34918,2.57341,88.83448,0.90428
340.806,20.35226,2.5806,88.79701999999999,0.90423
340.906,20.35533,2.58794,88.75743,0.9041799999999999
341.006,20.35841,2.5952900000000003,88.71938,0.9041299999999999
341.106,20.36147,2.6025,88.68644,0.9040799999999999
341.206,20.36453,2.6095599999999997,88.65888000000001,0.9040299999999999
341.306,20.36759,2.61654,88.63355,0.9039799999999999
341.406,20.37065,2.6235,88.60713,0.9039299999999999
341.506,20.37371,2.63052,88.57760999999999,0.9038799999999999
341.606,20.37678,2.63763,88.54579,0.9038299999999999
341.706,20.37985,2.6448400000000003,88.51283000000001,0.9037799999999999
341.806,20.382929999999998,2.6522,88.47953000000001,0.9037299999999999
341.906,20.38601,2.65977,88.44498,0.9036799999999999
342.006,20.38908,2.6676,88.40778,0.9036299999999999
342.106,20.392139999999998,2.67576,88.36681999999999,0.9035799999999999
342.206,20.39519,2.68403,88.32401,0.9035299999999999
342.306,20.398239999999998,2.69208,88.28303000000001,0.90349
342.406,20.40128,2.69956,88.24752,0.9034399999999999
342.506,20.404339999999998,2.7065200000000003,88.218,0.9033899999999999
342.606,20.4074,2.71345,88.19119,0.9033399999999999
342.706,20.41047,2.7209,88.16358000000001,0.9032899999999999
342.806,20.41354,2.72914,88.13292,0.9032399999999999
342.906,20.416610000000002,2.73785,88.10015,0.9031899999999999
343.006,20.41969,2.7465900000000003,88.06671999999999,0.9031399999999999
343.106,20.42276,2.7549900000000003,88.03359,0.90309
343.206,20.425829999999998,2.76314,87.99904000000001,0.90304
343.306,20.4289,2.77125,87.96046,0.90299
343.406,20.43198,2.7795099999999997,87.91558,0.90294
343.506,20.43505,2.7879400000000003,87.86633,0.90289
343.606,20.43812,2.79641,87.81755,0.90284
343.706,20.44118,2.8048,87.77405999999999,0.90279
343.806,20.44424,2.81311,87.73744,0.90274
343.906,20.44729,2.82143,87.70496999999999,0.90269
344.006,20.45035,2.8299,87.6736,0.90265
344.106,20.453429999999997,2.8385700000000003,87.64103,0.9026
344.206,20.45651,2.84737,87.60708000000001,0.90255
344.306,20.4596,2.85617,87.57193000000001,0.9025
344.406,20.46268,2.8648700000000002,87.53559,0.90245
344.506,20.46576,2.87355,87.4972,0.9024
344.606,20.46884,2.88234,87.45553000000001,0.90235
344.706,20.4719,2.8913599999999997,87.40956,0.9023
344.806,20.474970000000003,2.90057,87.36101,0.90225
344.906,20.47805,2.90982,87.31356,0.9022
345.006,20.48114,2.91893,87.27088,0.90215
345.106,20.48425,2.92789,87.2339,0.9021
345.206,20.487370000000002,2.93682,87.19964,0.90205
345.306,20.490479999999998,2.94588,87.16484,0.902
345.406,20.493570000000002,2.9552,87.12711999999999,0.90195
345.506,20.49665,2.9648,87.08639000000001,0.90191
345.606,20.49973,2.9746799999999998,87.04287,0.90186
345.706,20.50281,2.98485,86.99669,0.90181
345.806,20.5059,2.99512,86.94728,0.90176
345.906,20.50899,3.0053,86.89388000000001,0.90171
346.006,20.51207,3.01519,86.836,0.90166
346.106,20.51515,3.0248,86.77667,0.90161
346.206,20.51823,3.0342700000000002,86.72114,0.90156
346.306,20.5213,3.04377,86.67456,0.90151
346.406,20.524379999999997,3.0534,86.6375,0.90146
346.506,20.52746,3.0632900000000003,86.60491999999999,0.90141
346.606,20.53053,3.0735200000000003,86.57145,0.90136
346.706,20.5336,3.08411,86.53362,0.9013100000000001
346.806,20.53666,3.0949,86.49255,0.9012600000000001
346.906,20.539720000000003,3.10568,86.45005,0.90122
347.006,20.54278,3.11627,86.40739,0.90117
347.106,20.54584,3.1265400000000003,86.36315,0.90112
347.206,20.54889,3.13642,86.315,0.90107
347.306,20.55194,3.14587,86.26094,0.90102
347.406,20.555,3.15512,86.20313,0.90097
347.506,20.55805,3.16466,86.14663,0.90092
347.606,20.56111,3.17497,86.0965,0.9008700000000001
347.706,20.56418,3.18614,86.05403000000001,0.9008200000000001
347.806,20.567239999999998,3.19773,86.01518,0.9007700000000001
347.906,20.5703,3.20923,85.97546,0.9007200000000001
348.006,20.573339999999998,3.22032,85.93172,0.9006700000000001
348.106,20.57639,3.2311,85.88468,0.9006200000000001
348.206,20.57943,3.24175,85.83581,0.9005700000000001
348.306,20.58249,3.25247,85.78626,0.9005299999999999
348.406,20.58555,3.26341,85.73521,0.90048
348.506,20.588620000000002,3.27471,85.68094,0.90043
348.606,20.59169,3.2865,85.62193,0.90038
348.706,20.59475,3.29863,85.56013,0.90033
348.806,20.59781,3.31071,85.50052,0.90028
348.906,20.60088,3.3223300000000004,85.44816,0.90023
349.006,20.603939999999998,3.33335,85.40472,0.90018
349.106,20.60701,3.3441,85.36591999999999,0.9001299999999999
349.206,20.61007,3.35494,85.32688,0.9000799999999999
349.306,20.613139999999998,3.36614,85.28385,0.9000299999999999
349.406,20.61621,3.3776300000000004,85.23742,0.8999799999999999
349.506,20.61928,3.38925,85.18916,0.8999299999999999
349.606,20.62236,3.40085,85.14036,0.89989
349.706,20.62545,3.4125199999999998,85.09007,0.89984
349.806,20.62854,3.42447,85.03621,0.89979
349.906,20.63162,3.4368800000000004,84.97686,0.89974
350.006,20.6347,3.4496599999999997,84.91363,0.89969
350.106,20.63779,3.46242,84.85141999999999,0.89964
350.206,20.64088,3.47477,84.79523,0.89959
350.306,20.64397,3.4866,84.74685,0.89954
350.406,20.647070000000003,3.4982599999999997,84.70246,0.89949
350.506,20.65016,3.51013,84.65768,0.89944
350.606,20.65326,3.52251,84.60919,0.8993899999999999
350.706,20.65634,3.5352699999999997,84.5575,0.8993399999999999
350.806,20.65943,3.54819,84.50388000000001,0.8992899999999999
350.906,20.66252,3.56109,84.44932,0.89925
351.006,20.66562,3.57396,84.39243,0.8992
351.106,20.66872,3.5868800000000003,84.33086999999999,0.89915
351.206,20.67181,3.5999199999999996,84.26255,0.8991
351.306,20.67491,3.6131,84.19001999999999,0.89905
351.406,20.67801,3.6264199999999995,84.11952,0.899
351.506,20.68111,3.6398599999999997,84.05726999999999,0.89895
351.606,20.6842,3.65332,84.00485,0.8989
351.706,20.6873,3.6665900000000002,83.95702,0.89885
351.806,20.6904,3.67944,83.90804,0.8988
351.906,20.69352,3.69181,83.85401999999999,0.89875
352.006,20.69664,3.7041199999999996,83.79626,0.8987
352.106,20.69976,3.71686,83.7369,0.89866
352.206,20.70288,3.7304,83.67746,0.89861
352.306,20.70599,3.7445699999999995,83.61635,0.89856
352.406,20.70911,3.75903,83.55095,0.89851
352.506,20.712220000000002,3.77345,83.47921,0.89846
352.606,20.715329999999998,3.78767,83.40442,0.89841
352.706,20.71845,3.8016400000000004,83.33289,0.89836
352.806,20.72157,3.8153099999999998,83.27075,0.89831
352.906,20.72468,3.82875,83.21818,0.8982600000000001
353.006,20.7278,3.84217,83.16946,0.8982100000000001
353.106,20.73092,3.85578,83.11867,0.8981600000000001
353.206,20.73404,3.86965,83.06264,0.8981100000000001
353.306,20.73715,3.8837,83.00284,0.8980600000000001
353.406,20.74026,3.8978099999999998,82.94123,0.89802
353.506,20.74338,3.9119,82.87885,0.89797
353.606,20.746489999999998,3.9260099999999998,82.81385,0.89792
353.706,20.74961,3.9401900000000003,82.74382,0.8978700000000001
353.806,20.75272,3.95448,82.66733,0.8978200000000001
353.906,20.75583,3.96889,82.58861999999999,0.8977700000000001
354.006,20.75893,3.9834,82.514,0.8977200000000001
354.106,20.76204,3.998,82.44927,0.8976700000000001
354.206,20.76515,4.01272,82.39404,0.8976200000000001
354.306,20.76826,4.02762,82.3438,0.8975700000000001
354.406,20.77137,4.0427800000000005,82.29403,0.8975200000000001
354.506,20.77447,4.05807,82.24203,0.8974799999999999
354.606,20.77757,4.07315,82.18723,0.89743
354.706,20.78067,4.08769,82.12917,0.89738
354.806,20.78376,4.10157,82.067,0.89733
354.906,20.78686,4.11517,81.99898,0.89728
355.006,20.78995,4.12896,81.92325,0.89723
355.106,20.79305,4.1433,81.83941999999999,0.89718
355.206,20.79616,4.15825,81.75312,0.8971299999999999
355.306,20.79926,4.17379,81.6716,0.8970799999999999
355.406,20.80237,4.18985,81.60109,0.8970299999999999
355.506,20.80548,4.20602,81.53949,0.8969799999999999
355.606,20.80858,4.22173,81.48059,0.8969299999999999
355.706,20.81168,4.23642,81.41834,0.89689
355.806,20.81478,4.250290000000001,81.35078,0.89684
355.906,20.81789,4.26417,81.27964,0.89679
356.006,20.82099,4.27894,81.20673000000001,0.89674
356.106,20.824089999999998,4.29494,81.13215,0.89669
356.206,20.8272,4.3116900000000005,81.05315,0.89664
356.306,20.830289999999998,4.32864,80.96676,0.89659
356.406,20.83338,4.3453599999999994,80.87244,0.89654
356.506,20.836479999999998,4.36172,80.77704,0.89649
356.606,20.839579999999998,4.377680000000001,80.6888,0.89644
356.706,20.84269,4.39323,80.61428000000001,0.8963899999999999
356.806,20.84581,4.40856,80.54978,0.89635
356.906,20.84893,4.42395,80.48782,0.8963
357.006,20.85204,4.43966,80.42134,0.89625
357.106,20.85515,4.4557199999999995,80.34891999999999,0.8962
357.206,20.85827,4.47199,80.27287,0.89615
357.306,20.86138,4.48835,80.19548,0.8961
357.406,20.86451,4.5047,80.11655,0.89605
357.506,20.86763,4.520980000000001,80.033,0.896
357.606,20.870739999999998,4.53716,79.94162,0.89595
357.706,20.87385,4.55317,79.84281999999999,0.8959
357.806,20.87695,4.568980000000001,79.74433,0.89585
357.906,20.88005,4.5845400000000005,79.65472,0.89581
358.006,20.88316,4.59987,79.57968000000001,0.89576
358.106,20.88627,4.6152,79.51386,0.89571
358.206,20.88938,4.63086,79.44927,0.89566
358.306,20.8925,4.64708,79.37881,0.89561
358.406,20.89561,4.66366,79.30185999999999,0.89556
358.506,20.89872,4.6802,79.2207,0.89551
