Repository: ulfsri/fsri_materials_database

# Materials and Products Database

## 01_Data

Raw data generated from each apparatus are included here in plain-text format. The data is organized first by material, next by the short name of test apparatus used, and where applicable additional filtering by test settings.

### material.json

Each material directory contains a json file of the same name as the material. This file links the data stored in the repository as well as data and graphs produced by the accompanying scripts (__02_Scripts__) to the respective landing page for the material on the front-end website.

File: 01_Data/Black_PMMA/STA/30K_min/Black_PMMA_STA_N2_30KData_220214_R2.csv (part 5 of 7)
##Temp./°C,Time/min,DSC(subtr.2)/(mW/mg),Mass(subtr.2)/%,Sensit./(uV/mW)
358.606,20.90183,4.69635,79.13746,0.89546
358.706,20.90494,4.71224,79.05162,0.89541
358.806,20.90805,4.72845,78.96056,0.89536
358.906,20.91116,4.74552,78.86171,0.89531
359.006,20.914270000000002,4.76354,78.75669,0.8952700000000001
359.106,20.917379999999998,4.7819199999999995,78.65293,0.8952200000000001
359.206,20.9205,4.80004,78.55830999999999,0.89517
359.306,20.92363,4.817480000000001,78.47666,0.89512
359.406,20.92676,4.83438,78.40173,0.89507
359.506,20.92989,4.85098,78.32571999999999,0.89502
359.606,20.93301,4.8675,78.24257,0.89497
359.706,20.936120000000003,4.884119999999999,78.15395,0.89492
359.806,20.93923,4.90106,78.06363,0.89487
359.906,20.94233,4.91847,77.97480999999999,0.8948200000000001
360.006,20.945420000000002,4.93614,77.88565,0.8947700000000001
360.106,20.948520000000002,4.95367,77.79167,0.8947299999999999
360.206,20.951620000000002,4.97072,77.68874,0.8946799999999999
360.306,20.954729999999998,4.98728,77.57949,0.8946299999999999
360.406,20.95785,5.003769999999999,77.47299,0.8945799999999999
360.506,20.96096,5.020569999999999,77.37846,0.8945299999999999
360.606,20.96407,5.03789,77.29875,0.8944799999999999
360.706,20.96719,5.05561,77.22609,0.89443
360.806,20.9703,5.073580000000001,77.15176,0.89438
360.906,20.97341,5.09162,77.06956,0.89433
361.006,20.97652,5.10945,76.98096,0.89428
361.106,20.97962,5.12681,76.88886,0.89423
361.206,20.98272,5.1435,76.79543000000001,0.8941899999999999
361.306,20.98582,5.15993,76.69844,0.8941399999999999
361.406,20.98893,5.17667,76.59409000000001,0.8940899999999999
361.506,20.99204,5.19426,76.47925,0.89404
361.606,20.99517,5.2126,76.35879,0.89399
361.706,20.9983,5.23114,76.24288,0.89394
361.806,21.00143,5.24934,76.14149,0.89389
361.906,21.00456,5.26705,76.05575999999999,0.89384
362.006,21.00768,5.28453,75.97694,0.89379
362.106,21.0108,5.30207,75.89584,0.89374
362.206,21.013920000000002,5.31987,75.80705999999999,0.8937
362.306,21.017039999999998,5.33791,75.71251,0.89365
362.406,21.02016,5.35617,75.6149,0.8936
362.506,21.02328,5.37456,75.51569,0.89355
362.606,21.0264,5.39291,75.41189,0.8935
362.706,21.029529999999998,5.41097,75.2996,0.89345
362.806,21.03267,5.42859,75.17642,0.8934
362.906,21.0358,5.4459599999999995,75.04956999999999,0.89335
363.006,21.03894,5.463430000000001,74.92998,0.8933
363.106,21.04206,5.48129,74.82758000000001,0.89325
363.206,21.04518,5.49947,74.74025,0.8932
363.306,21.0483,5.51765,74.65789000000001,0.8931600000000001
363.406,21.05142,5.5355300000000005,74.5705,0.8931100000000001
363.506,21.05455,5.55317,74.47421999999999,0.8930600000000001
363.606,21.05769,5.5711,74.372,0.8930100000000001
363.706,21.06083,5.589840000000001,74.26719,0.8929600000000001
363.806,21.063979999999997,5.6095,74.16065,0.89291
363.906,21.06713,5.62943,74.04866,0.89286
364.006,21.07028,5.64887,73.92697,0.89281
364.106,21.073420000000002,5.66734,73.79485,0.89276
364.206,21.07656,5.68519,73.66225,0.89271
364.306,21.0797,5.70292,73.54120999999999,0.8926700000000001
364.406,21.082829999999998,5.72095,73.44086999999999,0.8926200000000001
364.506,21.08595,5.7393,73.35494,0.8925700000000001
364.606,21.08908,5.75785,73.27198,0.8925200000000001
364.706,21.09221,5.77646,73.18144000000001,0.8924700000000001
364.806,21.09533,5.79504,73.08147,0.8924200000000001
364.906,21.09846,5.81348,72.97536,0.8923700000000001
365.006,21.101589999999998,5.83169,72.86629,0.8923200000000001
365.106,21.10473,5.84973,72.75444,0.8922700000000001
365.206,21.107860000000002,5.86779,72.63703000000001,0.8922200000000001
365.306,21.110979999999998,5.886080000000001,72.51124,0.89218
365.406,21.1141,5.90466,72.37869,0.89213
365.506,21.11722,5.92341,72.24821999999999,0.8920799999999999
365.606,21.12034,5.94219,72.12935,0.8920299999999999
365.706,21.12347,5.96089,72.02726,0.8919799999999999
365.806,21.12659,5.979509999999999,71.93455,0.8919299999999999
365.906,21.129720000000002,5.998069999999999,71.84161,0.8918799999999999
366.006,21.13285,6.0166,71.74039,0.8918299999999999
366.106,21.13598,6.03505,71.63127,0.8917799999999999
366.206,21.139110000000002,6.05337,71.51733,0.8917299999999999
366.306,21.14225,6.07152,71.40122,0.89169
366.406,21.14538,6.08962,71.28118,0.89164
366.506,21.14851,6.10786,71.15294,0.89159
366.606,21.151629999999997,6.12643,71.01263,0.89154
366.706,21.15474,6.1453,70.86462,0.89149
366.806,21.15786,6.1641900000000005,70.72111,0.89144
366.906,21.16098,6.18283,70.59447,0.89139
367.006,21.16412,6.20111,70.48836999999999,0.8913399999999999
367.106,21.16725,6.21914,70.39229,0.8912899999999999
367.206,21.17039,6.23706,70.29442,0.8912399999999999
367.306,21.17352,6.2550099999999995,70.1866,0.8912
367.406,21.17665,6.27313,70.07084,0.89115
367.506,21.179779999999997,6.29156,69.95087,0.8911
367.606,21.182920000000003,6.31038,69.82928000000001,0.89105
367.706,21.18606,6.32925,69.70283,0.891
367.806,21.18919,6.34774,69.56653,0.89095
367.906,21.19233,6.365480000000001,69.41657,0.8909
368.006,21.19547,6.382709999999999,69.25983000000001,0.89085
368.106,21.1986,6.40004,69.10875,0.8908
368.206,21.20175,6.418,68.97523000000001,0.89075
368.306,21.20489,6.43663,68.8595,0.89071
368.406,21.20805,6.45547,68.75179,0.89066
368.506,21.2112,6.47406,68.6421,0.89061
368.606,21.21435,6.49219,68.52535,0.89056
368.706,21.2175,6.51003,68.40323000000001,0.89051
368.806,21.22064,6.5277400000000005,68.27788000000001,0.89046
368.906,21.22379,6.54548,68.14958,0.89041
369.006,21.22693,6.56335,68.01451999999999,0.89036
369.106,21.23007,6.58142,67.86831,0.89031
369.206,21.233220000000003,6.59973,67.7098,0.89026
369.306,21.23637,6.618110000000001,67.54979,0.8902200000000001
369.406,21.239520000000002,6.63635,67.40191,0.8901700000000001
369.506,21.24267,6.65428,67.27709,0.89012
369.606,21.245820000000002,6.671930000000001,67.1692,0.89007
369.706,21.24896,6.689430000000001,67.06538,0.89002
369.806,21.2521,6.706919999999999,66.95364000000001,0.88997
369.906,21.25524,6.724469999999999,66.8316,0.88992
370.006,21.25838,6.74215,66.70307,0.88987
370.106,21.26153,6.76002,66.57179000000001,0.88982
370.206,21.26468,6.77798,66.43722,0.8897700000000001
370.306,21.26782,6.795780000000001,66.29431,0.8897299999999999
370.406,21.270970000000002,6.81314,66.13795999999999,0.8896799999999999
370.506,21.2741,6.82998,65.97004,0.8896299999999999
370.606,21.27723,6.846489999999999,65.80402,0.8895799999999999
370.706,21.28035,6.86291,65.65451,0.8895299999999999
370.806,21.28349,6.8794,65.52960999999999,0.8894799999999999
370.906,21.28663,6.895969999999999,65.41896,0.8894299999999999
371.006,21.28976,6.91258,65.30892,0.88938
371.106,21.2929,6.929180000000001,65.1882,0.88933
371.206,21.296039999999998,6.94566,65.05731999999999,0.88928
371.306,21.29918,6.961869999999999,64.92052,0.8892399999999999
371.406,21.302329999999998,6.9777,64.78141,0.8891899999999999
371.506,21.30548,6.99327,64.63807,0.8891399999999999
371.606,21.308629999999997,7.00885,64.48563,0.8890899999999999
371.706,21.31178,7.02469,64.31978000000001,0.8890399999999999
371.806,21.31492,7.04075,64.14583,0.88899
371.906,21.31806,7.056760000000001,63.977230000000006,0.88894
372.006,21.321189999999998,7.07242,63.827490000000004,0.88889
372.106,21.32432,7.08763,63.699769999999994,0.88884
372.206,21.32744,7.1024899999999995,63.58315,0.8888
372.306,21.330560000000002,7.11713,63.465680000000006,0.88875
372.406,21.33367,7.13167,63.33943000000001,0.8887
372.506,21.33679,7.14615,63.20588000000001,0.88865
372.606,21.3399,7.16065,63.0679,0.8886
372.706,21.343020000000003,7.17519,62.92711,0.88855
372.806,21.34614,7.189660000000001,62.77969,0.8885
372.906,21.34927,7.20396,62.62034,0.88845
373.006,21.35239,7.217969999999999,62.4453,0.8884
373.106,21.355520000000002,7.23176,62.26364,0.88835
373.206,21.35865,7.245489999999999,62.09076999999999,0.88831
373.306,21.36179,7.25931,61.941219999999994,0.88826
373.406,21.36495,7.273219999999999,61.81415,0.88821
373.506,21.3681,7.28711,61.69585,0.8881600000000001
373.606,21.37126,7.300860000000001,61.57244,0.8881100000000001
373.706,21.37442,7.3144,61.43748000000001,0.8880600000000001
373.806,21.37758,7.3277399999999995,61.294180000000004,0.8880100000000001
373.906,21.38073,7.340889999999999,61.1464,0.8879600000000001
374.006,21.38389,7.35383,60.99528000000001,0.8879100000000001
374.106,21.38705,7.36655,60.836490000000005,0.88786
374.206,21.3902,7.379010000000001,60.665,0.88782
374.306,21.39335,7.3912,60.47996,0.8877700000000001
374.406,21.39649,7.4031,60.294259999999994,0.8877200000000001
374.506,21.39963,7.4147,60.12359,0.8876700000000001
374.606,21.40278,7.426,59.980140000000006,0.8876200000000001
374.706,21.405929999999998,7.43703,59.856030000000004,0.8875700000000001
374.806,21.40909,7.44785,59.73627,0.8875200000000001
374.906,21.41226,7.4585,59.60705,0.8874700000000001
375.006,21.415429999999997,7.469069999999999,59.46626,0.8874200000000001
375.106,21.41861,7.479660000000001,59.318459999999995,0.88738
375.206,21.42178,7.49039,59.16797,0.88733
375.306,21.424960000000002,7.50131,59.0136,0.88728
375.406,21.42813,7.51243,58.849430000000005,0.88723
375.506,21.43131,7.52376,58.669669999999996,0.88718
375.606,21.434479999999997,7.535260000000001,58.478080000000006,0.88713
375.706,21.43765,7.546810000000001,58.290490000000005,0.88708
375.806,21.440820000000002,7.5583100000000005,58.12339,0.8870299999999999
375.906,21.44397,7.56975,57.98307,0.8869799999999999
376.006,21.44712,7.5814,57.856480000000005,0.8869299999999999
376.106,21.45028,7.59352,57.72841,0.88689
376.206,21.45344,7.60617,57.588,0.88684
376.306,21.4566,7.6188,57.43772,0.88679
376.406,21.45976,7.630739999999999,57.28261,0.88674
376.506,21.46291,7.64146,57.1262,0.88669
376.606,21.46604,7.65117,56.96442,0.88664
376.706,21.469179999999998,7.66028,56.79083000000001,0.88659
376.806,21.47231,7.66922,56.60054,0.88654
376.906,21.47545,7.67811,56.40308,0.88649
377.006,21.47859,7.68695,56.215619999999994,0.88644
377.106,21.48173,7.695760000000001,56.054480000000005,0.8864
377.206,21.48487,7.70453,55.91901,0.88635
377.306,21.488020000000002,7.71329,55.79362,0.8863
377.406,21.49117,7.72208,55.66242,0.88625
377.506,21.494320000000002,7.73078,55.51786,0.8862
377.606,21.49748,7.739139999999999,55.36405,0.88615
377.706,21.500629999999997,7.7468699999999995,55.20601,0.8861
377.806,21.50378,7.75395,55.045590000000004,0.88605
377.906,21.50693,7.76099,54.87773000000001,0.886
378.006,21.51008,7.768669999999999,54.696419999999996,0.88595
378.106,21.51324,7.7774600000000005,54.49977,0.8859100000000001
378.206,21.516389999999998,7.78715,54.301140000000004,0.8858600000000001
378.306,21.51954,7.79736,54.11741,0.88581
378.406,21.52269,7.807760000000001,53.96208000000001,0.88576
378.506,21.52585,7.81825,53.82753,0.88571
378.606,21.529,7.828869999999999,53.698069999999994,0.88566
378.706,21.53216,7.839639999999999,53.559090000000005,0.88561
378.806,21.535320000000002,7.85047,53.40811,0.88556
378.906,21.53848,7.86118,53.25009,0.88551
379.006,21.541629999999998,7.87161,53.089830000000006,0.8854700000000001
379.106,21.54477,7.881460000000001,52.92634,0.8854200000000001
379.206,21.5479,7.89031,52.75309,0.8853700000000001
379.306,21.55104,7.89774,52.563480000000006,0.8853200000000001
379.406,21.55419,7.90384,52.360040000000005,0.8852700000000001
379.506,21.55735,7.90947,52.15955,0.8852200000000001
379.606,21.5605,7.915589999999999,51.97995,0.8851700000000001
379.706,21.56365,7.922789999999999,51.83041,0.88512
379.806,21.5668,7.930789999999999,51.698,0.88507
379.906,21.56994,7.93918,51.56641,0.88502
380.006,21.573079999999997,7.947589999999999,51.42261,0.8849799999999999
380.106,21.576220000000003,7.95585,51.26762,0.8849299999999999
380.206,21.57937,7.963839999999999,51.10614,0.8848799999999999
380.306,21.5825,7.97145,50.942009999999996,0.8848299999999999
380.406,21.585639999999998,7.97871,50.77255,0.8847799999999999
380.506,21.58878,7.98568,50.59217,0.8847299999999999
380.606,21.591920000000002,7.992430000000001,50.39611,0.8846799999999999
380.706,21.59506,7.99892,50.191959999999995,0.8846299999999999
380.806,21.59821,8.00502,49.99657,0.8845799999999999
380.906,21.60136,8.01062,49.82658,0.8845299999999999
381.006,21.60451,8.015789999999999,49.68414,0.88449
381.106,21.60766,8.02083,49.55409,0.88444
381.206,21.61081,8.02605,49.42029,0.88439
381.306,21.61395,8.03163,49.27339,0.88434
381.406,21.61709,8.037460000000001,49.116890000000005,0.8842899999999999
381.506,21.62024,8.043439999999999,48.95575,0.8842399999999999
381.606,21.62339,8.0494,48.79248,0.8841899999999999
381.706,21.62654,8.054969999999999,48.621829999999996,0.8841399999999999
381.806,21.62969,8.0598,48.43697,0.8840899999999999
381.906,21.63285,8.06359,48.23422,0.8840399999999999
382.006,21.636,8.06657,48.02649,0.884
382.106,21.63916,8.06916,47.83225,0.88395
382.206,21.642310000000002,8.07173,47.66765,0.8839
382.306,21.64547,8.07434,47.527440000000006,0.88385
382.406,21.64862,8.07691,47.39485,0.8838
382.506,21.65176,8.079310000000001,47.25362,0.88375
382.606,21.65491,8.08122,47.0987,0.8837
382.706,21.65805,8.082139999999999,46.93461,0.88365
382.806,21.6612,8.081560000000001,46.76607,0.8836
382.906,21.664360000000002,8.07947,46.5936,0.88355
383.006,21.66752,8.07653,46.412040000000005,0.88351
383.106,21.67067,8.07345,46.21583,0.88346
383.206,21.67381,8.07072,46.00615,0.88341
383.306,21.67695,8.06832,45.79865,0.88336
383.406,21.68009,8.06617,45.610859999999995,0.88331
383.506,21.68323,8.06423,45.45412,0.88326
383.606,21.68638,8.062510000000001,45.31708,0.88321
383.706,21.689529999999998,8.061069999999999,45.18318,0.8831600000000001
383.806,21.69267,8.05991,45.03802,0.8831100000000001
383.906,21.69581,8.05884,44.8809,0.8830600000000001
384.006,21.69895,8.05758,44.7165,0.88302
384.106,21.7021,8.05587,44.54895,0.88297
384.206,21.70525,8.05386,44.37657,0.88292
384.306,21.7084,8.051910000000001,44.19385,0.88287
384.406,21.71154,8.05039,43.99568,0.88282
384.506,21.714679999999998,8.04955,43.787729999999996,0.88277
384.606,21.71781,8.0495,43.58667,0.8827200000000001
384.706,21.72094,8.050360000000001,43.40952,0.8826700000000001
384.806,21.724079999999997,8.05189,43.26153,0.8826200000000001
384.906,21.727220000000003,8.05328,43.1281,0.8825700000000001
385.006,21.73036,8.05366,42.99268,0.8825299999999999
385.106,21.73349,8.05237,42.843709999999994,0.8824799999999999
385.206,21.736620000000002,8.049389999999999,42.68379,0.8824299999999999
385.306,21.73975,8.04477,42.51801,0.8823799999999999
385.406,21.74289,8.03877,42.35003,0.88233
385.506,21.746029999999998,8.03257,42.17627,0.88228
385.606,21.74917,8.02764,41.990829999999995,0.88223
385.706,21.7523,8.025260000000001,41.789320000000004,0.88218
385.806,21.75542,8.02497,41.5812,0.88213
385.906,21.75856,8.02538,41.38337,0.88208
386.006,21.7617,8.02513,41.211929999999995,0.8820399999999999
386.106,21.76485,8.023530000000001,41.0665,0.8819899999999999
386.206,21.76801,8.02047,40.93181,0.88194
386.306,21.77115,8.015889999999999,40.79224,0.88189
386.406,21.77427,8.009730000000001,40.6401,0.88184
386.506,21.77739,8.00197,40.47898,0.88179
386.606,21.78051,7.99258,40.31335,0.88174
386.706,21.78363,7.982489999999999,40.144940000000005,0.88169
386.806,21.78676,7.974939999999999,39.96875,0.88164
386.906,21.78989,7.97353,39.77875,0.88159
387.006,21.793020000000002,7.98078,39.5725,0.88155
387.106,21.79614,7.99441,39.363459999999996,0.8815
387.206,21.79927,8.01079,39.16953,0.88145
387.306,21.8024,8.02646,39.00598,0.8814
387.406,21.805529999999997,8.03917,38.86675,0.88135
387.506,21.808670000000003,8.04734,38.735279999999996,0.8813
387.606,21.81181,8.049439999999999,38.5956,0.88125
387.706,21.81494,8.04548,38.443020000000004,0.8812
387.806,21.81808,8.036719999999999,38.28208,0.88115
387.906,21.82122,8.024460000000001,38.117470000000004,0.8811
388.006,21.824360000000002,8.009960000000001,37.9495,0.8810600000000001
388.106,21.8275,7.99448,37.77259,0.8810100000000001
388.206,21.83063,7.979260000000001,37.58077,0.8809600000000001
388.306,21.833779999999997,7.966010000000001,37.374829999999996,0.8809100000000001
388.406,21.83691,7.957560000000001,37.17053,0.8808600000000001
388.506,21.84005,7.95685,36.98563,0.88081
388.606,21.84318,7.96519,36.8319,0.88076
388.706,21.8463,7.97766,36.69818,0.88071
388.806,21.849429999999998,7.9878,36.567859999999996,0.88066
388.906,21.85255,7.990130000000001,36.42629,0.88061
389.006,21.85568,7.985710000000001,36.27258,0.8805700000000001
389.106,21.858810000000002,7.97841,36.11175,0.8805200000000001
389.206,21.86194,7.97186,35.94838,0.8804700000000001
389.306,21.86506,7.96638,35.781009999999995,0.8804200000000001
389.406,21.86819,7.959810000000001,35.6037,0.8803700000000001
389.506,21.87132,7.94998,35.410740000000004,0.8803200000000001
389.606,21.87445,7.93637,35.206340000000004,0.8802700000000001
389.706,21.87758,7.920439999999999,35.00692,0.8802200000000001
389.806,21.88071,7.90377,34.82958,0.8801700000000001
389.906,21.88385,7.887630000000001,34.681470000000004,0.8801200000000001
390.006,21.886979999999998,7.87264,34.54913,0.88007
390.106,21.89012,7.85935,34.41657,0.88003
390.206,21.89325,7.84793,34.27162,0.8799799999999999
390.306,21.896379999999997,7.83719,34.115990000000004,0.8799299999999999
390.406,21.8995,7.82567,33.954440000000005,0.8798799999999999
390.506,21.902620000000002,7.81216,33.790690000000005,0.8798299999999999
390.606,21.905739999999998,7.797389999999999,33.62151,0.8797799999999999
390.706,21.90885,7.78282,33.440909999999995,0.8797299999999999
390.806,21.91197,7.7697899999999995,33.24385,0.8796799999999999
390.906,21.91509,7.757860000000001,33.03842,0.8796299999999999
391.006,21.918210000000002,7.745310000000001,32.84193,0.8795799999999999
391.106,21.921329999999998,7.730460000000001,32.67147,0.87954
391.206,21.92445,7.71358,32.52941,0.87949
391.306,21.92756,7.69729,32.400290000000005,0.87944
391.406,21.93068,7.684360000000001,32.26765,0.87939
391.506,21.93381,7.67621,32.12151,0.87934
391.606,21.93694,7.671460000000001,31.9657,0.87929
391.706,21.940070000000002,7.668360000000001,31.8058,0.8792399999999999
391.806,21.9432,7.665369999999999,31.6452,0.8791899999999999
391.906,21.94632,7.66173,31.479190000000003,0.8791399999999999
392.006,21.94945,7.656839999999999,31.301170000000003,0.8790899999999999
392.106,21.952579999999998,7.65015,31.106709999999996,0.8790399999999999
392.206,21.95571,7.6414,30.90652,0.879
392.306,21.95884,7.6304300000000005,30.7176,0.87895
392.406,21.96196,7.61722,30.555670000000003,0.8789
392.506,21.96508,7.60376,30.4186,0.87885
392.606,21.9682,7.59341,30.29154,0.8788
392.706,21.97131,7.5895,30.159609999999997,0.87875
392.806,21.974420000000002,7.5917699999999995,30.016170000000002,0.8787
392.906,21.97754,7.59558,29.86467,0.87865
393.006,21.98065,7.596010000000001,29.709190000000003,0.8786
393.106,21.98377,7.59018,29.551040000000004,0.87855
393.206,21.98689,7.579510000000001,29.3855,0.8785
393.306,21.99002,7.566039999999999,29.20707,0.87846
393.406,21.99315,7.55143,29.014,0.87841
393.506,21.996270000000003,7.5361,28.81922,0.87836
393.606,21.9994,7.5201199999999995,28.63927,0.87831
393.706,22.00251,7.50367,28.48787,0.87826
393.806,22.00563,7.48758,28.35837,0.87821
393.906,22.00875,7.47297,28.23518,0.87816
394.006,22.011870000000002,7.46088,28.10336,0.8781100000000001
394.106,22.01499,7.45131,27.95914,0.8780600000000001
394.206,22.01812,7.44342,27.80728,0.8780100000000001
394.306,22.02125,7.4363600000000005,27.652720000000002,0.8779600000000001
394.406,22.02437,7.42926,27.49587,0.87792
394.506,22.02749,7.42123,27.33138,0.87787
394.606,22.03059,7.411410000000001,27.15348,0.87782
394.706,22.03369,7.39946,26.96247,0.87777
394.806,22.03678,7.38634,26.772440000000003,0.8777200000000001
394.906,22.03988,7.373189999999999,26.599390000000003,0.8776700000000001
395.006,22.04299,7.3608199999999995,26.454690000000003,0.8776200000000001
395.106,22.046110000000002,7.34863,26.328809999999997,0.8775700000000001
395.206,22.049229999999998,7.33562,26.20637,0.8775200000000001
395.306,22.05235,7.320930000000001,26.07345,0.8774700000000001
395.406,22.05546,7.304889999999999,25.92858,0.8774200000000001
395.506,22.05857,7.288410000000001,25.776629999999997,0.8773799999999999
395.606,22.06168,7.27238,25.622220000000002,0.8773299999999999
395.706,22.0648,7.25709,25.46474,0.87728
395.806,22.06791,7.2423,25.29883,0.87723
395.906,22.07103,7.22773,25.11909,0.87718
396.006,22.07414,7.21328,24.92809,0.87713
396.106,22.07724,7.199039999999999,24.74079,0.87708
396.206,22.08034,7.185160000000001,24.57324,0.87703
396.306,22.08343,7.17166,24.43437,0.87698
396.406,22.08653,7.15832,24.31254,0.8769299999999999
396.506,22.08962,7.14487,24.192429999999998,0.8768799999999999
396.606,22.09273,7.131060000000001,24.06105,0.8768299999999999
396.706,22.09585,7.11667,23.91883,0.87679
396.806,22.09896,7.10151,23.77104,0.87674
396.906,22.10207,7.08542,23.62236,0.87669
397.006,22.10517,7.06836,23.4712,0.87664
397.106,22.10827,7.05042,23.311870000000003,0.87659
397.206,22.11137,7.031689999999999,23.13889,0.87654
397.306,22.11447,7.012560000000001,22.95617,0.87649
397.406,22.11758,6.993810000000001,22.77848,0.87644
397.506,22.1207,6.97624,22.62118,0.87639
397.606,22.12381,6.96005,22.49065,0.87634
397.706,22.126929999999998,6.94429,22.37448,0.87629
397.806,22.13004,6.92785,22.2579,0.87625
397.906,22.13315,6.90988,22.129579999999997,0.8762
398.006,22.13625,6.890630000000001,21.99118,0.87615
398.106,22.13935,6.87056,21.84751,0.8761
398.206,22.14245,6.850110000000001,21.70252,0.87605
398.306,22.145570000000003,6.82954,21.553639999999998,0.876
398.406,22.14868,6.808960000000001,21.39532,0.87595
398.506,22.15178,6.7885,21.22265,0.8759
398.606,22.15488,6.768110000000001,21.04177,0.87585
398.706,22.15798,6.7476199999999995,20.867910000000002,0.8758
398.806,22.161089999999998,6.726839999999999,20.71637,0.87575
398.906,22.164189999999998,6.705760000000001,20.590970000000002,0.8757
399.006,22.1673,6.68463,20.4785,0.87566
399.106,22.1704,6.66368,20.36441,0.87561
399.206,22.1735,6.64302,20.23869,0.87556
399.306,22.1766,6.62224,20.103839999999998,0.87551
399.406,22.17969,6.6009,19.964470000000002,0.87546
399.506,22.182779999999998,6.57867,19.82406,0.87541
399.606,22.18587,6.55607,19.680020000000003,0.87536
399.706,22.18895,6.5339,19.52768,0.87531
399.806,22.19204,6.51283,19.36327,0.87526
399.906,22.19513,6.49245,19.1932,0.87521
400.006,22.19821,6.47165,19.03056,0.87516
400.106,22.2013,6.44929,18.88825,0.87511
400.206,22.20438,6.42518,18.76824,0.8750600000000001
400.306,22.20747,6.40025,18.659129999999998,0.87502
400.406,22.21056,6.37551,18.548679999999997,0.87497
400.506,22.21366,6.3516,18.428910000000002,0.87492
400.606,22.21676,6.3283,18.30183,0.87487
400.706,22.21985,6.30529,18.17085,0.87482
400.806,22.222939999999998,6.28224,18.03837,0.87477
400.906,22.226020000000002,6.25894,17.90204,0.87472
401.006,22.2291,6.2352099999999995,17.758129999999998,0.8746700000000001
401.106,22.23217,6.21085,17.603820000000002,0.8746200000000001
401.206,22.23525,6.18585,17.44517,0.8745700000000001
401.306,22.238329999999998,6.16023,17.29341,0.8745200000000001
401.406,22.241410000000002,6.13406,17.159489999999998,0.8744700000000001
401.506,22.24449,6.10752,17.0446,0.8744299999999999
401.606,22.24758,6.08096,16.93901,0.8743799999999999
401.706,22.25066,6.05475,16.83244,0.8743299999999999
401.806,22.25374,6.02905,16.71847,0.87428
401.906,22.25681,6.00366,16.59897,0.87423
402.006,22.25989,5.9783,16.47687,0.87418
402.106,22.262970000000003,5.95273,16.354029999999998,0.87413
402.206,22.26605,5.926830000000001,16.22755,0.87408
402.306,22.26914,5.9005,16.09318,0.87403
402.406,22.27224,5.87364,15.947679999999998,0.87398
402.506,22.27533,5.84641,15.79739,0.8739299999999999
402.606,22.27843,5.81905,15.653970000000001,0.8738799999999999
402.706,22.28152,5.79179,15.52869,0.8738299999999999
402.806,22.28461,5.7647,15.42186,0.87379
402.906,22.2877,5.73763,15.322629999999998,0.87374
403.006,22.290789999999998,5.710430000000001,15.21969,0.87369
403.106,22.293879999999998,5.6830300000000005,15.106489999999999,0.87364
403.206,22.296979999999998,5.65551,14.985570000000001,0.87359
403.306,22.30007,5.62795,14.860529999999999,0.87354
403.406,22.30315,5.60042,14.7336,0.87349
403.506,22.30623,5.57284,14.60206,0.87344
403.606,22.30931,5.54511,14.462010000000001,0.87339
403.706,22.31239,5.51714,14.310839999999999,0.87334
403.806,22.31547,5.48893,14.15616,0.87329
403.906,22.31855,5.4605,14.01051,0.87324
404.006,22.32164,5.43189,13.885879999999998,0.8731899999999999
404.106,22.324720000000003,5.40335,13.78204,0.8731399999999999
404.206,22.3278,5.375319999999999,13.68759,0.8731
404.306,22.33087,5.34826,13.59074,0.87305
404.406,22.33394,5.32216,13.48499,0.873
404.506,22.33701,5.29631,13.3732,0.87295
404.606,22.34009,5.2699,13.25919,0.8729
404.706,22.34316,5.24235,13.14541,0.87285
404.806,22.346239999999998,5.21395,13.02926,0.8728
404.906,22.349320000000002,5.185219999999999,12.90697,0.87275
405.006,22.3524,5.1566,12.7759,0.8727
405.106,22.35548,5.12822,12.64225,0.87265
405.206,22.35856,5.10003,12.51649,0.8726
405.306,22.361629999999998,5.072,12.408560000000001,0.87255
405.406,22.3647,5.04395,12.31809,0.8725
405.506,22.36776,5.01559,12.23517,0.87245
405.606,22.370829999999998,4.98664,12.149569999999999,0.87241
405.706,22.3739,4.95708,12.05557,0.87236
405.806,22.37696,4.92746,11.955689999999999,0.87231
405.906,22.380029999999998,4.89834,11.85337,0.87226
406.006,22.38309,4.87016,11.75079,0.87221
406.106,22.38615,4.84264,11.64531,0.87216
406.206,22.38922,4.81536,11.53314,0.87211
406.306,22.39228,4.78794,11.411439999999999,0.8720600000000001
406.406,22.39536,4.76037,11.285910000000001,0.8720100000000001
406.506,22.398429999999998,4.7328,11.1667,0.8719600000000001
406.606,22.4015,4.70541,11.06361,0.8719100000000001
406.706,22.40458,4.67815,10.97723,0.8718600000000001
406.806,22.40765,4.65075,10.8986,0.8718100000000001
406.906,22.41072,4.62295,10.818389999999999,0.8717600000000001
407.006,22.41379,4.59463,10.730939999999999,0.87171
407.106,22.41686,4.5660099999999995,10.638069999999999,0.8716700000000001
407.206,22.419929999999997,4.537319999999999,10.542489999999999,0.8716200000000001
407.306,22.423,4.50876,10.44595,0.8715700000000001
407.406,22.42606,4.4802599999999995,10.34618,0.8715200000000001
407.506,22.429129999999997,4.45169,10.23978,0.8714700000000001
407.606,22.43219,4.4229400000000005,10.124189999999999,0.8714200000000001
407.706,22.43526,4.39423,10.004719999999999,0.8713700000000001
407.806,22.43832,4.36595,9.89114,0.8713200000000001
407.906,22.44138,4.3385,9.79301,0.8712700000000001
408.006,22.44444,4.31201,9.71141,0.8712200000000001
408.106,22.4475,4.28638,9.637889999999999,0.8711700000000001
408.206,22.45056,4.26145,9.56349,0.8711200000000001
408.306,22.45362,4.23696,9.48245,0.8710700000000001
408.406,22.45668,4.212359999999999,9.396510000000001,0.8710200000000001
408.506,22.45975,4.18706,9.30847,0.87097
408.606,22.46281,4.16063,9.220410000000001,0.87093
408.706,22.465870000000002,4.133430000000001,9.13054,0.8708799999999999
408.806,22.46893,4.10609,9.03583,0.8708299999999999
408.906,22.471989999999998,4.0791699999999995,8.9338,0.8707799999999999
409.006,22.47505,4.0527,8.828330000000001,0.8707299999999999
409.106,22.4781,4.02628,8.72764,0.8706799999999999
409.206,22.48116,3.99954,8.63988,0.8706299999999999
409.306,22.48421,3.97235,8.56682,0.8705799999999999
409.406,22.48726,3.9449,8.501430000000001,0.8705299999999999
409.506,22.49032,3.9174300000000004,8.436060000000001,0.8704799999999999
409.606,22.493370000000002,3.8901199999999996,8.36525,0.8704299999999999
409.706,22.49643,3.86303,8.28988,0.8703799999999999
409.806,22.499489999999998,3.8362199999999995,8.212019999999999,0.8703299999999999
409.906,22.50255,3.8097300000000005,8.133289999999999,0.8702799999999999
410.006,22.50561,3.78367,8.052480000000001,0.87023
410.106,22.508670000000002,3.75812,7.96718,0.87018
410.206,22.51173,3.7332,7.875310000000001,0.87013
410.306,22.514789999999998,3.7088099999999997,7.77994,0.8700899999999999
410.406,22.51785,3.6846900000000002,7.688510000000001,0.8700399999999999
410.506,22.5209,3.6605800000000004,7.60853,0.8699899999999999
410.606,22.52396,3.63628,7.5423800000000005,0.8699399999999999
410.706,22.52702,3.61174,7.483639999999999,0.8698899999999999
410.806,22.530079999999998,3.5868800000000003,7.4250300000000005,0.86984
410.906,22.53315,3.5617099999999997,7.360989999999999,0.86979
411.006,22.53621,3.5364400000000002,7.2922899999999995,0.86974
411.106,22.539270000000002,3.5113300000000005,7.22118,0.86969
411.206,22.54232,3.4866099999999998,7.14952,0.86964
411.306,22.545370000000002,3.4622599999999997,7.07608,0.86959
411.406,22.54841,3.43813,6.998069999999999,0.86954
411.506,22.551470000000002,3.4140800000000002,6.91288,0.86949
411.606,22.55453,3.3900300000000003,6.822760000000001,0.86944
411.706,22.5576,3.36594,6.73505,0.86939
411.806,22.560670000000002,3.3418,6.657310000000001,0.86934
411.906,22.56373,3.31756,6.5929,0.86929
412.006,22.566779999999998,3.29313,6.53622,0.86924
412.106,22.56983,3.26843,6.48053,0.8692
412.206,22.572879999999998,3.24342,6.4203,0.86915
412.306,22.57593,3.21846,6.3556099999999995,0.8691
412.406,22.57899,3.194,6.28822,0.86905
412.506,22.58204,3.17044,6.2197,0.869
412.606,22.58509,3.14779,6.14966,0.86895
412.706,22.58814,3.1257900000000003,6.07644,0.8689
412.806,22.59119,3.10417,5.99845,0.86885
412.906,22.59425,3.08259,5.91732,0.8688
413.006,22.5973,3.0606299999999997,5.83904,0.86875
413.106,22.600360000000002,3.0378700000000003,5.76987,0.8687
413.206,22.60341,3.01415,5.71315,0.86865
413.306,22.60647,2.99011,5.66397,0.8686
413.406,22.60953,2.96651,5.61597,0.86855
413.506,22.61259,2.94398,5.56365,0.8685
413.606,22.61565,2.92219,5.50702,0.86845
413.706,22.61872,2.90042,5.44822,0.8684
413.806,22.621779999999998,2.8780200000000002,5.3893,0.86835
413.906,22.62484,2.8549900000000004,5.32987,0.8683
414.006,22.6279,2.83186,5.26766,0.86825
414.106,22.63097,2.80919,5.20034,0.86821
414.206,22.63403,2.7872,5.12859,0.86816
414.306,22.6371,2.76562,5.05786,0.86811
414.406,22.64016,2.7441299999999997,4.99407,0.86806
414.506,22.64321,2.72247,4.94091,0.8680100000000001
414.606,22.64626,2.7006,4.89447,0.8679600000000001
414.706,22.64931,2.67853,4.84924,0.8679100000000001
414.806,22.65236,2.6563,4.8002400000000005,0.8678600000000001
414.906,22.65542,2.6341200000000002,4.7472199999999996,0.8678100000000001
415.006,22.658479999999997,2.61226,4.692159999999999,0.8677600000000001
415.106,22.66153,2.59101,4.63697,0.86771
415.206,22.66459,2.5703099999999997,4.58159,0.86766
415.306,22.66764,2.54981,4.52401,0.86761
415.406,22.6707,2.52913,4.46214,0.86756
415.506,22.67376,2.50809,4.39619,0.86751
415.606,22.67681,2.48696,4.331119999999999,0.86746
415.706,22.67987,2.46603,4.272480000000001,0.86741
415.806,22.682920000000003,2.4455299999999998,4.22423,0.86736
415.906,22.68597,2.4253,4.18313,0.86731
416.006,22.689020000000003,2.4050599999999998,4.14391,0.86726
416.106,22.69207,2.38456,4.10166,0.86721
416.206,22.695120000000003,2.3638,4.05553,0.86716
416.306,22.69817,2.3429599999999997,4.00721,0.86711
416.406,22.70123,2.3222,3.9584,0.8670700000000001
416.506,22.704279999999997,2.30167,3.9094,0.8670200000000001
416.606,22.70733,2.28151,3.85866,0.86697
416.706,22.710379999999997,2.26185,3.8045199999999997,0.86692
416.806,22.71343,2.2427,3.7467900000000003,0.86687
416.906,22.716479999999997,2.2238,3.68934,0.86682
417.006,22.71953,2.2048,3.63674,0.86677
417.106,22.722579999999997,2.18545,3.59266,0.86672
417.206,22.72563,2.16584,3.5549199999999996,0.86667
417.306,22.72869,2.14624,3.51908,0.8666200000000001
417.406,22.73175,2.12689,3.48085,0.8665700000000001
417.506,22.73481,2.1078099999999997,3.4390400000000003,0.8665200000000001
417.606,22.73787,2.0888400000000003,3.3949800000000003,0.8664700000000001
417.706,22.74094,2.06982,3.3500900000000002,0.8664200000000001
417.806,22.74401,2.05072,3.30484,0.8663700000000001
417.906,22.74708,2.0316799999999997,3.25807,0.8663200000000001
418.006,22.75015,2.01289,3.2085,0.8662700000000001
418.106,22.753220000000002,1.99447,3.1558200000000003,0.8662200000000001
418.206,22.75628,1.9763400000000002,3.10311,0.8661700000000001
418.306,22.759339999999998,1.95838,3.05418,0.8661200000000001
418.406,22.7624,1.94048,3.0122400000000003,0.8660700000000001
418.506,22.76547,1.92255,2.9757599999999997,0.8660200000000001
418.606,22.768539999999998,1.90451,2.94099,0.86597
418.706,22.77161,1.88628,2.90428,0.86592
418.806,22.77469,1.8679400000000002,2.8645099999999997,0.86587
418.906,22.77777,1.84965,2.82294,0.86582
419.006,22.780839999999998,1.83162,2.78091,0.86577
419.106,22.783910000000002,1.81392,2.73886,0.8657299999999999
419.206,22.78698,1.79646,2.6956,0.8656799999999999
419.306,22.79004,1.77912,2.6497900000000003,0.8656299999999999
419.406,22.79309,1.76185,2.60098,0.8655799999999999
419.506,22.79614,1.7448299999999999,2.5523599999999997,0.8655299999999999
419.606,22.7992,1.7282799999999998,2.5079599999999997,0.8654799999999999
419.706,22.80226,1.71239,2.47127,0.8654299999999999
419.806,22.805329999999998,1.69688,2.44095,0.8653799999999999
419.906,22.808410000000002,1.6812099999999999,2.4130700000000003,0.8653299999999999
420.006,22.81148,1.66487,2.38377,0.8652799999999999
420.106,22.81456,1.64785,2.35161,0.8652299999999999
420.206,22.817629999999998,1.63065,2.3176799999999997,0.86518
420.306,22.82069,1.61381,2.2831900000000003,0.86513
420.406,22.82375,1.59764,2.2486099999999998,0.86508
420.506,22.8268,1.58204,2.21293,0.86503
420.606,22.82986,1.5668,2.17495,0.86498
420.706,22.832910000000002,1.55174,2.13413,0.86493
420.806,22.83597,1.5365799999999998,2.09302,0.86488
420.906,22.839029999999998,1.521,2.0550599999999997,0.8648299999999999
421.006,22.84209,1.50474,2.02334,0.8647799999999999
421.106,22.84515,1.48813,1.99701,0.8647299999999999
421.206,22.84822,1.47181,1.9728400000000001,0.8646799999999999
421.306,22.85127,1.45644,1.9476,0.8646299999999999
421.406,22.854329999999997,1.44212,1.91986,0.8645799999999999
421.506,22.85738,1.4283,1.8904299999999998,0.8645299999999999
421.606,22.860429999999997,1.4143700000000001,1.86028,0.8644799999999999
421.706,22.86349,1.39996,1.82988,0.8644299999999999
421.806,22.86654,1.3852799999999998,1.7983799999999999,0.8643799999999999
421.906,22.8696,1.37063,1.7647599999999999,0.8643299999999999
422.006,22.87266,1.35625,1.72843,0.8642799999999999
422.106,22.87572,1.34208,1.6914799999999999,0.8642299999999999
422.206,22.87879,1.32796,1.657,0.86418
422.306,22.88186,1.3137,1.6278299999999999,0.86413
422.406,22.88494,1.2994700000000001,1.60361,0.86408
422.506,22.88802,1.2856100000000001,1.58149,0.86403
422.606,22.89109,1.27249,1.5586,0.86398
422.706,22.89415,1.26005,1.53346,0.86393
422.806,22.8972,1.24761,1.50663,0.86388
422.906,22.90025,1.2344700000000002,1.47884,0.8638399999999999
423.006,22.90331,1.22025,1.45054,0.86379
423.106,22.906370000000003,1.20561,1.42129,0.86374
423.206,22.90944,1.19145,1.39046,0.86369
423.306,22.91251,1.1785,1.35776,0.86364
423.406,22.915589999999998,1.16645,1.32489,0.86359
423.506,22.91866,1.15455,1.29447,0.86354
423.606,22.92173,1.14211,1.26893,0.86349
423.706,22.9248,1.1290799999999999,1.248,0.86344
423.806,22.927870000000002,1.1159700000000001,1.22905,0.86339
423.906,22.93094,1.10331,1.20944,0.86334
424.006,22.93401,1.09128,1.1878,0.86329
424.106,22.937089999999998,1.07945,1.165,0.86324
424.206,22.940160000000002,1.06732,1.1420700000000001,0.86319
424.306,22.94324,1.05463,1.11975,0.86314
424.406,22.94631,1.0418100000000001,1.0977299999999999,0.8630899999999999
424.506,22.94939,1.02946,1.0754299999999999,0.8630399999999999
424.606,22.95247,1.01807,1.0524799999999999,0.8629899999999999
424.706,22.95555,1.00729,1.02986,0.8629399999999999
424.806,22.95863,0.99644,1.00915,0.8628899999999999
424.906,22.96171,0.98487,0.9918600000000001,0.8628399999999999
425.006,22.964779999999998,0.9726,0.9776799999999999,0.86279
425.106,22.96784,0.96025,0.9648100000000001,0.86274
425.206,22.9709,0.94844,0.95139,0.86269
425.306,22.97397,0.93752,0.93642,0.86264
425.406,22.97703,0.9273399999999999,0.92043,0.86259
425.506,22.98011,0.9177200000000001,0.9040799999999999,0.86254
425.606,22.983179999999997,0.9084200000000001,0.8876700000000001,0.86249
425.706,22.98627,0.89907,0.8701399999999999,0.86244
425.806,22.98935,0.8892399999999999,0.85014,0.86239
425.906,22.99243,0.8786299999999999,0.82665,0.86234
426.006,22.99551,0.8675,0.80103,0.86229
426.106,22.99859,0.8564299999999999,0.77578,0.86224
426.206,23.00167,0.84596,0.7533,0.86219
426.306,23.00475,0.8361799999999999,0.7338899999999999,0.86214
426.406,23.00783,0.82675,0.71601,0.8620899999999999
426.506,23.0109,0.81733,0.69805,0.8620399999999999
426.606,23.01397,0.80772,0.67905,0.8619899999999999
426.706,23.017039999999998,0.79796,0.65909,0.8619399999999999
426.806,23.02011,0.7881,0.63837,0.8618899999999999
426.906,23.02318,0.77822,0.61695,0.8618399999999999
427.006,23.026239999999998,0.76849,0.59433,0.86179
427.106,23.02931,0.7590600000000001,0.56989,0.86174
427.206,23.03237,0.75008,0.5432600000000001,0.86169
427.306,23.035439999999998,0.74148,0.51615,0.86164
427.406,23.038510000000002,0.73307,0.49122,0.86159
427.506,23.04157,0.72467,0.47103999999999996,0.86154
427.606,23.04464,0.71618,0.45561999999999997,0.86149
427.706,23.047710000000002,0.70753,0.44242,0.86144
427.806,23.05079,0.69868,0.42887,0.86139
427.906,23.05387,0.6896399999999999,0.41339,0.86134
428.006,23.05696,0.6805399999999999,0.39644,0.86129
428.106,23.06005,0.67151,0.37869,0.86124
428.206,23.063129999999997,0.66269,0.36061,0.86119
428.306,23.06621,0.65409,0.34187,0.86114
428.406,23.06929,0.64573,0.32194,0.8610899999999999
428.506,23.07236,0.63761,0.30054000000000003,0.8610399999999999
428.606,23.07544,0.62965,0.27919,0.8609899999999999
428.706,23.07851,0.6217600000000001,0.26031,0.8609399999999999
428.806,23.0816,0.61385,0.24623,0.8608899999999999
428.906,23.08468,0.60585,0.23699,0.8608399999999999
429.006,23.087770000000003,0.59777,0.23046,0.8607899999999999
429.106,23.09085,0.58958,0.22443000000000002,0.86074
429.206,23.09392,0.58138,0.21719000000000002,0.86069
429.306,23.096989999999998,0.57344,0.20798000000000003,0.86064
429.406,23.10005,0.56604,0.19609000000000001,0.86059
429.506,23.10313,0.55933,0.18136,0.86054
429.606,23.10621,0.55294,0.16559000000000001,0.86049
429.706,23.1093,0.54637,0.15105,0.86044
429.806,23.112389999999998,0.5392100000000001,0.13963,0.86039
429.906,23.115479999999998,0.53163,0.12997999999999998,0.86034
430.006,23.118579999999998,0.52412,0.11925999999999999,0.86029
430.106,23.121679999999998,0.5171399999999999,0.10475,0.86024
430.206,23.124779999999998,0.51072,0.08701847,0.86019
430.306,23.127879999999998,0.50447,0.0695669,0.86014
430.406,23.130979999999997,0.49804,0.05595538,0.8600899999999999
430.506,23.13407,0.49128999999999995,0.04723206,0.8600399999999999
430.606,23.13716,0.48451000000000005,0.04037015,0.8599899999999999
430.706,23.14024,0.47803,0.03197123,0.8599399999999999
430.806,23.14333,0.47201000000000004,0.01976017,0.8598899999999999
430.906,23.14641,0.46612,0.005013030999999999,0.8598399999999999
431.006,23.1495,0.45993999999999996,-0.01029406,0.8597899999999999
431.106,23.15258,0.45313000000000003,-0.02436501,0.85974
431.206,23.15566,0.44598999999999994,-0.03658787,0.85969
431.306,23.15875,0.43901999999999997,-0.04682914,0.85964
431.406,23.16185,0.43273999999999996,-0.05503253,0.85959
431.506,23.16495,0.42706000000000005,-0.06229193,0.85954
431.606,23.16805,0.42149,-0.07059444,0.85949
431.706,23.17114,0.41552,-0.08190248,0.85944
431.806,23.174229999999998,0.40906,-0.09592978,0.85939
431.906,23.177310000000002,0.40256,-0.10923,0.85934
432.006,23.18039,0.39654,-0.11812,0.85929
432.106,23.18348,0.3913,-0.12104000000000001,0.85924
432.206,23.18657,0.38652,-0.12229000000000001,0.85919
432.306,23.18967,0.38179,-0.12717,0.85914
432.406,23.19276,0.37677,-0.1396,0.8590899999999999
432.506,23.19586,0.37146999999999997,-0.15602,0.8590399999999999
432.606,23.19895,0.36604000000000003,-0.17031,0.8589899999999999
432.706,23.20204,0.3606,-0.17692,0.8589399999999999
432.806,23.20514,0.35525,-0.17752,0.8588899999999999
432.906,23.20823,0.35001,-0.17847000000000002,0.8588399999999999
433.006,23.21132,0.34495,-0.18607,0.8587899999999999
433.106,23.21441,0.34002,-0.20105,0.85874
433.206,23.217489999999998,0.33513000000000004,-0.21743,0.85869
