Repository: ulfsri/fsri_materials_database

# Materials and Products Database

## 01_Data

Raw data generated from each apparatus are included here in plain-text format. The data is organized first by material, next by the short name of test apparatus used, and where applicable additional filtering by test settings.

### material.json

Each material directory contains a json file of the same name as the material. This file links the data stored in the repository as well as data and graphs produced by the accompanying scripts (__02_Scripts__) to the respective landing page for the material on the front-end website.

File: 01_Data/Black_PMMA/STA/30K_min/Black_PMMA_STA_N2_30KData_220215_R3.csv (part 5 of 7)
##Temp./°C,Time/min,DSC(subtr.2)/(mW/mg),Mass(subtr.2)/%,Sensit./(uV/mW)
357.603,20.85909,4.71851,81.21663000000001,0.89595
357.703,20.86219,4.73439,81.14339,0.8959
357.803,20.865289999999998,4.75173,81.06761,0.89586
357.903,20.8684,4.769769999999999,80.98675,0.89581
358.003,20.87152,4.78775,80.89848,0.89576
358.103,20.87464,4.8053099999999995,80.80593,0.89571
358.203,20.87775,4.82254,80.71781999999999,0.89566
358.303,20.880860000000002,4.83955,80.64309,0.89561
358.403,20.88397,4.8564,80.58431,0.89556
358.503,20.88707,4.87311,80.5327,0.89551
358.603,20.89017,4.88969,80.47825,0.89546
358.703,20.89327,4.90616,80.41371,0.89541
358.803,20.89637,4.92258,80.34104,0.89536
358.903,20.89947,4.93904,80.26418000000001,0.8953200000000001
359.003,20.90257,4.9556,80.18632,0.8952700000000001
359.103,20.90568,4.9722599999999995,80.10565,0.8952200000000001
359.203,20.90879,4.98902,80.01827,0.89517
359.303,20.91189,5.00586,79.92078000000001,0.89512
359.403,20.91499,5.02274,79.81705,0.89507
359.503,20.91808,5.039569999999999,79.71636,0.89502
359.603,20.92117,5.05628,79.62798000000001,0.89497
359.703,20.92427,5.07295,79.55404,0.89492
359.803,20.92737,5.08985,79.48687,0.89487
359.903,20.93046,5.1073,79.41813,0.8948299999999999
360.003,20.93356,5.125380000000001,79.34214,0.8947799999999999
360.103,20.93665,5.14374,79.26021999999999,0.8947299999999999
360.203,20.93975,5.16195,79.17477,0.8946799999999999
360.303,20.94286,5.17966,79.08747,0.8946299999999999
360.403,20.94598,5.19706,78.99634,0.8945799999999999
360.503,20.9491,5.21448,78.89820999999999,0.8945299999999999
360.603,20.95222,5.23224,78.79068000000001,0.8944799999999999
360.703,20.95533,5.25033,78.67891999999999,0.89443
360.803,20.95843,5.2685699999999995,78.57245999999999,0.89438
360.903,20.96154,5.28676,78.48049,0.89433
361.003,20.96463,5.304790000000001,78.40334,0.8942899999999999
361.103,20.96773,5.3226,78.33242,0.8942399999999999
361.203,20.97083,5.34013,78.25877,0.8941899999999999
361.303,20.97394,5.3574,78.17728000000001,0.8941399999999999
361.403,20.97705,5.374569999999999,78.08995999999999,0.8940899999999999
361.503,20.98017,5.3918099999999995,77.99961,0.89404
361.603,20.98329,5.40928,77.90772,0.89399
361.703,20.98641,5.42696,77.81152,0.89394
361.803,20.98953,5.4448300000000005,77.70730999999999,0.89389
361.903,20.99265,5.46288,77.59268,0.89384
362.003,20.99577,5.4812,77.47357,0.89379
362.103,20.99889,5.49988,77.35911,0.89375
362.203,21.00202,5.51904,77.25773000000001,0.8937
362.303,21.00515,5.53845,77.16866999999999,0.89365
362.403,21.00828,5.55773,77.08482,0.8936
362.503,21.0114,5.57647,76.99911999999999,0.89355
362.603,21.01452,5.5946,76.90841999999999,0.8935
362.703,21.01763,5.61244,76.81407,0.89345
362.803,21.02075,5.63031,76.71766,0.8934
362.903,21.02388,5.64842,76.6193,0.89335
363.003,21.02702,5.6668400000000005,76.5162,0.8933
363.103,21.03015,5.68556,76.40524,0.89326
363.203,21.033260000000002,5.70455,76.28574,0.8932100000000001
363.303,21.036379999999998,5.72358,76.16571,0.8931600000000001
363.403,21.03949,5.74234,76.055,0.8931100000000001
363.503,21.04261,5.76064,75.96159,0.8930600000000001
363.603,21.04573,5.77867,75.88101999999999,0.8930100000000001
363.703,21.04886,5.79681,75.80378,0.8929600000000001
363.803,21.05199,5.81542,75.7209,0.89291
363.903,21.055120000000002,5.83453,75.63034,0.89286
364.003,21.05825,5.85396,75.5349,0.89281
364.103,21.06138,5.87351,75.43737,0.8927700000000001
364.203,21.0645,5.8929800000000006,75.33754,0.8927200000000001
364.303,21.06762,5.91217,75.23165,0.8926700000000001
364.403,21.07074,5.93086,75.11579,0.8926200000000001
364.503,21.07384,5.94905,74.99056999999999,0.8925700000000001
364.603,21.076929999999997,5.96713,74.86567,0.8925200000000001
364.703,21.080029999999997,5.985530000000001,74.75186,0.8924700000000001
364.803,21.08313,6.00455,74.65635999999999,0.8924200000000001
364.903,21.08624,6.02405,74.57251,0.8923700000000001
365.003,21.08935,6.04373,74.4903,0.8923200000000001
365.103,21.09246,6.06334,74.40078000000001,0.89228
365.203,21.095579999999998,6.082730000000001,74.30306,0.89223
365.303,21.0987,6.10185,74.19994,0.89218
365.403,21.10181,6.12063,74.09406,0.89213
365.503,21.10493,6.13923,73.98458000000001,0.8920799999999999
365.603,21.10804,6.15797,73.86792,0.8920299999999999
365.703,21.11116,6.17718,73.7405,0.8919799999999999
365.803,21.114279999999997,6.19685,73.60413,0.8919299999999999
365.903,21.11739,6.21652,73.46808,0.8918799999999999
366.003,21.12051,6.23569,73.34215999999999,0.8918299999999999
366.103,21.12363,6.2541400000000005,73.23156999999999,0.8917799999999999
366.203,21.12675,6.27237,73.13006999999999,0.89174
366.303,21.12988,6.29095,73.02967,0.89169
366.403,21.133,6.31033,72.92396,0.89164
366.503,21.136120000000002,6.33019,72.81341,0.89159
366.603,21.13924,6.35001,72.70048,0.89154
366.703,21.14236,6.36935,72.58708,0.89149
366.803,21.14547,6.38823,72.47083,0.89144
366.903,21.14858,6.4069199999999995,72.34716999999999,0.89139
367.003,21.15169,6.42569,72.21195,0.8913399999999999
367.103,21.1548,6.44474,72.06945999999999,0.8912899999999999
367.203,21.15791,6.4642,71.93159,0.89125
367.303,21.16104,6.48421,71.81031999999999,0.8912
367.403,21.164170000000002,6.504580000000001,71.70891999999999,0.89115
367.503,21.16731,6.52464,71.61708,0.8911
367.603,21.17045,6.5437,71.52334,0.89105
367.703,21.173579999999998,6.56146,71.4199,0.891
367.803,21.17672,6.578710000000001,71.30861999999999,0.89095
367.903,21.17985,6.5963899999999995,71.19292,0.8909
368.003,21.18298,6.61525,71.07507,0.89085
368.103,21.18611,6.63497,70.95201999999999,0.8908
368.203,21.18923,6.65495,70.81919,0.89076
368.303,21.19236,6.67465,70.67329000000001,0.89071
368.403,21.19549,6.693980000000001,70.52195999999999,0.89066
368.503,21.198620000000002,6.71311,70.37841999999999,0.89061
368.603,21.20175,6.7322,70.2552,0.89056
368.703,21.20488,6.75131,70.15160999999999,0.89051
368.803,21.20801,6.77043,70.05568000000001,0.89046
368.903,21.21115,6.78955,69.95519,0.89041
369.003,21.21428,6.808669999999999,69.84433,0.89036
369.103,21.21742,6.82787,69.72641,0.8903200000000001
369.203,21.22055,6.8472100000000005,69.60543,0.8902700000000001
369.303,21.223670000000002,6.86667,69.48288000000001,0.8902200000000001
369.403,21.22679,6.886089999999999,69.35431,0.8901700000000001
369.503,21.22991,6.90526,69.21439000000001,0.89012
369.603,21.23304,6.92405,69.06069000000001,0.89007
369.703,21.23617,6.942639999999999,68.90355,0.89002
369.803,21.23931,6.96126,68.75676,0.88997
369.903,21.24245,6.98013,68.63207,0.88992
370.003,21.24559,6.999210000000001,68.52488000000001,0.88987
370.103,21.24873,7.018330000000001,68.42285,0.8898299999999999
370.203,21.25186,7.037319999999999,68.31416999999999,0.8897799999999999
370.303,21.25498,7.05616,68.19572,0.8897299999999999
370.403,21.2581,7.07492,68.07126,0.8896799999999999
370.503,21.261210000000002,7.0936699999999995,67.94462,0.8896299999999999
370.603,21.26432,7.1125300000000005,67.81583,0.8895799999999999
370.703,21.267429999999997,7.13165,67.67984,0.8895299999999999
370.803,21.27054,7.15118,67.53126,0.8894799999999999
370.903,21.27365,7.1711,67.37007,0.8894299999999999
371.003,21.27676,7.19084,67.20913,0.88938
371.103,21.27988,7.209810000000001,67.06324000000001,0.8893399999999999
371.203,21.283,7.2276,66.943,0.8892899999999999
371.303,21.28613,7.244730000000001,66.84024000000001,0.8892399999999999
371.403,21.28925,7.262,66.74152,0.8891899999999999
371.503,21.292360000000002,7.2801,66.63461,0.8891399999999999
371.603,21.29547,7.2988,66.51733,0.8890899999999999
371.703,21.29857,7.3174600000000005,66.39254,0.8890399999999999
371.803,21.301679999999998,7.335439999999999,66.26297,0.88899
371.903,21.30479,7.3528899999999995,66.12783,0.88894
372.003,21.3079,7.37063,65.98316,0.88889
372.103,21.31101,7.3895100000000005,65.82498000000001,0.88885
372.203,21.31413,7.4097,65.65594,0.8888
372.303,21.31725,7.43031,65.48926999999999,0.88875
372.403,21.32038,7.45034,65.3391,0.8887
372.503,21.3235,7.4691600000000005,65.21316,0.88865
372.603,21.326629999999998,7.487139999999999,65.10127,0.8886
372.703,21.32975,7.50482,64.99014,0.88855
372.803,21.33288,7.522660000000001,64.86874,0.8885
372.903,21.336,7.54057,64.73749000000001,0.88845
373.003,21.339129999999997,7.558330000000001,64.60047,0.8884
373.103,21.34225,7.57573,64.46114,0.88836
373.203,21.34538,7.5928,64.31744,0.88831
373.303,21.34852,7.609660000000001,64.16419,0.88826
373.403,21.35165,7.626469999999999,63.9967,0.88821
373.503,21.354789999999998,7.64332,63.820330000000006,0.8881600000000001
373.603,21.35794,7.6603,63.649840000000005,0.8881100000000001
373.703,21.361079999999998,7.67748,63.500130000000006,0.8880600000000001
373.803,21.36422,7.6947600000000005,63.37509,0.8880100000000001
373.903,21.36735,7.711810000000001,63.2619,0.8879600000000001
374.003,21.37049,7.728260000000001,63.14638000000001,0.88792
374.103,21.373620000000003,7.7438899999999995,63.019009999999994,0.88787
374.203,21.37676,7.75886,62.882059999999996,0.88782
374.303,21.37989,7.7734,62.73964,0.8877700000000001
374.403,21.383029999999998,7.78769,62.59446,0.8877200000000001
374.503,21.38617,7.801939999999999,62.443059999999996,0.8876700000000001
374.603,21.38932,7.8163100000000005,62.2803,0.8876200000000001
374.703,21.39247,7.83096,62.10259,0.8875700000000001
374.803,21.39562,7.84572,61.91856,0.8875200000000001
374.903,21.39878,7.860310000000001,61.742630000000005,0.8874700000000001
375.003,21.40192,7.87445,61.58818,0.8874299999999999
375.103,21.40506,7.88813,61.453990000000005,0.88738
375.203,21.4082,7.901489999999999,61.327890000000004,0.88733
375.303,21.41134,7.914689999999999,61.19766,0.88728
375.403,21.41447,7.92782,61.05806,0.88723
375.503,21.41761,7.94085,60.91228,0.88718
375.603,21.42074,7.953760000000001,60.764030000000005,0.88713
375.703,21.42387,7.966489999999999,60.61395,0.88708
375.803,21.427,7.97893,60.45658,0.8870299999999999
375.903,21.430139999999998,7.99097,60.285709999999995,0.8869799999999999
376.003,21.43328,8.00256,60.09946,0.88694
376.103,21.436429999999998,8.01393,59.91106,0.88689
376.203,21.43959,8.02537,59.737080000000006,0.88684
376.303,21.44274,8.0371,59.59056999999999,0.88679
376.403,21.44589,8.04908,59.46389,0.88674
376.503,21.44903,8.06115,59.34176,0.88669
376.603,21.45215,8.07318,59.20997,0.88664
376.703,21.455270000000002,8.08495,59.06618,0.88659
376.803,21.458389999999998,8.09625,58.91522,0.88654
376.903,21.461489999999998,8.10689,58.76181999999999,0.8865
377.003,21.4646,8.117,58.605340000000005,0.88645
377.103,21.46771,8.127130000000001,58.43949,0.8864
377.203,21.47083,8.13782,58.257780000000004,0.88635
377.303,21.47396,8.149189999999999,58.061530000000005,0.8863
377.403,21.4771,8.16066,57.866530000000004,0.88625
377.503,21.48024,8.17153,57.69014,0.8862
377.603,21.48339,8.18126,57.542840000000005,0.88615
377.703,21.486539999999998,8.1897,57.41328000000001,0.8861
377.803,21.48968,8.1968,57.2858,0.88605
377.903,21.492820000000002,8.2026,57.14722,0.8860100000000001
378.003,21.49596,8.207510000000001,56.997840000000004,0.8859600000000001
378.103,21.4991,8.21209,56.8425,0.8859100000000001
378.203,21.50224,8.21685,56.68538,0.8858600000000001
378.303,21.50538,8.22195,56.52384,0.88581
378.403,21.50852,8.227319999999999,56.35142,0.88576
378.503,21.51166,8.23291,56.1622,0.88571
378.603,21.5148,8.23887,55.962180000000004,0.88566
378.703,21.51794,8.24554,55.768440000000005,0.88561
378.803,21.52109,8.25327,55.598240000000004,0.88556
378.903,21.52423,8.26196,55.45624,0.8855200000000001
379.003,21.52737,8.2709,55.328230000000005,0.8854700000000001
379.103,21.53051,8.27931,55.198440000000005,0.8854200000000001
379.203,21.53363,8.28675,55.05627,0.8853700000000001
379.303,21.53676,8.293610000000001,54.90391999999999,0.8853200000000001
379.403,21.53989,8.30043,54.74551999999999,0.8852700000000001
379.503,21.54305,8.30757,54.58373,0.8852200000000001
379.603,21.54622,8.31466,54.4145,0.8851700000000001
379.703,21.5494,8.32114,54.23195,0.88512
379.803,21.55259,8.32661,54.032340000000005,0.88507
379.903,21.555770000000003,8.33185,53.8272,0.8850299999999999
380.003,21.55894,8.33816,53.63469,0.8849799999999999
380.103,21.56211,8.3467,53.47126,0.8849299999999999
380.203,21.565260000000002,8.35718,53.33345,0.8848799999999999
380.303,21.5684,8.368310000000001,53.2049,0.8848299999999999
380.403,21.57154,8.378860000000001,53.069480000000006,0.8847799999999999
380.503,21.574679999999997,8.388580000000001,52.9211,0.8847299999999999
380.603,21.57781,8.39819,52.763980000000004,0.8846799999999999
380.703,21.58095,8.40848,52.602740000000004,0.8846299999999999
380.803,21.58409,8.41944,52.4384,0.8845799999999999
380.903,21.587229999999998,8.429780000000001,52.26585,0.88454
381.003,21.59037,8.438089999999999,52.07938,0.88449
381.103,21.5935,8.44369,51.87852,0.88444
381.203,21.596629999999998,8.448030000000001,51.67745,0.88439
381.303,21.59976,8.45293,51.49299,0.88434
381.403,21.60289,8.459769999999999,51.33764,0.8842899999999999
381.503,21.60603,8.467839999999999,51.202329999999996,0.8842399999999999
381.603,21.60918,8.47574,51.071220000000004,0.8841899999999999
381.703,21.61233,8.48226,50.92982,0.8841399999999999
381.803,21.615479999999998,8.48784,50.77609,0.8841
381.903,21.61864,8.493789999999999,50.61457,0.88405
382.003,21.62181,8.501330000000001,50.44957,0.884
382.103,21.62499,8.51036,50.28018,0.88395
382.203,21.62817,8.5197,50.101240000000004,0.8839
382.303,21.631339999999998,8.52812,49.90769,0.88385
382.403,21.6345,8.53534,49.703990000000005,0.8838
382.503,21.63765,8.54223,49.50625,0.88375
382.603,21.64079,8.5497,49.33121,0.8837
382.703,21.64392,8.55788,49.185190000000006,0.88365
382.803,21.64705,8.565380000000001,49.0544,0.88361
382.903,21.65018,8.57061,48.92273,0.88356
383.003,21.65331,8.57271,48.77818,0.88351
383.103,21.65645,8.57322,48.62258,0.88346
383.203,21.659589999999998,8.57417,48.46069,0.88341
383.303,21.66274,8.57727,48.29607,0.88336
383.403,21.66589,8.58248,48.12526,0.88331
383.503,21.66905,8.589080000000001,47.94222,0.88326
383.603,21.67221,8.59632,47.74228,0.88321
383.703,21.67537,8.60334,47.53477,0.8831600000000001
383.803,21.678520000000002,8.60914,47.33732,0.8831200000000001
383.903,21.68168,8.612810000000001,47.16683,0.88307
384.003,21.684820000000002,8.614419999999999,47.02326,0.88302
384.103,21.68796,8.614939999999999,46.891040000000004,0.88297
384.203,21.6911,8.61538,46.75419,0.88292
384.303,21.69422,8.6161,46.60451,0.88287
384.403,21.69735,8.616489999999999,46.445479999999996,0.88282
384.503,21.70048,8.61585,46.28147,0.88277
384.603,21.7036,8.61398,46.11435,0.8827200000000001
384.703,21.70673,8.61186,45.93956,0.8826700000000001
384.803,21.70986,8.61069,45.751540000000006,0.8826299999999999
384.903,21.712989999999998,8.61125,45.547990000000006,0.8825799999999999
385.003,21.71612,8.61258,45.34162,0.8825299999999999
385.103,21.71925,8.61321,45.149409999999996,0.8824799999999999
385.203,21.72237,8.61181,44.985929999999996,0.8824299999999999
385.303,21.72551,8.6084,44.845290000000006,0.8823799999999999
385.403,21.72864,8.603660000000001,44.71137,0.88233
385.503,21.73179,8.59828,44.56857,0.88228
385.603,21.73495,8.59291,44.412290000000006,0.88223
385.703,21.738120000000002,8.58815,44.247040000000005,0.88218
385.803,21.74128,8.58457,44.07751,0.8821399999999999
385.903,21.74444,8.58186,43.90398,0.8820899999999999
386.003,21.7476,8.57852,43.721090000000004,0.8820399999999999
386.103,21.75074,8.572980000000001,43.523140000000005,0.8819899999999999
386.203,21.753870000000003,8.564860000000001,43.31165,0.88194
386.303,21.757,8.55614,43.10272,0.88189
386.403,21.76013,8.54909,42.91421,0.88184
386.503,21.763270000000002,8.54532,42.75739,0.88179
386.603,21.76641,8.54406,42.62032,0.88174
386.703,21.769560000000002,8.54405,42.48591,0.88169
386.803,21.77271,8.544089999999999,42.339459999999995,0.88165
386.903,21.77587,8.543569999999999,42.18078,0.8816
387.003,21.77903,8.5421,42.01512,0.88155
387.103,21.78219,8.53929,41.84717,0.8815
387.203,21.78536,8.53486,41.67507,0.88145
387.303,21.788520000000002,8.52858,41.49302,0.8814
387.403,21.79167,8.52029,41.295759999999994,0.88135
387.503,21.794810000000002,8.51079,41.08951,0.8813
387.603,21.79794,8.50185,40.891020000000005,0.88125
387.703,21.80106,8.49519,40.71723,0.8812
387.803,21.80418,8.491060000000001,40.57253,0.88116
387.903,21.8073,8.48737,40.44206,0.8811100000000001
388.003,21.81042,8.48184,40.30941,0.8810600000000001
388.103,21.81355,8.47328,40.1633,0.8810100000000001
388.203,21.816679999999998,8.463389999999999,40.006370000000004,0.8809600000000001
388.303,21.81981,8.45434,39.84353,0.8809100000000001
388.403,21.82294,8.44781,39.6782,0.8808600000000001
388.503,21.82607,8.4431,39.50652,0.88081
388.603,21.8292,8.43879,39.32246,0.88076
388.703,21.83233,8.43363,39.12161,0.88071
388.803,21.83546,8.427610000000001,38.91409,0.88066
388.903,21.83859,8.42141,38.71751,0.8806200000000001
389.003,21.84171,8.41565,38.54867,0.8805700000000001
389.103,21.844839999999998,8.40996,38.406929999999996,0.8805200000000001
389.203,21.84797,8.4031,38.27632,0.8804700000000001
389.303,21.8511,8.3938,38.1405,0.8804200000000001
389.403,21.854229999999998,8.38215,37.99179,0.8803700000000001
389.503,21.85735,8.37016,37.83522,0.8803200000000001
389.603,21.86048,8.36003,37.67686,0.8802700000000001
389.703,21.86361,8.35285,37.519079999999995,0.8802200000000001
389.803,21.86675,8.346910000000001,37.35487,0.8801700000000001
389.903,21.869870000000002,8.340110000000001,37.175709999999995,0.88013
390.003,21.873,8.3309,36.97718,0.88008
390.103,21.87612,8.32045,36.77319,0.88003
390.203,21.87924,8.31066,36.582809999999995,0.8799799999999999
390.303,21.882360000000002,8.30305,36.422540000000005,0.8799299999999999
390.403,21.8855,8.29566,36.28688,0.8798799999999999
390.503,21.88863,8.28478,36.15917,0.8798299999999999
390.603,21.89177,8.26698,36.0233,0.8797799999999999
390.703,21.8949,8.24383,35.874340000000004,0.8797299999999999
390.803,21.89803,8.221169999999999,35.716809999999995,0.8796799999999999
390.903,21.90117,8.204839999999999,35.55545,0.8796299999999999
391.003,21.9043,8.19603,35.39071,0.87959
391.103,21.907429999999998,8.18941,35.2171,0.87954
391.203,21.91055,8.179160000000001,35.028690000000005,0.87949
391.303,21.91366,8.16273,34.82575,0.87944
391.403,21.91678,8.14528,34.62332,0.87939
391.503,21.9199,8.13313,34.43857,0.87934
391.603,21.923029999999997,8.13069,34.28369,0.87929
391.703,21.926170000000003,8.134039999999999,34.14885,0.8792399999999999
391.803,21.92932,8.13698,34.0181,0.8791899999999999
391.903,21.93245,8.133989999999999,33.87717,0.8791399999999999
392.003,21.935570000000002,8.12518,33.724790000000006,0.8791
392.103,21.938679999999998,8.11325,33.56579,0.87905
392.203,21.94177,8.1009,33.40475,0.879
392.303,21.94485,8.09003,33.2408,0.87895
392.403,21.94792,8.08189,33.06857,0.8789
392.503,21.95099,8.07768,32.882709999999996,0.87885
392.603,21.95407,8.076360000000001,32.68581,0.8788
392.703,21.95715,8.073360000000001,32.49315,0.87875
392.803,21.96024,8.06376,32.32116,0.8787
392.903,21.96333,8.04486,32.1793,0.87865
393.003,21.96642,8.02095,32.05505,0.8786
393.103,21.969520000000003,7.9977100000000005,31.9315,0.87856
393.203,21.97263,7.97997,31.794079999999997,0.87851
393.303,21.97574,7.9673300000000005,31.64302,0.87846
393.403,21.97886,7.957330000000001,31.48442,0.87841
393.503,21.98197,7.94756,31.323890000000002,0.87836
393.603,21.98509,7.93657,31.160809999999998,0.87831
393.703,21.988210000000002,7.923589999999999,30.9902,0.87826
393.803,21.99132,7.9078800000000005,30.8072,0.87821
393.903,21.994429999999998,7.8892,30.61566,0.87816
394.003,21.99755,7.86795,30.43003,0.8781100000000001
394.103,22.00067,7.84456,30.265309999999996,0.8780600000000001
394.203,22.00379,7.819780000000001,30.1279,0.87802
394.303,22.00691,7.79507,30.005540000000003,0.87797
394.403,22.01002,7.77198,29.8836,0.87792
394.503,22.01311,7.751539999999999,29.750609999999998,0.87787
394.603,22.016189999999998,7.732880000000001,29.60763,0.87782
394.703,22.019270000000002,7.71462,29.45877,0.87777
394.803,22.022370000000002,7.695539999999999,29.30743,0.8777200000000001
394.903,22.025479999999998,7.6755,29.15097,0.8776700000000001
395.003,22.0286,7.65488,28.983729999999998,0.8776200000000001
395.103,22.03174,7.63408,28.80068,0.8775700000000001
395.203,22.034879999999998,7.613360000000001,28.60825,0.8775200000000001
395.303,22.03803,7.59287,28.42281,0.8774700000000001
395.403,22.041179999999997,7.572760000000001,28.2608,0.8774299999999999
395.503,22.04433,7.553160000000001,28.12585,0.8773799999999999
395.603,22.04747,7.53415,28.003829999999997,0.8773299999999999
395.703,22.05061,7.51584,27.879340000000003,0.87728
395.803,22.05375,7.49834,27.7427,0.87723
395.903,22.05688,7.48183,27.59726,0.87718
396.003,22.060010000000002,7.466480000000001,27.4482,0.87713
396.103,22.06314,7.4523399999999995,27.29883,0.87708
396.203,22.06625,7.43889,27.145229999999998,0.87703
396.303,22.06936,7.425510000000001,26.9817,0.87698
396.403,22.072470000000003,7.411560000000001,26.80428,0.8769299999999999
396.503,22.07558,7.39658,26.62225,0.87689
396.603,22.07868,7.38017,26.450909999999997,0.87684
396.703,22.081789999999998,7.362010000000001,26.304640000000003,0.87679
396.803,22.0849,7.3427,26.18232,0.87674
396.903,22.088,7.3236300000000005,26.07013,0.87669
397.003,22.09111,7.306189999999999,25.95404,0.87664
397.103,22.09421,7.29056,25.82691,0.87659
397.203,22.09732,7.2751,25.69175,0.87654
397.303,22.10043,7.25807,25.552329999999998,0.87649
397.403,22.10354,7.2385,25.41039,0.87644
397.503,22.10666,7.217560000000001,25.26228,0.87639
397.603,22.109779999999997,7.19675,25.10341,0.87634
397.703,22.11289,7.17747,24.931739999999998,0.8763
397.803,22.11599,7.16052,24.757720000000003,0.87625
397.903,22.11909,7.1465,24.595679999999998,0.8762
398.003,22.12219,7.13582,24.4583,0.87615
398.103,22.12528,7.12672,24.34155,0.8761
398.203,22.12837,7.1162,24.23181,0.87605
398.303,22.13147,7.101389999999999,24.11559,0.876
398.403,22.13457,7.08322,23.987270000000002,0.87595
398.503,22.13767,7.0667100000000005,23.84959,0.8759
398.603,22.14077,7.05703,23.70571,0.87585
398.703,22.14386,7.05616,23.55718,0.8758
398.803,22.14695,7.0598600000000005,23.402479999999997,0.87575
398.903,22.15004,7.06313,23.239729999999998,0.87571
399.003,22.15312,7.062060000000001,23.0694,0.87566
399.103,22.1562,7.056889999999999,22.9011,0.87561
399.203,22.15929,7.04887,22.74665,0.87556
399.303,22.16238,7.039,22.616,0.87551
399.403,22.16548,7.02635,22.50395,0.87546
399.503,22.16858,7.00905,22.39787,0.87541
399.603,22.17168,6.98543,22.28554,0.87536
399.703,22.17478,6.9576899999999995,22.16297,0.87531
399.803,22.177870000000002,6.9314800000000005,22.03353,0.87526
399.903,22.18096,6.912560000000001,21.90083,0.87521
400.003,22.184060000000002,6.90273,21.76559,0.87516
400.103,22.187160000000002,6.89737,21.62378,0.8751200000000001
400.203,22.19025,6.89127,21.47096,0.8750700000000001
400.303,22.19335,6.880669999999999,21.30648,0.87502
400.403,22.19645,6.86648,21.14174,0.87497
400.503,22.19955,6.8505,20.990460000000002,0.87492
400.603,22.20264,6.83414,20.86355,0.87487
400.703,22.20574,6.8163,20.75455,0.87482
400.803,22.20883,6.79493,20.65025,0.87477
400.903,22.21193,6.768260000000001,20.53819,0.87472
401.003,22.21503,6.738169999999999,20.41545,0.8746700000000001
401.103,22.21813,6.709210000000001,20.28613,0.8746200000000001
401.203,22.22123,6.68589,20.154339999999998,0.8745700000000001
401.303,22.224320000000002,6.669289999999999,20.02048,0.8745200000000001
401.403,22.22741,6.65596,19.88005,0.8744799999999999
401.503,22.23051,6.642180000000001,19.72823,0.8744299999999999
401.603,22.233610000000002,6.625360000000001,19.56502,0.8743799999999999
401.703,22.236720000000002,6.60572,19.402279999999998,0.8743299999999999
401.803,22.239829999999998,6.58392,19.25364,0.87428
401.903,22.24294,6.560689999999999,19.129089999999998,0.87423
402.003,22.24604,6.537059999999999,19.02124,0.87418
402.103,22.24914,6.5141599999999995,18.91759,0.87413
402.203,22.252229999999997,6.49295,18.80663,0.87408
402.303,22.25532,6.4728699999999995,18.68669,0.87403
402.403,22.25841,6.4525,18.56152,0.87398
402.503,22.2615,6.43047,18.43479,0.8739299999999999
402.603,22.26459,6.40681,18.306160000000002,0.87389
402.703,22.26768,6.38305,18.1712,0.87384
402.803,22.270770000000002,6.36078,18.02532,0.87379
402.903,22.27386,6.34058,17.86944,0.87374
403.003,22.27694,6.32103,17.7153,0.87369
403.103,22.28003,6.30053,17.57583,0.87364
403.203,22.28312,6.2778599999999996,17.4597,0.87359
403.303,22.2862,6.25349,17.35892,0.87354
403.403,22.28929,6.2283,17.26145,0.87349
403.503,22.292370000000002,6.20301,17.15641,0.87344
403.603,22.29545,6.17713,17.04261,0.87339
403.703,22.29854,6.14956,16.92352,0.87334
403.803,22.30163,6.1193,16.80248,0.87329
403.903,22.30473,6.08715,16.67878,0.87324
404.003,22.30783,6.0555900000000005,16.547929999999997,0.8732
404.103,22.31093,6.0271099999999995,16.40542,0.87315
404.203,22.31404,6.00255,16.25293,0.8731
404.303,22.31714,5.97981,16.10278,0.87305
404.403,22.32024,5.95657,15.96827,0.873
404.503,22.32333,5.931030000000001,15.857420000000001,0.87295
404.603,22.326420000000002,5.90324,15.761379999999999,0.8729
404.703,22.32951,5.87359,15.66796,0.87285
404.803,22.3326,5.842630000000001,15.56656,0.8728
404.903,22.33569,5.81186,15.456920000000002,0.87275
405.003,22.33877,5.78314,15.34291,0.8727
405.103,22.34185,5.75816,15.22812,0.87265
405.203,22.344929999999998,5.73585,15.11178,0.8726
405.303,22.348010000000002,5.713030000000001,14.9898,0.87255
405.403,22.35108,5.68651,14.85815,0.87251
405.503,22.35416,5.65551,14.718739999999999,0.87246
405.603,22.35725,5.62283,14.58235,0.87241
405.703,22.36034,5.59152,14.460429999999999,0.87236
405.803,22.363429999999997,5.56341,14.35939,0.87231
405.903,22.36652,5.53672,14.27096,0.87226
406.003,22.3696,5.509,14.184270000000001,0.87221
406.103,22.37268,5.47835,14.09,0.87216
406.203,22.37576,5.4459599999999995,13.98824,0.87211
406.303,22.37884,5.41418,13.882520000000001,0.8720600000000001
406.403,22.38192,5.38521,13.776060000000001,0.8720100000000001
406.503,22.38502,5.35921,13.667729999999999,0.8719600000000001
406.603,22.38811,5.33491,13.553289999999999,0.8719100000000001
406.703,22.3912,5.31099,13.428560000000001,0.8718600000000001
406.803,22.39428,5.286490000000001,13.29621,0.8718100000000001
406.903,22.39735,5.26095,13.16795,0.87177
407.003,22.40042,5.2339199999999995,13.05615,0.87172
407.103,22.403489999999998,5.20512,12.96728,0.8716700000000001
407.203,22.40656,5.1747,12.89205,0.8716200000000001
407.303,22.40963,5.142869999999999,12.81862,0.8715700000000001
407.403,22.4127,5.10995,12.73685,0.8715200000000001
407.503,22.415779999999998,5.0767,12.64657,0.8714700000000001
407.603,22.41885,5.04405,12.55118,0.8714200000000001
407.703,22.42192,5.01288,12.45377,0.8713700000000001
407.803,22.42499,4.98307,12.35367,0.8713200000000001
407.903,22.42807,4.95381,12.2475,0.8712700000000001
408.003,22.43115,4.92427,12.13194,0.8712200000000001
408.103,22.43424,4.89428,12.009210000000001,0.8711700000000001
408.203,22.43733,4.86449,11.889330000000001,0.8711200000000001
408.303,22.4404,4.83566,11.78288,0.8710700000000001
408.403,22.44345,4.80817,11.69557,0.87103
408.503,22.44649,4.78148,11.61991,0.87098
408.603,22.44954,4.75491,11.54618,0.87093
408.703,22.4526,4.7278199999999995,11.46597,0.8708799999999999
408.803,22.455679999999997,4.700069999999999,11.379,0.8708299999999999
408.903,22.45877,4.67168,11.28817,0.8707799999999999
409.003,22.46185,4.64267,11.19617,0.8707299999999999
409.103,22.46493,4.61305,11.10267,0.8706799999999999
409.203,22.468,4.58279,11.00494,0.8706299999999999
409.303,22.47107,4.551880000000001,10.900310000000001,0.8705799999999999
409.403,22.47414,4.52035,10.79047,0.8705299999999999
409.503,22.4772,4.4882800000000005,10.683639999999999,0.8704799999999999
409.603,22.48027,4.45575,10.58855,0.8704299999999999
409.703,22.48334,4.423109999999999,10.51029,0.8703799999999999
409.803,22.48641,4.39157,10.4426,0.8703299999999999
409.903,22.48948,4.36247,10.3771,0.8702799999999999
410.003,22.49255,4.3368400000000005,10.306389999999999,0.87023
410.103,22.49561,4.31354,10.23001,0.87019
410.203,22.49868,4.29052,10.150310000000001,0.8701399999999999
410.303,22.50175,4.26582,10.0695,0.8700899999999999
410.403,22.50483,4.23891,9.98691,0.8700399999999999
410.503,22.5079,4.21045,9.899469999999999,0.8699899999999999
410.603,22.51097,4.18116,9.804089999999999,0.8699399999999999
410.703,22.514039999999998,4.15174,9.702010000000001,0.8698899999999999
410.803,22.5171,4.12296,9.60145,0.86984
410.903,22.52017,4.09556,9.511280000000001,0.86979
411.003,22.52325,4.06991,9.43695,0.86974
411.103,22.526329999999998,4.04504,9.37236,0.86969
411.203,22.529410000000002,4.01969,9.30899,0.86964
411.303,22.53252,3.9928,9.239360000000001,0.86959
411.403,22.535629999999998,3.96455,9.16349,0.86954
411.503,22.538729999999997,3.93566,9.084660000000001,0.86949
411.603,22.54181,3.9068300000000002,9.005939999999999,0.86944
411.703,22.54488,3.8783,8.92693,0.86939
411.803,22.54794,3.84996,8.844510000000001,0.86935
411.903,22.551,3.82166,8.75553,0.8693
412.003,22.55406,3.7936,8.66103,0.86925
412.103,22.55712,3.76643,8.56867,0.8692
412.203,22.56018,3.74085,8.48667,0.86915
412.303,22.56324,3.7172099999999997,8.419989999999999,0.8691
412.403,22.5663,3.69464,8.362689999999999,0.86905
412.503,22.56936,3.6720300000000003,8.30653,0.869
412.603,22.57242,3.64839,8.24426,0.86895
412.703,22.57549,3.62385,8.17596,0.8689
412.803,22.57856,3.59901,8.1051,0.86885
412.903,22.58162,3.5744800000000003,8.034980000000001,0.8688
413.003,22.58469,3.55036,7.96542,0.86875
413.103,22.58775,3.5263,7.89297,0.8687
413.203,22.59082,3.5019400000000003,7.81412,0.86865
413.303,22.59388,3.47706,7.729030000000001,0.8686
413.403,22.59695,3.45171,7.644660000000001,0.86855
413.503,22.60003,3.4259699999999995,7.56875,0.8685
413.603,22.6031,3.3999800000000002,7.506489999999999,0.86845
413.703,22.60618,3.37417,7.453239999999999,0.8684
413.803,22.60924,3.3490300000000004,7.402,0.86836
413.903,22.6123,3.32496,7.3464100000000006,0.86831
414.003,22.61535,3.3017800000000004,7.28578,0.86826
414.103,22.61841,3.2789699999999997,7.22232,0.86821
414.203,22.621470000000002,3.25601,7.1581600000000005,0.86816
414.303,22.62453,3.2326900000000003,7.0934,0.86811
414.403,22.6276,3.2091,7.0259100000000005,0.86806
414.503,22.63066,3.18533,6.9534899999999995,0.8680100000000001
414.603,22.63371,3.16149,6.87643,0.8679600000000001
414.703,22.63676,3.13775,6.8003100000000005,0.8679100000000001
414.803,22.63983,3.11424,6.73141,0.8678600000000001
414.903,22.6429,3.0910599999999997,6.67427,0.8678100000000001
415.003,22.64599,3.06802,6.625310000000001,0.8677600000000001
415.103,22.649070000000002,3.04484,6.57855,0.86771
415.203,22.652160000000002,3.02129,6.52844,0.86766
415.303,22.65523,2.9975,6.4742,0.86761
415.403,22.65829,2.97388,6.41788,0.86756
415.503,22.66135,2.95079,6.36148,0.86751
415.603,22.66441,2.9283,6.30506,0.86746
415.703,22.667460000000002,2.90611,6.2464699999999995,0.86741
415.803,22.67053,2.8839099999999998,6.18341,0.86736
415.903,22.67361,2.86153,6.11576,0.86731
416.003,22.67669,2.83914,6.04868,0.8672700000000001
416.103,22.67976,2.81696,5.98807,0.8672200000000001
416.203,22.68282,2.79517,5.93835,0.8671700000000001
416.303,22.68587,2.7736400000000003,5.8964,0.8671200000000001
416.403,22.68891,2.75216,5.85669,0.8670700000000001
416.503,22.69196,2.7305200000000003,5.81404,0.8670200000000001
416.603,22.69503,2.7086099999999997,5.76725,0.86697
416.703,22.69809,2.6863900000000003,5.71791,0.86692
416.803,22.70115,2.66382,5.667619999999999,0.86687
416.903,22.70422,2.6411,5.616569999999999,0.86682
417.003,22.70727,2.61881,5.56304,0.86677
417.103,22.71033,2.59754,5.50514,0.86672
417.203,22.713379999999997,2.5775200000000003,5.44265,0.86667
417.303,22.71643,2.5579400000000003,5.38017,0.8666200000000001
417.403,22.719479999999997,2.53779,5.32313,0.8665700000000001
417.503,22.72254,2.51627,5.27589,0.8665200000000001
417.603,22.7256,2.49382,5.23524,0.8664700000000001
417.703,22.72866,2.47142,5.19491,0.8664200000000001
417.803,22.73171,2.45001,5.1489199999999995,0.8663700000000001
417.903,22.73477,2.42972,5.09661,0.8663200000000001
418.003,22.737820000000003,2.41005,5.04186,0.8662700000000001
418.103,22.740879999999997,2.3904400000000003,4.9886800000000004,0.8662200000000001
418.203,22.74394,2.37059,4.9387,0.8661700000000001
418.303,22.74701,2.3505599999999998,4.889480000000001,0.8661200000000001
418.403,22.75008,2.33046,4.8381300000000005,0.8660700000000001
418.503,22.75314,2.31035,4.78316,0.8660200000000001
418.603,22.7562,2.29011,4.72824,0.86598
418.703,22.75925,2.26958,4.67826,0.86593
418.803,22.76231,2.24864,4.63739,0.8658799999999999
418.903,22.76536,2.22763,4.60389,0.8658299999999999
419.003,22.76841,2.20712,4.573,0.8657799999999999
419.103,22.77148,2.18764,4.54007,0.8657299999999999
419.203,22.77455,2.16914,4.50344,0.8656799999999999
419.303,22.77763,2.1509099999999997,4.4646,0.8656299999999999
419.403,22.7807,2.13223,4.42519,0.8655799999999999
419.503,22.78377,2.1128,4.38574,0.8655299999999999
419.603,22.78683,2.09329,4.3445599999999995,0.8654799999999999
419.703,22.78989,2.0744700000000003,4.29966,0.8654299999999999
419.803,22.79296,2.05685,4.2500800000000005,0.8653799999999999
419.903,22.79603,2.03988,4.199319999999999,0.8653299999999999
420.003,22.7991,2.0226900000000003,4.1521300000000005,0.8652799999999999
420.103,22.80218,2.0045,4.11273,0.8652299999999999
420.203,22.80526,1.9855200000000002,4.07983,0.86518
420.303,22.80834,1.96649,4.04899,0.86513
420.403,22.811420000000002,1.9481700000000002,4.0158,0.86508
420.503,22.8145,1.93068,3.97819,0.86503
420.603,22.81757,1.9134799999999998,3.9366199999999996,0.86498
420.703,22.82064,1.8960099999999998,3.8916800000000005,0.86493
420.803,22.8237,1.8779700000000001,3.8441300000000003,0.86488
420.903,22.82676,1.8597599999999999,3.79504,0.8648299999999999
421.003,22.829829999999998,1.8418400000000001,3.7455300000000005,0.8647799999999999
421.103,22.8329,1.82454,3.6968300000000003,0.8647299999999999
421.203,22.83598,1.8076900000000002,3.65087,0.8646799999999999
421.303,22.83906,1.7909400000000002,3.6097300000000003,0.8646299999999999
421.403,22.84214,1.7739599999999998,3.57522,0.8645799999999999
421.503,22.84522,1.7568099999999998,3.54605,0.8645299999999999
421.603,22.8483,1.73977,3.51911,0.8644799999999999
421.703,22.85138,1.7230900000000002,3.4913300000000005,0.8644299999999999
421.803,22.85445,1.7068400000000001,3.46138,0.8643799999999999
421.903,22.85752,1.69081,3.42999,0.8643299999999999
422.003,22.86058,1.67482,3.39795,0.8642799999999999
422.103,22.86365,1.65871,3.3656900000000003,0.8642299999999999
422.203,22.86672,1.6424599999999998,3.33264,0.86419
422.303,22.86979,1.6261,3.29811,0.8641399999999999
422.403,22.872870000000002,1.60965,3.2618400000000003,0.8640899999999999
422.503,22.87594,1.59343,3.2256299999999998,0.8640399999999999
422.603,22.87902,1.57779,3.1919,0.8639899999999999
422.703,22.882089999999998,1.56304,3.16283,0.8639399999999999
422.803,22.88516,1.5489899999999999,3.13789,0.8638899999999999
422.903,22.88823,1.53512,3.11485,0.8638399999999999
423.003,22.8913,1.52091,3.0915,0.86379
423.103,22.894379999999998,1.50616,3.06736,0.86374
423.203,22.89746,1.491,3.04402,0.86369
423.303,22.90054,1.47559,3.0232099999999997,0.86364
423.403,22.90362,1.46014,3.00521,0.86359
423.503,22.9067,1.44489,2.98687,0.86354
423.603,22.90979,1.43011,2.96454,0.86349
423.703,22.912879999999998,1.416,2.93566,0.86344
423.803,22.91597,1.40242,2.9031599999999997,0.86339
423.903,22.91905,1.38917,2.87162,0.86334
424.003,22.92212,1.37601,2.84522,0.86329
424.103,22.925179999999997,1.36281,2.82376,0.86324
424.203,22.92824,1.3494700000000002,2.80442,0.86319
424.303,22.93131,1.33591,2.78436,0.86314
424.403,22.934379999999997,1.32217,2.76225,0.8630899999999999
424.503,22.93746,1.3085,2.7385599999999997,0.8630399999999999
424.603,22.94054,1.29514,2.71388,0.8629899999999999
424.703,22.943620000000003,1.28224,2.68851,0.8629399999999999
424.803,22.9467,1.26975,2.6621,0.8628899999999999
424.903,22.94978,1.25757,2.63421,0.8628399999999999
425.003,22.95286,1.24559,2.60473,0.86279
425.103,22.95594,1.23359,2.57535,0.86274
425.203,22.959020000000002,1.2213200000000002,2.54827,0.86269
425.303,22.9621,1.20855,2.52549,0.86264
425.403,22.96518,1.1954,2.50651,0.86259
425.503,22.96826,1.18218,2.48927,0.86254
425.603,22.97133,1.16921,2.47174,0.86249
425.703,22.97441,1.15667,2.45288,0.86244
425.803,22.97748,1.14455,2.43285,0.86239
425.903,22.98055,1.13283,2.41186,0.86234
426.003,22.983620000000002,1.12147,2.39026,0.86229
426.103,22.98669,1.1103299999999998,2.3687,0.86224
426.203,22.98976,1.09923,2.34787,0.86219
426.303,22.99284,1.08807,2.32841,0.86214
426.403,22.995929999999998,1.07685,2.31068,0.8620899999999999
426.503,22.999010000000002,1.06566,2.29497,0.8620399999999999
426.603,23.00208,1.05455,2.28146,0.8619899999999999
426.703,23.00515,1.04361,2.26927,0.8619399999999999
426.803,23.00822,1.03292,2.2568200000000003,0.8618899999999999
426.903,23.01129,1.02254,2.24257,0.8618399999999999
427.003,23.01438,1.01245,2.22608,0.86179
427.103,23.01747,1.0024899999999999,2.20827,0.86174
427.203,23.02056,0.99251,2.1901599999999997,0.86169
427.303,23.02365,0.9824,2.17234,0.86164
427.403,23.02674,0.9721700000000001,2.15444,0.86159
427.503,23.02984,0.96188,2.13595,0.86154
427.603,23.03293,0.95157,2.11659,0.86149
427.703,23.03602,0.94132,2.09717,0.86144
427.803,23.03911,0.93121,2.07885,0.86139
427.903,23.0422,0.9213,2.0626900000000004,0.86134
428.003,23.045289999999998,0.91155,2.04893,0.86129
428.103,23.048379999999998,0.90181,2.0373900000000003,0.86124
428.203,23.051470000000002,0.89195,2.0278,0.86119
428.303,23.054570000000002,0.8820600000000001,2.0185,0.86114
428.403,23.05767,0.8724700000000001,2.00635,0.8610899999999999
428.503,23.06077,0.8634799999999999,1.98817,0.8610399999999999
428.603,23.06387,0.85511,1.9635200000000002,0.8609899999999999
428.703,23.06697,0.8467600000000001,1.9373599999999997,0.8609399999999999
428.803,23.07007,0.8377600000000001,1.91527,0.8608899999999999
428.903,23.07317,0.8277200000000001,1.9009900000000002,0.8608399999999999
429.003,23.07627,0.8173600000000001,1.89142,0.8607899999999999
429.103,23.07937,0.80765,1.8818700000000002,0.86074
429.203,23.08246,0.79938,1.8682,0.86069
429.303,23.08555,0.79223,1.8503900000000002,0.86064
429.403,23.088639999999998,0.78535,1.8303099999999999,0.86059
429.503,23.09173,0.7779,1.80981,0.86054
429.603,23.094820000000002,0.76972,1.7903099999999998,0.86049
429.703,23.09791,0.76117,1.77288,0.86044
429.803,23.101,0.75267,1.7585400000000002,0.86039
429.903,23.1041,0.74444,1.7466400000000002,0.86034
430.003,23.10719,0.73649,1.73384,0.86029
430.103,23.11029,0.72878,1.71659,0.86024
430.203,23.11338,0.72126,1.69335,0.86019
430.303,23.11647,0.7137600000000001,1.6687400000000001,0.86014
430.403,23.11955,0.70607,1.64855,0.8600899999999999
430.503,23.12264,0.69806,1.63732,0.8600399999999999
430.603,23.125729999999997,0.68996,1.6316899999999999,0.8599899999999999
430.703,23.12881,0.6821,1.6252799999999998,0.8599399999999999
430.803,23.13191,0.67482,1.6121,0.8598899999999999
430.903,23.135,0.66803,1.59192,0.8598399999999999
431.003,23.13809,0.66135,1.56871,0.8597899999999999
431.103,23.141189999999998,0.6543899999999999,1.54651,0.85974
431.203,23.144289999999998,0.64713,1.52769,0.85969
431.303,23.14738,0.6400399999999999,1.51234,0.85964
431.403,23.150479999999998,0.63362,1.5004,0.85959
431.503,23.153579999999998,0.62805,1.49109,0.85954
431.603,23.156670000000002,0.62269,1.48183,0.85949
431.703,23.159760000000002,0.61674,1.46974,0.85944
431.803,23.16285,0.60963,1.45287,0.85939
431.903,23.16594,0.60183,1.43397,0.85934
432.003,23.16903,0.59412,1.41726,0.85929
432.103,23.17213,0.58721,1.40654,0.85924
432.203,23.17524,0.58109,1.40091,0.85919
432.303,23.17836,0.57528,1.39665,0.85914
432.403,23.18147,0.56931,1.39009,0.8590899999999999
432.503,23.18459,0.56305,1.38044,0.8590399999999999
432.603,23.1877,0.55677,1.3700299999999999,0.8589899999999999
432.703,23.19081,0.55073,1.3613,0.8589399999999999
432.803,23.193920000000002,0.5450699999999999,1.35521,0.8588899999999999
432.903,23.197020000000002,0.53967,1.34998,0.8588399999999999
433.003,23.200120000000002,0.53441,1.34351,0.8587899999999999
433.103,23.20322,0.5291399999999999,1.33444,0.85874
