Repository: ulfsri/fsri_materials_database

# Materials and Products Database

## 01_Data

Raw data generated from each apparatus are included here in plain-text format. The data is organized first by material, next by the short name of test apparatus used, and where applicable additional filtering by test settings.

### material.json

Each material directory contains a json file of the same name as the material. This file links the data stored in the repository as well as data and graphs produced by the accompanying scripts (__02_Scripts__) to the respective landing page for the material on the front-end website.

File: 01_Data/Black_PMMA/STA/N2/30K_min/Black_PMMA_STA_N2_30KData_220214_R1.csv (part 3 of 7)
##Temp./°C,Time/min,DSC(subtr.2)/(mW/mg),Mass(subtr.2)/%,Sensit./(uV/mW)
203.149,16.16451,1.59064,97.86036999999999,0.97815
203.249,16.16755,1.59038,97.85816,0.97809
203.349,16.1706,1.5902100000000001,97.85734000000001,0.97803
203.449,16.17366,1.59016,97.85648,0.9779700000000001
203.549,16.17672,1.59018,97.85391,0.9779100000000001
203.649,16.179779999999997,1.59022,97.84796,0.97785
203.749,16.18283,1.59027,97.83838,0.9777899999999999
203.849,16.185879999999997,1.59045,97.82807,0.9777299999999999
203.949,16.18892,1.59087,97.82036,0.97767
204.049,16.19197,1.59156,97.81775,0.9776100000000001
204.149,16.19503,1.5922,97.8186,0.97755
204.249,16.198079999999997,1.59235,97.81993,0.97749
204.349,16.20114,1.5916,97.81891,0.9774299999999999
204.449,16.20419,1.59018,97.81486,0.9773700000000001
204.549,16.20725,1.58874,97.80851,0.97731
204.649,16.2103,1.5879,97.80064,0.97725
204.749,16.21336,1.58791,97.79243000000001,0.97719
204.849,16.21642,1.5884200000000002,97.78558000000001,0.9771299999999999
204.949,16.219479999999997,1.58905,97.78183,0.9770700000000001
205.049,16.22253,1.5895,97.78186,0.97701
205.149,16.22557,1.58968,97.78313,0.97695
205.249,16.228620000000003,1.5895700000000001,97.78256,0.9768899999999999
205.349,16.23167,1.5891600000000001,97.77748000000001,0.97683
205.449,16.234720000000003,1.58867,97.7685,0.97677
205.549,16.237779999999997,1.58843,97.75756,0.9767100000000001
205.649,16.24083,1.5887200000000001,97.74656,0.97665
205.749,16.24389,1.58942,97.73658,0.97659
205.849,16.24695,1.59004,97.72792,0.9765299999999999
205.949,16.250020000000003,1.59007,97.72088000000001,0.9764700000000001
206.049,16.25311,1.58935,97.71522,0.97641
206.149,16.25619,1.58833,97.70982,0.97635
206.249,16.25927,1.58756,97.70345,0.97629
206.349,16.26233,1.5873899999999999,97.69537,0.9762299999999999
206.449,16.26539,1.58761,97.68654000000001,0.9761700000000001
206.549,16.26844,1.5878700000000001,97.67831,0.97611
206.649,16.27151,1.58785,97.67183,0.97605
206.749,16.27458,1.58762,97.66651,0.9759899999999999
206.849,16.27766,1.58744,97.66091999999999,0.97593
206.949,16.28073,1.58754,97.65369,0.9758700000000001
207.049,16.28379,1.5879,97.64519,0.9758100000000001
207.149,16.286839999999998,1.58825,97.63749,0.97575
207.249,16.28991,1.5883,97.63271999999999,0.97569
207.349,16.29298,1.58796,97.63127,0.9756299999999999
207.449,16.29605,1.58746,97.63003,0.97557
207.549,16.29911,1.5871,97.6255,0.97551
207.649,16.30217,1.58709,97.61543,0.97545
207.749,16.30521,1.58731,97.60287,0.97539
207.849,16.30826,1.5875700000000001,97.59227,0.9753299999999999
207.949,16.31131,1.5876700000000001,97.58761,0.9752700000000001
208.049,16.31437,1.58755,97.58804,0.97521
208.149,16.317429999999998,1.58723,97.58989,0.97515
208.249,16.32049,1.58674,97.58949,0.97509
208.349,16.323539999999998,1.58617,97.58534,0.97503
208.449,16.32659,1.58565,97.57839,0.9749700000000001
208.549,16.329629999999998,1.58534,97.5698,0.97491
208.649,16.33269,1.58533,97.5608,0.97485
208.749,16.335739999999998,1.5855299999999999,97.55285,0.9748
208.849,16.33878,1.5858299999999999,97.54746999999999,0.9747399999999999
208.949,16.34181,1.5861299999999998,97.54561,0.9746799999999999
209.049,16.344839999999998,1.5863399999999999,97.54493000000001,0.97462
209.149,16.34787,1.5864200000000002,97.54184000000001,0.97456
209.249,16.350920000000002,1.5863,97.53305,0.9745
209.349,16.35398,1.5860100000000001,97.51978000000001,0.97444
209.449,16.357039999999998,1.5856299999999999,97.50695999999999,0.9743799999999999
209.549,16.3601,1.58525,97.49959,0.9743200000000001
209.649,16.36315,1.5849,97.49916,0.97426
209.749,16.3662,1.58455,97.50125,0.9742
209.849,16.36926,1.58412,97.50089,0.97414
209.949,16.372320000000002,1.58362,97.49462,0.97408
210.049,16.37538,1.58324,97.48446,0.9740200000000001
210.149,16.378439999999998,1.58321,97.47371,0.97396
210.249,16.38149,1.5837299999999999,97.46539,0.9739
210.349,16.38455,1.58455,97.46028000000001,0.9738399999999999
210.449,16.3876,1.58521,97.45804,0.97378
210.549,16.39066,1.58528,97.45826,0.9737299999999999
210.649,16.393720000000002,1.5847,97.45964000000001,0.97367
210.749,16.39679,1.58381,97.45991,0.9736100000000001
210.849,16.39986,1.5829799999999998,97.45676,0.97355
210.949,16.40292,1.58241,97.44936,0.97349
211.049,16.40599,1.58199,97.43993,0.9734299999999999
211.149,16.40905,1.58155,97.43106999999999,0.9733700000000001
211.249,16.41212,1.5809799999999998,97.42491,0.97331
211.349,16.4152,1.58047,97.42143,0.97325
211.449,16.41826,1.58026,97.42005,0.97319
211.549,16.42132,1.58057,97.42012,0.9731299999999999
211.649,16.42437,1.58122,97.4207,0.9730700000000001
211.749,16.42742,1.58181,97.42067,0.97301
211.849,16.43048,1.58195,97.41892,0.97296
211.949,16.43356,1.58156,97.41503,0.9729
212.049,16.436629999999997,1.5809600000000001,97.40938,0.9728399999999999
212.149,16.4397,1.5804799999999999,97.40241,0.97278
212.249,16.44276,1.58035,97.3948,0.97272
212.349,16.44581,1.5805,97.38776999999999,0.9726600000000001
212.449,16.44887,1.5808200000000001,97.38261999999999,0.9726
212.549,16.45192,1.5812,97.38038,0.97254
212.649,16.45497,1.5815700000000001,97.38044000000001,0.9724799999999999
212.749,16.458029999999997,1.58186,97.38171,0.9724200000000001
212.849,16.46108,1.58202,97.38309,0.97236
212.949,16.46414,1.58206,97.38382,0.9723
213.049,16.46719,1.58206,97.38339,0.97225
213.149,16.47024,1.58209,97.38132,0.97219
213.249,16.47329,1.5821399999999999,97.37743,0.9721299999999999
213.349,16.47634,1.58208,97.37204,0.9720700000000001
213.449,16.47938,1.58176,97.36551999999999,0.97201
213.549,16.482429999999997,1.58113,97.35842,0.97195
213.649,16.48548,1.58045,97.35198000000001,0.9718899999999999
213.749,16.488529999999997,1.5800100000000001,97.34758000000001,0.97183
213.849,16.49159,1.58008,97.34629,0.97177
213.949,16.49464,1.58053,97.34698,0.97172
214.049,16.49769,1.58107,97.34749000000001,0.9716600000000001
214.149,16.50075,1.5814,97.34575,0.9716
214.249,16.5038,1.58148,97.3411,0.97154
214.349,16.50685,1.5815,97.33425,0.9714799999999999
214.449,16.50991,1.5816299999999999,97.32599,0.9714200000000001
214.549,16.51296,1.58197,97.31729,0.97136
214.649,16.51601,1.58243,97.30951999999999,0.9713
214.749,16.51905,1.58286,97.30408,0.97124
214.849,16.52209,1.58317,97.30176999999999,0.97119
214.949,16.525129999999997,1.58338,97.30056,0.9711299999999999
215.049,16.528170000000003,1.58352,97.29762,0.9710700000000001
215.149,16.53122,1.58365,97.29046,0.97101
215.249,16.53426,1.58374,97.28022,0.97095
215.349,16.53731,1.58374,97.27036,0.9708899999999999
215.449,16.54035,1.58361,97.2643,0.97083
215.549,16.5434,1.5833899999999999,97.26308,0.97077
215.649,16.54645,1.5832700000000002,97.26449000000001,0.97072
215.749,16.5495,1.58345,97.26612,0.9706600000000001
215.849,16.55255,1.58402,97.26605,0.9706
215.949,16.5556,1.5846799999999999,97.26374,0.97054
216.049,16.55866,1.5850799999999998,97.25894,0.9704799999999999
216.149,16.56172,1.58494,97.25159000000001,0.9704200000000001
216.249,16.56478,1.5845,97.24319,0.97036
216.349,16.56784,1.5842100000000001,97.23583,0.9703
216.449,16.5709,1.5844799999999999,97.23151999999999,0.97025
216.549,16.57395,1.5852700000000002,97.23056,0.97019
216.649,16.57699,1.5861100000000001,97.23184,0.9701299999999999
216.749,16.58004,1.58655,97.23422,0.9700700000000001
216.849,16.58308,1.5864200000000002,97.23637,0.97001
216.949,16.586129999999997,1.58605,97.23666999999999,0.96995
217.049,16.589170000000003,1.58584,97.23349,0.9698899999999999
217.149,16.59221,1.58605,97.22591,0.9698399999999999
217.249,16.59525,1.58654,97.21593,0.96978
217.349,16.59828,1.58701,97.20629,0.96972
217.449,16.60131,1.58724,97.19946,0.9696600000000001
217.549,16.60434,1.58721,97.19533,0.9696
217.649,16.60737,1.5871,97.19230999999999,0.96954
217.749,16.61041,1.58703,97.18881999999999,0.9694799999999999
217.849,16.61346,1.58712,97.18398,0.9694299999999999
217.949,16.61651,1.58738,97.17781,0.9693700000000001
218.049,16.61956,1.58782,97.1704,0.96931
218.149,16.62261,1.58845,97.16201,0.96925
218.249,16.62566,1.5892600000000001,97.1534,0.96919
218.349,16.62871,1.59023,97.14542,0.9691299999999999
218.449,16.63177,1.59131,97.13866999999999,0.9690799999999999
218.549,16.63482,1.59226,97.13216,0.9690200000000001
218.649,16.63787,1.59281,97.12433,0.96896
218.749,16.64091,1.59267,97.11372,0.9689
218.849,16.64395,1.5920299999999998,97.10136,0.9688399999999999
218.949,16.64698,1.5914700000000002,97.09034,0.96878
219.049,16.65001,1.59155,97.08375,0.96873
219.149,16.65304,1.5924399999999999,97.08259,0.96867
219.249,16.65608,1.5936,97.08406,0.9686100000000001
219.349,16.65912,1.59443,97.08498,0.96855
219.449,16.66217,1.59449,97.08282,0.96849
219.549,16.66522,1.59414,97.07781999999999,0.9684299999999999
219.649,16.66827,1.5939299999999998,97.07095,0.9683799999999999
219.749,16.67132,1.59436,97.06319,0.9683200000000001
219.849,16.67436,1.59538,97.05566,0.96826
219.949,16.6774,1.5965799999999999,97.04951,0.9682
220.049,16.680429999999998,1.59756,97.04590999999999,0.96814
220.149,16.68347,1.59817,97.04502,0.9680799999999999
220.249,16.68652,1.59851,97.04581999999999,0.96803
220.349,16.68957,1.59871,97.04722,0.9679700000000001
220.449,16.69264,1.59886,97.04828,0.96791
220.549,16.69572,1.599,97.04845999999999,0.96785
220.649,16.69878,1.59917,97.04731,0.9677899999999999
220.749,16.701829999999998,1.5994,97.04444000000001,0.9677399999999999
220.849,16.70487,1.5997,97.03990999999999,0.9676799999999999
220.949,16.70789,1.60009,97.03393,0.96762
221.049,16.71092,1.60057,97.02673,0.9675600000000001
221.149,16.71395,1.60111,97.01864,0.9675
221.249,16.71698,1.60164,97.01011,0.96745
221.349,16.72002,1.60207,97.00158,0.96739
221.449,16.72305,1.6024100000000001,96.99344,0.9673299999999999
221.549,16.72609,1.6028200000000001,96.98602,0.9672700000000001
221.649,16.729129999999998,1.60344,96.97963,0.96721
221.749,16.73216,1.60439,96.97433000000001,0.96716
221.849,16.7352,1.60554,96.96916999999999,0.9671
221.949,16.738229999999998,1.6067200000000001,96.96293,0.96704
222.049,16.74126,1.60775,96.95456999999999,0.96698
222.149,16.7443,1.60853,96.94513,0.9669200000000001
222.249,16.747339999999998,1.60901,96.93691,0.9668700000000001
222.349,16.75038,1.60914,96.93213,0.9668100000000001
222.449,16.753410000000002,1.609,96.93068000000001,0.96675
222.549,16.75645,1.60883,96.92931999999999,0.9666899999999999
222.649,16.75948,1.6089,96.92461999999999,0.9666299999999999
222.749,16.762520000000002,1.60934,96.91486,0.9665799999999999
222.849,16.76555,1.61,96.90332,0.96652
222.949,16.76859,1.61064,96.89421,0.96646
223.049,16.771639999999998,1.61105,96.89103,0.9664
223.149,16.77469,1.61129,96.89209,0.96634
223.249,16.777739999999998,1.61151,96.89346,0.96629
223.349,16.78079,1.61185,96.89139,0.9662299999999999
223.449,16.783820000000002,1.6123,96.88548,0.9661700000000001
223.549,16.78686,1.61273,96.87845,0.96611
223.649,16.78991,1.61297,96.87315,0.96605
223.749,16.79296,1.61301,96.8712,0.966
223.849,16.796020000000002,1.61307,96.87185,0.9659399999999999
223.949,16.79908,1.61342,96.87406,0.96588
224.049,16.802120000000002,1.6142100000000001,96.87666,0.9658200000000001
224.149,16.80516,1.61522,96.8779,0.96577
224.249,16.80819,1.61609,96.87583000000001,0.9657100000000001
224.349,16.811220000000002,1.6165200000000002,96.86882,0.96565
224.449,16.81426,1.61659,96.85854,0.96559
224.549,16.8173,1.6166399999999999,96.84873,0.96554
224.649,16.820339999999998,1.6169799999999999,96.84312,0.9654799999999999
224.749,16.8234,1.61773,96.84255999999999,0.9654200000000001
224.849,16.82645,1.6187200000000002,96.84409000000001,0.96536
224.949,16.82951,1.61976,96.84446,0.9653
225.049,16.83257,1.62066,96.8414,0.96525
225.149,16.835620000000002,1.62133,96.83530999999999,0.96519
225.249,16.83867,1.6216899999999999,96.8271,0.9651299999999999
225.349,16.84171,1.62168,96.81777,0.9650700000000001
225.449,16.84475,1.62151,96.80899000000001,0.9650200000000001
225.549,16.84778,1.62151,96.80273000000001,0.96496
225.649,16.85083,1.62198,96.80076,0.9649
225.749,16.85388,1.6228799999999999,96.80203,0.9648399999999999
225.849,16.856920000000002,1.62389,96.80295,0.9647899999999999
225.949,16.85996,1.62466,96.79984,0.96473
226.049,16.86298,1.62507,96.79128,0.96467
226.149,16.86601,1.62539,96.78004,0.9646100000000001
226.249,16.86903,1.62594,96.76937,0.9645600000000001
226.349,16.87207,1.62693,96.76193,0.9645
226.449,16.875120000000003,1.6281299999999999,96.75765,0.96444
226.549,16.87816,1.62917,96.7557,0.9643799999999999
226.649,16.8812,1.62973,96.75516999999999,0.9643299999999999
226.749,16.88423,1.62983,96.75443,0.9642700000000001
226.849,16.88726,1.62975,96.75135999999999,0.96421
226.949,16.8903,1.6297700000000002,96.7439,0.96415
227.049,16.89334,1.6300299999999999,96.73232,0.9641
227.149,16.8964,1.63049,96.72024,0.96404
227.249,16.89945,1.6311,96.7115,0.96398
227.349,16.9025,1.6318,96.70852,0.9639200000000001
227.449,16.90555,1.63257,96.70948,0.9638700000000001
227.549,16.9086,1.6333600000000001,96.71172,0.9638100000000001
227.649,16.91163,1.6341299999999999,96.71278000000001,0.96375
227.749,16.91467,1.63485,96.71149,0.9636899999999999
227.849,16.9177,1.6354899999999999,96.70723000000001,0.9636399999999999
227.949,16.92074,1.6360299999999999,96.69949,0.9635799999999999
228.049,16.923779999999997,1.6365,96.68941,0.96352
228.149,16.926820000000003,1.637,96.67976,0.96347
228.249,16.92986,1.6376,96.67335,0.96341
228.349,16.9329,1.63834,96.67152,0.96335
228.449,16.93595,1.6390900000000002,96.67254,0.96329
228.549,16.939,1.6397,96.67430999999999,0.96324
228.649,16.94205,1.64005,96.6749,0.9631799999999999
228.749,16.9451,1.6401700000000001,96.67327,0.9631200000000001
228.849,16.94815,1.6401,96.66861,0.96306
228.949,16.95121,1.63989,96.66031,0.96301
229.049,16.95427,1.6397099999999998,96.64994,0.96295
229.149,16.95733,1.63975,96.64048000000001,0.9628899999999999
229.249,16.96037,1.64022,96.63485,0.9628399999999999
229.349,16.9634,1.64105,96.6338,0.96278
229.449,16.96643,1.6418099999999998,96.63515,0.96272
229.549,16.96947,1.6420400000000002,96.63651999999999,0.9626600000000001
229.649,16.972520000000003,1.6415099999999998,96.63639,0.9626100000000001
229.749,16.97557,1.64071,96.63578000000001,0.96255
229.849,16.97864,1.6402299999999999,96.63616999999999,0.96249
229.949,16.9817,1.64057,96.63858,0.96244
230.049,16.98475,1.6415400000000002,96.6408,0.9623799999999999
230.149,16.9878,1.64265,96.63929,0.9623200000000001
230.249,16.99084,1.64345,96.63072,0.96226
230.349,16.993879999999997,1.64383,96.61583,0.96221
230.449,16.99691,1.64402,96.59891999999999,0.96215
230.549,16.99995,1.6442599999999998,96.58440999999999,0.96209
230.649,17.003,1.64465,96.57498000000001,0.96204
230.749,17.00604,1.64505,96.57013,0.96198
230.849,17.00909,1.6452900000000001,96.56895,0.9619200000000001
230.949,17.01212,1.64525,96.57029,0.9618700000000001
231.049,17.01515,1.6450799999999999,96.57169,0.96181
231.149,17.01819,1.6449799999999999,96.57041,0.96175
231.249,17.02122,1.64516,96.56399,0.9616899999999999
231.349,17.02426,1.64555,96.55351,0.9616399999999999
231.449,17.02731,1.64595,96.54227,0.9615799999999999
231.549,17.03035,1.6461599999999998,96.53355,0.96152
231.649,17.03339,1.6461299999999999,96.52851,0.96147
231.749,17.03643,1.6460299999999999,96.52547,0.96141
231.849,17.039460000000002,1.6460700000000001,96.52258,0.96135
231.949,17.04249,1.6463299999999998,96.51838000000001,0.9613
232.049,17.04552,1.64668,96.51269,0.96124
232.149,17.048560000000002,1.64693,96.50555,0.9611799999999999
232.249,17.05159,1.64693,96.49715,0.9611299999999999
232.349,17.05463,1.6468,96.48873,0.9610700000000001
232.449,17.05767,1.64678,96.48199,0.96101
232.549,17.0607,1.6471200000000001,96.47851999999999,0.96095
232.649,17.06373,1.6478,96.47752,0.9609
232.749,17.066760000000002,1.6485299999999998,96.47578,0.9608399999999999
232.849,17.069779999999998,1.64903,96.47003000000001,0.96078
232.949,17.07281,1.64913,96.45912,0.96073
233.049,17.07584,1.64893,96.44671,0.96067
233.149,17.078870000000002,1.6485400000000001,96.43708000000001,0.9606100000000001
233.249,17.08192,1.6481,96.43355,0.9605600000000001
233.349,17.08496,1.64768,96.4344,0.9605
233.449,17.08801,1.64735,96.43621999999999,0.96044
233.549,17.09105,1.64716,96.43575,0.96039
233.649,17.094089999999998,1.64705,96.432,0.9603299999999999
233.749,17.09713,1.6468599999999998,96.42562,0.9602700000000001
233.849,17.10016,1.6464400000000001,96.41731,0.9602200000000001
233.949,17.1032,1.64576,96.40826,0.96016
234.049,17.10624,1.645,96.40047,0.9601
234.149,17.10928,1.6443599999999998,96.39596999999999,0.96005
234.249,17.11232,1.64399,96.39579,0.95999
234.349,17.11536,1.6439700000000002,96.39725,0.95993
234.449,17.1184,1.6443400000000001,96.39686999999999,0.95988
234.549,17.12143,1.6451099999999999,96.39158,0.9598200000000001
234.649,17.12446,1.64605,96.38221,0.9597600000000001
234.749,17.127489999999998,1.64678,96.37161,0.9597100000000001
234.849,17.13052,1.6469599999999998,96.3626,0.95965
234.949,17.13354,1.64648,96.35659,0.9595899999999999
235.049,17.136570000000003,1.64555,96.3534,0.95954
235.149,17.13961,1.64437,96.35276,0.9594799999999999
235.249,17.14264,1.64317,96.35393,0.95942
235.349,17.14568,1.64212,96.35485,0.9593700000000001
235.449,17.14871,1.64142,96.35329,0.95931
235.549,17.15174,1.6412,96.3475,0.95926
235.649,17.15476,1.6413400000000002,96.33873,0.9592
235.749,17.15778,1.6415799999999998,96.32941,0.95914
235.849,17.1608,1.64169,96.3219,0.95909
235.949,17.163829999999997,1.64157,96.3172,0.9590299999999999
236.049,17.16686,1.6412200000000001,96.31508000000001,0.9589700000000001
236.149,17.16989,1.6406599999999998,96.31526,0.9589200000000001
236.249,17.17291,1.6399299999999999,96.31683000000001,0.95886
236.349,17.175929999999997,1.63915,96.31764,0.9588
236.449,17.17894,1.6384400000000001,96.31538,0.95875
236.549,17.18196,1.63791,96.30841,0.9586899999999999
236.649,17.18497,1.6376,96.29851,0.95863
236.749,17.18799,1.6375,96.28851,0.9585799999999999
236.849,17.191029999999998,1.63763,96.28112,0.95852
236.949,17.19407,1.6377899999999999,96.27691999999999,0.95847
237.049,17.197110000000002,1.6376700000000002,96.27495,0.95841
237.149,17.20015,1.63695,96.27422,0.95835
237.249,17.20317,1.63561,96.27351999999999,0.9583
237.349,17.20619,1.63408,96.27135,0.95824
237.449,17.2092,1.63286,96.26616999999999,0.9581799999999999
237.549,17.212229999999998,1.63228,96.25724,0.9581299999999999
237.649,17.21526,1.63221,96.24689000000001,0.9580700000000001
237.749,17.2183,1.63236,96.2382,0.95801
237.849,17.221339999999998,1.63247,96.23394,0.95796
237.949,17.22438,1.63236,96.23373000000001,0.9579
238.049,17.227420000000002,1.63186,96.23544,0.95785
238.149,17.23046,1.63084,96.23693,0.9577899999999999
238.249,17.23349,1.6293600000000001,96.23664000000001,0.95773
238.349,17.23651,1.6277,96.23378000000001,0.95768
238.449,17.239539999999998,1.62618,96.22759,0.95762
238.549,17.24258,1.6250200000000001,96.21816,0.9575600000000001
238.649,17.24561,1.62411,96.20794000000001,0.9575100000000001
238.749,17.24863,1.62329,96.19978,0.95745
238.849,17.25164,1.6224399999999999,96.19608000000001,0.9574
238.949,17.25464,1.6215600000000001,96.19611,0.95734
239.049,17.25764,1.62071,96.19787,0.9572799999999999
239.149,17.26065,1.61995,96.19934,0.9572299999999999
239.249,17.26367,1.61927,96.19901,0.9571700000000001
239.349,17.26671,1.6186200000000002,96.19588,0.9571200000000001
239.449,17.26974,1.61794,96.189,0.95706
239.549,17.27279,1.61717,96.17855,0.957
239.649,17.27583,1.6163100000000001,96.16738000000001,0.95695
239.749,17.27887,1.61535,96.15872,0.95689
239.849,17.28189,1.6143100000000001,96.15513,0.9568399999999999
239.949,17.2849,1.61327,96.15547,0.95678
240.049,17.28792,1.61235,96.15741,0.9567200000000001
240.149,17.29095,1.61166,96.15866,0.95667
240.249,17.294,1.61115,96.15786,0.9566100000000001
240.349,17.29703,1.61064,96.15439,0.9565600000000001
240.449,17.30005,1.60998,96.14765,0.9565
240.549,17.30305,1.6090799999999998,96.13817,0.95644
240.649,17.30603,1.60804,96.12833,0.95639
240.749,17.30901,1.60701,96.12071999999999,0.9563299999999999
240.849,17.31201,1.60607,96.11735,0.9562799999999999
240.949,17.315,1.6052899999999999,96.11745,0.9562200000000001
241.049,17.31801,1.60469,96.11946999999999,0.95616
241.149,17.32101,1.60427,96.12189000000001,0.95611
241.249,17.32401,1.60396,96.12339,0.95605
241.349,17.32701,1.60353,96.1228,0.956
241.449,17.33001,1.60281,96.11899,0.95594
241.549,17.33301,1.60171,96.11194,0.95588
241.649,17.33602,1.60035,96.10364,0.95583
241.749,17.33906,1.59889,96.09628000000001,0.9557700000000001
241.849,17.34211,1.59745,96.0916,0.9557200000000001
241.949,17.34517,1.59612,96.0892,0.9556600000000001
242.049,17.34824,1.59496,96.08814,0.9556
242.149,17.3513,1.5940299999999998,96.08751,0.95555
242.249,17.35435,1.59331,96.08716,0.95549
242.349,17.35739,1.59271,96.0874,0.95544
242.449,17.36042,1.59218,96.0885,0.9553799999999999
242.549,17.36345,1.59161,96.08993000000001,0.9553299999999999
242.649,17.36648,1.59093,96.09012,0.9552700000000001
242.749,17.369510000000002,1.59004,96.08744,0.95521
242.849,17.37254,1.58889,96.08111,0.95516
242.949,17.37558,1.58761,96.07285999999999,0.9551
243.049,17.378610000000002,1.5863399999999999,96.06484,0.95505
243.149,17.38162,1.58522,96.05894,0.95499
243.249,17.384629999999998,1.58423,96.05534,0.95494
243.349,17.38765,1.58331,96.05345,0.95488
243.449,17.3907,1.5824,96.05266999999999,0.9548200000000001
243.549,17.39377,1.58144,96.05256999999999,0.9547700000000001
243.649,17.39685,1.58043,96.05278,0.9547100000000001
243.749,17.39992,1.57934,96.05299000000001,0.9546600000000001
243.849,17.40298,1.5782,96.05256,0.9546
243.949,17.406029999999998,1.57712,96.05032,0.95455
244.049,17.40909,1.57621,96.04502,0.95449
244.149,17.41215,1.5755299999999999,96.03607,0.9544299999999999
244.249,17.41522,1.57501,96.02569,0.9543799999999999
244.349,17.41829,1.57449,96.01685,0.9543200000000001
244.449,17.42136,1.57386,96.01225,0.9542700000000001
244.549,17.424429999999997,1.57314,96.01175,0.95421
244.649,17.42748,1.57243,96.01361999999999,0.95416
244.749,17.430529999999997,1.57182,96.01611,0.9541
244.849,17.43356,1.57132,96.01778,0.95405
244.949,17.43659,1.5707799999999998,96.01754,0.95399
245.049,17.439610000000002,1.57008,96.01433,0.95393
245.149,17.44262,1.56916,96.00782,0.95388
245.249,17.445629999999998,1.56821,95.99967,0.9538200000000001
245.349,17.44864,1.56745,95.99183000000001,0.9537700000000001
245.449,17.45166,1.56704,95.986,0.9537100000000001
245.549,17.45468,1.56677,95.98235,0.9536600000000001
245.649,17.457710000000002,1.56629,95.98034,0.9536
245.749,17.460739999999998,1.56525,95.97946,0.95355
245.849,17.46377,1.56372,95.9793,0.95349
245.949,17.46681,1.56216,95.97954,0.9534299999999999
246.049,17.46985,1.5610600000000001,95.97986999999999,0.9533799999999999
246.149,17.47289,1.5606,95.98006,0.9533200000000001
246.249,17.475929999999998,1.56041,95.98005,0.9532700000000001
246.349,17.47896,1.56002,95.97983,0.95321
246.449,17.48199,1.5590899999999999,95.97941,0.95316
246.549,17.48501,1.55784,95.97915,0.9531
246.649,17.48803,1.5566799999999998,95.97945,0.95305
246.749,17.49105,1.55596,95.98066999999999,0.95299
246.849,17.49408,1.55572,95.98198000000001,0.95294
246.949,17.49711,1.55577,95.98173,0.95288
247.049,17.50013,1.55587,95.97825,0.95283
247.149,17.50315,1.55588,95.97131999999999,0.9527700000000001
247.249,17.50617,1.5557299999999998,95.96302,0.9527200000000001
247.349,17.509179999999997,1.55534,95.95564,0.9526600000000001
247.449,17.5122,1.55467,95.95093,0.9526
247.549,17.51521,1.5537299999999998,95.94856,0.95255
247.649,17.51823,1.5525200000000001,95.94766,0.95249
247.749,17.52126,1.55108,95.94739,0.95244
247.849,17.524279999999997,1.5496,95.94736999999999,0.9523799999999999
247.949,17.5273,1.54837,95.94747,0.9523299999999999
248.049,17.53033,1.54767,95.94756,0.9522700000000001
248.149,17.533360000000002,1.5475299999999999,95.94758,0.9522200000000001
248.249,17.536379999999998,1.54767,95.94756,0.95216
248.349,17.53941,1.54775,95.94754,0.95211
248.449,17.54244,1.54756,95.94753,0.95205
248.549,17.545479999999998,1.54719,95.94754,0.952
248.649,17.5485,1.5467600000000001,95.94754,0.95194
248.749,17.55152,1.5464200000000001,95.94752,0.95189
248.849,17.55453,1.54617,95.9475,0.95183
248.949,17.55754,1.54593,95.94751,0.95178
249.049,17.56055,1.54564,95.94758,0.9517200000000001
249.149,17.563570000000002,1.54529,95.94768,0.9516700000000001
249.249,17.566589999999998,1.54488,95.94769000000001,0.9516100000000001
249.349,17.56961,1.54443,95.94749,0.9515600000000001
249.449,17.57264,1.54396,95.94675,0.9515
249.549,17.575670000000002,1.54346,95.94467,0.95145
249.649,17.5787,1.54291,95.94032,0.95139
249.749,17.58174,1.54233,95.93316,0.95134
249.849,17.58478,1.54176,95.92471,0.9512799999999999
249.949,17.58781,1.54129,95.91734,0.9512299999999999
250.049,17.59085,1.54101,95.9133,0.9511700000000001
250.149,17.59389,1.5408600000000001,95.91273000000001,0.9511200000000001
250.249,17.59693,1.54069,95.91396999999999,0.95106
250.349,17.599970000000003,1.54034,95.91529,0.95101
250.449,17.603,1.53975,95.91566999999999,0.95095
250.549,17.60604,1.53906,95.91543,0.95089
250.649,17.60906,1.53839,95.91504,0.95084
250.749,17.61208,1.53789,95.91486,0.9507899999999999
250.849,17.6151,1.53754,95.91488000000001,0.95073
250.949,17.618129999999997,1.5373299999999999,95.91499,0.95068
251.049,17.62116,1.53721,95.91506,0.95062
251.149,17.6242,1.53712,95.91507,0.95057
251.249,17.62724,1.53696,95.91505,0.9505100000000001
251.349,17.63027,1.53663,95.91501,0.9504600000000001
251.449,17.6333,1.53608,95.91499,0.9504
251.549,17.636329999999997,1.5354,95.91499,0.95035
251.649,17.63935,1.53465,95.91503,0.95029
251.749,17.64239,1.5339,95.91509,0.95024
251.849,17.64542,1.53318,95.91512,0.9501799999999999
251.949,17.64847,1.53255,95.91506,0.9501299999999999
252.049,17.651510000000002,1.53204,95.91487,0.9500700000000001
252.149,17.65455,1.53175,95.9147,0.9500200000000001
252.249,17.6576,1.53176,95.91479,0.94996
252.349,17.66064,1.53219,95.91538,0.94991
252.449,17.66368,1.5329,95.91613000000001,0.94985
252.549,17.666710000000002,1.53355,95.91615999999999,0.9498
252.649,17.669729999999998,1.5338,95.91456,0.9497399999999999
252.749,17.67274,1.53345,95.91086999999999,0.9496899999999999
252.849,17.675729999999998,1.53271,95.90567,0.94963
252.949,17.678720000000002,1.5318399999999999,95.89968,0.94958
253.049,17.68171,1.5310700000000002,95.89364,0.94952
253.149,17.6847,1.53046,95.88821999999999,0.94947
253.249,17.68769,1.53,95.8841,0.9494100000000001
253.349,17.69069,1.52969,95.88192,0.94936
253.449,17.69371,1.5295299999999998,95.88156,0.9493
253.549,17.69674,1.52955,95.88217,0.94925
253.649,17.69978,1.52978,95.88286,0.94919
253.749,17.702820000000003,1.53019,95.88309,0.94914
253.849,17.70586,1.5306,95.88298,0.94909
253.949,17.7089,1.5308,95.88277,0.9490299999999999
254.049,17.71193,1.5306600000000001,95.88266999999999,0.9489799999999999
254.149,17.71496,1.5302799999999999,95.88268000000001,0.9489200000000001
254.249,17.717979999999997,1.52987,95.88274,0.9488700000000001
254.349,17.721,1.52959,95.88278000000001,0.94881
254.449,17.72402,1.52944,95.88279,0.94876
254.549,17.72705,1.52926,95.88277,0.9487
254.649,17.73007,1.52891,95.88275,0.94865
254.749,17.7331,1.52835,95.88273000000001,0.9485899999999999
254.849,17.73613,1.5278100000000001,95.88273000000001,0.9485399999999999
254.949,17.739160000000002,1.52752,95.88276,0.9484799999999999
255.049,17.742179999999998,1.52762,95.88282,0.9484299999999999
255.149,17.74519,1.5279,95.88285,0.94837
255.249,17.7482,1.52804,95.8828,0.94832
255.349,17.75121,1.52776,95.88261999999999,0.9482700000000001
255.449,17.75422,1.52716,95.88243,0.94821
255.549,17.75724,1.5265600000000001,95.88248,0.94816
255.649,17.760270000000002,1.52627,95.88302,0.9481
255.749,17.76332,1.52641,95.88381,0.94805
255.849,17.766389999999998,1.52681,95.88396999999999,0.94799
255.949,17.76945,1.52725,95.88253,0.94794
256.049,17.77252,1.52757,95.87893000000001,0.94788
256.149,17.775570000000002,1.52768,95.87371,0.94783
256.249,17.77862,1.52755,95.86763,0.94778
256.349,17.78165,1.52714,95.86144,0.9477200000000001
256.449,17.784670000000002,1.52664,95.85587,0.9476700000000001
256.549,17.787689999999998,1.52637,95.85162,0.9476100000000001
256.649,17.79071,1.5265799999999998,95.84937,0.9475600000000001
256.749,17.79374,1.5272,95.84900999999999,0.9475
256.849,17.796770000000002,1.52777,95.84964000000001,0.94745
256.949,17.799789999999998,1.52783,95.85036,0.94739
257.049,17.80281,1.52718,95.85059,0.94734
257.149,17.80582,1.5261799999999999,95.85047,0.94729
257.249,17.80884,1.52526,95.85025999999999,0.9472299999999999
257.349,17.811870000000003,1.5248,95.85016,0.9471799999999999
257.449,17.81489,1.52482,95.85018000000001,0.9471200000000001
257.549,17.81792,1.52522,95.85023000000001,0.9470700000000001
257.649,17.82094,1.5259200000000002,95.85025999999999,0.94701
257.749,17.82396,1.52674,95.85025,0.94696
257.849,17.826970000000003,1.52744,95.85024,0.9469
257.949,17.82999,1.5278100000000001,95.85025999999999,0.94685
258.049,17.83302,1.52776,95.85031,0.9468
258.149,17.83606,1.52749,95.85033,0.9467399999999999
258.249,17.83909,1.52725,95.85025,0.9466899999999999
258.349,17.842129999999997,1.5272,95.85004,0.94663
258.449,17.84516,1.52728,95.8499,0.94658
258.549,17.84819,1.52735,95.85008,0.94652
258.649,17.851210000000002,1.52728,95.85076,0.94647
258.749,17.854229999999998,1.52704,95.85146,0.94642
258.849,17.85725,1.5267,95.85126,0.9463600000000001
258.949,17.86027,1.52629,95.84925,0.94631
259.049,17.863310000000002,1.52591,95.84518,0.94625
259.149,17.86634,1.52569,95.83971,0.9462
259.249,17.86938,1.52576,95.83355999999999,0.94615
259.349,17.8724,1.52617,95.82746999999999,0.94609
259.449,17.875429999999998,1.5267600000000001,95.82215,0.94604
259.549,17.87845,1.52731,95.81834,0.9459799999999999
259.649,17.88147,1.5276100000000001,95.81663,0.9459299999999999
259.749,17.8845,1.5276399999999999,95.8166,0.9458700000000001
259.849,17.887529999999998,1.52746,95.81734,0.9458200000000001
259.949,17.89056,1.52714,95.81794000000001,0.9457700000000001
260.049,17.89358,1.52682,95.81803000000001,0.94571
260.149,17.89661,1.52672,95.81787,0.9456600000000001
260.249,17.899639999999998,1.52709,95.81772,0.9456
260.349,17.90267,1.52796,95.81775999999999,0.94555
260.449,17.90571,1.5288700000000002,95.81784,0.9455
260.549,17.908739999999998,1.52928,95.81777,0.94544
260.649,17.91179,1.5287899999999999,95.81743,0.94539
260.749,17.91483,1.52775,95.81714000000001,0.9453299999999999
260.849,17.91787,1.5268,95.81736,0.9452799999999999
260.949,17.9209,1.52655,95.81851,0.9452299999999999
261.049,17.923920000000003,1.52705,95.81985999999999,0.9451700000000001
261.149,17.92694,1.52788,95.81975,0.9451200000000001
261.249,17.92995,1.52861,95.81649,0.94506
261.349,17.93297,1.52902,95.8097,0.94501
261.449,17.93599,1.52926,95.80141,0.94496
261.549,17.939020000000003,1.5295299999999998,95.79391,0.9449
261.649,17.94204,1.52998,95.78905,0.94485
261.749,17.94506,1.53044,95.78657,0.94479
261.849,17.94809,1.5306600000000001,95.78560999999999,0.9447399999999999
261.949,17.95112,1.53041,95.78533,0.9446899999999999
262.049,17.95415,1.5299,95.78531,0.94463
262.149,17.95719,1.52959,95.78541,0.94458
262.249,17.96022,1.5299399999999999,95.78548,0.94452
262.349,17.963260000000002,1.53103,95.78548,0.94447
262.449,17.96629,1.5323200000000001,95.78545,0.94442
262.549,17.96931,1.5332299999999999,95.78546999999999,0.9443600000000001
262.649,17.97234,1.5333700000000001,95.78556999999999,0.94431
262.749,17.975360000000002,1.53309,95.78564,0.94425
262.849,17.97839,1.53288,95.78554,0.9442
262.949,17.98142,1.53316,95.78508000000001,0.94415
263.049,17.984460000000002,1.5338100000000001,95.78363,0.94409
263.149,17.9875,1.53441,95.78029000000001,0.94404
263.249,17.99053,1.5345600000000001,95.77424,0.9439799999999999
263.349,17.993560000000002,1.53417,95.76607,0.9439299999999999
263.449,17.996570000000002,1.53355,95.75802,0.9438799999999999
263.549,17.999579999999998,1.533,95.75241,0.9438200000000001
263.649,18.002589999999998,1.53275,95.75057,0.9437700000000001
263.749,18.0056,1.53284,95.75124,0.9437200000000001
263.849,18.00861,1.53324,95.75273,0.94366
263.949,18.01162,1.53395,95.75353,0.9436100000000001
264.049,18.01465,1.5347899999999999,95.75350999999999,0.94355
264.149,18.01768,1.53555,95.75313,0.9435
264.249,18.02072,1.53603,95.75284,0.94345
264.349,18.02375,1.53619,95.75279,0.94339
264.449,18.02679,1.53616,95.75288,0.94334
264.549,18.02982,1.53611,95.75296999999999,0.9432799999999999
264.649,18.03284,1.53616,95.753,0.9432299999999999
264.749,18.03586,1.53635,95.75299,0.9431799999999999
264.849,18.03888,1.53677,95.75296,0.9431200000000001
264.949,18.04189,1.53741,95.75294,0.9430700000000001
265.049,18.04491,1.5381,95.75295,0.9430200000000001
265.149,18.047929999999997,1.53861,95.75295,0.94296
265.249,18.05094,1.53871,95.75296,0.94291
265.349,18.05396,1.53853,95.75296,0.94286
265.449,18.05697,1.53849,95.75296,0.9428
265.549,18.05998,1.53901,95.75295,0.94275
265.649,18.063,1.5401799999999999,95.75295,0.9426899999999999
265.749,18.06602,1.54151,95.75295,0.9426399999999999
265.849,18.069029999999998,1.54244,95.75296,0.9425899999999999
265.949,18.07205,1.54254,95.75296,0.94253
266.049,18.07507,1.54208,95.75296999999999,0.9424799999999999
266.149,18.07809,1.54151,95.75296,0.9424299999999999
266.249,18.08111,1.54125,95.75294,0.94237
266.349,18.084139999999998,1.5413700000000001,95.75291,0.94232
266.449,18.08717,1.54175,95.75291999999999,0.94227
266.549,18.0902,1.54221,95.75299,0.94221
266.649,18.093239999999998,1.54265,95.75309,0.94216
266.749,18.09628,1.54304,95.75312,0.9421
266.849,18.099320000000002,1.54336,95.75294,0.94205
266.949,18.10235,1.54359,95.75255,0.942
267.049,18.10537,1.54377,95.75231,0.94194
267.149,18.10839,1.54397,95.7527,0.94189
267.249,18.1114,1.54423,95.75402,0.94184
267.349,18.11441,1.54456,95.75525999999999,0.94178
267.449,18.11743,1.54491,95.75473000000001,0.94173
267.549,18.12044,1.54525,95.75078,0.94168
267.649,18.12347,1.54556,95.7435,0.9416200000000001
267.749,18.12649,1.54582,95.73508000000001,0.94157
267.849,18.12952,1.5460200000000002,95.72787,0.94152
267.949,18.13255,1.5461799999999999,95.72344,0.9414600000000001
268.049,18.13557,1.54636,95.72128000000001,0.9414100000000001
268.149,18.1386,1.54662,95.72051,0.9413600000000001
268.249,18.14163,1.54705,95.72029,0.9413
268.349,18.144660000000002,1.54761,95.72029,0.94125
268.449,18.14769,1.54825,95.7204,0.9412
268.549,18.15072,1.54893,95.72048000000001,0.94114
268.649,18.15375,1.5495299999999999,95.72049,0.94109
268.749,18.156779999999998,1.54989,95.72046999999999,0.94104
268.849,18.1598,1.54982,95.72044,0.9409799999999999
268.949,18.16283,1.54931,95.72043000000001,0.9409299999999999
269.049,18.16585,1.5487,95.72044,0.9408799999999999
269.149,18.168879999999998,1.54837,95.72044,0.9408200000000001
269.249,18.17192,1.54862,95.72045,0.9407700000000001
269.349,18.17495,1.5493700000000001,95.72045,0.9407200000000001
269.449,18.177989999999998,1.55041,95.72044,0.94066
269.549,18.18102,1.5515299999999999,95.72044,0.9406100000000001
269.649,18.18405,1.55253,95.72044,0.9405600000000001
269.749,18.187079999999998,1.55319,95.72044,0.9405
269.849,18.19011,1.55331,95.72044,0.94045
269.949,18.19315,1.55287,95.72044,0.9404
270.049,18.196189999999998,1.55225,95.72044,0.94034
270.149,18.19922,1.5518299999999998,95.72044,0.94029
270.249,18.20226,1.55189,95.72044,0.94024
270.349,18.205289999999998,1.55237,95.72044,0.9401799999999999
270.449,18.20832,1.5531,95.72044,0.9401299999999999
270.549,18.21135,1.5539100000000001,95.72045,0.9400799999999999
270.649,18.214389999999998,1.5546799999999998,95.72045,0.9400200000000001
270.749,18.21743,1.5553299999999999,95.72045,0.9399700000000001
270.849,18.22046,1.55574,95.72044,0.9399200000000001
270.949,18.2235,1.55593,95.72041999999999,0.93986
271.049,18.22653,1.5560100000000001,95.72041999999999,0.93981
271.149,18.22956,1.55611,95.72045,0.93976
271.249,18.2326,1.55635,95.72051,0.9397
271.349,18.23563,1.55677,95.72055,0.93965
271.449,18.23866,1.55745,95.72046999999999,0.9396
271.549,18.24169,1.5583799999999999,95.72025,0.9395399999999999
271.649,18.24473,1.55938,95.72006,0.9394899999999999
271.749,18.24776,1.56011,95.7202,0.9394399999999999
271.849,18.25079,1.56031,95.72089,0.9393799999999999
271.949,18.253829999999997,1.56002,95.72174,0.9393299999999999
272.049,18.25686,1.55965,95.7217,0.9392799999999999
272.149,18.25988,1.55961,95.71976,0.93922
272.249,18.2629,1.56007,95.71555,0.9391700000000001
272.349,18.26592,1.5607799999999998,95.71009000000001,0.9391200000000001
272.449,18.26894,1.56142,95.70456999999999,0.9390700000000001
272.549,18.27197,1.56175,95.6999,0.93901
272.649,18.275,1.56189,95.69553,0.93896
272.749,18.278029999999998,1.56205,95.69046,0.93891
272.849,18.28106,1.56244,95.68381,0.93885
272.949,18.28408,1.5630600000000001,95.67599,0.9388
273.049,18.2871,1.56378,95.66838,0.93875
273.149,18.290129999999998,1.56444,95.6624,0.9386899999999999
273.249,18.29316,1.5649600000000001,95.65869,0.9386399999999999
273.349,18.2962,1.56532,95.65673000000001,0.9385899999999999
273.449,18.29924,1.56554,95.6559,0.9385399999999999
273.549,18.30227,1.56565,95.65564,0.93848
273.649,18.30529,1.5657,95.6557,0.9384299999999999
273.749,18.308310000000002,1.56579,95.65587,0.9383799999999999
273.849,18.311339999999998,1.566,95.65597,0.93832
273.949,18.31436,1.56629,95.65598,0.93827
274.049,18.31738,1.56659,95.65594,0.93822
274.149,18.32041,1.56679,95.6559,0.93816
274.249,18.323439999999998,1.5669899999999999,95.65589,0.93811
274.349,18.32647,1.56742,95.6559,0.93806
274.449,18.3295,1.56836,95.65590999999999,0.93801
274.549,18.33253,1.5699100000000001,95.65590999999999,0.93795
274.649,18.33556,1.57171,95.65590999999999,0.9379
274.749,18.33859,1.57328,95.65590999999999,0.93785
274.849,18.34163,1.57423,95.65592,0.93779
274.949,18.34467,1.5745799999999999,95.65592,0.93774
275.049,18.34771,1.57453,95.65592,0.9376899999999999
275.149,18.35074,1.57428,95.6559,0.9376399999999999
275.249,18.35377,1.574,95.65587,0.93758
275.349,18.3568,1.57385,95.65587,0.93753
275.449,18.35983,1.57396,95.65593,0.93748
275.549,18.36285,1.57439,95.65605,0.93742
275.649,18.365879999999997,1.57503,95.6561,0.93737
275.749,18.36891,1.57574,95.65594,0.93732
275.849,18.37194,1.57641,95.65553,0.93727
275.949,18.37496,1.577,95.65522,0.93721
276.049,18.37799,1.57752,95.65552,0.93716
276.149,18.38102,1.57797,95.65684,0.93711
276.249,18.38404,1.57839,95.6583,0.93705
276.349,18.38707,1.57883,95.65805,0.937
276.449,18.39011,1.5793700000000002,95.65426,0.93695
276.549,18.39315,1.57998,95.6466,0.9369
276.649,18.39619,1.58054,95.63727,0.93684
276.749,18.39922,1.5809,95.62869,0.93679
276.849,18.40224,1.581,95.62274000000001,0.93674
276.949,18.405260000000002,1.58103,95.61938,0.93668
277.049,18.40827,1.58125,95.61806,0.93663
277.149,18.4113,1.58189,95.61820999999999,0.93658
277.249,18.41433,1.5828200000000001,95.61886,0.93653
277.349,18.417370000000002,1.58371,95.61882,0.93647
277.449,18.42041,1.58426,95.61691,0.93642
277.549,18.42344,1.5844200000000002,95.6128,0.93637
277.649,18.426470000000002,1.58457,95.60724,0.93632
277.749,18.4295,1.58507,95.60104,0.93626
277.849,18.43253,1.58612,95.59498,0.93621
277.949,18.43555,1.58741,95.58979000000001,0.93616
278.049,18.438579999999998,1.58853,95.58617,0.9361
278.149,18.44161,1.58912,95.58468,0.93605
278.249,18.44465,1.5892899999999999,95.58479,0.936
278.349,18.44768,1.58934,95.58548,0.93595
278.449,18.45071,1.58954,95.58576,0.93589
278.549,18.45374,1.59005,95.58549000000001,0.93584
278.649,18.456770000000002,1.59086,95.58532,0.93579
278.749,18.4598,1.59194,95.58594000000001,0.93574
278.849,18.46284,1.59321,95.58733000000001,0.93568
278.949,18.46588,1.59438,95.58794,0.93563
279.049,18.46892,1.5951600000000001,95.58603000000001,0.93558
279.149,18.47196,1.59535,95.58036,0.93553
279.249,18.47499,1.59522,95.5723,0.93547
279.349,18.47802,1.5951899999999999,95.56405,0.93542
279.449,18.48104,1.59566,95.55769000000001,0.93537
279.549,18.48406,1.59663,95.55372,0.93532
279.649,18.48709,1.59782,95.55144,0.9352600000000001
279.749,18.49012,1.59893,95.55015999999999,0.93521
279.849,18.49316,1.59979,95.54949,0.93516
279.949,18.49621,1.60043,95.54955,0.93511
280.049,18.49926,1.60093,95.55054,0.93505
