Repository: ulfsri/fsri_materials_database

# Materials and Products Database

## 01_Data

Raw data generated from each apparatus are included here in plain-text format. The data is organized first by material, next by the short name of test apparatus used, and where applicable additional filtering by test settings.

### material.json

Each material directory contains a json file of the same name as the material. This file links the data stored in the repository as well as data and graphs produced by the accompanying scripts (__02_Scripts__) to the respective landing page for the material on the front-end website.

File: 01_Data/Black_PMMA/STA/N2/30K_min/Black_PMMA_STA_N2_30KData_220214_R1.csv (part 5 of 7)
##Temp./°C,Time/min,DSC(subtr.2)/(mW/mg),Mass(subtr.2)/%,Sensit./(uV/mW)
355.049,20.78631,4.527080000000001,82.23640999999999,0.8972100000000001
355.149,20.78942,4.54283,82.15798000000001,0.8971600000000001
355.249,20.79252,4.55755,82.09182,0.8971100000000001
355.349,20.79562,4.57189,82.0331,0.8970600000000001
355.449,20.79872,4.58672,81.97519,0.8970100000000001
355.549,20.801820000000003,4.60277,81.9123,0.8969600000000001
355.649,20.80493,4.61981,81.84402,0.89691
355.749,20.80803,4.63725,81.772,0.89686
355.849,20.811139999999998,4.65454,81.69773,0.8968200000000001
355.949,20.814239999999998,4.67155,81.62039,0.8967700000000001
356.049,20.81735,4.68843,81.5376,0.8967200000000001
356.149,20.82046,4.7053199999999995,81.44703,0.8966700000000001
356.249,20.82357,4.7223,81.35083,0.8966200000000001
356.349,20.82669,4.73928,81.25665,0.8965700000000001
356.449,20.8298,4.7562,81.17249,0.8965200000000001
356.549,20.8329,4.77301,81.10198000000001,0.8964700000000001
356.649,20.836,4.7897099999999995,81.03907,0.8964200000000001
356.749,20.8391,4.80631,80.97641999999999,0.8963700000000001
356.849,20.84221,4.82281,80.90818,0.8963200000000001
356.949,20.84532,4.83929,80.83482,0.89628
357.049,20.84843,4.85578,80.7585,0.89623
357.149,20.85154,4.87235,80.68097,0.89618
357.249,20.85464,4.8891,80.60073,0.89613
357.349,20.85775,4.90614,80.51465999999999,0.8960799999999999
357.449,20.86086,4.92356,80.41993000000001,0.8960299999999999
357.549,20.863970000000002,4.94128,80.31983000000001,0.8959799999999999
357.649,20.867079999999998,4.95906,80.22310999999999,0.8959299999999999
357.749,20.87019,4.97665,80.13856,0.8958799999999999
357.849,20.8733,4.9939599999999995,80.06860999999999,0.8958299999999999
357.949,20.8764,5.01116,80.00562,0.8957799999999999
358.049,20.87951,5.02844,79.94109,0.8957299999999999
358.149,20.88261,5.04593,79.86905,0.89569
358.249,20.88571,5.06361,79.7909,0.89564
358.349,20.88881,5.08143,79.70934,0.89559
358.449,20.891920000000002,5.09933,79.62634,0.89554
358.549,20.89503,5.11718,79.53986,0.89549
358.649,20.898139999999998,5.13485,79.4464,0.89544
358.749,20.90125,5.15222,79.34314,0.8953899999999999
358.849,20.90435,5.169490000000001,79.23476,0.8953399999999999
358.949,20.90745,5.1871,79.1307,0.8952899999999999
359.049,20.91056,5.20545,79.04023000000001,0.8952399999999999
359.149,20.91367,5.22446,78.96444,0.8951899999999999
359.249,20.91678,5.24348,78.89511999999999,0.89515
359.349,20.91989,5.2618599999999995,78.82353,0.8951
359.449,20.923,5.279319999999999,78.74441999999999,0.89505
359.549,20.92612,5.2964,78.65955,0.895
359.649,20.92923,5.31377,78.57151999999999,0.89495
359.749,20.93236,5.33188,78.48198000000001,0.8949
359.849,20.93548,5.35056,78.38895,0.89485
359.949,20.9386,5.36949,78.28958,0.8948
360.049,20.94172,5.388380000000001,78.18208,0.89475
360.149,20.94482,5.40722,78.07202,0.8947
360.249,20.94793,5.42614,77.96809,0.89466
360.349,20.95104,5.44524,77.87836999999999,0.89461
360.449,20.95415,5.46444,77.80167,0.89456
360.549,20.95726,5.48349,77.72973,0.89451
360.649,20.960379999999997,5.50218,77.65419,0.89446
360.749,20.9635,5.52048,77.57118,0.89441
360.849,20.96663,5.53871,77.48286,0.89436
360.949,20.96975,5.55719,77.39175999999999,0.89431
361.049,20.97287,5.5761,77.29876,0.89426
361.149,20.976,5.595280000000001,77.20085,0.8942100000000001
361.249,20.97912,5.61452,77.09447,0.8941600000000001
361.349,20.98225,5.63365,76.97825999999999,0.89412
361.449,20.98537,5.65271,76.86,0.89407
361.549,20.98849,5.6718,76.74987,0.89402
361.649,20.99161,5.69096,76.65648,0.89397
361.749,20.99472,5.71007,76.57623000000001,0.89392
361.849,20.99784,5.72892,76.49978,0.89387
361.949,21.00095,5.747330000000001,76.41814000000001,0.8938200000000001
362.049,21.004070000000002,5.76546,76.32861,0.8937700000000001
362.149,21.007179999999998,5.7838199999999995,76.23369,0.8937200000000001
362.249,21.0103,5.8029,76.136,0.8936700000000001
362.349,21.01341,5.822780000000001,76.03584000000001,0.8936299999999999
362.449,21.01653,5.842980000000001,75.93026,0.8935799999999999
362.549,21.01964,5.86295,75.81606,0.8935299999999999
362.649,21.02275,5.88239,75.69337,0.8934799999999999
362.749,21.02586,5.90153,75.57089,0.89343
362.849,21.02899,5.920719999999999,75.45869,0.89338
362.949,21.03214,5.940230000000001,75.36394,0.89333
363.049,21.0353,5.96009,75.28028,0.89328
363.149,21.03845,5.98027,75.19731999999999,0.89323
363.249,21.04158,6.00068,75.10573000000001,0.89318
363.349,21.0447,6.02107,75.00474,0.89313
363.449,21.04782,6.0410699999999995,74.89774,0.8930899999999999
363.549,21.05094,6.06035,74.78794,0.89304
363.649,21.05406,6.079,74.67501,0.89299
363.749,21.05718,6.09746,74.55568000000001,0.89294
363.849,21.06031,6.1161900000000005,74.4267,0.89289
363.949,21.06343,6.1353599999999995,74.29047,0.89284
364.049,21.06655,6.15474,74.15745,0.89279
364.149,21.069670000000002,6.1740699999999995,74.03868,0.89274
364.249,21.072789999999998,6.19324,73.93953,0.89269
364.349,21.07591,6.21252,73.85125,0.89264
364.449,21.07904,6.23223,73.76290999999999,0.8926
364.549,21.08217,6.25256,73.66569,0.89255
364.649,21.0853,6.27305,73.56035,0.8925
364.749,21.08843,6.29304,73.45035,0.89245
364.849,21.09156,6.312,73.33856999999999,0.8924
364.949,21.09469,6.33031,73.22309,0.89235
365.049,21.09783,6.34883,73.09965,0.8923
365.149,21.10096,6.36836,72.96446,0.89225
365.249,21.10409,6.38892,72.8224,0.8922
365.349,21.10722,6.40988,72.68545999999999,0.89215
365.449,21.11035,6.4306,72.56567,0.8921100000000001
365.549,21.11348,6.45071,72.46566999999999,0.8920600000000001
365.649,21.1166,6.47023,72.37526,0.8920100000000001
365.749,21.11972,6.4892199999999995,72.2833,0.8919600000000001
365.849,21.12283,6.50785,72.18241,0.8919100000000001
365.949,21.12594,6.52653,72.07414,0.89186
366.049,21.12905,6.545730000000001,71.96132,0.89181
366.149,21.132179999999998,6.56577,71.84578,0.89176
366.249,21.13531,6.5863,71.72476,0.89171
366.349,21.13845,6.60682,71.59427,0.89166
366.449,21.14159,6.626869999999999,71.45156,0.8916200000000001
366.549,21.14472,6.64647,71.30417,0.8915700000000001
366.649,21.14786,6.66585,71.16458,0.8915200000000001
366.749,21.15099,6.68525,71.04453000000001,0.8914700000000001
366.849,21.154120000000002,6.7046600000000005,70.94275999999999,0.8914200000000001
366.949,21.15725,6.72387,70.84754000000001,0.8913700000000001
367.049,21.16038,6.74268,70.74701999999999,0.8913200000000001
367.149,21.163510000000002,6.76118,70.63589,0.8912700000000001
367.249,21.16664,6.77988,70.51756999999999,0.8912200000000001
367.349,21.16978,6.79931,70.39613,0.89117
367.449,21.17292,6.819660000000001,70.27297,0.89113
367.549,21.17606,6.84042,70.14353,0.8910799999999999
367.649,21.1792,6.860939999999999,70.00245,0.8910299999999999
367.749,21.18233,6.880789999999999,69.84767,0.8909799999999999
367.849,21.18545,6.9002,69.68993,0.8909299999999999
367.949,21.188579999999998,6.9196,69.5431,0.8908799999999999
368.049,21.19171,6.93934,69.41869,0.8908299999999999
368.149,21.19484,6.95931,69.31151,0.8907799999999999
368.249,21.197979999999998,6.97918,69.2091,0.8907299999999999
368.349,21.20113,6.998639999999999,69.09966999999999,0.8906799999999999
368.449,21.20427,7.01772,68.98059,0.89064
368.549,21.20741,7.03667,68.8559,0.89059
368.649,21.21056,7.05577,68.72964,0.89054
368.749,21.21371,7.075060000000001,68.60151,0.89049
368.849,21.21685,7.094360000000001,68.46613,0.89044
368.949,21.22,7.11348,68.31789,0.89039
369.049,21.22314,7.13232,68.15777,0.8903399999999999
369.149,21.22628,7.15096,67.99906,0.8902899999999999
369.249,21.22942,7.16949,67.85636,0.8902399999999999
369.349,21.23255,7.187989999999999,67.73836,0.8901899999999999
369.449,21.23568,7.20653,67.63517,0.89015
369.549,21.23881,7.22515,67.53325,0.8901
369.649,21.24195,7.2438899999999995,67.42111,0.89005
369.749,21.24509,7.262580000000001,67.29881999999999,0.89
369.849,21.24824,7.28102,67.1705,0.88995
369.949,21.25139,7.29903,67.0397,0.8899
370.049,21.25454,7.3168,66.9044,0.88985
370.149,21.25769,7.33477,66.7593,0.8898
370.249,21.260839999999998,7.353330000000001,66.59956,0.88975
370.349,21.26399,7.3724300000000005,66.4304,0.8897
370.449,21.267139999999998,7.39155,66.26631,0.88966
370.549,21.27029,7.41021,66.12194000000001,0.88961
370.649,21.27344,7.42824,66.001,0.88956
370.749,21.27659,7.44605,65.89125,0.88951
370.849,21.27974,7.46403,65.77918000000001,0.88946
370.949,21.282870000000003,7.482360000000001,65.65607,0.88941
371.049,21.28601,7.50062,65.52436999999999,0.88936
371.149,21.28914,7.5183,65.38816,0.88931
371.249,21.292270000000002,7.535080000000001,65.24996,0.88926
371.349,21.2954,7.551480000000001,65.10589,0.8892100000000001
371.449,21.29853,7.5682100000000005,64.95043000000001,0.8891700000000001
371.549,21.301660000000002,7.58587,64.77982,0.88912
371.649,21.30479,7.60417,64.60344,0.88907
371.749,21.307920000000003,7.6224,64.43663000000001,0.88902
371.849,21.31105,7.63992,64.29366999999999,0.88897
371.949,21.31418,7.656689999999999,64.17267,0.88892
372.049,21.31731,7.67312,64.05939000000001,0.88887
372.149,21.32045,7.68967,63.93949,0.88882
372.249,21.32359,7.706460000000001,63.80678,0.8887700000000001
372.349,21.326729999999998,7.7232199999999995,63.665380000000006,0.8887299999999999
372.449,21.32986,7.739660000000001,63.52007,0.8886799999999999
372.549,21.333,7.7556199999999995,63.37245,0.8886299999999999
372.649,21.33614,7.77122,63.21744,0.8885799999999999
372.749,21.33928,7.7866100000000005,63.049130000000005,0.8885299999999999
372.849,21.34242,7.8019300000000005,62.865730000000006,0.8884799999999999
372.949,21.34555,7.81734,62.68031,0.8884299999999999
373.049,21.348679999999998,7.83298,62.50929,0.88838
373.149,21.35181,7.84894,62.365919999999996,0.88833
373.249,21.35493,7.86504,62.24313000000001,0.88828
373.349,21.358060000000002,7.88099,62.125840000000004,0.8882399999999999
373.449,21.36119,7.8965,61.999869999999994,0.8881899999999999
373.549,21.364320000000003,7.91155,61.86216999999999,0.8881399999999999
373.649,21.36745,7.92629,61.71731,0.8880899999999999
373.749,21.3706,7.94088,61.56981999999999,0.8880399999999999
373.849,21.373739999999998,7.95538,61.41946,0.88799
373.949,21.37689,7.96977,61.26059,0.88794
374.049,21.38004,7.98402,61.08732,0.88789
374.149,21.38318,7.9981,60.90115,0.88784
374.249,21.38632,8.011989999999999,60.7168,0.88779
374.349,21.38946,8.025689999999999,60.55035,0.88775
374.449,21.39259,8.03921,60.41113000000001,0.8877
374.549,21.39573,8.05264,60.28796,0.88765
374.649,21.398870000000002,8.066089999999999,60.16573,0.8876
374.749,21.40202,8.07965,60.03181,0.88755
374.849,21.405179999999998,8.09322,59.88658,0.8875
374.949,21.40834,8.10662,59.734730000000006,0.88745
375.049,21.4115,8.11973,59.58023000000001,0.8874
375.149,21.41464,8.13257,59.42061999999999,0.88735
375.249,21.41779,8.1453,59.25006,0.8873
375.349,21.420939999999998,8.15803,59.063309999999994,0.88726
375.449,21.4241,8.17078,58.86703000000001,0.88721
375.549,21.42725,8.18346,58.67793,0.8871600000000001
375.649,21.43039,8.195960000000001,58.512730000000005,0.8871100000000001
375.749,21.433529999999998,8.2082,58.37465,0.8870600000000001
375.849,21.43666,8.22005,58.2489,0.8870100000000001
375.949,21.4398,8.23142,58.11946999999999,0.8869600000000001
376.049,21.44295,8.24227,57.976440000000004,0.8869100000000001
376.149,21.44611,8.25265,57.82342,0.88686
376.249,21.449270000000002,8.26268,57.66583000000001,0.88682
376.349,21.45242,8.27247,57.5069,0.8867700000000001
376.449,21.455560000000002,8.28218,57.341809999999995,0.8867200000000001
376.549,21.4587,8.29203,57.16393000000001,0.8866700000000001
376.649,21.46184,8.30215,56.96911,0.8866200000000001
376.749,21.46497,8.312439999999999,56.768730000000005,0.8865700000000001
376.849,21.46811,8.32271,56.58025,0.8865200000000001
376.949,21.47126,8.33278,56.41945,0.8864700000000001
377.049,21.474420000000002,8.342939999999999,56.28281,0.8864200000000001
377.149,21.47758,8.353769999999999,56.15433,0.8863700000000001
377.249,21.48075,8.36582,56.01821999999999,0.88633
377.349,21.48391,8.37883,55.868880000000004,0.88628
377.449,21.48708,8.39172,55.71091,0.88623
377.549,21.49024,8.4034,55.54926,0.88618
377.649,21.4934,8.41351,55.38462,0.88613
377.749,21.49655,8.42285,55.21116,0.88608
377.849,21.4997,8.4323,55.0225,0.8860299999999999
377.949,21.50284,8.44239,54.818740000000005,0.8859799999999999
378.049,21.505979999999997,8.452869999999999,54.615730000000006,0.8859299999999999
378.149,21.509120000000003,8.46335,54.43167,0.8858799999999999
378.249,21.51225,8.47354,54.278980000000004,0.88584
378.349,21.51539,8.48357,54.14586,0.88579
378.449,21.51853,8.49366,54.01418,0.88574
378.549,21.52168,8.50399,53.8679,0.88569
378.649,21.524829999999998,8.51428,53.7066,0.88564
378.749,21.52799,8.52408,53.53696,0.88559
378.849,21.531129999999997,8.53295,53.36515,0.88554
378.949,21.534270000000003,8.541039999999999,53.19031,0.88549
379.049,21.5374,8.5489,53.00654,0.88544
379.149,21.54054,8.55707,52.80814,0.8854
379.249,21.543689999999998,8.565760000000001,52.599630000000005,0.88535
379.349,21.54684,8.574710000000001,52.397490000000005,0.8853
379.449,21.54999,8.583680000000001,52.21882,0.88525
379.549,21.55313,8.592369999999999,52.06989,0.8852
379.649,21.556279999999997,8.600439999999999,51.93662,0.88515
379.749,21.559420000000003,8.607569999999999,51.80267,0.8851
379.849,21.56256,8.61353,51.65603,0.88505
379.949,21.5657,8.61861,51.49839,0.885
380.049,21.568839999999998,8.62316,51.334109999999995,0.88495
380.149,21.57198,8.627510000000001,51.16639,0.8849100000000001
380.249,21.575129999999998,8.63193,50.99204,0.8848600000000001
380.349,21.57827,8.636660000000001,50.805659999999996,0.88481
380.449,21.5814,8.641910000000001,50.60325,0.88476
380.549,21.58452,8.647639999999999,50.394259999999996,0.88471
380.649,21.58766,8.65367,50.19579,0.88466
380.749,21.5908,8.65982,50.02425,0.88461
380.849,21.59396,8.66612,49.87955,0.88456
380.949,21.59713,8.67274,49.745870000000004,0.88451
381.049,21.60029,8.679889999999999,49.60693,0.88446
381.149,21.60344,8.68741,49.45456,0.8844200000000001
381.249,21.60659,8.69463,49.29249,0.8843700000000001
381.349,21.60973,8.70084,49.12535,0.8843200000000001
381.449,21.61287,8.705739999999999,48.95505,0.8842700000000001
381.549,21.61601,8.7099,48.77694,0.8842200000000001
381.649,21.61916,8.71405,48.58545,0.8841700000000001
381.749,21.622320000000002,8.71878,48.37893,0.8841200000000001
381.849,21.62548,8.724110000000001,48.17157,0.88407
381.949,21.62865,8.72994,47.98154,0.88402
382.049,21.63181,8.736130000000001,47.82345,0.88397
382.149,21.63496,8.74227,47.6885,0.8839299999999999
382.249,21.63811,8.747819999999999,47.558409999999995,0.8838799999999999
382.349,21.64126,8.752310000000001,47.41608,0.8838299999999999
382.449,21.64441,8.755889999999999,47.25845,0.8837799999999999
382.549,21.647560000000002,8.75912,47.091590000000004,0.8837299999999999
382.649,21.65071,8.76255,46.92145,0.8836799999999999
382.749,21.65385,8.76645,46.748,0.8836299999999999
382.849,21.65699,8.7708,46.5651,0.8835799999999999
382.949,21.66013,8.77556,46.36642,0.8835299999999999
383.049,21.66326,8.780569999999999,46.1543,0.8834799999999999
383.149,21.6664,8.78546,45.94546,0.88344
383.249,21.669539999999998,8.78985,45.75792,0.88339
383.349,21.67268,8.793510000000001,45.60167,0.88334
383.449,21.675829999999998,8.79674,45.46387,0.8832899999999999
383.549,21.67898,8.79991,45.327690000000004,0.8832399999999999
383.649,21.68212,8.80327,45.179320000000004,0.8831899999999999
383.749,21.68526,8.80662,45.01935,0.8831399999999999
383.849,21.6884,8.80958,44.8527,0.8830899999999999
383.949,21.69154,8.81185,44.68346,0.8830399999999999
384.049,21.694679999999998,8.81373,44.50861,0.8829899999999999
384.149,21.69782,8.81579,44.32155,0.88295
384.249,21.70095,8.818589999999999,44.11642,0.8829
384.349,21.70409,8.82197,43.90076,0.88285
384.449,21.70722,8.82516,43.69323,0.8828
384.549,21.71035,8.82741,43.51251,0.88275
384.649,21.71348,8.82854,43.36237,0.8827
384.749,21.71661,8.82923,43.22602,0.88265
384.849,21.71973,8.83019,43.08518,0.8826
384.949,21.72286,8.8318,42.92814,0.88255
385.049,21.72599,8.83363,42.758559999999996,0.8825
385.149,21.72912,8.83513,42.58231,0.88246
385.249,21.73225,8.83589,42.403490000000005,0.88241
385.349,21.73538,8.83605,42.21862,0.88236
385.449,21.73852,8.83592,42.022290000000005,0.88231
385.549,21.74166,8.83575,41.81098,0.88226
385.649,21.74479,8.83554,41.5955,0.88221
385.749,21.74793,8.83515,41.393209999999996,0.88216
385.849,21.75106,8.834480000000001,41.22027,0.8821100000000001
385.949,21.754189999999998,8.83363,41.0742,0.8820600000000001
386.049,21.75732,8.832880000000001,40.9384,0.8820100000000001
386.149,21.76044,8.83252,40.79615,0.88197
386.249,21.76357,8.83253,40.64002,0.88192
386.349,21.76669,8.83254,40.474340000000005,0.88187
386.449,21.769820000000003,8.83215,40.30423,0.88182
386.549,21.77294,8.83108,40.13159,0.88177
386.649,21.77607,8.829180000000001,39.95135,0.8817200000000001
386.749,21.77919,8.826369999999999,39.757529999999996,0.8816700000000001
386.849,21.78231,8.82267,39.54817,0.8816200000000001
386.949,21.785439999999998,8.8185,39.33708,0.8815700000000001
387.049,21.78857,8.81441,39.1419,0.8815200000000001
387.149,21.7917,8.810830000000001,38.97724,0.8814799999999999
387.249,21.79484,8.80739,38.83593,0.8814299999999999
387.349,21.79798,8.8034,38.70132,0.8813799999999999
387.449,21.80111,8.798210000000001,38.55755,0.88133
387.549,21.80424,8.79208,38.400729999999996,0.88128
387.649,21.80736,8.785919999999999,38.2356,0.88123
387.749,21.81048,8.780610000000001,38.06698,0.88118
387.849,21.8136,8.7763,37.89478,0.88113
387.949,21.81673,8.77223,37.71287,0.88108
388.049,21.81985,8.76757,37.51481,0.88103
388.149,21.82297,8.76183,37.30154,0.8809899999999999
388.249,21.8261,8.755239999999999,37.08956,0.88094
388.349,21.82923,8.74814,36.8974,0.88089
388.449,21.83235,8.74083,36.73725,0.88084
388.549,21.83548,8.7334,36.59762,0.88079
388.649,21.83861,8.72595,36.46137,0.88074
388.749,21.841739999999998,8.71855,36.31343,0.88069
388.849,21.84487,8.71118,36.15283,0.88064
388.949,21.84799,8.70381,35.98454,0.88059
389.049,21.851110000000002,8.69639,35.8131,0.88054
389.149,21.85424,8.688989999999999,35.63646,0.8805
389.249,21.85736,8.68172,35.44788,0.88045
389.349,21.86049,8.67468,35.240840000000006,0.8804
389.449,21.86363,8.66763,35.02046,0.88035
389.549,21.86676,8.659839999999999,34.80614,0.8803
389.649,21.869889999999998,8.6506,34.61804,0.88025
389.749,21.87301,8.63969,34.46452,0.8802
389.849,21.87613,8.62801,34.32991,0.88015
389.949,21.87924,8.616589999999999,34.19558,0.8801
390.049,21.882360000000002,8.60623,34.0473,0.88005
390.149,21.88549,8.596960000000001,33.887159999999994,0.88
390.249,21.88861,8.58863,33.72103,0.8799600000000001
390.349,21.89172,8.581010000000001,33.55362,0.8799100000000001
390.449,21.89483,8.57345,33.381479999999996,0.8798600000000001
390.549,21.89795,8.56508,33.197720000000004,0.87981
390.649,21.90107,8.55514,32.99638,0.87976
390.749,21.9042,8.54381,32.78533,0.87971
390.849,21.907329999999998,8.53203,32.582809999999995,0.87966
390.949,21.91046,8.52075,32.40688,0.87961
391.049,21.91359,8.51015,32.260690000000004,0.87956
391.149,21.91672,8.4995,32.12867,0.87951
391.249,21.91984,8.48799,31.9941,0.87946
391.349,21.92295,8.47524,31.846559999999997,0.8794200000000001
391.449,21.926070000000003,8.46177,31.68911,0.8793700000000001
391.549,21.92918,8.448189999999999,31.52655,0.8793200000000001
391.649,21.93229,8.435,31.361890000000002,0.8792700000000001
391.749,21.9354,8.42212,31.19111,0.8792200000000001
391.849,21.93851,8.40932,31.0084,0.8791700000000001
391.949,21.94163,8.39639,30.809859999999997,0.8791200000000001
392.049,21.94474,8.38318,30.6057,0.87907
392.149,21.94785,8.36955,30.41269,0.87902
392.249,21.950960000000002,8.355369999999999,30.246570000000002,0.87897
392.349,21.954060000000002,8.34065,30.10595,0.8789299999999999
392.449,21.95717,8.32553,29.97537,0.8788799999999999
392.549,21.96029,8.310130000000001,29.839140000000004,0.8788299999999999
392.649,21.963420000000003,8.29452,29.68972,0.8787799999999999
392.749,21.96655,8.2787,29.531309999999998,0.8787299999999999
392.849,21.96968,8.26264,29.369,0.8786799999999999
392.949,21.97278,8.24642,29.20495,0.8786299999999999
393.049,21.97588,8.230310000000001,29.0341,0.8785799999999999
393.149,21.97898,8.21462,28.850279999999998,0.8785299999999999
393.249,21.98209,8.199539999999999,28.650579999999998,0.8784799999999999
393.349,21.985210000000002,8.18454,28.44762,0.8784299999999999
393.449,21.988329999999998,8.16891,28.25868,0.87839
393.549,21.99144,8.152,28.09887,0.87834
393.649,21.99454,8.13406,27.96327,0.87829
393.749,21.99764,8.11576,27.836109999999998,0.8782399999999999
393.849,22.00074,8.09778,27.701940000000004,0.8781899999999999
393.949,22.00384,8.08014,27.55537,0.8781399999999999
394.049,22.00695,8.06228,27.400809999999996,0.8780899999999999
394.149,22.01006,8.043569999999999,27.24305,0.8780399999999999
394.249,22.013170000000002,8.02387,27.083270000000002,0.8779899999999999
394.349,22.016289999999998,8.00377,26.91631,0.8779399999999999
394.449,22.01941,7.983960000000001,26.736340000000002,0.87789
394.549,22.02252,7.96488,26.542170000000002,0.87785
394.649,22.02563,7.9462399999999995,26.34725,0.8778
394.749,22.02874,7.9275899999999995,26.16795,0.87775
394.849,22.03186,7.908519999999999,26.017229999999998,0.8777
394.949,22.03497,7.888910000000001,25.8875,0.87765
395.049,22.038079999999997,7.86873,25.76347,0.8776
395.149,22.04119,7.84797,25.63074,0.87755
395.249,22.04429,7.82675,25.48627,0.8775
395.349,22.04738,7.80531,25.33465,0.87745
395.449,22.05048,7.78388,25.18046,0.8774
395.549,22.05357,7.76249,25.023770000000003,0.87735
395.649,22.05666,7.740989999999999,24.85909,0.87731
395.749,22.05976,7.7192,24.68062,0.87726
395.849,22.06287,7.697010000000001,24.48881,0.87721
395.949,22.06598,7.67453,24.29831,0.87716
396.049,22.06909,7.6519,24.12576,0.8771100000000001
396.149,22.0722,7.6292,23.98282,0.8770600000000001
396.249,22.0753,7.60647,23.85979,0.8770100000000001
396.349,22.07841,7.58369,23.741239999999998,0.8769600000000001
396.449,22.08152,7.560860000000001,23.61317,0.8769100000000001
396.549,22.084629999999997,7.53804,23.47397,0.8768600000000001
396.649,22.08773,7.51536,23.3283,0.8768100000000001
396.749,22.09083,7.49288,23.18062,0.87676
396.849,22.09393,7.47036,23.03049,0.87672
396.949,22.09703,7.44724,22.873079999999998,0.8766700000000001
397.049,22.10013,7.42295,22.70351,0.8766200000000001
397.149,22.10323,7.3974,22.52384,0.8765700000000001
397.249,22.10632,7.3713,22.3476,0.8765200000000001
397.349,22.10942,7.34542,22.189410000000002,0.8764700000000001
397.449,22.11251,7.32032,22.0579,0.8764200000000001
397.549,22.1156,7.2959,21.94285,0.8763700000000001
397.649,22.118679999999998,7.27192,21.83036,0.8763200000000001
397.749,22.12177,7.2481800000000005,21.70833,0.8762700000000001
397.849,22.12486,7.22445,21.576220000000003,0.8762200000000001
397.949,22.12794,7.20056,21.43807,0.8761700000000001
398.049,22.13103,7.17633,21.297629999999998,0.87613
398.149,22.13411,7.15165,21.153589999999998,0.87608
398.249,22.13719,7.1265,21.00084,0.87603
398.349,22.140279999999997,7.10085,20.83434,0.87598
398.449,22.14339,7.07481,20.657,0.8759299999999999
398.549,22.14649,7.048660000000001,20.48317,0.8758799999999999
398.649,22.14959,7.022710000000001,20.32807,0.8758299999999999
398.749,22.15269,6.99712,20.19987,0.8757799999999999
398.849,22.15578,6.97164,20.08783,0.8757299999999999
398.949,22.15887,6.945989999999999,19.97811,0.8756799999999999
399.049,22.16195,6.919919999999999,19.85909,0.8756299999999999
399.149,22.165020000000002,6.8936,19.73085,0.8755799999999999
399.249,22.1681,6.86728,19.59745,0.87554
399.349,22.17118,6.84122,19.46254,0.87549
399.449,22.17425,6.815360000000001,19.32493,0.87544
399.549,22.177329999999998,6.78942,19.18026,0.87539
399.649,22.180410000000002,6.763139999999999,19.02427,0.87534
399.749,22.18349,6.73652,18.86008,0.87529
399.849,22.18657,6.70988,18.70027,0.87524
399.949,22.18964,6.68358,18.558020000000003,0.8751899999999999
400.049,22.19271,6.657769999999999,18.43992,0.8751399999999999
400.149,22.19577,6.63209,18.33577,0.8750899999999999
400.249,22.19885,6.6061,18.232770000000002,0.8750399999999999
400.349,22.20194,6.579460000000001,18.12011,0.8749899999999999
400.449,22.205029999999997,6.55237,17.99804,0.87495
400.549,22.20813,6.52522,17.87054,0.8749
400.649,22.21121,6.4983699999999995,17.74119,0.87485
400.749,22.2143,6.47199,17.608629999999998,0.8748
400.849,22.21738,6.44612,17.4683,0.87475
400.949,22.22046,6.42079,17.31581,0.8747
401.049,22.22356,6.39576,17.154510000000002,0.87465
401.149,22.22665,6.37045,16.997320000000002,0.8746
401.249,22.22973,6.34428,16.8577,0.87455
401.349,22.23281,6.3169900000000005,16.74209,0.8745
401.449,22.235870000000002,6.28911,16.64056,0.87445
401.549,22.23894,6.2613199999999996,16.54081,0.8744
401.649,22.242,6.23411,16.43267,0.87435
401.749,22.245070000000002,6.20731,16.31638,0.87431
401.849,22.24814,6.18053,16.1955,0.87426
401.949,22.25122,6.1534,16.0732,0.87421
402.049,22.25431,6.12588,15.94855,0.87416
402.149,22.2574,6.09815,15.818,0.87411
402.249,22.260479999999998,6.07039,15.6781,0.8740600000000001
402.349,22.263560000000002,6.042680000000001,15.531889999999999,0.8740100000000001
402.449,22.26663,6.01505,15.39021,0.8739600000000001
402.549,22.26971,5.987480000000001,15.26438,0.8739100000000001
402.649,22.27279,5.95996,15.1597,0.8738600000000001
402.749,22.27587,5.93234,15.0672,0.8738100000000001
402.849,22.27894,5.90451,14.97582,0.87376
402.949,22.282020000000003,5.87636,14.876439999999999,0.87371
403.049,22.2851,5.8480300000000005,14.76966,0.8736700000000001
403.149,22.28818,5.81973,14.65903,0.8736200000000001
403.249,22.29125,5.79164,14.54774,0.8735700000000001
403.349,22.294320000000003,5.76368,14.43457,0.8735200000000001
403.449,22.29738,5.7356300000000005,14.315560000000001,0.8734700000000001
403.549,22.30045,5.70726,14.186860000000001,0.8734200000000001
403.649,22.303520000000002,5.67865,14.051060000000001,0.8733700000000001
403.749,22.30659,5.65024,13.918660000000001,0.8733200000000001
403.849,22.30965,5.62251,13.800629999999998,0.8732700000000001
403.949,22.312720000000002,5.595619999999999,13.70243,0.8732200000000001
404.049,22.31578,5.568980000000001,13.615720000000001,0.8731700000000001
404.149,22.31885,5.5419,13.53001,0.8731200000000001
404.249,22.32191,5.51385,13.436470000000002,0.8730700000000001
404.349,22.32498,5.48532,13.335360000000001,0.87302
404.449,22.32805,5.45711,13.23003,0.87298
404.549,22.33111,5.4299800000000005,13.1235,0.8729299999999999
404.649,22.33418,5.40375,13.01458,0.8728799999999999
404.749,22.337239999999998,5.3776,12.89909,0.8728299999999999
404.849,22.3403,5.35072,12.772910000000001,0.8727799999999999
404.949,22.34336,5.3228800000000005,12.63825,0.8727299999999999
405.049,22.346420000000002,5.29469,12.506160000000001,0.8726799999999999
405.149,22.34948,5.26682,12.38833,0.8726299999999999
405.249,22.35255,5.23968,12.29148,0.8725799999999999
405.349,22.355620000000002,5.2129199999999996,12.20766,0.8725299999999999
405.449,22.3587,5.1860599999999994,12.12624,0.8724799999999999
405.549,22.36177,5.15866,12.037989999999999,0.8724299999999999
405.649,22.364829999999998,5.13086,11.9427,0.8723799999999999
405.749,22.3679,5.1029800000000005,11.843689999999999,0.8723299999999999
405.849,22.37097,5.07533,11.74405,0.87229
405.949,22.374029999999998,5.04789,11.643189999999999,0.87224
406.049,22.3771,5.0204,11.53757,0.8721899999999999
406.149,22.38017,4.99258,11.423630000000001,0.8721399999999999
406.249,22.38324,4.96438,11.30291,0.8720899999999999
406.349,22.38631,4.93604,11.18495,0.8720399999999999
406.449,22.38938,4.907830000000001,11.07998,0.8719899999999999
406.549,22.39245,4.8799,10.99417,0.8719399999999999
406.649,22.395529999999997,4.85203,10.92047,0.8718899999999999
406.749,22.3986,4.82388,10.84913,0.87184
406.849,22.401670000000003,4.79519,10.77159,0.87179
406.949,22.40475,4.7660800000000005,10.68722,0.87174
407.049,22.40783,4.73678,10.59886,0.87169
407.149,22.4109,4.70758,10.50917,0.87164
407.249,22.41398,4.67871,10.417810000000001,0.87159
407.349,22.41705,4.65038,10.32188,0.87155
407.449,22.42012,4.62282,10.2185,0.8715
407.549,22.423189999999998,4.596019999999999,10.1089,0.87145
407.649,22.42626,4.56968,10.00115,0.8714
407.749,22.42933,4.54345,9.903939999999999,0.87135
407.849,22.4324,4.51703,9.82269,0.8713
407.949,22.43548,4.49034,9.751610000000001,0.87125
408.049,22.43855,4.4633199999999995,9.68252,0.8712
408.149,22.44162,4.43594,9.608130000000001,0.87115
408.249,22.444670000000002,4.4082099999999995,9.52777,0.8711
408.349,22.44773,4.38013,9.44369,0.87105
408.449,22.450789999999998,4.35174,9.35807,0.871
408.549,22.45385,4.32331,9.270769999999999,0.87095
408.649,22.45692,4.295319999999999,9.17954,0.8709
408.749,22.46,4.26828,9.08205,0.87085
408.849,22.463070000000002,4.2423,8.97943,0.8708100000000001
408.949,22.46614,4.21686,8.87909,0.8707600000000001
409.049,22.4692,4.1913599999999995,8.78914,0.87071
409.149,22.47225,4.16535,8.71488,0.87066
409.249,22.47529,4.13901,8.65086,0.87061
409.349,22.47833,4.11264,8.58906,0.87056
409.449,22.48139,4.08654,8.52212,0.87051
409.549,22.484460000000002,4.06081,8.44908,0.87046
409.649,22.48753,4.03543,8.3725,0.87041
409.749,22.49059,4.0104,8.29491,0.87036
409.849,22.49364,3.98547,8.216460000000001,0.87031
409.949,22.496679999999998,3.96015,8.13476,0.87026
410.049,22.49971,3.93395,8.04725,0.87021
410.149,22.50275,3.90679,7.954060000000001,0.87016
410.249,22.5058,3.8795599999999997,7.8615,0.87011
410.349,22.508860000000002,3.8532699999999998,7.7768,0.8700600000000001
410.449,22.51193,3.82875,7.705489999999999,0.8700100000000001
410.549,22.51501,3.8056300000000003,7.64388,0.86997
410.649,22.518079999999998,3.7831599999999996,7.58518,0.86992
410.749,22.52114,3.76062,7.52297,0.86987
410.849,22.52419,3.73775,7.4557,0.86982
410.949,22.52723,3.7146,7.3851,0.86977
411.049,22.530279999999998,3.69125,7.312939999999999,0.86972
411.149,22.53334,3.66775,7.23941,0.86967
411.249,22.53641,3.64417,7.162380000000001,0.8696200000000001
411.349,22.53947,3.6206,7.0795699999999995,0.8695700000000001
411.449,22.54253,3.59711,6.99087,0.8695200000000001
411.549,22.54559,3.57381,6.90262,0.8694700000000001
411.649,22.54864,3.5508300000000004,6.8223899999999995,0.8694200000000001
411.749,22.55169,3.5282400000000003,6.75632,0.8693700000000001
411.849,22.55475,3.50584,6.70118,0.8693200000000001
411.949,22.55781,3.48328,6.6498,0.8692700000000001
412.049,22.560879999999997,3.4602800000000005,6.595280000000001,0.8692200000000001
412.149,22.56395,3.43686,6.53565,0.8691700000000001
412.249,22.56702,3.4133699999999996,6.47318,0.8691200000000001
412.349,22.570079999999997,3.39016,6.41027,0.8690700000000001
412.449,22.57313,3.3673800000000003,6.34744,0.86903
412.549,22.576179999999997,3.34481,6.28212,0.86898
412.649,22.57922,3.3222199999999997,6.2114,0.86893
412.749,22.582279999999997,3.29947,6.13414,0.8688799999999999
412.849,22.58535,3.2768699999999997,6.05572,0.8688299999999999
412.949,22.588420000000003,3.2547900000000003,5.98308,0.8687799999999999
413.049,22.59149,3.2335599999999998,5.92223,0.8687299999999999
413.149,22.59455,3.21293,5.87119,0.8686799999999999
413.249,22.597620000000003,3.19235,5.82396,0.8686299999999999
413.349,22.60067,3.17129,5.77466,0.8685799999999999
413.449,22.60371,3.1495599999999997,5.7209900000000005,0.8685299999999999
413.549,22.60676,3.12737,5.6643300000000005,0.8684799999999999
413.649,22.60981,3.10492,5.6062199999999995,0.8684299999999999
413.749,22.61287,3.0824,5.547219999999999,0.8683799999999999
413.849,22.61594,3.05998,5.4857,0.8683299999999999
413.949,22.619,3.03783,5.41976,0.8682799999999999
414.049,22.62206,3.01606,5.34859,0.86823
414.149,22.62511,2.99458,5.27644,0.86818
414.249,22.62816,2.97323,5.20906,0.86813
414.349,22.631220000000003,2.95186,5.15166,0.86808
414.449,22.63428,2.93046,5.10324,0.8680399999999999
414.549,22.63735,2.9090700000000003,5.0588,0.8679899999999999
414.649,22.64041,2.8877200000000003,5.013380000000001,0.8679399999999999
414.749,22.64347,2.8665,4.96413,0.8678899999999999
414.849,22.646520000000002,2.84552,4.91101,0.86784
414.949,22.64958,2.8248599999999997,4.85414,0.86779
415.049,22.65265,2.80458,4.79369,0.86774
415.149,22.65571,2.7844700000000002,4.7299,0.86769
415.249,22.65877,2.76431,4.66308,0.86764
415.349,22.661820000000002,2.7439400000000003,4.59396,0.86759
415.449,22.66487,2.7234599999999998,4.52602,0.86754
415.549,22.66791,2.7031099999999997,4.46378,0.86749
415.649,22.67096,2.68308,4.41139,0.86744
415.749,22.674020000000002,2.66329,4.36784,0.86739
415.849,22.67708,2.64343,4.3280199999999995,0.86734
415.949,22.68013,2.62321,4.28671,0.86729
416.049,22.68319,2.60258,4.24126,0.86724
416.149,22.686239999999998,2.5819900000000002,4.1931400000000005,0.86719
416.249,22.6893,2.5619099999999997,4.14419,0.8671399999999999
416.349,22.69236,2.54263,4.09556,0.8670899999999999
416.449,22.695420000000002,2.52379,4.04599,0.8670399999999999
416.549,22.69849,2.50487,3.9937,0.8669899999999999
416.649,22.70155,2.48543,3.93739,0.8669399999999999
416.749,22.7046,2.46548,3.8796699999999995,0.8669
416.849,22.70766,2.44523,3.82501,0.86685
416.949,22.71071,2.42493,3.7777,0.8668
417.049,22.71377,2.40485,3.73785,0.86675
417.149,22.716829999999998,2.3853299999999997,3.70145,0.8667
417.249,22.71989,2.36671,3.66434,0.86665
417.349,22.72296,2.34898,3.6239800000000004,0.8666
417.449,22.726020000000002,2.33143,3.58115,0.86655
417.549,22.72908,2.31323,3.537,0.8665
417.649,22.732129999999998,2.29387,3.4923,0.86645
417.749,22.73518,2.27391,3.44622,0.8664
417.849,22.738229999999998,2.25428,3.39742,0.86635
417.949,22.74129,2.23577,3.3449400000000002,0.8663
418.049,22.74434,2.21829,3.29114,0.86625
418.149,22.7474,2.2011700000000003,3.24041,0.8662
418.249,22.75046,2.18376,3.19707,0.86615
418.349,22.753529999999998,2.16585,3.16165,0.8661
418.449,22.7566,2.14779,3.13008,0.86605
418.549,22.75966,2.12994,3.09804,0.866
418.649,22.762729999999998,2.11248,3.0626599999999997,0.86595
418.749,22.76579,2.09512,3.02477,0.8659
418.849,22.76885,2.0775099999999997,2.98577,0.86585
418.949,22.77192,2.05938,2.94673,0.8658
419.049,22.77498,2.0409900000000003,2.90705,0.86575
419.149,22.77804,2.02278,2.86556,0.8657
419.249,22.78109,2.0051400000000004,2.82131,0.86565
419.349,22.78414,1.9880799999999998,2.77664,0.8656
419.449,22.7872,1.97131,2.73617,0.86555
419.549,22.79026,1.95452,2.7044900000000003,0.86551
419.649,22.793329999999997,1.9375799999999999,2.68204,0.86546
419.749,22.7964,1.92057,2.6631299999999998,0.86541
419.849,22.79947,1.90362,2.64165,0.86536
419.949,22.80255,1.88683,2.6134,0.86531
420.049,22.80561,1.8703400000000001,2.58007,0.86526
420.149,22.80868,1.85431,2.54441,0.86521
420.249,22.81174,1.8388200000000001,2.50874,0.86516
420.349,22.81479,1.82358,2.4726,0.86511
420.449,22.81785,1.80813,2.43443,0.86506
420.549,22.82091,1.7920599999999998,2.39281,0.8650100000000001
420.649,22.82398,1.77545,2.34922,0.8649600000000001
420.749,22.82706,1.7587700000000002,2.3075200000000002,0.8649100000000001
420.849,22.83013,1.7425400000000002,2.27161,0.8648600000000001
420.949,22.8332,1.72698,2.24261,0.8648100000000001
421.049,22.836270000000003,1.7119,2.21713,0.8647600000000001
421.149,22.83934,1.69705,2.19132,0.8647100000000001
421.249,22.84242,1.68222,2.16241,0.86466
421.349,22.8455,1.66727,2.13115,0.86461
421.449,22.84858,1.65205,2.09901,0.86456
421.549,22.85164,1.63649,2.06723,0.86451
421.649,22.85471,1.62081,2.03513,0.86446
421.749,22.857770000000002,1.60538,2.0012,0.86441
421.849,22.86084,1.59054,1.96407,0.86436
421.949,22.86391,1.57636,1.92492,0.86431
422.049,22.866979999999998,1.56267,1.8872200000000001,0.86426
422.149,22.870060000000002,1.54929,1.85447,0.86421
422.249,22.87314,1.53599,1.82788,0.86416
422.349,22.87622,1.5225,1.80457,0.86411
422.449,22.87929,1.50851,1.7813,0.86406
422.549,22.882360000000002,1.4939200000000001,1.7556,0.8640100000000001
422.649,22.88542,1.47915,1.72793,0.8639600000000001
422.749,22.88849,1.4647700000000001,1.69937,0.8639100000000001
422.849,22.89157,1.45128,1.67085,0.8638600000000001
422.949,22.89465,1.43859,1.64222,0.8638100000000001
423.049,22.89773,1.42635,1.6127799999999999,0.8637600000000001
423.149,22.9008,1.4142,1.58188,0.8637100000000001
423.249,22.90387,1.40185,1.55041,0.86366
423.349,22.90694,1.38907,1.5205899999999999,0.86361
423.449,22.91,1.37565,1.49469,0.86356
423.549,22.91306,1.36164,1.47345,0.86351
423.649,22.91613,1.3476299999999999,1.4547700000000001,0.86346
423.749,22.9192,1.3342399999999999,1.43626,0.8634200000000001
423.849,22.92227,1.3219,1.41606,0.8633700000000001
423.949,22.92534,1.31021,1.39435,0.8633200000000001
424.049,22.92841,1.29857,1.3718299999999999,0.8632700000000001
424.149,22.93148,1.28645,1.3490799999999998,0.8632200000000001
424.249,22.93454,1.2738399999999999,1.32579,0.8631700000000001
424.349,22.93761,1.26102,1.30118,0.8631200000000001
424.449,22.94068,1.24827,1.27454,0.8630700000000001
424.549,22.94375,1.2358200000000001,1.24664,0.8630200000000001
424.649,22.94683,1.22383,1.21977,0.8629700000000001
424.749,22.9499,1.21248,1.19626,0.86292
424.849,22.95297,1.20174,1.17727,0.86287
424.949,22.956039999999998,1.19123,1.16155,0.86282
425.049,22.9591,1.1805299999999999,1.1475799999999998,0.86277
425.149,22.96217,1.1693200000000001,1.13392,0.86272
425.249,22.96523,1.1577899999999999,1.1195700000000002,0.86267
425.349,22.9683,1.14625,1.1036700000000002,0.86262
425.449,22.97137,1.13501,1.08538,0.8625700000000001
425.549,22.97445,1.12399,1.0646200000000001,0.8625200000000001
425.649,22.977520000000002,1.11293,1.0417100000000001,0.8624700000000001
425.749,22.98058,1.1016,1.0169700000000002,0.8624200000000001
425.849,22.983620000000002,1.09004,0.9915700000000001,0.8623700000000001
425.949,22.98667,1.0786,0.9675,0.8623200000000001
426.049,22.989720000000002,1.06768,0.94685,0.8622700000000001
426.149,22.99279,1.05746,0.93047,0.8622200000000001
426.249,22.99586,1.0477299999999998,0.91648,0.8621700000000001
426.349,22.99894,1.03824,0.90256,0.8621200000000001
426.449,23.00202,1.02872,0.88682,0.8620700000000001
426.549,23.0051,1.01906,0.8693299999999999,0.8620200000000001
426.649,23.00818,1.00914,0.85083,0.8619700000000001
426.749,23.01126,0.9989,0.83194,0.86192
426.849,23.01434,0.98845,0.8125899999999999,0.86187
426.949,23.01742,0.9780700000000001,0.79225,0.86182
427.049,23.0205,0.968,0.77041,0.86177
427.149,23.02358,0.95834,0.74761,0.86172
427.249,23.02666,0.94906,0.7257100000000001,0.86167
427.349,23.02974,0.9400799999999999,0.70658,0.86162
427.449,23.03282,0.93132,0.6911,0.8615700000000001
427.549,23.0359,0.92263,0.67774,0.8615200000000001
427.649,23.03898,0.9138700000000001,0.66463,0.8614700000000001
427.749,23.042070000000002,0.9049299999999999,0.65028,0.8614200000000001
427.849,23.04516,0.89586,0.63502,0.8613700000000001
427.949,23.04824,0.88676,0.6197199999999999,0.8613200000000001
428.049,23.05133,0.8777299999999999,0.60514,0.8612700000000001
428.149,23.0544,0.86879,0.59083,0.8612200000000001
428.249,23.057479999999998,0.85988,0.57565,0.8611700000000001
428.349,23.06054,0.8509700000000001,0.5585100000000001,0.8611200000000001
428.449,23.06361,0.84211,0.53989,0.8610700000000001
428.549,23.066689999999998,0.8334600000000001,0.52204,0.8610200000000001
428.649,23.069770000000002,0.8251799999999999,0.5073300000000001,0.8609700000000001
428.749,23.07287,0.8173,0.49638999999999994,0.86092
428.849,23.075979999999998,0.8096,0.48599,0.86087
428.949,23.079079999999998,0.80181,0.47236000000000006,0.86082
429.049,23.082179999999997,0.79376,0.45303000000000004,0.86077
429.149,23.08526,0.78568,0.43117,0.86072
429.249,23.08835,0.77794,0.41144,0.86067
429.349,23.09143,0.77083,0.398,0.86062
429.449,23.09451,0.76403,0.38996,0.8605700000000001
429.549,23.09759,0.75693,0.38371,0.8605200000000001
429.649,23.10068,0.74892,0.37573,0.8604700000000001
429.749,23.10376,0.74011,0.36458,0.8604200000000001
429.849,23.10684,0.73131,0.35101,0.8603700000000001
429.949,23.109920000000002,0.72334,0.33586,0.8603200000000001
430.049,23.113,0.71662,0.3202,0.8602700000000001
430.149,23.11608,0.7106899999999999,0.30559000000000003,0.8602200000000001
430.249,23.11917,0.70498,0.2936,0.8601700000000001
430.349,23.12225,0.69903,0.28501,0.8601200000000001
430.449,23.12535,0.69272,0.2773,0.8600700000000001
