Repository: ulfsri/fsri_materials_database

#Database of Contemporary Material Properties for Fire Investigation Analysis
This project was supported by Award No. 2019-DU-BX-0018, awarded by the National Institute of Justice, Office of Justice Programs, U.S. Department of Justice. 

***
***

## Database Structure

## 01_Data/
Raw data generated from each apparatus are included here in plain-text format. The data is organized first by material, next by the short name of test apparatus used, and where applicable additional filtering by test settings.

### Test Apparatus and Data File Structure
- __Cone Calorimeter__ (Cone)
    + Data file structure is the material test, the short name for the apparatus, heat flux setting and scan/scalar, date of test, and replicate number. Scan is for the raw output data and scalar is for the initial conditions and high-level test parameters. 
        * Example: __MDF_Cone_HF25scalar_210323_R1__ stands for the first replicate of scalar data generated from a medium density fiber board test in cone calorimeter exposed to 25 kW/m<sup>2</sup> on March 23, 2021.
- __Heat Flow Meter__ (HFM)
    + Data file structure is the material test, the short name for the apparatus, whether test was dry or wet, whether test was for thermal conductivity or heat capacity, date of test, and replicate number. Scan is for the raw output data and scalar is for the initial conditions and high-level test parameters. 
        * Example: __OSB_HFM_Dry_Conductivity_210315_R3.tst__ stands for the third replicate of the data generated from an oriented strand board test in the heat flow meter tested dry for thermal conductivity on March 15, 2021.
- __Simultaneous Thermal Analyzer__ (STA)
    + Data file structure is the material test, the short name for the apparatus, the atmosphere tested in, the heating rate in Kelvin per minute and data/meta, date of test, and replicate number. Data is for the raw output data and meta is for the initial conditions and high-level test parameters. 
        * Example: __Polyester_Batting_STA_N2_3KData_210215_R1.csv__ stands for the first replicate of the data generated from a polyester batting board test in the simultaneous thermal analyzer tested in nitrogen with a heating rate of 3 Kelvin per minute on March 15, 2021.

# Materials and Products Database

## 01_Data

Raw data generated from each apparatus are included here in plain-text format. The data is organized first by material, next by the short name of test apparatus used, and where applicable additional filtering by test settings.

### material.json

Each material directory contains a json file of the same name as the material. This file links the data stored in the repository as well as data and graphs produced by the accompanying scripts (__02_Scripts__) to the respective landing page for the material on the front-end website.

File: 01_Data/Black_PMMA/STA/N2/3K_min/Black_PMMA_STA_N2_3KData_220214_R1.csv (part 1 of 7)
##Temp./°C,Time/min,DSC(subtr.2)/(mW/mg),Mass(subtr.2)/%,Sensit./(uV/mW)
50.232,10.015830000000001,0.005670558000000001,100.0495,1.04796
50.332,10.54309,0.01293454,100.04784000000001,1.04792
50.432,10.70889,0.01771919,100.04244,1.04787
50.532,10.82622,0.02428383,100.03489,1.0478299999999998
50.632,10.91889,0.02808105,100.01299,1.04778
50.732,11.00051,0.02978161,100.01391,1.04774
50.832,11.07465,0.03424619,100.04633000000001,1.0477
50.932,11.14255,0.03923159,100.03827,1.04765
51.032,11.20613,0.04044303,99.99729,1.04761
51.132,11.266210000000001,0.04407526,100.03888,1.04756
51.232,11.322989999999999,0.04532729,100.03005999999999,1.04752
51.332,11.37778,0.04734387,100.01406999999999,1.0474700000000001
51.432,11.43075,0.05065262,100.00489,1.0474299999999999
51.532,11.48145,0.05337271,100.01333000000001,1.04739
51.632,11.530669999999999,0.0564631,100.04495,1.04734
51.732,11.57964,0.05661389,100.04356,1.0473
51.832,11.62739,0.05948156,100.0444,1.04725
51.932,11.67426,0.060586,100.03062,1.04721
52.032,11.71977,0.06206415,100.03519,1.0471700000000002
52.132,11.76437,0.06345595,100.01564,1.04712
52.232,11.80857,0.06440272,100.04975,1.04708
52.332,11.85193,0.06489885,100.04553,1.04703
52.432,11.89484,0.06646215,100.07797,1.0469899999999999
52.532,11.93704,0.06564686,100.04762,1.04694
52.632,11.97868,0.06583079,100.04908,1.0469
52.732,12.02052,0.06745778,100.01304,1.0468600000000001
52.832,12.061810000000001,0.06765792,100.01618,1.04681
52.932,12.10308,0.07004337,100.0129,1.04677
53.032,12.14362,0.07161518,100.04621999999999,1.04672
53.132,12.18398,0.07319034,100.047,1.0466799999999998
53.232,12.22385,0.07047056,100.04848,1.04664
53.332,12.26351,0.07323455,100.08081999999999,1.04659
53.432,12.30326,0.07250253,100.08015,1.04655
53.532,12.34273,0.07406393,100.08149,1.0465
53.632,12.3822,0.07530084,100.04718000000001,1.04646
53.732,12.42141,0.0738864,100.06523,1.04641
53.832,12.46042,0.072684,100.06275,1.04637
53.932,12.49912,0.07511677,100.03047,1.04633
54.032,12.538160000000001,0.07587707,100.04822,1.0462799999999999
54.132,12.57696,0.07693526,100.04663000000001,1.04624
54.232,12.61565,0.07803528,100.07974,1.04619
54.332,12.6545,0.07548806,100.08003000000001,1.04615
54.432,12.692789999999999,0.07566505,100.07896,1.04611
54.532,12.73105,0.07579475,100.04906,1.04606
54.632,12.769,0.07513995,100.04678,1.0460200000000002
54.732,12.807,0.07702415,100.04681,1.04597
54.832,12.84494,0.07808945,100.04475,1.04593
54.932,12.88325,0.07482553,100.0802,1.04589
55.032,12.92111,0.07776489,100.08017,1.0458399999999999
55.132,12.95923,0.07444725,100.08029,1.0458
55.232,12.99675,0.07587495,100.08143000000001,1.04575
55.332,13.034239999999999,0.07574599,100.0294,1.0457100000000001
55.432,13.071660000000001,0.07561498,100.03026,1.04567
55.532,13.10912,0.07637737,100.03039,1.04562
55.632,13.146429999999999,0.07760509,100.0304,1.04558
55.732,13.183670000000001,0.07792932,100.0304,1.0455299999999998
55.832,13.220839999999999,0.07677992,100.03035,1.04549
55.932,13.257929999999998,0.0768911,100.02931,1.04545
56.032,13.29486,0.07659483,100.03253000000001,1.0454
56.132,13.33199,0.07731924,100.03017,1.04536
56.232,13.36863,0.07751017,100.03009,1.04531
56.332,13.405320000000001,0.07649055,100.02833000000001,1.0452700000000001
56.432,13.442079999999999,0.07635139,100.06215,1.0452299999999999
56.532,13.478929999999998,0.0780141,100.0633,1.04518
56.632,13.51556,0.07780737,100.06331999999999,1.04514
56.732,13.55206,0.07814991,100.06329000000001,1.04509
56.832,13.588189999999999,0.07918078,100.06266,1.04505
56.932,13.624120000000001,0.0795604,100.04693,1.04501
57.032,13.66017,0.07849103,100.03105,1.04496
57.132,13.6961,0.07749628,100.03043000000001,1.04492
57.232,13.73219,0.08056214,100.0304,1.04487
57.332,13.768479999999998,0.07923642,100.0304,1.04483
57.432,13.80454,0.07820824,100.03041,1.0447899999999999
57.532,13.8407,0.08045264,100.03056,1.04474
57.632,13.87694,0.07951549,100.03526,1.0447
57.732,13.913039999999999,0.07814807,100.0471,1.04465
57.832,13.949060000000001,0.08055413,100.04692,1.04461
57.932,13.98524,0.07921506,100.01938,1.04457
58.032,14.02121,0.07927884,100.02199,1.0445200000000001
58.132,14.05725,0.08252159,100.02608000000001,1.0444799999999999
58.232,14.09324,0.08015614,100.02998000000001,1.04444
58.332,14.12873,0.07973668,100.02725,1.04439
58.432,14.16443,0.08076369,100.06385,1.04435
58.532,14.200220000000002,0.08039117,100.06319,1.0443
58.632,14.23595,0.08374629,100.05767,1.04426
58.732,14.271939999999999,0.08334675,100.03134,1.0442200000000001
58.832,14.3079,0.08028421,100.03045999999999,1.04417
58.932,14.34397,0.0818557,100.03041,1.04413
59.032,14.37982,0.08210428,100.0304,1.04408
59.132,14.415410000000001,0.08355764,100.0304,1.0440399999999999
59.232,14.45071,0.08341174,100.0304,1.044
59.332,14.486310000000001,0.08179631,100.03041,1.04395
59.432,14.52149,0.08404963,100.03052,1.0439100000000001
59.532,14.55645,0.08324539,100.03243,1.04387
59.632,14.591429999999999,0.08303129,99.99736,1.04382
59.732,14.626529999999999,0.08291108,100.02618000000001,1.04378
59.832,14.661620000000001,0.08253228,100.03022,1.0437299999999998
59.932,14.696420000000002,0.0849093,100.03039,1.04369
60.032,14.73139,0.08324182,100.0304,1.04365
60.132,14.766179999999999,0.08356932,100.0304,1.0436
60.232,14.801039999999999,0.08485918,100.0304,1.04356
60.332,14.8362,0.08537541,100.03045999999999,1.04352
60.432,14.871120000000001,0.08313088,100.03158,1.0434700000000001
60.532,14.905970000000002,0.08371849,100.0128,1.0434299999999999
60.632,14.940710000000001,0.08544949,100.02989000000001,1.04338
60.732,14.974920000000001,0.08513021,100.04614000000001,1.04334
60.832,15.009179999999999,0.0855184,100.04693,1.0433
60.932,15.043420000000001,0.08795147,100.04698,1.04325
61.032,15.077720000000001,0.08695044,100.04695,1.04321
61.132,15.11201,0.08629866,100.04656999999999,1.0431700000000002
61.232,15.146529999999998,0.08707176,100.03246,1.04312
61.332,15.18115,0.08906959,100.03047,1.04308
61.432,15.215810000000001,0.08729661,100.0304,1.04303
61.532,15.25046,0.08784784,100.03041,1.0429899999999999
61.632,15.28514,0.08719387,100.03069,1.04295
61.732,15.319529999999999,0.08723639,100.03654,1.0429
61.832,15.35409,0.08523089,100.06241999999999,1.0428600000000001
61.932,15.388739999999999,0.08771294,100.06324000000001,1.04282
62.032,15.42314,0.08581581,100.06325,1.04277
62.132,15.45754,0.08699072,100.06243,1.04273
62.232,15.49208,0.08420132,100.04401,1.04269
62.332,15.526370000000002,0.08562533,100.0311,1.04264
62.432,15.56081,0.08542242,100.03044,1.0426
62.532,15.5952,0.0864142,100.0304,1.04255
62.632,15.629679999999999,0.08783094,100.0304,1.04251
62.732,15.664679999999999,0.08645523,100.0304,1.04247
62.832,15.6994,0.08679451,100.0304,1.0424200000000001
62.932,15.7342,0.08696731,100.0304,1.0423799999999999
63.032,15.769210000000001,0.08633991,100.03031999999999,1.04234
63.132,15.8039,0.08444244,100.0288,1.04229
63.232,15.83823,0.08636971,100.05593,1.04225
63.332,15.8726,0.08679482,100.03822,1.04221
63.432,15.90683,0.08589543,100.03866,1.04216
63.532,15.941310000000001,0.0875051,100.03869,1.0421200000000002
63.632,15.975629999999999,0.08682683,100.03869,1.04207
63.732,16.0095,0.08713974,100.03869,1.04203
63.832,16.043770000000002,0.08768689,100.03869,1.04199
63.932,16.07809,0.08810533,100.03869,1.0419399999999999
64.032,16.11249,0.08788769,100.03869,1.0419
64.132,16.146710000000002,0.08801259,100.03869,1.04186
64.232,16.1809,0.08800403,100.03869,1.0418100000000001
64.332,16.21471,0.08671293,100.03869,1.04177
64.432,16.24873,0.08668555,100.03869,1.0417299999999998
64.532,16.28292,0.08779656,100.03869,1.04168
64.632,16.31723,0.08896127,100.03866,1.04164
64.732,16.35127,0.08864449,100.03787,1.0416
64.832,16.38571,0.08921936,100.07441999999999,1.04155
64.932,16.41999,0.08944729,100.07235,1.04151
65.032,16.45397,0.08922933,100.06362,1.04146
65.132,16.48809,0.0898235,100.02832,1.04142
65.232,16.522370000000002,0.08897875,100.01434,1.04138
65.332,16.5565,0.08931835,100.0139,1.0413299999999999
65.432,16.59079,0.08977867,100.01547,1.04129
65.532,16.62503,0.09033519,100.04885,1.04125
65.632,16.65898,0.08868779,100.04688,1.0412
65.732,16.69313,0.09184609,100.04675999999999,1.04116
65.832,16.72723,0.08904658,100.04692,1.04112
65.932,16.76125,0.090832,100.04925,1.0410700000000002
66.032,16.79535,0.08804752,100.02091,1.04103
66.132,16.829629999999998,0.08812121,100.02205,1.0409899999999999
66.232,16.86371,0.09006804,100.02211,1.04094
66.332,16.898329999999998,0.08915218,100.02211,1.0409
66.432,16.9326,0.08876434,100.02211,1.0408600000000001
66.532,16.966720000000002,0.08838443,100.03158,1.04081
66.632,17.00095,0.08747434,100.05494,1.04077
66.732,17.03529,0.09103002,100.05524,1.04073
66.832,17.06939,0.08897102,100.05527,1.0406799999999998
66.932,17.10344,0.08783814,100.05528000000001,1.04064
67.032,17.1375,0.08922698,100.05528000000001,1.0406
67.132,17.17176,0.0906728,100.05530999999999,1.04055
67.232,17.205779999999997,0.08873867,100.05585,1.04051
67.332,17.23998,0.08916008,100.06616,1.04047
67.432,17.27405,0.08842809,100.07924,1.0404200000000001
67.532,17.3081,0.0904552,100.0756,1.0403799999999999
67.632,17.3424,0.09109166,100.07202,1.04034
67.732,17.37686,0.09002962,100.07151999999999,1.04029
67.832,17.410829999999997,0.08677123,100.06146,1.04025
67.932,17.44523,0.08888026,100.03806999999999,1.04021
68.032,17.47895,0.08913434,100.03865,1.04016
68.132,17.51284,0.08790379,100.03871,1.0401200000000002
68.232,17.546879999999998,0.08705574,100.03896,1.04007
68.332,17.58071,0.09012105,100.01496,1.04003
68.432,17.61455,0.08913366,100.01383,1.03999
68.532,17.64849,0.08889653,100.01351,1.0399399999999999
68.632,17.68229,0.09140926,100.04681,1.0399
68.732,17.716070000000002,0.08921947,100.01379,1.03986
68.832,17.74973,0.09125713,100.01402,1.0398100000000001
68.932,17.78351,0.08900402,100.01406,1.03977
69.032,17.81748,0.09199575,100.01405,1.0397299999999998
69.132,17.85116,0.08968251,100.01373000000001,1.03969
69.232,17.88488,0.08993363,100.03245,1.03964
69.332,17.918470000000003,0.08833228,100.03849,1.0396
69.432,17.95224,0.08841563,100.03653,1.03956
69.532,17.98582,0.09190319,100.01349,1.03951
69.632,18.01916,0.08996163,100.01384,1.0394700000000001
69.732,18.05271,0.09039125,100.01454,1.0394299999999999
69.832,18.0864,0.09154219,100.04005,1.03938
69.932,18.11982,0.09242209,100.03879,1.03934
70.032,18.15343,0.09158251,100.0387,1.0393
70.132,18.18719,0.09386368,100.0387,1.03925
70.232,18.2209,0.09367353,100.03885,1.03921
70.332,18.25461,0.09053669,100.04104,1.0391700000000001
70.432,18.28835,0.09507628,100.00194,1.03912
70.532,18.32186,0.09212629,100.00527,1.03908
70.632,18.355339999999998,0.09402297,100.00551999999999,1.03904
70.732,18.38888,0.0922234,100.00565999999999,1.0389899999999999
70.832,18.42258,0.09368363,100.00802,1.03895
70.932,18.45608,0.09502782,100.02278000000001,1.03891
71.032,18.4896,0.09529207,100.0223,1.0388600000000001
71.132,18.523020000000002,0.0940198,100.02484,1.03882
71.232,18.55661,0.09482021,100.03934,1.03878
71.332,18.59021,0.09427867,100.03874,1.03873
71.432,18.62365,0.0976391,100.0387,1.03869
71.532,18.65704,0.09455041,100.03869,1.03865
71.632,18.69068,0.09406115,100.0387,1.0386
71.732,18.72449,0.09490038,100.03881,1.03856
71.832,18.75805,0.09614593,100.04038,1.03852
71.932,18.791610000000002,0.09433276,100.0201,1.03847
72.032,18.82524,0.09326628,100.01243000000001,1.03843
72.132,18.8588,0.09435737,100.00573,1.03839
72.232,18.89225,0.0960236,100.02936,1.03834
72.332,18.92559,0.0948913,100.0379,1.0383
72.432,18.95897,0.09371509,100.03817,1.03826
72.532,18.99263,0.09403963,100.03325,1.0382200000000001
72.632,19.026139999999998,0.09406586,100.0303,1.03817
72.732,19.05958,0.09389175,100.02969,1.03813
72.832,19.09291,0.09733534,100.01959000000001,1.03809
72.932,19.1264,0.09383892,100.01417,1.03804
73.032,19.15991,0.09386897,100.01397,1.038
73.132,19.193479999999997,0.09268973,100.0156,1.03796
73.232,19.22701,0.09125494,99.99604000000001,1.03791
73.332,19.26034,0.09340265,99.99715,1.03787
73.432,19.293770000000002,0.09353616,99.99723,1.03783
73.532,19.32773,0.09398662,99.99724,1.03778
73.632,19.36119,0.09161493,99.99724,1.0377399999999999
73.732,19.394660000000002,0.09557938,99.99724,1.0377
73.832,19.42835,0.09415157,99.99723,1.03766
73.932,19.46193,0.094401,99.99715,1.0376100000000001
74.032,19.49553,0.0933483,99.99614,1.03757
74.132,19.52913,0.09385769,100.02835,1.0375299999999998
74.232,19.56288,0.09486436,100.03028,1.03748
74.332,19.59665,0.09176051,100.03039,1.03744
74.432,19.6304,0.09419059,100.0304,1.0374
74.532,19.66396,0.09462526,100.0304,1.03735
74.632,19.6977,0.09470558,100.03039,1.03731
74.732,19.7315,0.0957438,100.03026,1.0372700000000001
74.832,19.7653,0.09461189,100.01429,1.03722
74.932,19.79899,0.09406679,99.99729,1.03718
75.032,19.83253,0.0940761,99.99724,1.03714
75.132,19.866039999999998,0.09370813,99.99724,1.0371
75.232,19.899739999999998,0.09390179,99.99723,1.03705
75.332,19.93346,0.09272464,99.99718,1.03701
75.432,19.96698,0.09568195,99.99623000000001,1.0369700000000002
75.532,20.00045,0.09335745,99.99837,1.03692
75.632,20.03417,0.09337001,99.99757,1.03688
75.732,20.06782,0.0932086,99.99749,1.03684
75.832,20.101470000000003,0.09402344,99.99749,1.0367899999999999
75.932,20.13495,0.09478684,99.99749,1.03675
76.032,20.16865,0.09200409,99.99749,1.03671
76.132,20.20212,0.09303493,99.99749,1.03667
76.232,20.23544,0.09278283,99.99749,1.03662
76.332,20.26904,0.09215986,99.99749,1.0365799999999998
76.432,20.302770000000002,0.09139123,99.99748000000001,1.03654
76.532,20.336289999999998,0.0903793,99.99738,1.03649
76.632,20.36988,0.09252063,99.99578000000001,1.03645
76.732,20.40335,0.09201944,99.98986,1.03641
76.832,20.43691,0.09045858,100.02396999999999,1.03637
76.932,20.47056,0.08979409,100.01604,1.0363200000000001
77.032,20.50405,0.09202414,99.99793000000001,1.0362799999999999
77.132,20.53771,0.09240863,99.99729,1.03624
77.232,20.57129,0.09127251,99.99724,1.03619
77.332,20.604860000000002,0.09258731,99.99725,1.03615
77.432,20.638370000000002,0.09228581,99.99741999999999,1.03611
77.532,20.67204,0.09387032,99.99985,1.03606
77.632,20.705470000000002,0.09098594,99.96049000000001,1.0360200000000002
77.732,20.7389,0.0921714,99.96381,1.03598
77.832,20.77231,0.09281069,99.96405,1.0359399999999999
77.932,20.80601,0.09101339,99.96406999999999,1.03589
78.032,20.83926,0.09149684,99.96406999999999,1.03585
78.132,20.872729999999997,0.09238725,99.96406999999999,1.0358100000000001
78.232,20.90638,0.0911814,99.96406999999999,1.03576
78.332,20.93995,0.09112596,99.96406,1.03572
78.432,20.97328,0.09280163,99.96396,1.03568
78.532,21.00656,0.09175739,99.96255,1.03564
78.632,21.03998,0.09084388,99.98239000000001,1.03559
78.732,21.07357,0.09051724,99.98076999999999,1.03555
78.832,21.10722,0.09191936,99.9806,1.03551
78.932,21.14029,0.0916797,99.97984,1.03546
79.032,21.17396,0.09016387,99.9898,1.03542
79.132,21.2075,0.09143763,99.98917,1.03538
79.232,21.2411,0.09174956,99.9924,1.03534
79.332,21.27468,0.09069049,100.00612,1.03529
79.432,21.308220000000002,0.09226871,100.00556999999999,1.03525
79.532,21.3419,0.09030837,100.00553000000001,1.03521
79.632,21.37535,0.09286102,100.00548,1.03516
79.732,21.4089,0.09177081,100.00319,1.03512
79.832,21.442529999999998,0.09127552,99.97072,1.03508
79.932,21.47618,0.0934842,99.97248,1.03504
80.032,21.50982,0.09358941,99.97259,1.0349899999999999
80.132,21.54335,0.09291276,99.97242,1.03495
80.232,21.5768,0.09408495,99.96996,1.03491
80.332,21.61028,0.09378648,99.99927,1.0348700000000002
80.432,21.64402,0.09325017,99.99761,1.03482
80.532,21.67761,0.09480896,99.99749,1.03478
80.632,21.71111,0.09438971,99.99746,1.03474
80.732,21.74464,0.09316968,99.99704,1.0346899999999999
80.832,21.77804,0.09565361,99.98477,1.03465
80.932,21.81191,0.09378072,99.98111999999999,1.03461
81.032,21.84544,0.09364222,99.98089,1.03457
81.132,21.87894,0.09427019,99.98051,1.03452
81.232,21.9124,0.09421665,99.96714,1.0344799999999998
81.332,21.94605,0.09301656,99.96451,1.03444
81.432,21.97965,0.0930556,99.96451,1.03439
81.532,22.0132,0.09283147,99.97158,1.03435
81.632,22.046889999999998,0.09437212,99.97256,1.03431
81.732,22.0805,0.09228565,99.97268000000001,1.03427
81.832,22.11429,0.09209204,99.97345,1.0342200000000001
81.932,22.14795,0.09363838,99.95555,1.0341799999999999
82.032,22.18168,0.09107294,99.95577,1.03414
82.132,22.21539,0.09342201,99.95578,1.0341
82.232,22.2492,0.09231994,99.95578,1.03405
82.332,22.283,0.09399542,99.95578,1.03401
82.432,22.3167,0.09193916,99.95578,1.03397
82.532,22.35045,0.093471,99.95578,1.03393
82.632,22.38437,0.09255952,99.95578,1.03388
82.732,22.41832,0.09286135,99.95578,1.0338399999999999
82.832,22.45224,0.09159733,99.95578,1.0338
82.932,22.48617,0.09197385,99.95578,1.03375
83.032,22.520220000000002,0.09160038,99.9558,1.0337100000000001
83.132,22.55421,0.08984297,99.95607,1.03367
83.232,22.588279999999997,0.09043884,99.96105,1.0336299999999998
83.332,22.62225,0.09207258,99.97118,1.03358
83.432,22.6561,0.09274088,99.96021999999999,1.03354
83.532,22.690160000000002,0.09189634,99.97608000000001,1.0335
83.632,22.72403,0.09200757,99.9751,1.03346
83.732,22.75797,0.09166333,99.94093000000001,1.03341
83.832,22.79176,0.09264005,99.93949,1.0333700000000001
83.932,22.82563,0.09111302,99.93945,1.0333299999999999
84.032,22.859479999999998,0.09279648,99.93945,1.03329
84.132,22.893539999999998,0.0916726,99.93945,1.03324
84.232,22.92742,0.09009481,99.93945,1.0332
84.332,22.96114,0.09216952,99.93945,1.03316
84.432,22.99475,0.09172086,99.93951,1.03312
84.532,23.0287,0.09170361,99.94029,1.0330700000000002
84.632,23.06239,0.08983513,99.96718,1.03303
84.732,23.096120000000003,0.09164489,99.97498,1.0329899999999999
84.832,23.12945,0.09202432,99.93816,1.03295
84.932,23.16283,0.09171275,99.93943,1.0329
85.032,23.19598,0.09262514,99.94048000000001,1.0328600000000001
85.132,23.22937,0.0938506,99.90815,1.03282
85.232,23.262610000000002,0.09166245,99.90621,1.03277
85.332,23.29573,0.09259008,99.90334,1.03273
85.432,23.32917,0.09354302,99.94099,1.0326899999999999
85.532,23.362460000000002,0.09317984,99.94152,1.03265
85.632,23.39581,0.09395609,99.90661999999999,1.0326
85.732,23.429170000000003,0.09210559,99.90630999999999,1.0325600000000001
85.832,23.4624,0.0950496,99.90642,1.03252
85.932,23.49569,0.09476057,99.94753,1.0324799999999998
86.032,23.52882,0.09474905,99.97265,1.03243
86.132,23.56192,0.09509001,99.9724,1.03239
86.232,23.594910000000002,0.09363115,99.9726,1.03235
86.332,23.628020000000003,0.09417497,99.97570999999999,1.03231
86.432,23.66135,0.09501314,99.93727,1.03226
86.532,23.69438,0.09661162,99.93905,1.0322200000000001
86.632,23.72739,0.09455658,99.93918000000001,1.0321799999999999
86.732,23.760289999999998,0.09553644,99.9392,1.03214
86.832,23.79339,0.09622368,99.9392,1.03209
86.932,23.82678,0.09773443,99.9392,1.03205
87.032,23.85995,0.0978908,99.93919,1.03201
87.132,23.89311,0.0979244,99.93913,1.03197
87.232,23.9262,0.09491248,99.93823,1.0319200000000002
87.332,23.95939,0.09649529,99.91834,1.03188
87.432,23.99261,0.09577141,99.90686,1.0318399999999999
87.532,24.02567,0.09576004,99.90388,1.0318
87.632,24.05868,0.09653521,99.93808,1.03175
87.732,24.09165,0.09717218,99.93916,1.0317100000000001
87.832,24.12473,0.09742832,99.93919,1.03167
87.932,24.15771,0.09731671,99.93921,1.0316299999999998
88.032,24.19075,0.09716024,99.96309000000001,1.03159
88.132,24.22383,0.09741572,99.94456,1.03154
88.232,24.25725,0.09588496,99.94714,1.0315
88.332,24.290779999999998,0.09706518,99.94031,1.03146
88.432,24.32418,0.094617,99.92225,1.03142
88.532,24.35765,0.09711039,99.9186,1.0313700000000001
88.632,24.39125,0.09599559,99.91479,1.0313299999999999
88.732,24.42482,0.09450615,99.91464,1.03129
88.832,24.45854,0.09565453,99.91526999999999,1.03125
88.932,24.49224,0.09665021,99.92945999999999,1.0312
89.032,24.52573,0.09492901,99.93885,1.03116
89.132,24.55935,0.09430615,99.93918000000001,1.03112
89.232,24.5932,0.09626693,99.93405,1.03108
89.332,24.62681,0.0939917,99.93283000000001,1.03103
89.432,24.66036,0.09441251,99.90760999999999,1.03099
89.532,24.693939999999998,0.09511546,99.90635,1.03095
89.632,24.72772,0.09576911,99.90625,1.03091
89.732,24.76124,0.09530909,99.90584,1.03086
89.832,24.79513,0.09485314,99.89335,1.03082
89.932,24.828889999999998,0.09335408,99.89015,1.03078
90.032,24.86273,0.09570064,99.88996,1.03074
90.132,24.89648,0.09475092,99.88995,1.0306899999999999
90.232,24.93003,0.09518603,99.88995,1.03065
90.332,24.963279999999997,0.09427613,99.88995,1.03061
90.432,24.99669,0.09396704,99.88996999999999,1.03057
90.532,25.03002,0.09526721,99.89027,1.03053
90.632,25.06317,0.09475691,99.90427,1.0304799999999998
90.732,25.096510000000002,0.09507615,99.9068,1.03044
90.832,25.12979,0.09524321,99.93516,1.0304
90.932,25.16302,0.0938705,99.93914000000001,1.03036
91.032,25.19644,0.09598328,99.93939,1.03031
91.132,25.23,0.09579869,99.93902,1.03027
91.232,25.26318,0.09314025,99.91854000000001,1.03023
91.332,25.29646,0.09612685,99.90648,1.03019
91.432,25.32986,0.09450539,99.90653,1.03014
91.532,25.363210000000002,0.09491853,99.90653,1.0301
91.632,25.39645,0.09446348,99.90653,1.03006
91.732,25.43006,0.09416587,99.90653,1.0300200000000002
91.832,25.463279999999997,0.09325292,99.90653,1.02998
91.932,25.49661,0.09561242,99.90653,1.02993
92.032,25.529889999999998,0.09576464,99.90653,1.02989
92.132,25.5632,0.09581583,99.90653,1.02985
92.232,25.59674,0.0941861,99.90655,1.0298100000000001
92.332,25.63024,0.09611299,99.90674,1.02976
92.432,25.66369,0.09434756,99.92019,1.02972
92.532,25.69699,0.09345464,99.93975999999999,1.02968
92.632,25.73077,0.09479503,99.93946,1.0296399999999999
92.732,25.76415,0.09478135,99.93945,1.0296
92.832,25.79755,0.09495077,99.93945,1.02955
92.932,25.83105,0.09521545,99.93944,1.0295100000000001
93.032,25.86439,0.09511224,99.93933,1.02947
93.132,25.89783,0.09417636,99.93149,1.0294299999999998
93.232,25.931070000000002,0.09548444,99.9164,1.02938
93.332,25.96464,0.09559821,99.89783,1.02934
93.432,25.998160000000002,0.09211916,99.89798,1.0293
93.532,26.03165,0.09602965,99.89799000000001,1.02926
93.632,26.06515,0.09611319,99.89799000000001,1.02922
93.732,26.09842,0.09562172,99.89797,1.0291700000000001
93.832,26.13164,0.09563802,99.89774,1.0291299999999999
93.932,26.16498,0.09500366,99.90635,1.02909
94.032,26.19827,0.09663703,99.90611,1.02905
94.132,26.23145,0.09499397,99.92272,1.029
94.232,26.264609999999998,0.0964785,99.93138,1.02896
94.332,26.29777,0.09597579,99.91427,1.02892
94.432,26.330940000000002,0.09668055,99.91453,1.02888
94.532,26.363879999999998,0.09574091,99.9143,1.02884
94.632,26.39694,0.09786508,99.8997,1.0287899999999999
94.732,26.43007,0.0971646,99.89811999999999,1.02875
94.832,26.46329,0.09695963,99.898,1.02871
94.932,26.49638,0.1002,99.89798,1.02867
95.032,26.529459999999997,0.09800839,99.89789,1.02863
95.132,26.562540000000002,0.1003,99.89655,1.0285799999999998
95.232,26.595679999999998,0.09845438,99.9153,1.02854
95.332,26.62867,0.09785209,99.91463,1.0285
95.432,26.66163,0.09794557,99.91458,1.02846
95.532,26.694840000000003,0.09715817,99.91457,1.02841
95.632,26.7276,0.09775054,99.91458,1.02837
95.732,26.76081,0.09870813,99.91476,1.02833
95.832,26.794009999999997,0.10032999999999999,99.91483000000001,1.02829
95.932,26.82728,0.0992914,99.91501,1.02825
96.032,26.860390000000002,0.09858381,99.91748,1.0282
96.132,26.89364,0.09813296,99.88819000000001,1.02816
96.232,26.92693,0.09779067,99.88982,1.0281200000000001
96.332,26.9602,0.09987109,99.88994,1.0280799999999999
96.432,26.993129999999997,0.09500327,99.88995,1.02804
96.532,27.026220000000002,0.09705522,99.89,1.02799
96.632,27.059859999999997,0.09773831,99.89277,1.02795
96.732,27.09327,0.09881659,99.92479,1.02791
96.832,27.1264,0.0972617,99.9223,1.02787
96.932,27.15969,0.09752801,99.90165,1.02783
97.032,27.19272,0.09666834,99.86595,1.02778
97.132,27.22583,0.0975241,99.8574,1.0277399999999999
97.232,27.2593,0.09714271,99.85941,1.0277
97.332,27.292659999999998,0.09653471,99.89281,1.02766
97.432,27.3259,0.09763742,99.9108,1.02762
97.532,27.359109999999998,0.09653038,99.92334,1.02757
97.632,27.39242,0.09776194,99.94335,1.0275299999999998
97.732,27.425729999999998,0.09750299,99.93104,1.02749
97.832,27.458940000000002,0.09769214,99.92334,1.02745
97.932,27.492040000000003,0.09726332,99.9229,1.0274
98.032,27.52505,0.09660182,99.92286999999999,1.02736
98.132,27.55824,0.09665231,99.92286999999999,1.02732
98.232,27.59142,0.09737169,99.92289,1.02728
98.332,27.62453,0.09765383,99.92321,1.02724
98.432,27.65745,0.09882994,99.90392,1.02719
98.532,27.6909,0.09710976,99.86376,1.02715
98.632,27.72383,0.10013999999999999,99.88049000000001,1.02711
98.732,27.75674,0.09946457,99.89704,1.0270700000000001
98.832,27.789620000000003,0.09748571,99.89794,1.0270299999999999
98.932,27.82266,0.09708549,99.89819,1.02698
99.032,27.8556,0.09817502,99.90074,1.02694
99.132,27.88875,0.09867511,99.86104,1.0269
99.232,27.92162,0.09824501,99.86206999999999,1.02686
99.332,27.954290000000004,0.09704011,99.90142,1.02682
99.432,27.98718,0.1001,99.89823,1.0267700000000002
99.532,28.02004,0.0983539,99.89801,1.02673
99.632,28.052940000000003,0.0999398,99.89799000000001,1.0266899999999999
99.732,28.08575,0.099606,99.89799000000001,1.02665
99.832,28.118579999999998,0.0986001,99.89799000000001,1.02661
99.932,28.151490000000003,0.10042000000000001,99.89799000000001,1.02657
100.032,28.18423,0.09808704,99.89799000000001,1.02652
100.132,28.217270000000003,0.09961632,99.89799000000001,1.0264799999999998
100.232,28.250159999999997,0.10059,99.89799000000001,1.02644
100.332,28.283079999999998,0.09957218,99.89799000000001,1.0264
100.432,28.31584,0.09973495,99.89799000000001,1.02636
100.532,28.34893,0.10065,99.898,1.02631
100.632,28.381859999999996,0.10198,99.89819,1.02627
100.732,28.41487,0.10012,99.92978000000001,1.02623
100.832,28.4477,0.09858499,99.93058,1.02619
100.932,28.48071,0.09954174,99.90086,1.02615
101.032,28.5136,0.0996901,99.89848,1.0261
101.132,28.54668,0.10128,99.89826,1.02606
101.232,28.579620000000002,0.10088,99.89824,1.0260200000000002
101.332,28.612709999999996,0.09861504,99.89824,1.02598
101.432,28.64579,0.09832994,99.89824,1.02594
101.532,28.678720000000002,0.09821349,99.89824,1.02589
101.632,28.711809999999996,0.09967589,99.89824,1.02585
101.732,28.74512,0.09844433,99.89824,1.02581
101.832,28.778170000000003,0.10092999999999999,99.89824,1.02577
101.932,28.81127,0.10019,99.89825,1.02573
102.032,28.844490000000004,0.09857477,99.89831,1.02569
102.132,28.877640000000003,0.09905035,99.89916,1.0256399999999999
102.232,28.91078,0.09976601,99.92215,1.0256
102.332,28.94371,0.09858321,99.93052,1.02556
102.432,28.976679999999998,0.0990992,99.93103,1.02552
102.532,29.009890000000002,0.09873504,99.92781,1.02548
102.632,29.04301,0.09817599,99.88552,1.0254299999999998
102.732,29.076190000000004,0.09778285,99.88188000000001,1.02539
102.832,29.10922,0.10078,99.88173,1.02535
102.932,29.14232,0.0995042,99.88237,1.02531
103.032,29.175390000000004,0.10032999999999999,99.8961,1.0252700000000001
103.132,29.208409999999997,0.10226,99.90566,1.02522
103.232,29.24168,0.10002,99.90624,1.02518
103.332,29.274820000000002,0.10343,99.90629,1.02514
103.432,29.30798,0.10015,99.9064,1.0251
103.532,29.341079999999998,0.09944248,99.90798000000001,1.02506
103.632,29.374270000000003,0.09996767,99.88798,1.02502
103.732,29.4074,0.10105,99.88868000000001,1.0249700000000002
103.832,29.440479999999997,0.10098,99.87408,1.02493
103.932,29.47355,0.09946215,99.85771,1.0248899999999999
104.032,29.5066,0.10117000000000001,99.85685,1.02485
104.132,29.539759999999998,0.09871435,99.8568,1.02481
104.232,29.57292,0.09881478,99.85696999999999,1.0247600000000001
104.332,29.60612,0.09875855,99.85996999999999,1.02472
104.432,29.639440000000004,0.09856127,99.86264,1.02468
104.532,29.6727,0.097394,99.89260999999999,1.02464
104.632,29.70587,0.09896732,99.89014,1.0246
104.732,29.7391,0.09913492,99.88996,1.0245600000000001
104.832,29.77239,0.0982253,99.88995,1.02451
104.932,29.80572,0.09825963,99.89,1.02447
105.032,29.839129999999997,0.0978032,99.89065,1.02443
105.132,29.872590000000002,0.09794275,99.88077,1.02439
105.232,29.906059999999997,0.09905874,99.88159,1.02435
105.332,29.93941,0.09835039,99.88165,1.02431
105.432,29.9727,0.09810355,99.88165,1.02426
105.532,30.006090000000004,0.09849446,99.8816,1.0242200000000001
105.632,30.03949,0.09786445,99.88087,1.0241799999999999
105.732,30.07283,0.09936624,99.86820999999999,1.02414
105.832,30.106209999999997,0.09954327,99.84944,1.0241
105.932,30.139570000000003,0.09992934,99.84855999999999,1.02406
106.032,30.173009999999998,0.10112,99.84855,1.02401
106.132,30.2064,0.09908874,99.84931,1.02397
106.232,30.23978,0.10176,99.86258000000001,1.02393
106.332,30.27305,0.09868549,99.8807,1.02389
106.432,30.30629,0.10079,99.88159,1.02385
106.532,30.33935,0.1022,99.88165,1.0238
106.632,30.37247,0.10163,99.88166,1.02376
106.732,30.40526,0.10181,99.88166,1.02372
106.832,30.438109999999998,0.10224,99.88166,1.02368
106.932,30.47083,0.10365,99.88174000000001,1.0236399999999999
107.032,30.5035,0.10472999999999999,99.88259000000001,1.0236
107.132,30.536209999999997,0.10372999999999999,99.86354,1.02355
107.232,30.56877,0.10119,99.86498,1.0235100000000001
107.332,30.60172,0.10412,99.86506999999999,1.02347
107.432,30.634629999999998,0.10147,99.86506999999999,1.0234299999999998
107.532,30.667740000000002,0.10305999999999998,99.86506999999999,1.02339
107.632,30.70069,0.10332999999999999,99.865,1.02335
107.732,30.733590000000003,0.1012,99.86431,1.0233
107.832,30.766479999999998,0.10062,99.84859,1.02326
107.932,30.79942,0.10436,99.84848000000001,1.02322
108.032,30.832290000000004,0.10212,99.81576,1.02318
108.132,30.865140000000004,0.10330999999999999,99.81562,1.02314
108.232,30.89782,0.10536,99.81558000000001,1.0231
108.332,30.93038,0.10337,99.81558000000001,1.02305
108.432,30.96303,0.10272,99.81557,1.02301
108.532,30.995690000000003,0.10474000000000001,99.8155,1.0229700000000002
108.632,31.02852,0.1046,99.81441,1.02293
108.732,31.06144,0.1045,99.84573,1.0228899999999999
108.832,31.0943,0.10555,99.84951,1.02285
108.932,31.127259999999996,0.10702,99.81918,1.0228
109.032,31.160290000000003,0.10564000000000001,99.81584000000001,1.0227600000000001
109.132,31.193270000000002,0.10672999999999999,99.81609,1.02272
109.232,31.226359999999996,0.10561,99.82642,1.02268
109.332,31.25934,0.10564000000000001,99.83181,1.02264
109.432,31.29208,0.10654000000000001,99.83258000000001,1.0226
109.532,31.32475,0.10685,99.84092,1.0225600000000001
109.632,31.35753,0.10515999999999999,99.84664000000001,1.02251
109.732,31.39027,0.10572000000000001,99.87029,1.02247
109.832,31.42281,0.1059,99.873,1.02243
109.932,31.45545,0.10611,99.87311,1.02239
110.032,31.48832,0.1073,99.87311,1.02235
110.132,31.52107,0.10694000000000001,99.87312,1.02231
110.232,31.553790000000003,0.10755,99.87312,1.02226
110.332,31.586609999999997,0.10737000000000001,99.87311,1.0222200000000001
110.432,31.619640000000004,0.10754000000000001,99.87301,1.0221799999999999
110.532,31.652459999999998,0.10550999999999999,99.84234000000001,1.02214
110.632,31.685259999999996,0.10647000000000001,99.86444,1.0221
110.732,31.718140000000002,0.1073,99.86504000000001,1.02206
110.832,31.75095,0.10577,99.86506999999999,1.02201
110.932,31.784090000000003,0.10736,99.86508,1.02197
111.032,31.817159999999998,0.10675,99.86508,1.02193
111.132,31.850140000000003,0.10580999999999999,99.86508,1.02189
111.232,31.88318,0.10603,99.86514,1.02185
111.332,31.915909999999997,0.10787000000000001,99.85676,1.02181
111.432,31.948659999999997,0.10712999999999999,99.85681,1.02177
111.532,31.98152,0.10670999999999999,99.8572,1.0217200000000002
111.632,32.01447,0.10603,99.82434,1.02168
111.732,32.04724,0.10496,99.82369,1.0216399999999999
111.832,32.080290000000005,0.10807,99.82363000000001,1.0216
111.932,32.11343,0.10524000000000001,99.82366,1.02156
112.032,32.146570000000004,0.10665,99.82428,1.02152
112.132,32.17957,0.10822000000000001,99.85211,1.02147
112.232,32.212559999999996,0.10528,99.85656,1.0214299999999998
112.332,32.24545,0.10605999999999999,99.85896,1.02139
112.432,32.27852,0.10599000000000001,99.82562,1.02135
112.532,32.31152,0.10880999999999999,99.8062,1.02131
112.632,32.34474,0.10717,99.80784,1.0212700000000001
112.732,32.37788,0.10582000000000001,99.83208,1.0212299999999999
112.832,32.410920000000004,0.10720999999999999,99.83964,1.02118
112.932,32.44407,0.1071,99.84016,1.02114
113.032,32.47703,0.10629000000000001,99.84019,1.0211
113.132,32.51011,0.10690999999999999,99.84013,1.02106
113.232,32.54312,0.10822999999999999,99.83924,1.02102
113.332,32.57597,0.10743,99.81938000000001,1.02098
113.432,32.60908,0.10843,99.80779,1.02094
113.532,32.64229,0.10795,99.80707,1.0208899999999999
113.632,32.67543,0.10634,99.80678,1.02085
113.732,32.7086,0.10945,99.80351,1.02081
113.832,32.74185,0.10759,99.8433,1.0207700000000002
113.932,32.7749,0.1079,99.84043,1.02073
114.032,32.807790000000004,0.10711,99.84021,1.0206899999999999
114.132,32.84078,0.10794000000000001,99.84008,1.02065
114.232,32.87377,0.10845,99.83769000000001,1.0206
114.332,32.90687,0.10797000000000001,99.81007,1.0205600000000001
114.432,32.940020000000004,0.10839000000000001,99.80722,1.02052
114.532,32.97309,0.10977,99.80781999999999,1.0204799999999998
114.632,33.00623,0.10787000000000001,99.79789,1.02044
114.732,33.03928,0.10654000000000001,99.79926,1.0204
114.832,33.07243,0.10953,99.80813,1.02036
114.932,33.10553,0.10783,99.82294,1.02031
115.032,33.13863,0.1089,99.82415,1.02027
115.132,33.17171,0.10711,99.81407,1.02023
115.232,33.20478,0.11037000000000001,99.8247,1.02019
115.332,33.23806,0.11052000000000001,99.82404,1.02015
115.432,33.271370000000005,0.10655999999999999,99.82583000000001,1.02011
115.532,33.30448,0.10935999999999998,99.84201,1.02007
115.632,33.337540000000004,0.10997,99.82207,1.0200200000000001
115.732,33.37045,0.1071,99.82547,1.0199799999999999
115.832,33.40357,0.10885,99.78735999999999,1.01994
115.932,33.43657,0.11027,99.79015,1.0199
116.032,33.46976,0.10929000000000001,99.80142,1.01986
116.132,33.502759999999995,0.10743,99.80715,1.0198200000000002
116.232,33.53572,0.11047,99.80745,1.01978
116.332,33.56879,0.10840999999999999,99.80962,1.01973
116.432,33.60174,0.10939000000000002,99.8233,1.01969
116.532,33.63478,0.10745999999999999,99.8236,1.01965
116.632,33.667809999999996,0.10762999999999999,99.82361999999999,1.0196100000000001
116.732,33.7008,0.10980999999999999,99.82365,1.01957
116.832,33.73375,0.10924,99.82394000000001,1.0195299999999998
116.932,33.76675,0.10945999999999999,99.79764,1.01949
117.032,33.799859999999995,0.10865,99.79046,1.01944
117.132,33.8329,0.11037000000000001,99.79045,1.0194
117.232,33.8659,0.11020999999999999,99.79045,1.01936
117.332,33.89883,0.10965,99.79046,1.01932
117.432,33.93168,0.11022,99.79775,1.01928
117.532,33.96463,0.11197,99.82393,1.01924
117.632,33.997609999999995,0.11205,99.82365,1.0192
117.732,34.03071,0.11295999999999999,99.82361999999999,1.01916
117.832,34.06367,0.11185999999999999,99.82363000000001,1.01911
117.932,34.09665,0.11379,99.82374,1.0190700000000001
118.032,34.12973,0.11425999999999999,99.79347,1.0190299999999999
118.132,34.162490000000005,0.11312,99.79071,1.01899
118.232,34.19569,0.11310999999999999,99.79047,1.01895
118.332,34.22872,0.11360999999999999,99.79045,1.01891
118.432,34.26164,0.11569000000000002,99.79045,1.0188700000000002
118.532,34.29477,0.11635,99.79045,1.01882
118.632,34.3278,0.11473,99.79045,1.01878
118.732,34.3607,0.11398,99.79045,1.01874
118.832,34.39374,0.11357,99.79045,1.0187
118.932,34.42685,0.11594000000000002,99.79045,1.0186600000000001
119.032,34.46005,0.11413,99.79045,1.01862
119.132,34.49315,0.11565999999999999,99.79045,1.0185799999999998
119.232,34.52613,0.1137,99.79046,1.01854
119.332,34.55907,0.1148,99.7905,1.01849
119.432,34.592220000000005,0.11341,99.79271,1.01845
119.532,34.62551,0.11558,99.8253,1.01841
119.632,34.65874,0.11535,99.81579,1.01837
119.732,34.692009999999996,0.11690999999999999,99.78936,1.01833
119.832,34.72514,0.11445,99.79037,1.01829
119.932,34.75841,0.11560999999999999,99.79046,1.01825
120.032,34.79144,0.1161,99.79058,1.01821
120.132,34.82472,0.11481,99.79219,1.01816
120.232,34.85815,0.1154,99.77226999999999,1.0181200000000001
120.332,34.89132,0.11285,99.77376,1.0180799999999999
120.432,34.9245,0.11546,99.77391,1.01804
120.532,34.95775,0.11327999999999999,99.77449,1.018
120.632,34.99108,0.1145,99.78589000000001,1.01796
120.732,35.02467,0.11417000000000001,99.80675,1.0179200000000002
120.832,35.05811,0.11445,99.79816,1.01788
120.932,35.09153,0.11312,99.79111999999999,1.01783
121.032,35.12488,0.11132,99.79073000000001,1.01779
121.132,35.15821,0.11547,99.79071,1.01775
121.232,35.19146,0.11458,99.7907,1.0177100000000001
121.332,35.22497,0.11364,99.7907,1.01767
121.432,35.258590000000005,0.11424000000000001,99.7907,1.01763
121.532,35.29183,0.11635,99.7907,1.01759
121.632,35.32512,0.11852,99.79071,1.01755
121.732,35.35838,0.11562,99.79075999999999,1.0175
121.832,35.39175,0.1163,99.79151,1.01746
121.932,35.425,0.1152,99.78069,1.01742
122.032,35.45827,0.1162,99.76395,1.01738
122.132,35.491620000000005,0.11554,99.75008000000001,1.01734
122.232,35.52513,0.11642999999999999,99.7493,1.0173
122.332,35.55842,0.11672,99.74925,1.01726
122.432,35.59186,0.11689000000000001,99.74925,1.01722
122.532,35.62542,0.11697,99.74925,1.0171700000000001
122.632,35.65885,0.11880999999999999,99.74925,1.0171299999999999
122.732,35.69215,0.11690999999999999,99.74925,1.01709
122.832,35.725429999999996,0.11588,99.74925,1.01705
122.932,35.7587,0.11667999999999999,99.74925,1.01701
123.032,35.79193,0.11974000000000001,99.74925,1.0169700000000002
123.132,35.82523,0.1183,99.74925,1.01693
123.232,35.85848,0.11704,99.74925,1.01689
123.332,35.89177,0.11967,99.74924,1.01685
123.432,35.92498,0.11882999999999999,99.74922,1.0168
123.532,35.95831,0.11839000000000001,99.74891,1.01676
123.632,35.9916,0.11934000000000002,99.74178,1.01672
123.732,36.02493,0.11809000000000001,99.71497,1.01668
123.832,36.058009999999996,0.11932000000000001,99.71664,1.01664
123.932,36.09132,0.12029000000000001,99.72847,1.0166
124.032,36.12474,0.11843,99.7494,1.0165600000000001
124.132,36.15804,0.11745,99.74920999999999,1.01652
124.232,36.19088,0.11864000000000001,99.74863,1.01647
124.332,36.223859999999995,0.11772,99.73812,1.01643
124.432,36.25712,0.11924000000000001,99.71595,1.01639
124.532,36.29015,0.12130999999999999,99.71664,1.01635
124.632,36.32322,0.11859000000000001,99.72605,1.01631
124.732,36.35625,0.11886,99.74920999999999,1.01627
124.832,36.38939,0.11979000000000001,99.74636,1.01623
124.932,36.4224,0.11979000000000001,99.78595,1.01619
125.032,36.45547,0.12053,99.78264,1.01615
125.132,36.48851,0.12208,99.78201,1.0161
125.232,36.52165,0.12054000000000001,99.77564,1.01606
125.332,36.55469,0.12142,99.73987,1.0160200000000001
125.432,36.58768,0.12289000000000001,99.74073,1.0159799999999999
125.532,36.6206,0.12286,99.73883000000001,1.01594
125.632,36.65347,0.12280999999999999,99.73288000000001,1.0159
125.732,36.68633,0.12149000000000001,99.73268,1.01586
125.832,36.719229999999996,0.1249,99.73266,1.0158200000000002
125.932,36.752320000000005,0.12192,99.73266,1.01578
126.032,36.78505,0.12482,99.73266,1.01573
126.132,36.81776,0.12343,99.73266,1.01569
126.232,36.85055,0.12550999999999998,99.73266,1.01565
126.332,36.883309999999994,0.12437000000000001,99.73266,1.0156100000000001
126.432,36.916059999999995,0.12680999999999998,99.73265,1.01557
126.532,36.948809999999995,0.12774000000000002,99.70007,1.0155299999999998
126.632,36.981640000000006,0.12622,99.69981,1.01549
126.732,37.01443,0.12718,99.69976,1.01545
126.832,37.047090000000004,0.12439000000000001,99.69975,1.0154100000000001
126.932,37.0798,0.12624000000000002,99.69974,1.01537
127.032,37.11253,0.12754000000000001,99.69955999999999,1.01532
127.132,37.14509,0.12630999999999998,99.69684000000001,1.01528
127.232,37.17772,0.12937,99.74565,1.01524
127.332,37.21026,0.12888,99.76674,1.0152
127.432,37.24297,0.12787,99.7624,1.01516
127.532,37.27547,0.12887,99.74098000000001,1.01512
127.632,37.3083,0.12828,99.71378,1.01508
127.732,37.340959999999995,0.1264,99.70841999999999,1.01504
127.832,37.373540000000006,0.12897,99.70886999999999,1.015
