Repository: ulfsri/fsri_materials_database

# Materials and Products Database

## 01_Data

Raw data generated from each apparatus are included here in plain-text format. The data is organized first by material, next by the short name of test apparatus used, and where applicable additional filtering by test settings.

### material.json

Each material directory contains a json file of the same name as the material. This file links the data stored in the repository as well as data and graphs produced by the accompanying scripts (__02_Scripts__) to the respective landing page for the material on the front-end website.

File: 01_Data/Black_PMMA/STA/N2/3K_min/Black_PMMA_STA_N2_3KData_220214_R1.csv (part 2 of 7)
##Temp./°C,Time/min,DSC(subtr.2)/(mW/mg),Mass(subtr.2)/%,Sensit./(uV/mW)
127.932,37.40609,0.12937,99.69885,1.01495
128.032,37.43855,0.12922,99.69969,1.01491
128.132,37.4713,0.12818,99.69974,1.0148700000000002
128.232,37.50394,0.12963,99.69975,1.01483
128.332,37.536770000000004,0.12915,99.69975,1.0147899999999999
128.432,37.569590000000005,0.1305,99.69975,1.01475
128.532,37.60223,0.12883,99.69975,1.01471
128.632,37.63494,0.12825,99.69973,1.0146700000000002
128.732,37.6676,0.12885,99.69960999999999,1.01463
128.832,37.7002,0.12884,99.69866,1.0145899999999999
128.932,37.73297,0.12887,99.67499000000001,1.01454
129.032,37.76563,0.12887,99.67487,1.0145
129.132,37.798320000000004,0.13121,99.67484,1.0144600000000001
129.232,37.83112,0.12758,99.67415,1.01442
129.332,37.86391,0.12715,99.69232,1.0143799999999998
129.432,37.89674,0.12872,99.68292,1.01434
129.532,37.92933,0.12777,99.68265,1.0143
129.632,37.962070000000004,0.12699000000000002,99.66386,1.01426
129.732,37.994440000000004,0.12729000000000001,99.65028000000001,1.0142200000000001
129.832,38.02686,0.12599000000000002,99.66029,1.0141799999999999
129.932,38.05952,0.12786,99.69915999999999,1.01413
130.032,38.0923,0.12671,99.71415999999999,1.01409
130.132,38.124970000000005,0.12671,99.68106999999999,1.01405
130.232,38.157759999999996,0.12855,99.68301,1.01401
130.332,38.19035,0.12793,99.68316,1.01397
130.432,38.22302,0.12933,99.68321,1.01393
130.532,38.25563,0.13217,99.68372,1.01389
130.632,38.2884,0.12915,99.69133000000001,1.01385
130.732,38.321020000000004,0.12684,99.70735,1.01381
130.832,38.35375,0.12879000000000002,99.70813000000001,1.01377
130.932,38.386509999999994,0.12767,99.70974,1.0137200000000002
131.032,38.41919,0.12949000000000002,99.67205,1.01368
131.132,38.45205,0.12925,99.67503,1.0136399999999999
131.232,38.484809999999996,0.13159,99.66648,1.0136
131.332,38.51778,0.12847,99.64896999999999,1.01356
131.432,38.55045,0.12932000000000002,99.64995,1.01352
131.532,38.58325,0.1292,99.65,1.01348
131.632,38.61619,0.13222,99.65,1.01344
131.732,38.649229999999996,0.12863,99.65,1.0134
131.832,38.68247,0.13052,99.65,1.01336
131.932,38.71565,0.12861,99.65,1.01332
132.032,38.74868,0.12867,99.65,1.0132700000000001
132.132,38.7818,0.12911,99.65005,1.0132299999999999
132.232,38.81478,0.12834,99.62512,1.01319
132.332,38.84766,0.13036,99.65074,1.01315
132.432,38.8807,0.12746,99.65021999999999,1.01311
132.532,38.91369,0.13116,99.68095,1.0130700000000001
132.632,38.94693,0.13085,99.68308,1.0130299999999999
132.732,38.9798,0.13175,99.68441999999999,1.01299
132.832,39.013,0.12946,99.66605,1.01295
132.932,39.04586,0.13342,99.66735,1.01291
133.032,39.07874,0.13241,99.65951,1.01286
133.132,39.11155,0.1323,99.64244000000001,1.01282
133.232,39.14432,0.13118,99.61811999999999,1.01278
133.332,39.1771,0.13302999999999998,99.61721999999999,1.01274
133.432,39.20995,0.13218,99.61804000000001,1.0127
133.532,39.24304,0.13285,99.6388,1.0126600000000001
133.632,39.276,0.13107,99.64950999999999,1.01262
133.732,39.30891,0.13237000000000002,99.65019000000001,1.01258
133.832,39.34162,0.13397,99.65025,1.01254
133.932,39.374359999999996,0.13114,99.65025,1.0125
134.032,39.407270000000004,0.13117,99.65025,1.0124600000000001
134.132,39.44007,0.13054000000000002,99.65025,1.01241
134.232,39.47285,0.13082,99.65025,1.01237
134.332,39.50566,0.13130999999999998,99.65025,1.01233
134.432,39.53843,0.13080999999999998,99.65025,1.01229
134.532,39.57134,0.13279000000000002,99.65025,1.01225
134.632,39.6041,0.13241,99.65025,1.01221
134.732,39.63694,0.13067,99.65025,1.01217
134.832,39.669909999999994,0.13063,99.65025,1.01213
134.932,39.702729999999995,0.13157,99.65025,1.01209
135.032,39.73534,0.1307,99.65025,1.01205
135.132,39.76812,0.12964,99.65025,1.01201
135.232,39.801109999999994,0.12999000000000002,99.65024,1.01197
135.332,39.83401,0.12883,99.65016999999999,1.0119200000000002
135.432,39.86691,0.12991,99.64949,1.01188
135.532,39.899770000000004,0.12934,99.63376,1.01184
135.632,39.932629999999996,0.12977,99.63367,1.0118
135.732,39.96543,0.13278,99.63367,1.01176
135.832,39.99821,0.1299,99.63367,1.0117200000000002
135.932,40.031279999999995,0.12979000000000002,99.63367,1.01168
136.032,40.06427,0.12982,99.63365999999999,1.0116399999999999
136.132,40.09698,0.13014,99.63345,1.0116
136.232,40.13017,0.12988,99.62,1.01156
136.332,40.163090000000004,0.13174,99.60001,1.01152
136.432,40.19625,0.13125,99.59931999999999,1.01148
136.532,40.22936,0.12978,99.62476,1.0114299999999998
136.632,40.26228,0.1324,99.62538,1.01139
136.732,40.29531,0.12929000000000002,99.62615,1.01135
136.832,40.32821,0.1325,99.61663,1.01131
136.932,40.36122,0.13230999999999998,99.61706,1.0112700000000001
137.032,40.394220000000004,0.13041,99.61719000000001,1.0112299999999999
137.132,40.42742,0.13229000000000002,99.61859,1.01119
137.232,40.46043,0.13117,99.5935,1.01115
137.332,40.49326,0.13019,99.59229,1.01111
137.432,40.5262,0.12841,99.59222,1.0110700000000001
137.532,40.55914,0.13027,99.59219,1.0110299999999999
137.632,40.592,0.12984,99.59196,1.01099
137.732,40.62489,0.12874000000000002,99.58873,1.01094
137.832,40.65766,0.13001,99.62875,1.0109
137.932,40.69052,0.12847999999999998,99.62561,1.01086
138.032,40.723459999999996,0.1286,99.62518,1.01082
138.132,40.75647,0.12889,99.6218,1.01078
138.232,40.78938,0.12963,99.61675,1.01074
138.332,40.82208,0.12972999999999998,99.60826,1.0107
138.432,40.854929999999996,0.12922999999999998,99.5929,1.0106600000000001
138.532,40.88762,0.13126,99.59164,1.01062
138.632,40.9204,0.12807000000000002,99.55705,1.01058
138.732,40.95332,0.13132,99.56244000000001,1.01054
138.832,40.98612,0.13069,99.57525,1.0105
138.932,41.01911,0.13024000000000002,99.57597,1.0104600000000001
139.032,41.051829999999995,0.12845,99.57981,1.01041
139.132,41.08467,0.13207,99.60826,1.01037
139.232,41.11761,0.13259,99.59804,1.01033
139.332,41.150420000000004,0.13414,99.57588,1.01029
139.432,41.18327,0.13047999999999998,99.57564,1.01025
139.532,41.21602,0.13243,99.57563,1.01021
139.632,41.24873,0.13293,99.57563,1.01017
139.732,41.28157,0.13245,99.57563,1.01013
139.832,41.31428,0.13052,99.57563,1.01009
139.932,41.34738,0.13238,99.57563,1.01005
140.032,41.38017,0.13389,99.57563,1.01001
140.132,41.41279,0.13129000000000002,99.57563,1.00997
140.232,41.44554,0.13345,99.57563,1.00993
140.332,41.47846,0.1314,99.57563,1.0098799999999999
140.432,41.51125,0.13193,99.57561,1.00984
140.532,41.54412,0.1326,99.5754,1.0098
140.632,41.577,0.13183,99.56985,1.00976
140.732,41.60983,0.13097,99.56752,1.0097200000000002
140.832,41.6427,0.13144,99.56754000000001,1.00968
140.932,41.67532,0.12922999999999998,99.56992,1.0096399999999999
141.032,41.70799,0.13174,99.54039,1.0096
141.132,41.7409,0.12988,99.54254,1.00956
141.232,41.773590000000006,0.13095,99.54266,1.00952
141.332,41.80632,0.13128,99.54214,1.00948
141.432,41.83918,0.13047999999999998,99.53369,1.00944
141.532,41.87212,0.13087000000000001,99.52667,1.0094
141.632,41.90505,0.13022999999999998,99.55096,1.00935
141.732,41.93813,0.13132,99.55034,1.00931
141.832,41.97079,0.13038,99.54473,1.0092700000000001
141.932,42.00357,0.13003,99.51767,1.0092299999999998
142.032,42.03632,0.13043,99.51783,1.00919
142.132,42.06912,0.1304,99.51784,1.00915
142.232,42.10202,0.12957,99.51784,1.00911
142.332,42.13485,0.12972999999999998,99.51784,1.0090700000000001
142.432,42.167609999999996,0.12933,99.51784,1.0090299999999999
142.532,42.20058,0.12833,99.51784,1.00899
142.632,42.23345,0.12849000000000002,99.51784,1.00895
142.732,42.26607,0.12750999999999998,99.51784,1.00891
142.832,42.299,0.12958,99.51785,1.0088700000000002
142.932,42.33193,0.12852,99.48519,1.00883
143.032,42.36495,0.13053,99.48483,1.00878
143.132,42.39793,0.12935,99.4997,1.00874
143.232,42.43075,0.13032,99.51809,1.0087
143.332,42.46356,0.12959,99.51786,1.0086600000000001
143.432,42.49658,0.13172,99.51781,1.00862
143.532,42.5291,0.13162000000000001,99.51316,1.00858
143.632,42.56179,0.13266,99.48348,1.00854
143.732,42.59454,0.1321,99.48456999999999,1.0085
143.832,42.62725,0.1334,99.4846,1.0084600000000001
143.932,42.66026,0.13265,99.48379,1.00842
144.032,42.69325,0.1327,99.49361,1.0083799999999998
144.132,42.72614,0.1334,99.49301,1.00834
144.232,42.75906,0.13289,99.49294,1.0083
144.332,42.79185,0.13193,99.49262,1.00826
144.432,42.82465,0.13253,99.48581999999999,1.0082200000000001
144.532,42.85747,0.13282,99.45865,1.00817
144.632,42.89012,0.13205,99.46085,1.00813
144.732,42.92284,0.13323,99.43474,1.00809
144.832,42.955709999999996,0.13299,99.42744,1.00805
144.932,42.988490000000006,0.13275,99.43323000000001,1.00801
145.032,43.02111,0.1336,99.4571,1.00797
145.132,43.05389,0.13375,99.49157,1.00793
145.232,43.08655,0.13359000000000001,99.49287,1.00789
145.332,43.11923,0.13255999999999998,99.49296,1.00785
145.432,43.151920000000004,0.13233,99.49295,1.00781
145.532,43.184709999999995,0.13265,99.49280999999999,1.00777
145.632,43.21774,0.13136,99.49108000000001,1.00773
145.732,43.25053,0.13307,99.44960999999999,1.00769
145.832,43.28324,0.13387000000000002,99.42679,1.00765
145.932,43.316,0.13335999999999998,99.42664,1.0076100000000001
146.032,43.34868,0.13454000000000002,99.42663,1.00756
146.132,43.38133,0.13395,99.42663,1.00752
146.232,43.413909999999994,0.13417,99.42663,1.00748
146.332,43.44663,0.13435,99.4266,1.00744
146.432,43.47923,0.13404000000000002,99.42607,1.0074
146.532,43.5118,0.13284,99.40713000000001,1.00736
146.632,43.54424,0.13573,99.40243000000001,1.00732
146.732,43.57677,0.1352,99.40205,1.00728
146.832,43.60946,0.13425,99.40202,1.00724
146.932,43.6422,0.13606,99.40204,1.0072
147.032,43.67484,0.1357,99.40248000000001,1.00716
147.132,43.70752,0.13496,99.41027,1.00712
147.232,43.74003,0.1354,99.41766,1.00708
147.332,43.77276,0.13708,99.43204,1.00704
147.432,43.80553,0.13592,99.41365,1.007
147.532,43.83828,0.1356,99.4104,1.00696
147.632,43.87081,0.13657,99.4103,1.00691
147.732,43.90347,0.13488,99.41025,1.0068700000000002
147.832,43.93612,0.1347,99.40957,1.00683
147.932,43.96873,0.13702,99.38485,1.00679
148.032,44.00112,0.13660999999999998,99.37683,1.00675
148.132,44.03376,0.13731,99.37736,1.00671
148.232,44.066309999999994,0.13727,99.37739,1.0066700000000002
148.332,44.09905,0.13712,99.37738,1.00663
148.432,44.13157,0.13744,99.37021,1.0065899999999999
148.532,44.1642,0.1378,99.34366999999999,1.00655
148.632,44.196909999999995,0.13842000000000002,99.33674,1.00651
148.732,44.229659999999996,0.13665,99.33591,1.00647
148.832,44.2624,0.13754,99.33445999999999,1.00643
148.932,44.29514,0.13555999999999999,99.353,1.00639
149.032,44.32758,0.13765,99.37344,1.00635
149.132,44.36025,0.14032,99.37687,1.00631
149.232,44.39297,0.13862,99.37711,1.00627
149.332,44.42556,0.13616,99.37711999999999,1.0062200000000001
149.432,44.45793,0.1382,99.37697,1.0061799999999999
149.532,44.489979999999996,0.13834000000000002,99.37436,1.00614
149.632,44.52251,0.13777,99.36014,1.0061
149.732,44.55518,0.13857,99.36069,1.00606
149.832,44.58785,0.13784000000000002,99.36001999999999,1.0060200000000001
149.932,44.62043,0.13988,99.35076,1.0059799999999999
150.032,44.65307,0.13896,99.36447,1.00594
150.132,44.68585,0.13621,99.36061,1.0059
150.232,44.718540000000004,0.13828,99.37115,1.00586
150.332,44.7513,0.13731,99.35969,1.0058200000000002
150.432,44.78396,0.13627999999999998,99.3613,1.00578
150.532,44.81657,0.1379,99.32678,1.0057399999999999
150.632,44.8492,0.13648,99.32764,1.0057
150.732,44.881890000000006,0.1366,99.32764,1.00566
150.832,44.91471,0.13707,99.32764,1.0056200000000002
150.932,44.94747,0.13777,99.3276,1.00558
151.032,44.98008,0.1365,99.32701999999999,1.00553
151.132,45.012879999999996,0.13699,99.29951,1.00549
151.232,45.045390000000005,0.1397,99.29596,1.00545
151.332,45.0779,0.13742000000000001,99.31968,1.0054100000000001
151.432,45.11059,0.13889,99.32705,1.00537
151.532,45.14346,0.13848,99.32759,1.0053299999999998
151.632,45.1766,0.1376,99.32763,1.00529
151.732,45.20922,0.13831,99.32764,1.00525
151.832,45.2419,0.13793,99.32765,1.00521
151.932,45.27455,0.13775,99.32781,1.0051700000000001
152.032,45.30734,0.1387,99.32987,1.0051299999999999
152.132,45.34,0.13878,99.29664,1.00509
152.232,45.37267,0.13992000000000002,99.29477,1.00505
152.332,45.40488,0.13940999999999998,99.29472,1.00501
152.432,45.437490000000004,0.13952,99.2947,1.0049700000000001
152.532,45.47013,0.13989000000000001,99.29446999999999,1.0049299999999999
152.632,45.50269,0.14245,99.29179,1.00489
152.732,45.53541,0.14082,99.27847,1.00485
152.832,45.56788,0.14148,99.27787,1.00481
152.932,45.60027,0.1441,99.29585,1.00476
153.032,45.63283,0.14232999999999998,99.31098,1.00472
153.132,45.665409999999994,0.14228,99.31156999999999,1.00468
153.232,45.698029999999996,0.14382,99.27772,1.00464
153.332,45.73065,0.14219,99.27802,1.0046
153.432,45.76327,0.14463,99.27693000000001,1.0045600000000001
153.532,45.79594,0.14374,99.2951,1.00452
153.632,45.8285,0.14397000000000001,99.29395,1.0044799999999998
153.732,45.86102,0.14396,99.27682,1.00444
153.832,45.89367,0.14315,99.26146,1.0044
153.932,45.92617,0.14455,99.26155,1.0043600000000001
154.032,45.95865,0.14264000000000002,99.26156,1.00432
154.132,45.991209999999995,0.1436,99.26156999999999,1.0042799999999998
154.232,46.02347,0.14238,99.26172,1.00424
154.332,46.05557,0.14313,99.26351,1.0042
154.432,46.08847,0.14359,99.23168000000001,1.00416
154.532,46.1211,0.14159000000000002,99.235,1.0041200000000001
154.632,46.15371,0.14172,99.26172,1.0040799999999999
154.732,46.186409999999995,0.14238,99.26154,1.00404
154.832,46.21903,0.14035,99.26119,1.00399
154.932,46.25176,0.14307,99.23868,1.00395
155.032,46.28461,0.14077,99.26105,1.00391
155.132,46.31735,0.14067000000000002,99.26138,1.00387
155.232,46.35005,0.14129,99.26035999999999,1.00383
155.332,46.382690000000004,0.14381,99.22869,1.00379
155.432,46.41547,0.1417,99.22894000000001,1.00375
155.532,46.44812,0.14268,99.19555,1.00371
155.632,46.48079,0.14168,99.19546,1.00367
155.732,46.5136,0.14094,99.16265,1.00363
155.832,46.54647,0.14139000000000002,99.20953,1.00359
155.932,46.579159999999995,0.14254,99.23196999999999,1.00355
156.032,46.611979999999996,0.14182999999999998,99.23236999999999,1.0035100000000001
156.132,46.645070000000004,0.1433,99.20085,1.00347
156.232,46.67773,0.14198,99.19844,1.0034299999999998
156.332,46.71082,0.14346,99.19826,1.00339
156.432,46.74387,0.14215999999999998,99.19824,1.00335
156.532,46.77663,0.14251,99.19824,1.0033100000000001
156.632,46.80943,0.14319,99.19827,1.00327
156.732,46.8422,0.14253,99.19865,1.0032299999999998
156.832,46.87506,0.14389000000000002,99.17984,1.00319
156.932,46.907779999999995,0.14456,99.17381,1.00314
157.032,46.94062,0.14456,99.17421,1.0031
157.132,46.97323,0.14542,99.1642,1.00306
157.232,47.00591,0.14413,99.16501,1.00302
157.332,47.03862,0.14294,99.16507,1.00298
157.432,47.07134,0.14689000000000002,99.16508,1.00294
157.532,47.10422,0.14454,99.16508,1.0029
157.632,47.13714,0.14417,99.16508,1.00286
157.732,47.16981,0.14474,99.16508,1.00282
157.832,47.20255,0.14254,99.16507,1.00278
157.932,47.23533,0.14343,99.16505,1.00274
158.032,47.2681,0.14485,99.16484,1.0027
158.132,47.30082,0.14286,99.16266999999999,1.00266
158.232,47.33327,0.14495,99.13233000000001,1.00262
158.332,47.36603,0.14339000000000002,99.13194,1.00258
158.432,47.39887,0.14318,99.12335,1.00254
158.532,47.43162,0.14385,99.12349,1.0025
158.632,47.4643,0.14226,99.12196999999999,1.0024600000000001
158.732,47.49691,0.14423,99.15768,1.00242
158.832,47.52955,0.14484,99.15687,1.0023799999999998
158.932,47.56218,0.14485,99.15671,1.00234
159.032,47.59485,0.14381,99.14878,1.0023
159.132,47.62723,0.14525,99.08774,1.00225
159.232,47.66001,0.1451,99.09047,1.00221
159.332,47.692679999999996,0.14562,99.09066999999999,1.00217
159.432,47.72537,0.14537,99.09045,1.00213
159.532,47.75812,0.14440999999999998,99.08733000000001,1.00209
159.632,47.79061,0.14735,99.12692,1.00205
159.732,47.823170000000005,0.14725,99.12259,1.00201
159.832,47.85588,0.14676,99.0883,1.00197
159.932,47.88848,0.14829,99.09055,1.00193
160.032,47.92114,0.14711,99.09085999999999,1.00189
160.132,47.95386,0.14717,99.09272,1.00185
160.232,47.9866,0.14678,99.05433000000001,1.00181
160.332,48.019220000000004,0.14841,99.05729000000001,1.00177
160.432,48.05182,0.14602,99.05713,1.00173
160.532,48.0845,0.14640999999999998,99.07664,1.00169
160.632,48.11735,0.14773,99.09057,1.00165
160.732,48.150009999999995,0.14567,99.09087,1.0016100000000001
160.832,48.182629999999996,0.14833,99.06560999999999,1.00157
160.932,48.21512,0.14685,99.02471,1.00153
161.032,48.24779,0.14784,99.02435,1.00149
161.132,48.28049,0.14665999999999998,99.02298,1.00145
161.232,48.31337,0.14717,99.05734,1.0014100000000001
161.332,48.34595,0.14806,99.05747,1.00137
161.432,48.3786,0.14948,99.0567,1.00132
161.532,48.41125,0.1501,99.03242,1.00128
161.632,48.44383,0.14949,99.02515,1.00124
161.732,48.47654,0.15012,98.99892,1.0012
161.832,48.50925,0.14937999999999999,98.99173,1.00116
161.932,48.54193,0.14829,98.99125,1.00112
162.032,48.5746,0.15031,98.99121,1.00108
162.132,48.607279999999996,0.14952000000000001,98.99121,1.00104
162.232,48.63981,0.15088,98.99121,1.001
162.332,48.67249,0.14893,98.99121,1.00096
162.432,48.70517,0.14870999999999998,98.99121,1.00092
162.532,48.73808,0.14753,98.99121,1.00088
162.632,48.77069,0.15017,98.99121,1.00084
162.732,48.803290000000004,0.15043,98.99121,1.0008
162.832,48.83614,0.14811,98.99121,1.00076
162.932,48.86892,0.15036,98.99123,1.00072
163.032,48.90169,0.1489,98.99144,1.00068
163.132,48.934309999999996,0.14895999999999998,98.98261,1.00064
163.232,48.96694,0.15095,98.98236999999999,1.0006
163.332,48.9996,0.15102000000000002,98.96665,1.0005600000000001
163.432,49.03248,0.15098,98.96658000000001,1.00052
163.532,49.06515,0.14999,98.96672,1.00048
163.632,49.09795,0.14977000000000001,98.98974,1.00044
163.732,49.13067,0.15012999999999999,98.99199,1.0004
163.832,49.16318,0.15045999999999998,98.9783,1.00035
163.932,49.19592,0.15175,98.95795,1.00031
164.032,49.22868,0.14994000000000002,98.96053,1.00027
164.132,49.261540000000004,0.14945999999999998,98.93114,1.00023
164.232,49.294290000000004,0.14987,98.90899,1.00019
164.332,49.32705,0.15148,98.90111,1.00015
164.432,49.359590000000004,0.15027000000000001,98.90038,1.00011
164.532,49.392379999999996,0.15065,98.89809,1.00007
164.632,49.42499,0.15027000000000001,98.93184000000001,1.00003
164.732,49.457640000000005,0.15185,98.92914,0.9999899999999999
164.832,49.49031,0.14902,98.92535,0.99995
164.932,49.522940000000006,0.14995,98.92514,0.9999100000000001
165.032,49.55567,0.15173,98.92513000000001,0.99987
165.132,49.58852,0.14728,98.92511,0.9998299999999999
165.232,49.6214,0.15269000000000002,98.92493,0.99979
165.332,49.65419,0.1503,98.90478,0.99975
165.432,49.68699,0.15250999999999998,98.87668000000001,0.99971
165.532,49.71972,0.15319000000000002,98.87567,0.9996700000000001
165.632,49.75254,0.15245,98.87534000000001,0.9996299999999999
165.732,49.78539,0.15228,98.87217,0.99959
165.832,49.81825,0.1518,98.89483,0.99955
165.932,49.85122,0.15203,98.89223,0.99951
166.032,49.88393,0.15431,98.89083000000001,0.9994700000000001
166.132,49.91661,0.15314,98.85925,0.9994299999999999
166.232,49.94925,0.15095999999999998,98.8593,0.99939
166.332,49.98193,0.15277000000000002,98.8593,0.99935
166.432,50.01462,0.15298,98.85929,0.9993
166.532,50.0475,0.1525,98.85913000000001,0.99926
166.632,50.08024,0.15573,98.84555,0.9992200000000001
166.732,50.11295,0.15375999999999998,98.8257,0.99918
166.832,50.14573,0.15466,98.8261,0.9991399999999999
166.932,50.17844,0.15506,98.82616999999999,0.9991
167.032,50.21112,0.1526,98.82986,0.9990600000000001
167.132,50.2438,0.15479,98.86183,0.99902
167.232,50.276579999999996,0.15355,98.88144,0.99898
167.332,50.309329999999996,0.15446,98.89166999999999,0.9989399999999999
167.432,50.342009999999995,0.15802,98.86875,0.9989
167.532,50.37475,0.15500999999999998,98.85988,0.9988600000000001
167.632,50.40724,0.15709,98.85959,0.99882
167.732,50.43975,0.15571,98.86263000000001,0.9987799999999999
167.832,50.4722,0.15664,98.82524000000001,0.99874
167.932,50.50465,0.15922,98.78917,0.9987
168.032,50.53735,0.15619,98.79216,0.99866
168.132,50.56992,0.1582,98.78611,0.9986200000000001
168.232,50.60248,0.15775,98.76259,0.9985799999999999
168.332,50.63505,0.15885,98.7939,0.99854
168.432,50.66772,0.15748,98.79302,0.9985
168.532,50.70044,0.15745,98.793,0.99846
168.632,50.733129999999996,0.15864,98.79319,0.9984200000000001
168.732,50.76579,0.1586,98.7601,0.9983799999999999
168.832,50.79845,0.15955,98.76012,0.99834
168.932,50.83113,0.15694,98.76013,0.9983
169.032,50.86379,0.15728,98.72901,0.99826
169.132,50.89638,0.15884,98.72704,0.99821
169.232,50.92897,0.15832000000000002,98.72610999999999,0.9981700000000001
169.332,50.96152,0.15918,98.70121,0.99813
169.432,50.99402,0.16097999999999998,98.69465,0.9980899999999999
169.532,51.02665,0.15827,98.70316,0.99805
169.632,51.05915,0.16045,98.72795,0.9980100000000001
169.732,51.09169,0.16063,98.72721999999999,0.99797
169.832,51.12429,0.16012,98.73016,0.9979299999999999
169.932,51.15688,0.16076,98.69035,0.9978899999999999
170.032,51.18935,0.15909,98.69452,0.99785
170.132,51.22186,0.15832000000000002,98.66972,0.9978100000000001
170.232,51.25445,0.15943,98.6609,0.99777
170.332,51.287009999999995,0.15916,98.6606,0.9977299999999999
170.432,51.31953,0.15850999999999998,98.66086999999999,0.99769
170.532,51.35191,0.15922,98.66381,0.99765
170.632,51.38436,0.16043,98.68504,0.99761
170.732,51.41677,0.16071,98.68541,0.9975700000000001
170.832,51.44932,0.16218,98.68543000000001,0.9975299999999999
170.932,51.48183,0.15927,98.68548,0.99749
171.032,51.51421,0.16055,98.68713000000001,0.99745
171.132,51.546690000000005,0.15882000000000002,98.65151999999999,0.99741
171.232,51.57928,0.16022999999999998,98.65236,0.9973700000000001
171.332,51.61176,0.15867,98.65165,0.9973299999999999
171.432,51.64427,0.15918,98.62799,0.99729
171.532,51.67686,0.15883,98.61958,0.99725
171.632,51.70941,0.16249,98.60977,0.99721
171.732,51.742,0.16002,98.59414,0.9971700000000001
171.832,51.77433,0.16046,98.59444,0.99713
171.932,51.8066,0.15935,98.59441,0.9970899999999999
172.032,51.83916,0.15922999999999998,98.59371999999999,0.9970399999999999
172.132,51.87184,0.15941,98.58341,0.997
172.232,51.90435,0.16194,98.56248000000001,0.9969600000000001
172.332,51.93695,0.15836,98.56161999999999,0.99692
172.432,51.96958,0.15822999999999998,98.56159,0.9968799999999999
172.532,52.00222,0.15945,98.56189,0.99684
172.632,52.03495,0.16034,98.56523,0.9968
172.732,52.06755,0.16005999999999998,98.59312,0.9967600000000001
172.832,52.1002,0.15919,98.55968,0.99672
172.932,52.13264,0.16155,98.52843,0.9966799999999999
173.032,52.16516,0.15922,98.52838,0.99664
173.132,52.19787,0.15911,98.52846,0.9966
173.232,52.23049,0.15804,98.49734000000001,0.99656
173.332,52.263009999999994,0.16193,98.49613000000001,0.9965200000000001
173.432,52.295609999999996,0.15868,98.52251,0.9964799999999999
173.532,52.32808,0.16186,98.52788000000001,0.99644
173.632,52.36056,0.16122,98.52834,0.9964
173.732,52.39306,0.15979000000000002,98.52831,0.99636
173.832,52.425540000000005,0.16022,98.52735,0.9963200000000001
173.932,52.4583,0.15992,98.50899,0.9962799999999999
174.032,52.49114,0.16017,98.47889,0.99624
174.132,52.52353000000001,0.16057000000000002,98.46307,0.9962
174.232,52.555890000000005,0.1605,98.46222,0.99616
174.332,52.588269999999994,0.15987,98.46311999999999,0.9961200000000001
174.432,52.62068000000001,0.16022999999999998,98.4419,0.99608
174.532,52.653119999999994,0.15983,98.43754,0.9960399999999999
174.632,52.68536999999999,0.16009,98.43744000000001,0.996
174.732,52.71768,0.15975999999999999,98.43744000000001,0.9959600000000001
174.832,52.75016,0.15938,98.43746,0.99592
174.932,52.78246,0.16072999999999998,98.43741999999999,0.9958799999999999
175.032,52.81486999999999,0.16059,98.40556,0.9958299999999999
175.132,52.84743,0.16197,98.40357,0.99579
175.232,52.87976999999999,0.16209,98.42161,0.99575
175.332,52.911930000000005,0.16054000000000002,98.42756999999999,0.99571
175.432,52.944419999999994,0.16111,98.4291,0.99567
175.532,52.97683000000001,0.16130999999999998,98.43044,0.9956299999999999
175.632,53.0093,0.16119,98.40095,0.99559
175.732,53.04175,0.15954000000000002,98.39655,0.99555
175.832,53.074290000000005,0.1602,98.3965,0.99551
175.932,53.10695,0.15899000000000002,98.39941,0.9954700000000001
176.032,53.139630000000004,0.16071,98.3595,0.9954299999999999
176.132,53.17208,0.15988,98.36275,0.99539
176.232,53.204640000000005,0.15903,98.36241,0.99535
176.332,53.23735,0.15896,98.35446999999999,0.99531
176.432,53.27007,0.15924000000000002,98.33078,0.9952700000000001
176.532,53.30276,0.16063,98.33006999999999,0.99523
176.632,53.33537,0.15979000000000002,98.33109,0.99519
176.732,53.368080000000006,0.15888,98.29451,0.99515
176.832,53.400769999999994,0.16094,98.29661,0.99511
176.932,53.43345,0.15902,98.29673000000001,0.9950700000000001
177.032,53.46614,0.15974000000000002,98.29674,0.99503
177.132,53.4989,0.16068,98.29666999999999,0.9949899999999999
177.232,53.531459999999996,0.1608,98.27348,0.99495
177.332,53.56411,0.15917,98.26379,0.9949100000000001
177.432,53.59693000000001,0.16025,98.26382,0.99487
177.532,53.629569999999994,0.16132,98.26391,0.9948299999999999
177.632,53.662180000000006,0.15803,98.2653,0.99479
177.732,53.694759999999995,0.15919,98.24651999999999,0.99475
177.832,53.7274,0.15853,98.24699,0.99471
177.932,53.75999,0.15813,98.23696,0.99467
178.032,53.79243,0.16015,98.2172,0.9946299999999999
178.132,53.825019999999995,0.15784,98.2145,0.99459
178.232,53.85763000000001,0.15958,98.21433,0.99454
178.332,53.89037,0.15969,98.21428,0.9945
178.432,53.92301,0.15805999999999998,98.21311,0.99446
178.532,53.95554,0.15762,98.17878,0.9944200000000001
178.632,53.98806,0.15899000000000002,98.18185,0.9943799999999999
178.732,54.02066,0.15752,98.15887,0.99434
178.832,54.053230000000006,0.15857000000000002,98.14856999999999,0.9943
178.932,54.08568,0.15900999999999998,98.14837,0.99426
179.032,54.11818,0.15924000000000002,98.14939,0.9942200000000001
179.132,54.15084,0.1595,98.14768000000001,0.99418
179.232,54.18331,0.15843,98.14822,0.9941399999999999
179.332,54.2159,0.15850999999999998,98.14824,0.9941
179.432,54.248540000000006,0.15577,98.1486,0.99406
179.532,54.28122,0.15707000000000002,98.13122,0.9940200000000001
179.632,54.313880000000005,0.16122,98.11650999999999,0.99398
179.732,54.346630000000005,0.15718,98.11521,0.9939399999999999
179.832,54.379419999999996,0.15723,98.11509000000001,0.9939
179.932,54.41214,0.15982000000000002,98.11516,0.9938600000000001
180.032,54.4448,0.1574,98.1163,0.99382
180.132,54.47755,0.15799000000000002,98.08529,0.9937799999999999
180.232,54.51015,0.15753,98.08261999999999,0.99374
180.332,54.54289,0.15736,98.09253000000001,0.9937
180.432,54.57545,0.15768,98.09716999999999,0.99366
180.532,54.60803000000001,0.15665,98.08074,0.9936200000000001
180.632,54.64071,0.15724000000000002,98.06645,0.9935799999999999
180.732,54.67343,0.15862,98.06558000000001,0.99354
180.832,54.70616,0.15850999999999998,98.06479,0.9935
180.932,54.73908,0.15767,98.05311,0.99346
181.032,54.772,0.15783,98.03336999999999,0.9934200000000001
181.132,54.804730000000006,0.15712,98.03248,0.9933799999999999
181.232,54.837509999999995,0.15677,98.03243,0.99334
181.332,54.87031999999999,0.15522,98.03255,0.9933
181.432,54.9031,0.15659,98.03408,0.99325
181.532,54.93597,0.15415,97.9963,0.99321
181.632,54.96884,0.15471,97.99905,0.9931700000000001
181.732,55.00169,0.15531,97.99923000000001,0.99313
181.832,55.03456,0.15583,97.99925,0.9930899999999999
181.932,55.067409999999995,0.15441,97.99925,0.99305
182.032,55.100319999999996,0.15311,97.99925,0.9930100000000001
182.132,55.13316999999999,0.15461,97.99925,0.99297
182.232,55.16604,0.15525,97.99924,0.99293
182.332,55.199090000000005,0.15581,97.99925,0.9928899999999999
182.432,55.23209,0.15463,97.99974,0.99285
182.532,55.26514,0.15432,97.96587,0.9928100000000001
182.632,55.29825,0.15485,97.96683,0.99277
182.732,55.33124,0.15294000000000002,97.9411,0.9927299999999999
182.832,55.3643,0.15325,97.94143000000001,0.99269
182.932,55.39731,0.15184,97.94149,0.99265
183.032,55.4304,0.15141,97.94197,0.99261
183.132,55.46306,0.15257,97.9329,0.9925700000000001
183.232,55.49613000000001,0.15109,97.93334,0.9925299999999999
183.332,55.529,0.15075999999999998,97.93614000000001,0.99249
183.432,55.56205,0.15133,97.89839,0.99245
183.532,55.59514,0.15183,97.89988000000001,0.99241
183.632,55.628069999999994,0.15285,97.89999,0.9923700000000001
183.732,55.66101999999999,0.15012,97.9,0.9923299999999999
183.832,55.69392,0.15129,97.9,0.99229
183.932,55.72661,0.15135,97.9,0.99225
184.032,55.759530000000005,0.15161,97.9,0.99221
184.132,55.79249,0.14997,97.89995,0.9921700000000001
184.232,55.825340000000004,0.14918,97.89935,0.99213
184.332,55.85825,0.1523,97.88710999999999,0.9920899999999999
184.432,55.89111,0.15295999999999998,97.86695,0.99205
184.532,55.92378000000001,0.15137,97.86708,0.9920100000000001
184.632,55.956590000000006,0.14959,97.86709,0.9919600000000001
184.732,55.989419999999996,0.15205,97.86719000000001,0.99192
184.832,56.022240000000004,0.15142,97.86842,0.9918799999999999
184.932,56.054930000000006,0.15165,97.84793,0.9918399999999999
185.032,56.08756999999999,0.14978,97.81483,0.9918
185.132,56.1201,0.15095999999999998,97.81716999999999,0.9917600000000001
185.232,56.15305,0.15133,97.81730999999999,0.99172
185.332,56.18565,0.15093,97.81716,0.9916799999999999
185.432,56.2183,0.15133,97.81541999999999,0.99164
185.532,56.250859999999996,0.1479,97.80105,0.9916
185.632,56.28318,0.15002000000000001,97.801,0.99156
185.732,56.315780000000004,0.15215,97.76765999999999,0.9915200000000001
185.832,56.348319999999994,0.15098,97.76785,0.9914799999999999
185.932,56.381040000000006,0.15048,97.79051,0.99144
186.032,56.41364,0.15319000000000002,97.8008,0.9914
186.132,56.44621,0.15469000000000002,97.80077,0.99136
186.232,56.47866,0.15079,97.80098000000001,0.9913200000000001
186.332,56.51138,0.15333,97.80405999999999,0.9912799999999999
186.432,56.543890000000005,0.15515,97.76531,0.99124
186.532,56.57637,0.1542,97.76735,0.9912
186.632,56.60889,0.15245999999999998,97.76525,0.99116
186.732,56.64141,0.15517,97.7325,0.9911200000000001
186.832,56.673809999999996,0.15256,97.73451,0.99108
186.932,56.7062,0.15512,97.73465999999999,0.9910399999999999
187.032,56.73874,0.15342999999999998,97.73467,0.991
187.132,56.77118000000001,0.15375999999999998,97.73467,0.9909600000000001
187.232,56.80361,0.1517,97.73467,0.99092
187.332,56.83588,0.15635,97.73467,0.9908799999999999
187.432,56.86834,0.15539,97.73468000000001,0.9908399999999999
187.532,56.900780000000005,0.15422,97.73472,0.9908
187.632,56.93329,0.15399000000000002,97.73496,0.9907600000000001
187.732,56.96601999999999,0.15517999999999998,97.70128000000001,0.99072
187.832,56.99845,0.15417,97.70158,0.99067
187.932,57.03095,0.15307,97.70152,0.9906299999999999
188.032,57.06324,0.15281,97.70151,0.99059
188.132,57.09574,0.15250999999999998,97.70152,0.99055
188.232,57.128119999999996,0.1543,97.70167,0.99051
188.332,57.16061,0.15283,97.70388,0.9904700000000001
188.432,57.193,0.1517,97.66925,0.9904299999999999
188.532,57.22545,0.15375,97.66838,0.99039
188.632,57.25796999999999,0.15252000000000002,97.66834,0.99035
188.732,57.290580000000006,0.15398,97.66834,0.99031
188.832,57.32293000000001,0.15517,97.66835,0.9902700000000001
188.932,57.355509999999995,0.15456,97.66847,0.9902299999999999
189.032,57.388090000000005,0.15464,97.66994,0.99019
189.132,57.42053000000001,0.15294000000000002,97.63866999999999,0.99015
189.232,57.453230000000005,0.15158,97.60039,0.99011
189.332,57.48605,0.15275,97.60237,0.9900700000000001
189.432,57.51875,0.15425,97.60253,0.99003
189.532,57.55125,0.15137,97.60273000000001,0.9899899999999999
189.632,57.583890000000004,0.15239,97.60446,0.98995
189.732,57.616240000000005,0.15261,97.6353,0.9899100000000001
189.832,57.648830000000004,0.15492999999999998,97.63544,0.98987
189.932,57.68131999999999,0.15125,97.63543,0.9898299999999999
190.032,57.713519999999995,0.15316,97.63543,0.98979
190.132,57.74621,0.1542,97.59929,0.98975
190.232,57.77875,0.15259,97.58551999999999,0.9897100000000001
190.332,57.81139,0.15274000000000001,97.57318000000001,0.98967
190.432,57.84406,0.15399000000000002,97.5694,0.9896299999999999
190.532,57.876509999999996,0.15252000000000002,97.56585,0.98959
190.632,57.9091,0.15245999999999998,97.60535,0.98955
190.732,57.94173000000001,0.1544,97.60597,0.98951
190.832,57.97425,0.15308,97.5661,0.98946
190.932,58.006919999999994,0.15485,97.56933000000001,0.9894200000000001
191.032,58.03941,0.15575,97.57221,0.9893799999999999
191.132,58.07209,0.15435,97.53269,0.98934
191.232,58.10461,0.15375,97.53385,0.9893
191.332,58.13706,0.15389,97.57264,0.98926
191.432,58.16948000000001,0.1541,97.56940999999999,0.9892200000000001
191.532,58.201930000000004,0.15391,97.56777,0.98918
191.632,58.23445,0.15448,97.53569,0.9891399999999999
191.732,58.26691999999999,0.15200999999999998,97.53631999999999,0.9891
191.832,58.2995,0.15464,97.53611,0.98906
191.932,58.33193000000001,0.15388,97.51141,0.9890200000000001
192.032,58.36447,0.15442,97.51153000000001,0.98898
192.132,58.39736,0.15395999999999999,97.51156,0.9889399999999999
192.232,58.429809999999996,0.15486,97.5116,0.9889
192.332,58.46249,0.15715,97.51228,0.9888600000000001
192.432,58.49503000000001,0.15657000000000001,97.50282,0.98882
192.532,58.5275,0.15587,97.50318,0.9887799999999999
192.632,58.56015,0.15555,97.50261,0.98874
192.732,58.59263000000001,0.15424000000000002,97.48855999999999,0.9887
192.832,58.62515,0.15528,97.46995,0.98866
192.932,58.65773000000001,0.15545,97.47009,0.98862
193.032,58.69036,0.1546,97.4701,0.9885799999999999
193.132,58.72302,0.15608,97.47006999999999,0.98854
193.232,58.75549,0.15381,97.46978,0.9885
193.332,58.788180000000004,0.15637,97.48441,0.98846
193.432,58.820859999999996,0.15442,97.49438,0.9884200000000001
193.532,58.85358000000001,0.15558,97.49538000000001,0.9883799999999999
193.632,58.886419999999994,0.15425,97.47353000000001,0.98834
193.732,58.91927,0.15527,97.46208,0.9883
193.832,58.952040000000004,0.15435,97.46161,0.98825
193.932,58.98471,0.15192999999999998,97.45952,0.98821
194.032,59.01746,0.15367,97.42879,0.9881700000000001
194.132,59.050419999999995,0.15238,97.42868,0.98813
194.232,59.08319,0.15118,97.44609,0.9880899999999999
194.332,59.11595,0.1519,97.45371,0.98805
194.432,59.14864,0.15327000000000002,97.42083000000001,0.98801
194.532,59.18153,0.15214,97.41989000000001,0.9879700000000001
194.632,59.21434,0.15192999999999998,97.45366,0.98793
194.732,59.24717,0.15215,97.45368,0.9878899999999999
194.832,59.28014,0.1531,97.45253000000001,0.98785
194.932,59.31313000000001,0.15178,97.396,0.9878100000000001
195.032,59.346090000000004,0.15163,97.38813,0.98777
195.132,59.37894,0.15073,97.3875,0.9877299999999999
195.232,59.41195,0.15259,97.38747,0.98769
195.332,59.44483,0.155,97.38781999999999,0.98765
195.432,59.47778,0.15181,97.399,0.98761
195.532,59.510709999999996,0.15202000000000002,97.41257,0.9875700000000001
195.632,59.54356,0.15408,97.41233000000001,0.9875299999999999
195.732,59.57635,0.15138,97.41224,0.98749
195.832,59.609269999999995,0.15185,97.41131999999999,0.98745
195.932,59.64225,0.15233,97.39202,0.98741
196.032,59.67552,0.1527,97.37184,0.9873700000000001
196.132,59.70841,0.15192999999999998,97.34494000000001,0.9873299999999999
196.232,59.74134,0.15082,97.3459,0.98729
196.332,59.774359999999994,0.15001,97.34595999999999,0.98725
196.432,59.80741999999999,0.15202000000000002,97.34581999999999,0.98721
196.532,59.84046,0.15113,97.34376999999999,0.9871700000000001
196.632,59.873369999999994,0.15158,97.37731,0.98713
196.732,59.906319999999994,0.14995,97.38110999999999,0.98708
196.832,59.93943,0.14854,97.34799,0.9870399999999999
196.932,59.972409999999996,0.14781,97.34129,0.987
197.032,60.005309999999994,0.14814000000000002,97.31175,0.9869600000000001
197.132,60.038180000000004,0.14869000000000002,97.31296999999999,0.98692
197.232,60.07111,0.14842,97.31306,0.98688
197.332,60.10402,0.14866,97.31306,0.9868399999999999
197.432,60.137119999999996,0.14869000000000002,97.313,0.9868
197.532,60.170019999999994,0.14794000000000002,97.3123,0.9867600000000001
197.632,60.202830000000006,0.1515,97.33268000000001,0.98672
197.732,60.23582,0.15031,97.33785,0.9866799999999999
197.832,60.26871,0.14797000000000002,97.33794,0.98664
197.932,60.30163,0.15138,97.33799,0.9866
198.032,60.3345,0.15200999999999998,97.3269,0.98656
198.132,60.36727,0.14784,97.30507,0.9865200000000001
198.232,60.40019,0.14743,97.30497,0.9864799999999999
198.332,60.43277,0.1494,97.28801999999999,0.98644
198.432,60.465309999999995,0.14879,97.28822,0.9864
198.532,60.49804,0.14839000000000002,97.28819,0.98636
198.632,60.530840000000005,0.14828,97.28819,0.9863200000000001
198.732,60.56373000000001,0.14898,97.28819,0.9862799999999999
198.832,60.59636999999999,0.14944000000000002,97.2882,0.98624
198.932,60.62907,0.15114,97.2884,0.9862
199.032,60.661880000000004,0.15172,97.29131,0.98616
199.132,60.69452,0.15116,97.25305,0.9861200000000001
199.232,60.727090000000004,0.15044000000000002,97.25484,0.98608
199.332,60.75962,0.14997,97.25483,0.98603
199.432,60.792159999999996,0.14911,97.27881,0.9859899999999999
199.532,60.82456,0.14911,97.28757,0.98595
199.632,60.85698000000001,0.15123,97.28784,0.9859100000000001
199.732,60.889540000000004,0.15015,97.28291999999999,0.98587
199.832,60.921980000000005,0.14877,97.25386,0.9858299999999999
199.932,60.95445,0.14891,97.25648000000001,0.9857899999999999
200.032,60.986869999999996,0.15125999999999998,97.22606999999999,0.98575
200.132,61.019130000000004,0.1505,97.2222,0.9857100000000001
200.232,61.05146,0.15267,97.22256999999999,0.98567
200.332,61.083569999999995,0.14976,97.20492,0.9856299999999999
200.432,61.11595,0.15228,97.20551999999999,0.98559
200.532,61.1483,0.14903,97.20553000000001,0.98555
200.632,61.18029,0.14918,97.20553000000001,0.98551
200.732,61.21241,0.15148,97.20555999999999,0.9854700000000001
200.832,61.24448,0.15184,97.20919,0.9854299999999999
200.932,61.27656999999999,0.15098,97.24041,0.98539
201.032,61.308719999999994,0.14949,97.23884,0.98535
201.132,61.34066,0.15034,97.23871,0.98531
201.232,61.372609999999995,0.15262,97.23869,0.9852700000000001
201.332,61.40464,0.15103,97.23869,0.9852299999999999
201.432,61.436640000000004,0.15252000000000002,97.23869,0.98519
201.532,61.4687,0.14997,97.23869,0.98515
201.632,61.500519999999995,0.15225999999999998,97.23869,0.98511
201.732,61.53269,0.15044000000000002,97.23869,0.9850700000000001
201.832,61.564719999999994,0.15081,97.23867,0.9850200000000001
201.932,61.59664,0.15055,97.23808000000001,0.98498
202.032,61.62862,0.15,97.21271999999999,0.9849399999999999
202.132,61.660740000000004,0.14954,97.22419000000001,0.9849
202.232,61.69285,0.15083,97.23491,0.9848600000000001
202.332,61.72486,0.14943,97.23725999999999,0.98482
202.432,61.757090000000005,0.15217,97.22294000000001,0.9847799999999999
202.532,61.789280000000005,0.14825,97.2064,0.98474
202.632,61.821459999999995,0.15026,97.20469,0.9847
202.732,61.85402,0.14945999999999998,97.22804000000001,0.9846600000000001
202.832,61.886140000000005,0.14829,97.19413,0.98462
202.932,61.91815,0.14869000000000002,97.19707,0.9845799999999999
203.032,61.950509999999994,0.15094000000000002,97.19723,0.98454
203.132,61.98259,0.15109,97.19724000000001,0.9845
203.232,62.014509999999994,0.15115,97.19724000000001,0.98446
203.332,62.046690000000005,0.14904,97.19725,0.9844200000000001
203.432,62.07873000000001,0.1481,97.19751,0.9843799999999999
203.532,62.11103000000001,0.14944000000000002,97.20144,0.98434
203.632,62.14318000000001,0.14877,97.15257,0.9843
203.732,62.17549,0.14748,97.15539,0.98426
203.832,62.20769,0.1491,97.15406999999999,0.9842200000000001
203.932,62.23978,0.14820999999999998,97.17411,0.9841799999999999
204.032,62.272180000000006,0.14695,97.17249,0.98414
204.132,62.30432,0.14983,97.17237,0.9841
204.232,62.33639,0.14757,97.17235,0.98405
204.332,62.368359999999996,0.14877,97.17224,0.98401
204.432,62.40048,0.14736,97.17155,0.9839700000000001
204.532,62.43252,0.1506,97.14774,0.98393
204.632,62.46461,0.14718,97.14775,0.9838899999999999
204.732,62.49658,0.14765,97.14774,0.98385
204.832,62.52861,0.14814000000000002,97.14775,0.9838100000000001
204.932,62.56071,0.14928,97.14786,0.98377
