Repository: ulfsri/fsri_materials_database

# Materials and Products Database

## 01_Data

Raw data generated from each apparatus are included here in plain-text format. The data is organized first by material, next by the short name of test apparatus used, and where applicable additional filtering by test settings.

### material.json

Each material directory contains a json file of the same name as the material. This file links the data stored in the repository as well as data and graphs produced by the accompanying scripts (__02_Scripts__) to the respective landing page for the material on the front-end website.

File: 01_Data/Black_PMMA/STA/N2/3K_min/Black_PMMA_STA_N2_3KData_220214_R1.csv (part 4 of 7)
##Temp./°C,Time/min,DSC(subtr.2)/(mW/mg),Mass(subtr.2)/%,Sensit./(uV/mW)
282.132,87.62584,0.22013000000000002,93.95835,0.9517899999999999
282.232,87.65839,0.22048,93.95526,0.95175
282.332,87.69089,0.21781,93.93724,0.9517
282.432,87.72333,0.21930999999999998,93.95464,0.9516600000000001
282.532,87.75583,0.21979,93.9476,0.95162
282.632,87.78841,0.222,93.92325,0.95157
282.732,87.82115,0.2193,93.92429,0.9515299999999999
282.832,87.85365,0.22025,93.90267,0.95149
282.932,87.88629,0.22014,93.89227,0.95145
283.032,87.91875,0.21749000000000002,93.86649,0.9514
283.132,87.95118000000001,0.21689,93.84626999999999,0.95136
283.232,87.98416,0.21745,93.83256999999999,0.95132
283.332,88.01675999999999,0.21653000000000003,93.83234,0.9512700000000001
283.432,88.04952,0.21765,93.83203,0.9512299999999999
283.532,88.08215,0.21664,93.81566,0.95119
283.632,88.11485,0.21743,93.82422,0.95114
283.732,88.14751,0.21714,93.79949,0.9511
283.832,88.18026,0.21691999999999997,93.79936,0.95106
283.932,88.2129,0.2142,93.80079,0.9510200000000001
284.032,88.24583,0.2153,93.78479,0.9509700000000001
284.132,88.27843,0.21649000000000002,93.74816,0.9509299999999999
284.232,88.31151,0.21666999999999997,93.72162,0.95089
284.332,88.34416,0.21665,93.71698,0.95084
284.432,88.37664000000001,0.21611,93.71679,0.9508
284.532,88.40925,0.21718,93.69211,0.95076
284.632,88.44178000000001,0.21600999999999998,93.68393,0.95071
284.732,88.47440999999999,0.21620999999999999,93.68285,0.9506700000000001
284.832,88.50708,0.21625,93.67260999999999,0.95063
284.932,88.53986,0.21614,93.65026,0.95058
285.032,88.57245999999999,0.21743,93.64973,0.9505399999999999
285.132,88.60531,0.2156,93.63906999999999,0.9505
285.232,88.63801,0.21738000000000002,93.6184,0.9504600000000001
285.332,88.67058,0.21419000000000002,93.60202,0.9504100000000001
285.432,88.70326,0.21619000000000002,93.58498,0.95037
285.532,88.73584,0.21661999999999998,93.58414,0.9503299999999999
285.632,88.76848000000001,0.21664,93.54954000000001,0.9502799999999999
285.732,88.80111,0.21711999999999998,93.55095,0.95024
285.832,88.83378,0.2164,93.54944,0.9502
285.932,88.86636,0.21675,93.51827,0.95015
286.032,88.89904,0.21791,93.51805999999999,0.95011
286.132,88.93163,0.2197,93.49459,0.9500700000000001
286.232,88.9643,0.21685,93.48499,0.9500200000000001
286.332,88.99683,0.21786,93.47168,0.9499799999999999
286.432,89.02935,0.22059,93.44811,0.94994
286.532,89.06214,0.21699000000000002,93.42895,0.94989
286.632,89.09486,0.22032,93.42454000000001,0.94985
286.732,89.12765,0.21699000000000002,93.41869,0.94981
286.832,89.1604,0.21698,93.41996999999999,0.94976
286.932,89.19296,0.21861999999999998,93.38055,0.9497200000000001
287.032,89.22553,0.21759,93.38313000000001,0.94968
287.132,89.25813000000001,0.22125999999999998,93.38549,0.9496399999999999
287.232,89.29061,0.2199,93.35171,0.9495899999999999
287.332,89.3231,0.21933000000000002,93.34974,0.94955
287.432,89.35557,0.21959,93.34533,0.9495100000000001
287.532,89.38805,0.22130999999999998,93.31582,0.9494600000000001
287.632,89.42059,0.22139,93.317,0.94942
287.732,89.45321,0.22146999999999997,93.31705,0.9493799999999999
287.832,89.48573,0.22326999999999997,93.31676,0.9493299999999999
287.932,89.51828,0.22196,93.28222,0.94929
288.032,89.55085,0.21924000000000002,93.28291999999999,0.94925
288.132,89.5834,0.22182,93.25031,0.9492
288.232,89.61601999999999,0.21991999999999998,93.25059,0.94916
288.332,89.64856,0.22236,93.2177,0.9491200000000001
288.432,89.68122,0.22345,93.19329,0.9490700000000001
288.532,89.71391,0.22376,93.21828000000001,0.9490299999999999
288.632,89.74648,0.2201,93.21717,0.94899
288.732,89.77911999999999,0.22223,93.19308000000001,0.94894
288.832,89.81156,0.22354000000000002,93.15058,0.9489
288.932,89.84398,0.22246999999999997,93.15397,0.94886
289.032,89.87663,0.22386,93.11845,0.94881
289.132,89.90911,0.22286,93.09828,0.9487700000000001
289.232,89.94162,0.22304000000000002,93.08626,0.94873
289.332,89.97429,0.22359,93.08565,0.94868
289.432,90.00697,0.2227,93.08759,0.9486399999999999
289.532,90.03978000000001,0.22259,93.05467,0.9486
289.632,90.07254,0.22230999999999998,93.05256999999999,0.94855
289.732,90.10505,0.22379000000000002,93.05261,0.9485100000000001
289.832,90.13765,0.22599,93.036,0.94847
289.932,90.17034,0.22348,93.01453000000001,0.94842
290.032,90.20284000000001,0.22449000000000002,92.9858,0.9483799999999999
290.132,90.23536,0.22571999999999998,92.98315,0.94834
290.232,90.268,0.22366999999999998,92.95401,0.94829
290.332,90.30053000000001,0.22238000000000002,92.91864,0.94825
290.432,90.33317,0.22432,92.92021,0.94821
290.532,90.3656,0.2248,92.89551,0.94816
290.632,90.39811999999999,0.22294,92.88685,0.9481200000000001
290.732,90.43068000000001,0.22102,92.85672,0.9480799999999999
290.832,90.46321,0.22391,92.85449,0.9480299999999999
290.932,90.49597,0.22341,92.85684,0.94799
291.032,90.52869,0.22296,92.81923,0.94795
291.132,90.56116,0.22555999999999998,92.82095,0.9479
291.232,90.59378000000001,0.22328,92.82431,0.94786
291.332,90.62647,0.2239,92.78528,0.9478200000000001
291.432,90.65892,0.22321999999999997,92.78721,0.9477700000000001
291.532,90.69144,0.22415,92.80309,0.94773
291.632,90.7239,0.22491,92.78571,0.94768
291.732,90.75636,0.22426999999999997,92.78551999999999,0.9476399999999999
291.832,90.78878,0.2272,92.74027,0.9476
291.932,90.82121,0.22276999999999997,92.72174,0.94755
292.032,90.85367,0.22646,92.71384,0.9475100000000001
292.132,90.88626,0.2263,92.68963000000001,0.94747
292.232,90.91886,0.22637,92.69003000000001,0.94742
292.332,90.95139,0.22535,92.65377,0.9473799999999999
292.432,90.98391,0.22423,92.638,0.94734
292.532,91.01645,0.22548,92.64761,0.94729
292.632,91.04903,0.2232,92.61424,0.94725
292.732,91.08152,0.22646,92.61386999999999,0.94721
292.832,91.11399,0.22612,92.58365,0.94716
292.932,91.1466,0.22679000000000002,92.58122,0.9471200000000001
293.032,91.17914,0.22669,92.57746,0.9470799999999999
293.132,91.2117,0.22389,92.51646,0.9470299999999999
293.232,91.24441,0.22675,92.51195,0.94699
293.332,91.27705999999999,0.22619,92.49149,0.94695
293.432,91.30963,0.22614,92.48689,0.9469
293.532,91.34226,0.2248,92.48129,0.94686
293.632,91.37486,0.22498,92.46805,0.94681
293.732,91.40749,0.22549,92.43129,0.9467700000000001
293.832,91.43982,0.22398,92.40231999999999,0.94673
293.932,91.47261999999999,0.22511,92.38186,0.94668
294.032,91.50533,0.22411999999999999,92.39531,0.9466399999999999
294.132,91.53784,0.2231,92.38266,0.9466
294.232,91.57043,0.22559,92.37477,0.94655
294.332,91.60309000000001,0.22479000000000002,92.35198000000001,0.9465100000000001
294.432,91.63554,0.22755,92.31343000000001,0.94647
294.532,91.66813,0.22648000000000001,92.2817,0.94642
294.632,91.70062,0.22714,92.28319,0.9463799999999999
294.732,91.73323,0.22773000000000002,92.28244000000001,0.9463299999999999
294.832,91.76585,0.2281,92.25050999999999,0.94629
294.932,91.79856,0.2248,92.23469,0.94625
295.032,91.83111,0.22741999999999998,92.22389,0.9462
295.132,91.86357,0.22805999999999998,92.22,0.94616
295.232,91.89596999999999,0.22678,92.21661999999999,0.9461200000000001
295.332,91.92844000000001,0.22763000000000003,92.18734,0.9460700000000001
295.432,91.96089,0.22874,92.15379,0.9460299999999999
295.532,91.99333,0.2288,92.11511999999999,0.94599
295.632,92.02584,0.22744,92.10935,0.94594
295.732,92.05830999999999,0.22966,92.08341,0.9459
295.832,92.0909,0.23246,92.07325,0.94585
295.932,92.1236,0.23006999999999997,92.05018000000001,0.94581
296.032,92.15611,0.23442,92.06849,0.9457700000000001
296.132,92.18871999999999,0.23171,92.04241,0.9457200000000001
296.232,92.22126,0.23237,92.04521,0.94568
296.332,92.25367,0.23323000000000002,92.01478,0.9456399999999999
296.432,92.28615,0.23354,92.01239,0.9455899999999999
296.532,92.31877,0.23265999999999998,91.97492,0.94555
296.632,92.35123,0.23373000000000002,91.96536,0.9455
296.732,92.38365,0.23337,91.93418,0.9454600000000001
296.832,92.41598,0.23540999999999998,91.90032,0.94542
296.932,92.44844,0.23394,91.90064,0.94537
297.032,92.48071,0.23485999999999999,91.90249,0.9453299999999999
297.132,92.51301,0.23667,91.86263000000001,0.94529
297.232,92.54545999999999,0.2379,91.83769000000001,0.94524
297.332,92.57786,0.23701999999999998,91.83157,0.9452
297.432,92.6102,0.23753000000000002,91.81545,0.94515
297.532,92.64265,0.23881999999999998,91.79852,0.94511
297.632,92.67503,0.23849,91.77538,0.9450700000000001
297.732,92.7074,0.23917,91.765,0.9450200000000001
297.832,92.73978000000001,0.24054,91.75041999999999,0.9449799999999999
297.932,92.77216,0.24141999999999997,91.7334,0.9449299999999999
298.032,92.80469000000001,0.24045,91.69298,0.94489
298.132,92.83709,0.23924,91.69570999999999,0.94485
298.232,92.86950999999999,0.2427,91.66162,0.9448
298.332,92.90196,0.24352,91.66456,0.94476
298.432,92.93444000000001,0.2439,91.62822,0.9447200000000001
298.532,92.96696,0.24625999999999998,91.62876,0.9446700000000001
298.632,92.99931,0.24553000000000003,91.59733,0.94463
298.732,93.03175999999999,0.2445,91.5653,0.94458
298.832,93.06427,0.24745999999999999,91.56433,0.9445399999999999
298.932,93.09691,0.24763000000000002,91.55082,0.9445
299.032,93.12954,0.24827,91.52866999999999,0.94445
299.132,93.16212,0.24695,91.52559000000001,0.9444100000000001
299.232,93.19466,0.24675999999999998,91.5101,0.9443600000000001
299.332,93.22740999999999,0.24893,91.4965,0.94432
299.432,93.26013,0.24949000000000002,91.43973000000001,0.9442799999999999
299.532,93.2928,0.24768,91.41565,0.9442299999999999
299.632,93.32531,0.24818,91.39666,0.94419
299.732,93.35803,0.24894000000000002,91.35674,0.94414
299.832,93.39069,0.25038,91.35351,0.9441
299.932,93.42341,0.25004,91.325,0.94406
300.032,93.45593000000001,0.24965,91.31415,0.94401
300.132,93.48863,0.24946999999999997,91.29428,0.9439700000000001
300.232,93.52145,0.25144,91.25887,0.9439200000000001
300.332,93.55411,0.25234,91.26298,0.9438799999999999
300.432,93.58689,0.25394,91.22436,0.94384
300.532,93.61965,0.25313,91.22147,0.94379
300.632,93.6524,0.25506,91.19544,0.94375
300.732,93.68526,0.2543,91.16051999999999,0.9437
300.832,93.71804,0.25356,91.14237,0.94366
300.932,93.75083000000001,0.2569,91.12892,0.9436200000000001
301.032,93.78355,0.25440999999999997,91.09486,0.94357
301.132,93.81633000000001,0.25845999999999997,91.09522,0.94353
301.232,93.84918,0.25640999999999997,91.02938,0.9434799999999999
301.332,93.88206,0.25659,91.01366,0.94344
301.432,93.91468,0.25585,90.9968,0.9434
301.532,93.94743000000001,0.2588,90.96425,0.94335
301.632,93.98012,0.25795999999999997,90.92985,0.94331
301.732,94.01283000000001,0.25889,90.89712,0.94326
301.832,94.04565,0.2601,90.92243,0.9432200000000001
301.932,94.07838000000001,0.2591,90.89445,0.9431799999999999
302.032,94.11117,0.25916,90.89744,0.9431299999999999
302.132,94.14389,0.2583,90.82306,0.94309
302.232,94.17648,0.26061,90.80192,0.94304
302.332,94.20911,0.26161,90.79403,0.943
302.432,94.24168,0.26233,90.75373,0.94296
302.532,94.27433,0.26014,90.7555,0.94291
302.632,94.30696,0.26172,90.73921999999999,0.9428700000000001
302.732,94.33941,0.26428,90.70662,0.9428200000000001
302.832,94.372,0.26264,90.67317,0.94278
302.932,94.40455,0.26393,90.64394,0.9427399999999999
303.032,94.4371,0.26685,90.61462,0.9426899999999999
303.132,94.46929,0.26777,90.58939000000001,0.94265
303.232,94.50165,0.26645,90.59241,0.9426
303.332,94.53424,0.26794,90.56671999999999,0.9425600000000001
303.432,94.56676999999999,0.26589,90.53232,0.9425100000000001
303.532,94.59926999999999,0.26746,90.49773,0.94247
303.632,94.6316,0.2683,90.4649,0.9424299999999999
303.732,94.66405,0.26802,90.45040999999999,0.9423799999999999
303.832,94.69654,0.26643,90.42294,0.94234
303.932,94.72886,0.27009,90.39328,0.94229
304.032,94.76124,0.2724,90.35283000000001,0.94225
304.132,94.79354000000001,0.26997,90.33358,0.9422
304.232,94.82593,0.27158000000000004,90.29601,0.94216
304.332,94.85821,0.27126999999999996,90.28741,0.9421200000000001
304.432,94.89046,0.27209,90.2981,0.9420700000000001
304.532,94.92275,0.27387,90.26562,0.9420299999999999
304.632,94.95496999999999,0.27471999999999996,90.24561,0.9419799999999999
304.732,94.98731,0.27628,90.21222,0.94194
304.832,95.01969,0.27487,90.15945,0.94189
304.932,95.05219,0.27709,90.12716999999999,0.94185
305.032,95.0846,0.27955,90.11533,0.94181
305.132,95.11705,0.27651,90.08568000000001,0.94176
305.232,95.14972,0.2812,90.05866999999999,0.9417200000000001
305.332,95.18217,0.27862,90.04092,0.9416700000000001
305.432,95.2144,0.28035,89.99118,0.94163
305.532,95.2467,0.28,89.95586,0.94158
305.632,95.27911999999999,0.2826,89.93074,0.9415399999999999
305.732,95.3116,0.28238,89.95293000000001,0.9415
305.832,95.34425999999999,0.28215,89.92385,0.94145
305.932,95.37684,0.28263,89.90861,0.9414100000000001
306.032,95.40944,0.28299,89.89516,0.9413600000000001
306.132,95.442,0.28593,89.85942,0.94132
306.232,95.47465,0.28974,89.82285,0.94127
306.332,95.50725,0.28686999999999996,89.76875,0.9412299999999999
306.432,95.53997,0.28826999999999997,89.71757,0.94119
306.532,95.57276999999999,0.28974,89.67579,0.94114
306.632,95.6056,0.29249,89.65436,0.9411
306.732,95.63833000000001,0.29004,89.6456,0.94105
306.832,95.67101,0.29143,89.61232,0.94101
306.932,95.70356,0.29108,89.5844,0.94096
307.032,95.73593000000001,0.29264,89.54997,0.9409200000000001
307.132,95.76843000000001,0.29105,89.50431,0.9408700000000001
307.232,95.80105999999999,0.29208,89.46518,0.9408299999999999
307.332,95.8336,0.29453,89.43285999999999,0.94079
307.432,95.86612,0.29481999999999997,89.44175,0.9407399999999999
307.532,95.89872,0.29725999999999997,89.40952,0.9407
307.632,95.93138,0.29799000000000003,89.36321,0.94065
307.732,95.96413000000001,0.29713,89.33378,0.9406100000000001
307.832,95.99708000000001,0.29879,89.31246999999999,0.9405600000000001
307.932,96.02978,0.3009,89.28866,0.94052
308.032,96.06251999999999,0.29733000000000004,89.2578,0.94047
308.132,96.09532,0.29969,89.23261,0.9404299999999999
308.232,96.12821,0.29969,89.19253,0.94039
308.332,96.16121,0.29958,89.15405,0.94034
308.432,96.19405,0.30251,89.14617,0.9403
308.532,96.22699,0.30196999999999996,89.13758,0.94025
308.632,96.25983000000001,0.30608,89.10746,0.94021
308.732,96.29266,0.30382,89.06371,0.94016
308.832,96.32561,0.30507,88.99956999999999,0.9401200000000001
308.932,96.35855,0.30538000000000004,88.94079,0.9400700000000001
309.032,96.39169,0.30718,88.9309,0.9400299999999999
309.132,96.42488,0.3083,88.88894,0.93999
309.232,96.45801999999999,0.30794,88.84513000000001,0.93994
309.332,96.49108000000001,0.30862,88.8243,0.9399
309.432,96.52422,0.31106999999999996,88.78814,0.93985
309.532,96.55741,0.31056999999999996,88.75443,0.93981
309.632,96.59058,0.3103,88.739,0.93976
309.732,96.62368000000001,0.31477,88.69811,0.9397200000000001
309.832,96.65656,0.31401999999999997,88.67511999999999,0.9396700000000001
309.932,96.68938,0.313,88.6482,0.93963
310.032,96.72224,0.31464000000000003,88.62125999999999,0.93958
310.132,96.75498,0.31633,88.57845999999999,0.9395399999999999
310.232,96.78773000000001,0.31881,88.54146,0.9394899999999999
310.332,96.82054000000001,0.31687,88.50648000000001,0.93945
310.432,96.85314,0.31959,88.46252,0.9394100000000001
310.532,96.88591,0.3213,88.41765,0.9393600000000001
310.632,96.91844,0.32243,88.37101,0.93932
310.732,96.95115,0.32106,88.34506999999999,0.93927
310.832,96.98378000000001,0.323,88.33469000000001,0.9392299999999999
310.932,97.01639,0.32409,88.29771,0.9391799999999999
311.032,97.04905,0.32556,88.25715,0.93914
311.132,97.08158,0.32541,88.21124,0.93909
311.232,97.11403,0.32572,88.18131,0.93905
311.332,97.14650999999999,0.32997,88.14386,0.939
311.432,97.179,0.32847,88.10991,0.93896
311.532,97.21152,0.32842,88.07092,0.93891
311.632,97.24406,0.33213000000000004,88.03152,0.9388700000000001
311.732,97.2765,0.3304,87.98815,0.9388200000000001
311.832,97.30905,0.3344,87.94255,0.93878
311.932,97.34144,0.3342,87.8964,0.93873
312.032,97.37393,0.33537,87.85806,0.9386899999999999
312.132,97.40649,0.33675,87.82791999999999,0.93865
312.232,97.43898,0.3397,87.7912,0.9386
312.332,97.47123,0.34231999999999996,87.76279,0.9385600000000001
312.432,97.50335,0.34302,87.71985,0.9385100000000001
312.532,97.5356,0.34312,87.68326,0.93847
312.632,97.56781,0.34299,87.64562,0.93842
312.732,97.60011999999999,0.3422,87.60738,0.9383799999999999
312.832,97.63238,0.34483,87.57375,0.9383299999999999
312.932,97.66456,0.34635,87.53904,0.93829
313.032,97.69685,0.34734,87.50364,0.93824
313.132,97.72904,0.34831,87.44129000000001,0.9382
313.232,97.76149000000001,0.34833000000000003,87.38358000000001,0.93815
313.332,97.7939,0.3509,87.34161999999999,0.93811
313.432,97.82629,0.35161,87.31600999999999,0.93806
313.532,97.85875,0.35311,87.28707,0.9380200000000001
313.632,97.89126,0.35441,87.27743000000001,0.9379700000000001
313.732,97.9238,0.35495,87.23602,0.9379299999999999
313.832,97.95621,0.35773,87.16535999999999,0.9378799999999999
313.932,97.98868,0.35669,87.11546,0.93784
314.032,98.0212,0.36012,87.07614000000001,0.93779
314.132,98.05360999999999,0.35943,87.03673,0.93775
314.232,98.08573,0.36212,86.99965,0.9377
314.332,98.11816999999999,0.36411,86.95178,0.93766
314.432,98.15080999999999,0.36582,86.90467,0.93761
314.532,98.18352,0.36689,86.86714,0.9375700000000001
314.632,98.21625,0.36724,86.80717,0.93752
314.732,98.24886,0.36622,86.75865999999999,0.93748
314.832,98.28148,0.366,86.71366,0.9374299999999999
314.932,98.31415,0.36996999999999997,86.67125,0.93739
315.032,98.34687,0.37024,86.63563,0.93734
315.132,98.37949,0.37265,86.59654,0.9373
315.232,98.41216999999999,0.37346,86.54261,0.93725
315.332,98.44469000000001,0.37734,86.48167,0.93721
315.432,98.47724000000001,0.37484,86.44261999999999,0.93716
315.532,98.50981,0.37881,86.38024,0.9371200000000001
315.632,98.54229000000001,0.38068,86.35354,0.9370700000000001
315.732,98.57478,0.38121,86.31403,0.9370299999999999
315.832,98.60716,0.38347,86.24616,0.9369799999999999
315.932,98.6398,0.38529,86.20253000000001,0.93694
316.032,98.67229,0.38591,86.16628,0.93689
316.132,98.70486,0.38506,86.10978,0.93685
316.232,98.73751999999999,0.38533,86.04915,0.9368
316.332,98.77033,0.3859,86.00974000000001,0.93676
316.432,98.80303,0.38886,85.94354,0.93671
316.532,98.83577,0.39255,85.88608,0.9366700000000001
316.632,98.86851,0.39068,85.8314,0.9366200000000001
316.732,98.9011,0.39061,85.80181999999999,0.93658
316.832,98.93405,0.3942,85.75328,0.93653
316.932,98.96693,0.39505,85.68091,0.9364899999999999
317.032,98.99969,0.39792,85.63761,0.9364399999999999
317.132,99.03253000000001,0.39981,85.5756,0.9364
317.232,99.06555,0.39858000000000005,85.53721999999999,0.93635
317.332,99.09844,0.39858000000000005,85.50189,0.9363100000000001
317.432,99.13144,0.40087,85.43691,0.93626
317.532,99.16438000000001,0.40045,85.39192,0.93622
317.632,99.19739,0.40179000000000004,85.33863000000001,0.9361700000000001
317.732,99.23042,0.40397,85.26373000000001,0.9361299999999999
317.832,99.26329,0.40779,85.22702,0.9360799999999999
317.932,99.29639,0.40610999999999997,85.18751999999999,0.93604
318.032,99.32941,0.4087,85.12344,0.93599
318.132,99.3624,0.41001000000000004,85.03973,0.93595
318.232,99.39549,0.41083000000000003,84.99863,0.9359
318.332,99.42869,0.41371,84.93039,0.93586
318.432,99.46181,0.41672,84.88159,0.93581
318.532,99.49476,0.41502,84.819,0.9357700000000001
318.632,99.52771,0.41796000000000005,84.75523000000001,0.9357200000000001
318.732,99.56069000000001,0.41915,84.71521,0.93568
318.832,99.59371,0.42143,84.64461,0.93563
318.932,99.62654,0.42278000000000004,84.58118,0.9355899999999999
319.032,99.65942,0.42316000000000004,84.51386,0.9355399999999999
319.132,99.69249,0.42599,84.46589,0.9355
319.232,99.72544,0.42973,84.41422,0.93545
319.332,99.75828,0.43086,84.36315,0.9354
319.432,99.79127,0.43438999999999994,84.30879,0.9353600000000001
319.532,99.82414,0.43121000000000004,84.22161,0.9353100000000001
319.632,99.85704,0.43327,84.17258000000001,0.93527
319.732,99.88996,0.43611000000000005,84.10369,0.93522
319.832,99.92284000000001,0.43536,84.05151,0.9351799999999999
319.932,99.95579000000001,0.43775,83.97381999999999,0.9351299999999999
320.032,99.98858,0.44104,83.90159,0.93509
320.132,100.02147,0.44228999999999996,83.83381,0.93504
320.232,100.05424000000001,0.44336000000000003,83.7673,0.935
320.332,100.08695999999999,0.44547,83.71177,0.93495
320.432,100.1196,0.44885,83.63963000000001,0.93491
320.532,100.1524,0.44919,83.59392,0.93486
320.632,100.18511,0.45228,83.53581,0.9348200000000001
320.732,100.21791999999999,0.45232,83.49031,0.9347700000000001
320.832,100.25081,0.4548,83.436,0.93473
320.932,100.28365,0.45661999999999997,83.35914,0.93468
321.032,100.31638000000001,0.45693999999999996,83.26778,0.93463
321.132,100.34913,0.46047,83.20567,0.9345899999999999
321.232,100.38174000000001,0.46055,83.09987,0.9345399999999999
321.332,100.41449,0.46278,83.0767,0.9345
321.432,100.44721,0.46319,82.98394,0.93445
321.532,100.47981999999999,0.46915,82.92833,0.9344100000000001
321.632,100.51259,0.46767,82.84195,0.9343600000000001
321.732,100.54522,0.47053,82.79684,0.93432
321.832,100.57786999999999,0.47235,82.73694,0.93427
321.932,100.61059,0.47545,82.66702,0.9342299999999999
322.032,100.64313,0.4767,82.53849,0.9341799999999999
322.132,100.67576,0.47544,82.47967,0.9341299999999999
322.232,100.70835,0.47925,82.40162,0.93409
322.332,100.741,0.48136,82.36009,0.93404
322.432,100.77358000000001,0.48189,82.28792,0.934
322.532,100.8062,0.48482,82.22981999999999,0.93395
322.632,100.83870999999999,0.48478999999999994,82.16719,0.93391
322.732,100.87135,0.48886999999999997,82.07978,0.93386
322.832,100.90398,0.49061000000000005,82.01267,0.9338200000000001
322.932,100.93664,0.49099,81.93937,0.9337700000000001
323.032,100.96916,0.49616000000000005,81.86508,0.93373
323.132,101.00179,0.49677,81.77045,0.93368
323.232,101.03442,0.49877,81.67503,0.93363
323.332,101.067,0.5028199999999999,81.62039,0.9335899999999999
323.432,101.09940999999999,0.50184,81.52377,0.9335399999999999
323.532,101.13189,0.50536,81.45959,0.9335
323.632,101.1644,0.51079,81.37733,0.93345
323.732,101.19684000000001,0.5102800000000001,81.27814000000001,0.9334100000000001
323.832,101.22941,0.5098,81.23421,0.9333600000000001
323.932,101.26187,0.51626,81.18513,0.93332
324.032,101.29439,0.5170399999999999,81.12316,0.93327
324.132,101.32699000000001,0.51875,81.01895,0.93322
324.232,101.35958000000001,0.52178,80.93593,0.9331799999999999
324.332,101.39206999999999,0.5231,80.85558,0.9331299999999999
324.432,101.42453,0.52507,80.76746,0.93309
324.532,101.457,0.52686,80.68072,0.93304
324.632,101.48952,0.52977,80.60875,0.933
324.732,101.52211,0.53137,80.51892,0.93295
324.832,101.55463,0.53332,80.43245999999999,0.9329
324.932,101.58703,0.53738,80.36465,0.93286
325.032,101.61949,0.53676,80.28097,0.93281
325.132,101.65205,0.54169,80.20358,0.9327700000000001
325.232,101.6846,0.54378,80.12415,0.9327200000000001
325.332,101.71708000000001,0.5441600000000001,80.0232,0.93268
325.432,101.74976,0.5478,79.93838000000001,0.93263
325.532,101.78242,0.54738,79.85427,0.93258
325.632,101.81511,0.55001,79.74889,0.9325399999999999
325.732,101.84778,0.55272,79.65652,0.9324899999999999
325.832,101.88036,0.55252,79.56307,0.93245
325.932,101.91294,0.55533,79.47811999999999,0.9324
326.032,101.94553,0.56126,79.42045999999999,0.9323600000000001
326.132,101.97797,0.56385,79.31673,0.9323100000000001
326.232,102.01049,0.5637800000000001,79.20725,0.9322600000000001
326.332,102.04295,0.56943,79.12033000000001,0.93222
326.432,102.07552,0.57038,79.06701,0.93217
326.532,102.10815,0.5717300000000001,78.96253,0.9321299999999999
326.632,102.14073,0.57528,78.85613000000001,0.9320799999999999
326.732,102.17333,0.5745600000000001,78.76803000000001,0.93204
326.832,102.20594,0.57681,78.66325,0.93199
326.932,102.23868,0.58049,78.58321,0.93194
327.032,102.27133,0.58207,78.47191,0.9319
327.132,102.30396,0.58423,78.38676,0.93185
327.232,102.33663,0.58624,78.29642,0.93181
327.332,102.36925,0.59018,78.20031,0.93176
327.432,102.40186,0.59245,78.10195999999999,0.93171
327.532,102.43427,0.59419,78.03123000000001,0.9316700000000001
327.632,102.4668,0.59542,77.93007,0.9316200000000001
327.732,102.49920999999999,0.59839,77.83375,0.93158
327.832,102.53197,0.6006,77.73336,0.93153
327.932,102.56461999999999,0.60382,77.6368,0.9314899999999999
328.032,102.59731,0.60452,77.53428000000001,0.9314399999999999
328.132,102.62998,0.60883,77.43355,0.9313899999999999
328.232,102.66273000000001,0.60793,77.33548,0.93135
328.332,102.6954,0.61225,77.25815,0.9313
328.432,102.7281,0.61429,77.14623,0.9312600000000001
328.532,102.76078000000001,0.61915,77.03169,0.93121
328.632,102.79355,0.61853,76.93281,0.93116
328.732,102.82633,0.62233,76.85022,0.9311200000000001
328.832,102.85868,0.6232,76.74,0.9310700000000001
328.932,102.89118,0.62525,76.62978000000001,0.9310299999999999
329.032,102.92379,0.6281100000000001,76.51590999999999,0.9309799999999999
329.132,102.95652,0.63178,76.39193,0.9309299999999999
329.232,102.98924,0.63376,76.29093,0.93089
329.332,103.02186,0.6331399999999999,76.16718,0.93084
329.432,103.0546,0.6381399999999999,76.05507,0.9308
329.532,103.08743,0.63931,75.94308000000001,0.93075
329.632,103.12034,0.64158,75.83769000000001,0.9307
329.732,103.15316,0.64573,75.75665,0.93066
329.832,103.18603,0.6471100000000001,75.65519,0.93061
329.932,103.21874,0.6472899999999999,75.54075,0.9305700000000001
330.032,103.2515,0.6530199999999999,75.42078000000001,0.9305200000000001
330.132,103.2843,0.6520699999999999,75.3176,0.93047
330.232,103.31716999999999,0.65673,75.20886999999999,0.93043
330.332,103.34998,0.6583899999999999,75.05936,0.9303799999999999
330.432,103.3829,0.66101,74.95019,0.93034
330.532,103.41587,0.66392,74.84107,0.93029
330.632,103.44879,0.66555,74.75686999999999,0.93024
330.732,103.4816,0.66782,74.63503,0.9302
330.832,103.51456,0.67089,74.51185,0.93015
330.932,103.54799,0.67192,74.39605,0.93011
331.032,103.58100999999999,0.6742600000000001,74.28341,0.93006
331.132,103.61407,0.6793100000000001,74.173,0.93001
331.232,103.64711,0.67671,74.04848,0.9299700000000001
331.332,103.68007,0.68086,73.94564,0.9299200000000001
331.432,103.71302,0.68295,73.81194,0.9298700000000001
331.532,103.74591,0.6858,73.68356999999999,0.9298299999999999
331.632,103.77879,0.6886,73.56622,0.9297799999999999
331.732,103.8117,0.68886,73.43853,0.92974
331.832,103.84481,0.69311,73.32598,0.92969
331.932,103.87769,0.69499,73.21231,0.9296399999999999
332.032,103.91059,0.69795,73.1045,0.9296
332.132,103.94363,0.70162,72.9664,0.92955
332.232,103.97648000000001,0.7034600000000001,72.82151,0.9295
332.332,104.00947,0.70543,72.6889,0.9294600000000001
332.432,104.04245,0.70965,72.54451999999999,0.9294100000000001
332.532,104.0753,0.71117,72.39881,0.92937
332.632,104.10809,0.71094,72.27526999999999,0.92932
332.732,104.14102,0.71714,72.17357,0.92927
332.832,104.17394,0.71604,72.05988,0.9292299999999999
332.932,104.20692,0.72273,71.94396,0.9291799999999999
333.032,104.23984,0.72197,71.80457,0.9291299999999999
333.132,104.27268000000001,0.72288,71.65964,0.92909
333.232,104.30553,0.72748,71.53054,0.92904
333.332,104.33825999999999,0.72815,71.39575,0.929
333.432,104.37111,0.7305699999999999,71.25479,0.92895
333.532,104.40409,0.7339399999999999,71.14917,0.9289
333.632,104.43701999999999,0.7369,71.02022,0.92886
333.732,104.47001999999999,0.74158,70.90151999999999,0.92881
333.832,104.50274,0.74271,70.76589,0.92876
333.932,104.53537,0.74292,70.62147,0.9287200000000001
334.032,104.56822,0.74539,70.51613,0.9286700000000001
334.132,104.60114,0.74912,70.34942,0.92863
334.232,104.63382,0.75264,70.18916999999999,0.92858
334.332,104.66679,0.7548699999999999,70.06166999999999,0.92853
334.432,104.69960999999999,0.7577699999999999,69.92258000000001,0.9284899999999999
334.532,104.7324,0.75752,69.77906,0.9284399999999999
334.632,104.76529000000001,0.7609600000000001,69.63483000000001,0.9283899999999999
334.732,104.79814,0.76342,69.49941,0.92835
334.832,104.83088000000001,0.76605,69.35292,0.9283
334.932,104.86368999999999,0.76779,69.22456,0.92825
335.032,104.89618,0.77142,69.09170999999999,0.9282100000000001
335.132,104.92901,0.7726,68.96276,0.92816
335.232,104.96183,0.7761,68.82058,0.92811
335.332,104.99463999999999,0.7793399999999999,68.69587,0.9280700000000001
335.432,105.02753,0.77888,68.57439000000001,0.9280200000000001
335.532,105.06038999999998,0.78252,68.43163,0.9279799999999999
335.632,105.09325,0.78403,68.27414,0.9279299999999999
335.732,105.12612,0.78469,68.12791,0.9278799999999999
335.832,105.15896000000001,0.7905300000000001,68.00848,0.92784
335.932,105.1919,0.79115,67.84949,0.92779
336.032,105.22481,0.79184,67.68673000000001,0.92774
336.132,105.25757,0.79456,67.52977,0.9277
336.232,105.29038,0.79772,67.36681999999999,0.92765
336.332,105.32345,0.7995800000000001,67.23064000000001,0.9276
336.432,105.35606000000001,0.80204,67.09294,0.92756
336.532,105.38888999999999,0.8035,66.93738,0.9275100000000001
336.632,105.42181000000001,0.80623,66.80386999999999,0.9274600000000001
336.732,105.4546,0.80761,66.63974,0.92742
336.832,105.4875,0.81017,66.49391,0.92737
336.932,105.52053000000001,0.81114,66.34558,0.92732
337.032,105.55332,0.81376,66.19129000000001,0.9272799999999999
337.132,105.5865,0.81593,66.04221,0.9272299999999999
337.232,105.61946999999999,0.81818,65.89406,0.9271799999999999
337.332,105.65246,0.8198799999999999,65.75859,0.92714
337.432,105.68517,0.82295,65.63217,0.92709
337.532,105.71811000000001,0.82409,65.48235,0.92704
337.632,105.75084,0.82605,65.32865,0.927
337.732,105.7837,0.82929,65.15108000000001,0.92695
337.832,105.81663999999999,0.82831,64.97645,0.9269
337.932,105.84952,0.8334600000000001,64.83825,0.92686
338.032,105.88246000000001,0.83457,64.68285999999999,0.92681
338.132,105.91561000000002,0.8353799999999999,64.53215,0.92676
338.232,105.94877,0.83695,64.37338000000001,0.9267200000000001
338.332,105.98138999999999,0.8407899999999999,64.21951999999999,0.9266700000000001
338.432,106.01383,0.8398200000000001,64.05911,0.9266200000000001
338.532,106.0466,0.8426799999999999,63.87907,0.92658
338.632,106.07923999999998,0.84736,63.7481,0.92653
338.732,106.11188,0.84625,63.58408000000001,0.92648
338.832,106.14468000000001,0.84704,63.42514,0.9264399999999999
338.932,106.1774,0.85025,63.27621,0.9263899999999999
339.032,106.21003,0.8506,63.12084,0.9263399999999999
339.132,106.243,0.8545299999999999,62.96141,0.9263
339.232,106.27581,0.8532,62.80585,0.92625
339.332,106.30868000000001,0.85905,62.63992,0.9262
339.432,106.34143999999999,0.8591,62.47667,0.92616
339.532,106.37449,0.8606600000000001,62.302330000000005,0.92611
339.632,106.40733,0.86124,62.13188,0.92606
339.732,106.44018999999999,0.86246,61.96431,0.9260200000000001
339.832,106.47313999999999,0.8653,61.80015,0.9259700000000001
339.932,106.506,0.8684299999999999,61.5913,0.9259200000000001
340.032,106.53898000000001,0.8688,61.43861999999999,0.9258799999999999
340.132,106.57193000000001,0.87087,61.29221,0.9258299999999999
340.232,106.60463999999999,0.87198,61.134890000000006,0.9257799999999999
340.332,106.63739,0.8744799999999999,60.97683000000001,0.9257299999999999
340.432,106.67063999999999,0.87513,60.807959999999994,0.92569
340.532,106.70388,0.8759899999999999,60.642959999999995,0.92564
340.632,106.73695,0.8784,60.475930000000005,0.9255899999999999
340.732,106.77017,0.8802200000000001,60.29617,0.92555
340.832,106.8032,0.88161,60.11447,0.9255
340.932,106.83635,0.88179,59.938480000000006,0.92545
341.032,106.86936000000001,0.8825200000000001,59.778119999999994,0.9254100000000001
341.132,106.90223999999999,0.88579,59.63839,0.9253600000000001
341.232,106.93524,0.8856799999999999,59.449490000000004,0.9253100000000001
341.332,106.968,0.8870100000000001,59.28633000000001,0.92527
341.432,107.00078,0.88945,59.11549,0.92522
341.532,107.03355,0.8921,58.944669999999995,0.92517
341.632,107.0664,0.89325,58.77086,0.92512
341.732,107.09938000000001,0.8931100000000001,58.59921,0.9250799999999999
341.832,107.13226,0.89833,58.439119999999996,0.9250299999999999
341.932,107.16508,0.8975200000000001,58.22708000000001,0.9249799999999999
342.032,107.19793999999999,0.8982100000000001,58.053340000000006,0.92494
342.132,107.2307,0.90156,57.90981,0.92489
342.232,107.26348999999999,0.90123,57.7339,0.92484
342.332,107.29638999999999,0.9054,57.56145,0.9248
342.432,107.32916000000002,0.90355,57.39816,0.92475
342.532,107.3619,0.90538,57.23791,0.9247
342.632,107.39466000000002,0.90701,57.068819999999995,0.92465
342.732,107.42748,0.9079299999999999,56.90181,0.92461
342.832,107.46046000000001,0.9089,56.72198,0.92456
342.932,107.49338999999999,0.9099200000000001,56.52998,0.92451
343.032,107.52622,0.91079,56.35801,0.9244700000000001
343.132,107.55897,0.91161,56.177,0.92442
343.232,107.59188999999999,0.91101,55.99527,0.92437
343.332,107.62476000000001,0.9155200000000001,55.824830000000006,0.92432
343.432,107.65767,0.9123899999999999,55.65385,0.9242799999999999
343.532,107.6905,0.9144899999999999,55.48036999999999,0.9242299999999999
343.632,107.72341999999999,0.91853,55.3,0.9241799999999999
343.732,107.75633,0.9157200000000001,55.12003000000001,0.92414
343.832,107.78931999999999,0.9177299999999999,54.942980000000006,0.92409
343.932,107.82191999999999,0.91932,54.787319999999994,0.92404
344.032,107.8548,0.91956,54.601490000000005,0.92399
344.132,107.88752,0.9222899999999999,54.3937,0.92395
344.232,107.92028,0.9217,54.22035,0.9239
344.332,107.95305,0.9212,54.03143000000001,0.92385
344.432,107.98589,0.92163,53.870709999999995,0.92381
344.532,108.01876999999999,0.9225899999999999,53.690419999999996,0.92376
344.632,108.05175,0.92319,53.53388,0.92371
344.732,108.08468,0.92148,53.35205,0.92366
344.832,108.11753,0.9222600000000001,53.15393,0.9236200000000001
344.932,108.15024,0.9210799999999999,52.96536999999999,0.9235700000000001
345.032,108.18298999999999,0.92014,52.79946999999999,0.9235200000000001
345.132,108.21585,0.92289,52.62276,0.92348
345.232,108.24897,0.92564,52.39512,0.92343
345.332,108.28178,0.9263600000000001,52.224579999999996,0.92338
345.432,108.31456999999999,0.92479,52.01467,0.9233299999999999
345.532,108.34738999999999,0.9238,51.85564,0.9232899999999999
345.632,108.38003,0.92732,51.672670000000004,0.92324
345.732,108.41299,0.9244700000000001,51.48212,0.92319
345.832,108.44586000000001,0.92437,51.3217,0.92314
345.932,108.47863999999998,0.92461,51.15958,0.9231
346.032,108.51172,0.92475,50.97125,0.92305
346.132,108.54463999999999,0.92504,50.78175,0.923
346.232,108.57773999999999,0.92532,50.60136,0.92295
346.332,108.61072,0.92605,50.41648,0.92291
346.432,108.64368,0.92414,50.20567,0.92286
346.532,108.67655,0.92337,50.01272,0.92281
346.632,108.70945,0.92361,49.80475,0.9227700000000001
346.732,108.74237,0.92496,49.6319,0.9227200000000001
346.832,108.77523000000001,0.92232,49.46425,0.9226700000000001
346.932,108.80808999999999,0.9209700000000001,49.29822,0.9226200000000001
347.032,108.84093,0.92243,49.136070000000004,0.92258
347.132,108.87385,0.92099,48.959179999999996,0.92253
347.232,108.90666999999999,0.9212100000000001,48.78452,0.92248
347.332,108.93931,0.9215899999999999,48.600570000000005,0.92243
347.432,108.9722,0.9193,48.4213,0.9223899999999999
347.532,109.00493999999999,0.92032,48.22658,0.9223399999999999
347.632,109.03769,0.91696,48.046240000000004,0.9222899999999999
347.732,109.07077,0.9200200000000001,47.87162,0.92224
347.832,109.10346000000001,0.9216,47.69596,0.9222
347.932,109.13631000000001,0.9177200000000001,47.48021,0.92215
348.032,109.16901000000001,0.9173600000000001,47.31613,0.9221
348.132,109.20172,0.91663,47.13112,0.92205
348.232,109.2343,0.9159799999999999,46.92664,0.92201
348.332,109.26692,0.91456,46.74407,0.92196
348.432,109.29956000000001,0.91663,46.59064,0.92191
348.532,109.33216000000002,0.9180799999999999,46.42374,0.92186
348.632,109.3649,0.9163,46.230909999999994,0.9218200000000001
348.732,109.39761999999999,0.9189799999999999,46.06115,0.9217700000000001
348.832,109.43025,0.9200200000000001,45.8881,0.9217200000000001
348.932,109.46298999999999,0.9173600000000001,45.6981,0.9216700000000001
349.032,109.49573999999998,0.91761,45.47356,0.92163
349.132,109.52848,0.9176,45.30789,0.92158
349.232,109.56105,0.9144899999999999,45.12027,0.92153
349.332,109.59371000000002,0.91522,44.935109999999995,0.92148
349.432,109.62638000000001,0.91302,44.75898,0.92143
349.532,109.65919,0.9144,44.57755,0.9213899999999999
349.632,109.69198,0.913,44.372840000000004,0.9213399999999999
349.732,109.7247,0.9141299999999999,44.19769,0.9212899999999999
349.832,109.7573,0.9113600000000001,44.02595,0.92124
349.932,109.78993,0.91166,43.87393,0.9212
350.032,109.82243999999999,0.9126200000000001,43.68469,0.92115
350.132,109.85518,0.9113600000000001,43.50008,0.9211
350.232,109.88781999999999,0.90954,43.32593,0.92105
350.332,109.92062,0.90779,43.152879999999996,0.92101
350.432,109.95343000000001,0.9068,42.97078,0.92096
350.532,109.98621999999999,0.90928,42.793620000000004,0.92091
350.632,110.01911000000001,0.90751,42.57205,0.92086
350.732,110.05206000000001,0.90674,42.40702,0.92081
350.832,110.08456000000001,0.90674,42.21244,0.9207700000000001
350.932,110.11729,0.90435,42.03795,0.9207200000000001
351.032,110.15006000000001,0.89949,41.87559,0.9206700000000001
351.132,110.18292,0.89951,41.68995,0.9206200000000001
351.232,110.21557,0.8968799999999999,41.48446,0.92058
351.332,110.24837,0.89525,41.31372,0.92053
351.432,110.28125,0.8917299999999999,41.14011,0.92048
351.532,110.31397,0.89195,40.9757,0.92043
351.632,110.3466,0.89099,40.82131,0.92038
351.732,110.37918,0.89118,40.61997,0.9203399999999999
351.832,110.41188999999999,0.89039,40.44554,0.9202899999999999
351.932,110.44481999999999,0.88694,40.268809999999995,0.92024
352.032,110.47778999999998,0.8885700000000001,40.08145,0.92019
352.132,110.51061999999999,0.88569,39.88388,0.92015
352.232,110.5434,0.8858799999999999,39.70897,0.9201
352.332,110.57637,0.8822,39.517920000000004,0.92005
352.432,110.60906999999999,0.8815200000000001,39.36537,0.92
352.532,110.64185,0.88016,39.142759999999996,0.91995
352.632,110.67473000000001,0.87713,38.96054,0.91991
352.732,110.70756999999999,0.87816,38.78613,0.91986
352.832,110.74014,0.8749100000000001,38.61128,0.91981
352.932,110.77318000000001,0.87239,38.448440000000005,0.91976
353.032,110.80608000000001,0.8718,38.280879999999996,0.91971
353.132,110.8388,0.8682,38.11372,0.9196700000000001
353.232,110.87161,0.8650899999999999,37.947390000000006,0.9196200000000001
353.332,110.90451000000002,0.86239,37.79529,0.9195700000000001
353.432,110.93738,0.8644,37.60484,0.9195200000000001
353.532,110.97021000000001,0.86155,37.43845,0.9194700000000001
353.632,111.00303999999998,0.8603799999999999,37.265190000000004,0.91943
353.732,111.03584,0.85959,37.07292,0.91938
353.832,111.06893000000001,0.8581,36.87361,0.91933
353.932,111.10184,0.8581,36.71293,0.9192799999999999
354.032,111.13443999999998,0.85735,36.51983,0.9192299999999999
354.132,111.16708,0.85656,36.34544,0.91919
354.232,111.19981000000001,0.85436,36.18019,0.91914
354.332,111.23257,0.85305,36.00412,0.91909
354.432,111.26523999999999,0.8495799999999999,35.83918,0.91904
354.532,111.29786000000001,0.8492200000000001,35.67293,0.91899
354.632,111.33053000000001,0.8456299999999999,35.47156,0.91895
354.732,111.3631,0.84401,35.32414,0.9189
354.832,111.39563999999999,0.84419,35.17423,0.91885
354.932,111.42832,0.84324,34.99821,0.9188
355.032,111.46092,0.8397100000000001,34.81935,0.91875
355.132,111.49335,0.83836,34.67814,0.91871
355.232,111.52593999999999,0.8363200000000001,34.49199,0.91866
355.332,111.55842,0.8348200000000001,34.329,0.91861
355.432,111.59086,0.8355600000000001,34.15198,0.91856
355.532,111.62328000000001,0.83447,33.97542,0.91851
355.632,111.65585,0.83511,33.78829,0.91846
355.732,111.68833000000001,0.83326,33.62016,0.9184200000000001
355.832,111.72065,0.8329799999999999,33.473620000000004,0.91837
355.932,111.75299,0.8312,33.30012,0.91832
356.032,111.78545,0.82944,33.11153,0.91827
356.132,111.818,0.82704,32.94852,0.91822
356.232,111.85038,0.82704,32.77357,0.9181799999999999
356.332,111.88257,0.8247,32.6145,0.9181299999999999
356.432,111.9149,0.8230200000000001,32.45787,0.9180799999999999
356.532,111.9473,0.8216399999999999,32.26932,0.9180299999999999
356.632,111.97976000000001,0.8218200000000001,32.076859999999996,0.9179799999999999
356.732,112.01211,0.81958,31.9042,0.9179299999999999
356.832,112.04455,0.81853,31.760009999999998,0.91789
