Repository: ulfsri/fsri_materials_database

# Materials and Products Database

## 01_Data

Raw data generated from each apparatus are included here in plain-text format. The data is organized first by material, next by the short name of test apparatus used, and where applicable additional filtering by test settings.

### material.json

Each material directory contains a json file of the same name as the material. This file links the data stored in the repository as well as data and graphs produced by the accompanying scripts (__02_Scripts__) to the respective landing page for the material on the front-end website.

File: 01_Data/Black_PMMA/STA/N2/3K_min/Black_PMMA_STA_N2_3KData_220214_R1.csv (part 5 of 7)
##Temp./°C,Time/min,DSC(subtr.2)/(mW/mg),Mass(subtr.2)/%,Sensit./(uV/mW)
356.932,112.07706999999999,0.81357,31.585490000000004,0.91784
357.032,112.10956999999999,0.81419,31.398259999999997,0.91779
357.132,112.14214,0.8116,31.226359999999996,0.91774
357.232,112.17472,0.80972,31.059559999999998,0.91769
357.332,112.20721,0.80709,30.906109999999998,0.91764
357.432,112.23966000000001,0.8067300000000001,30.69408,0.9176
357.532,112.27215,0.80379,30.52923,0.91755
357.632,112.30474,0.80411,30.39167,0.9175
357.732,112.33713,0.80297,30.217209999999998,0.91745
357.832,112.3695,0.80074,30.05797,0.9174
357.932,112.40193000000001,0.7995,29.88198,0.91735
358.032,112.43448000000001,0.79682,29.72594,0.9173100000000001
358.132,112.46688,0.79187,29.58091,0.9172600000000001
358.232,112.49938,0.79203,29.40832,0.9172100000000001
358.332,112.53206999999999,0.78919,29.2297,0.9171600000000001
358.432,112.56488999999999,0.78914,29.08843,0.9171100000000001
358.532,112.5976,0.7868,28.927559999999996,0.91706
358.632,112.63026,0.78604,28.734440000000003,0.9170200000000001
358.732,112.66285,0.783,28.55785,0.9169700000000001
358.832,112.69533,0.78249,28.41876,0.9169200000000001
358.932,112.72796000000001,0.77793,28.25495,0.9168700000000001
359.032,112.76021999999999,0.7773399999999999,28.103209999999997,0.9168200000000001
359.132,112.79278000000001,0.776,27.92271,0.9167700000000001
359.232,112.82538000000001,0.77376,27.76172,0.9167200000000001
359.332,112.85803,0.77252,27.602359999999997,0.9166799999999999
359.432,112.89058,0.76932,27.425420000000003,0.91663
359.532,112.92322,0.7683300000000001,27.289409999999997,0.91658
359.632,112.95598999999999,0.76502,27.13767,0.91653
359.732,112.98844,0.7640899999999999,26.95542,0.91648
359.832,113.02103000000001,0.76302,26.80426,0.91643
359.932,113.05381000000001,0.75962,26.66785,0.91638
360.032,113.08673999999999,0.75658,26.513609999999996,0.9163399999999999
360.132,113.11945,0.75567,26.381159999999998,0.9162899999999999
360.232,113.15223999999999,0.75434,26.22925,0.9162399999999999
360.332,113.18458999999999,0.75105,26.056070000000002,0.91619
360.432,113.21705,0.74938,25.882939999999998,0.91614
360.532,113.24972,0.74483,25.714270000000003,0.91609
360.632,113.2824,0.74288,25.55455,0.91604
360.732,113.3151,0.74162,25.39451,0.916
360.832,113.3479,0.74115,25.264570000000003,0.91595
360.932,113.38072,0.73675,25.09956,0.9159
361.032,113.41342,0.73545,24.95319,0.91585
361.132,113.44636000000001,0.73195,24.81312,0.9158
361.232,113.47904,0.73035,24.65288,0.91575
361.332,113.51176000000001,0.72665,24.517789999999998,0.9157
361.432,113.54448000000001,0.72633,24.38545,0.91566
361.532,113.57735,0.7204699999999999,24.230420000000002,0.91561
361.632,113.61013,0.72035,24.07191,0.91556
361.732,113.64276000000001,0.71577,23.913610000000002,0.91551
361.832,113.67562,0.71575,23.72464,0.91546
361.932,113.70845,0.71012,23.57617,0.9154100000000001
362.032,113.74123999999999,0.71092,23.44625,0.9153600000000001
362.132,113.77393000000001,0.70743,23.30276,0.9153100000000001
362.232,113.80675,0.70595,23.16614,0.91527
362.332,113.83939,0.7028800000000001,23.030179999999998,0.91522
362.432,113.87246,0.6994600000000001,22.884629999999998,0.91517
362.532,113.90531000000001,0.6969,22.7421,0.91512
362.632,113.93812,0.6948,22.56921,0.91507
362.732,113.97079,0.69335,22.42367,0.9150200000000001
362.832,114.00353,0.6904100000000001,22.309160000000002,0.9149700000000001
362.932,114.03618,0.6869,22.15919,0.9149200000000001
363.032,114.06896,0.6825399999999999,22.01245,0.9148799999999999
363.132,114.10175,0.68075,21.866629999999997,0.9148299999999999
363.232,114.13453999999999,0.6833199999999999,21.73126,0.9147799999999999
363.332,114.16722,0.67613,21.56175,0.9147299999999999
363.432,114.19981000000001,0.6743399999999999,21.42298,0.9146799999999999
363.532,114.23248000000001,0.67067,21.28227,0.9146299999999999
363.632,114.26533,0.6692899999999999,21.13562,0.91458
363.732,114.29808,0.6673,21.03216,0.91453
363.832,114.33093999999998,0.66345,20.875870000000003,0.91448
363.932,114.36378,0.66195,20.74725,0.9144399999999999
364.032,114.39645,0.65786,20.60784,0.9143899999999999
364.132,114.42922,0.65614,20.445729999999998,0.9143399999999999
364.232,114.46203,0.65466,20.31705,0.9142899999999999
364.332,114.4947,0.65105,20.17819,0.9142399999999999
364.432,114.52745,0.64765,20.03536,0.91419
364.532,114.56011000000001,0.645,19.904729999999997,0.91414
364.632,114.59277,0.63966,19.761229999999998,0.91409
364.732,114.62553999999999,0.63847,19.63371,0.91404
364.832,114.65833,0.63531,19.51018,0.91399
364.932,114.69116000000001,0.63192,19.38041,0.91395
365.032,114.7239,0.63075,19.25536,0.9139
365.132,114.75667,0.62895,19.1125,0.91385
365.232,114.78939,0.6268699999999999,18.97615,0.9138
365.332,114.82218999999999,0.62317,18.82968,0.91375
365.432,114.85506000000001,0.62038,18.710810000000002,0.9137
365.532,114.88784,0.6160899999999999,18.62385,0.91365
365.632,114.92048,0.61317,18.472739999999998,0.9136
365.732,114.95326999999999,0.61144,18.33746,0.91355
365.832,114.98603999999999,0.60827,18.18771,0.9135
365.932,115.01873,0.6053,18.06703,0.91345
366.032,115.05155,0.60241,17.95534,0.91341
366.132,115.08447,0.6021,17.8214,0.9133600000000001
366.232,115.11717,0.60141,17.71503,0.9133100000000001
366.332,115.15,0.59529,17.60531,0.9132600000000001
366.432,115.18283999999998,0.5927600000000001,17.45821,0.9132100000000001
366.532,115.21571999999999,0.59011,17.314220000000002,0.9131600000000001
366.632,115.24878999999999,0.58783,17.2019,0.9131100000000001
366.732,115.2817,0.5826100000000001,17.09088,0.91306
366.832,115.31446000000001,0.58295,16.97508,0.91301
366.932,115.34723000000001,0.57887,16.8417,0.91296
367.032,115.38004,0.5751,16.71963,0.91291
367.132,115.41293999999999,0.57285,16.58618,0.91286
367.232,115.44586000000001,0.5718,16.47845,0.9128200000000001
367.332,115.47882,0.56406,16.34388,0.9127700000000001
367.432,115.5118,0.56428,16.20403,0.9127200000000001
367.532,115.54489,0.56128,16.093770000000003,0.9126700000000001
367.632,115.57781999999999,0.55862,16.01211,0.9126200000000001
367.732,115.61095,0.55524,15.894570000000002,0.9125700000000001
367.832,115.6439,0.55202,15.76881,0.9125200000000001
367.932,115.67691,0.5483,15.64814,0.9124700000000001
368.032,115.70987,0.54488,15.53638,0.9124200000000001
368.132,115.74271999999999,0.54272,15.428370000000001,0.9123700000000001
368.232,115.77577,0.5402,15.315179999999998,0.91232
368.332,115.80876,0.53599,15.18335,0.91227
368.432,115.84177,0.53268,15.0677,0.91222
368.532,115.87481000000001,0.53222,14.982389999999999,0.91217
368.632,115.90778,0.52713,14.870970000000002,0.9121299999999999
368.732,115.94067,0.52737,14.75339,0.9120799999999999
368.832,115.97385,0.5231100000000001,14.626370000000001,0.9120299999999999
368.932,116.00676000000001,0.52107,14.50564,0.9119799999999999
369.032,116.0398,0.51815,14.400179999999999,0.9119299999999999
369.132,116.07271000000001,0.51517,14.315629999999999,0.9118799999999999
369.232,116.10569,0.5131399999999999,14.207370000000001,0.9118299999999999
369.332,116.13842,0.5119,14.09239,0.9117799999999999
369.432,116.1712,0.50712,13.97916,0.9117299999999999
369.532,116.20388,0.5051,13.87641,0.9116799999999999
369.632,116.23657,0.5018100000000001,13.78098,0.9116299999999999
369.732,116.26908,0.49776000000000004,13.68181,0.91158
369.832,116.30187,0.49418,13.57885,0.91153
369.932,116.33451000000001,0.49251000000000006,13.465320000000002,0.91148
370.032,116.36712,0.48917,13.360679999999999,0.91143
370.132,116.39997,0.48643000000000003,13.259920000000001,0.91138
370.232,116.43274,0.48417,13.17107,0.91133
370.332,116.46523,0.48283000000000004,13.07192,0.91128
370.432,116.49788000000001,0.47891000000000006,12.98255,0.9112399999999999
370.532,116.5304,0.47886999999999996,12.856860000000001,0.9111899999999999
370.632,116.56301,0.47413999999999995,12.75329,0.91114
370.732,116.59566000000001,0.47288,12.672139999999999,0.91109
370.832,116.62807,0.4698,12.59805,0.91104
370.932,116.6605,0.46753,12.50137,0.91099
371.032,116.69313999999999,0.46353999999999995,12.40418,0.91094
371.132,116.72573,0.45865,12.30724,0.91089
371.232,116.75832,0.45428999999999997,12.20853,0.91084
371.332,116.79085,0.45445,12.10722,0.91079
371.432,116.82352,0.45051,12.00201,0.91074
371.532,116.85611999999999,0.44746,11.92176,0.91069
371.632,116.88866999999999,0.4448,11.82516,0.91064
371.732,116.92128999999998,0.44363,11.730839999999999,0.91059
371.832,116.95407,0.44032,11.615110000000001,0.91054
371.932,116.98658999999999,0.43613,11.54505,0.9104899999999999
372.032,117.01924,0.43533999999999995,11.459,0.9104399999999999
372.132,117.05185,0.4319,11.35408,0.9103899999999999
372.232,117.08434,0.42885,11.28713,0.9103399999999999
372.332,117.11678,0.42538000000000004,11.19927,0.9102899999999999
372.432,117.14935,0.42263999999999996,11.12918,0.9102399999999999
372.532,117.18191999999999,0.42263999999999996,11.04566,0.9101899999999999
372.632,117.21443000000001,0.41961000000000004,10.95444,0.91014
372.732,117.24695,0.41555,10.86678,0.91009
372.832,117.2795,0.41421,10.81374,0.91004
372.932,117.31213999999999,0.41291000000000005,10.67714,0.90999
373.032,117.34473999999999,0.41391000000000006,10.55737,0.90994
373.132,117.37727,0.40739000000000003,10.472539999999999,0.90989
373.232,117.40972,0.41053999999999996,10.40282,0.90984
373.332,117.44216999999999,0.40708,10.34385,0.90979
373.432,117.47461000000001,0.40299,10.24496,0.90974
373.532,117.50712,0.40445,10.17709,0.9097
373.632,117.53966000000001,0.39988,10.0804,0.90965
373.732,117.57233000000001,0.40021999999999996,9.9631,0.9096
373.832,117.60488000000001,0.39576,9.88695,0.90955
373.932,117.63756000000001,0.39479000000000003,9.807139999999999,0.9095
374.032,117.67012,0.38998,9.74618,0.90945
374.132,117.7027,0.38863000000000003,9.6695,0.9094
374.232,117.7354,0.3877,9.55991,0.90935
374.332,117.76798000000001,0.3854,9.49302,0.9093
374.432,117.80061,0.38144,9.41356,0.90925
374.532,117.83333,0.38003000000000003,9.29734,0.9092
374.632,117.8661,0.37740999999999997,9.23287,0.90915
374.732,117.89881000000001,0.37453000000000003,9.16537,0.9091
374.832,117.93151999999999,0.3699,9.0779,0.90905
374.932,117.96413000000001,0.37059000000000003,9.05766,0.909
375.032,117.99673999999999,0.36625,8.9742,0.90895
375.132,118.02937,0.3634,8.900260000000001,0.9089
375.232,118.06203000000001,0.36025999999999997,8.82733,0.90885
375.332,118.09473,0.35691999999999996,8.740310000000001,0.9088
375.432,118.12751999999999,0.35755,8.68097,0.90875
375.532,118.16028999999999,0.35368,8.586780000000001,0.9087
375.632,118.19296999999999,0.35039000000000003,8.515830000000001,0.90865
375.732,118.22556000000002,0.34872,8.449860000000001,0.9086
375.832,118.25822,0.34689000000000003,8.374410000000001,0.90855
375.932,118.29093,0.34215,8.31128,0.9085
376.032,118.32356999999999,0.34271,8.23897,0.90845
376.132,118.35627,0.34106,8.171710000000001,0.9084
376.232,118.38878999999999,0.34065,8.09787,0.90835
376.332,118.42141000000001,0.33326,8.03882,0.9083
376.432,118.45416000000002,0.33115,7.93733,0.90825
376.532,118.48688999999999,0.32905,7.8841399999999995,0.9082
376.632,118.51958,0.32739,7.802510000000001,0.90815
376.732,118.55225,0.32618,7.73596,0.9081
376.832,118.58493999999999,0.32304,7.67185,0.90805
376.932,118.6177,0.32153000000000004,7.61124,0.908
377.032,118.65057,0.32131,7.540719999999999,0.90795
377.132,118.68336000000001,0.31811999999999996,7.48758,0.90789
377.232,118.71603,0.31461999999999996,7.4058,0.90784
377.332,118.74871999999999,0.31069,7.34094,0.90779
377.432,118.78143,0.31096,7.26825,0.90774
377.532,118.81416000000002,0.3089,7.22738,0.90769
377.632,118.84695,0.30712,7.1547,0.90764
377.732,118.87978000000001,0.30580999999999997,7.131589999999999,0.90759
377.832,118.91266999999999,0.30119,7.074889999999999,0.90754
377.932,118.94554,0.29773,6.99142,0.90749
378.032,118.97814,0.29625,6.9408,0.9074399999999999
378.132,119.01097,0.29501,6.87535,0.9073899999999999
378.232,119.04378,0.29317,6.81513,0.9073399999999999
378.332,119.07678,0.28965,6.761239999999999,0.9072899999999999
378.432,119.10971,0.28846,6.6784,0.9072399999999999
378.532,119.1426,0.28715999999999997,6.6017600000000005,0.9071899999999999
378.632,119.17553999999998,0.28528000000000003,6.54964,0.90714
378.732,119.20841999999999,0.28429,6.51671,0.90709
378.832,119.2411,0.28121,6.46075,0.90704
378.932,119.27403999999999,0.28014,6.37746,0.90699
379.032,119.30696999999999,0.27703,6.34373,0.90694
379.132,119.3399,0.27571,6.31003,0.90689
379.232,119.37283000000001,0.27207,6.26095,0.90684
379.332,119.40596000000001,0.27005999999999997,6.17195,0.90679
379.432,119.43916000000002,0.26939,6.10193,0.90674
379.532,119.4723,0.2704,6.04555,0.90669
379.632,119.50542,0.26578,6.00473,0.90664
379.732,119.53848,0.26434,5.95365,0.90659
379.832,119.57153999999998,0.26256,5.90348,0.90654
379.932,119.60455,0.26053000000000004,5.84919,0.90649
380.032,119.63752,0.25866999999999996,5.805680000000001,0.9064399999999999
380.132,119.67076000000002,0.25815,5.72861,0.9063899999999999
380.232,119.70376,0.25458000000000003,5.669230000000001,0.90633
380.332,119.7368,0.25293000000000004,5.61669,0.90628
380.432,119.7698,0.25261999999999996,5.5534099999999995,0.90623
380.532,119.80268000000001,0.25059000000000003,5.50589,0.9061799999999999
380.632,119.83573,0.24699000000000002,5.46936,0.9061299999999999
380.732,119.86878,0.2465,5.42725,0.9060799999999999
380.832,119.90196,0.24502,5.357130000000001,0.9060299999999999
380.932,119.9352,0.24485,5.31551,0.9059799999999999
381.032,119.96834,0.23868000000000003,5.27794,0.9059299999999999
381.132,120.00137,0.23708,5.23473,0.9058799999999999
381.232,120.03438,0.23703000000000002,5.175590000000001,0.9058299999999999
381.332,120.06737,0.23490999999999998,5.1195,0.9057799999999999
381.432,120.10022,0.23049,5.07199,0.9057299999999999
381.532,120.13301000000001,0.23149,5.03501,0.9056799999999999
381.632,120.16601000000001,0.22776999999999997,4.989,0.9056299999999999
381.732,120.19888,0.22801999999999997,4.93995,0.9055799999999999
381.832,120.23186000000001,0.22775,4.89341,0.90553
381.932,120.26477,0.22353,4.87751,0.9054700000000001
382.032,120.29766000000001,0.22261999999999998,4.8297300000000005,0.9054200000000001
382.132,120.33058,0.22136999999999998,4.797680000000001,0.9053700000000001
382.232,120.36357,0.22036999999999998,4.76089,0.9053200000000001
382.332,120.39646,0.21877,4.70564,0.90527
382.432,120.42928,0.21504,4.61285,0.90522
382.532,120.46211000000001,0.21561,4.59437,0.90517
382.632,120.49493000000001,0.21305,4.53336,0.90512
382.732,120.52781,0.21009,4.49252,0.90507
382.832,120.56065,0.21086,4.45366,0.90502
382.932,120.59334,0.20861,4.41624,0.90497
383.032,120.62603999999999,0.20622,4.3670599999999995,0.9049200000000001
383.132,120.65883999999998,0.20596,4.33408,0.9048700000000001
383.232,120.69169,0.20544,4.28147,0.9048200000000001
383.332,120.72446000000001,0.20273,4.22584,0.90476
383.432,120.75721000000001,0.20094,4.193230000000001,0.90471
383.532,120.79003,0.1998,4.15906,0.90466
383.632,120.82291000000001,0.19835,4.12209,0.90461
383.732,120.85563,0.19593,4.07983,0.90456
383.832,120.88843,0.19272,4.03261,0.90451
383.932,120.92121000000002,0.19317,3.9948699999999997,0.90446
384.032,120.95398,0.19193,3.98906,0.90441
384.132,120.9867,0.19100999999999999,3.9553,0.90436
384.232,121.01948,0.18866,3.89296,0.9043100000000001
384.332,121.05215,0.1858,3.83946,0.9042600000000001
384.432,121.08493999999999,0.18423,3.83868,0.9042100000000001
384.532,121.11764,0.18256,3.8092900000000003,0.90415
384.632,121.15033999999999,0.18377000000000002,3.7727,0.9041
384.732,121.18306000000001,0.18257,3.73737,0.90405
384.832,121.21557,0.17840999999999999,3.6997800000000005,0.904
384.932,121.24813999999999,0.18091,3.66128,0.90395
385.032,121.28061000000001,0.17974,3.6301,0.9039
385.132,121.31321000000001,0.17722000000000002,3.58626,0.90385
385.232,121.34584,0.17636,3.5441800000000003,0.9038
385.332,121.37833,0.17361,3.5201800000000003,0.90375
385.432,121.4108,0.17076,3.48336,0.9037
385.532,121.44341000000001,0.17082,3.44941,0.90364
385.632,121.47583999999999,0.17063,3.45204,0.90359
385.732,121.50822,0.16873,3.41376,0.90354
385.832,121.54068000000001,0.16773,3.3649699999999996,0.90349
385.932,121.57314,0.16685,3.3363099999999997,0.9034399999999999
386.032,121.60551000000001,0.16527,3.3025,0.9033899999999999
386.132,121.63797,0.16309,3.26613,0.9033399999999999
386.232,121.6704,0.16301,3.2306,0.9032899999999999
386.332,121.7028,0.16108,3.20362,0.9032399999999999
386.432,121.7354,0.16018,3.18134,0.9031899999999999
386.532,121.76778999999999,0.15947999999999998,3.14557,0.9031299999999999
386.632,121.80033,0.15814,3.10776,0.9030799999999999
386.732,121.83294,0.15666,3.07138,0.9030299999999999
386.832,121.86532,0.1554,3.04688,0.9029799999999999
386.932,121.89798,0.15345,3.0379400000000003,0.9029299999999999
387.032,121.93071,0.15153,3.00427,0.9028799999999999
387.132,121.96343,0.15308,2.96622,0.9028299999999999
387.232,121.996,0.14812,2.93286,0.9027799999999999
387.332,122.02866999999999,0.14823,2.8972,0.9027200000000001
387.432,122.06128999999999,0.14712,2.8862799999999997,0.9026700000000001
387.532,122.09411000000001,0.14599,2.84848,0.9026200000000001
387.632,122.12683,0.14267,2.8187599999999997,0.9025700000000001
387.732,122.15966999999999,0.14273,2.7953,0.9025200000000001
387.832,122.19242,0.14059000000000002,2.79115,0.9024700000000001
387.932,122.22523000000001,0.14301,2.75032,0.9024200000000001
388.032,122.25806999999999,0.13655,2.7357099999999996,0.9023700000000001
388.132,122.29111,0.1359,2.71476,0.9023100000000001
388.232,122.3241,0.13507,2.68082,0.9022600000000001
388.332,122.35717,0.1358,2.6455,0.9022100000000001
388.432,122.39016000000001,0.13327,2.60284,0.9021600000000001
388.532,122.42307,0.13202,2.54491,0.9021100000000001
388.632,122.45622,0.13155,2.5042,0.9020600000000001
388.732,122.48923,0.13061,2.49669,0.9020100000000001
388.832,122.52231,0.12958,2.50746,0.90196
388.932,122.55556999999999,0.12763,2.47487,0.9019
389.032,122.58873,0.12541,2.45706,0.90185
389.132,122.62173,0.12675,2.43112,0.9018
389.232,122.655,0.12315,2.4006,0.90175
389.332,122.68821000000001,0.12624000000000002,2.37332,0.9017
389.432,122.72131,0.12252,2.36693,0.90165
389.532,122.75443999999999,0.1228,2.33982,0.9016
389.632,122.7875,0.12515,2.30527,0.90154
389.732,122.8207,0.11936,2.3045299999999997,0.90149
389.832,122.85381000000001,0.12145999999999998,2.27573,0.90144
389.932,122.88691999999999,0.12017,2.23295,0.9013899999999999
390.032,122.91996999999999,0.1174,2.21424,0.9013399999999999
390.132,122.95284,0.11669000000000002,2.20391,0.9012899999999999
390.232,122.98586999999999,0.11392000000000001,2.18276,0.9012399999999999
390.332,123.01883000000001,0.11377000000000001,2.14984,0.90118
390.432,123.05179,0.11532,2.11425,0.9011299999999999
390.532,123.08482,0.11305,2.09844,0.9010799999999999
390.632,123.11775,0.1123,2.09724,0.9010299999999999
390.732,123.15047,0.10974,2.06515,0.9009799999999999
390.832,123.18335,0.11270999999999999,2.03935,0.9009299999999999
390.932,123.21635,0.10914000000000001,2.0317,0.9008799999999999
391.032,123.24937,0.10958,1.99901,0.9008200000000001
391.132,123.28231000000001,0.10807,1.9826400000000002,0.9007700000000001
391.232,123.31511,0.10919000000000001,1.96583,0.9007200000000001
391.332,123.34788999999999,0.10745999999999999,1.9428900000000002,0.9006700000000001
391.432,123.38066,0.10739000000000001,1.9266900000000002,0.9006200000000001
391.532,123.41342,0.10589000000000001,1.8992,0.9005700000000001
391.632,123.44623999999999,0.10642,1.9015,0.90051
391.732,123.47904,0.10572000000000001,1.86739,0.90046
391.832,123.51185,0.10157000000000001,1.8699700000000001,0.90041
391.932,123.54468,0.10727,1.8314400000000002,0.90036
392.032,123.5776,0.10496,1.82323,0.90031
392.132,123.61053000000001,0.10217999999999999,1.80351,0.9002600000000001
392.232,123.64355,0.10280999999999998,1.7660200000000001,0.9002
392.332,123.67628,0.10031,1.7889,0.90015
392.432,123.70917,0.09957803,1.7976299999999998,0.9001
392.532,123.74198999999999,0.09967144,1.7667599999999999,0.90005
392.632,123.77491,0.09846793,1.7399099999999998,0.9
392.732,123.80781999999999,0.09518213,1.7281,0.89995
392.832,123.8409,0.09683499,1.70153,0.89989
392.932,123.87386000000001,0.09504385,1.6751900000000002,0.89984
393.032,123.90675,0.09490562,1.66865,0.89979
393.132,123.93959,0.09389773,1.66809,0.89974
393.232,123.97249,0.09285307,1.66372,0.89969
393.332,124.0055,0.09216614,1.6302299999999998,0.8996299999999999
393.432,124.03846000000001,0.09329839,1.59869,0.8995799999999999
393.532,124.07137,0.09337022,1.56935,0.8995299999999999
393.632,124.10432,0.09114318,1.5667200000000001,0.89948
393.732,124.13738000000001,0.09085274,1.568,0.89943
393.832,124.17033,0.08895519,1.5372299999999999,0.89938
393.932,124.20306000000001,0.08865351,1.53302,0.8993200000000001
394.032,124.23603,0.08677273,1.5277,0.8992700000000001
394.132,124.26843000000001,0.0896456,1.50163,0.89922
394.232,124.30136,0.08797124,1.47329,0.89917
394.332,124.33426999999999,0.08584211,1.46805,0.89912
394.432,124.36726999999999,0.08408997,1.43262,0.8990600000000001
394.532,124.40011000000001,0.08468849,1.4340600000000001,0.8990100000000001
394.632,124.43297,0.08499191,1.43394,0.89896
394.732,124.46583000000001,0.08338091,1.401,0.89891
394.832,124.49876,0.08420503,1.40093,0.89886
394.932,124.53159,0.08440437,1.37758,0.8988
395.032,124.56428999999999,0.08613121,1.36806,0.89875
395.132,124.59703999999999,0.08379517,1.36814,0.8987
395.232,124.62981,0.08463683,1.3690200000000001,0.89865
395.332,124.6627,0.08502768,1.33701,0.8986
395.432,124.69543,0.08340489,1.3382,0.89854
395.532,124.72815,0.08222248,1.30104,0.89849
395.632,124.76071,0.08128199,1.32335,0.89844
395.732,124.79356999999999,0.08000081,1.29104,0.8983899999999999
395.832,124.82631,0.08197594,1.29883,0.8983399999999999
395.932,124.85928,0.08255841,1.3029,0.89828
396.032,124.89226000000001,0.07918351,1.27393,0.89823
396.132,124.92509,0.08179119,1.2713,0.89818
396.232,124.95846999999999,0.08227251,1.23691,0.8981299999999999
396.332,124.99116000000001,0.07638748,1.23509,0.8980799999999999
396.432,125.02396999999999,0.08052633,1.22442,0.89802
396.532,125.05683,0.0787292,1.20234,0.89797
396.632,125.08971000000001,0.07737805,1.2025,0.89792
396.732,125.12265,0.08108432,1.20258,0.8978700000000001
396.832,125.1555,0.07678436,1.20351,0.89781
396.932,125.18833000000001,0.07775476,1.17895,0.89776
397.032,125.22112,0.07887706,1.17194,0.89771
397.132,125.25408,0.07792217,1.13304,0.89766
397.232,125.28703,0.07815751,1.13584,0.89761
397.332,125.31986,0.08071902,1.1317,0.89755
397.432,125.35253999999999,0.07804794,1.10311,0.8975
397.532,125.38551000000001,0.07733865,1.10299,0.89745
397.632,125.41861999999999,0.07734122,1.0685799999999999,0.8974
397.732,125.4517,0.07807585,1.0697,0.8973399999999999
397.832,125.48472,0.07707331,1.0878700000000001,0.8972899999999999
397.932,125.51768999999999,0.07825985,1.08513,0.8972399999999999
398.032,125.55053999999998,0.0762089,1.05369,0.8971899999999999
398.132,125.58335,0.07730728,1.0537299999999998,0.8971399999999999
398.232,125.61626000000001,0.07798278,1.05356,0.8970799999999999
398.332,125.6491,0.07756894,1.02064,0.8970299999999999
398.432,125.68224,0.0771603,1.02083,0.8969799999999999
398.532,125.71517,0.07673301,0.98777,0.8969299999999999
398.632,125.74816000000001,0.07695522,0.95573,0.8968700000000001
398.732,125.78106000000001,0.07667187,0.95488,0.8968200000000001
398.832,125.81395,0.07808593,0.9548,0.8967700000000001
398.932,125.84693,0.07648686,0.95505,0.8967200000000001
399.032,125.87996000000001,0.07805687,0.9688399999999999,0.89666
399.132,125.91303,0.07673816,0.9566100000000001,0.89661
399.232,125.94595,0.07625279,0.95489,0.89656
399.332,125.97892,0.07686612,0.9575299999999999,0.89651
399.432,126.01186000000001,0.07622881,0.9197,0.89645
399.532,126.04486000000001,0.07459913,0.9213100000000001,0.8964
399.632,126.07781000000001,0.07570714,0.92256,0.89635
399.732,126.11088000000001,0.0767398,0.8918299999999999,0.8963
399.832,126.14384,0.07499823,0.8889299999999999,0.8962399999999999
399.932,126.17671999999999,0.07494846,0.892,0.8961899999999999
400.032,126.20965,0.07553139,0.8526299999999999,0.8961399999999999
400.132,126.24265,0.07529415,0.85508,0.8960899999999999
400.232,126.27571,0.07455549,0.85524,0.8960299999999999
400.332,126.30868000000001,0.07474639,0.85495,0.8959799999999999
400.432,126.34163000000001,0.07387671,0.8480200000000001,0.8959299999999999
400.532,126.37451999999999,0.0748207,0.82458,0.8958799999999999
400.632,126.4074,0.0741293,0.78601,0.8958200000000001
400.732,126.44026000000001,0.07460279,0.7891199999999999,0.8957700000000001
400.832,126.47322,0.0743338,0.78847,0.8957200000000001
400.932,126.50603000000001,0.07636169,0.79505,0.8956700000000001
401.032,126.53896999999999,0.07274678,0.7894899999999999,0.89561
401.132,126.57189,0.0762397,0.7891699999999999,0.89556
401.232,126.60466000000001,0.07503203,0.78857,0.89551
401.332,126.63741,0.07680332,0.78042,0.89546
401.432,126.67033,0.07660502,0.7569100000000001,0.8954
401.532,126.70336,0.07561441,0.75605,0.89535
401.632,126.7363,0.07584398,0.75541,0.8953
401.732,126.76913,0.07788691,0.71849,0.8952399999999999
401.832,126.80191,0.07432816,0.70673,0.8951899999999999
401.932,126.83488,0.07574119,0.70629,0.8951399999999999
402.032,126.86788999999999,0.07402117,0.70343,0.8950899999999999
402.132,126.90095,0.0739146,0.67386,0.8950299999999999
402.232,126.93383,0.07410488,0.6733899999999999,0.8949799999999999
402.332,126.9667,0.07334795,0.67337,0.8949299999999999
402.432,126.99953000000001,0.07452779,0.6733600000000001,0.8948799999999999
402.532,127.03238,0.07711693,0.6733600000000001,0.8948200000000001
402.632,127.06531000000001,0.07580087,0.67335,0.8947700000000001
402.732,127.0982,0.07241502,0.67307,0.8947200000000001
402.832,127.13107,0.07468291,0.64227,0.89466
402.932,127.16398000000001,0.07709573,0.64039,0.89461
403.032,127.19693999999998,0.07468213,0.64022,0.89456
403.132,127.22978,0.07452391,0.64018,0.89451
403.232,127.26268999999999,0.07555687,0.63548,0.89445
403.332,127.29556000000001,0.07611544,0.60624,0.8944
403.432,127.32871999999999,0.07610031,0.6072,0.89435
403.532,127.36153,0.07549097,0.60725,0.8942899999999999
403.632,127.39426999999999,0.07558377,0.60683,0.8942399999999999
403.732,127.42696000000001,0.07488393,0.5957399999999999,0.8941899999999999
403.832,127.45981,0.07627921,0.59105,0.8941399999999999
403.932,127.49257,0.07514298,0.5907,0.8940799999999999
404.032,127.52507,0.0730007,0.59023,0.8940299999999999
404.132,127.55783000000001,0.07160412,0.58203,0.8939799999999999
404.232,127.59057,0.07288574,0.57458,0.89392
404.332,127.62326999999999,0.07386592,0.57415,0.89387
404.432,127.65605,0.07360538,0.57412,0.8938200000000001
404.532,127.68888999999999,0.07703094,0.57409,0.89376
404.632,127.72171999999999,0.07285841,0.57329,0.89371
404.732,127.75436,0.07278141,0.53887,0.89366
404.832,127.78716000000001,0.07135819,0.541,0.89361
404.932,127.81988999999999,0.07177323,0.54073,0.89355
405.032,127.85265,0.07045745,0.5354300000000001,0.8935
405.132,127.88533000000001,0.07087686,0.50873,0.89345
405.232,127.91803999999999,0.07287189,0.50808,0.89339
405.332,127.9509,0.07140295,0.5080399999999999,0.8933399999999999
405.432,127.98363,0.07083351,0.5080399999999999,0.8932899999999999
405.532,128.0163,0.06971341,0.5080399999999999,0.89323
405.632,128.04901999999998,0.07187319,0.50805,0.89318
405.732,128.0818,0.06782892,0.5088600000000001,0.89313
405.832,128.11468,0.07028052,0.47444,0.89307
405.932,128.14741999999998,0.06739162,0.47476,0.89302
406.032,128.18014,0.06694299,0.47372,0.89297
406.132,128.21288,0.06631925,0.49208,0.89292
406.232,128.24552,0.06477707,0.49151999999999996,0.89286
406.332,128.27819,0.06731799,0.49146000000000006,0.89281
406.432,128.31093,0.06344448,0.49146999999999996,0.89276
406.532,128.34361,0.06718122,0.49163999999999997,0.8927
406.632,128.37618,0.06370609,0.49407,0.89265
406.732,128.40886,0.06461741,0.43603000000000003,0.8926
406.832,128.44159,0.06365406,0.42625,0.89254
406.932,128.47433,0.064928,0.42567,0.89249
407.032,128.50701,0.06304273,0.42548,0.89244
407.132,128.53975,0.06299125,0.42358,0.89238
407.232,128.57254,0.06243469,0.45607,0.89233
407.332,128.60535,0.06409156,0.45832,0.89228
407.432,128.63806,0.06025127,0.45607,0.8922200000000001
407.532,128.67096999999998,0.06294951,0.45158000000000004,0.89217
407.632,128.70373,0.05933885,0.43188999999999994,0.89212
407.732,128.7366,0.05972665,0.4318,0.8920600000000001
407.832,128.76949,0.0589648,0.42557,0.8920100000000001
407.932,128.80231,0.0596751,0.42539,0.8919600000000001
408.032,128.83523,0.05822345,0.42538000000000004,0.8919
408.132,128.86831999999998,0.05994762,0.42538000000000004,0.89185
408.232,128.90118,0.05805948,0.42538000000000004,0.8918
408.332,128.93411,0.05713111,0.42536999999999997,0.89174
408.432,128.96704,0.05663755,0.42528999999999995,0.89169
408.532,129.0002,0.05606039,0.4243,0.89164
408.632,129.0333,0.05581553,0.40066999999999997,0.8915799999999999
408.732,129.06645,0.05573373,0.40031,0.8915299999999999
408.832,129.09949,0.05289917,0.39224000000000003,0.8914799999999999
408.932,129.13265,0.05288291,0.39221,0.8914200000000001
409.032,129.16558,0.05160944,0.39221,0.8913700000000001
409.132,129.19869,0.05011808,0.39221,0.89131
409.232,129.23183,0.05218703,0.39221,0.89126
409.332,129.26485,0.05038494,0.39221999999999996,0.8912100000000001
409.432,129.29789,0.04673601,0.39231,0.89115
409.532,129.33082,0.04871504,0.39398,0.8911
409.632,129.36381,0.05043345,0.35881,0.89105
409.732,129.39672,0.0472494,0.37966,0.89099
409.832,129.42989,0.04553246,0.41667,0.89094
409.932,129.46257,0.0436729,0.417,0.89089
410.032,129.49567,0.04515464,0.41633000000000003,0.8908299999999999
410.132,129.52878,0.04206496,0.39071,0.8907799999999999
410.232,129.56194,0.0407623,0.36928,0.8907299999999999
410.332,129.59511,0.04417637,0.36771,0.8906700000000001
410.432,129.62826,0.03927349,0.36761,0.8906200000000001
410.532,129.66128999999998,0.03915296,0.36775,0.89056
410.632,129.69423999999998,0.04088777,0.37283,0.89051
410.732,129.72725,0.03566853,0.38452,0.89046
410.832,129.76036000000002,0.03611058,0.38326,0.8904
410.932,129.79344,0.03571453,0.36156,0.89035
411.032,129.82657,0.03507646,0.3517,0.8903
411.132,129.85988999999998,0.03315256,0.35131,0.8902399999999999
411.232,129.89303,0.03344863,0.3546,0.8901899999999999
411.332,129.92619,0.03361293,0.31514000000000003,0.8901399999999999
411.432,129.95925,0.02980916,0.31764000000000003,0.89008
411.532,129.99251,0.0310947,0.31788,0.8900299999999999
411.632,130.02561,0.02858167,0.31861,0.88997
411.732,130.05884,0.03237877,0.33332,0.88992
411.832,130.09191,0.02949538,0.35641,0.88987
411.932,130.125,0.02891613,0.36693000000000003,0.88981
412.032,130.15843,0.02760976,0.36746999999999996,0.88976
412.132,130.19117,0.02820635,0.36667,0.8897
412.232,130.22411,0.02672351,0.35115999999999997,0.88965
412.332,130.25701,0.02690501,0.33531,0.8896
412.432,130.28986,0.02462242,0.33404,0.88954
412.532,130.32265,0.02286545,0.32693,0.88949
412.632,130.35557,0.02251217,0.28303,0.88944
412.732,130.38851,0.02151862,0.28572,0.88938
412.832,130.42135,0.02256197,0.28019,0.88933
412.932,130.45418,0.02069178,0.30157,0.8892700000000001
413.032,130.48698000000002,0.02266415,0.30132,0.8892200000000001
413.132,130.51985,0.0163424,0.30172,0.8891700000000001
413.232,130.55254,0.01811731,0.30684,0.8891100000000001
413.332,130.58556000000002,0.01508827,0.33371,0.8890600000000001
413.432,130.61858999999998,0.01578393,0.33443,0.889
413.532,130.6518,0.01593915,0.33515,0.88895
413.632,130.68495,0.01293591,0.3071,0.8889
413.732,130.71815,0.0144663,0.30154000000000003,0.88884
413.832,130.75138,0.0121046,0.30151,0.88879
413.932,130.78466,0.01036469,0.30151,0.8887299999999999
414.032,130.81787,0.01201988,0.30151,0.8886799999999999
414.132,130.85091,0.008542596,0.30151,0.8886299999999999
414.232,130.88428000000002,0.006951629,0.30151,0.8885700000000001
414.332,130.91759,0.00763901,0.30151,0.8885200000000001
414.432,130.95086,0.0071596540000000005,0.30151,0.88846
414.532,130.98431000000002,0.004478691,0.30151,0.88841
414.632,131.01771000000002,0.004327056,0.30151,0.88836
414.732,131.05106,0.001822475,0.30148,0.8883
414.832,131.08443,0.002294108,0.30113,0.88825
414.932,131.11782,0.00023119959999999998,0.31909,0.8881899999999999
415.032,131.15131,-0.0006834139999999999,0.31817,0.8881399999999999
415.132,131.18468000000001,-0.001486595,0.3181,0.88808
415.232,131.21805,-0.00176723,0.3181,0.8880299999999999
415.332,131.25137,-0.004777387,0.31815,0.8879799999999999
415.432,131.28441,-0.008667336999999999,0.31885,0.88792
415.532,131.3176,-0.01008368,0.28309,0.88787
415.632,131.35076,-0.0114239,0.28481,0.88781
415.732,131.38385,-0.009861301,0.28502,0.88776
415.832,131.41695,-0.009592709,0.31897,0.88771
415.932,131.44994,-0.01292287,0.31832,0.88765
416.032,131.48295,-0.01163691,0.29265,0.8876
416.132,131.51638,-0.009710509,0.28472,0.88754
416.232,131.54955,-0.01299539,0.25209000000000004,0.88749
416.332,131.58266,-0.01253592,0.28486,0.8874299999999999
416.432,131.61581999999999,-0.01447293,0.28492,0.88738
416.532,131.64896000000002,-0.01405837,0.28465999999999997,0.88733
416.632,131.68206999999998,-0.01355999,0.31824,0.8872700000000001
416.732,131.7153,-0.01748027,0.3181,0.8872200000000001
416.832,131.74854,-0.0183687,0.31808000000000003,0.8871600000000001
416.932,131.78169,-0.01818202,0.31784,0.8871100000000001
417.032,131.81484,-0.01978517,0.28626,0.88705
417.132,131.84808999999998,-0.01771459,0.2847,0.887
417.232,131.88119,-0.01829756,0.25356,0.88694
417.332,131.91436000000002,-0.02109423,0.25082,0.88689
417.432,131.94765,-0.02032346,0.28481999999999996,0.88684
417.532,131.98082,-0.02245365,0.28491,0.8867799999999999
417.632,132.01391999999998,-0.02265196,0.28492,0.8867299999999999
417.732,132.04658999999998,-0.02331296,0.28492,0.8866700000000001
417.832,132.07959,-0.02364385,0.28492,0.8866200000000001
417.932,132.11269,-0.0249202,0.28492,0.88656
418.032,132.14586,-0.0239538,0.28492,0.88651
418.132,132.17896000000002,-0.02185038,0.28492,0.88645
418.232,132.21192,-0.0212396,0.28492,0.8864
418.332,132.24499,-0.02118357,0.28492,0.88635
418.432,132.27802,-0.02130473,0.28492,0.8862899999999999
418.532,132.31113,-0.02168873,0.28492,0.8862399999999999
418.632,132.34406,-0.01957645,0.2849,0.88618
418.732,132.37713,-0.01922726,0.28467,0.88613
418.832,132.41001,-0.01828129,0.28139000000000003,0.88607
418.932,132.4429,-0.0188344,0.32047,0.88602
419.032,132.47593999999998,-0.01718694,0.31805,0.8859600000000001
419.132,132.50886,-0.01628966,0.31803000000000003,0.8859100000000001
419.232,132.54183999999998,-0.01768799,0.3202,0.88585
419.332,132.57492,-0.0155318,0.2863,0.8858
419.432,132.60783999999998,-0.01474422,0.28493,0.88574
419.532,132.64086,-0.01288734,0.28449,0.88569
419.632,132.6739,-0.01375585,0.27701,0.88564
419.732,132.70676,-0.0102516,0.26937,0.8855799999999999
419.832,132.73991999999998,-0.00832294,0.27844,0.8855299999999999
419.932,132.77284,-0.00952438,0.30141,0.8854700000000001
420.032,132.80558,-0.009780338000000001,0.30122,0.8854200000000001
420.132,132.83841999999999,-0.008512904,0.30057,0.88536
420.232,132.87125,-0.00521875,0.29144000000000003,0.88531
420.332,132.90437,-0.004779686,0.26927,0.88525
420.432,132.93746000000002,-0.00596292,0.2684,0.8852
420.532,132.97059,-0.003536393,0.26834,0.8851399999999999
420.632,133.00371,-0.005496163,0.26824000000000003,0.8850899999999999
420.732,133.03694,-0.005185147,0.26692,0.8850299999999999
420.832,133.07005,-0.005137469,0.29566,0.8849799999999999
420.932,133.10323,-0.003189499,0.29339,0.88492
421.032,133.13648999999998,-0.001088959,0.29323,0.88487
421.132,133.16961,0.0009901810000000001,0.29322,0.88481
421.232,133.20287,-0.0013156889999999999,0.29322,0.88476
421.332,133.23595,0.0016463620000000002,0.29322,0.8847
421.432,133.26899,0.0007837733,0.29322,0.88465
421.532,133.30213999999998,0.0002818499,0.29322,0.88459
421.632,133.33539,-0.00011371149999999999,0.29320999999999997,0.88454
421.732,133.36866,0.002372951,0.29307,0.8844799999999999
421.832,133.40211000000002,0.002756324,0.2909,0.8844299999999999
421.932,133.4355,0.00327537,0.27724,0.8843700000000001
422.032,133.46895,0.0022842,0.27697,0.8843200000000001
422.132,133.50239,0.003727544,0.27781,0.88426
422.232,133.53593,0.004784635,0.24843,0.88421
422.332,133.56933,0.004194367,0.24415,0.88415
422.432,133.60253,0.0031868820000000003,0.24927,0.8841
422.532,133.63586999999998,0.002073521,0.27610999999999997,0.88405
422.632,133.66917,0.003999632,0.27683,0.8839899999999999
422.732,133.7024,0.004812886,0.27688,0.8839299999999999
422.832,133.73559,0.003628953,0.27688,0.8838799999999999
422.932,133.76892,0.0049755979999999995,0.27688,0.88382
423.032,133.80223,0.00413063,0.27688,0.8837700000000001
423.132,133.83534,0.004990443,0.27688,0.88371
423.232,133.86869,0.007819264,0.27688,0.88366
423.332,133.9019,0.005201321,0.27681999999999995,0.8836
423.432,133.9353,0.004816856,0.27603,0.88355
423.532,133.96862,0.006602279,0.3034,0.88349
423.632,134.00184,0.00719793,0.30145,0.88344
423.732,134.03489,0.004575685,0.31104,0.8833799999999999
423.832,134.06788,0.0061736280000000004,0.31774,0.88333
423.932,134.10103999999998,0.006772768,0.31783,0.8832700000000001
424.032,134.13383000000002,0.007028094,0.31779,0.8832200000000001
424.132,134.16685,0.006748166999999999,0.31732,0.8831600000000001
424.232,134.19985,0.008542012,0.28463,0.8831100000000001
424.332,134.23315,0.00694721,0.2849,0.88305
424.432,134.26623999999998,0.0071282509999999995,0.28492,0.883
424.532,134.29949,0.009149161999999999,0.28486999999999996,0.88294
424.632,134.33247,0.00608304,0.30123,0.88289
424.732,134.36549,0.008638891999999999,0.30956,0.8828299999999999
424.832,134.39865,0.008895842,0.30955,0.8827799999999999
424.932,134.43169,0.007412536999999999,0.30955,0.8827200000000001
425.032,134.46466999999998,0.0088958,0.30955,0.8826700000000001
425.132,134.49756000000002,0.00532985,0.30955,0.88261
425.232,134.53049,0.009823931999999999,0.30955,0.88256
425.332,134.5632,0.007976639,0.30951999999999996,0.8825
425.432,134.59616,0.0079384,0.30905,0.88244
425.532,134.62919,0.007176579000000001,0.28968,0.88239
425.632,134.66201,0.005552281,0.27655,0.88233
425.732,134.69484,0.006540714,0.27662,0.88228
425.832,134.72796,0.008003544,0.27663000000000004,0.8822200000000001
425.932,134.76093999999998,0.006947467,0.27663000000000004,0.8821700000000001
426.032,134.79405,0.008660329,0.27663000000000004,0.8821100000000001
426.132,134.82715,0.008478517,0.27666,0.8820600000000001
426.232,134.86016999999998,0.01074761,0.2771,0.882
426.332,134.89292,0.009771306,0.28736,0.88195
426.432,134.92566000000002,0.01085687,0.29284,0.88189
426.532,134.95855,0.008673848,0.29319,0.88184
426.632,134.99131,0.01060178,0.29322,0.8817799999999999
426.732,135.02424,0.01190388,0.29322,0.8817200000000001
426.832,135.05713,0.009865899000000001,0.29319,0.8816700000000001
426.932,135.08977,0.01134302,0.29283000000000003,0.88161
427.032,135.12263000000002,0.01333022,0.28635,0.88156
427.132,135.15542,0.0105455,0.23263000000000003,0.8815
427.232,135.18847,0.01339869,0.23521999999999998,0.88145
427.332,135.22138,0.009300646,0.23531,0.88139
427.432,135.25436000000002,0.01373038,0.2513,0.88134
427.532,135.28717,0.01038641,0.26771999999999996,0.88128
427.632,135.32001,0.01390803,0.26829000000000003,0.8812200000000001
427.732,135.35275,0.0124155,0.26826,0.8811700000000001
427.832,135.38554,0.01057119,0.26748,0.8811100000000001
427.932,135.41834,0.01463218,0.29596999999999996,0.8810600000000001
428.032,135.45128,0.01273302,0.3014,0.881
428.132,135.48413,0.0139291,0.30064,0.88095
428.232,135.51681000000002,0.01269523,0.26793,0.88089
428.332,135.54968,0.01550145,0.26833,0.88084
428.432,135.58246,0.01327679,0.26834,0.8807799999999999
428.532,135.61525,0.01432387,0.26816999999999996,0.8807200000000001
428.632,135.64786,0.01321629,0.27675,0.8806700000000001
428.732,135.68057,0.01066258,0.27662,0.88061
428.832,135.71313,0.01458814,0.27616999999999997,0.88056
428.932,135.74584,0.01332838,0.29220999999999997,0.8805
429.032,135.77874,0.01237894,0.2931,0.88045
429.132,135.8115,0.01283322,0.29263,0.88039
429.232,135.84421,0.01227279,0.27581,0.88033
