Repository: ulfsri/fsri_materials_database

#Database of Contemporary Material Properties for Fire Investigation Analysis
This project was supported by Award No. 2019-DU-BX-0018, awarded by the National Institute of Justice, Office of Justice Programs, U.S. Department of Justice. 

***
***

## Database Structure

## 01_Data/
Raw data generated from each apparatus are included here in plain-text format. The data is organized first by material, next by the short name of test apparatus used, and where applicable additional filtering by test settings.

### Test Apparatus and Data File Structure
- __Cone Calorimeter__ (Cone)
    + Data file structure is the material test, the short name for the apparatus, heat flux setting and scan/scalar, date of test, and replicate number. Scan is for the raw output data and scalar is for the initial conditions and high-level test parameters. 
        * Example: __MDF_Cone_HF25scalar_210323_R1__ stands for the first replicate of scalar data generated from a medium density fiber board test in cone calorimeter exposed to 25 kW/m<sup>2</sup> on March 23, 2021.
- __Heat Flow Meter__ (HFM)
    + Data file structure is the material test, the short name for the apparatus, whether test was dry or wet, whether test was for thermal conductivity or heat capacity, date of test, and replicate number. Scan is for the raw output data and scalar is for the initial conditions and high-level test parameters. 
        * Example: __OSB_HFM_Dry_Conductivity_210315_R3.tst__ stands for the third replicate of the data generated from an oriented strand board test in the heat flow meter tested dry for thermal conductivity on March 15, 2021.
- __Simultaneous Thermal Analyzer__ (STA)
    + Data file structure is the material test, the short name for the apparatus, the atmosphere tested in, the heating rate in Kelvin per minute and data/meta, date of test, and replicate number. Data is for the raw output data and meta is for the initial conditions and high-level test parameters. 
        * Example: __Polyester_Batting_STA_N2_3KData_210215_R1.csv__ stands for the first replicate of the data generated from a polyester batting board test in the simultaneous thermal analyzer tested in nitrogen with a heating rate of 3 Kelvin per minute on March 15, 2021.

# Materials and Products Database

## 01_Data

Raw data generated from each apparatus are included here in plain-text format. The data is organized first by material, next by the short name of test apparatus used, and where applicable additional filtering by test settings.

### material.json

Each material directory contains a json file of the same name as the material. This file links the data stored in the repository as well as data and graphs produced by the accompanying scripts (__02_Scripts__) to the respective landing page for the material on the front-end website.

File: 01_Data/Bravo_OSB/MCC/Bravo_OSB_MCC_30K_min_211207_R1.txt (part 1 of 4)
Sample ID:	C:\MCC\MCC Cal\Test\Bravo_OSB_MCC_30K_min_211207_R1.txt
Sample Weight (mg):	4.53
Heating Rate (C/s):	0.5
Combustor Temp (C):	900
N2 Flow Rate (cc/min):	80
O2 Flow Rate (cc/min):	20
Calibration File:	C:\MCC\MCC Cal\Coeff1 JN10440_30_210304.txt.txt
T Correction Coefficients:	0	1.024463	0
Time Shift (s):	14
*
Time (s)	Temperature (C)	N2 flow rate (cc/min)	O2 flow rate (cc/min)	Flow Rate (cc/min)	Oxygen (%)	HRR (W/g)	Heating rate (C/s)
-0.001	108.517	80.015	19.997	103.072	19.951	0.122	0.049
0.499	108.496	80.016	19.996	103.079	19.954	-0.068	-0.019
0.999	108.508	80.011	19.996	103.083	19.947	0.402	-0.033
1.499	108.484	80.005	19.995	103.084	19.950	0.203	-0.011
1.999	108.467	80.014	19.997	103.080	19.954	-0.073	-0.027
2.499	108.494	80.009	19.997	103.074	19.953	-0.027	-0.015
2.999	108.491	80.014	19.997	103.073	19.956	-0.224	0.017
3.499	108.514	80.007	19.993	103.072	19.954	-0.072	0.022
3.999	108.524	80.014	19.995	103.077	19.949	0.228	0.026
4.499	108.502	80.002	19.996	103.087	19.947	0.428	0.010
4.999	108.514	80.014	19.995	103.092	19.953	-0.060	-0.011
5.499	108.492	80.011	19.996	103.094	19.951	0.108	-0.010
5.999	108.514	80.007	19.994	103.089	19.957	-0.325	-0.005
6.499	108.501	80.006	19.996	103.087	19.956	-0.207	0.005
6.999	108.499	80.007	19.993	103.083	19.952	0.029	-0.003
7.499	108.517	80.015	19.995	103.085	19.954	-0.091	0.001
7.999	108.519	80.009	19.995	103.086	19.951	0.089	0.018
8.499	108.494	80.010	19.994	103.091	19.958	-0.412	-0.002
8.999	108.503	80.007	19.994	103.093	19.951	0.134	-0.019
9.499	108.512	80.007	19.993	103.095	19.951	0.130	0.001
9.999	108.516	80.010	19.993	103.095	19.951	0.083	0.015
10.499	108.521	80.005	19.995	103.097	19.947	0.410	0.011
10.999	108.514	80.003	19.993	103.098	19.945	0.515	0.003
11.499	108.515	80.010	19.994	103.100	19.944	0.635	-0.004
11.999	108.528	80.009	19.994	103.101	19.948	0.327	0.004
12.499	108.517	80.007	19.995	103.101	19.947	0.395	0.008
12.999	108.537	80.006	19.995	103.101	19.948	0.298	0.006
13.499	108.531	80.011	19.993	103.105	19.947	0.389	0.011
13.999	108.560	80.007	19.993	103.113	19.946	0.457	0.018
14.500	108.552	80.007	19.994	103.120	19.944	0.587	0.022
15.000	108.552	80.007	19.993	103.129	19.944	0.602	0.007
15.499	108.591	80.009	19.995	103.136	19.943	0.717	0.016
15.999	108.561	80.016	19.993	103.140	19.944	0.620	0.024
16.500	108.612	80.011	19.993	103.142	19.942	0.738	0.015
17.000	108.634	80.011	19.994	103.148	19.940	0.895	0.047
17.499	108.634	80.004	19.994	103.156	19.939	0.995	0.048
17.999	108.609	80.009	19.994	103.161	19.937	1.075	-0.001
18.499	108.652	80.013	19.993	103.168	19.937	1.106	-0.004
19.000	108.692	80.008	19.994	103.175	19.935	1.267	0.051
19.500	108.691	80.011	19.992	103.179	19.932	1.485	0.061
19.999	108.700	80.009	19.995	103.182	19.934	1.324	0.024
20.499	108.713	80.009	19.994	103.191	19.934	1.303	0.015
20.999	108.730	80.008	19.995	103.198	19.929	1.650	0.026
21.499	108.763	80.010	19.992	103.204	19.931	1.510	0.040
21.999	108.838	80.010	19.993	103.212	19.928	1.722	0.079
22.499	108.826	80.012	19.995	103.223	19.922	2.202	0.086
22.999	108.868	80.007	19.993	103.231	19.925	1.968	0.047
23.499	108.892	80.008	19.993	103.234	19.930	1.600	0.048
23.999	108.934	80.005	19.994	103.240	19.924	2.014	0.066
24.499	108.983	80.015	19.992	103.244	19.926	1.912	0.078
24.999	109.010	80.010	19.994	103.245	19.926	1.891	0.083
25.499	109.039	80.006	19.994	103.247	19.924	2.015	0.066
26.000	109.093	80.008	19.995	103.248	19.923	2.077	0.070
26.500	109.139	80.012	19.994	103.245	19.925	1.974	0.092
26.999	109.182	80.008	19.993	103.241	19.923	2.089	0.094
27.499	109.250	80.008	19.993	103.233	19.925	1.998	0.100
27.999	109.277	80.013	19.994	103.231	19.924	2.019	0.103
28.499	109.305	79.998	19.995	103.234	19.927	1.808	0.074
28.999	109.375	80.003	19.995	103.232	19.922	2.180	0.076
29.500	109.414	80.007	19.995	103.231	19.921	2.273	0.104
30.000	109.469	80.007	19.994	103.234	19.925	1.967	0.102
30.499	109.492	80.004	19.995	103.227	19.923	2.091	0.086
30.999	109.566	80.006	19.995	103.219	19.924	2.052	0.088
31.499	109.655	80.007	19.995	103.222	19.923	2.114	0.130
31.999	109.709	80.006	19.994	103.227	19.931	1.568	0.153
32.499	109.768	80.006	19.994	103.232	19.918	2.453	0.128
32.999	109.847	80.013	19.993	103.239	19.919	2.409	0.125
33.499	109.864	80.003	19.995	103.249	19.921	2.283	0.117
33.999	109.940	80.008	19.994	103.252	19.921	2.219	0.095
34.500	109.990	80.007	19.995	103.257	19.922	2.203	0.109
35.000	110.037	80.009	19.994	103.256	19.917	2.542	0.111
35.499	110.108	80.007	19.996	103.260	19.917	2.531	0.108
35.999	110.158	80.007	19.995	103.258	19.913	2.848	0.119
36.500	110.271	80.007	19.995	103.264	19.922	2.186	0.142
37.000	110.374	80.012	19.994	103.270	19.920	2.302	0.189
37.499	110.416	80.009	19.994	103.278	19.916	2.626	0.180
37.999	110.475	80.009	19.995	103.283	19.914	2.752	0.123
38.499	110.566	80.002	19.995	103.290	19.916	2.570	0.126
38.999	110.668	80.004	19.997	103.286	19.917	2.551	0.172
39.499	110.750	80.012	19.993	103.284	19.913	2.801	0.189
39.999	110.809	80.007	19.995	103.286	19.917	2.568	0.162
40.499	110.926	80.005	19.994	103.285	19.918	2.483	0.158
40.999	111.030	80.009	19.994	103.285	19.922	2.200	0.198
41.499	111.117	80.007	19.993	103.289	19.916	2.584	0.206
41.999	111.218	80.009	19.994	103.293	19.913	2.828	0.190
42.499	111.284	80.008	19.995	103.291	19.914	2.733	0.177
42.999	111.326	80.007	19.993	103.291	19.910	3.028	0.137
43.499	111.415	80.009	19.994	103.290	19.909	3.123	0.120
43.999	111.545	80.008	19.995	103.293	19.910	3.030	0.175
44.499	111.632	80.006	19.996	103.293	19.911	2.956	0.218
44.999	111.748	80.006	19.995	103.291	19.911	2.995	0.210
45.499	111.863	80.008	19.995	103.291	19.909	3.105	0.217
45.999	111.946	80.011	19.996	103.293	19.908	3.156	0.214
46.499	112.052	80.006	19.994	103.293	19.909	3.127	0.193
46.999	112.139	80.008	19.994	103.293	19.908	3.189	0.191
47.499	112.255	80.008	19.995	103.295	19.909	3.129	0.198
47.999	112.380	80.009	19.996	103.301	19.911	2.951	0.222
48.499	112.480	80.011	19.995	103.306	19.912	2.908	0.232
48.999	112.586	80.006	19.993	103.315	19.907	3.251	0.215
49.499	112.696	80.009	19.995	103.321	19.901	3.638	0.212
49.999	112.810	80.003	19.994	103.328	19.909	3.111	0.220
50.499	112.921	80.014	19.995	103.329	19.906	3.315	0.224
50.999	113.043	80.007	19.995	103.331	19.909	3.103	0.229
51.499	113.145	80.008	19.995	103.329	19.906	3.297	0.229
51.999	113.277	80.008	19.995	103.328	19.907	3.272	0.229
52.499	113.410	80.008	19.995	103.328	19.908	3.175	0.249
52.999	113.522	80.006	19.995	103.329	19.903	3.501	0.255
53.499	113.647	80.005	19.995	103.328	19.901	3.695	0.241
53.999	113.783	80.008	19.995	103.329	19.909	3.107	0.249
54.499	113.940	80.005	19.996	103.329	19.905	3.357	0.277
55.000	114.062	80.005	19.995	103.329	19.903	3.528	0.286
55.500	114.187	80.011	19.995	103.332	19.904	3.435	0.263
55.999	114.303	80.007	19.994	103.335	19.905	3.377	0.244
56.499	114.494	80.009	19.995	103.335	19.904	3.449	0.274
56.999	114.597	80.007	19.993	103.337	19.906	3.311	0.301
57.499	114.730	80.006	19.996	103.342	19.902	3.594	0.265
57.999	114.851	80.011	19.996	103.341	19.905	3.410	0.245
58.499	115.019	80.006	19.996	103.340	19.908	3.197	0.272
58.999	115.152	80.008	19.996	103.340	19.899	3.784	0.295
59.499	115.310	80.006	19.995	103.339	19.898	3.922	0.296
60.000	115.411	80.008	19.995	103.336	19.903	3.559	0.275
60.500	115.573	80.006	19.995	103.334	19.902	3.592	0.260
60.999	115.726	80.004	19.995	103.332	19.902	3.617	0.289
61.499	115.885	80.005	19.996	103.331	19.900	3.741	0.314
61.999	116.048	80.006	19.995	103.331	19.904	3.476	0.317
62.499	116.187	80.003	19.997	103.330	19.902	3.602	0.312
62.999	116.338	80.007	19.995	103.330	19.904	3.449	0.296
63.500	116.531	80.008	19.995	103.331	19.905	3.381	0.317
64.000	116.708	80.007	19.995	103.331	19.903	3.556	0.357
64.499	116.798	80.007	19.996	103.332	19.905	3.410	0.318
64.999	116.982	80.007	19.996	103.335	19.908	3.209	0.271
65.499	117.183	80.007	19.997	103.336	19.907	3.276	0.330
65.999	117.327	80.005	19.997	103.335	19.907	3.239	0.364
66.499	117.525	80.004	19.996	103.336	19.904	3.470	0.343
66.999	117.645	80.006	19.996	103.337	19.903	3.561	0.330
67.499	117.802	80.006	19.996	103.334	19.901	3.666	0.298
67.999	117.997	80.007	19.996	103.334	19.901	3.642	0.314
68.499	118.144	80.005	19.996	103.336	19.901	3.662	0.347
68.999	118.351	80.009	19.997	103.335	19.903	3.538	0.348
69.499	118.543	80.006	19.996	103.334	19.907	3.239	0.376
69.999	118.722	80.007	19.996	103.335	19.902	3.573	0.385
70.499	118.881	80.007	19.997	103.336	19.904	3.454	0.355
71.000	119.034	80.006	19.996	103.336	19.903	3.530	0.325
71.500	119.210	80.008	19.993	103.335	19.905	3.385	0.320
72.000	119.379	80.008	19.996	103.335	19.901	3.699	0.337
72.499	119.554	80.007	19.996	103.336	19.905	3.369	0.345
72.999	119.736	80.003	19.996	103.339	19.904	3.439	0.350
73.499	119.891	80.006	19.996	103.342	19.905	3.379	0.347
73.999	120.065	80.007	19.997	103.349	19.903	3.503	0.333
74.499	120.254	80.008	19.994	103.353	19.903	3.509	0.346
74.999	120.426	80.007	19.994	103.350	19.902	3.610	0.362
75.499	120.615	80.009	19.994	103.349	19.906	3.331	0.361
75.999	120.817	80.006	19.995	103.347	19.900	3.730	0.376
76.499	121.011	80.007	19.995	103.344	19.899	3.794	0.393
76.999	121.251	80.008	19.995	103.343	19.902	3.614	0.415
77.499	121.379	80.009	19.995	103.344	19.899	3.813	0.401
77.999	121.586	80.009	19.994	103.343	19.901	3.676	0.352
78.499	121.755	80.009	19.994	103.341	19.907	3.240	0.355
78.999	122.016	80.009	19.995	103.338	19.902	3.627	0.403
79.499	122.183	80.009	19.994	103.335	19.906	3.342	0.429
79.999	122.395	80.010	19.994	103.336	19.902	3.612	0.403
80.499	122.563	80.009	19.994	103.335	19.907	3.245	0.380
80.999	122.740	80.008	19.994	103.336	19.902	3.586	0.363
81.499	122.905	80.010	19.994	103.337	19.905	3.412	0.343
81.999	123.119	80.008	19.995	103.338	19.907	3.253	0.361
82.499	123.318	80.009	19.994	103.337	19.905	3.363	0.396
83.000	123.540	80.007	19.995	103.338	19.905	3.406	0.417
83.500	123.706	80.008	19.995	103.339	19.907	3.274	0.404
83.999	123.911	80.009	19.994	103.338	19.905	3.408	0.379
84.499	124.093	80.009	19.995	103.337	19.906	3.326	0.379
84.999	124.295	80.009	19.995	103.338	19.902	3.611	0.386
85.499	124.509	80.009	19.995	103.342	19.904	3.489	0.400
85.999	124.713	80.008	19.994	103.344	19.908	3.183	0.417
86.499	124.928	80.008	19.995	103.344	19.901	3.677	0.419
87.000	125.119	80.008	19.995	103.343	19.908	3.197	0.412
87.500	125.336	80.008	19.994	103.345	19.908	3.181	0.407
88.000	125.536	80.008	19.994	103.342	19.907	3.218	0.413
88.500	125.705	80.007	19.994	103.342	19.905	3.373	0.393
89.000	125.942	80.009	19.994	103.347	19.907	3.259	0.387
89.500	126.124	80.008	19.995	103.349	19.899	3.834	0.412
89.999	126.363	80.008	19.993	103.346	19.905	3.398	0.420
90.499	126.553	80.006	19.994	103.345	19.906	3.317	0.425
90.999	126.743	80.006	19.995	103.345	19.908	3.154	0.405
91.499	126.965	80.009	19.994	103.341	19.903	3.561	0.396
91.999	127.174	80.006	19.994	103.343	19.907	3.253	0.421
92.499	127.413	80.004	19.995	103.342	19.905	3.408	0.439
92.999	127.639	80.008	19.995	103.340	19.906	3.338	0.456
93.499	127.799	80.008	19.994	103.338	19.907	3.212	0.426
93.999	128.021	80.007	19.996	103.336	19.907	3.227	0.384
94.499	128.261	80.008	19.993	103.333	19.908	3.156	0.422
94.999	128.392	80.009	19.994	103.333	19.905	3.371	0.417
95.499	128.650	80.008	19.994	103.334	19.908	3.162	0.381
95.999	128.863	80.008	19.995	103.334	19.906	3.344	0.430
96.499	129.059	80.009	19.994	103.335	19.903	3.505	0.440
96.999	129.286	80.006	19.994	103.338	19.906	3.317	0.416
97.499	129.508	80.008	19.993	103.338	19.901	3.693	0.436
97.999	129.743	80.008	19.993	103.338	19.906	3.352	0.453
98.499	129.954	80.010	19.994	103.339	19.907	3.228	0.452
98.999	130.157	80.007	19.995	103.338	19.901	3.704	0.430
99.499	130.393	80.008	19.994	103.335	19.904	3.474	0.427
99.999	130.592	80.009	19.993	103.335	19.905	3.359	0.437
100.499	130.817	80.010	19.993	103.335	19.908	3.179	0.429
100.999	131.038	80.010	19.994	103.336	19.906	3.297	0.435
101.499	131.247	80.009	19.995	103.338	19.906	3.348	0.438
101.999	131.471	80.009	19.995	103.343	19.906	3.299	0.431
102.499	131.681	80.011	19.994	103.342	19.905	3.400	0.434
103.000	131.931	80.007	19.994	103.341	19.901	3.666	0.447
103.500	132.105	80.009	19.994	103.340	19.901	3.642	0.442
103.999	132.327	80.009	19.994	103.336	19.904	3.482	0.410
104.499	132.544	80.010	19.994	103.331	19.903	3.513	0.418
104.999	132.762	80.010	19.993	103.332	19.902	3.613	0.437
105.499	133.021	80.011	19.994	103.331	19.904	3.487	0.456
105.999	133.230	80.009	19.995	103.332	19.900	3.745	0.472
106.500	133.439	80.009	19.993	103.335	19.905	3.388	0.443
107.000	133.653	80.011	19.994	103.339	19.904	3.485	0.421
107.500	133.876	80.011	19.994	103.340	19.900	3.741	0.430
108.000	134.077	80.009	19.994	103.343	19.904	3.474	0.430
108.499	134.295	80.007	19.993	103.342	19.904	3.456	0.421
108.999	134.530	80.008	19.994	103.338	19.902	3.577	0.435
109.499	134.762	80.009	19.994	103.334	19.904	3.489	0.460
109.999	135.008	80.013	19.994	103.333	19.902	3.569	0.473
110.499	135.195	80.006	19.995	103.332	19.905	3.420	0.455
111.000	135.442	80.009	19.995	103.332	19.901	3.658	0.433
111.500	135.631	80.010	19.994	103.332	19.906	3.342	0.435
111.999	135.892	80.009	19.994	103.332	19.904	3.452	0.443
112.499	136.148	80.015	19.993	103.331	19.902	3.596	0.484
112.999	136.319	80.008	19.993	103.332	19.902	3.573	0.472
113.499	136.557	80.006	19.995	103.332	19.906	3.342	0.418
113.999	136.786	80.009	19.994	103.331	19.903	3.532	0.438
114.499	137.028	80.007	19.993	103.333	19.906	3.338	0.469
114.999	137.280	80.010	19.994	103.339	19.906	3.330	0.482
115.499	137.494	80.004	19.994	103.338	19.904	3.495	0.480
115.999	137.708	80.008	19.995	103.337	19.901	3.642	0.447
116.499	137.931	80.003	19.994	103.339	19.903	3.512	0.433
117.000	138.159	80.008	19.992	103.337	19.900	3.766	0.444
117.500	138.379	80.008	19.994	103.331	19.909	3.128	0.449
117.999	138.603	80.006	19.995	103.332	19.905	3.355	0.446
118.499	138.831	80.005	19.995	103.337	19.905	3.404	0.448
118.999	139.097	80.007	19.994	103.336	19.904	3.481	0.473
119.499	139.325	80.007	19.995	103.336	19.903	3.565	0.493
119.999	139.561	80.008	19.996	103.339	19.903	3.555	0.479
120.499	139.767	80.006	19.995	103.339	19.902	3.596	0.453
120.999	140.020	80.007	19.994	103.335	19.907	3.270	0.451
121.499	140.246	80.007	19.995	103.337	19.904	3.472	0.469
121.999	140.498	80.005	19.996	103.339	19.903	3.499	0.479
122.500	140.712	80.006	19.995	103.337	19.902	3.605	0.472
123.000	140.967	80.007	19.994	103.335	19.905	3.415	0.468
123.499	141.226	80.006	19.995	103.335	19.904	3.466	0.491
123.999	141.454	80.008	19.994	103.335	19.904	3.454	0.501
124.500	141.689	80.005	19.996	103.334	19.907	3.280	0.475
125.000	141.875	80.006	19.994	103.339	19.905	3.367	0.442
125.500	142.141	80.005	19.995	103.340	19.903	3.515	0.436
126.000	142.399	80.007	19.995	103.339	19.906	3.319	0.488
126.500	142.573	80.006	19.995	103.337	19.899	3.826	0.478
126.999	142.811	80.007	19.996	103.335	19.905	3.402	0.422
127.499	143.085	80.006	19.994	103.328	19.904	3.464	0.462
127.999	143.337	80.006	19.996	103.328	19.905	3.353	0.519
128.500	143.576	80.007	19.996	103.328	19.907	3.264	0.509
129.000	143.804	80.007	19.994	103.329	19.907	3.262	0.479
129.499	144.052	80.006	19.995	103.329	19.904	3.479	0.472
129.999	144.275	80.008	19.995	103.330	19.905	3.412	0.474
130.499	144.520	80.007	19.994	103.334	19.904	3.437	0.470
130.999	144.748	80.005	19.994	103.340	19.904	3.481	0.471
131.499	145.046	80.006	19.996	103.341	19.905	3.357	0.499
132.000	145.274	80.008	19.995	103.341	19.911	2.933	0.526
132.500	145.499	80.009	19.996	103.342	19.905	3.355	0.489
132.999	145.753	80.008	19.995	103.338	19.903	3.516	0.466
133.499	145.982	80.007	19.995	103.333	19.900	3.747	0.481
133.999	146.208	80.007	19.995	103.331	19.904	3.449	0.469
134.499	146.450	80.006	19.995	103.332	19.903	3.528	0.461
134.999	146.700	80.009	19.994	103.334	19.904	3.483	0.480
135.499	146.887	80.002	19.996	103.337	19.902	3.611	0.465
135.999	147.159	80.001	19.997	103.339	19.904	3.482	0.448
136.500	147.408	80.008	19.995	103.339	19.906	3.303	0.490
137.000	147.624	79.999	19.995	103.337	19.905	3.398	0.493
137.500	147.879	80.007	19.995	103.333	19.907	3.249	0.468
138.000	148.163	80.006	19.997	103.330	19.905	3.354	0.505
138.499	148.395	80.005	19.994	103.328	19.906	3.346	0.528
138.999	148.626	80.009	19.995	103.329	19.905	3.414	0.490
139.499	148.881	80.007	19.995	103.329	19.904	3.429	0.474
139.999	149.129	80.008	19.995	103.331	19.908	3.185	0.494
140.499	149.340	80.007	19.993	103.331	19.902	3.594	0.481
141.000	149.627	80.007	19.995	103.332	19.906	3.348	0.479
141.500	149.855	80.008	19.995	103.332	19.905	3.361	0.507
142.000	150.108	80.009	19.994	103.333	19.906	3.348	0.498
142.500	150.351	80.006	19.995	103.334	19.907	3.225	0.488
142.999	150.561	80.006	19.995	103.334	19.907	3.262	0.474
143.499	150.835	80.008	19.995	103.333	19.910	3.026	0.468
143.999	151.107	80.006	19.995	103.333	19.909	3.115	0.515
144.499	151.322	80.007	19.995	103.334	19.908	3.189	0.517
144.999	151.544	80.007	19.995	103.334	19.908	3.189	0.462
145.499	151.815	80.006	19.994	103.335	19.907	3.278	0.464
145.999	152.025	80.007	19.995	103.335	19.907	3.239	0.487
146.499	152.247	80.008	19.994	103.336	19.913	2.813	0.457
146.999	152.507	80.008	19.994	103.336	19.907	3.272	0.457
147.499	152.757	80.005	19.995	103.335	19.905	3.365	0.496
147.999	153.022	80.005	19.994	103.333	19.904	3.466	0.513
148.499	153.243	80.005	19.995	103.334	19.907	3.276	0.501
148.999	153.452	80.005	19.995	103.333	19.905	3.375	0.458
149.499	153.706	80.007	19.995	103.333	19.905	3.390	0.446
149.999	153.946	80.008	19.995	103.332	19.908	3.177	0.478
150.499	154.202	80.006	19.995	103.333	19.909	3.111	0.495
150.999	154.460	80.006	19.996	103.333	19.907	3.212	0.505
151.499	154.703	80.007	19.994	103.331	19.909	3.129	0.508
151.999	154.951	80.007	19.996	103.330	19.912	2.888	0.496
152.500	155.201	80.004	19.997	103.330	19.909	3.136	0.494
153.000	155.397	80.005	19.994	103.329	19.906	3.309	0.472
153.499	155.665	80.006	19.994	103.330	19.910	3.055	0.455
153.999	155.900	80.007	19.995	103.332	19.909	3.115	0.484
154.499	156.123	80.002	19.994	103.333	19.911	2.944	0.481
154.999	156.415	80.006	19.994	103.332	19.911	2.995	0.486
155.499	156.670	80.006	19.995	103.333	19.908	3.146	0.531
155.999	156.872	80.006	19.996	103.333	19.907	3.218	0.502
156.499	157.128	80.006	19.995	103.333	19.909	3.115	0.457
156.999	157.391	80.008	19.995	103.333	19.906	3.313	0.488
157.499	157.654	80.007	19.995	103.334	19.908	3.173	0.523
157.999	157.873	80.006	19.994	103.333	19.904	3.477	0.505
158.499	158.151	80.008	19.995	103.333	19.908	3.191	0.489
158.999	158.393	80.003	19.995	103.334	19.905	3.408	0.508
159.500	158.658	80.008	19.994	103.333	19.906	3.297	0.514
160.000	158.887	80.004	19.996	103.333	19.905	3.357	0.501
160.499	159.145	80.007	19.995	103.333	19.910	3.024	0.490
160.999	159.385	80.008	19.996	103.332	19.909	3.086	0.493
161.499	159.620	80.007	19.995	103.330	19.909	3.125	0.487
161.999	159.873	80.006	19.995	103.330	19.910	3.034	0.481
162.499	160.095	80.010	19.993	103.329	19.905	3.386	0.482
162.999	160.375	80.005	19.995	103.330	19.906	3.311	0.489
163.500	160.608	80.007	19.996	103.331	19.913	2.805	0.507
164.000	160.873	80.007	19.994	103.332	19.907	3.239	0.505
164.499	161.092	80.005	19.994	103.333	19.908	3.191	0.491
164.999	161.354	80.007	19.994	103.334	19.907	3.225	0.483
165.499	161.593	80.006	19.995	103.333	19.909	3.109	0.491
165.999	161.886	80.006	19.996	103.332	19.912	2.923	0.516
166.499	162.103	80.007	19.995	103.332	19.906	3.309	0.521
166.999	162.378	80.007	19.995	103.327	19.907	3.253	0.501
167.499	162.625	80.007	19.994	103.327	19.906	3.330	0.507
167.999	162.840	80.007	19.994	103.327	19.907	3.233	0.492
168.499	163.104	80.006	19.994	103.327	19.908	3.180	0.470
168.999	163.398	80.011	19.994	103.327	19.904	3.452	0.518
169.499	163.617	80.006	19.995	103.329	19.905	3.378	0.535
169.999	163.860	80.006	19.995	103.330	19.908	3.140	0.487
170.499	164.044	80.008	19.995	103.329	19.911	2.985	0.445
170.999	164.328	80.008	19.994	103.329	19.909	3.126	0.448
171.500	164.623	80.006	19.996	103.329	19.908	3.175	0.523
172.000	164.845	80.007	19.993	103.330	19.912	2.919	0.548
172.500	165.123	80.006	19.996	103.330	19.906	3.301	0.509
173.000	165.374	80.008	19.993	103.330	19.911	2.962	0.515
173.499	165.612	80.006	19.994	103.329	19.909	3.126	0.509
174.000	165.853	80.006	19.995	103.329	19.911	2.948	0.484
174.500	166.141	80.007	19.995	103.329	19.910	3.022	0.504
174.999	166.364	80.005	19.995	103.329	19.908	3.189	0.520
175.499	166.638	80.010	19.994	103.329	19.905	3.380	0.504
175.999	166.866	80.007	19.995	103.329	19.908	3.177	0.500
176.499	167.130	80.005	19.994	103.329	19.911	2.989	0.497
176.999	167.344	80.007	19.993	103.329	19.911	2.954	0.485
177.499	167.652	80.006	19.994	103.329	19.910	3.056	0.500
177.999	167.899	80.008	19.995	103.328	19.909	3.111	0.539
178.500	168.114	80.008	19.994	103.324	19.904	3.440	0.509
179.000	168.383	80.007	19.996	103.319	19.905	3.353	0.473
179.499	168.629	80.009	19.996	103.317	19.909	3.091	0.499
179.999	168.891	80.006	19.994	103.314	19.908	3.200	0.512
180.499	169.123	80.008	19.994	103.312	19.915	2.679	0.501
180.999	169.392	80.010	19.995	103.317	19.912	2.911	0.497
181.499	169.591	80.010	19.994	103.322	19.915	2.675	0.485
181.999	169.924	80.009	19.994	103.324	19.913	2.791	0.500
182.499	170.124	80.007	19.993	103.328	19.908	3.188	0.532
182.999	170.393	80.009	19.994	103.326	19.911	2.929	0.501
183.499	170.606	80.007	19.995	103.322	19.912	2.913	0.476
183.999	170.903	80.007	19.995	103.322	19.911	2.995	0.496
184.499	171.133	80.012	19.993	103.322	19.910	3.051	0.518
185.000	171.460	80.010	19.995	103.321	19.912	2.874	0.542
185.500	171.654	80.003	19.994	103.326	19.910	3.000	0.539
185.999	171.894	80.009	19.994	103.329	19.910	3.039	0.477
186.499	172.103	80.009	19.994	103.328	19.914	2.773	0.442
186.999	172.403	80.009	19.992	103.328	19.914	2.744	0.479
187.499	172.665	79.999	19.993	103.329	19.913	2.805	0.535
187.999	172.912	80.006	19.995	103.321	19.914	2.758	0.535
188.499	173.137	80.010	19.994	103.315	19.911	2.989	0.491
188.999	173.424	80.020	19.993	103.313	19.911	2.995	0.492
189.500	173.657	80.005	19.994	103.313	19.909	3.099	0.516
190.000	173.937	80.015	19.993	103.310	19.911	2.991	0.517
190.499	174.176	80.009	19.995	103.317	19.914	2.725	0.516
190.999	174.419	80.009	19.994	103.320	19.914	2.747	0.500
191.499	174.672	80.009	19.994	103.320	19.912	2.869	0.489
191.999	174.916	80.008	19.995	103.315	19.915	2.669	0.497
192.499	175.182	80.011	19.994	103.314	19.911	2.933	0.503
192.999	175.404	80.006	19.995	103.314	19.914	2.777	0.499
193.499	175.658	80.008	19.993	103.317	19.913	2.836	0.482
194.000	175.926	80.007	19.994	103.320	19.910	3.022	0.499
194.500	176.170	80.013	19.993	103.324	19.912	2.905	0.517
194.999	176.454	80.007	19.993	103.328	19.910	3.020	0.521
195.499	176.667	80.007	19.994	103.321	19.915	2.675	0.512
195.999	176.941	80.007	19.994	103.318	19.915	2.675	0.492
196.499	177.152	80.005	19.995	103.315	19.915	2.704	0.486
196.999	177.469	80.006	19.993	103.314	19.910	3.053	0.507
197.499	177.685	80.007	19.994	103.312	19.916	2.620	0.531
197.999	177.910	80.007	19.994	103.318	19.916	2.611	0.487
198.499	178.196	80.007	19.994	103.323	19.916	2.576	0.475
199.000	178.451	80.005	19.994	103.325	19.911	2.981	0.526
199.500	178.679	80.005	19.994	103.325	19.916	2.607	0.512
199.999	178.938	80.008	19.994	103.326	19.914	2.723	0.485
200.499	179.218	80.009	19.994	103.326	19.910	3.000	0.514
201.000	179.386	80.006	19.995	103.326	19.914	2.740	0.494
201.500	179.650	80.005	19.995	103.325	19.913	2.843	0.440
201.999	179.930	80.006	19.995	103.324	19.914	2.759	0.488
202.499	180.179	80.006	19.994	103.323	19.915	2.650	0.537
202.999	180.410	80.006	19.994	103.325	19.912	2.921	0.504
203.499	180.659	80.008	19.993	103.323	19.913	2.834	0.479
203.999	180.949	80.008	19.994	103.319	19.914	2.735	0.510
204.499	181.160	80.008	19.993	103.318	19.910	3.008	0.520
204.999	181.447	80.004	19.993	103.315	19.912	2.912	0.500
205.499	181.689	80.006	19.992	103.314	19.916	2.600	0.513
206.000	181.928	80.007	19.995	103.315	19.913	2.854	0.505
206.500	182.189	80.007	19.994	103.319	19.911	2.963	0.490
207.000	182.461	80.006	19.993	103.319	19.914	2.745	0.517
207.499	182.630	80.005	19.993	103.322	19.908	3.204	0.487
207.999	182.932	80.005	19.995	103.317	19.912	2.890	0.456
208.499	183.181	80.006	19.993	103.316	19.909	3.074	0.511
208.999	183.410	80.005	19.993	103.318	19.912	2.897	0.515
209.499	183.640	80.008	19.994	103.316	19.910	3.048	0.469
209.999	183.910	80.008	19.994	103.316	19.912	2.870	0.479
210.499	184.171	80.005	19.993	103.316	19.909	3.134	0.515
210.999	184.411	80.006	19.993	103.310	19.906	3.322	0.516
211.499	184.655	80.008	19.995	103.305	19.908	3.171	0.493
211.999	184.923	80.004	19.995	103.312	19.909	3.072	0.498
212.499	185.169	80.007	19.994	103.293	19.911	2.938	0.513
212.999	185.442	80.009	19.994	103.276	19.903	3.533	0.517
213.499	185.695	80.006	19.993	103.264	19.910	3.041	0.522
213.999	185.925	80.007	19.995	103.260	19.906	3.287	0.504
214.499	186.180	80.010	19.994	103.253	19.913	2.845	0.484
214.999	186.432	80.010	19.994	103.272	19.908	3.157	0.496
215.499	186.731	80.008	19.994	103.315	19.911	2.926	0.529
216.000	186.961	80.009	19.993	103.351	19.909	3.112	0.540
216.500	187.209	80.006	19.993	103.365	19.912	2.868	0.503
216.999	187.441	80.008	19.994	103.369	19.910	3.035	0.479
217.499	187.703	80.009	19.994	103.367	19.905	3.357	0.487
217.999	187.925	80.003	19.995	103.341	19.912	2.924	0.489
218.499	188.192	80.006	19.994	103.317	19.908	3.149	0.487
218.999	188.462	80.007	19.994	103.309	19.909	3.097	0.513
219.499	188.677	80.006	19.994	103.305	19.908	3.147	0.511
219.999	188.918	80.005	19.995	103.306	19.911	2.961	0.471
220.499	189.166	80.007	19.994	103.307	19.905	3.391	0.473
220.999	189.419	80.006	19.994	103.310	19.911	2.961	0.495
221.499	189.698	80.005	19.994	103.312	19.913	2.833	0.516
221.999	189.929	80.008	19.996	103.316	19.910	2.996	0.520
222.499	190.195	80.008	19.993	103.319	19.914	2.771	0.503
222.999	190.434	80.005	19.995	103.318	19.915	2.645	0.501
223.499	190.650	80.005	19.995	103.319	19.911	2.977	0.480
223.999	190.869	80.006	19.995	103.318	19.908	3.153	0.445
224.500	191.151	80.005	19.995	103.315	19.916	2.612	0.468
225.000	191.397	80.005	19.994	103.308	19.917	2.508	0.514
225.499	191.683	80.005	19.995	103.306	19.914	2.761	0.530
225.999	191.889	80.006	19.994	103.304	19.911	2.986	0.512
226.499	192.113	80.006	19.993	103.301	19.913	2.837	0.461
227.000	192.363	80.005	19.993	103.305	19.911	2.982	0.452
227.500	192.608	80.005	19.994	103.306	19.912	2.924	0.485
228.000	192.879	80.006	19.991	103.307	19.916	2.624	0.506
228.500	193.116	80.005	19.994	103.312	19.914	2.769	0.512
228.999	193.364	80.005	19.995	103.311	19.914	2.773	0.496
229.499	193.628	80.006	19.995	103.307	19.912	2.914	0.498
229.999	193.879	80.006	19.995	103.308	19.914	2.748	0.514
230.499	194.116	80.006	19.994	103.309	19.911	2.984	0.501
230.999	194.378	80.006	19.995	103.303	19.919	2.383	0.493
231.499	194.638	80.005	19.994	103.303	19.913	2.804	0.511
231.999	194.840	80.010	19.994	103.303	19.918	2.436	0.493
232.499	195.064	80.005	19.995	103.302	19.913	2.837	0.444
232.999	195.322	80.005	19.996	103.303	19.913	2.784	0.454
233.499	195.632	80.006	19.995	103.303	19.915	2.643	0.525
234.000	195.861	80.004	19.996	103.302	19.915	2.668	0.554
234.500	196.117	80.006	19.994	103.303	19.913	2.796	0.512
234.999	196.364	80.006	19.994	103.304	19.910	3.054	0.494
235.499	196.580	80.006	19.994	103.300	19.911	2.973	0.483
235.999	196.807	80.003	19.995	103.300	19.914	2.779	0.453
236.499	197.065	80.008	19.994	103.298	19.915	2.651	0.464
236.999	197.357	80.003	19.997	103.299	19.912	2.903	0.517
237.499	197.542	80.005	19.997	103.297	19.911	2.969	0.513
237.999	197.837	80.010	19.994	103.296	19.912	2.860	0.479
238.499	198.061	80.008	19.996	103.296	19.913	2.827	0.500
238.999	198.373	80.008	19.994	103.298	19.912	2.914	0.528
239.499	198.568	80.006	19.995	103.294	19.911	2.947	0.522
239.999	198.798	80.015	19.994	103.294	19.911	2.969	0.466
240.499	199.097	80.007	19.993	103.296	19.909	3.120	0.477
241.000	199.295	80.007	19.995	103.297	19.912	2.897	0.513
241.500	199.594	80.011	19.993	103.297	19.910	3.033	0.497
242.000	199.812	80.009	19.995	103.297	19.912	2.889	0.507
242.499	200.075	80.008	19.994	103.299	19.905	3.362	0.499
242.999	200.331	80.006	19.996	103.296	19.915	2.701	0.500
243.499	200.520	80.003	19.995	103.293	19.910	3.064	0.482
243.999	200.807	80.004	19.995	103.293	19.913	2.835	0.460
244.499	201.084	80.009	19.995	103.296	19.908	3.166	0.520
244.999	201.318	80.009	19.995	103.299	19.908	3.199	0.537
245.499	201.541	80.006	19.996	103.301	19.907	3.240	0.484
246.000	201.792	80.006	19.995	103.303	19.910	3.056	0.466
246.500	202.066	80.007	19.995	103.303	19.911	2.986	0.499
246.999	202.341	80.010	19.993	103.300	19.915	2.674	0.537
247.500	202.533	80.010	19.994	103.295	19.908	3.168	0.508
248.000	202.798	80.008	19.994	103.294	19.908	3.176	0.462
248.500	203.047	80.007	19.994	103.292	19.910	3.066	0.485
249.000	203.268	80.011	19.995	103.292	19.909	3.085	0.492
249.500	203.481	80.009	19.994	103.293	19.910	3.050	0.452
249.999	203.797	80.003	19.996	103.296	19.910	3.021	0.481
250.499	204.001	80.007	19.996	103.300	19.908	3.209	0.524
250.999	204.228	80.007	19.994	103.303	19.910	3.031	0.475
251.499	204.515	80.007	19.996	103.306	19.905	3.366	0.472
251.999	204.698	80.008	19.995	103.305	19.909	3.110	0.492
252.499	204.985	80.006	19.995	103.301	19.904	3.437	0.471
253.000	205.224	80.009	19.995	103.299	19.907	3.234	0.498
253.500	205.497	80.008	19.993	103.297	19.907	3.257	0.519
253.999	205.831	80.008	19.994	103.296	19.907	3.253	0.560
254.500	205.914	80.011	19.996	103.297	19.909	3.131	0.512
255.000	206.368	80.004	19.996	103.299	19.905	3.416	0.477
255.499	206.472	80.007	19.995	103.296	19.904	3.492	0.547
255.999	206.685	80.005	19.995	103.301	19.906	3.327	0.437
256.500	207.045	80.004	19.995	103.302	19.913	2.810	0.445
257.000	207.424	80.008	19.997	103.305	19.906	3.284	0.656
257.500	207.625	80.009	19.995	103.306	19.899	3.792	0.659
258.000	207.723	80.006	19.995	103.307	19.902	3.587	0.439
258.500	208.033	80.007	19.997	103.303	19.907	3.224	0.353
258.999	208.121	80.007	19.995	103.303	19.906	3.298	0.403
259.499	208.327	80.008	19.996	103.298	19.904	3.467	0.346
259.999	208.917	80.006	19.995	103.297	19.902	3.612	0.545
260.499	209.118	80.009	19.994	103.298	19.902	3.581	0.794
260.999	209.405	80.009	19.995	103.297	19.901	3.664	0.640
261.499	209.573	80.008	19.995	103.296	19.900	3.740	0.471
261.999	209.612	80.008	19.996	103.294	19.898	3.895	0.331
262.499	209.974	80.003	19.996	103.296	19.903	3.529	0.304
263.000	210.194	80.004	19.996	103.294	19.899	3.845	0.491
263.500	210.442	80.010	19.995	103.292	19.901	3.691	0.525
264.000	210.858	80.010	19.995	103.291	19.900	3.711	0.566
264.500	210.882	80.009	19.995	103.293	19.906	3.346	0.552
264.999	211.140	80.008	19.994	103.290	19.906	3.339	0.361
265.499	211.438	80.012	19.995	103.291	19.903	3.500	0.419
265.999	211.702	80.009	19.994	103.291	19.901	3.668	0.559
266.499	211.905	80.009	19.995	103.296	19.903	3.527	0.514
266.999	212.197	80.010	19.994	103.295	19.899	3.825	0.481
267.499	212.454	80.009	19.994	103.295	19.903	3.535	0.522
267.999	212.641	80.010	19.993	103.295	19.900	3.757	0.496
268.499	212.907	80.010	19.994	103.296	19.903	3.500	0.449
268.999	213.176	80.012	19.993	103.292	19.902	3.629	0.495
269.499	213.402	80.009	19.994	103.293	19.900	3.722	0.515
269.999	213.634	80.010	19.994	103.295	19.904	3.432	0.477
270.499	213.896	80.011	19.995	103.300	19.900	3.730	0.476
270.999	214.085	80.009	19.995	103.302	19.903	3.529	0.472
271.499	214.371	80.010	19.995	103.301	19.900	3.766	0.463
272.000	214.601	80.008	19.994	103.302	19.901	3.692	0.496
272.500	214.853	80.006	19.998	103.302	19.898	3.857	0.499
273.000	215.125	80.011	19.991	103.297	19.899	3.835	0.502
273.499	215.343	80.009	19.992	103.297	19.902	3.576	0.507
273.999	215.577	80.008	19.994	103.299	19.902	3.622	0.472
274.499	215.797	80.012	19.994	103.296	19.896	3.998	0.454
275.000	216.068	80.011	19.993	103.295	19.899	3.843	0.472
275.500	216.335	80.008	19.995	103.296	19.899	3.808	0.514
276.000	216.568	80.007	19.995	103.295	19.895	4.116	0.519
276.499	216.785	80.007	19.994	103.297	19.893	4.275	0.475
276.999	217.042	80.007	19.995	103.299	19.899	3.827	0.462
277.499	217.302	80.006	19.991	103.301	19.895	4.100	0.495
278.000	217.564	80.005	19.995	103.302	19.894	4.168	0.520
278.500	217.824	80.008	19.992	103.301	19.891	4.379	0.522
278.999	218.066	80.008	19.995	103.299	19.894	4.147	0.512
279.499	218.291	80.006	19.994	103.298	19.899	3.829	0.485
279.999	218.578	80.009	19.989	103.296	19.894	4.147	0.489
280.499	218.791	80.008	19.996	103.295	19.893	4.217	0.506
280.999	219.053	80.006	19.996	103.297	19.893	4.222	0.487
281.499	219.303	80.007	19.994	103.300	19.897	3.990	0.494
281.999	219.583	80.003	19.987	103.305	19.894	4.157	0.521
282.499	219.805	80.011	19.994	103.312	19.894	4.199	0.516
282.999	220.075	80.005	19.994	103.318	19.891	4.399	0.497
283.499	220.317	80.005	19.995	103.318	19.893	4.238	0.502
283.999	220.602	80.006	19.993	103.315	19.890	4.432	0.520
284.499	220.849	80.007	19.992	103.312	19.895	4.075	0.529
284.999	221.070	80.002	19.992	103.309	19.893	4.217	0.500
285.499	221.297	80.006	19.995	103.303	19.891	4.389	0.457
285.999	221.548	80.007	19.995	103.302	19.891	4.378	0.463
286.499	221.804	80.005	19.993	103.304	19.893	4.228	0.493
286.999	222.020	80.007	19.993	103.302	19.891	4.378	0.490
287.499	222.287	80.006	19.994	103.299	19.895	4.130	0.478
287.999	222.532	80.006	19.995	103.299	19.888	4.622	0.498
288.500	222.760	80.005	19.993	103.299	19.887	4.651	0.492
289.000	223.035	80.006	19.995	103.300	19.890	4.446	0.488
289.499	223.309	80.006	19.994	103.300	19.894	4.166	0.526
289.999	223.528	80.005	19.994	103.299	19.892	4.343	0.521
290.499	223.725	80.007	19.995	103.299	19.890	4.428	0.454
290.999	224.030	80.007	19.995	103.297	19.892	4.312	0.459
291.499	224.277	80.007	19.994	103.296	19.889	4.521	0.527
291.999	224.550	80.005	19.994	103.298	19.890	4.452	0.536
292.499	224.777	80.006	19.994	103.298	19.889	4.504	0.510
292.999	225.032	80.006	19.995	103.298	19.884	4.897	0.491
293.499	225.306	80.007	19.993	103.300	19.885	4.837	0.506
294.000	225.526	80.005	19.994	103.302	19.888	4.602	0.511
294.500	225.812	80.006	19.994	103.304	19.884	4.913	0.500
294.999	226.015	80.004	19.994	103.305	19.883	4.955	0.497
295.499	226.259	80.005	19.994	103.305	19.885	4.794	0.468
295.999	226.524	80.006	19.995	103.305	19.883	4.970	0.478
296.499	226.775	80.007	19.994	103.303	19.884	4.906	0.512
296.999	227.034	80.004	19.991	103.301	19.885	4.829	0.513
297.499	227.250	80.008	19.995	103.301	19.882	4.992	0.493
297.999	227.514	80.007	19.993	103.305	19.881	5.098	0.478
298.499	227.765	80.010	19.993	103.305	19.886	4.759	0.498
298.999	228.047	80.006	19.992	103.306	19.884	4.883	0.524
299.499	228.311	80.011	19.994	103.305	19.884	4.885	0.539
299.999	228.536	80.006	19.995	103.305	19.883	4.963	0.517
300.499	228.829	80.008	19.992	103.300	19.878	5.312	0.504
300.999	229.055	80.007	19.993	103.301	19.880	5.192	0.518
301.499	229.303	80.007	19.995	103.304	19.880	5.153	0.496
301.999	229.534	80.007	19.994	103.307	19.881	5.106	0.476
302.499	229.793	80.007	19.993	103.308	19.879	5.221	0.485
302.999	230.025	80.008	19.994	103.309	19.881	5.120	0.491
303.499	230.291	80.007	19.994	103.306	19.881	5.097	0.495
303.999	230.600	80.007	19.992	103.303	19.879	5.265	0.536
304.500	230.816	80.003	19.995	103.304	19.879	5.213	0.550
305.000	231.088	80.006	19.992	103.302	19.877	5.358	0.506
305.499	231.299	80.006	19.994	103.303	19.880	5.132	0.485
305.999	231.548	80.013	19.992	103.306	19.877	5.370	0.472
306.499	231.797	80.006	19.998	103.304	19.874	5.613	0.479
306.999	232.057	80.007	19.993	103.299	19.876	5.417	0.503
307.499	232.311	80.007	19.993	103.296	19.871	5.779	0.511
307.999	232.593	80.006	19.994	103.295	19.871	5.824	0.525
308.500	232.838	80.007	19.994	103.293	19.875	5.550	0.532
309.000	233.049	80.009	19.995	103.295	19.875	5.504	0.492
309.499	233.262	80.006	19.995	103.300	19.871	5.789	0.440
309.999	233.566	80.011	19.993	103.303	19.872	5.734	0.470
310.499	233.820	80.008	19.992	103.304	19.876	5.485	0.537
310.999	234.071	80.007	19.993	103.305	19.875	5.514	0.532
311.500	234.302	80.004	19.995	103.306	19.873	5.659	0.494
312.000	234.556	80.005	19.996	103.307	19.875	5.504	0.483
312.499	234.801	80.006	19.997	103.307	19.875	5.492	0.492
313.000	235.040	80.008	19.996	103.306	19.870	5.909	0.492
313.500	235.304	80.005	19.995	103.306	19.869	5.947	0.494
313.999	235.534	80.008	19.994	103.305	19.874	5.601	0.498
314.499	235.759	80.007	19.994	103.301	19.873	5.669	0.474
314.999	235.974	80.006	19.994	103.299	19.873	5.640	0.448
315.499	236.256	80.007	19.995	103.300	19.872	5.721	0.469
315.999	236.512	80.003	19.993	103.303	19.867	6.087	0.518
316.500	236.791	80.005	19.994	103.304	19.869	5.915	0.536
317.000	237.019	80.006	19.995	103.308	19.867	6.072	0.521
317.499	237.327	80.006	19.995	103.312	19.865	6.230	0.521
318.000	237.489	80.006	19.994	103.314	19.864	6.331	0.503
318.500	237.770	80.007	19.995	103.311	19.870	5.897	0.457
318.999	238.004	80.007	19.995	103.310	19.867	6.087	0.479
319.499	238.268	80.005	19.996	103.304	19.867	6.058	0.507
319.999	238.527	80.006	19.995	103.305	19.859	6.638	0.510
320.499	238.754	80.006	19.995	103.305	19.864	6.322	0.504
320.999	239.019	80.007	19.995	103.307	19.859	6.686	0.489
321.499	239.276	80.008	19.995	103.309	19.864	6.279	0.507
321.999	239.477	80.007	19.995	103.315	19.859	6.627	0.490
322.499	239.742	80.007	19.996	103.313	19.863	6.371	0.462
322.999	239.982	80.010	19.994	103.309	19.869	5.954	0.486
323.499	240.264	80.007	19.995	103.306	19.860	6.584	0.513
323.999	240.480	80.006	19.994	103.308	19.861	6.549	0.509
324.500	240.759	80.007	19.994	103.303	19.862	6.423	0.497
325.000	240.953	80.007	19.996	103.304	19.858	6.710	0.485
325.500	241.213	80.008	19.995	103.308	19.861	6.508	0.464
326.000	241.468	80.010	19.995	103.313	19.856	6.857	0.484
326.499	241.747	80.009	19.994	103.309	19.859	6.657	0.524
327.000	241.994	80.008	19.996	103.312	19.855	6.944	0.530
327.500	242.244	80.008	19.995	103.313	19.855	6.913	0.511
328.000	242.524	80.006	19.995	103.308	19.857	6.783	0.514
328.499	242.775	80.008	19.994	103.303	19.856	6.847	0.530
328.999	243.039	80.009	19.994	103.301	19.852	7.157	0.523
329.499	243.230	80.007	19.995	103.299	19.853	7.095	0.486
329.999	243.529	80.007	19.995	103.301	19.847	7.496	0.473
330.499	243.772	80.008	19.994	103.306	19.849	7.401	0.516
330.999	244.003	80.009	19.995	103.310	19.853	7.056	0.508
331.499	244.256	80.009	19.995	103.311	19.850	7.273	0.479
331.999	244.485	80.009	19.995	103.315	19.853	7.054	0.483
332.500	244.769	80.010	19.992	103.314	19.854	6.982	0.498
333.000	244.997	80.009	19.995	103.317	19.850	7.308	0.513
333.499	245.210	80.008	19.994	103.317	19.847	7.531	0.476
333.999	245.458	80.004	19.995	103.322	19.849	7.364	0.451
334.499	245.712	80.007	19.994	103.321	19.848	7.409	0.481
334.999	245.985	80.006	19.997	103.319	19.842	7.870	0.514
335.500	246.189	80.006	19.995	103.315	19.842	7.869	0.502
336.000	246.510	80.009	19.995	103.312	19.840	7.987	0.501
336.500	246.731	80.009	19.994	103.310	19.841	7.978	0.534
336.999	247.004	80.007	19.994	103.312	19.834	8.408	0.518
337.499	247.260	80.006	19.993	103.313	19.844	7.761	0.512
337.999	247.495	80.009	19.992	103.316	19.841	7.931	0.510
338.499	247.740	80.008	19.993	103.317	19.841	7.953	0.486
338.999	247.968	80.007	19.995	103.315	19.842	7.871	0.477
339.499	248.226	80.007	19.995	103.312	19.841	7.922	0.480
339.999	248.482	80.006	19.993	103.312	19.836	8.284	0.500
340.499	248.708	80.007	19.993	103.311	19.836	8.327	0.498
340.999	248.922	80.008	19.995	103.311	19.834	8.470	0.461
341.499	249.203	80.008	19.994	103.310	19.830	8.693	0.468
341.999	249.484	80.007	19.994	103.308	19.836	8.276	0.528
342.499	249.738	80.007	19.993	103.306	19.833	8.546	0.549
342.999	250.004	80.008	19.995	103.302	19.830	8.716	0.528
343.499	250.301	80.009	19.988	103.303	19.829	8.827	0.542
344.000	250.514	80.007	19.994	103.306	19.831	8.686	0.537
344.500	250.746	80.007	19.995	103.305	19.827	8.938	0.477
344.999	250.998	80.007	19.994	103.305	19.826	9.040	0.464
345.500	251.278	80.008	19.996	103.308	19.827	8.918	0.508
346.000	251.532	80.007	19.994	103.311	19.822	9.264	0.533
346.499	251.767	80.007	19.994	103.315	19.825	9.105	0.511
346.999	252.046	80.008	19.996	103.321	19.820	9.405	0.501
347.499	252.294	80.009	19.994	103.327	19.820	9.463	0.521
348.000	252.464	80.010	19.996	103.327	19.817	9.642	0.473
