Repository: ulfsri/fsri_materials_database

# Materials and Products Database

## 01_Data

Raw data generated from each apparatus are included here in plain-text format. The data is organized first by material, next by the short name of test apparatus used, and where applicable additional filtering by test settings.

### material.json

Each material directory contains a json file of the same name as the material. This file links the data stored in the repository as well as data and graphs produced by the accompanying scripts (__02_Scripts__) to the respective landing page for the material on the front-end website.

File: 01_Data/Bravo_OSB/MCC/Bravo_OSB_MCC_30K_min_211207_R2.txt (part 1 of 4)
Sample ID:	C:\MCC\MCC Cal\Test\Bravo_OSB_MCC_30K_min_211207_R2.txt
Sample Weight (mg):	4.82
Heating Rate (C/s):	0.5
Combustor Temp (C):	900
N2 Flow Rate (cc/min):	80
O2 Flow Rate (cc/min):	20
Calibration File:	C:\MCC\MCC Cal\Coeff1 JN10440_30_210304.txt.txt
T Correction Coefficients:	0	1.024463	0
Time Shift (s):	14
*
Time (s)	Temperature (C)	N2 flow rate (cc/min)	O2 flow rate (cc/min)	Flow Rate (cc/min)	Oxygen (%)	HRR (W/g)	Heating rate (C/s)
0.000	108.129	80.005	19.997	103.114	20.045	-0.205	0.038
0.500	108.139	80.006	19.995	103.117	20.042	-0.005	0.022
1.000	108.143	80.006	19.996	103.114	20.042	0.011	0.012
1.500	108.105	80.006	19.995	103.112	20.042	0.055	-0.010
2.000	108.139	80.006	19.995	103.107	20.041	0.060	-0.019
2.500	108.144	80.006	19.995	103.099	20.044	-0.089	0.017
3.000	108.142	80.005	19.996	103.098	20.040	0.133	0.021
3.500	108.129	80.005	19.995	103.099	20.038	0.275	-0.006
4.000	108.141	80.006	19.996	103.105	20.040	0.184	-0.008
4.500	108.171	80.006	19.995	103.106	20.041	0.096	0.021
5.000	108.114	80.005	19.994	103.106	20.038	0.280	0.008
5.500	108.132	80.006	19.996	103.112	20.042	0.024	-0.033
6.000	108.125	80.005	19.995	103.119	20.038	0.293	-0.014
6.500	108.142	80.006	19.995	103.121	20.038	0.302	0.011
7.000	108.142	80.006	19.996	103.129	20.041	0.107	0.013
7.500	108.171	80.006	19.995	103.139	20.046	-0.242	0.023
8.000	108.148	80.006	19.996	103.141	20.039	0.208	0.017
8.500	108.179	80.006	19.995	103.141	20.038	0.268	0.007
9.000	108.143	80.006	19.995	103.141	20.034	0.537	0.002
9.500	108.157	80.006	19.995	103.141	20.034	0.550	-0.014
10.000	108.215	80.007	19.996	103.138	20.034	0.524	0.025
10.500	108.186	80.006	19.994	103.140	20.030	0.821	0.051
11.001	108.212	80.006	19.995	103.147	20.030	0.847	0.013
11.501	108.185	80.006	19.995	103.155	20.029	0.865	-0.002
12.000	108.192	80.005	19.995	103.162	20.028	0.954	-0.010
12.500	108.184	80.006	19.995	103.169	20.029	0.909	-0.010
13.000	108.153	80.006	19.996	103.174	20.027	1.007	-0.020
13.500	108.188	80.006	19.995	103.176	20.028	0.987	-0.018
14.000	108.234	80.006	19.995	103.183	20.029	0.889	0.042
14.500	108.261	80.006	19.996	103.191	20.025	1.140	0.077
15.000	108.266	80.007	19.995	103.201	20.021	1.413	0.053
15.500	108.236	80.006	19.996	103.217	20.025	1.164	0.003
16.000	108.288	80.007	19.996	103.228	20.024	1.220	-0.001
16.501	108.328	80.006	19.996	103.234	20.019	1.530	0.057
17.000	108.349	80.007	19.996	103.242	20.016	1.757	0.076
17.500	108.352	80.008	19.995	103.247	20.017	1.672	0.042
18.000	108.398	80.006	19.995	103.249	20.012	2.032	0.036
18.500	108.428	80.007	19.996	103.254	20.014	1.923	0.063
19.000	108.417	80.008	19.996	103.262	20.011	2.080	0.048
19.500	108.452	80.006	19.995	103.269	20.010	2.146	0.022
20.000	108.495	80.007	19.996	103.276	20.010	2.138	0.051
20.500	108.568	80.007	19.995	103.278	20.012	2.049	0.097
21.000	108.621	80.008	19.996	103.280	20.009	2.238	0.120
21.500	108.671	80.009	19.995	103.282	20.007	2.357	0.115
22.000	108.674	80.007	19.994	103.281	20.007	2.389	0.078
22.500	108.684	80.007	19.995	103.281	20.007	2.355	0.033
23.000	108.764	80.007	19.994	103.281	20.006	2.408	0.051
23.500	108.796	80.006	19.995	103.284	20.012	2.060	0.101
24.000	108.857	80.007	19.994	103.283	20.002	2.719	0.102
24.500	108.894	80.006	19.994	103.284	20.010	2.166	0.096
25.000	108.924	80.006	19.994	103.284	20.002	2.676	0.083
25.500	108.971	80.005	19.994	103.288	20.007	2.386	0.072
26.000	109.048	80.007	19.996	103.286	20.007	2.386	0.100
26.500	109.112	80.005	19.994	103.287	20.006	2.416	0.132
27.000	109.163	80.006	19.996	103.287	19.998	2.942	0.128
27.500	109.227	80.007	19.995	103.288	20.004	2.580	0.115
28.000	109.306	80.007	19.995	103.290	20.001	2.778	0.129
28.500	109.368	80.006	19.995	103.293	20.003	2.607	0.142
29.000	109.437	80.007	19.994	103.296	20.004	2.565	0.137
29.500	109.517	80.006	19.994	103.302	20.000	2.805	0.140
30.000	109.581	80.007	19.996	103.308	20.003	2.600	0.146
30.500	109.668	80.005	19.995	103.308	19.999	2.887	0.147
31.000	109.717	80.006	19.995	103.311	19.999	2.927	0.144
31.500	109.765	80.007	19.996	103.308	20.001	2.771	0.117
32.000	109.873	80.009	19.995	103.303	20.000	2.855	0.127
32.500	109.932	80.008	19.995	103.298	20.004	2.541	0.161
33.000	110.038	80.006	19.995	103.294	20.002	2.672	0.166
33.500	110.110	80.008	19.994	103.296	20.004	2.534	0.172
34.000	110.224	80.008	19.994	103.302	20.001	2.796	0.182
34.500	110.279	80.008	19.995	103.308	20.002	2.667	0.177
35.001	110.366	80.006	19.995	103.313	19.997	3.017	0.155
35.501	110.493	80.008	19.995	103.320	19.994	3.210	0.178
36.000	110.579	80.007	19.994	103.323	19.997	3.042	0.213
36.500	110.651	80.008	19.995	103.324	19.997	3.008	0.186
37.000	110.755	80.008	19.994	103.325	19.999	2.913	0.168
37.500	110.863	80.006	19.994	103.327	19.998	2.969	0.194
38.000	110.967	80.009	19.995	103.327	19.998	2.939	0.212
38.500	111.062	80.007	19.995	103.327	19.999	2.911	0.205
39.001	111.134	80.007	19.993	103.327	19.997	3.059	0.183
39.501	111.266	80.007	19.995	103.327	19.994	3.246	0.186
40.001	111.311	80.009	19.994	103.326	19.996	3.117	0.190
40.501	111.450	80.008	19.994	103.327	19.998	2.952	0.181
41.001	111.535	80.008	19.994	103.327	19.996	3.090	0.204
41.500	111.683	80.008	19.994	103.327	19.996	3.125	0.228
42.000	111.761	80.008	19.995	103.328	19.995	3.160	0.229
42.501	111.852	80.010	19.994	103.327	19.995	3.160	0.197
43.001	112.028	80.009	19.995	103.328	19.990	3.468	0.218
43.500	112.100	80.008	19.994	103.327	19.992	3.391	0.257
44.001	112.241	80.008	19.995	103.326	19.994	3.227	0.230
44.501	112.330	80.009	19.994	103.326	19.994	3.246	0.222
45.000	112.437	80.008	19.994	103.326	19.996	3.071	0.213
45.501	112.585	80.008	19.994	103.326	19.994	3.260	0.225
46.001	112.700	80.008	19.994	103.326	19.993	3.304	0.259
46.500	112.820	80.008	19.996	103.327	19.990	3.477	0.249
47.000	112.930	80.008	19.994	103.328	19.989	3.557	0.233
47.501	113.083	80.009	19.994	103.329	19.991	3.443	0.246
48.001	113.199	80.009	19.994	103.330	19.991	3.430	0.266
48.501	113.323	80.007	19.995	103.331	19.988	3.650	0.254
49.000	113.457	80.008	19.995	103.332	19.993	3.333	0.249
49.500	113.579	80.008	19.995	103.333	19.992	3.341	0.257
50.000	113.712	80.007	19.993	103.332	19.986	3.760	0.255
50.500	113.840	80.007	19.994	103.331	19.983	3.953	0.258
51.000	113.991	80.007	19.994	103.334	19.988	3.634	0.270
51.500	114.097	80.007	19.994	103.339	19.984	3.885	0.268
52.000	114.250	80.007	19.995	103.343	19.989	3.559	0.258
52.500	114.387	80.008	19.995	103.350	19.986	3.736	0.275
53.000	114.562	80.009	19.995	103.354	19.983	3.977	0.301
53.500	114.692	80.007	19.994	103.359	19.989	3.585	0.309
54.000	114.808	80.008	19.995	103.360	19.988	3.652	0.276
54.500	114.963	80.008	19.994	103.361	19.983	3.953	0.258
55.000	115.104	80.010	19.995	103.361	19.988	3.667	0.283
55.500	115.234	80.008	19.994	103.363	19.989	3.574	0.284
56.001	115.388	80.008	19.994	103.364	19.988	3.667	0.278
56.501	115.525	80.009	19.994	103.363	19.987	3.729	0.287
57.000	115.618	80.008	19.995	103.362	19.988	3.611	0.260
57.500	115.824	80.009	19.994	103.363	19.986	3.767	0.265
58.000	115.969	80.009	19.994	103.366	19.988	3.651	0.325
58.501	116.090	80.010	19.994	103.366	19.989	3.548	0.308
59.001	116.271	80.008	19.994	103.368	19.983	3.957	0.284
59.501	116.398	80.011	19.995	103.369	19.986	3.763	0.305
60.001	116.559	80.009	19.994	103.370	19.985	3.853	0.298
60.501	116.716	80.009	19.994	103.370	19.990	3.496	0.303
61.000	116.871	80.008	19.993	103.370	19.988	3.662	0.315
61.500	117.042	80.010	19.993	103.370	19.988	3.618	0.319
62.000	117.200	80.009	19.994	103.369	19.988	3.667	0.328
62.500	117.341	80.010	19.994	103.369	19.987	3.711	0.314
63.000	117.509	80.010	19.993	103.369	19.985	3.868	0.304
63.500	117.697	80.008	19.994	103.368	19.988	3.654	0.333
64.000	117.832	80.011	19.994	103.369	19.985	3.835	0.340
64.500	118.013	80.010	19.994	103.369	19.987	3.711	0.319
65.000	118.148	80.010	19.994	103.369	19.983	3.937	0.315
65.500	118.289	80.009	19.993	103.370	19.982	4.014	0.296
66.000	118.488	80.009	19.995	103.370	19.985	3.837	0.308
66.500	118.686	80.010	19.993	103.370	19.981	4.083	0.369
67.000	118.844	80.009	19.993	103.373	19.983	3.959	0.377
67.500	119.047	80.010	19.994	103.375	19.984	3.897	0.358
68.000	119.243	80.010	19.994	103.376	19.985	3.809	0.380
68.500	119.395	80.011	19.994	103.376	19.987	3.700	0.374
69.000	119.563	80.009	19.994	103.376	19.985	3.815	0.334
69.500	119.758	80.009	19.993	103.373	19.984	3.906	0.341
70.000	119.940	80.009	19.994	103.369	19.982	4.063	0.370
70.500	120.092	80.008	19.993	103.369	19.986	3.786	0.356
71.000	120.317	80.009	19.993	103.369	19.987	3.684	0.355
71.500	120.473	80.009	19.995	103.373	19.991	3.421	0.379
72.000	120.656	80.008	19.994	103.378	19.988	3.643	0.360
72.500	120.886	80.007	19.994	103.385	19.986	3.751	0.377
73.000	121.030	80.008	19.994	103.389	19.990	3.481	0.393
73.500	121.213	80.007	19.994	103.389	19.988	3.607	0.350
74.000	121.397	80.008	19.993	103.385	19.989	3.541	0.347
74.500	121.619	80.005	19.993	103.380	19.986	3.802	0.387
75.000	121.806	80.007	19.995	103.375	19.990	3.503	0.407
75.500	122.000	80.005	19.995	103.378	19.989	3.550	0.395
76.000	122.212	80.007	19.996	103.383	19.987	3.716	0.393
76.500	122.443	80.006	19.994	103.384	19.988	3.632	0.425
77.000	122.615	80.008	19.994	103.384	19.988	3.665	0.423
77.500	122.799	80.007	19.995	103.384	19.987	3.704	0.379
78.000	122.994	80.007	19.995	103.380	19.989	3.580	0.367
78.500	123.183	80.005	19.995	103.376	19.986	3.740	0.381
79.000	123.398	80.008	19.995	103.377	19.985	3.816	0.394
79.500	123.547	80.007	19.994	103.381	19.980	4.144	0.385
80.000	123.766	80.005	19.995	103.381	19.989	3.559	0.366
80.500	123.988	80.006	19.995	103.381	19.986	3.760	0.404
81.000	124.199	80.007	19.995	103.385	19.988	3.616	0.437
81.500	124.416	80.007	19.994	103.385	19.983	4.001	0.431
82.000	124.617	80.006	19.995	103.380	19.989	3.576	0.423
82.500	124.823	80.006	19.995	103.380	19.985	3.849	0.413
83.000	125.026	80.008	19.995	103.378	19.986	3.767	0.408
83.500	125.215	80.006	19.995	103.374	19.991	3.465	0.401
84.000	125.452	80.006	19.995	103.371	19.985	3.804	0.409
84.500	125.624	80.006	19.996	103.372	19.983	3.991	0.418
85.000	125.839	80.007	19.995	103.369	19.983	3.962	0.397
85.500	126.045	80.007	19.994	103.371	19.985	3.860	0.404
86.000	126.303	80.007	19.995	103.371	19.987	3.676	0.442
86.500	126.516	80.006	19.993	103.372	19.985	3.858	0.467
87.000	126.742	80.007	19.995	103.374	19.986	3.771	0.455
87.500	126.904	80.006	19.995	103.379	19.985	3.811	0.414
88.000	127.123	80.007	19.996	103.379	19.984	3.902	0.384
88.501	127.356	80.007	19.995	103.378	19.986	3.754	0.416
89.001	127.583	80.008	19.995	103.377	19.985	3.818	0.456
89.500	127.778	80.008	19.994	103.373	19.984	3.884	0.441
90.000	128.033	80.007	19.993	103.370	19.985	3.835	0.436
90.501	128.233	80.007	19.994	103.371	19.986	3.773	0.453
91.001	128.477	80.008	19.995	103.372	19.986	3.749	0.450
91.501	128.651	80.008	19.994	103.375	19.981	4.123	0.430
92.001	128.877	80.007	19.994	103.376	19.979	4.236	0.409
92.501	129.073	80.007	19.995	103.377	19.987	3.718	0.411
93.001	129.305	80.006	19.995	103.375	19.983	3.962	0.426
93.501	129.505	80.007	19.995	103.375	19.987	3.701	0.430
94.001	129.714	80.007	19.994	103.374	19.982	4.033	0.420
94.501	129.955	80.006	19.995	103.376	19.986	3.758	0.429
95.000	130.150	80.008	19.995	103.375	19.986	3.751	0.443
95.500	130.409	80.007	19.994	103.378	19.985	3.813	0.445
96.000	130.645	80.006	19.995	103.377	19.985	3.843	0.475
96.500	130.867	80.007	19.994	103.374	19.983	3.955	0.476
97.000	131.101	80.006	19.996	103.372	19.987	3.709	0.457
97.500	131.346	80.006	19.994	103.372	19.987	3.671	0.467
98.000	131.537	80.007	19.995	103.370	19.987	3.682	0.457
98.500	131.748	80.007	19.995	103.370	19.982	4.008	0.419
99.000	131.989	80.007	19.995	103.369	19.988	3.605	0.427
99.500	132.214	80.006	19.994	103.372	19.988	3.647	0.459
100.000	132.442	80.008	19.995	103.372	19.983	3.973	0.460
100.500	132.671	80.007	19.996	103.371	19.985	3.857	0.455
101.000	132.890	80.006	19.995	103.373	19.986	3.764	0.452
101.500	133.153	80.006	19.995	103.375	19.985	3.862	0.464
102.000	133.346	80.007	19.997	103.375	19.986	3.738	0.469
102.500	133.571	80.008	19.994	103.373	19.986	3.774	0.437
103.000	133.822	80.006	19.995	103.374	19.992	3.392	0.448
103.500	134.092	80.008	19.996	103.372	19.985	3.858	0.499
104.000	134.264	80.005	19.996	103.370	19.988	3.658	0.481
104.500	134.529	80.006	19.995	103.370	19.987	3.714	0.440
105.000	134.729	80.005	19.996	103.370	19.985	3.822	0.451
105.500	135.003	80.006	19.996	103.370	19.984	3.907	0.469
106.000	135.235	80.006	19.996	103.370	19.985	3.864	0.490
106.500	135.462	80.006	19.996	103.368	19.983	3.984	0.483
107.000	135.671	80.006	19.997	103.368	19.985	3.825	0.447
107.500	135.922	80.005	19.996	103.373	19.988	3.610	0.448
108.000	136.110	80.007	19.996	103.373	19.987	3.714	0.449
108.500	136.403	80.005	19.997	103.374	19.989	3.561	0.460
109.000	136.658	80.006	19.997	103.375	19.985	3.805	0.514
109.501	136.863	80.005	19.995	103.376	19.984	3.904	0.504
110.001	137.098	80.005	19.996	103.374	19.988	3.647	0.450
110.500	137.332	80.005	19.995	103.379	19.983	3.951	0.455
111.000	137.571	80.006	19.996	103.378	19.989	3.574	0.471
111.500	137.842	80.005	19.996	103.378	19.988	3.658	0.491
112.000	138.086	80.005	19.996	103.376	19.989	3.578	0.513
112.500	138.343	80.006	19.996	103.374	19.986	3.763	0.508
113.000	138.564	80.006	19.995	103.369	19.988	3.667	0.489
113.500	138.811	80.006	19.995	103.368	19.990	3.532	0.473
114.000	139.047	80.005	19.995	103.369	19.989	3.543	0.475
114.500	139.284	80.006	19.995	103.369	19.981	4.111	0.478
115.000	139.560	80.006	19.995	103.370	19.984	3.887	0.494
115.500	139.800	80.005	19.995	103.370	19.987	3.729	0.515
116.000	140.037	80.006	19.994	103.370	19.982	4.013	0.496
116.501	140.315	80.008	19.995	103.368	19.984	3.935	0.496
117.001	140.532	80.007	19.994	103.368	19.986	3.798	0.505
117.500	140.759	80.008	19.995	103.368	19.982	4.015	0.469
118.000	141.022	80.006	19.995	103.367	19.986	3.747	0.468
118.500	141.208	80.006	19.994	103.369	19.984	3.893	0.470
119.000	141.504	80.008	19.994	103.371	19.989	3.587	0.465
119.500	141.732	80.008	19.994	103.371	19.986	3.738	0.503
120.000	141.952	80.008	19.994	103.372	19.984	3.873	0.486
120.500	142.238	80.008	19.994	103.372	19.981	4.106	0.478
121.000	142.502	80.007	19.994	103.371	19.984	3.878	0.528
121.500	142.724	80.008	19.993	103.372	19.987	3.685	0.518
122.001	142.984	80.008	19.994	103.371	19.988	3.605	0.483
122.501	143.238	80.007	19.994	103.372	19.984	3.905	0.498
123.000	143.485	80.008	19.995	103.372	19.985	3.841	0.508
123.500	143.767	80.010	19.994	103.372	19.986	3.783	0.515
124.001	143.998	80.009	19.993	103.369	19.991	3.442	0.521
124.501	144.200	80.008	19.994	103.367	19.989	3.601	0.473
125.000	144.518	80.009	19.995	103.365	19.983	3.938	0.476
125.501	144.727	80.008	19.994	103.364	19.989	3.585	0.524
126.001	144.974	80.008	19.995	103.364	19.986	3.794	0.492
126.500	145.257	80.008	19.994	103.364	19.988	3.663	0.493
127.000	145.531	80.008	19.994	103.364	19.985	3.823	0.543
127.500	145.745	80.008	19.994	103.366	19.991	3.446	0.522
128.000	145.974	80.008	19.993	103.366	19.985	3.813	0.466
128.500	146.194	80.008	19.994	103.367	19.988	3.641	0.446
129.000	146.459	80.007	19.994	103.367	19.990	3.508	0.467
129.501	146.713	80.005	19.994	103.368	19.989	3.552	0.502
130.000	146.980	80.007	19.995	103.367	19.986	3.778	0.520
130.500	147.209	80.008	19.995	103.368	19.987	3.677	0.509
131.000	147.476	80.007	19.995	103.367	19.987	3.696	0.496
131.500	147.704	80.008	19.995	103.366	19.990	3.481	0.495
132.000	147.946	80.007	19.995	103.367	19.984	3.909	0.483
132.500	148.202	80.008	19.994	103.367	19.988	3.627	0.484
133.000	148.444	80.007	19.994	103.364	19.989	3.588	0.498
133.500	148.717	80.007	19.995	103.360	19.989	3.594	0.507
134.000	148.937	80.008	19.995	103.362	19.987	3.668	0.504
134.500	149.252	80.008	19.995	103.362	19.985	3.851	0.514
135.000	149.481	80.008	19.994	103.362	19.988	3.654	0.540
135.500	149.713	80.007	19.995	103.364	19.989	3.541	0.503
136.000	149.984	80.006	19.995	103.366	19.987	3.693	0.482
136.500	150.226	80.007	19.994	103.363	19.984	3.879	0.508
137.000	150.492	80.008	19.994	103.363	19.987	3.708	0.510
137.500	150.734	80.007	19.994	103.364	19.987	3.679	0.508
138.000	150.958	80.007	19.994	103.364	19.988	3.653	0.487
138.500	151.239	80.006	19.995	103.365	19.989	3.566	0.485
139.000	151.491	80.007	19.993	103.368	19.985	3.806	0.519
139.500	151.706	80.007	19.993	103.367	19.988	3.642	0.501
140.000	151.980	80.008	19.993	103.364	19.989	3.544	0.478
140.500	152.234	80.007	19.995	103.359	19.986	3.788	0.508
141.000	152.529	80.008	19.994	103.359	19.982	4.041	0.538
141.500	152.776	80.006	19.995	103.359	19.986	3.773	0.545
142.000	153.037	80.009	19.995	103.360	19.983	3.999	0.525
142.500	153.234	80.008	19.995	103.364	19.986	3.768	0.483
143.000	153.535	80.007	19.994	103.369	19.990	3.474	0.478
143.500	153.742	80.007	19.993	103.370	19.984	3.879	0.503
144.000	154.016	80.007	19.994	103.369	19.987	3.689	0.494
144.500	154.242	80.009	19.995	103.367	19.985	3.848	0.491
145.000	154.509	80.009	19.994	103.365	19.986	3.760	0.497
145.501	154.763	80.008	19.993	103.362	19.990	3.511	0.507
146.000	155.016	80.007	19.993	103.357	19.989	3.580	0.514
146.500	155.249	80.008	19.993	103.355	19.983	3.975	0.497
147.000	155.506	80.009	19.995	103.352	19.989	3.565	0.488
147.500	155.728	80.009	19.995	103.347	19.987	3.675	0.484
148.000	155.990	80.007	19.994	103.346	19.990	3.525	0.482
148.500	156.224	80.009	19.994	103.350	19.989	3.562	0.490
149.000	156.498	80.009	19.995	103.349	19.988	3.638	0.502
149.500	156.749	80.010	19.993	103.350	19.987	3.699	0.516
150.000	156.980	80.010	19.994	103.350	19.990	3.522	0.503
150.500	157.214	80.009	19.994	103.350	19.991	3.403	0.473
151.000	157.480	80.009	19.993	103.346	19.991	3.442	0.483
151.500	157.698	80.010	19.995	103.343	19.989	3.593	0.493
152.000	157.971	80.009	19.994	103.339	19.986	3.755	0.487
152.500	158.178	80.010	19.994	103.337	19.993	3.283	0.485
153.000	158.500	80.010	19.994	103.335	19.990	3.516	0.504
153.500	158.736	80.009	19.993	103.335	19.989	3.558	0.543
154.000	158.958	80.008	19.994	103.335	19.986	3.755	0.508
154.500	159.202	80.008	19.994	103.336	19.988	3.651	0.462
155.000	159.452	80.009	19.993	103.339	19.988	3.604	0.480
155.500	159.732	80.009	19.994	103.338	19.989	3.593	0.512
156.000	159.927	80.008	19.993	103.337	19.990	3.514	0.502
156.500	160.201	80.007	19.993	103.336	19.990	3.507	0.472
157.000	160.471	80.007	19.993	103.336	19.992	3.388	0.507
157.500	160.696	80.006	19.993	103.332	19.992	3.399	0.519
158.000	160.977	80.008	19.994	103.332	19.992	3.398	0.500
158.500	161.233	80.007	19.994	103.333	19.988	3.613	0.522
159.000	161.490	80.007	19.994	103.336	19.993	3.307	0.525
159.500	161.774	80.006	19.994	103.335	19.987	3.696	0.527
160.000	161.987	80.008	19.993	103.335	19.992	3.372	0.519
160.500	162.273	80.008	19.995	103.340	19.992	3.345	0.498
161.000	162.494	80.007	19.993	103.338	19.992	3.341	0.503
161.500	162.748	80.005	19.995	103.336	19.990	3.520	0.491
162.000	163.018	80.008	19.994	103.341	19.989	3.545	0.499
162.500	163.274	80.007	19.994	103.343	19.995	3.144	0.525
163.000	163.529	80.007	19.994	103.339	19.993	3.326	0.518
163.500	163.749	80.006	19.994	103.338	19.988	3.612	0.493
164.000	164.033	80.007	19.994	103.339	19.992	3.399	0.490
164.500	164.256	80.006	19.994	103.335	19.990	3.503	0.505
165.000	164.546	80.005	19.995	103.336	19.991	3.405	0.510
165.500	164.786	80.006	19.995	103.337	19.990	3.483	0.522
166.000	165.040	80.007	19.994	103.337	19.990	3.500	0.512
166.500	165.298	80.007	19.995	103.335	19.991	3.439	0.503
167.000	165.557	80.007	19.994	103.334	19.994	3.243	0.515
167.500	165.787	80.007	19.994	103.331	19.993	3.274	0.503
168.000	166.033	80.005	19.995	103.329	19.994	3.219	0.482
168.500	166.316	80.006	19.994	103.330	19.995	3.159	0.503
169.000	166.561	80.006	19.994	103.332	19.990	3.469	0.529
169.500	166.803	80.006	19.994	103.333	19.993	3.330	0.507
170.000	167.074	80.007	19.995	103.333	19.992	3.356	0.500
170.500	167.326	80.007	19.995	103.332	19.989	3.560	0.518
171.001	167.560	80.005	19.995	103.332	19.989	3.536	0.505
171.500	167.807	80.007	19.995	103.330	19.994	3.223	0.483
172.000	168.070	80.006	19.994	103.330	19.990	3.472	0.495
172.501	168.347	80.007	19.994	103.330	19.988	3.634	0.525
173.000	168.565	80.006	19.995	103.330	19.991	3.423	0.517
173.500	168.806	80.006	19.995	103.330	19.991	3.419	0.477
174.001	169.116	80.007	19.995	103.329	19.992	3.385	0.505
174.500	169.366	80.006	19.995	103.328	19.993	3.321	0.555
175.000	169.617	80.007	19.994	103.328	19.993	3.297	0.531
175.500	169.831	80.008	19.996	103.329	19.996	3.090	0.483
176.000	170.062	80.009	19.995	103.329	19.994	3.199	0.455
176.500	170.319	80.005	19.994	103.328	19.994	3.208	0.466
177.000	170.567	80.006	19.995	103.328	19.995	3.143	0.496
177.500	170.818	80.007	19.995	103.329	19.994	3.226	0.502
178.000	171.059	80.006	19.994	103.330	19.993	3.283	0.495
178.500	171.317	80.007	19.996	103.330	19.992	3.394	0.496
179.000	171.574	80.007	19.994	103.330	19.990	3.498	0.507
179.500	171.783	80.007	19.995	103.330	19.993	3.308	0.490
180.000	172.078	80.006	19.995	103.329	19.992	3.347	0.484
180.500	172.309	80.006	19.994	103.329	19.995	3.190	0.515
181.000	172.587	80.006	19.995	103.330	19.993	3.288	0.518
181.500	172.831	80.007	19.994	103.330	19.991	3.434	0.516
182.000	173.072	80.005	19.995	103.329	19.994	3.210	0.504
182.500	173.315	80.006	19.995	103.329	19.996	3.088	0.485
183.000	173.611	80.007	19.995	103.330	19.995	3.181	0.512
183.500	173.819	80.007	19.995	103.330	19.992	3.336	0.521
184.000	174.114	80.007	19.995	103.330	19.991	3.430	0.503
184.500	174.309	80.007	19.994	103.330	19.992	3.334	0.496
185.000	174.583	80.007	19.994	103.330	19.993	3.301	0.480
185.500	174.809	80.006	19.994	103.330	19.993	3.310	0.484
186.000	175.047	80.005	19.994	103.330	19.994	3.208	0.482
186.500	175.278	80.006	19.995	103.329	19.994	3.252	0.467
187.000	175.549	80.006	19.995	103.331	19.992	3.377	0.486
187.500	175.819	80.006	19.993	103.331	19.991	3.423	0.521
188.000	176.047	80.006	19.994	103.331	19.994	3.257	0.519
188.500	176.312	80.006	19.994	103.332	19.995	3.195	0.496
189.000	176.535	80.005	19.995	103.332	19.992	3.365	0.491
189.500	176.817	80.006	19.994	103.333	19.994	3.221	0.497
190.000	177.064	80.005	19.994	103.331	19.999	2.897	0.517
190.500	177.336	80.005	19.994	103.331	19.996	3.101	0.524
191.000	177.551	80.005	19.995	103.330	19.993	3.279	0.503
191.500	177.823	80.006	19.995	103.330	19.994	3.219	0.487
192.000	178.037	80.005	19.995	103.330	19.996	3.070	0.486
192.500	178.270	80.006	19.995	103.332	19.996	3.095	0.466
193.000	178.512	80.006	19.995	103.333	19.994	3.235	0.461
193.500	178.794	80.007	19.996	103.333	19.993	3.296	0.499
194.000	179.081	80.006	19.994	103.333	19.993	3.272	0.547
194.500	179.289	80.006	19.995	103.333	19.990	3.483	0.532
195.000	179.535	80.007	19.995	103.330	20.000	2.825	0.475
195.500	179.827	80.005	19.995	103.326	19.994	3.243	0.496
196.000	180.016	80.007	19.995	103.324	19.995	3.188	0.509
196.500	180.267	80.006	19.995	103.323	19.996	3.095	0.460
197.000	180.525	80.006	19.995	103.323	19.992	3.392	0.474
197.500	180.768	80.005	19.995	103.325	19.996	3.084	0.505
198.000	181.012	80.005	19.995	103.328	19.993	3.314	0.494
198.500	181.250	80.005	19.995	103.330	19.992	3.348	0.485
199.000	181.506	80.007	19.995	103.330	19.991	3.412	0.488
199.501	181.759	80.007	19.995	103.330	19.992	3.370	0.501
200.000	182.031	80.006	19.995	103.330	19.994	3.250	0.517
200.500	182.293	80.006	19.995	103.330	19.994	3.223	0.529
201.001	182.530	80.006	19.995	103.330	19.996	3.106	0.516
201.500	182.761	80.006	19.995	103.330	19.998	2.980	0.484
202.000	183.024	80.005	19.995	103.330	19.993	3.317	0.481
202.500	183.242	80.007	19.995	103.330	19.997	3.048	0.488
203.000	183.496	80.007	19.994	103.330	19.997	3.064	0.477
203.500	183.730	80.006	19.995	103.330	19.992	3.343	0.480
204.000	184.015	80.006	19.995	103.330	19.992	3.368	0.503
204.500	184.266	80.006	19.995	103.330	19.992	3.337	0.528
205.000	184.507	80.007	19.995	103.330	19.993	3.271	0.514
205.500	184.755	80.008	19.995	103.329	19.996	3.126	0.491
206.000	185.016	80.007	19.995	103.328	19.989	3.548	0.499
206.500	185.275	80.006	19.994	103.328	19.990	3.466	0.514
207.000	185.545	80.008	19.996	103.326	19.989	3.543	0.524
207.500	185.763	80.007	19.996	103.325	19.992	3.379	0.509
208.000	186.064	80.006	19.996	103.325	19.992	3.334	0.504
208.500	186.267	80.008	19.996	103.327	19.990	3.489	0.512
209.000	186.529	80.007	19.995	103.327	19.989	3.580	0.484
209.500	186.797	80.007	19.994	103.329	19.988	3.641	0.497
210.000	187.057	80.007	19.995	103.329	19.991	3.459	0.529
210.500	187.306	80.008	19.994	103.330	19.989	3.588	0.518
211.000	187.555	80.010	19.994	103.330	19.993	3.326	0.503
211.500	187.783	80.007	19.994	103.329	19.997	3.056	0.488
212.000	188.032	80.007	19.994	103.329	19.994	3.200	0.477
212.500	188.275	80.009	19.995	103.330	19.993	3.310	0.485
213.000	188.512	80.008	19.994	103.330	19.994	3.231	0.486
213.500	188.777	80.007	19.994	103.330	19.992	3.357	0.491
214.000	189.011	80.007	19.993	103.328	19.994	3.255	0.501
214.501	189.244	80.007	19.993	103.324	19.993	3.283	0.483
215.000	189.519	80.007	19.994	103.323	19.993	3.284	0.487
215.500	189.755	80.008	19.995	103.320	19.992	3.341	0.509
216.000	190.019	80.007	19.994	103.314	19.993	3.286	0.506
216.500	190.247	80.008	19.996	103.312	19.991	3.415	0.496
217.000	190.554	80.008	19.994	103.315	19.990	3.475	0.513
217.500	190.724	80.007	19.995	103.315	19.988	3.630	0.506
218.000	190.983	80.007	19.993	103.319	19.987	3.727	0.453
218.500	191.194	80.006	19.994	103.324	19.991	3.434	0.449
219.000	191.459	80.007	19.995	103.327	19.991	3.423	0.473
219.500	191.726	80.007	19.994	103.327	19.987	3.698	0.504
220.000	191.969	80.008	19.994	103.325	19.988	3.603	0.521
220.500	192.232	80.008	19.994	103.320	19.989	3.583	0.508
221.000	192.459	80.008	19.995	103.314	19.991	3.403	0.498
221.500	192.719	80.008	19.993	103.313	19.986	3.763	0.488
222.000	192.965	80.007	19.993	103.310	19.989	3.574	0.497
222.500	193.197	80.007	19.993	103.311	19.988	3.661	0.492
223.000	193.421	80.007	19.994	103.309	19.985	3.832	0.467
223.500	193.691	80.008	19.993	103.313	19.988	3.663	0.475
224.000	193.941	80.008	19.993	103.315	19.987	3.679	0.507
224.500	194.180	80.008	19.993	103.318	19.988	3.634	0.505
225.000	194.435	80.007	19.993	103.320	19.987	3.703	0.491
225.500	194.653	80.010	19.994	103.325	19.992	3.364	0.483
226.000	194.940	80.008	19.995	103.325	19.985	3.802	0.489
226.500	195.206	80.009	19.994	103.320	19.985	3.809	0.530
227.000	195.435	80.009	19.994	103.318	19.982	4.020	0.524
227.500	195.675	80.010	19.994	103.317	19.988	3.631	0.482
228.000	195.937	80.009	19.993	103.317	19.983	3.957	0.485
228.500	196.182	80.010	19.994	103.317	19.984	3.869	0.504
229.000	196.389	80.010	19.993	103.322	19.987	3.727	0.479
229.500	196.642	80.010	19.994	103.323	19.985	3.864	0.456
230.000	196.888	80.010	19.993	103.323	19.991	3.448	0.479
230.500	197.107	80.009	19.994	103.323	19.984	3.920	0.482
231.000	197.360	80.009	19.993	103.322	19.988	3.607	0.468
231.500	197.582	80.009	19.994	103.318	19.988	3.605	0.474
232.000	197.806	80.011	19.994	103.316	19.986	3.770	0.461
232.500	198.084	80.009	19.994	103.314	19.990	3.497	0.474
233.000	198.353	80.009	19.993	103.313	19.983	3.952	0.524
233.500	198.602	80.009	19.994	103.314	19.986	3.756	0.532
234.000	198.801	80.009	19.993	103.312	19.988	3.656	0.483
234.500	199.080	80.008	19.994	103.311	19.985	3.802	0.463
235.000	199.314	80.009	19.995	103.314	19.983	3.971	0.495
235.500	199.586	80.011	19.994	103.314	19.978	4.275	0.509
236.000	199.787	80.008	19.994	103.313	19.984	3.876	0.490
236.500	200.047	80.009	19.994	103.317	19.983	3.980	0.467
237.000	200.266	80.008	19.993	103.319	19.982	4.042	0.470
237.500	200.555	80.008	19.994	103.319	19.983	4.000	0.494
238.000	200.802	80.008	19.995	103.321	19.986	3.761	0.522
238.500	201.058	80.008	19.994	103.324	19.983	3.961	0.519
239.000	201.294	80.007	19.994	103.323	19.983	4.000	0.497
239.500	201.550	80.007	19.994	103.323	19.984	3.880	0.492
240.000	201.759	80.007	19.994	103.323	19.984	3.869	0.478
240.500	202.005	80.006	19.995	103.322	19.981	4.069	0.459
241.000	202.251	80.007	19.994	103.323	19.983	3.952	0.473
241.500	202.502	80.008	19.994	103.323	19.984	3.892	0.495
242.000	202.761	80.007	19.995	103.321	19.981	4.087	0.504
242.500	202.997	80.007	19.993	103.316	19.981	4.080	0.503
243.000	203.235	80.007	19.995	103.313	19.985	3.847	0.484
243.500	203.496	80.008	19.994	103.307	19.983	3.982	0.486
244.000	203.734	80.006	19.995	103.306	19.983	3.951	0.499
244.500	203.997	80.008	19.993	103.311	19.987	3.716	0.500
245.000	204.238	80.007	19.993	103.315	19.981	4.113	0.502
245.500	204.493	80.007	19.993	103.319	19.982	4.004	0.500
246.000	204.724	80.007	19.994	103.324	19.985	3.834	0.491
246.500	204.978	80.007	19.993	103.322	19.983	3.958	0.486
247.000	205.234	80.006	19.994	103.316	19.986	3.792	0.497
247.500	205.467	80.007	19.994	103.313	19.987	3.716	0.500
248.000	205.707	80.008	19.994	103.306	19.986	3.787	0.481
248.500	205.960	80.007	19.994	103.302	19.983	3.951	0.483
249.000	206.163	80.007	19.994	103.303	19.983	3.975	0.474
249.500	206.449	80.007	19.994	103.307	19.985	3.804	0.472
250.000	206.721	80.006	19.993	103.310	19.985	3.851	0.523
250.500	206.942	80.006	19.994	103.314	19.982	4.042	0.525
251.000	207.211	80.007	19.994	103.314	19.984	3.922	0.492
251.500	207.461	80.006	19.994	103.311	19.985	3.844	0.505
252.000	207.745	80.007	19.993	103.309	19.983	3.978	0.526
252.500	207.943	80.007	19.993	103.310	19.980	4.201	0.508
253.000	208.192	80.006	19.993	103.312	19.978	4.286	0.465
253.500	208.428	80.007	19.994	103.319	19.980	4.173	0.466
254.000	208.720	80.006	19.993	103.322	19.981	4.126	0.506
254.500	208.955	80.006	19.993	103.322	19.981	4.069	0.527
255.000	209.198	80.006	19.993	103.322	19.980	4.168	0.502
255.500	209.410	80.006	19.994	103.321	19.982	4.026	0.467
256.000	209.688	80.008	19.994	103.319	19.979	4.255	0.473
256.500	209.897	80.006	19.994	103.322	19.981	4.122	0.489
257.000	210.193	80.006	19.993	103.320	19.978	4.335	0.496
257.500	210.496	80.008	19.994	103.316	19.979	4.219	0.552
258.000	210.684	80.007	19.994	103.316	19.980	4.173	0.545
258.500	210.952	80.006	19.994	103.314	19.976	4.463	0.473
259.000	211.198	80.008	19.994	103.314	19.977	4.374	0.485
259.500	211.434	80.007	19.993	103.318	19.977	4.354	0.498
260.000	211.686	80.006	19.994	103.323	19.976	4.450	0.485
260.500	211.960	80.007	19.993	103.323	19.975	4.499	0.507
261.000	212.180	80.007	19.995	103.324	19.974	4.590	0.510
261.500	212.428	80.006	19.994	103.323	19.978	4.290	0.481
262.000	212.651	80.007	19.994	103.322	19.979	4.268	0.469
262.500	212.906	80.007	19.994	103.321	19.975	4.488	0.474
263.000	213.142	80.007	19.994	103.322	19.977	4.346	0.485
263.500	213.416	80.006	19.995	103.322	19.978	4.273	0.501
264.000	213.665	80.006	19.994	103.319	19.974	4.566	0.517
264.500	213.903	80.006	19.995	103.318	19.974	4.566	0.505
265.000	214.175	80.007	19.994	103.317	19.978	4.308	0.498
265.500	214.409	80.005	19.995	103.319	19.978	4.291	0.508
266.000	214.620	80.006	19.994	103.318	19.978	4.297	0.476
266.500	214.857	80.004	19.994	103.320	19.974	4.563	0.447
267.000	215.119	80.008	19.995	103.320	19.974	4.543	0.474
267.500	215.385	80.006	19.997	103.321	19.972	4.698	0.513
268.000	215.640	80.005	19.995	103.320	19.974	4.598	0.524
268.500	215.859	80.005	19.995	103.322	19.976	4.430	0.498
269.000	216.108	80.005	19.995	103.325	19.973	4.669	0.471
269.500	216.353	80.007	19.994	103.328	19.971	4.755	0.481
270.000	216.575	80.006	19.994	103.325	19.974	4.594	0.480
270.500	216.842	80.005	19.995	103.322	19.968	4.984	0.478
271.000	217.080	80.005	19.995	103.321	19.970	4.813	0.497
271.500	217.300	80.006	19.995	103.319	19.970	4.818	0.482
272.000	217.589	80.004	19.994	103.318	19.969	4.870	0.483
272.500	217.817	80.005	19.995	103.316	19.969	4.905	0.513
273.000	218.021	80.005	19.994	103.318	19.970	4.838	0.475
273.501	218.276	80.005	19.995	103.319	19.970	4.861	0.446
274.000	218.573	80.005	19.995	103.318	19.971	4.752	0.506
274.500	218.824	80.005	19.993	103.314	19.966	5.085	0.550
275.000	219.060	80.005	19.995	103.315	19.964	5.268	0.518
275.500	219.320	80.004	19.995	103.315	19.965	5.173	0.491
276.000	219.561	80.005	19.994	103.312	19.966	5.104	0.498
276.500	219.806	80.007	19.995	103.308	19.965	5.168	0.494
277.000	220.060	80.007	19.994	103.312	19.963	5.337	0.492
277.500	220.341	80.005	19.994	103.315	19.963	5.284	0.517
278.000	220.532	80.007	19.995	103.316	19.965	5.191	0.504
278.500	220.790	80.006	19.995	103.321	19.966	5.126	0.461
279.000	221.050	80.007	19.994	103.324	19.965	5.202	0.484
279.500	221.320	80.006	19.994	103.325	19.963	5.325	0.524
280.000	221.553	80.006	19.994	103.326	19.964	5.266	0.517
280.500	221.781	80.005	19.995	103.326	19.963	5.299	0.482
281.000	222.024	80.006	19.994	103.323	19.966	5.135	0.466
281.500	222.281	80.006	19.994	103.321	19.960	5.498	0.486
282.000	222.503	80.006	19.995	103.320	19.964	5.262	0.489
282.500	222.747	80.007	19.995	103.315	19.961	5.437	0.472
283.000	223.006	80.008	19.995	103.311	19.962	5.370	0.484
283.500	223.255	80.008	19.994	103.311	19.964	5.235	0.506
284.000	223.482	80.006	19.995	103.310	19.963	5.333	0.492
284.500	223.773	80.008	19.994	103.305	19.960	5.490	0.496
285.001	223.994	80.009	19.994	103.308	19.959	5.545	0.515
285.500	224.249	80.008	19.994	103.311	19.958	5.634	0.494
286.000	224.481	80.007	19.994	103.311	19.960	5.492	0.482
286.500	224.742	80.007	19.995	103.312	19.959	5.578	0.490
287.000	225.044	80.008	19.994	103.315	19.959	5.600	0.528
287.500	225.246	80.008	19.995	103.314	19.960	5.496	0.534
288.000	225.477	80.008	19.995	103.314	19.961	5.413	0.469
288.500	225.695	80.007	19.994	103.314	19.960	5.481	0.441
289.000	225.958	80.009	19.995	103.313	19.957	5.690	0.465
289.500	226.193	80.007	19.995	103.317	19.962	5.399	0.489
290.000	226.476	80.007	19.995	103.320	19.958	5.664	0.508
290.500	226.731	80.008	19.996	103.322	19.961	5.462	0.528
291.000	226.921	80.008	19.995	103.324	19.959	5.579	0.492
291.500	227.192	80.007	19.996	103.326	19.958	5.617	0.453
292.000	227.454	80.008	19.995	103.325	19.959	5.543	0.497
292.500	227.649	80.007	19.995	103.323	19.956	5.747	0.495
293.000	227.960	80.007	19.995	103.318	19.959	5.585	0.481
293.500	228.195	80.007	19.995	103.315	19.957	5.688	0.526
294.000	228.446	80.008	19.995	103.313	19.956	5.781	0.515
294.500	228.707	80.007	19.996	103.311	19.957	5.677	0.499
295.000	228.962	80.008	19.995	103.311	19.956	5.765	0.515
295.500	229.163	80.005	19.995	103.315	19.955	5.845	0.486
296.000	229.467	80.008	19.996	103.318	19.954	5.920	0.481
296.500	229.711	80.008	19.995	103.322	19.954	5.893	0.527
297.000	229.969	80.008	19.995	103.324	19.955	5.865	0.525
297.500	230.262	80.007	19.996	103.325	19.950	6.164	0.526
298.000	230.490	80.007	19.994	103.323	19.950	6.154	0.536
298.500	230.725	80.006	19.996	103.319	19.950	6.158	0.492
299.000	230.993	80.006	19.994	103.313	19.945	6.512	0.483
299.500	231.207	80.005	19.996	103.313	19.948	6.306	0.492
300.000	231.492	80.006	19.995	103.311	19.949	6.219	0.491
300.500	231.727	80.007	19.996	103.309	19.948	6.308	0.510
301.000	231.967	80.007	19.995	103.307	19.946	6.445	0.497
301.500	232.215	80.007	19.996	103.310	19.947	6.363	0.482
302.000	232.465	80.007	19.996	103.308	19.945	6.478	0.493
302.500	232.706	80.007	19.995	103.311	19.941	6.753	0.494
303.000	232.938	80.006	19.995	103.314	19.942	6.738	0.482
303.500	233.188	80.007	19.995	103.314	19.944	6.599	0.478
304.000	233.435	80.007	19.995	103.314	19.939	6.907	0.489
304.500	233.705	80.006	19.994	103.313	19.941	6.788	0.507
305.000	233.947	80.007	19.994	103.310	19.940	6.854	0.515
305.500	234.213	80.008	19.995	103.309	19.942	6.740	0.510
306.000	234.452	80.006	19.994	103.312	19.940	6.862	0.506
306.500	234.681	80.007	19.995	103.315	19.938	6.946	0.486
307.000	234.964	80.006	19.993	103.317	19.937	7.028	0.490
307.500	235.177	80.008	19.994	103.317	19.940	6.848	0.504
308.000	235.452	80.008	19.995	103.314	19.943	6.656	0.492
308.500	235.697	80.008	19.995	103.309	19.939	6.919	0.504
309.000	235.921	80.007	19.995	103.307	19.938	6.992	0.495
309.500	236.178	80.009	19.993	103.307	19.936	7.121	0.475
310.000	236.452	80.008	19.994	103.310	19.938	6.972	0.506
310.500	236.674	80.009	19.994	103.314	19.933	7.302	0.514
311.000	236.923	80.010	19.994	103.320	19.935	7.211	0.484
311.500	237.134	80.009	19.994	103.323	19.930	7.524	0.465
312.000	237.364	80.009	19.993	103.323	19.929	7.558	0.450
312.500	237.643	80.009	19.993	103.324	19.930	7.493	0.475
313.000	237.886	80.010	19.994	103.325	19.932	7.347	0.516
313.500	238.141	80.009	19.994	103.320	19.932	7.382	0.510
314.000	238.411	80.009	19.993	103.313	19.934	7.272	0.511
314.500	238.628	80.009	19.993	103.310	19.934	7.252	0.506
315.000	238.857	80.009	19.993	103.309	19.932	7.403	0.467
315.500	239.082	80.009	19.993	103.310	19.930	7.499	0.450
316.000	239.350	80.009	19.994	103.316	19.927	7.694	0.473
316.500	239.591	80.010	19.994	103.321	19.925	7.831	0.501
317.000	239.819	80.008	19.993	103.324	19.930	7.491	0.489
317.500	240.077	80.010	19.993	103.324	19.928	7.648	0.478
318.000	240.302	80.008	19.994	103.324	19.923	7.988	0.484
318.500	240.604	80.008	19.993	103.324	19.926	7.781	0.505
319.000	240.796	80.007	19.994	103.323	19.926	7.806	0.511
319.500	241.059	80.009	19.994	103.323	19.929	7.575	0.474
320.000	241.341	80.008	19.994	103.324	19.928	7.662	0.500
320.500	241.568	80.007	19.993	103.325	19.922	8.026	0.527
321.000	241.797	80.008	19.993	103.326	19.923	7.981	0.482
321.500	242.067	80.007	19.994	103.329	19.926	7.808	0.477
322.000	242.322	80.007	19.993	103.330	19.924	7.889	0.512
322.500	242.551	80.005	19.993	103.330	19.924	7.941	0.505
323.000	242.839	80.007	19.995	103.329	19.925	7.839	0.501
323.500	243.092	80.006	19.994	103.329	19.920	8.187	0.529
324.000	243.318	80.008	19.993	103.329	19.924	7.896	0.510
324.500	243.580	80.007	19.995	103.329	19.920	8.156	0.483
325.000	243.804	80.006	19.994	103.324	19.920	8.207	0.487
325.500	244.059	80.006	19.994	103.320	19.919	8.216	0.483
326.000	244.319	80.006	19.993	103.319	19.917	8.397	0.497
326.500	244.542	80.006	19.993	103.319	19.919	8.251	0.499
327.000	244.831	80.006	19.995	103.319	19.917	8.353	0.497
327.500	245.075	80.007	19.995	103.325	19.916	8.426	0.523
328.000	245.326	80.007	19.995	103.330	19.915	8.491	0.514
328.500	245.568	80.006	19.994	103.330	19.915	8.517	0.494
329.000	245.823	80.007	19.994	103.331	19.913	8.666	0.495
329.500	245.998	80.006	19.995	103.331	19.911	8.808	0.464
330.000	246.293	80.006	19.995	103.330	19.911	8.783	0.450
330.500	246.566	80.008	19.994	103.331	19.910	8.826	0.519
331.000	246.807	80.006	19.994	103.331	19.915	8.524	0.541
331.500	247.032	80.006	19.995	103.327	19.911	8.801	0.490
332.000	247.290	80.006	19.994	103.324	19.906	9.096	0.474
332.500	247.578	80.006	19.995	103.323	19.907	9.034	0.514
333.000	247.835	80.006	19.994	103.323	19.907	9.071	0.545
333.500	248.046	80.007	19.994	103.324	19.909	8.929	0.506
334.000	248.305	80.007	19.994	103.326	19.904	9.273	0.469
334.500	248.582	80.007	19.995	103.329	19.905	9.215	0.503
335.000	248.806	80.006	19.994	103.331	19.906	9.144	0.519
335.500	249.070	80.006	19.995	103.331	19.903	9.338	0.495
336.000	249.347	80.008	19.994	103.330	19.902	9.419	0.514
336.500	249.591	80.006	19.993	103.330	19.902	9.389	0.531
337.000	249.867	80.007	19.994	103.331	19.900	9.504	0.520
337.500	250.153	80.007	19.994	103.331	19.898	9.650	0.541
338.000	250.393	80.008	19.995	103.330	19.900	9.509	0.544
338.500	250.621	80.006	19.994	103.330	19.900	9.491	0.497
339.000	250.883	80.008	19.994	103.332	19.897	9.734	0.479
339.500	251.167	80.007	19.993	103.331	19.894	9.914	0.518
340.000	251.360	80.006	19.994	103.331	19.897	9.715	0.511
340.500	251.626	80.007	19.993	103.332	19.892	10.058	0.468
341.000	251.847	80.007	19.993	103.330	19.893	9.996	0.473
341.500	252.083	80.007	19.993	103.329	19.893	9.991	0.472
342.000	252.341	80.007	19.995	103.331	19.891	10.142	0.475
342.500	252.589	80.007	19.994	103.331	19.889	10.251	0.500
343.000	252.866	80.006	19.993	103.331	19.887	10.408	0.516
343.500	253.093	80.007	19.993	103.332	19.885	10.493	0.514
344.000	253.308	80.007	19.994	103.332	19.884	10.596	0.473
344.500	253.580	80.008	19.994	103.331	19.885	10.532	0.465
345.000	253.847	80.007	19.995	103.331	19.884	10.578	0.513
345.500	254.097	80.008	19.994	103.331	19.883	10.669	0.528
346.000	254.352	80.008	19.994	103.332	19.878	10.966	0.511
346.500	254.584	80.008	19.994	103.332	19.878	10.962	0.496
347.000	254.857	80.008	19.994	103.331	19.878	11.022	0.496
347.500	255.107	80.008	19.994	103.331	19.877	11.084	0.514
348.000	255.363	80.007	19.995	103.329	19.873	11.301	0.515
