Repository: ulfsri/fsri_materials_database

# Materials and Products Database

## 01_Data

Raw data generated from each apparatus are included here in plain-text format. The data is organized first by material, next by the short name of test apparatus used, and where applicable additional filtering by test settings.

### material.json

Each material directory contains a json file of the same name as the material. This file links the data stored in the repository as well as data and graphs produced by the accompanying scripts (__02_Scripts__) to the respective landing page for the material on the front-end website.

File: 01_Data/CPVC_Pipe/MCC/CPVC_Pipe_MCC_30K_min_211119_R2.txt (part 1 of 4)
Sample ID:	C:\MCC\MCC Cal\Test\CPVC_Pipe_MCC_30K_min_211119_R2.txt
Sample Weight (mg):	4.59
Heating Rate (C/s):	0.5
Combustor Temp (C):	900
N2 Flow Rate (cc/min):	80
O2 Flow Rate (cc/min):	20
Calibration File:	C:\MCC\MCC Cal\Coeff1 JN10440_30_210304.txt.txt
T Correction Coefficients:	0	1.024463	0
Time Shift (s):	14
*
Time (s)	Temperature (C)	N2 flow rate (cc/min)	O2 flow rate (cc/min)	Flow Rate (cc/min)	Oxygen (%)	HRR (W/g)	Heating rate (C/s)
0.000	107.968	80.005	19.995	103.013	20.300	-0.274	-0.004
0.500	107.923	80.004	19.992	103.017	20.300	-0.266	-0.006
1.000	107.946	80.019	19.997	103.019	20.299	-0.219	-0.021
1.500	107.934	80.015	19.998	103.022	20.302	-0.424	-0.006
2.000	107.945	80.006	19.996	103.025	20.300	-0.232	0.005
2.500	107.930	80.006	19.997	103.030	20.301	-0.314	-0.002
3.000	107.932	80.006	19.996	103.033	20.304	-0.548	-0.008
3.500	107.935	80.006	19.996	103.034	20.301	-0.299	-0.004
4.000	107.952	80.007	19.996	103.031	20.299	-0.203	0.013
4.500	107.962	80.007	19.996	103.030	20.301	-0.314	0.023
5.000	107.960	80.007	19.994	103.024	20.302	-0.390	0.017
5.500	107.977	80.008	19.995	103.022	20.302	-0.401	0.012
6.000	107.929	80.008	19.995	103.022	20.301	-0.340	-0.008
6.500	107.923	80.006	19.994	103.021	20.298	-0.137	-0.043
7.000	107.926	80.008	19.995	103.022	20.300	-0.283	-0.029
7.500	107.953	80.007	19.994	103.021	20.301	-0.301	0.013
8.000	107.935	80.008	19.994	103.021	20.300	-0.255	0.020
8.500	107.938	80.007	19.994	103.021	20.301	-0.342	-0.003
9.000	107.941	80.007	19.993	103.024	20.302	-0.384	-0.004
9.501	107.950	80.007	19.995	103.031	20.300	-0.242	0.009
10.001	107.922	80.008	19.994	103.039	20.300	-0.242	-0.004
10.501	107.899	80.009	19.993	103.047	20.294	0.148	-0.035
11.001	107.903	80.008	19.994	103.055	20.295	0.107	-0.035
11.500	107.925	80.007	19.994	103.059	20.299	-0.188	0.004
12.000	107.947	80.006	19.994	103.059	20.295	0.095	0.035
12.500	107.953	80.006	19.994	103.061	20.292	0.276	0.036
13.000	107.995	80.007	19.994	103.063	20.297	-0.021	0.038
13.500	107.996	80.008	19.994	103.064	20.299	-0.184	0.046
14.000	107.974	80.006	19.994	103.068	20.296	0.051	0.011
14.500	107.983	80.007	19.993	103.070	20.299	-0.183	-0.017
15.000	107.974	80.006	19.994	103.068	20.299	-0.167	-0.006
15.500	108.020	80.005	19.994	103.068	20.299	-0.190	0.019
16.000	108.009	80.006	19.993	103.067	20.293	0.196	0.036
16.500	108.005	80.006	19.995	103.065	20.298	-0.146	0.010
17.000	108.012	80.006	19.995	103.066	20.291	0.339	-0.006
17.500	108.010	80.005	19.993	103.072	20.294	0.127	0.004
18.000	108.023	80.005	19.994	103.077	20.295	0.122	0.008
18.500	108.018	80.005	19.995	103.081	20.297	-0.017	0.010
19.000	108.055	80.005	19.995	103.086	20.293	0.196	0.020
19.500	108.091	80.004	19.995	103.085	20.293	0.225	0.052
20.000	108.131	80.004	19.995	103.082	20.291	0.337	0.074
20.500	108.119	80.004	19.994	103.082	20.295	0.084	0.052
21.000	108.121	80.003	19.994	103.083	20.291	0.373	0.010
21.500	108.142	80.005	19.994	103.085	20.289	0.531	0.007
22.000	108.144	80.004	19.995	103.091	20.294	0.154	0.023
22.500	108.176	80.005	19.994	103.095	20.292	0.282	0.028
23.000	108.197	80.006	19.995	103.093	20.295	0.057	0.043
23.500	108.229	80.005	19.995	103.088	20.288	0.569	0.053
24.000	108.238	80.004	19.995	103.081	20.288	0.580	0.047
24.500	108.261	80.003	19.994	103.078	20.288	0.607	0.037
25.000	108.259	80.003	19.994	103.077	20.288	0.546	0.026
25.500	108.281	80.005	19.996	103.081	20.288	0.565	0.021
26.000	108.308	80.004	19.995	103.089	20.288	0.588	0.035
26.500	108.352	80.004	19.994	103.096	20.288	0.556	0.060
27.000	108.393	80.003	19.995	103.099	20.285	0.786	0.078
27.500	108.429	80.005	19.995	103.104	20.286	0.693	0.081
28.000	108.417	80.003	19.993	103.112	20.285	0.765	0.050
28.500	108.488	80.004	19.996	103.120	20.287	0.666	0.042
29.000	108.529	80.004	19.995	103.127	20.286	0.689	0.086
29.500	108.572	80.005	19.995	103.132	20.285	0.819	0.098
30.000	108.583	80.005	19.995	103.128	20.284	0.880	0.069
30.500	108.616	80.005	19.996	103.119	20.284	0.845	0.049
31.000	108.662	80.005	19.995	103.114	20.283	0.929	0.061
31.500	108.659	80.004	19.995	103.111	20.283	0.935	0.061
32.000	108.685	80.006	19.994	103.110	20.284	0.846	0.033
32.500	108.746	80.004	19.995	103.117	20.283	0.966	0.055
33.000	108.791	80.004	19.995	103.124	20.282	0.998	0.097
33.500	108.828	80.004	19.994	103.129	20.281	1.084	0.094
34.000	108.849	80.005	19.995	103.135	20.277	1.339	0.070
34.500	108.859	80.006	19.995	103.143	20.278	1.314	0.045
35.000	108.958	80.005	19.994	103.150	20.278	1.248	0.070
35.500	109.002	80.005	19.994	103.158	20.279	1.238	0.126
36.000	109.053	80.006	19.994	103.165	20.272	1.694	0.119
36.500	109.089	80.004	19.995	103.171	20.274	1.581	0.091
37.000	109.145	80.006	19.996	103.173	20.272	1.699	0.090
37.500	109.140	80.005	19.994	103.176	20.274	1.578	0.071
38.000	109.197	80.005	19.994	103.179	20.272	1.669	0.051
38.500	109.304	80.004	19.993	103.181	20.273	1.610	0.108
39.000	109.322	80.005	19.994	103.187	20.269	1.915	0.145
39.500	109.409	80.004	19.993	103.193	20.272	1.724	0.115
40.000	109.468	80.006	19.994	103.195	20.266	2.096	0.125
40.501	109.531	80.007	19.994	103.198	20.273	1.629	0.134
41.001	109.595	80.006	19.994	103.205	20.270	1.810	0.125
41.501	109.658	80.007	19.994	103.206	20.270	1.858	0.127
42.001	109.733	80.006	19.995	103.208	20.266	2.094	0.133
42.501	109.798	80.006	19.994	103.218	20.266	2.100	0.139
43.000	109.881	80.007	19.993	103.226	20.266	2.098	0.144
43.500	109.969	80.006	19.994	103.231	20.265	2.174	0.159
44.000	110.005	80.005	19.993	103.236	20.266	2.147	0.147
44.500	110.122	80.005	19.993	103.242	20.268	1.957	0.138
45.000	110.175	80.006	19.993	103.244	20.264	2.294	0.162
45.500	110.269	80.004	19.994	103.247	20.266	2.147	0.159
46.000	110.343	80.005	19.995	103.251	20.262	2.390	0.157
46.500	110.438	80.005	19.994	103.255	20.267	2.037	0.168
47.000	110.488	80.006	19.994	103.257	20.264	2.260	0.157
47.500	110.634	80.004	19.993	103.262	20.266	2.108	0.171
48.000	110.689	80.006	19.994	103.262	20.263	2.331	0.198
48.501	110.795	80.004	19.994	103.262	20.260	2.575	0.181
49.001	110.892	80.005	19.994	103.260	20.263	2.340	0.182
49.501	110.950	80.005	19.994	103.258	20.258	2.656	0.179
50.001	111.072	80.005	19.994	103.253	20.261	2.496	0.168
50.500	111.128	80.004	19.994	103.253	20.259	2.651	0.179
51.000	111.242	80.004	19.993	103.254	20.256	2.820	0.174
51.500	111.344	80.006	19.994	103.256	20.257	2.782	0.193
52.000	111.472	80.004	19.994	103.257	20.256	2.844	0.223
52.500	111.598	80.004	19.993	103.261	20.260	2.558	0.242
53.000	111.695	80.003	19.994	103.264	20.256	2.836	0.238
53.500	111.808	80.005	19.995	103.266	20.258	2.668	0.217
54.000	111.900	80.003	19.994	103.268	20.255	2.924	0.208
54.500	112.017	80.004	19.995	103.268	20.261	2.487	0.207
55.000	112.113	80.004	19.995	103.267	20.254	2.950	0.211
55.500	112.264	80.005	19.994	103.267	20.257	2.775	0.231
56.001	112.383	80.005	19.994	103.270	20.255	2.928	0.258
56.501	112.527	80.006	19.995	103.274	20.257	2.727	0.266
57.000	112.630	80.006	19.994	103.282	20.254	2.949	0.255
57.500	112.779	80.005	19.993	103.287	20.258	2.674	0.249
58.001	112.861	80.006	19.994	103.289	20.257	2.728	0.242
58.501	113.039	80.005	19.994	103.288	20.258	2.699	0.246
59.000	113.169	80.005	19.994	103.288	20.253	3.015	0.283
59.500	113.291	80.005	19.994	103.287	20.251	3.210	0.280
60.000	113.375	80.005	19.995	103.281	20.254	2.958	0.230
60.501	113.558	80.007	19.994	103.276	20.255	2.934	0.237
61.001	113.708	80.005	19.995	103.279	20.253	3.071	0.300
61.501	113.813	80.005	19.994	103.279	20.254	2.993	0.294
62.001	113.970	80.008	19.994	103.282	20.248	3.382	0.259
62.500	114.103	80.006	19.993	103.289	20.246	3.496	0.276
63.000	114.252	80.008	19.995	103.299	20.250	3.271	0.286
63.500	114.383	80.006	19.994	103.301	20.250	3.273	0.281
64.000	114.557	80.007	19.994	103.302	20.251	3.176	0.292
64.500	114.704	80.008	19.994	103.300	20.248	3.372	0.313
65.000	114.856	80.007	19.993	103.301	20.249	3.301	0.310
65.500	114.974	80.006	19.993	103.299	20.247	3.486	0.285
66.000	115.121	80.007	19.994	103.297	20.248	3.362	0.268
66.500	115.304	80.007	19.994	103.297	20.249	3.334	0.298
67.001	115.443	80.006	19.994	103.300	20.249	3.309	0.326
67.501	115.647	80.008	19.993	103.300	20.244	3.654	0.332
68.000	115.803	80.006	19.993	103.305	20.250	3.233	0.351
68.501	115.958	80.006	19.993	103.305	20.251	3.185	0.335
69.001	116.114	80.007	19.994	103.305	20.250	3.258	0.311
69.500	116.263	80.006	19.994	103.308	20.247	3.480	0.308
70.000	116.432	80.006	19.994	103.309	20.247	3.492	0.312
70.500	116.590	80.006	19.994	103.303	20.247	3.457	0.323
71.000	116.751	80.007	19.995	103.306	20.247	3.434	0.323
71.500	116.943	80.007	19.995	103.309	20.248	3.379	0.336
72.000	117.118	80.006	19.993	103.307	20.248	3.393	0.360
72.501	117.298	80.006	19.994	103.311	20.246	3.543	0.361
73.001	117.461	80.004	19.994	103.317	20.245	3.587	0.349
73.500	117.617	80.005	19.994	103.318	20.244	3.654	0.331
74.000	117.820	80.006	19.993	103.315	20.249	3.318	0.339
74.500	117.971	80.006	19.994	103.315	20.250	3.274	0.357
75.000	118.118	80.005	19.994	103.309	20.249	3.331	0.326
75.500	118.342	80.007	19.994	103.304	20.247	3.482	0.334
76.000	118.511	80.005	19.994	103.300	20.253	3.063	0.381
76.500	118.678	80.005	19.992	103.302	20.248	3.421	0.365
77.000	118.893	80.006	19.993	103.305	20.246	3.562	0.360
77.500	119.048	80.006	19.994	103.310	20.248	3.412	0.376
78.000	119.237	80.006	19.994	103.313	20.247	3.490	0.357
78.500	119.395	80.006	19.992	103.314	20.245	3.583	0.346
79.000	119.596	80.008	19.994	103.317	20.247	3.486	0.353
79.500	119.794	80.006	19.993	103.316	20.246	3.526	0.379
80.000	119.975	80.006	19.994	103.308	20.246	3.522	0.389
80.500	120.165	80.006	19.993	103.305	20.250	3.271	0.375
81.000	120.389	80.006	19.993	103.305	20.245	3.574	0.392
81.500	120.579	80.006	19.994	103.300	20.246	3.505	0.414
82.000	120.760	80.008	19.994	103.298	20.244	3.692	0.392
82.500	120.951	80.007	19.994	103.300	20.249	3.345	0.372
83.000	121.181	80.007	19.994	103.301	20.247	3.486	0.397
83.500	121.363	80.006	19.993	103.299	20.249	3.309	0.416
84.000	121.537	80.008	19.994	103.297	20.246	3.497	0.384
84.500	121.774	80.008	19.994	103.295	20.244	3.663	0.383
85.000	121.950	80.008	19.993	103.294	20.244	3.669	0.412
85.500	122.169	80.006	19.994	103.293	20.246	3.528	0.404
86.000	122.363	80.006	19.993	103.294	20.249	3.294	0.404
86.500	122.573	80.008	19.993	103.296	20.249	3.311	0.409
87.001	122.760	80.006	19.993	103.297	20.246	3.553	0.400
87.501	122.960	80.008	19.993	103.302	20.248	3.391	0.392
88.000	123.214	80.006	19.995	103.302	20.250	3.263	0.421
88.500	123.395	80.008	19.994	103.301	20.244	3.669	0.444
89.000	123.602	80.006	19.994	103.302	20.245	3.568	0.411
89.501	123.846	80.007	19.994	103.302	20.248	3.406	0.420
90.001	124.042	80.009	19.994	103.297	20.248	3.379	0.446
90.501	124.272	80.007	19.993	103.298	20.247	3.452	0.433
91.001	124.451	80.007	19.995	103.300	20.247	3.471	0.417
91.501	124.676	80.007	19.993	103.300	20.249	3.341	0.406
92.001	124.910	80.008	19.994	103.303	20.247	3.486	0.432
92.501	125.129	80.007	19.993	103.308	20.246	3.541	0.456
93.000	125.301	80.008	19.994	103.310	20.244	3.650	0.422
93.500	125.558	80.007	19.994	103.308	20.246	3.509	0.410
94.000	125.761	80.007	19.994	103.306	20.246	3.513	0.444
94.501	125.957	80.007	19.994	103.304	20.247	3.453	0.430
95.001	126.183	80.007	19.994	103.300	20.244	3.678	0.411
95.501	126.435	80.007	19.994	103.303	20.247	3.429	0.450
96.001	126.625	80.007	19.994	103.309	20.244	3.680	0.460
96.501	126.837	80.008	19.994	103.313	20.244	3.659	0.422
97.000	127.101	80.007	19.994	103.312	20.245	3.591	0.439
97.500	127.304	80.005	19.995	103.310	20.246	3.539	0.471
98.000	127.519	80.006	19.995	103.307	20.242	3.800	0.443
98.500	127.741	80.006	19.994	103.308	20.245	3.596	0.428
99.001	127.992	80.005	19.994	103.309	20.248	3.419	0.455
99.501	128.209	80.006	19.994	103.312	20.244	3.684	0.471
100.000	128.466	80.006	19.995	103.312	20.246	3.509	0.471
100.500	128.653	80.006	19.994	103.309	20.248	3.389	0.459
101.000	128.903	80.006	19.994	103.302	20.249	3.310	0.441
101.501	129.111	80.005	19.994	103.297	20.245	3.572	0.448
102.001	129.359	80.006	19.995	103.294	20.245	3.572	0.457
102.500	129.577	80.006	19.993	103.299	20.246	3.542	0.460
103.000	129.819	80.007	19.995	103.303	20.246	3.542	0.463
103.500	130.047	80.005	19.994	103.305	20.246	3.565	0.465
104.000	130.322	80.004	19.994	103.305	20.246	3.502	0.487
104.501	130.519	80.006	19.993	103.304	20.246	3.504	0.488
105.001	130.753	80.006	19.995	103.300	20.246	3.535	0.452
105.500	130.951	80.005	19.994	103.296	20.245	3.626	0.432
106.000	131.219	80.007	19.994	103.293	20.246	3.508	0.449
106.501	131.459	80.006	19.995	103.294	20.250	3.245	0.486
107.001	131.675	80.007	19.995	103.295	20.246	3.513	0.482
107.500	131.894	80.006	19.994	103.296	20.244	3.694	0.446
108.000	132.162	80.004	19.995	103.297	20.252	3.107	0.461
108.500	132.364	80.005	19.994	103.298	20.247	3.490	0.479
109.001	132.591	80.006	19.994	103.298	20.250	3.278	0.450
109.501	132.827	80.005	19.994	103.297	20.251	3.211	0.446
110.000	133.043	80.005	19.994	103.295	20.247	3.434	0.457
110.500	133.300	80.005	19.995	103.293	20.248	3.394	0.462
111.000	133.535	80.006	19.995	103.292	20.247	3.469	0.482
111.500	133.767	80.006	19.995	103.292	20.254	2.941	0.480
112.000	134.013	80.004	19.993	103.293	20.246	3.509	0.473
112.500	134.269	80.006	19.995	103.300	20.248	3.385	0.490
113.000	134.478	80.004	19.994	103.307	20.251	3.167	0.483
113.500	134.723	80.004	19.994	103.313	20.247	3.450	0.459
114.001	135.010	80.006	19.995	103.320	20.249	3.312	0.493
114.501	135.228	80.006	19.995	103.327	20.248	3.417	0.518
115.000	135.460	80.005	19.995	103.327	20.249	3.324	0.477
115.500	135.699	80.006	19.995	103.328	20.245	3.631	0.461
116.000	135.910	80.004	19.995	103.329	20.250	3.248	0.461
116.500	136.169	80.005	19.995	103.329	20.248	3.377	0.460
117.001	136.454	80.006	19.995	103.326	20.247	3.464	0.507
117.501	136.662	80.006	19.995	103.321	20.244	3.646	0.519
118.000	136.892	80.006	19.995	103.316	20.245	3.596	0.466
118.500	137.138	80.006	19.995	103.308	20.247	3.478	0.457
119.000	137.412	80.006	19.995	103.302	20.245	3.591	0.498
119.500	137.645	80.005	19.995	103.298	20.245	3.583	0.514
120.000	137.911	80.006	19.996	103.295	20.248	3.414	0.503
120.500	138.134	80.005	19.995	103.292	20.246	3.522	0.493
121.000	138.374	80.006	19.995	103.295	20.249	3.320	0.476
121.500	138.637	80.005	19.994	103.298	20.248	3.371	0.484
122.000	138.851	80.005	19.996	103.300	20.243	3.724	0.491
122.501	139.093	80.005	19.995	103.300	20.242	3.825	0.466
123.001	139.338	80.006	19.996	103.300	20.246	3.518	0.471
123.501	139.590	80.004	19.995	103.297	20.248	3.377	0.492
124.000	139.864	80.004	19.995	103.292	20.249	3.289	0.512
124.501	140.100	80.005	19.995	103.292	20.244	3.705	0.518
125.001	140.374	80.005	19.995	103.296	20.245	3.619	0.510
125.500	140.585	80.007	19.995	103.275	20.246	3.497	0.497
126.000	140.835	80.004	19.993	103.256	20.246	3.526	0.473
126.500	141.080	80.004	19.994	103.244	20.245	3.567	0.478
127.001	141.334	80.005	19.995	103.234	20.248	3.392	0.497
127.501	141.558	80.004	19.994	103.226	20.246	3.497	0.489
128.001	141.800	80.004	19.995	103.258	20.245	3.601	0.472
128.501	142.080	80.004	19.994	103.304	20.243	3.710	0.494
129.001	142.322	80.005	19.995	103.329	20.242	3.793	0.522
129.501	142.559	80.004	19.994	103.343	20.240	3.919	0.500
130.001	142.774	80.005	19.995	103.349	20.248	3.416	0.466
130.501	143.053	80.003	19.994	103.340	20.247	3.460	0.473
131.000	143.315	80.004	19.994	103.313	20.246	3.541	0.517
131.500	143.572	80.004	19.993	103.302	20.250	3.276	0.530
132.000	143.831	80.004	19.994	103.296	20.245	3.571	0.518
132.500	144.104	80.004	19.994	103.295	20.247	3.441	0.524
133.000	144.327	80.004	19.993	103.293	20.249	3.325	0.514
133.500	144.597	80.006	19.995	103.292	20.246	3.502	0.494
134.000	144.824	80.004	19.995	103.292	20.249	3.329	0.495
134.500	145.066	80.005	19.994	103.291	20.246	3.494	0.483
135.000	145.339	80.004	19.993	103.291	20.250	3.279	0.492
135.500	145.594	80.005	19.994	103.292	20.249	3.306	0.522
136.000	145.866	80.003	19.993	103.289	20.249	3.321	0.527
136.500	146.037	80.005	19.993	103.288	20.247	3.443	0.485
137.000	146.313	80.004	19.994	103.288	20.249	3.340	0.445
137.500	146.577	80.005	19.994	103.286	20.248	3.405	0.494
138.000	146.827	80.006	19.994	103.285	20.248	3.390	0.527
138.500	147.082	80.006	19.994	103.283	20.250	3.226	0.509
139.000	147.323	80.006	19.994	103.277	20.253	3.067	0.500
139.501	147.583	80.006	19.993	103.269	20.248	3.422	0.499
140.001	147.848	80.006	19.994	103.265	20.249	3.304	0.513
140.501	148.072	80.006	19.995	103.261	20.249	3.302	0.507
141.001	148.358	80.007	19.994	103.266	20.248	3.414	0.499
141.500	148.595	80.006	19.994	103.273	20.249	3.328	0.516
142.000	148.855	80.007	19.995	103.280	20.248	3.370	0.510
142.501	149.088	80.007	19.993	103.283	20.252	3.077	0.495
143.001	149.352	80.005	19.994	103.281	20.250	3.275	0.495
143.500	149.634	80.007	19.994	103.278	20.251	3.206	0.522
144.000	149.888	80.007	19.995	103.274	20.251	3.153	0.541
144.500	150.126	80.008	19.993	103.270	20.251	3.187	0.514
145.000	150.382	80.006	19.994	103.266	20.254	2.987	0.493
145.501	150.647	80.007	19.995	103.266	20.249	3.290	0.507
146.001	150.861	80.006	19.994	103.266	20.251	3.197	0.500
146.500	151.127	80.008	19.992	103.270	20.252	3.107	0.480
147.000	151.395	80.006	19.994	103.274	20.251	3.155	0.507
147.500	151.662	80.006	19.995	103.278	20.250	3.248	0.534
148.000	151.909	80.005	19.993	103.278	20.250	3.262	0.524
148.500	152.173	80.006	19.993	103.275	20.249	3.323	0.513
149.000	152.415	80.006	19.994	103.268	20.250	3.225	0.509
149.500	152.665	80.007	19.994	103.262	20.253	3.026	0.499
150.000	152.922	80.005	19.993	103.257	20.253	3.007	0.500
150.500	153.148	80.006	19.993	103.257	20.254	2.942	0.495
151.000	153.387	80.006	19.993	103.256	20.253	3.018	0.474
151.500	153.672	80.006	19.994	103.256	20.253	3.062	0.495
152.000	153.934	80.005	19.994	103.256	20.258	2.721	0.536
152.500	154.153	80.006	19.994	103.257	20.255	2.887	0.514
153.001	154.454	80.007	19.994	103.257	20.255	2.881	0.501
153.501	154.674	80.006	19.994	103.257	20.253	3.060	0.520
154.000	154.911	80.007	19.994	103.257	20.254	2.946	0.489
154.500	155.205	80.005	19.993	103.257	20.254	2.939	0.494
155.000	155.419	80.006	19.994	103.256	20.256	2.819	0.519
155.500	155.682	80.006	19.994	103.256	20.253	3.017	0.493
156.000	155.920	80.007	19.993	103.255	20.251	3.152	0.490
156.500	156.187	80.007	19.994	103.255	20.252	3.097	0.503
157.000	156.411	80.006	19.995	103.253	20.253	3.066	0.498
157.500	156.708	80.005	19.993	103.253	20.252	3.083	0.506
158.000	156.926	80.006	19.995	103.253	20.252	3.083	0.517
158.500	157.209	80.007	19.993	103.253	20.253	3.045	0.508
159.000	157.474	80.006	19.994	103.253	20.255	2.896	0.525
159.500	157.727	80.007	19.994	103.257	20.255	2.925	0.533
160.000	157.953	80.006	19.994	103.258	20.256	2.824	0.498
160.500	158.202	80.008	19.994	103.264	20.254	2.943	0.477
161.000	158.458	80.005	19.993	103.270	20.254	2.964	0.490
161.500	158.693	80.006	19.993	103.277	20.250	3.220	0.497
162.000	158.984	80.007	19.994	103.278	20.254	2.989	0.509
162.500	159.212	80.007	19.994	103.281	20.254	2.978	0.523
163.000	159.468	80.006	19.994	103.276	20.255	2.915	0.502
163.500	159.753	80.008	19.995	103.276	20.254	2.963	0.512
164.000	159.986	80.007	19.994	103.276	20.256	2.845	0.529
164.500	160.245	80.008	19.994	103.280	20.256	2.826	0.505
165.000	160.534	80.008	19.995	103.283	20.255	2.919	0.520
165.500	160.761	80.006	19.993	103.289	20.257	2.746	0.532
166.000	161.027	80.008	19.993	103.291	20.255	2.900	0.504
166.500	161.272	80.007	19.993	103.291	20.257	2.763	0.502
167.000	161.514	80.009	19.993	103.291	20.258	2.694	0.499
167.500	161.768	80.010	19.994	103.290	20.254	2.938	0.491
168.000	162.016	80.008	19.994	103.289	20.259	2.631	0.499
168.500	162.292	80.009	19.993	103.283	20.255	2.918	0.513
169.000	162.522	80.008	19.993	103.278	20.258	2.696	0.515
169.500	162.816	80.009	19.993	103.272	20.257	2.749	0.515
170.000	163.025	80.007	19.993	103.265	20.258	2.665	0.513
170.500	163.265	80.008	19.993	103.261	20.257	2.728	0.476
171.000	163.533	80.008	19.993	103.260	20.259	2.583	0.479
171.500	163.807	80.009	19.993	103.257	20.257	2.722	0.525
172.000	164.052	80.010	19.994	103.257	20.263	2.328	0.531
172.500	164.285	80.007	19.994	103.260	20.259	2.635	0.499
173.001	164.533	80.009	19.994	103.257	20.258	2.663	0.479
173.501	164.818	80.007	19.994	103.257	20.259	2.638	0.507
174.001	165.061	80.008	19.993	103.259	20.256	2.818	0.530
174.500	165.283	80.008	19.993	103.263	20.256	2.795	0.496
175.001	165.579	80.008	19.994	103.267	20.253	3.002	0.492
175.501	165.808	80.008	19.994	103.273	20.255	2.909	0.522
176.000	166.054	80.007	19.994	103.278	20.256	2.840	0.500
176.500	166.307	80.008	19.994	103.280	20.254	2.938	0.487
177.000	166.544	80.007	19.994	103.276	20.256	2.854	0.495
177.500	166.818	80.005	19.994	103.268	20.255	2.875	0.501
178.001	167.079	80.007	19.993	103.261	20.255	2.892	0.523
178.501	167.265	80.006	19.994	103.255	20.257	2.762	0.491
179.000	167.564	80.006	19.995	103.249	20.256	2.848	0.466
179.500	167.812	80.006	19.994	103.248	20.250	3.233	0.516
180.000	168.091	80.004	19.994	103.250	20.256	2.823	0.537
180.500	168.284	80.006	19.994	103.251	20.256	2.810	0.500
181.000	168.552	80.006	19.996	103.250	20.252	3.080	0.466
181.501	168.818	80.005	19.995	103.249	20.255	2.884	0.497
182.001	169.074	80.006	19.995	103.249	20.254	2.970	0.528
182.501	169.308	80.005	19.995	103.247	20.253	3.058	0.506
183.000	169.545	80.004	19.995	103.244	20.250	3.241	0.481
183.500	169.769	80.006	19.995	103.245	20.255	2.913	0.466
184.000	170.031	80.006	19.994	103.246	20.253	3.050	0.473
184.500	170.303	80.005	19.995	103.247	20.253	3.002	0.510
185.000	170.506	80.006	19.995	103.249	20.253	3.029	0.505
185.500	170.786	80.005	19.994	103.251	20.252	3.088	0.479
186.000	171.042	80.006	19.995	103.251	20.252	3.119	0.510
186.500	171.263	80.005	19.995	103.251	20.255	2.909	0.507
187.000	171.514	80.005	19.995	103.251	20.254	2.963	0.475
187.500	171.758	80.005	19.995	103.250	20.251	3.151	0.483
188.000	172.000	80.006	19.995	103.246	20.254	2.951	0.490
188.500	172.227	80.006	19.995	103.245	20.255	2.863	0.477
189.000	172.448	80.005	19.994	103.245	20.252	3.112	0.459
189.501	172.708	80.005	19.995	103.244	20.254	2.986	0.464
190.001	172.929	80.007	19.996	103.243	20.252	3.110	0.481
190.500	173.220	80.006	19.994	103.246	20.252	3.124	0.497
191.000	173.470	80.005	19.995	103.248	20.254	2.960	0.527
191.500	173.699	80.006	19.994	103.248	20.251	3.174	0.510
192.000	173.940	80.004	19.995	103.250	20.255	2.887	0.474
192.500	174.206	80.006	19.995	103.253	20.257	2.755	0.489
193.000	174.461	80.005	19.994	103.255	20.252	3.100	0.514
193.500	174.658	80.004	19.995	103.256	20.253	3.016	0.486
194.000	174.955	80.005	19.995	103.256	20.255	2.926	0.473
194.500	175.172	80.006	19.994	103.255	20.250	3.242	0.504
195.000	175.412	80.006	19.994	103.253	20.253	3.048	0.485
195.500	175.657	80.006	19.995	103.252	20.252	3.072	0.470
196.000	175.902	80.005	19.995	103.252	20.255	2.924	0.487
196.500	176.135	80.007	19.995	103.253	20.254	2.962	0.484
197.000	176.387	80.006	19.994	103.259	20.253	3.017	0.482
197.500	176.641	80.006	19.994	103.261	20.249	3.288	0.496
198.000	176.884	80.007	19.995	103.256	20.252	3.096	0.502
198.500	177.144	80.005	19.995	103.254	20.253	3.020	0.500
199.000	177.374	80.004	19.994	103.247	20.255	2.881	0.497
199.500	177.577	80.004	19.994	103.235	20.252	3.130	0.461
200.000	177.871	80.006	19.995	103.227	20.253	3.012	0.465
200.500	178.099	80.005	19.994	103.224	20.252	3.113	0.509
201.000	178.330	80.005	19.994	103.225	20.254	2.972	0.491
201.500	178.591	80.004	19.994	103.233	20.251	3.208	0.476
202.000	178.799	80.005	19.994	103.245	20.258	2.684	0.481
202.500	179.035	80.006	19.995	103.259	20.253	3.016	0.457
203.000	179.313	80.004	19.993	103.269	20.256	2.810	0.479
203.500	179.532	80.004	19.995	103.270	20.257	2.760	0.506
204.000	179.773	80.006	19.994	103.267	20.248	3.378	0.479
204.500	180.044	80.004	19.994	103.259	20.255	2.920	0.486
205.000	180.303	80.004	19.994	103.245	20.259	2.592	0.521
205.500	180.528	80.006	19.995	103.242	20.256	2.807	0.507
206.000	180.786	80.005	19.995	103.234	20.253	3.013	0.483
206.500	181.028	80.005	19.995	103.230	20.253	3.051	0.491
207.000	181.262	80.004	19.995	103.230	20.253	3.070	0.488
207.500	181.536	80.004	19.995	103.237	20.254	2.958	0.492
208.000	181.811	80.004	19.994	103.236	20.250	3.257	0.528
208.500	181.982	80.003	19.995	103.244	20.252	3.101	0.497
209.000	182.282	80.004	19.995	103.251	20.253	3.005	0.459
209.500	182.491	80.004	19.995	103.257	20.254	2.956	0.490
210.001	182.744	80.003	19.996	103.260	20.254	2.984	0.485
210.501	182.998	80.003	19.994	103.261	20.256	2.857	0.485
211.000	183.198	80.004	19.995	103.260	20.257	2.744	0.481
211.500	183.483	80.004	19.995	103.259	20.256	2.851	0.469
212.000	183.732	80.002	19.995	103.256	20.256	2.811	0.509
212.500	183.951	80.005	19.996	103.253	20.258	2.701	0.501
213.000	184.185	80.003	19.995	103.252	20.256	2.830	0.460
213.500	184.437	80.004	19.995	103.253	20.256	2.840	0.470
214.000	184.709	80.004	19.996	103.253	20.253	3.009	0.505
214.500	184.935	80.004	19.994	103.253	20.257	2.722	0.511
215.000	185.188	80.004	19.995	103.247	20.258	2.708	0.488
215.500	185.454	80.002	19.994	103.243	20.253	3.068	0.499
216.000	185.717	80.005	19.997	103.237	20.256	2.818	0.524
216.500	185.963	80.003	19.995	103.229	20.254	2.992	0.519
217.000	186.206	80.004	19.995	103.222	20.251	3.159	0.499
217.500	186.435	80.005	19.995	103.221	20.252	3.102	0.481
218.001	186.684	80.003	19.994	103.219	20.254	2.975	0.475
218.501	186.928	80.004	19.994	103.218	20.253	3.032	0.486
219.000	187.182	80.006	19.995	103.218	20.253	3.050	0.496
219.500	187.393	80.006	19.995	103.222	20.254	2.994	0.481
220.000	187.701	80.006	19.994	103.224	20.254	2.985	0.492
220.500	187.891	80.005	19.995	103.223	20.249	3.330	0.509
221.000	188.126	80.006	19.994	103.222	20.251	3.212	0.462
221.500	188.382	80.007	19.994	103.225	20.252	3.125	0.458
222.000	188.606	80.006	19.994	103.221	20.251	3.207	0.485
222.501	188.868	80.008	19.994	103.225	20.250	3.254	0.482
223.001	189.112	80.006	19.993	103.233	20.251	3.201	0.496
223.500	189.356	80.007	19.994	103.236	20.252	3.107	0.497
224.000	189.617	80.008	19.994	103.234	20.250	3.248	0.496
224.500	189.876	80.007	19.994	103.233	20.250	3.251	0.513
225.000	190.100	80.007	19.994	103.227	20.248	3.387	0.502
225.500	190.330	80.008	19.993	103.220	20.254	2.948	0.469
226.000	190.607	80.007	19.994	103.215	20.251	3.181	0.481
226.500	190.845	80.009	19.994	103.213	20.250	3.262	0.511
227.001	191.053	80.007	19.994	103.212	20.249	3.324	0.480
227.501	191.300	80.008	19.994	103.211	20.253	3.011	0.450
228.000	191.540	80.008	19.993	103.211	20.251	3.144	0.471
228.500	191.812	80.007	19.994	103.214	20.251	3.156	0.499
229.000	192.053	80.008	19.994	103.220	20.248	3.413	0.512
229.500	192.314	80.007	19.994	103.228	20.248	3.405	0.507
230.001	192.560	80.008	19.994	103.235	20.250	3.240	0.505
230.501	192.817	80.008	19.993	103.242	20.249	3.305	0.505
231.000	193.013	80.007	19.993	103.247	20.246	3.496	0.478
231.500	193.254	80.006	19.994	103.250	20.247	3.484	0.445
232.000	193.502	80.006	19.993	103.242	20.249	3.336	0.463
232.500	193.775	80.006	19.994	103.226	20.246	3.517	0.505
233.000	194.008	80.007	19.994	103.211	20.242	3.784	0.514
233.500	194.230	80.006	19.994	103.203	20.248	3.363	0.481
234.000	194.459	80.006	19.994	103.195	20.245	3.584	0.453
234.500	194.712	80.007	19.995	103.199	20.246	3.494	0.467
235.000	194.956	80.006	19.993	103.240	20.245	3.565	0.489
235.501	195.215	80.007	19.994	103.278	20.244	3.637	0.500
236.001	195.443	80.006	19.994	103.289	20.249	3.298	0.495
236.500	195.647	80.006	19.994	103.289	20.246	3.526	0.460
237.000	195.915	80.007	19.994	103.286	20.248	3.369	0.452
237.500	196.163	80.006	19.994	103.256	20.249	3.348	0.494
238.000	196.416	80.006	19.993	103.226	20.244	3.668	0.508
238.500	196.661	80.008	19.994	103.219	20.245	3.579	0.500
239.000	196.886	80.005	19.994	103.223	20.248	3.396	0.484
239.500	197.159	80.006	19.993	103.223	20.247	3.461	0.484
240.001	197.378	80.007	19.994	103.222	20.245	3.567	0.495
240.501	197.616	80.005	19.993	103.228	20.245	3.573	0.474
241.000	197.909	80.007	19.994	103.233	20.247	3.491	0.494
241.500	198.126	80.007	19.995	103.235	20.246	3.505	0.520
242.000	198.354	80.006	19.994	103.243	20.247	3.433	0.478
242.500	198.629	80.007	19.994	103.251	20.248	3.399	0.474
243.000	198.849	80.006	19.994	103.253	20.245	3.614	0.498
243.500	199.097	80.007	19.994	103.253	20.247	3.475	0.481
244.000	199.318	80.007	19.994	103.254	20.251	3.197	0.468
244.500	199.564	80.007	19.994	103.256	20.243	3.715	0.468
245.000	199.847	80.008	19.994	103.258	20.253	3.023	0.498
245.500	200.069	80.008	19.994	103.257	20.247	3.467	0.516
246.000	200.264	80.009	19.995	103.257	20.248	3.390	0.461
246.500	200.546	80.009	19.994	103.256	20.249	3.323	0.447
247.000	200.793	80.007	19.993	103.247	20.252	3.129	0.504
247.501	201.035	80.009	19.994	103.240	20.248	3.366	0.509
248.001	201.242	80.009	19.993	103.233	20.247	3.440	0.469
248.501	201.504	80.009	19.994	103.226	20.251	3.185	0.459
249.000	201.740	80.008	19.994	103.221	20.248	3.411	0.484
249.500	201.997	80.009	19.993	103.224	20.248	3.362	0.496
250.000	202.279	80.008	19.993	103.224	20.251	3.172	0.516
250.500	202.489	80.009	19.994	103.225	20.248	3.356	0.515
251.000	202.715	80.010	19.993	103.230	20.248	3.398	0.464
251.500	203.006	80.009	19.994	103.233	20.245	3.579	0.477
252.001	203.253	80.008	19.993	103.236	20.247	3.436	0.527
252.501	203.485	80.008	19.994	103.241	20.249	3.301	0.508
253.000	203.719	80.009	19.994	103.247	20.247	3.434	0.473
253.500	203.971	80.007	19.993	103.250	20.247	3.442	0.476
254.000	204.194	80.008	19.992	103.251	20.247	3.435	0.480
254.500	204.429	80.008	19.994	103.251	20.245	3.629	0.466
255.000	204.669	80.007	19.993	103.251	20.244	3.677	0.466
255.500	204.940	80.009	19.992	103.246	20.244	3.701	0.493
256.000	205.178	80.007	19.992	103.238	20.243	3.768	0.510
256.500	205.406	80.008	19.994	103.234	20.243	3.749	0.488
257.000	205.680	80.008	19.993	103.228	20.246	3.554	0.484
257.500	205.966	80.007	19.993	103.224	20.244	3.673	0.530
258.000	206.163	80.007	19.994	103.225	20.244	3.648	0.522
258.500	206.467	80.005	19.992	103.229	20.246	3.496	0.493
259.000	206.710	80.006	19.994	103.228	20.244	3.669	0.524
259.500	206.969	80.006	19.993	103.233	20.244	3.682	0.525
260.000	207.169	80.006	19.993	103.236	20.243	3.753	0.481
260.500	207.462	80.004	19.993	103.240	20.242	3.838	0.476
261.000	207.703	80.006	19.994	103.240	20.246	3.520	0.513
261.500	207.981	80.006	19.994	103.239	20.245	3.571	0.526
262.000	208.239	80.006	19.993	103.237	20.244	3.651	0.527
262.500	208.473	80.006	19.994	103.235	20.243	3.731	0.514
263.000	208.715	80.005	19.993	103.236	20.243	3.714	0.484
263.500	208.969	80.006	19.993	103.240	20.246	3.518	0.486
264.000	209.230	80.006	19.995	103.239	20.239	4.027	0.505
264.500	209.443	80.006	19.993	103.240	20.242	3.779	0.495
265.000	209.714	80.004	19.994	103.243	20.245	3.610	0.480
265.500	209.997	80.004	19.994	103.244	20.245	3.577	0.519
266.000	210.193	80.005	19.994	103.245	20.244	3.699	0.516
266.500	210.481	80.006	19.993	103.245	20.246	3.537	0.481
267.000	210.740	80.005	19.994	103.247	20.242	3.794	0.515
267.500	210.956	80.005	19.993	103.244	20.244	3.703	0.511
268.000	211.177	80.005	19.993	103.240	20.244	3.644	0.457
268.500	211.462	80.005	19.994	103.240	20.246	3.537	0.472
269.000	211.669	80.007	19.994	103.246	20.244	3.644	0.499
269.500	211.915	80.005	19.993	103.247	20.245	3.577	0.473
270.000	212.189	80.004	19.994	103.247	20.243	3.708	0.486
270.500	212.413	80.005	19.994	103.247	20.244	3.672	0.508
271.000	212.661	80.006	19.994	103.242	20.243	3.750	0.485
271.500	212.933	80.006	19.994	103.235	20.242	3.839	0.496
272.000	213.184	80.005	19.994	103.228	20.247	3.472	0.522
272.500	213.399	80.004	19.995	103.228	20.244	3.687	0.495
273.000	213.686	80.005	19.994	103.231	20.243	3.736	0.484
273.500	213.907	80.005	19.994	103.236	20.245	3.632	0.505
274.000	214.150	80.003	19.994	103.240	20.241	3.847	0.486
274.500	214.435	80.004	19.994	103.244	20.243	3.735	0.496
275.000	214.661	80.005	19.995	103.240	20.243	3.749	0.519
275.500	214.960	80.005	19.995	103.235	20.240	3.958	0.518
276.000	215.158	80.004	19.995	103.234	20.244	3.642	0.511
276.500	215.417	80.004	19.994	103.233	20.240	3.937	0.477
277.000	215.643	80.005	19.994	103.229	20.239	4.024	0.471
277.500	215.929	80.006	19.994	103.232	20.238	4.089	0.499
278.000	216.146	80.005	19.994	103.238	20.240	3.961	0.507
278.500	216.416	80.005	19.994	103.240	20.236	4.205	0.495
279.000	216.667	80.006	19.995	103.237	20.239	4.012	0.504
279.500	216.913	80.005	19.994	103.238	20.236	4.218	0.509
280.000	217.137	80.005	19.994	103.234	20.239	4.001	0.484
280.500	217.417	80.005	19.994	103.228	20.238	4.059	0.487
281.000	217.666	80.005	19.994	103.221	20.237	4.179	0.516
281.500	217.926	80.006	19.994	103.220	20.237	4.161	0.519
282.000	218.151	80.004	19.994	103.219	20.237	4.129	0.497
282.500	218.402	80.006	19.994	103.218	20.236	4.228	0.481
283.000	218.712	80.006	19.995	103.212	20.235	4.296	0.518
283.500	218.948	80.006	19.993	103.208	20.236	4.211	0.553
284.000	219.161	80.005	19.993	103.207	20.238	4.074	0.497
284.500	219.440	80.005	19.995	103.211	20.237	4.155	0.471
285.000	219.699	80.006	19.995	103.219	20.237	4.188	0.515
285.500	219.961	80.005	19.993	103.233	20.233	4.441	0.529
286.000	220.135	80.006	19.994	103.241	20.232	4.487	0.479
286.500	220.417	80.006	19.994	103.244	20.236	4.243	0.446
287.000	220.646	80.006	19.995	103.242	20.234	4.357	0.484
287.500	220.891	80.006	19.994	103.234	20.234	4.359	0.493
288.000	221.151	80.007	19.994	103.226	20.234	4.397	0.489
288.500	221.436	80.006	19.995	103.218	20.232	4.477	0.524
289.000	221.662	80.005	19.995	103.210	20.232	4.523	0.528
289.500	221.929	80.005	19.994	103.207	20.232	4.513	0.502
290.000	222.166	80.006	19.994	103.210	20.231	4.604	0.499
290.500	222.412	80.005	19.994	103.211	20.230	4.646	0.494
291.000	222.656	80.003	19.994	103.219	20.232	4.540	0.487
291.500	222.885	80.004	19.995	103.227	20.232	4.519	0.482
292.000	223.130	80.005	19.995	103.227	20.230	4.639	0.473
292.500	223.384	80.005	19.995	103.224	20.229	4.740	0.486
293.000	223.664	80.005	19.995	103.225	20.231	4.576	0.516
293.500	223.907	80.004	19.994	103.220	20.230	4.645	0.528
294.000	224.154	80.005	19.995	103.216	20.228	4.794	0.507
294.500	224.397	80.004	19.995	103.216	20.232	4.525	0.490
295.000	224.655	80.004	19.994	103.217	20.228	4.808	0.496
295.500	224.916	80.004	19.994	103.217	20.227	4.883	0.510
296.000	225.186	80.005	19.995	103.219	20.225	5.018	0.525
296.500	225.392	80.005	19.994	103.219	20.226	4.951	0.504
297.000	225.681	80.004	19.994	103.219	20.225	5.016	0.486
297.500	225.905	80.005	19.995	103.219	20.228	4.787	0.504
298.000	226.154	80.005	19.995	103.217	20.227	4.839	0.492
298.500	226.411	80.004	19.995	103.214	20.224	5.090	0.489
299.001	226.648	80.005	19.995	103.214	20.226	4.962	0.500
299.500	226.874	80.006	19.994	103.214	20.228	4.757	0.479
300.000	227.103	80.005	19.995	103.209	20.225	5.035	0.459
300.500	227.437	80.004	19.994	103.207	20.224	5.083	0.509
301.000	227.602	80.005	19.995	103.207	20.225	5.027	0.531
301.500	227.859	80.006	19.996	103.205	20.222	5.183	0.461
302.000	228.150	80.005	19.995	103.203	20.226	4.939	0.486
302.500	228.380	80.006	19.996	103.205	20.222	5.225	0.535
303.000	228.637	80.006	19.995	103.210	20.221	5.267	0.504
303.500	228.897	80.006	19.995	103.211	20.221	5.299	0.501
304.000	229.130	80.006	19.996	103.215	20.220	5.353	0.505
304.500	229.426	80.006	19.994	103.217	20.220	5.368	0.511
305.000	229.662	80.007	19.996	103.220	20.221	5.279	0.530
305.500	229.922	80.006	19.996	103.217	20.220	5.355	0.514
306.000	230.141	80.007	19.994	103.212	20.219	5.397	0.488
306.500	230.385	80.008	19.995	103.209	20.218	5.513	0.471
307.000	230.638	80.007	19.995	103.208	20.217	5.566	0.480
307.500	230.894	80.006	19.995	103.207	20.214	5.751	0.503
308.000	231.153	80.007	19.995	103.207	20.222	5.224	0.512
308.500	231.410	80.006	19.995	103.210	20.218	5.487	0.515
309.000	231.633	80.006	19.994	103.208	20.215	5.685	0.498
309.500	231.895	80.006	19.994	103.207	20.216	5.607	0.482
310.000	232.180	80.006	19.994	103.207	20.214	5.772	0.516
310.500	232.393	80.007	19.995	103.207	20.215	5.683	0.523
311.000	232.664	80.007	19.995	103.207	20.211	5.995	0.491
311.500	232.902	80.007	19.995	103.209	20.219	5.391	0.497
312.000	233.167	80.007	19.993	103.207	20.212	5.925	0.506
312.500	233.407	80.006	19.994	103.206	20.213	5.877	0.504
313.000	233.626	80.006	19.995	103.203	20.212	5.888	0.482
313.500	233.896	80.008	19.995	103.200	20.215	5.700	0.474
314.000	234.162	80.007	19.994	103.201	20.210	6.022	0.512
314.500	234.382	80.008	19.994	103.205	20.208	6.212	0.511
315.000	234.622	80.006	19.994	103.207	20.213	5.869	0.473
315.500	234.923	80.006	19.994	103.210	20.209	6.098	0.501
316.000	235.131	80.006	19.994	103.213	20.207	6.267	0.524
316.500	235.390	80.006	19.994	103.212	20.208	6.220	0.488
317.000	235.637	80.007	19.994	103.212	20.205	6.401	0.487
317.501	235.874	80.006	19.994	103.213	20.208	6.191	0.495
318.001	236.167	80.005	19.994	103.214	20.205	6.372	0.507
318.501	236.365	80.006	19.994	103.214	20.206	6.349	0.511
319.000	236.624	80.006	19.995	103.215	20.202	6.599	0.474
319.500	236.889	80.006	19.994	103.217	20.203	6.570	0.491
320.000	237.128	80.006	19.993	103.217	20.207	6.283	0.514
320.500	237.354	80.005	19.993	103.218	20.205	6.433	0.484
321.000	237.602	80.008	19.994	103.219	20.204	6.442	0.469
321.500	237.864	80.007	19.992	103.219	20.204	6.463	0.492
322.000	238.125	80.007	19.995	103.217	20.202	6.583	0.517
322.500	238.349	80.006	19.994	103.217	20.202	6.627	0.504
323.000	238.617	80.006	19.994	103.217	20.203	6.578	0.488
323.500	238.877	80.006	19.994	103.216	20.202	6.648	0.511
324.000	239.122	80.007	19.995	103.216	20.202	6.616	0.517
324.500	239.356	80.005	19.993	103.216	20.204	6.494	0.492
325.000	239.585	80.006	19.992	103.217	20.200	6.721	0.470
325.500	239.842	80.008	19.994	103.216	20.204	6.449	0.474
326.000	240.067	80.006	19.994	103.217	20.197	6.984	0.485
326.500	240.328	80.007	19.993	103.217	20.198	6.923	0.484
327.000	240.587	80.006	19.993	103.217	20.199	6.826	0.503
327.500	240.838	80.007	19.994	103.216	20.196	7.041	0.515
328.000	241.108	80.008	19.993	103.216	20.198	6.890	0.515
328.500	241.275	80.008	19.993	103.218	20.200	6.723	0.479
329.000	241.548	80.009	19.994	103.219	20.200	6.744	0.439
329.500	241.801	80.008	19.994	103.219	20.201	6.717	0.483
330.000	242.046	80.008	19.994	103.218	20.199	6.824	0.512
330.500	242.311	80.009	19.994	103.217	20.198	6.922	0.504
331.000	242.537	80.008	19.993	103.214	20.200	6.785	0.500
331.500	242.769	80.008	19.993	103.213	20.202	6.638	0.475
332.000	243.057	80.009	19.994	103.213	20.203	6.570	0.490
332.500	243.313	80.008	19.994	103.213	20.205	6.381	0.532
333.000	243.528	80.007	19.993	103.213	20.203	6.516	0.507
333.500	243.802	80.008	19.994	103.212	20.202	6.646	0.479
334.000	244.051	80.008	19.993	103.212	20.205	6.412	0.506
334.500	244.296	80.008	19.993	103.213	20.204	6.463	0.509
335.000	244.509	80.008	19.993	103.214	20.202	6.610	0.476
335.500	244.781	80.009	19.994	103.216	20.208	6.166	0.472
336.000	244.980	80.007	19.993	103.221	20.210	6.049	0.478
336.500	245.261	80.008	19.993	103.223	20.210	6.023	0.476
337.000	245.530	80.006	19.994	103.222	20.210	6.064	0.515
337.500	245.767	80.006	19.994	103.222	20.213	5.851	0.528
338.000	246.015	80.005	19.994	103.220	20.212	5.918	0.495
338.500	246.303	80.005	19.993	103.216	20.211	5.990	0.510
339.000	246.543	80.004	19.994	103.214	20.211	6.016	0.532
339.500	246.771	80.004	19.994	103.215	20.215	5.704	0.498
340.000	247.012	80.005	19.992	103.216	20.218	5.492	0.468
340.500	247.246	80.004	19.994	103.222	20.215	5.671	0.472
341.000	247.472	80.005	19.994	103.230	20.218	5.473	0.468
341.500	247.714	80.005	19.993	103.235	20.223	5.134	0.464
342.000	247.980	80.004	19.993	103.235	20.221	5.303	0.488
342.500	248.264	80.006	19.993	103.236	20.219	5.403	0.529
343.000	248.509	80.005	19.994	103.236	20.224	5.085	0.540
343.500	248.723	80.004	19.994	103.235	20.226	4.906	0.494
344.000	248.998	80.005	19.993	103.238	20.227	4.876	0.474
344.500	249.251	80.005	19.993	103.246	20.226	4.899	0.509
345.000	249.503	80.005	19.993	103.247	20.229	4.688	0.517
345.500	249.767	80.005	19.994	103.243	20.225	5.019	0.511
346.000	250.055	80.006	19.994	103.242	20.229	4.733	0.534
346.500	250.294	80.005	19.994	103.239	20.230	4.680	0.539
347.000	250.552	80.004	19.993	103.233	20.235	4.278	0.511
347.500	250.801	80.005	19.993	103.231	20.232	4.499	0.502
