Repository: ulfsri/fsri_materials_database

# Materials and Products Database

## 01_Data

Raw data generated from each apparatus are included here in plain-text format. The data is organized first by material, next by the short name of test apparatus used, and where applicable additional filtering by test settings.

### material.json

Each material directory contains a json file of the same name as the material. This file links the data stored in the repository as well as data and graphs produced by the accompanying scripts (__02_Scripts__) to the respective landing page for the material on the front-end website.

File: 01_Data/CPVC_Pipe/MCC/CPVC_Pipe_MCC_30K_min_211119_R3.txt (part 1 of 4)
Sample ID:	C:\MCC\MCC Cal\Test\CPVC_Pipe_MCC_30K_min_211119_R3.txt
Sample Weight (mg):	4.3
Heating Rate (C/s):	0.5
Combustor Temp (C):	900
N2 Flow Rate (cc/min):	80
O2 Flow Rate (cc/min):	20
Calibration File:	C:\MCC\MCC Cal\Coeff1 JN10440_30_210304.txt.txt
T Correction Coefficients:	0	1.024463	0
Time Shift (s):	14
*
Time (s)	Temperature (C)	N2 flow rate (cc/min)	O2 flow rate (cc/min)	Flow Rate (cc/min)	Oxygen (%)	HRR (W/g)	Heating rate (C/s)
-0.001	107.319	80.007	19.992	103.035	20.233	0.087	-0.031
0.499	107.357	80.008	19.997	103.039	20.235	-0.063	-0.018
1.000	107.340	80.007	19.996	103.043	20.232	0.134	0.017
1.500	107.334	80.007	19.995	103.048	20.232	0.118	-0.000
2.000	107.345	80.008	19.994	103.050	20.229	0.357	-0.009
2.500	107.343	80.007	19.996	103.047	20.232	0.093	0.006
2.999	107.343	80.006	19.995	103.046	20.233	0.057	0.003
3.499	107.324	80.005	19.993	103.046	20.232	0.116	-0.010
3.999	107.316	80.007	19.995	103.046	20.234	0.006	-0.023
4.499	107.350	80.006	19.995	103.046	20.235	-0.075	-0.001
4.999	107.337	80.004	19.997	103.048	20.233	0.059	0.024
5.499	107.366	80.004	19.994	103.048	20.237	-0.231	0.019
6.000	107.332	80.004	19.995	103.049	20.234	-0.039	0.006
6.500	107.364	80.005	19.996	103.049	20.233	0.059	-0.003
6.999	107.364	80.005	19.995	103.047	20.233	0.077	0.015
7.499	107.339	80.004	19.995	103.049	20.232	0.150	0.004
7.999	107.373	80.006	19.995	103.043	20.232	0.142	-0.008
8.499	107.339	80.005	19.996	103.038	20.230	0.266	0.004
8.999	107.358	80.006	19.994	103.033	20.232	0.122	-0.008
9.499	107.325	80.005	19.995	103.035	20.233	0.057	-0.015
9.999	107.337	80.006	19.994	103.036	20.231	0.234	-0.017
10.499	107.351	80.005	19.994	103.041	20.231	0.201	0.003
10.999	107.362	80.005	19.993	103.047	20.232	0.110	0.026
11.499	107.320	80.006	19.993	103.051	20.230	0.311	-0.003
11.999	107.341	80.006	19.995	103.053	20.230	0.313	-0.026
12.499	107.375	80.006	19.995	103.054	20.226	0.615	0.017
12.999	107.327	80.005	19.995	103.060	20.231	0.223	0.020
13.499	107.346	80.004	19.994	103.068	20.229	0.339	-0.021
13.999	107.344	80.005	19.996	103.077	20.230	0.254	-0.006
14.499	107.366	80.006	19.993	103.086	20.230	0.272	0.019
14.999	107.336	80.006	19.996	103.101	20.225	0.620	0.006
15.499	107.349	80.005	19.995	103.112	20.228	0.416	-0.013
15.999	107.355	80.006	19.993	103.107	20.228	0.459	0.001
16.499	107.381	80.006	19.995	103.098	20.227	0.516	0.026
16.999	107.392	80.005	19.997	103.093	20.225	0.656	0.035
17.499	107.361	80.005	19.992	103.086	20.225	0.640	0.009
17.999	107.406	80.005	19.994	103.079	20.225	0.634	-0.003
18.499	107.403	80.004	19.993	103.087	20.223	0.788	0.028
18.999	107.422	80.003	19.995	103.103	20.221	0.945	0.029
19.499	107.459	80.004	19.994	103.109	20.222	0.852	0.036
19.999	107.437	80.005	19.993	103.108	20.219	1.104	0.035
20.499	107.420	80.005	19.994	103.108	20.221	0.943	-0.012
20.999	107.469	80.006	19.992	103.108	20.222	0.900	-0.004
21.499	107.467	80.007	19.994	103.101	20.224	0.744	0.040
21.999	107.495	80.006	19.996	103.102	20.222	0.862	0.037
22.499	107.487	80.005	19.994	103.104	20.220	1.027	0.023
22.999	107.501	80.006	19.992	103.104	20.220	0.992	0.013
23.499	107.543	80.005	19.993	103.108	20.219	1.069	0.031
23.999	107.541	80.005	19.996	103.115	20.221	0.966	0.048
24.499	107.542	80.005	19.993	103.121	20.219	1.082	0.020
24.999	107.567	80.006	19.996	103.127	20.218	1.151	0.012
25.499	107.597	80.006	19.995	103.134	20.218	1.194	0.041
25.999	107.585	80.007	19.994	103.138	20.215	1.377	0.037
26.499	107.622	80.006	19.996	103.146	20.214	1.486	0.022
26.999	107.643	80.007	19.994	103.153	20.215	1.426	0.041
27.499	107.687	80.004	19.993	103.161	20.211	1.678	0.061
27.999	107.713	80.005	19.995	103.169	20.212	1.649	0.067
28.499	107.737	80.005	19.995	103.175	20.211	1.700	0.060
28.999	107.744	80.005	19.997	103.175	20.210	1.769	0.041
29.499	107.783	80.005	19.995	103.178	20.208	1.928	0.039
29.999	107.799	80.005	19.993	103.181	20.208	1.962	0.051
30.499	107.880	80.005	19.992	103.184	20.210	1.779	0.076
30.999	107.915	80.005	19.995	103.185	20.207	2.021	0.107
31.499	107.941	80.006	19.994	103.188	20.208	1.913	0.088
32.000	107.971	80.005	19.996	103.192	20.206	2.088	0.058
32.500	107.993	80.003	19.995	103.197	20.202	2.381	0.054
32.999	108.032	80.005	19.992	103.201	20.202	2.383	0.057
33.499	108.109	80.002	19.994	103.208	20.200	2.528	0.089
33.999	108.118	80.004	19.994	103.213	20.199	2.591	0.101
34.499	108.186	80.004	19.993	103.215	20.202	2.381	0.081
34.999	108.216	80.004	19.995	103.219	20.200	2.540	0.087
35.499	108.272	80.004	19.997	103.225	20.198	2.703	0.092
35.999	108.345	80.004	19.997	103.232	20.199	2.607	0.107
36.499	108.408	80.002	19.993	103.239	20.198	2.707	0.133
37.000	108.454	80.004	19.995	103.245	20.201	2.483	0.122
37.500	108.539	80.004	19.996	103.249	20.199	2.585	0.120
37.999	108.576	80.003	19.994	103.251	20.199	2.576	0.127
38.499	108.653	80.005	19.992	103.249	20.196	2.796	0.118
38.999	108.689	80.003	19.998	103.243	20.198	2.682	0.113
39.499	108.772	80.005	19.997	103.243	20.194	2.961	0.116
39.999	108.849	80.006	19.993	103.243	20.196	2.794	0.139
40.499	108.891	80.004	19.996	103.242	20.196	2.859	0.139
40.999	108.957	80.005	19.995	103.241	20.196	2.790	0.113
41.499	109.018	80.005	19.995	103.246	20.196	2.833	0.118
41.999	109.128	80.004	19.997	103.248	20.192	3.106	0.149
42.499	109.190	80.005	19.996	103.248	20.193	3.059	0.171
42.999	109.301	80.004	19.994	103.248	20.194	2.984	0.172
43.499	109.343	80.004	19.995	103.251	20.191	3.214	0.163
43.999	109.448	80.004	19.995	103.252	20.194	2.976	0.150
44.499	109.535	80.004	19.997	103.256	20.191	3.182	0.170
45.000	109.590	80.004	19.995	103.259	20.195	2.939	0.167
45.501	109.721	80.005	19.996	103.259	20.189	3.334	0.164
46.001	109.782	80.005	19.994	103.259	20.189	3.344	0.189
46.500	109.825	80.006	19.996	103.259	20.190	3.247	0.148
46.999	109.971	80.005	19.995	103.255	20.190	3.259	0.146
47.499	110.058	80.006	19.993	103.252	20.190	3.283	0.211
47.999	110.157	80.006	19.996	103.251	20.188	3.403	0.210
48.499	110.207	80.007	19.994	103.251	20.187	3.515	0.168
48.999	110.349	80.006	19.994	103.251	20.187	3.519	0.171
49.500	110.456	80.007	19.993	103.251	20.186	3.550	0.221
50.000	110.567	80.007	19.996	103.254	20.185	3.640	0.233
50.499	110.668	80.006	19.994	103.259	20.186	3.603	0.215
50.999	110.746	80.006	19.993	103.259	20.185	3.662	0.196
51.499	110.865	80.007	19.993	103.261	20.182	3.900	0.188
51.999	110.966	80.006	19.995	103.262	20.185	3.638	0.208
52.499	111.078	80.008	19.994	103.267	20.184	3.711	0.217
53.000	111.189	80.008	19.994	103.269	20.182	3.875	0.218
53.500	111.306	80.008	19.993	103.274	20.184	3.749	0.225
53.999	111.429	80.007	19.994	103.280	20.182	3.841	0.234
54.499	111.545	80.007	19.994	103.285	20.183	3.809	0.240
54.999	111.636	80.006	19.996	103.283	20.184	3.721	0.223
55.499	111.790	80.004	19.994	103.286	20.184	3.722	0.226
55.999	111.865	80.007	19.994	103.287	20.182	3.913	0.237
56.499	112.028	80.006	19.995	103.287	20.179	4.094	0.233
56.999	112.133	80.005	19.996	103.288	20.180	4.021	0.253
57.499	112.248	80.006	19.995	103.288	20.179	4.131	0.244
57.999	112.381	80.005	19.996	103.288	20.182	3.866	0.234
58.499	112.518	80.006	19.995	103.288	20.180	4.063	0.259
58.999	112.587	80.004	19.996	103.288	20.183	3.801	0.238
59.499	112.765	80.007	19.994	103.289	20.181	3.966	0.227
59.999	112.889	80.005	19.996	103.289	20.179	4.074	0.274
60.499	113.046	80.006	19.995	103.289	20.182	3.880	0.292
60.999	113.168	80.005	19.995	103.295	20.180	4.011	0.280
61.499	113.282	80.006	19.995	103.301	20.181	3.919	0.257
61.999	113.463	80.005	19.995	103.300	20.178	4.177	0.265
62.500	113.579	80.005	19.996	103.303	20.179	4.114	0.296
63.001	113.734	80.006	19.994	103.302	20.180	4.059	0.284
63.500	113.823	80.005	19.995	103.297	20.177	4.247	0.257
63.999	114.022	80.005	19.994	103.291	20.176	4.291	0.265
64.499	114.129	80.004	19.994	103.292	20.180	4.041	0.297
64.999	114.297	80.005	19.997	103.295	20.180	4.035	0.291
65.499	114.470	80.005	19.995	103.302	20.177	4.216	0.308
65.999	114.605	80.004	19.996	103.309	20.178	4.199	0.324
66.499	114.771	80.005	19.995	103.316	20.178	4.196	0.304
66.999	114.881	80.004	19.995	103.318	20.179	4.098	0.288
67.499	115.044	80.004	19.996	103.316	20.179	4.135	0.275
67.999	115.194	80.006	19.995	103.315	20.177	4.216	0.294
68.499	115.352	80.004	19.996	103.316	20.179	4.124	0.310
68.999	115.544	80.006	19.995	103.315	20.179	4.069	0.329
69.499	115.660	80.005	19.994	103.314	20.177	4.283	0.329
69.999	115.838	80.005	19.995	103.316	20.176	4.364	0.301
70.499	115.995	80.005	19.993	103.318	20.181	3.972	0.315
70.999	116.152	80.003	19.995	103.314	20.179	4.080	0.325
71.499	116.348	80.006	19.994	103.315	20.182	3.911	0.334
71.999	116.548	80.007	19.995	103.316	20.180	4.032	0.374
72.499	116.702	80.006	19.994	103.314	20.178	4.183	0.375
72.999	116.880	80.006	19.996	103.309	20.176	4.311	0.343
73.499	117.025	80.005	19.995	103.313	20.181	3.971	0.328
73.999	117.205	80.005	19.993	103.314	20.180	4.044	0.324
74.499	117.422	80.007	19.995	103.313	20.181	3.990	0.361
75.000	117.521	80.006	19.995	103.312	20.184	3.754	0.356
75.501	117.699	80.007	19.993	103.312	20.180	4.055	0.296
76.000	117.874	80.006	19.994	103.309	20.180	4.010	0.315
76.499	118.068	80.006	19.995	103.304	20.180	4.008	0.362
76.999	118.256	80.008	19.996	103.306	20.182	3.886	0.376
77.499	118.431	80.005	19.994	103.311	20.182	3.863	0.372
77.999	118.577	80.007	19.991	103.308	20.181	3.953	0.342
78.499	118.766	80.007	19.992	103.310	20.181	3.985	0.328
78.999	118.970	80.007	19.993	103.309	20.180	4.014	0.364
79.499	119.135	80.007	19.994	103.304	20.180	4.034	0.381
80.000	119.334	80.006	19.995	103.302	20.181	3.920	0.366
80.500	119.497	80.008	19.994	103.309	20.179	4.075	0.363
80.999	119.668	80.006	19.994	103.311	20.177	4.222	0.348
81.500	119.914	80.008	19.993	103.314	20.182	3.847	0.375
82.000	120.075	80.006	19.991	103.314	20.180	4.036	0.412
82.499	120.227	80.006	19.994	103.310	20.179	4.073	0.361
82.999	120.390	80.007	19.994	103.302	20.182	3.865	0.314
83.499	120.591	80.006	19.993	103.295	20.179	4.130	0.339
83.999	120.780	80.007	19.991	103.292	20.180	4.040	0.376
84.499	120.997	80.006	19.994	103.294	20.177	4.242	0.397
84.999	121.201	80.007	19.994	103.297	20.179	4.071	0.413
85.499	121.392	80.006	19.993	103.302	20.178	4.171	0.408
85.999	121.611	80.004	19.994	103.305	20.180	4.014	0.403
86.499	121.753	80.006	19.996	103.309	20.181	3.970	0.386
86.999	121.977	80.005	19.993	103.305	20.178	4.206	0.363
87.499	122.196	80.006	19.994	103.303	20.178	4.185	0.404
87.999	122.377	80.006	19.993	103.297	20.177	4.269	0.422
88.499	122.570	80.005	19.995	103.294	20.179	4.134	0.387
88.999	122.784	80.006	19.996	103.290	20.181	3.988	0.390
89.499	122.965	80.004	19.994	103.290	20.180	4.051	0.401
89.999	123.120	80.003	19.994	103.291	20.176	4.332	0.366
90.499	123.346	80.006	19.995	103.292	20.179	4.134	0.359
90.999	123.546	80.005	19.995	103.294	20.179	4.073	0.403
91.499	123.748	80.004	19.995	103.295	20.180	4.002	0.414
91.999	123.925	80.003	19.994	103.298	20.177	4.228	0.390
92.499	124.157	80.005	19.994	103.297	20.178	4.167	0.394
92.999	124.301	80.005	19.994	103.297	20.181	3.967	0.393
93.500	124.533	80.004	19.993	103.295	20.180	4.018	0.376
94.000	124.730	80.005	19.994	103.294	20.178	4.209	0.402
94.499	124.968	80.004	19.995	103.293	20.181	3.963	0.432
94.999	125.129	80.006	19.995	103.293	20.178	4.189	0.417
95.499	125.343	80.005	19.995	103.293	20.180	4.022	0.387
95.999	125.574	80.004	19.996	103.296	20.175	4.380	0.410
96.500	125.766	80.005	19.996	103.297	20.176	4.299	0.434
97.001	125.993	80.005	19.994	103.299	20.178	4.167	0.421
97.500	126.164	80.006	19.994	103.305	20.177	4.279	0.408
97.999	126.404	80.005	19.996	103.306	20.177	4.222	0.405
98.499	126.584	80.004	19.996	103.304	20.178	4.173	0.415
98.999	126.759	80.004	19.994	103.308	20.178	4.205	0.387
99.499	127.011	80.005	19.994	103.308	20.179	4.124	0.391
99.999	127.190	80.007	19.995	103.303	20.176	4.313	0.429
100.499	127.437	80.004	19.996	103.303	20.178	4.165	0.429
100.999	127.610	80.005	19.993	103.305	20.176	4.325	0.423
101.499	127.819	80.005	19.993	103.301	20.175	4.390	0.401
101.999	128.031	80.005	19.994	103.298	20.178	4.209	0.402
102.499	128.248	80.005	19.994	103.298	20.177	4.250	0.425
102.999	128.444	80.006	19.994	103.297	20.178	4.179	0.421
103.499	128.671	80.006	19.994	103.297	20.172	4.610	0.417
104.000	128.894	80.005	19.993	103.298	20.177	4.283	0.436
104.500	129.123	80.006	19.992	103.299	20.177	4.226	0.451
104.999	129.280	80.005	19.993	103.300	20.178	4.167	0.419
105.499	129.511	80.005	19.993	103.299	20.176	4.320	0.387
105.999	129.753	80.004	19.994	103.298	20.175	4.381	0.431
106.500	129.976	80.005	19.994	103.298	20.176	4.302	0.470
107.000	130.174	80.006	19.991	103.298	20.176	4.338	0.443
107.499	130.411	80.005	19.995	103.302	20.174	4.485	0.428
107.999	130.645	80.007	19.994	103.302	20.176	4.296	0.453
108.499	130.811	80.005	19.994	103.302	20.177	4.271	0.436
108.999	131.079	80.004	19.993	103.301	20.179	4.122	0.417
109.499	131.255	80.007	19.995	103.299	20.176	4.332	0.438
110.000	131.456	80.005	19.995	103.295	20.177	4.277	0.410
110.500	131.697	80.006	19.993	103.297	20.179	4.122	0.410
110.999	131.910	80.005	19.994	103.299	20.176	4.334	0.448
111.499	132.123	80.008	19.994	103.301	20.178	4.143	0.440
111.999	132.290	80.005	19.994	103.302	20.176	4.318	0.403
112.499	132.530	80.004	19.994	103.300	20.176	4.300	0.394
112.999	132.777	80.007	19.994	103.299	20.175	4.440	0.447
113.499	132.993	80.007	19.995	103.300	20.177	4.232	0.475
113.999	133.191	80.003	19.992	103.303	20.177	4.283	0.438
114.500	133.423	80.002	19.996	103.306	20.179	4.102	0.422
115.001	133.622	80.005	19.993	103.312	20.178	4.189	0.431
115.500	133.853	80.007	19.994	103.318	20.179	4.136	0.431
115.999	134.093	80.006	19.994	103.320	20.179	4.079	0.451
116.500	134.342	80.006	19.995	103.323	20.177	4.242	0.480
117.000	134.572	80.004	19.994	103.322	20.176	4.340	0.484
117.499	134.765	80.006	19.993	103.322	20.177	4.226	0.451
117.999	135.014	80.006	19.995	103.320	20.177	4.271	0.432
118.499	135.242	80.005	19.994	103.321	20.178	4.168	0.460
118.999	135.455	80.006	19.994	103.320	20.179	4.104	0.459
119.499	135.673	80.005	19.994	103.319	20.176	4.328	0.436
119.999	135.914	80.005	19.991	103.313	20.174	4.444	0.445
120.500	136.153	80.006	19.995	103.308	20.175	4.426	0.469
121.000	136.347	80.007	19.995	103.305	20.177	4.235	0.456
121.499	136.569	80.004	19.994	103.303	20.173	4.522	0.425
121.999	136.826	80.005	19.994	103.305	20.175	4.424	0.448
122.500	137.014	80.006	19.995	103.310	20.174	4.452	0.462
123.000	137.251	80.005	19.993	103.318	20.175	4.369	0.435
123.500	137.527	80.003	19.996	103.317	20.175	4.425	0.469
124.000	137.770	80.005	19.994	103.314	20.174	4.494	0.516
124.499	137.973	80.006	19.995	103.313	20.178	4.209	0.482
124.999	138.241	80.005	19.995	103.312	20.178	4.169	0.458
125.499	138.452	80.005	19.994	103.306	20.172	4.606	0.475
125.999	138.668	80.004	19.994	103.306	20.177	4.240	0.453
126.499	138.899	80.003	19.996	103.305	20.173	4.523	0.437
126.999	139.166	80.005	19.994	103.303	20.177	4.275	0.473
127.499	139.343	80.003	19.995	103.306	20.175	4.417	0.471
127.999	139.603	80.007	19.995	103.311	20.173	4.537	0.441
128.500	139.871	80.004	19.995	103.312	20.173	4.551	0.483
129.000	140.100	80.007	19.995	103.317	20.175	4.404	0.512
129.500	140.353	80.006	19.995	103.321	20.172	4.604	0.489
130.000	140.580	80.006	19.996	103.321	20.176	4.354	0.481
130.500	140.778	80.006	19.995	103.322	20.173	4.569	0.453
131.000	141.028	80.006	19.994	103.321	20.173	4.557	0.437
131.500	141.303	80.005	19.996	103.320	20.176	4.299	0.486
132.000	141.543	80.006	19.995	103.320	20.176	4.311	0.520
132.500	141.748	80.006	19.994	103.320	20.175	4.399	0.480
133.000	141.968	80.007	19.995	103.320	20.174	4.498	0.435
133.500	142.249	80.005	19.994	103.316	20.174	4.476	0.463
134.000	142.510	80.006	19.996	103.310	20.173	4.543	0.521
134.500	142.752	80.004	19.994	103.305	20.176	4.348	0.522
135.000	142.965	80.007	19.994	103.303	20.173	4.584	0.479
135.500	143.207	80.006	19.994	103.297	20.172	4.608	0.455
136.000	143.451	80.008	19.994	103.299	20.174	4.507	0.471
136.500	143.672	80.007	19.994	103.305	20.173	4.568	0.476
137.000	143.949	80.005	19.994	103.310	20.174	4.509	0.481
137.500	144.191	80.006	19.993	103.310	20.173	4.523	0.508
138.000	144.404	80.007	19.994	103.311	20.177	4.282	0.487
138.500	144.685	80.008	19.994	103.310	20.174	4.504	0.474
139.000	144.926	80.006	19.994	103.304	20.172	4.653	0.508
139.500	145.179	80.005	19.992	103.297	20.176	4.345	0.508
140.000	145.436	80.007	19.995	103.292	20.174	4.463	0.502
140.500	145.650	80.006	19.996	103.294	20.172	4.610	0.490
141.000	145.911	80.005	19.994	103.292	20.175	4.396	0.473
141.500	146.099	80.006	19.993	103.295	20.174	4.484	0.462
142.000	146.384	80.006	19.996	103.297	20.175	4.433	0.462
142.500	146.571	80.006	19.996	103.300	20.175	4.398	0.473
143.000	146.808	80.006	19.994	103.297	20.177	4.268	0.448
143.500	147.067	80.006	19.994	103.298	20.174	4.510	0.460
144.000	147.334	80.007	19.992	103.297	20.172	4.636	0.511
144.500	147.594	80.004	19.995	103.295	20.174	4.443	0.526
145.000	147.852	80.005	19.995	103.295	20.176	4.345	0.523
145.500	148.071	80.005	19.994	103.297	20.177	4.288	0.498
146.000	148.334	80.007	19.993	103.300	20.175	4.384	0.480
146.500	148.572	80.004	19.994	103.306	20.172	4.620	0.491
147.000	148.803	80.004	19.994	103.309	20.177	4.278	0.485
147.500	149.082	80.005	19.994	103.308	20.175	4.400	0.490
148.000	149.274	80.005	19.994	103.305	20.174	4.449	0.491
148.500	149.591	80.005	19.995	103.303	20.175	4.366	0.490
149.000	149.816	80.006	19.995	103.296	20.171	4.724	0.525
149.500	150.066	80.007	19.994	103.293	20.171	4.701	0.508
150.000	150.319	80.001	19.995	103.292	20.174	4.465	0.489
150.500	150.545	80.008	19.994	103.292	20.175	4.404	0.491
151.000	150.782	80.004	19.995	103.292	20.172	4.644	0.471
151.500	151.019	80.007	19.994	103.292	20.171	4.705	0.468
152.000	151.314	80.006	19.995	103.292	20.172	4.602	0.503
152.500	151.544	80.006	19.994	103.291	20.172	4.622	0.529
153.000	151.832	80.004	19.994	103.291	20.173	4.524	0.521
153.500	152.091	80.004	19.994	103.290	20.172	4.644	0.532
154.000	152.308	80.007	19.994	103.290	20.175	4.414	0.512
154.500	152.532	80.004	19.995	103.289	20.173	4.532	0.458
155.000	152.810	80.006	19.995	103.290	20.176	4.304	0.471
155.500	153.035	80.005	19.997	103.290	20.177	4.250	0.503
156.000	153.323	80.006	19.996	103.291	20.176	4.315	0.508
156.500	153.552	80.006	19.995	103.291	20.174	4.508	0.515
157.000	153.787	80.004	19.994	103.291	20.173	4.583	0.490
157.500	154.039	80.004	19.994	103.291	20.171	4.666	0.475
158.000	154.298	80.007	19.996	103.291	20.174	4.465	0.499
158.500	154.525	80.007	19.996	103.291	20.172	4.638	0.499
159.000	154.786	80.008	19.995	103.291	20.174	4.444	0.487
159.500	155.044	80.006	19.995	103.291	20.172	4.629	0.504
160.000	155.261	80.008	19.993	103.290	20.172	4.634	0.497
160.500	155.504	80.007	19.991	103.290	20.174	4.489	0.468
161.000	155.784	80.008	19.993	103.290	20.174	4.459	0.492
161.500	156.017	80.008	19.995	103.290	20.173	4.579	0.518
162.000	156.263	80.007	19.993	103.290	20.175	4.424	0.496
162.500	156.503	80.006	19.995	103.291	20.173	4.573	0.482
163.000	156.782	80.006	19.996	103.290	20.171	4.676	0.502
163.500	157.004	80.008	19.995	103.289	20.175	4.371	0.510
164.000	157.258	80.006	19.995	103.289	20.174	4.489	0.488
164.500	157.526	80.010	19.995	103.289	20.176	4.302	0.499
165.000	157.758	80.006	19.994	103.286	20.171	4.671	0.511
165.500	157.968	80.007	19.995	103.287	20.175	4.386	0.471
166.000	158.283	80.006	19.995	103.287	20.175	4.420	0.483
166.500	158.499	80.006	19.997	103.287	20.174	4.482	0.528
167.000	158.751	80.007	19.994	103.287	20.176	4.303	0.500
167.500	159.016	80.005	19.994	103.289	20.174	4.467	0.492
168.000	159.243	80.007	19.993	103.289	20.174	4.508	0.504
168.500	159.552	80.005	19.992	103.285	20.176	4.320	0.514
169.000	159.754	80.007	19.995	103.280	20.176	4.314	0.523
169.500	160.027	80.004	19.993	103.276	20.175	4.434	0.493
170.000	160.265	80.005	19.994	103.276	20.174	4.446	0.493
170.500	160.533	80.005	19.995	103.277	20.175	4.416	0.509
171.000	160.771	80.006	19.995	103.281	20.175	4.432	0.506
171.500	161.016	80.006	19.995	103.282	20.171	4.664	0.494
172.000	161.278	80.005	19.994	103.286	20.171	4.725	0.495
172.500	161.507	80.004	19.994	103.286	20.172	4.658	0.499
173.000	161.745	80.004	19.994	103.284	20.169	4.833	0.479
173.500	162.017	80.005	19.994	103.277	20.173	4.532	0.489
174.000	162.274	80.007	19.994	103.280	20.172	4.623	0.519
174.500	162.541	80.005	19.994	103.281	20.172	4.609	0.526
175.000	162.788	80.007	19.995	103.279	20.170	4.749	0.519
175.500	163.021	80.007	19.995	103.281	20.172	4.659	0.497
176.000	163.288	80.006	19.994	103.287	20.170	4.757	0.490
176.500	163.484	80.006	19.993	103.288	20.173	4.568	0.482
177.000	163.777	80.005	19.993	103.289	20.171	4.686	0.476
177.500	164.062	80.005	19.996	103.289	20.171	4.668	0.533
178.000	164.262	80.006	19.994	103.290	20.171	4.668	0.531
178.500	164.545	80.006	19.995	103.286	20.171	4.731	0.484
179.000	164.776	80.007	19.994	103.280	20.170	4.757	0.499
179.500	165.080	80.005	19.996	103.275	20.169	4.841	0.525
180.000	165.308	80.006	19.995	103.269	20.174	4.499	0.533
180.500	165.555	80.007	19.995	103.265	20.172	4.661	0.503
181.000	165.789	80.006	19.994	103.264	20.175	4.438	0.478
181.500	166.079	80.005	19.994	103.268	20.173	4.564	0.503
182.000	166.329	80.005	19.994	103.272	20.174	4.511	0.532
182.500	166.586	80.005	19.995	103.276	20.174	4.444	0.524
183.000	166.825	80.004	19.995	103.280	20.172	4.601	0.502
183.500	167.093	80.006	19.994	103.285	20.172	4.637	0.502
184.000	167.319	80.007	19.994	103.281	20.171	4.696	0.500
184.500	167.605	80.007	19.994	103.275	20.175	4.409	0.503
185.000	167.788	80.007	19.994	103.272	20.170	4.751	0.491
185.500	168.033	80.007	19.995	103.269	20.172	4.657	0.449
186.000	168.276	80.004	19.996	103.264	20.172	4.602	0.458
186.500	168.545	80.005	19.994	103.264	20.173	4.535	0.500
187.000	168.772	80.006	19.996	103.267	20.173	4.578	0.504
187.500	169.074	80.006	19.995	103.267	20.172	4.606	0.513
188.000	169.305	80.004	19.994	103.263	20.176	4.352	0.531
188.500	169.531	80.004	19.995	103.265	20.172	4.653	0.495
189.000	169.775	80.006	19.995	103.266	20.174	4.440	0.463
189.500	170.045	80.006	19.995	103.266	20.169	4.814	0.492
190.001	170.288	80.005	19.994	103.266	20.173	4.568	0.514
190.501	170.547	80.007	19.995	103.268	20.174	4.484	0.507
191.000	170.776	80.007	19.994	103.265	20.173	4.517	0.495
191.500	171.022	80.006	19.995	103.264	20.176	4.328	0.482
192.000	171.267	80.007	19.995	103.266	20.173	4.578	0.483
192.500	171.529	80.007	19.994	103.269	20.177	4.287	0.499
193.000	171.789	80.004	19.995	103.273	20.174	4.496	0.514
193.500	171.979	80.006	19.995	103.276	20.174	4.496	0.486
194.000	172.272	80.007	19.995	103.274	20.172	4.629	0.467
194.500	172.543	80.005	19.994	103.271	20.173	4.576	0.524
195.000	172.763	80.007	19.994	103.267	20.175	4.438	0.527
195.500	173.013	80.007	19.994	103.262	20.174	4.458	0.480
196.000	173.227	80.006	19.994	103.263	20.176	4.324	0.468
196.500	173.540	80.006	19.995	103.263	20.175	4.377	0.496
197.000	173.743	80.004	19.994	103.260	20.175	4.436	0.521
197.500	174.003	80.007	19.994	103.261	20.178	4.202	0.489
198.000	174.275	80.005	19.994	103.261	20.176	4.289	0.498
198.500	174.505	80.005	19.994	103.258	20.175	4.383	0.517
199.000	174.762	80.005	19.995	103.262	20.178	4.175	0.494
199.500	174.981	80.007	19.994	103.264	20.176	4.326	0.481
200.000	175.242	80.005	19.994	103.262	20.178	4.155	0.478
200.500	175.477	80.005	19.995	103.262	20.176	4.291	0.488
201.000	175.736	80.006	19.994	103.263	20.173	4.586	0.496
201.500	175.981	80.005	19.995	103.260	20.173	4.580	0.499
202.000	176.205	80.006	19.995	103.259	20.173	4.576	0.486
202.500	176.456	80.005	19.994	103.259	20.175	4.415	0.472
203.000	176.720	80.005	19.995	103.258	20.172	4.606	0.495
203.500	176.956	80.006	19.995	103.255	20.173	4.521	0.507
204.000	177.251	80.008	19.995	103.254	20.172	4.615	0.515
204.500	177.463	80.004	19.994	103.255	20.174	4.458	0.519
205.000	177.727	80.006	19.993	103.259	20.170	4.785	0.492
205.500	177.988	80.007	19.994	103.259	20.171	4.728	0.501
206.000	178.207	80.004	19.994	103.260	20.169	4.846	0.502
206.500	178.461	80.007	19.994	103.260	20.171	4.684	0.476
207.000	178.725	80.004	19.994	103.261	20.172	4.627	0.496
207.500	178.952	80.005	19.993	103.259	20.172	4.649	0.505
208.000	179.220	80.004	19.994	103.259	20.170	4.810	0.493
208.500	179.485	80.005	19.993	103.260	20.169	4.814	0.514
209.000	179.731	80.007	19.994	103.262	20.171	4.728	0.522
209.500	180.005	80.005	19.994	103.260	20.170	4.743	0.516
210.000	180.240	80.006	19.994	103.259	20.171	4.688	0.515
210.500	180.505	80.006	19.994	103.259	20.174	4.502	0.504
211.000	180.695	80.005	19.994	103.258	20.173	4.561	0.477
211.500	180.974	80.006	19.994	103.259	20.172	4.625	0.462
212.000	181.254	80.005	19.994	103.258	20.173	4.570	0.514
212.500	181.478	80.009	19.995	103.261	20.171	4.686	0.531
213.000	181.722	80.006	19.996	103.262	20.171	4.690	0.486
213.500	181.994	80.005	19.994	103.261	20.173	4.572	0.493
214.000	182.242	80.005	19.997	103.260	20.170	4.771	0.518
214.500	182.494	80.007	19.995	103.259	20.171	4.722	0.510
215.000	182.724	80.006	19.995	103.260	20.169	4.814	0.491
215.500	182.940	80.005	19.995	103.260	20.170	4.759	0.464
216.000	183.213	80.004	19.995	103.262	20.174	4.511	0.468
216.500	183.400	80.007	19.995	103.261	20.169	4.850	0.475
217.000	183.662	80.008	19.995	103.261	20.169	4.828	0.454
217.500	183.905	80.008	19.994	103.258	20.173	4.515	0.476
218.000	184.175	80.009	19.994	103.256	20.172	4.621	0.509
218.500	184.373	80.006	19.995	103.255	20.172	4.645	0.491
219.000	184.637	80.005	19.995	103.256	20.173	4.539	0.465
219.500	184.893	80.007	19.995	103.256	20.173	4.580	0.491
220.000	185.099	80.006	19.994	103.256	20.170	4.808	0.491
220.500	185.382	80.007	19.994	103.257	20.171	4.710	0.475
221.000	185.608	80.007	19.994	103.258	20.174	4.472	0.499
221.500	185.881	80.007	19.995	103.255	20.169	4.885	0.504
222.000	186.150	80.007	19.995	103.256	20.170	4.753	0.521
222.500	186.408	80.004	19.994	103.257	20.172	4.641	0.535
223.000	186.637	80.005	19.994	103.256	20.172	4.639	0.507
223.500	186.894	80.008	19.995	103.261	20.173	4.527	0.487
224.000	187.121	80.006	19.994	103.261	20.169	4.826	0.485
224.500	187.400	80.005	19.994	103.260	20.172	4.592	0.495
225.000	187.658	80.007	19.995	103.260	20.171	4.669	0.521
225.500	187.884	80.005	19.995	103.261	20.171	4.696	0.510
226.000	188.141	80.006	19.994	103.258	20.170	4.785	0.483
226.500	188.362	80.005	19.995	103.258	20.172	4.602	0.481
227.000	188.611	80.005	19.994	103.258	20.172	4.643	0.474
227.500	188.872	80.006	19.995	103.257	20.173	4.551	0.490
228.000	189.068	80.005	19.995	103.256	20.174	4.500	0.484
228.500	189.349	80.004	19.994	103.255	20.176	4.336	0.468
229.000	189.589	80.003	19.995	103.259	20.174	4.484	0.499
229.500	189.859	80.005	19.995	103.262	20.173	4.516	0.515
230.000	190.125	80.005	19.994	103.263	20.174	4.480	0.523
230.500	190.331	80.009	19.994	103.264	20.170	4.740	0.504
231.000	190.622	80.007	19.993	103.264	20.172	4.640	0.484
231.500	190.840	80.003	19.994	103.260	20.171	4.736	0.503
232.000	191.066	80.006	19.995	103.258	20.170	4.783	0.477
232.500	191.359	80.006	19.994	103.256	20.172	4.604	0.482
233.000	191.602	80.006	19.995	103.256	20.169	4.832	0.527
233.500	191.793	80.008	19.994	103.255	20.171	4.702	0.485
234.000	192.072	80.007	19.995	103.255	20.171	4.712	0.452
234.500	192.288	80.007	19.995	103.255	20.170	4.779	0.483
235.000	192.548	80.006	19.995	103.255	20.169	4.860	0.485
235.500	192.781	80.004	19.994	103.254	20.171	4.677	0.484
236.000	192.996	80.007	19.994	103.254	20.168	4.907	0.471
236.500	193.271	80.007	19.994	103.254	20.168	4.944	0.469
237.000	193.514	80.006	19.994	103.254	20.170	4.779	0.504
237.500	193.768	80.007	19.994	103.254	20.172	4.657	0.508
238.000	194.045	80.007	19.994	103.254	20.167	4.990	0.514
238.500	194.285	80.008	19.994	103.253	20.169	4.832	0.524
239.000	194.489	80.006	19.994	103.252	20.171	4.710	0.480
239.500	194.732	80.007	19.994	103.253	20.169	4.878	0.446
240.000	195.031	80.008	19.994	103.252	20.170	4.762	0.495
240.500	195.306	80.008	19.995	103.251	20.174	4.510	0.558
241.000	195.487	80.007	19.995	103.251	20.173	4.533	0.515
241.500	195.723	80.007	19.994	103.251	20.170	4.809	0.436
242.000	196.015	80.009	19.995	103.250	20.171	4.722	0.473
242.500	196.212	80.010	19.994	103.250	20.169	4.866	0.509
243.000	196.529	80.008	19.995	103.250	20.169	4.823	0.501
243.500	196.707	80.009	19.995	103.252	20.170	4.776	0.505
244.000	196.956	80.009	19.994	103.251	20.170	4.801	0.461
244.500	197.142	80.007	19.995	103.252	20.170	4.795	0.430
245.000	197.449	80.007	19.995	103.252	20.170	4.809	0.464
245.500	197.620	80.006	19.995	103.253	20.167	4.966	0.486
246.000	197.901	80.008	19.994	103.251	20.169	4.836	0.465
246.500	198.175	80.007	19.995	103.251	20.172	4.624	0.503
247.000	198.408	80.005	19.994	103.250	20.168	4.925	0.530
247.500	198.649	80.007	19.995	103.251	20.169	4.842	0.490
248.000	198.866	80.007	19.994	103.251	20.166	5.055	0.466
248.500	199.138	80.006	19.995	103.249	20.164	5.192	0.474
249.000	199.408	80.007	19.996	103.250	20.166	5.039	0.516
249.500	199.665	80.007	19.994	103.250	20.169	4.852	0.535
250.000	199.858	80.005	19.995	103.248	20.165	5.167	0.489
250.500	200.090	80.005	19.996	103.248	20.165	5.118	0.437
251.000	200.326	80.005	19.994	103.249	20.166	5.057	0.447
251.500	200.592	80.005	19.995	103.249	20.166	5.070	0.485
252.000	200.827	80.004	19.995	103.249	20.166	5.039	0.501
252.500	201.082	80.006	19.996	103.249	20.165	5.161	0.495
253.000	201.316	80.003	19.995	103.249	20.166	5.108	0.489
253.500	201.582	80.006	19.995	103.248	20.166	5.108	0.495
254.000	201.819	80.006	19.996	103.245	20.165	5.126	0.502
254.500	202.087	80.007	19.995	103.242	20.164	5.226	0.504
255.000	202.322	80.004	19.995	103.240	20.166	5.090	0.504
255.500	202.557	80.005	19.995	103.240	20.167	5.029	0.487
256.000	202.823	80.005	19.996	103.241	20.165	5.112	0.485
256.500	203.039	80.004	19.995	103.244	20.163	5.295	0.491
257.000	203.291	80.004	19.995	103.248	20.164	5.222	0.475
257.500	203.536	80.007	19.995	103.249	20.162	5.354	0.482
258.000	203.768	80.005	19.995	103.249	20.163	5.312	0.487
258.500	203.997	80.006	19.995	103.250	20.161	5.430	0.469
259.000	204.272	80.006	19.996	103.250	20.163	5.289	0.483
259.500	204.501	80.005	19.995	103.250	20.162	5.377	0.504
260.000	204.789	80.007	19.995	103.250	20.167	5.008	0.511
260.500	204.994	80.007	19.995	103.250	20.166	5.074	0.505
261.000	205.206	80.005	19.995	103.249	20.167	5.012	0.455
261.500	205.489	80.005	19.994	103.249	20.164	5.208	0.456
262.000	205.726	80.005	19.994	103.249	20.166	5.106	0.508
262.500	206.013	80.006	19.995	103.250	20.163	5.297	0.522
263.000	206.196	80.004	19.995	103.251	20.163	5.309	0.497
263.500	206.461	80.006	19.995	103.251	20.163	5.291	0.459
264.000	206.696	80.004	19.993	103.250	20.162	5.356	0.474
264.500	206.925	80.006	19.995	103.249	20.163	5.289	0.482
265.000	207.185	80.006	19.994	103.248	20.163	5.326	0.476
265.500	207.422	80.006	19.995	103.246	20.164	5.204	0.493
266.000	207.691	80.006	19.994	103.244	20.159	5.621	0.501
266.500	207.957	80.006	19.994	103.244	20.159	5.621	0.520
267.000	208.184	80.006	19.994	103.244	20.160	5.547	0.514
267.500	208.456	80.005	19.994	103.245	20.159	5.569	0.496
268.000	208.627	80.005	19.992	103.246	20.158	5.638	0.471
268.500	208.957	80.007	19.993	103.248	20.161	5.443	0.472
269.000	209.186	80.007	19.994	103.250	20.160	5.496	0.530
269.500	209.408	80.006	19.994	103.251	20.161	5.433	0.506
270.000	209.644	80.006	19.994	103.250	20.163	5.331	0.455
270.500	209.869	80.006	19.994	103.250	20.164	5.230	0.459
271.000	210.139	80.006	19.994	103.248	20.160	5.520	0.478
271.500	210.378	80.005	19.994	103.247	20.162	5.350	0.502
272.000	210.616	80.006	19.993	103.246	20.161	5.456	0.493
272.500	210.861	80.006	19.994	103.245	20.160	5.523	0.481
273.000	211.119	80.007	19.993	103.244	20.160	5.503	0.493
273.500	211.382	80.004	19.993	103.246	20.158	5.655	0.512
274.000	211.618	80.006	19.994	103.247	20.160	5.551	0.510
274.500	211.867	80.006	19.994	103.248	20.160	5.515	0.492
275.000	212.137	80.005	19.996	103.251	20.162	5.397	0.502
275.500	212.373	80.005	19.993	103.252	20.162	5.397	0.512
276.000	212.628	80.005	19.994	103.252	20.161	5.417	0.499
276.500	212.831	80.006	19.995	103.252	20.161	5.476	0.474
277.000	213.098	80.006	19.994	103.252	20.159	5.635	0.464
277.500	213.317	80.003	19.994	103.251	20.160	5.535	0.478
278.000	213.573	80.005	19.994	103.244	20.160	5.525	0.480
278.500	213.804	80.005	19.995	103.241	20.160	5.515	0.480
279.000	214.060	80.004	19.993	103.240	20.159	5.598	0.487
279.500	214.314	80.005	19.995	103.238	20.159	5.620	0.499
280.000	214.533	80.006	19.994	103.234	20.160	5.531	0.492
280.500	214.777	80.005	19.995	103.236	20.157	5.752	0.468
281.000	214.982	80.006	19.995	103.236	20.161	5.429	0.456
281.500	215.259	80.003	19.995	103.236	20.160	5.527	0.466
282.000	215.491	80.006	19.993	103.238	20.158	5.667	0.496
282.500	215.740	80.002	19.994	103.244	20.158	5.696	0.495
283.000	215.994	80.005	19.994	103.249	20.157	5.730	0.492
283.500	216.272	80.006	19.995	103.250	20.157	5.743	0.517
284.000	216.515	80.004	19.995	103.250	20.157	5.726	0.527
284.500	216.739	80.006	19.994	103.245	20.153	6.054	0.494
285.000	216.973	80.004	19.994	103.245	20.154	5.991	0.462
285.500	217.248	80.003	19.994	103.244	20.155	5.868	0.483
286.000	217.520	80.003	19.993	103.243	20.155	5.887	0.528
286.500	217.779	80.003	19.994	103.244	20.153	6.084	0.539
287.000	217.964	80.007	19.993	103.248	20.155	5.892	0.488
287.500	218.227	80.005	19.995	103.248	20.154	5.976	0.446
288.000	218.469	80.004	19.994	103.247	20.154	5.982	0.477
288.500	218.696	80.005	19.995	103.248	20.153	6.027	0.488
289.000	218.969	80.005	19.995	103.248	20.152	6.094	0.485
289.500	219.221	80.005	19.994	103.247	20.152	6.096	0.512
290.000	219.488	80.004	19.995	103.243	20.153	6.082	0.521
290.500	219.708	80.005	19.994	103.241	20.151	6.201	0.503
291.000	219.971	80.003	19.994	103.239	20.154	5.964	0.485
291.500	220.201	80.004	19.994	103.236	20.154	5.962	0.488
292.000	220.455	80.005	19.994	103.239	20.154	6.001	0.488
292.500	220.652	80.005	19.994	103.244	20.149	6.322	0.468
293.000	220.929	80.005	19.995	103.248	20.149	6.316	0.463
293.500	221.199	80.005	19.995	103.248	20.149	6.316	0.510
294.000	221.419	80.006	19.993	103.250	20.150	6.251	0.519
294.500	221.674	80.005	19.994	103.250	20.148	6.387	0.483
295.000	221.934	80.007	19.993	103.250	20.151	6.163	0.495
295.500	222.221	80.005	19.993	103.249	20.149	6.332	0.531
296.000	222.423	80.008	19.995	103.247	20.152	6.094	0.518
296.500	222.692	80.007	19.995	103.244	20.151	6.185	0.480
297.000	222.927	80.007	19.992	103.242	20.151	6.224	0.487
297.500	223.158	80.007	19.995	103.240	20.151	6.204	0.485
298.000	223.442	80.007	19.994	103.239	20.149	6.368	0.491
298.500	223.680	80.007	19.993	103.241	20.148	6.425	0.519
299.000	223.892	80.006	19.993	103.243	20.150	6.309	0.486
299.500	224.140	80.005	19.993	103.245	20.146	6.563	0.454
300.000	224.362	80.007	19.992	103.245	20.145	6.622	0.465
300.500	224.651	80.009	19.994	103.241	20.147	6.530	0.491
301.000	224.868	80.007	19.994	103.238	20.148	6.441	0.509
301.500	225.137	80.008	19.994	103.237	20.144	6.754	0.496
302.000	225.410	80.008	19.994	103.237	20.144	6.691	0.514
302.500	225.687	80.006	19.995	103.237	20.143	6.797	0.546
303.000	225.906	80.008	19.993	103.243	20.142	6.887	0.523
303.500	226.153	80.007	19.994	103.248	20.142	6.875	0.481
304.000	226.403	80.006	19.993	103.251	20.143	6.830	0.482
304.500	226.619	80.008	19.994	103.249	20.141	6.926	0.481
305.000	226.909	80.007	19.994	103.250	20.140	7.027	0.486
305.500	227.172	80.008	19.993	103.248	20.139	7.086	0.529
306.000	227.372	80.005	19.994	103.244	20.136	7.297	0.508
306.500	227.640	80.007	19.993	103.242	20.139	7.090	0.466
307.000	227.899	80.006	19.993	103.240	20.138	7.135	0.498
307.500	228.152	80.006	19.994	103.238	20.138	7.151	0.519
308.000	228.390	80.005	19.993	103.240	20.139	7.080	0.501
308.500	228.667	80.003	19.994	103.242	20.138	7.201	0.503
309.000	228.913	80.007	19.994	103.241	20.134	7.469	0.519
309.500	229.150	80.006	19.994	103.241	20.137	7.268	0.503
310.000	229.456	80.007	19.994	103.238	20.137	7.274	0.513
310.500	229.676	80.006	19.994	103.233	20.133	7.512	0.534
311.000	229.945	80.006	19.995	103.227	20.134	7.465	0.507
311.500	230.216	80.005	19.995	103.225	20.133	7.533	0.515
312.000	230.437	80.008	19.995	103.225	20.133	7.551	0.516
312.500	230.680	80.006	19.995	103.227	20.135	7.415	0.478
313.000	230.938	80.006	19.995	103.231	20.134	7.468	0.483
313.500	231.203	80.006	19.996	103.238	20.134	7.462	0.512
314.000	231.451	80.005	19.995	103.244	20.133	7.515	0.518
314.500	231.682	80.006	19.995	103.247	20.133	7.523	0.497
315.000	231.959	80.008	19.995	103.246	20.133	7.561	0.493
315.500	232.166	80.007	19.994	103.242	20.134	7.494	0.495
316.000	232.441	80.005	19.995	103.240	20.133	7.515	0.483
316.500	232.676	80.004	19.994	103.234	20.131	7.712	0.496
317.000	232.982	80.008	19.993	103.228	20.130	7.789	0.526
317.500	233.180	80.007	19.995	103.231	20.130	7.734	0.522
318.000	233.429	80.007	19.995	103.235	20.128	7.949	0.475
318.500	233.664	80.008	19.995	103.233	20.128	7.908	0.466
319.000	233.926	80.007	19.994	103.232	20.123	8.294	0.491
319.500	234.186	80.003	19.995	103.231	20.128	7.890	0.510
320.000	234.472	80.007	19.995	103.225	20.126	8.069	0.534
320.500	234.662	80.006	19.995	103.219	20.126	8.053	0.511
321.000	234.952	80.007	19.995	103.219	20.127	7.990	0.478
321.500	235.181	80.007	19.994	103.221	20.126	8.079	0.499
322.000	235.452	80.009	19.995	103.224	20.123	8.309	0.509
322.500	235.670	80.009	19.994	103.228	20.123	8.297	0.494
323.000	235.951	80.009	19.995	103.234	20.124	8.215	0.494
323.500	236.194	80.008	19.995	103.235	20.119	8.579	0.512
324.000	236.449	80.007	19.995	103.237	20.124	8.182	0.511
324.500	236.688	80.009	19.995	103.237	20.122	8.388	0.496
325.000	236.936	80.008	19.995	103.237	20.122	8.365	0.490
325.500	237.207	80.010	19.994	103.232	20.120	8.489	0.503
326.000	237.465	80.009	19.994	103.229	20.123	8.294	0.524
326.500	237.717	80.009	19.994	103.230	20.123	8.298	0.519
327.000	237.977	80.009	19.995	103.234	20.121	8.469	0.511
327.500	238.222	80.010	19.994	103.232	20.119	8.556	0.509
328.000	238.444	80.009	19.994	103.229	20.118	8.646	0.486
328.500	238.700	80.007	19.994	103.229	20.117	8.735	0.472
329.000	238.963	80.007	19.995	103.224	20.119	8.626	0.498
329.500	239.236	80.007	19.994	103.217	20.116	8.815	0.528
330.000	239.458	80.007	19.995	103.218	20.117	8.732	0.516
330.500	239.709	80.006	19.994	103.219	20.118	8.667	0.484
331.000	239.970	80.007	19.995	103.219	20.116	8.805	0.492
331.500	240.207	80.006	19.995	103.222	20.111	9.184	0.505
332.000	240.444	80.008	19.995	103.224	20.114	8.967	0.486
332.500	240.656	80.008	19.995	103.224	20.112	9.099	0.462
333.000	240.908	80.007	19.994	103.228	20.114	8.961	0.457
333.500	241.182	80.007	19.993	103.227	20.113	9.067	0.495
334.000	241.441	80.005	19.996	103.224	20.113	9.077	0.530
334.500	241.695	80.006	19.995	103.222	20.112	9.129	0.523
335.000	241.965	80.006	19.995	103.219	20.114	8.972	0.518
335.500	242.203	80.005	19.996	103.216	20.111	9.209	0.516
336.000	242.457	80.006	19.996	103.216	20.115	8.887	0.500
336.500	242.703	80.006	19.994	103.216	20.118	8.692	0.496
337.000	242.947	80.004	19.993	103.215	20.116	8.826	0.495
337.500	243.205	80.005	19.994	103.214	20.115	8.861	0.496
338.000	243.458	80.003	19.994	103.214	20.114	8.975	0.507
338.500	243.696	80.005	19.994	103.214	20.116	8.808	0.501
339.000	243.965	80.004	19.994	103.214	20.116	8.833	0.499
339.500	244.224	80.005	19.994	103.214	20.118	8.666	0.517
340.000	244.486	80.006	19.995	103.219	20.116	8.853	0.524
340.500	244.723	80.005	19.995	103.220	20.119	8.573	0.510
341.000	244.940	80.005	19.995	103.222	20.120	8.508	0.477
341.500	245.207	80.006	19.996	103.222	20.121	8.415	0.469
342.000	245.401	80.005	19.994	103.221	20.122	8.392	0.472
342.500	245.683	80.005	19.996	103.216	20.123	8.318	0.468
343.000	245.937	80.004	19.995	103.216	20.123	8.322	0.506
343.500	246.176	80.005	19.995	103.214	20.128	7.945	0.515
344.000	246.373	80.005	19.995	103.215	20.126	8.104	0.464
344.500	246.636	80.005	19.994	103.218	20.125	8.167	0.448
345.000	246.886	80.005	19.995	103.221	20.131	7.728	0.486
345.500	247.116	80.004	19.995	103.228	20.129	7.842	0.497
346.000	247.392	80.004	19.994	103.233	20.131	7.678	0.493
346.500	247.648	80.005	19.995	103.235	20.129	7.868	0.519
347.000	247.878	80.004	19.995	103.233	20.130	7.791	0.509
347.500	248.110	80.005	19.995	103.232	20.130	7.774	0.474
348.000	248.337	80.005	19.996	103.233	20.135	7.424	0.461
