Repository: ulfsri/fsri_materials_database

# Materials and Products Database

## 01_Data

Raw data generated from each apparatus are included here in plain-text format. The data is organized first by material, next by the short name of test apparatus used, and where applicable additional filtering by test settings.

### material.json

Each material directory contains a json file of the same name as the material. This file links the data stored in the repository as well as data and graphs produced by the accompanying scripts (__02_Scripts__) to the respective landing page for the material on the front-end website.

File: 01_Data/CPVC_Pipe/MCC/CPVC_Pipe_MCC_30K_min_211119_R2.txt (part 3 of 4)
T Correction Coefficients:	0	1.024463	0
Time Shift (s):	14
*
Time (s)	Temperature (C)	N2 flow rate (cc/min)	O2 flow rate (cc/min)	Flow Rate (cc/min)	Oxygen (%)	HRR (W/g)	Heating rate (C/s)
697.500	426.139	80.003	19.994	103.254	20.208	6.222	0.507
698.000	426.431	80.004	19.995	103.257	20.205	6.400	0.499
698.500	426.687	80.005	19.995	103.257	20.207	6.295	0.528
699.000	426.927	80.004	19.996	103.258	20.204	6.476	0.522
699.500	427.192	80.004	19.995	103.258	20.202	6.630	0.501
700.000	427.424	80.005	19.994	103.258	20.208	6.175	0.501
700.501	427.678	80.004	19.994	103.255	20.204	6.468	0.491
701.000	427.952	80.004	19.994	103.255	20.205	6.384	0.507
701.500	428.194	80.005	19.995	103.254	20.204	6.476	0.522
702.000	428.474	80.005	19.995	103.255	20.204	6.478	0.520
702.500	428.705	80.006	19.993	103.254	20.204	6.508	0.517
703.000	428.937	80.006	19.994	103.254	20.202	6.592	0.487
703.500	429.229	80.007	19.995	103.255	20.202	6.596	0.493
704.001	429.476	80.007	19.995	103.255	20.206	6.360	0.531
704.501	429.738	80.006	19.993	103.255	20.200	6.756	0.524
705.000	430.004	80.006	19.994	103.255	20.200	6.781	0.518
705.500	430.211	80.006	19.994	103.255	20.198	6.867	0.500
706.000	430.514	80.005	19.994	103.255	20.201	6.685	0.492
706.500	430.709	80.006	19.995	103.257	20.199	6.830	0.504
707.000	430.989	80.005	19.994	103.257	20.202	6.641	0.486
707.500	431.235	80.006	19.993	103.257	20.197	6.975	0.500
708.000	431.495	80.008	19.994	103.257	20.198	6.881	0.516
708.500	431.739	80.007	19.994	103.259	20.200	6.727	0.505
709.001	432.006	80.006	19.995	103.258	20.201	6.693	0.507
709.501	432.307	80.006	19.994	103.259	20.198	6.885	0.539
710.000	432.515	80.006	19.994	103.259	20.197	6.978	0.539
710.500	432.765	80.007	19.993	103.259	20.197	6.999	0.484
711.000	432.986	80.007	19.994	103.258	20.199	6.860	0.465
711.500	433.276	80.008	19.995	103.257	20.195	7.129	0.491
712.000	433.541	80.006	19.994	103.256	20.198	6.893	0.533
712.500	433.804	80.005	19.994	103.256	20.194	7.190	0.542
713.000	434.073	80.006	19.994	103.256	20.198	6.917	0.530
713.500	434.329	80.007	19.993	103.256	20.197	6.970	0.528
714.000	434.559	80.007	19.995	103.257	20.196	7.008	0.505
714.500	434.827	80.007	19.994	103.259	20.195	7.136	0.492
715.000	435.090	80.008	19.993	103.260	20.195	7.100	0.514
715.500	435.347	80.007	19.994	103.261	20.193	7.264	0.526
716.000	435.582	80.009	19.993	103.262	20.192	7.304	0.506
716.500	435.833	80.004	19.994	103.261	20.187	7.658	0.489
717.000	436.079	80.006	19.995	103.259	20.195	7.087	0.492
717.500	436.324	80.006	19.993	103.258	20.190	7.476	0.494
718.000	436.584	80.008	19.995	103.256	20.190	7.475	0.498
718.500	436.818	80.005	19.993	103.256	20.191	7.403	0.500
719.000	437.098	80.006	19.994	103.256	20.192	7.287	0.504
719.500	437.339	80.003	19.996	103.257	20.190	7.443	0.517
720.000	437.628	80.005	19.994	103.255	20.190	7.488	0.525
720.500	437.860	80.006	19.993	103.252	20.188	7.578	0.526
721.000	438.096	80.007	19.994	103.251	20.188	7.572	0.495
721.500	438.360	80.006	19.993	103.252	20.189	7.534	0.484
722.000	438.613	80.006	19.995	103.252	20.189	7.502	0.509
722.500	438.879	80.006	19.994	103.254	20.184	7.912	0.518
723.001	439.127	80.004	19.994	103.255	20.186	7.706	0.516
723.501	439.375	80.004	19.994	103.254	20.186	7.759	0.505
724.001	439.653	80.005	19.993	103.248	20.184	7.860	0.511
724.500	439.873	80.002	19.994	103.246	20.186	7.734	0.512
725.000	440.139	80.008	19.994	103.244	20.186	7.774	0.492
725.501	440.391	80.005	19.994	103.241	20.182	7.989	0.502
726.000	440.641	80.008	19.993	103.242	20.180	8.176	0.510
726.500	440.894	80.006	19.993	103.247	20.179	8.212	0.502
727.000	441.163	80.008	19.994	103.250	20.181	8.056	0.512
727.500	441.419	80.005	19.994	103.252	20.180	8.188	0.524
728.000	441.673	80.009	19.993	103.256	20.177	8.390	0.518
728.500	441.925	80.007	19.993	103.254	20.177	8.388	0.508
729.000	442.155	80.007	19.994	103.251	20.178	8.284	0.494
729.500	442.382	80.007	19.994	103.250	20.178	8.301	0.470
730.000	442.654	80.008	19.994	103.248	20.176	8.453	0.478
730.500	442.921	80.007	19.993	103.248	20.173	8.641	0.519
731.000	443.167	80.008	19.995	103.244	20.174	8.559	0.526
731.500	443.427	80.008	19.994	103.244	20.174	8.606	0.509
732.000	443.664	80.007	19.994	103.246	20.174	8.608	0.501
732.500	443.917	80.007	19.994	103.245	20.172	8.708	0.494
733.000	444.167	80.007	19.994	103.245	20.171	8.767	0.497
733.501	444.415	80.008	19.994	103.250	20.169	8.898	0.500
734.000	444.678	80.007	19.994	103.252	20.169	8.936	0.505
734.500	444.950	80.007	19.996	103.249	20.168	8.975	0.523
735.000	445.160	80.006	19.994	103.250	20.167	9.072	0.508
735.500	445.416	80.006	19.995	103.248	20.171	8.767	0.474
736.000	445.682	80.008	19.995	103.244	20.169	8.958	0.494
736.500	445.905	80.007	19.994	103.243	20.164	9.285	0.505
737.000	446.170	80.008	19.995	103.245	20.166	9.118	0.489
737.500	446.421	80.005	19.994	103.245	20.168	9.026	0.502
738.000	446.691	80.006	19.994	103.247	20.162	9.395	0.518
738.500	446.933	80.007	19.994	103.251	20.164	9.266	0.517
739.000	447.171	80.006	19.995	103.250	20.164	9.315	0.496
739.500	447.426	80.006	19.994	103.246	20.158	9.729	0.486
740.000	447.703	80.003	19.994	103.240	20.162	9.431	0.512
740.500	447.909	80.002	19.994	103.235	20.161	9.494	0.507
741.000	448.180	80.004	19.995	103.228	20.161	9.463	0.480
741.500	448.490	80.004	19.995	103.226	20.158	9.689	0.529
742.000	448.721	80.006	19.994	103.229	20.158	9.737	0.561
742.500	448.981	80.004	19.995	103.235	20.160	9.530	0.516
743.000	449.201	80.002	19.995	103.240	20.160	9.549	0.486
743.500	449.485	80.006	19.995	103.248	20.155	9.921	0.492
744.000	449.707	80.005	19.995	103.250	20.156	9.824	0.505
744.500	449.959	80.003	19.994	103.249	20.156	9.811	0.490
745.000	450.213	80.002	19.995	103.249	20.155	9.930	0.490
745.500	450.476	80.005	19.994	103.249	20.154	10.014	0.512
746.000	450.726	80.006	19.995	103.249	20.153	10.047	0.515
746.500	450.982	80.006	19.994	103.250	20.151	10.207	0.509
747.000	451.230	80.006	19.994	103.253	20.149	10.327	0.505
747.500	451.511	80.005	19.995	103.253	20.148	10.390	0.516
748.000	451.750	80.007	19.995	103.251	20.153	10.023	0.525
748.500	452.004	80.005	19.994	103.249	20.148	10.371	0.507
749.000	452.241	80.005	19.995	103.246	20.151	10.186	0.492
749.500	452.504	80.006	19.994	103.245	20.151	10.187	0.495
750.000	452.752	80.005	19.994	103.245	20.149	10.357	0.505
750.500	453.032	80.004	19.994	103.246	20.153	10.083	0.520
751.000	453.276	80.006	19.995	103.242	20.146	10.577	0.526
751.500	453.507	80.005	19.994	103.237	20.144	10.673	0.499
752.000	453.775	80.004	19.994	103.235	20.146	10.519	0.487
752.500	454.044	80.004	19.995	103.232	20.144	10.656	0.518
753.000	454.289	80.005	19.994	103.233	20.142	10.826	0.526
753.500	454.572	80.006	19.994	103.238	20.140	10.993	0.521
754.000	454.797	80.005	19.994	103.244	20.146	10.519	0.518
754.500	455.072	80.004	19.994	103.246	20.140	10.948	0.505
755.000	455.322	80.004	19.994	103.249	20.147	10.504	0.512
755.500	455.558	80.005	19.994	103.246	20.141	10.914	0.505
756.000	455.840	80.004	19.995	103.244	20.137	11.175	0.502
756.500	456.111	80.006	19.995	103.245	20.137	11.173	0.535
757.000	456.342	80.006	19.995	103.246	20.138	11.131	0.527
757.500	456.600	80.006	19.995	103.246	20.143	10.780	0.496
758.000	456.817	80.004	19.995	103.247	20.138	11.121	0.482
758.500	457.100	80.005	19.995	103.244	20.135	11.313	0.487
759.000	457.361	80.006	19.995	103.238	20.138	11.115	0.522
759.500	457.609	80.006	19.994	103.232	20.134	11.372	0.526
760.000	457.845	80.006	19.995	103.225	20.134	11.393	0.496
760.500	458.137	80.003	19.995	103.222	20.137	11.203	0.506
761.000	458.376	80.004	19.996	103.226	20.133	11.487	0.530
761.500	458.615	80.002	19.995	103.232	20.134	11.398	0.505
762.000	458.906	80.003	19.996	103.235	20.132	11.540	0.504
762.500	459.147	80.004	19.995	103.241	20.131	11.592	0.531
763.000	459.426	80.006	19.995	103.244	20.133	11.458	0.526
763.500	459.704	80.002	19.995	103.244	20.127	11.851	0.538
764.000	459.939	80.006	19.996	103.244	20.129	11.733	0.535
764.500	460.203	80.006	19.995	103.245	20.129	11.706	0.506
765.000	460.416	80.004	19.995	103.247	20.128	11.801	0.488
765.500	460.703	80.005	19.994	103.248	20.133	11.449	0.488
766.000	460.925	80.004	19.996	103.249	20.130	11.684	0.505
766.500	461.218	80.005	19.995	103.250	20.126	11.960	0.512
767.000	461.435	80.006	19.996	103.252	20.126	11.926	0.512
767.500	461.734	80.001	19.995	103.252	20.129	11.710	0.513
768.000	461.992	80.004	19.995	103.249	20.128	11.787	0.536
768.500	462.240	80.004	19.995	103.247	20.128	11.800	0.532
769.000	462.512	80.006	19.996	103.242	20.126	11.981	0.513
769.500	462.748	80.004	19.995	103.239	20.126	11.979	0.514
770.000	463.020	80.006	19.996	103.238	20.124	12.053	0.508
770.500	463.221	80.003	19.995	103.241	20.127	11.842	0.491
771.000	463.508	80.003	19.995	103.242	20.124	12.122	0.481
771.500	463.742	80.004	19.995	103.243	20.126	11.951	0.504
772.000	464.011	80.004	19.994	103.243	20.124	12.081	0.512
772.500	464.261	80.004	19.995	103.237	20.125	12.014	0.511
773.000	464.494	80.006	19.996	103.230	20.123	12.141	0.501
773.500	464.786	80.004	19.995	103.229	20.123	12.137	0.505
774.000	464.981	80.003	19.994	103.228	20.125	12.046	0.507
774.500	465.244	80.005	19.995	103.229	20.123	12.143	0.473
775.000	465.481	80.004	19.994	103.232	20.124	12.061	0.479
775.500	465.753	80.003	19.995	103.233	20.123	12.145	0.505
776.000	466.029	80.004	19.995	103.230	20.125	12.013	0.529
776.500	466.285	80.007	19.993	103.226	20.129	11.756	0.540
777.000	466.511	80.004	19.995	103.222	20.126	11.937	0.507
777.500	466.791	80.005	19.993	103.219	20.126	11.968	0.494
778.000	467.005	80.006	19.995	103.218	20.125	12.050	0.500
778.500	467.300	80.005	19.995	103.218	20.129	11.747	0.502
779.000	467.538	80.004	19.993	103.218	20.122	12.219	0.521
779.500	467.840	80.006	19.995	103.218	20.124	12.055	0.536
780.000	468.080	80.006	19.994	103.218	20.126	11.912	0.541
780.500	468.292	80.005	19.994	103.217	20.127	11.891	0.497
781.000	468.567	80.007	19.995	103.219	20.127	11.872	0.469
781.500	468.856	80.005	19.995	103.222	20.125	12.038	0.525
782.001	469.042	80.007	19.996	103.223	20.120	12.377	0.520
782.500	469.316	80.005	19.996	103.223	20.126	11.973	0.467
783.000	469.604	80.005	19.995	103.226	20.126	11.960	0.511
783.500	469.874	80.008	19.994	103.225	20.122	12.259	0.560
784.000	470.077	80.008	19.994	103.222	20.122	12.209	0.515
784.500	470.354	80.007	19.995	103.221	20.129	11.731	0.477
785.000	470.583	80.007	19.994	103.222	20.126	11.929	0.493
785.500	470.846	80.004	19.995	103.219	20.130	11.674	0.499
786.000	471.127	80.006	19.995	103.219	20.126	11.927	0.518
786.500	471.359	80.007	19.995	103.218	20.130	11.651	0.528
787.000	471.604	80.004	19.994	103.218	20.130	11.692	0.495
787.500	471.839	80.006	19.994	103.218	20.128	11.801	0.479
788.000	472.106	80.006	19.994	103.217	20.130	11.684	0.491
788.500	472.360	80.004	19.994	103.219	20.134	11.389	0.511
789.000	472.605	80.007	19.994	103.219	20.133	11.454	0.510
789.500	472.881	80.006	19.993	103.219	20.130	11.663	0.510
790.000	473.133	80.007	19.995	103.218	20.135	11.345	0.524
790.500	473.386	80.007	19.994	103.218	20.132	11.527	0.517
791.000	473.637	80.006	19.993	103.218	20.131	11.624	0.505
791.500	473.905	80.005	19.995	103.217	20.134	11.361	0.512
792.000	474.158	80.003	19.993	103.216	20.136	11.255	0.520
792.500	474.412	80.006	19.995	103.217	20.138	11.118	0.514
793.000	474.670	80.006	19.995	103.217	20.135	11.287	0.509
793.500	474.915	80.004	19.994	103.216	20.137	11.177	0.507
794.000	475.196	80.004	19.994	103.217	20.138	11.136	0.515
794.500	475.419	80.006	19.994	103.217	20.140	10.950	0.515
795.000	475.643	80.007	19.994	103.215	20.135	11.305	0.476
795.500	475.936	80.006	19.995	103.215	20.139	11.024	0.482
796.000	476.176	80.006	19.992	103.214	20.141	10.906	0.525
796.500	476.401	80.005	19.994	103.214	20.140	10.969	0.499
797.000	476.680	80.005	19.994	103.213	20.144	10.706	0.484
797.500	476.893	80.005	19.994	103.214	20.140	10.932	0.498
798.000	477.155	80.006	19.993	103.210	20.141	10.923	0.484
798.500	477.397	80.006	19.995	103.210	20.145	10.625	0.490
799.000	477.651	80.006	19.994	103.205	20.145	10.603	0.500
799.500	477.909	80.004	19.995	103.204	20.147	10.450	0.504
800.000	478.141	80.005	19.994	103.205	20.146	10.511	0.501
800.500	478.382	80.007	19.994	103.205	20.151	10.204	0.481
801.000	478.629	80.005	19.995	103.204	20.148	10.423	0.480
801.500	478.906	80.006	19.994	103.209	20.151	10.220	0.506
802.000	479.127	80.007	19.996	103.210	20.158	9.690	0.511
802.500	479.423	80.005	19.996	103.209	20.154	9.968	0.507
803.000	479.652	80.006	19.994	103.211	20.157	9.778	0.521
803.500	479.903	80.006	19.995	103.212	20.154	9.997	0.503
804.000	480.109	80.007	19.995	103.213	20.155	9.896	0.469
804.500	480.377	80.006	19.995	103.217	20.157	9.787	0.466
805.000	480.615	80.010	19.994	103.222	20.160	9.557	0.490
805.500	480.880	80.008	19.994	103.229	20.157	9.769	0.504
806.000	481.148	80.009	19.995	103.236	20.162	9.396	0.518
806.500	481.383	80.007	19.995	103.242	20.162	9.438	0.518
807.000	481.646	80.009	19.994	103.247	20.159	9.644	0.500
807.500	481.867	80.007	19.994	103.250	20.162	9.440	0.491
808.000	482.131	80.006	19.994	103.247	20.168	8.987	0.485
808.500	482.376	80.008	19.994	103.239	20.162	9.411	0.497
809.000	482.648	80.007	19.993	103.231	20.165	9.187	0.512
809.500	482.885	80.007	19.994	103.221	20.167	9.105	0.513
810.000	483.118	80.006	19.994	103.210	20.166	9.168	0.490
810.500	483.379	80.008	19.993	103.201	20.166	9.124	0.482
811.000	483.603	80.008	19.995	103.199	20.163	9.318	0.489
811.500	483.879	80.007	19.994	103.197	20.165	9.212	0.493
812.000	484.128	80.007	19.995	103.199	20.164	9.246	0.513
812.500	484.369	80.008	19.994	103.201	20.163	9.318	0.508
813.000	484.615	80.008	19.995	103.203	20.171	8.756	0.489
813.500	484.834	80.009	19.993	103.204	20.169	8.924	0.475
814.000	485.091	80.008	19.993	103.204	20.169	8.935	0.470
814.500	485.378	80.007	19.994	103.200	20.174	8.575	0.510
815.000	485.597	80.007	19.993	103.200	20.171	8.767	0.525
815.500	485.838	80.008	19.994	103.202	20.172	8.710	0.483
816.000	486.123	80.009	19.996	103.203	20.178	8.326	0.493
816.500	486.378	80.007	19.994	103.206	20.179	8.212	0.533
817.000	486.593	80.008	19.995	103.210	20.176	8.421	0.505
817.500	486.872	80.007	19.994	103.213	20.178	8.273	0.482
818.000	487.100	80.008	19.994	103.213	20.174	8.585	0.501
818.500	487.315	80.007	19.994	103.214	20.180	8.153	0.475
819.000	487.575	80.007	19.995	103.213	20.178	8.278	0.459
819.500	487.834	80.006	19.995	103.213	20.181	8.117	0.497
820.000	488.083	80.005	19.995	103.213	20.184	7.842	0.514
820.500	488.325	80.009	19.995	103.215	20.182	8.046	0.499
821.000	488.556	80.005	19.995	103.217	20.185	7.781	0.482
821.500	488.798	80.002	19.995	103.217	20.183	7.960	0.473
822.000	489.053	80.008	19.995	103.217	20.184	7.894	0.485
822.500	489.290	80.006	19.994	103.218	20.180	8.130	0.495
823.000	489.520	80.005	19.994	103.218	20.192	7.332	0.480
823.500	489.785	80.006	19.994	103.216	20.192	7.330	0.481
824.000	490.035	80.005	19.995	103.215	20.196	7.024	0.505
824.500	490.273	80.006	19.995	103.214	20.189	7.542	0.501
825.000	490.511	80.006	19.994	103.212	20.194	7.167	0.481
825.500	490.774	80.005	19.995	103.210	20.190	7.487	0.488
826.000	490.983	80.005	19.994	103.210	20.196	7.066	0.487
826.500	491.251	80.005	19.995	103.211	20.188	7.568	0.475
827.000	491.480	80.002	19.995	103.212	20.191	7.366	0.487
827.500	491.755	80.005	19.995	103.213	20.195	7.126	0.500
828.001	491.999	80.004	19.996	103.214	20.196	7.050	0.511
828.501	492.239	80.005	19.996	103.214	20.197	6.941	0.501
829.000	492.475	80.006	19.994	103.215	20.199	6.839	0.480
829.500	492.739	80.006	19.996	103.215	20.198	6.894	0.488
830.000	492.960	80.004	19.995	103.215	20.199	6.831	0.492
830.500	493.252	80.006	19.996	103.215	20.194	7.166	0.499
831.000	493.479	80.005	19.996	103.216	20.199	6.817	0.516
831.500	493.734	80.005	19.995	103.215	20.200	6.739	0.500
832.000	493.992	80.004	19.995	103.214	20.204	6.450	0.497
832.500	494.262	80.005	19.995	103.213	20.203	6.515	0.521
833.000	494.512	80.004	19.995	103.213	20.203	6.530	0.524
833.500	494.797	80.004	19.995	103.213	20.207	6.279	0.528
834.000	495.043	80.004	19.996	103.213	20.201	6.719	0.533
834.500	495.263	80.005	19.995	103.215	20.201	6.682	0.498
835.000	495.517	80.005	19.994	103.218	20.205	6.402	0.470
835.500	495.781	80.004	19.995	103.221	20.206	6.319	0.496
836.000	496.037	80.004	19.995	103.221	20.205	6.410	0.519
836.500	496.303	80.005	19.993	103.222	20.205	6.408	0.521
837.000	496.508	80.006	19.996	103.221	20.204	6.502	0.497
837.500	496.767	80.006	19.994	103.218	20.210	6.043	0.467
838.000	497.021	80.006	19.995	103.215	20.206	6.328	0.488
838.500	497.296	80.005	19.994	103.215	20.204	6.467	0.521
839.000	497.546	80.006	19.995	103.214	20.209	6.146	0.527
839.500	497.769	80.004	19.995	103.214	20.208	6.224	0.499
840.000	498.044	80.003	19.995	103.215	20.206	6.336	0.485
840.500	498.307	80.002	19.993	103.215	20.209	6.142	0.518
841.000	498.552	80.005	19.994	103.210	20.210	6.064	0.524
841.500	498.822	80.005	19.996	103.207	20.207	6.246	0.512
842.000	499.076	80.005	19.995	103.207	20.211	5.995	0.519
842.500	499.302	80.005	19.995	103.207	20.211	5.953	0.502
843.000	499.569	80.004	19.994	103.207	20.211	5.984	0.486
843.500	499.821	80.004	19.995	103.212	20.211	5.999	0.506
844.000	500.103	80.004	19.994	103.216	20.212	5.940	0.527
844.500	500.303	80.003	19.995	103.215	20.213	5.858	0.508
845.000	500.573	80.003	19.995	103.214	20.214	5.782	0.476
845.500	500.831	80.004	19.995	103.214	20.215	5.714	0.499
846.000	501.074	80.006	19.995	103.213	20.216	5.624	0.514
846.500	501.325	80.005	19.996	103.214	20.218	5.527	0.498
847.000	501.591	80.005	19.995	103.214	20.217	5.580	0.506
847.500	501.843	80.005	19.995	103.217	20.215	5.719	0.517
848.000	502.069	80.002	19.995	103.217	20.217	5.550	0.498
848.500	502.327	80.004	19.994	103.218	20.219	5.407	0.481
849.000	502.567	80.005	19.995	103.217	20.217	5.538	0.491
849.500	502.821	80.005	19.995	103.217	20.219	5.393	0.496
850.000	503.083	80.003	19.994	103.216	20.218	5.473	0.505
850.501	503.345	80.004	19.995	103.216	20.221	5.250	0.520
851.000	503.608	80.003	19.995	103.217	20.219	5.438	0.524
851.500	503.853	80.004	19.995	103.217	20.225	5.000	0.517
852.000	504.098	80.003	19.994	103.216	20.224	5.040	0.499
852.500	504.347	80.004	19.994	103.216	20.221	5.291	0.492
853.000	504.583	80.003	19.995	103.216	20.219	5.392	0.489
853.500	504.877	80.005	19.996	103.216	20.220	5.377	0.507
854.000	505.122	80.004	19.995	103.215	20.219	5.444	0.535
854.500	505.374	80.003	19.995	103.217	20.221	5.252	0.519
855.000	505.613	80.003	19.996	103.223	20.221	5.292	0.494
855.500	505.909	80.003	19.995	103.224	20.220	5.366	0.513
856.000	506.140	80.004	19.995	103.224	20.221	5.273	0.531
856.501	506.444	80.003	19.995	103.227	20.222	5.199	0.531
857.000	506.676	80.003	19.996	103.226	20.224	5.041	0.535
857.500	506.934	80.003	19.995	103.221	20.225	5.020	0.513
858.000	507.226	80.002	19.995	103.219	20.219	5.418	0.520
858.500	507.462	80.003	19.995	103.221	20.223	5.155	0.540
859.000	507.753	80.003	19.995	103.219	20.222	5.189	0.528
859.500	507.987	80.003	19.995	103.218	20.224	5.078	0.526
860.000	508.290	80.005	19.997	103.217	20.218	5.510	0.531
860.500	508.523	80.003	19.996	103.216	20.227	4.861	0.536
861.000	508.811	80.005	19.995	103.213	20.223	5.148	0.528
861.500	509.044	80.003	19.994	103.208	20.217	5.590	0.521
862.000	509.345	80.003	19.994	103.200	20.220	5.337	0.527
862.500	509.600	80.005	19.995	103.194	20.220	5.362	0.544
863.000	509.869	80.005	19.995	103.188	20.223	5.159	0.540
863.500	510.076	80.004	19.994	103.185	20.223	5.155	0.501
864.000	510.383	80.005	19.995	103.189	20.221	5.264	0.495
864.500	510.647	80.006	19.994	103.195	20.222	5.235	0.542
865.000	510.914	80.007	19.995	103.201	20.225	4.976	0.551
865.500	511.173	80.007	19.995	103.208	20.226	4.963	0.528
866.000	511.446	80.006	19.994	103.212	20.222	5.216	0.529
866.500	511.699	80.006	19.993	103.212	20.224	5.043	0.529
867.000	511.964	80.006	19.994	103.209	20.222	5.245	0.522
867.500	512.196	80.006	19.993	103.210	20.222	5.237	0.508
868.000	512.490	80.006	19.994	103.210	20.222	5.220	0.512
868.500	512.734	80.008	19.995	103.210	20.224	5.043	0.532
869.000	512.986	80.005	19.994	103.209	20.221	5.294	0.517
869.500	513.275	80.007	19.994	103.208	20.227	4.892	0.518
870.000	513.559	80.006	19.993	103.200	20.222	5.195	0.557
870.500	513.870	80.007	19.994	103.194	20.228	4.770	0.584
871.000	514.127	80.007	19.994	103.188	20.227	4.888	0.581
871.500	514.420	80.007	19.995	103.187	20.223	5.163	0.559
872.000	514.703	80.006	19.993	103.189	20.226	4.951	0.563
872.500	514.952	80.005	19.993	103.197	20.224	5.102	0.554
873.000	515.262	80.005	19.994	103.202	20.225	5.010	0.545
873.500	515.509	80.007	19.993	103.208	20.224	5.071	0.558
874.000	515.803	80.006	19.993	103.210	20.224	5.098	0.549
874.500	516.053	80.006	19.994	103.212	20.225	4.998	0.543
875.000	516.339	80.005	19.993	103.212	20.226	4.905	0.540
875.500	516.629	80.005	19.993	103.214	20.228	4.823	0.556
876.000	516.907	80.004	19.994	103.217	20.228	4.819	0.572
876.500	517.147	80.006	19.994	103.218	20.228	4.779	0.543
877.000	517.461	80.005	19.994	103.216	20.226	4.936	0.536
877.500	517.732	80.006	19.994	103.216	20.228	4.761	0.570
878.000	518.023	80.004	19.994	103.215	20.230	4.643	0.574
878.500	518.313	80.006	19.994	103.213	20.228	4.824	0.572
879.000	518.585	80.005	19.995	103.212	20.229	4.700	0.572
879.500	518.856	80.006	19.994	103.213	20.231	4.608	0.552
880.000	519.134	80.006	19.995	103.211	20.225	5.027	0.546
880.500	519.428	80.005	19.995	103.211	20.229	4.717	0.561
881.000	519.653	80.006	19.995	103.211	20.227	4.841	0.545
881.500	519.934	80.006	19.995	103.211	20.230	4.650	0.512
882.000	520.247	80.006	19.994	103.211	20.228	4.799	0.550
882.500	520.514	80.006	19.994	103.213	20.227	4.844	0.587
883.000	520.781	80.007	19.995	103.213	20.233	4.443	0.557
883.500	521.114	80.006	19.994	103.213	20.229	4.709	0.567
884.000	521.377	80.006	19.994	103.214	20.231	4.603	0.598
884.500	521.629	80.006	19.995	103.212	20.234	4.378	0.556
885.000	521.908	80.007	19.994	103.210	20.232	4.517	0.523
885.500	522.214	80.006	19.994	103.203	20.232	4.498	0.558
886.000	522.454	80.008	19.995	103.201	20.230	4.643	0.565
886.500	522.767	80.007	19.995	103.200	20.232	4.544	0.550
887.000	523.037	80.007	19.995	103.200	20.233	4.456	0.568
887.500	523.271	80.007	19.995	103.202	20.230	4.665	0.543
888.000	523.589	80.007	19.995	103.208	20.230	4.653	0.527
888.500	523.861	80.007	19.994	103.209	20.230	4.672	0.571
889.000	524.165	80.008	19.995	103.209	20.229	4.733	0.583
889.501	524.451	80.008	19.994	103.211	20.231	4.560	0.583
890.000	524.710	80.007	19.994	103.211	20.236	4.227	0.568
890.500	524.972	80.008	19.995	103.211	20.235	4.265	0.533
891.000	525.251	80.008	19.993	103.211	20.236	4.229	0.531
891.500	525.551	80.007	19.994	103.210	20.232	4.486	0.560
892.000	525.827	80.007	19.994	103.209	20.238	4.121	0.577
892.500	526.085	80.006	19.994	103.209	20.234	4.366	0.555
893.000	526.348	80.007	19.994	103.209	20.234	4.389	0.528
893.501	526.668	80.008	19.995	103.207	20.236	4.208	0.552
894.000	526.905	80.007	19.994	103.206	20.236	4.256	0.570
894.500	527.152	80.007	19.994	103.207	20.234	4.342	0.520
895.000	527.492	80.008	19.994	103.207	20.240	3.923	0.535
895.500	527.755	80.007	19.994	103.207	20.234	4.380	0.595
896.000	528.061	80.007	19.993	103.207	20.236	4.199	0.587
896.500	528.320	80.007	19.993	103.207	20.236	4.233	0.567
897.000	528.603	80.006	19.994	103.208	20.237	4.191	0.554
897.500	528.903	80.006	19.994	103.208	20.235	4.267	0.562
898.001	529.206	80.006	19.993	103.202	20.233	4.463	0.593
898.500	529.438	80.006	19.993	103.198	20.238	4.084	0.569
899.000	529.733	80.006	19.994	103.192	20.236	4.195	0.531
899.500	530.001	80.006	19.994	103.187	20.235	4.305	0.545
900.000	530.254	80.005	19.993	103.182	20.233	4.461	0.542
900.500	530.538	80.004	19.992	103.186	20.234	4.379	0.529
901.000	530.798	80.004	19.993	103.192	20.240	3.979	0.541
901.500	531.078	80.005	19.994	103.200	20.235	4.305	0.542
902.000	531.358	80.004	19.994	103.206	20.237	4.176	0.550
902.500	531.627	80.004	19.994	103.208	20.239	4.012	0.555
903.000	531.937	80.005	19.992	103.206	20.239	4.001	0.564
903.500	532.156	80.004	19.994	103.205	20.238	4.113	0.554
904.000	532.469	80.006	19.994	103.203	20.243	3.717	0.531
904.500	532.783	80.006	19.993	103.200	20.242	3.841	0.579
905.000	533.022	80.005	19.993	103.200	20.234	4.350	0.590
905.500	533.329	80.004	19.994	103.205	20.238	4.058	0.550
906.000	533.607	80.006	19.993	103.206	20.237	4.130	0.566
906.500	533.879	80.004	19.995	103.204	20.237	4.193	0.568
907.000	534.150	80.005	19.994	103.205	20.236	4.199	0.547
907.500	534.447	80.005	19.994	103.203	20.235	4.304	0.555
908.000	534.726	80.002	19.994	103.203	20.236	4.212	0.572
908.500	534.986	80.005	19.995	103.199	20.240	3.927	0.558
909.000	535.264	80.004	19.995	103.199	20.239	3.993	0.539
909.500	535.570	80.006	19.994	103.197	20.237	4.163	0.561
910.000	535.849	80.004	19.994	103.200	20.239	4.052	0.585
910.500	536.122	80.005	19.994	103.200	20.241	3.898	0.568
911.000	536.385	80.005	19.994	103.199	20.237	4.182	0.544
911.500	536.644	80.003	19.994	103.196	20.242	3.778	0.529
912.000	536.922	80.004	19.994	103.197	20.241	3.858	0.529
912.500	537.215	80.003	19.994	103.198	20.238	4.089	0.554
913.000	537.444	80.003	19.994	103.200	20.237	4.131	0.547
913.500	537.723	80.005	19.994	103.204	20.237	4.189	0.515
914.000	538.027	80.004	19.994	103.211	20.239	4.052	0.545
914.500	538.286	80.004	19.994	103.215	20.238	4.109	0.573
915.000	538.532	80.004	19.995	103.215	20.240	3.938	0.534
915.500	538.817	80.003	19.994	103.215	20.237	4.128	0.518
916.000	539.101	80.004	19.994	103.214	20.241	3.897	0.550
916.500	539.383	80.004	19.994	103.211	20.242	3.798	0.567
917.000	539.644	80.005	19.995	103.211	20.241	3.889	0.555
917.500	539.906	80.005	19.994	103.211	20.236	4.209	0.533
918.000	540.229	80.005	19.995	103.210	20.240	3.970	0.554
918.500	540.534	80.004	19.994	103.208	20.238	4.096	0.606
919.000	540.756	80.004	19.995	103.210	20.237	4.137	0.577
919.500	541.022	80.005	19.995	103.210	20.242	3.795	0.507
920.000	541.268	80.004	19.995	103.207	20.239	4.001	0.500
920.500	541.544	80.004	19.994	103.208	20.241	3.850	0.517
921.000	541.818	80.006	19.994	103.210	20.240	3.958	0.536
921.500	542.047	80.005	19.995	103.210	20.240	3.922	0.527
922.001	542.362	80.004	19.994	103.210	20.240	3.924	0.524
922.500	542.650	80.004	19.996	103.212	20.235	4.274	0.573
923.000	542.908	80.005	19.995	103.211	20.238	4.063	0.575
923.500	543.185	80.003	19.994	103.212	20.238	4.078	0.540
924.000	543.453	80.004	19.995	103.212	20.237	4.164	0.540
924.500	543.701	80.004	19.995	103.210	20.238	4.070	0.531
925.000	543.979	80.006	19.995	103.209	20.243	3.714	0.521
925.500	544.234	80.005	19.996	103.208	20.236	4.194	0.529
926.000	544.543	80.005	19.995	103.200	20.240	3.981	0.548
926.500	544.786	80.004	19.995	103.193	20.238	4.108	0.558
927.000	545.027	80.005	19.994	103.189	20.238	4.084	0.518
927.500	545.290	80.004	19.994	103.185	20.238	4.120	0.494
928.000	545.572	80.004	19.994	103.183	20.240	3.937	0.525
928.500	545.866	80.005	19.994	103.184	20.239	4.044	0.561
929.000	546.121	80.004	19.994	103.189	20.238	4.057	0.562
929.500	546.404	80.004	19.995	103.194	20.239	4.036	0.543
930.000	546.682	80.004	19.996	103.194	20.237	4.124	0.549
930.500	546.950	80.004	19.995	103.196	20.238	4.097	0.553
931.000	547.222	80.005	19.994	103.201	20.237	4.154	0.543
931.500	547.491	80.003	19.994	103.201	20.239	3.992	0.540
932.000	547.739	80.003	19.994	103.194	20.240	3.975	0.529
932.500	547.984	80.003	19.994	103.193	20.234	4.402	0.505
933.000	548.257	80.003	19.994	103.192	20.242	3.842	0.505
933.500	548.535	80.004	19.995	103.188	20.238	4.122	0.534
934.000	548.769	80.004	19.995	103.183	20.242	3.783	0.532
934.500	549.072	80.005	19.996	103.184	20.240	3.956	0.525
935.000	549.323	80.005	19.995	103.187	20.237	4.160	0.545
935.500	549.598	80.004	19.996	103.183	20.242	3.838	0.540
936.000	549.872	80.003	19.995	103.184	20.241	3.865	0.538
936.500	550.152	80.003	19.996	103.187	20.238	4.063	0.552
937.000	550.403	80.002	19.995	103.185	20.239	4.004	0.542
937.500	550.693	80.005	19.994	103.183	20.236	4.196	0.536
938.000	550.941	80.003	19.995	103.184	20.239	4.017	0.540
938.500	551.251	80.004	19.994	103.183	20.241	3.861	0.548
939.000	551.504	80.004	19.994	103.184	20.242	3.823	0.561
939.500	551.761	80.004	19.994	103.189	20.240	3.930	0.536
940.000	552.047	80.003	19.993	103.193	20.240	3.970	0.526
940.500	552.252	80.004	19.995	103.194	20.240	3.923	0.517
941.000	552.541	80.004	19.994	103.192	20.244	3.633	0.493
941.500	552.818	80.003	19.994	103.188	20.241	3.867	0.530
942.000	553.089	80.004	19.995	103.187	20.243	3.724	0.557
942.500	553.311	80.004	19.995	103.183	20.240	3.922	0.521
943.000	553.606	80.004	19.994	103.180	20.242	3.813	0.505
943.500	553.868	80.004	19.995	103.181	20.244	3.674	0.537
944.000	554.143	80.005	19.995	103.183	20.243	3.716	0.546
944.500	554.423	80.004	19.995	103.186	20.241	3.872	0.546
945.000	554.699	80.005	19.996	103.190	20.244	3.678	0.556
945.500	554.943	80.005	19.996	103.191	20.237	4.145	0.538
946.000	555.190	80.005	19.996	103.194	20.242	3.794	0.506
946.500	555.463	80.004	19.994	103.192	20.242	3.834	0.506
947.000	555.719	80.005	19.995	103.188	20.245	3.606	0.525
947.500	556.005	80.005	19.995	103.186	20.245	3.583	0.536
948.000	556.242	80.005	19.995	103.184	20.241	3.859	0.532
948.500	556.516	80.007	19.995	103.183	20.237	4.138	0.517
949.000	556.770	80.006	19.996	103.185	20.243	3.767	0.519
949.500	557.083	80.006	19.996	103.187	20.242	3.807	0.547
950.000	557.308	80.006	19.995	103.190	20.242	3.805	0.553
950.500	557.591	80.006	19.995	103.196	20.242	3.807	0.524
951.000	557.856	80.005	19.996	103.200	20.243	3.704	0.528
951.500	558.067	80.006	19.995	103.203	20.244	3.651	0.511
952.000	558.393	80.007	19.994	103.201	20.245	3.575	0.506
952.500	558.649	80.005	19.994	103.196	20.246	3.526	0.560
953.000	558.931	80.006	19.994	103.193	20.247	3.450	0.560
953.500	559.165	80.005	19.994	103.188	20.246	3.508	0.527
954.000	559.410	80.006	19.994	103.180	20.245	3.615	0.497
954.500	559.648	80.004	19.994	103.177	20.246	3.520	0.481
955.000	559.947	80.006	19.996	103.181	20.247	3.453	0.510
955.500	560.213	80.007	19.995	103.183	20.249	3.302	0.551
956.000	560.448	80.007	19.995	103.182	20.246	3.554	0.533
956.500	560.756	80.006	19.995	103.188	20.249	3.342	0.522
957.000	560.992	80.006	19.994	103.187	20.249	3.310	0.544
957.500	561.278	80.007	19.994	103.179	20.248	3.378	0.533
958.000	561.524	80.006	19.995	103.174	20.248	3.405	0.527
958.500	561.788	80.005	19.994	103.173	20.244	3.674	0.521
959.000	562.059	80.005	19.994	103.169	20.246	3.531	0.522
959.500	562.318	80.007	19.994	103.170	20.241	3.845	0.533
960.000	562.525	80.005	19.993	103.173	20.245	3.575	0.498
960.500	562.807	80.005	19.992	103.173	20.244	3.632	0.477
961.000	563.082	80.006	19.994	103.170	20.249	3.341	0.523
961.500	563.327	80.005	19.995	103.171	20.242	3.817	0.539
962.000	563.579	80.005	19.994	103.172	20.246	3.510	0.509
962.500	563.838	80.005	19.994	103.172	20.246	3.524	0.504
963.000	564.091	80.006	19.994	103.173	20.247	3.440	0.511
963.500	564.340	80.004	19.993	103.177	20.243	3.729	0.507
964.000	564.580	80.006	19.993	103.177	20.246	3.543	0.496
964.500	564.868	80.004	19.994	103.172	20.243	3.735	0.509
965.000	565.099	80.005	19.992	103.170	20.244	3.670	0.523
965.500	565.364	80.005	19.993	103.168	20.243	3.714	0.507
966.000	565.636	80.006	19.992	103.167	20.244	3.697	0.517
966.500	565.893	80.005	19.993	103.164	20.244	3.670	0.533
967.001	566.127	80.006	19.994	103.165	20.249	3.286	0.510
967.501	566.377	80.006	19.993	103.164	20.249	3.337	0.487
968.000	566.658	80.007	19.993	103.163	20.246	3.520	0.508
968.500	566.879	80.006	19.994	103.156	20.244	3.667	0.516
969.000	567.158	80.007	19.993	103.159	20.242	3.829	0.500
969.500	567.433	80.008	19.994	103.162	20.242	3.814	0.527
970.000	567.683	80.007	19.993	103.159	20.244	3.701	0.540
970.500	567.923	80.008	19.994	103.157	20.240	3.941	0.508
971.000	568.181	80.007	19.993	103.163	20.244	3.663	0.494
971.500	568.417	80.007	19.994	103.163	20.241	3.899	0.496
972.000	568.674	80.007	19.993	103.165	20.243	3.714	0.493
972.500	568.900	80.006	19.993	103.171	20.242	3.821	0.488
973.000	569.162	80.008	19.993	103.176	20.242	3.792	0.486
973.500	569.398	80.007	19.993	103.178	20.244	3.701	0.493
974.000	569.663	80.006	19.992	103.178	20.242	3.806	0.499
974.500	569.902	80.011	19.993	103.177	20.240	3.916	0.503
975.000	570.125	80.006	19.995	103.179	20.243	3.745	0.483
975.500	570.384	80.005	19.993	103.178	20.244	3.634	0.472
976.000	570.649	80.005	19.993	103.177	20.247	3.489	0.503
976.500	570.905	80.006	19.994	103.176	20.239	4.002	0.523
977.000	571.140	80.006	19.996	103.176	20.247	3.467	0.506
977.500	571.397	80.006	19.993	103.175	20.246	3.522	0.492
978.000	571.613	80.006	19.993	103.174	20.248	3.398	0.482
978.500	571.866	80.004	19.993	103.176	20.251	3.179	0.471
979.000	572.120	80.005	19.994	103.182	20.247	3.442	0.488
979.500	572.344	80.005	19.994	103.186	20.250	3.248	0.492
980.000	572.640	80.006	19.993	103.189	20.250	3.234	0.499
980.500	572.912	80.004	19.994	103.189	20.246	3.539	0.544
981.000	573.107	80.004	19.994	103.189	20.249	3.312	0.518
981.500	573.386	80.003	19.994	103.183	20.250	3.267	0.470
982.000	573.644	80.004	19.993	103.179	20.247	3.428	0.505
982.500	573.894	80.005	19.993	103.176	20.250	3.267	0.523
983.000	574.142	80.004	19.993	103.177	20.248	3.362	0.504
983.500	574.383	80.004	19.993	103.180	20.247	3.442	0.493
984.000	574.645	80.004	19.993	103.184	20.245	3.596	0.496
984.500	574.884	80.003	19.993	103.185	20.247	3.422	0.502
985.000	575.150	80.004	19.994	103.185	20.246	3.539	0.503
985.500	575.388	80.003	19.994	103.185	20.252	3.124	0.505
986.000	575.605	80.005	19.994	103.182	20.251	3.145	0.480
986.500	575.925	80.004	19.993	103.178	20.250	3.272	0.496
987.000	576.135	80.004	19.994	103.177	20.251	3.145	0.534
987.500	576.372	80.004	19.993	103.177	20.250	3.259	0.489
988.000	576.593	80.005	19.994	103.177	20.248	3.352	0.453
988.500	576.884	80.005	19.993	103.177	20.248	3.392	0.485
989.000	577.130	80.004	19.993	103.176	20.248	3.352	0.524
989.500	577.362	80.004	19.993	103.175	20.246	3.495	0.507
990.000	577.612	80.005	19.994	103.175	20.251	3.206	0.480
990.500	577.871	80.005	19.993	103.175	20.247	3.482	0.495
991.000	578.135	80.004	19.994	103.174	20.247	3.440	0.517
991.500	578.373	80.005	19.994	103.174	20.248	3.400	0.513
992.000	578.623	80.004	19.994	103.173	20.249	3.299	0.495
992.500	578.917	80.006	19.993	103.172	20.253	3.004	0.516
993.000	579.169	80.004	19.994	103.172	20.251	3.192	0.545
993.500	579.387	80.005	19.994	103.172	20.246	3.497	0.508
994.000	579.628	80.005	19.994	103.166	20.248	3.398	0.465
994.500	579.887	80.005	19.994	103.166	20.250	3.225	0.479
995.000	580.130	80.004	19.994	103.166	20.247	3.465	0.500
995.500	580.404	80.005	19.995	103.166	20.249	3.307	0.509
996.000	580.667	80.004	19.994	103.167	20.244	3.650	0.527
996.500	580.881	80.005	19.994	103.172	20.246	3.559	0.507
997.000	581.161	80.004	19.993	103.174	20.244	3.633	0.486
997.500	581.408	80.004	19.993	103.169	20.249	3.332	0.510
998.000	581.663	80.005	19.993	103.165	20.248	3.391	0.514
998.500	581.906	80.007	19.994	103.164	20.247	3.486	0.500
999.000	582.150	80.006	19.994	103.164	20.248	3.376	0.493
999.500	582.434	80.007	19.994	103.167	20.251	3.149	0.508
1000.000	582.657	80.006	19.995	103.178	20.252	3.138	0.517
1000.500	582.911	80.005	19.994	103.184	20.252	3.120	0.492
1001.000	583.173	80.006	19.994	103.184	20.253	3.059	0.496
1001.501	583.412	80.007	19.994	103.185	20.250	3.270	0.508
1002.000	583.648	80.005	19.994	103.180	20.250	3.254	0.488
1002.500	583.909	80.006	19.994	103.173	20.253	3.024	0.486
1003.000	584.160	80.006	19.994	103.171	20.251	3.146	0.505
1003.500	584.423	80.004	19.993	103.173	20.251	3.153	0.514
1004.000	584.684	80.005	19.995	103.172	20.249	3.287	0.519
1004.500	584.919	80.005	19.993	103.174	20.252	3.135	0.510
1005.000	585.208	80.004	19.994	103.177	20.252	3.093	0.509
1005.500	585.433	80.006	19.993	103.184	20.255	2.873	0.519
1006.000	585.697	80.005	19.995	103.188	20.254	2.981	0.502
1006.500	585.939	80.006	19.995	103.197	20.254	2.956	0.498
1007.000	586.176	80.005	19.994	103.205	20.257	2.764	0.493
1007.500	586.439	80.004	19.994	103.208	20.254	2.991	0.489
1008.000	586.697	80.005	19.994	103.205	20.250	3.227	0.510
1008.500	586.916	80.006	19.994	103.203	20.260	2.553	0.499
1009.000	587.192	80.004	19.993	103.200	20.256	2.818	0.486
1009.500	587.454	80.004	19.994	103.198	20.255	2.894	0.517
1010.000	587.693	80.003	19.994	103.198	20.253	3.024	0.520
1010.500	587.930	80.003	19.995	103.193	20.258	2.708	0.489
1011.000	588.151	80.003	19.995	103.191	20.255	2.897	0.466
1011.500	588.493	80.005	19.996	103.183	20.256	2.830	0.510
1012.000	588.680	80.004	19.994	103.171	20.252	3.079	0.546
1012.500	588.913	80.003	19.994	103.158	20.254	2.984	0.475
1013.000	589.176	80.003	19.995	103.148	20.255	2.862	0.458
1013.500	589.418	80.003	19.994	103.140	20.254	2.958	0.500
1014.000	589.685	80.004	19.995	103.135	20.254	2.960	0.507
1014.500	589.918	80.003	19.994	103.138	20.257	2.785	0.505
1015.000	590.196	80.005	19.995	103.147	20.254	2.952	0.505
1015.500	590.415	80.003	19.995	103.156	20.251	3.148	0.503
1016.000	590.659	80.005	19.995	103.164	20.254	2.964	0.480
1016.500	590.937	80.003	19.994	103.171	20.254	2.990	0.493
1017.000	591.151	80.006	19.996	103.175	20.255	2.895	0.507
1017.500	591.428	80.008	19.995	103.179	20.254	2.964	0.491
1018.000	591.628	80.005	19.995	103.183	20.256	2.802	0.484
1018.500	591.882	80.004	19.995	103.183	20.259	2.625	0.466
1019.000	592.134	80.004	19.995	103.184	20.257	2.788	0.480
1019.500	592.355	80.005	19.995	103.191	20.256	2.794	0.489
1020.000	592.649	80.003	19.994	103.195	20.259	2.640	0.494
1020.500	592.916	80.005	19.994	103.199	20.256	2.857	0.538
1021.000	593.167	80.004	19.995	103.208	20.258	2.714	0.540
1021.500	593.388	80.004	19.995	103.219	20.256	2.851	0.495
1022.000	593.664	80.005	19.994	103.220	20.258	2.682	0.484
1022.500	593.875	80.006	19.996	103.216	20.253	3.002	0.492
1023.000	594.152	80.006	19.996	103.209	20.255	2.872	0.487
1023.500	594.398	80.005	19.995	103.201	20.257	2.774	0.505
1024.000	594.651	80.005	19.994	103.188	20.254	2.987	0.511
1024.500	594.907	80.005	19.995	103.176	20.256	2.838	0.504
1025.001	595.153	80.006	19.994	103.171	20.256	2.856	0.505
1025.501	595.397	80.005	19.995	103.167	20.253	3.039	0.496
1026.000	595.655	80.005	19.995	103.164	20.252	3.088	0.496
1026.500	595.874	80.005	19.994	103.164	20.253	3.041	0.490
1027.000	596.146	80.007	19.994	103.168	20.252	3.136	0.485
1027.500	596.394	80.006	19.995	103.164	20.257	2.769	0.506
1028.000	596.624	80.007	19.995	103.163	20.257	2.740	0.498
1028.500	596.863	80.005	19.995	103.165	20.253	3.012	0.473
1029.000	597.124	80.007	19.994	103.159	20.252	3.077	0.484
1029.500	597.367	80.003	19.994	103.154	20.257	2.738	0.502
1030.001	597.614	80.004	19.995	103.158	20.255	2.892	0.497
1030.501	597.838	80.004	19.995	103.158	20.256	2.850	0.481
1031.001	598.110	80.006	19.995	103.154	20.255	2.903	0.484
1031.501	598.346	80.005	19.994	103.153	20.259	2.644	0.502
1032.000	598.584	80.005	19.995	103.157	20.253	3.008	0.491
1032.500	598.830	80.006	19.995	103.157	20.256	2.802	0.479
1033.000	599.114	80.005	19.995	103.161	20.260	2.560	0.507
1033.500	599.317	80.006	19.994	103.165	20.256	2.830	0.508
1034.000	599.556	80.005	19.995	103.170	20.255	2.872	0.464
1034.500	599.799	80.005	19.995	103.171	20.259	2.638	0.462
1035.000	600.038	80.005	19.995	103.171	20.259	2.619	0.482
1035.500	600.298	80.005	19.995	103.171	20.258	2.676	0.490
1036.000	600.553	80.004	19.995	103.176	20.258	2.672	0.507
1036.500	600.788	80.004	19.994	103.186	20.261	2.490	0.503
1037.000	601.046	80.004	19.995	103.195	20.257	2.781	0.491
1037.500	601.307	80.004	19.994	103.202	20.262	2.408	0.506
1038.000	601.510	80.005	19.994	103.209	20.255	2.873	0.492
1038.500	601.769	80.004	19.995	103.210	20.261	2.471	0.463
1039.000	602.038	80.004	19.995	103.202	20.261	2.481	0.495
1039.500	602.220	80.004	19.996	103.194	20.259	2.597	0.490
1040.000	602.507	80.003	19.995	103.187	20.258	2.696	0.460
1040.500	602.759	80.004	19.995	103.180	20.258	2.669	0.504
1041.000	602.983	80.005	19.994	103.176	20.261	2.465	0.508
1041.500	603.233	80.005	19.996	103.175	20.256	2.798	0.475
1042.000	603.491	80.005	19.996	103.176	20.258	2.709	0.491
1042.500	603.750	80.006	19.995	103.176	20.256	2.796	0.512
1043.000	604.024	80.005	19.996	103.176	20.264	2.246	0.525
1043.500	604.241	80.005	19.995	103.171	20.258	2.652	0.512
1044.000	604.481	80.004	19.995	103.170	20.255	2.897	0.474
1044.500	604.738	80.004	19.995	103.165	20.260	2.553	0.477
1045.000	604.977	80.005	19.995	103.163	20.257	2.739	0.497
1045.500	605.251	80.005	19.995	103.163	20.259	2.581	0.505
1046.000	605.493	80.005	19.994	103.168	20.254	2.933	0.514
