Repository: ulfsri/fsri_materials_database

#Database of Contemporary Material Properties for Fire Investigation Analysis
This project was supported by Award No. 2019-DU-BX-0018, awarded by the National Institute of Justice, Office of Justice Programs, U.S. Department of Justice. 

***
***

## Database Structure

## 01_Data/
Raw data generated from each apparatus are included here in plain-text format. The data is organized first by material, next by the short name of test apparatus used, and where applicable additional filtering by test settings.

### Test Apparatus and Data File Structure
- __Cone Calorimeter__ (Cone)
    + Data file structure is the material test, the short name for the apparatus, heat flux setting and scan/scalar, date of test, and replicate number. Scan is for the raw output data and scalar is for the initial conditions and high-level test parameters. 
        * Example: __MDF_Cone_HF25scalar_210323_R1__ stands for the first replicate of scalar data generated from a medium density fiber board test in cone calorimeter exposed to 25 kW/m<sup>2</sup> on March 23, 2021.
- __Heat Flow Meter__ (HFM)
    + Data file structure is the material test, the short name for the apparatus, whether test was dry or wet, whether test was for thermal conductivity or heat capacity, date of test, and replicate number. Scan is for the raw output data and scalar is for the initial conditions and high-level test parameters. 
        * Example: __OSB_HFM_Dry_Conductivity_210315_R3.tst__ stands for the third replicate of the data generated from an oriented strand board test in the heat flow meter tested dry for thermal conductivity on March 15, 2021.
- __Simultaneous Thermal Analyzer__ (STA)
    + Data file structure is the material test, the short name for the apparatus, the atmosphere tested in, the heating rate in Kelvin per minute and data/meta, date of test, and replicate number. Data is for the raw output data and meta is for the initial conditions and high-level test parameters. 
        * Example: __Polyester_Batting_STA_N2_3KData_210215_R1.csv__ stands for the first replicate of the data generated from a polyester batting board test in the simultaneous thermal analyzer tested in nitrogen with a heating rate of 3 Kelvin per minute on March 15, 2021.

# Materials and Products Database

## 01_Data

Raw data generated from each apparatus are included here in plain-text format. The data is organized first by material, next by the short name of test apparatus used, and where applicable additional filtering by test settings.

### material.json

Each material directory contains a json file of the same name as the material. This file links the data stored in the repository as well as data and graphs produced by the accompanying scripts (__02_Scripts__) to the respective landing page for the material on the front-end website.

File: 01_Data/Carpet_Polyolefin_LowPile/Cone/Polyolefin_Carpet_LowPile_Cone_HF25Scalar_220406_R1.csv
LABORATORY,FSRI 
TEST IDENT,OlefinCarpet_HF25_1
OPERATOR,Dow
MATERIAL,Polyolefin carpet - low pile
ORIENTATION,Horizontal
HEAT FLUX,25
SURF AREA,0.00884
C FACTOR,0.03854366019368172
SPEC HOLDER DIFF,-566
SPECIMEN MASS,13.640000343322754
SCAN TIME,0.25
O2 DELAY TIME,11
CO DELAY TIME,11
CO2 DELAY TIME,8
FLOW FACTOR,1
SCAN COUNT,1226
TIME TO IGN,39.5
END OF TEST SCAN,746
END OF TEST TIME,186.5
TEST STATUS,1
PRE TEST CMT,Dimensions: 99.32 x 100.31 x 6.04 mm; with frame; with calcium silicate substrate

File: 01_Data/Carpet_Polyolefin_LowPile/Cone/Polyolefin_Carpet_LowPile_Cone_HF25Scalar_220406_R3.csv
LABORATORY,FSRI 
TEST IDENT,OlefinCarpet_HF25_3
OPERATOR,Dow
MATERIAL,Polyolefin carpet - low pile
ORIENTATION,Horizontal
HEAT FLUX,25
SURF AREA,0.009999999776482582
C FACTOR,0.03854366019368172
SPEC HOLDER DIFF,-566
SPECIMEN MASS,13.90999984741211
SCAN TIME,0.25
O2 DELAY TIME,11
CO DELAY TIME,11
CO2 DELAY TIME,8
FLOW FACTOR,1
SCAN COUNT,1207
TIME TO IGN,37.75
END OF TEST SCAN,727
END OF TEST TIME,181.75
TEST STATUS,1
PRE TEST CMT,Dimensions: 95.39 x 102.95 x 6.05 mm; with frame; with calcium silicate substrate
POST TEST CMT,Test pictures available.

File: 01_Data/Carpet_Polyolefin_LowPile/Cone/Polyolefin_Carpet_LowPile_Cone_HF50Scalar_220411_R3.csv
LABORATORY,FSRI 
TEST IDENT,OlefinCarpet_HF50_3
OPERATOR,Dow
MATERIAL,Polyolefin carpet - low pile
ORIENTATION,Horizontal
HEAT FLUX,50
SURF AREA,0.00884
C FACTOR,0.03969724476337433
SPEC HOLDER DIFF,-566
SPECIMEN MASS,13.539999961853027
SCAN TIME,0.25
O2 DELAY TIME,11
CO DELAY TIME,11
CO2 DELAY TIME,8
FLOW FACTOR,1
SCAN COUNT,985
TIME TO IGN,10.5
END OF TEST SCAN,505
END OF TEST TIME,126.25
TEST STATUS,1
PRE TEST CMT,Dimensions: 100.01 x 98.87 x 5.61 mm; with frame; with calcium silicate substrate

File: 01_Data/Carpet_Polyolefin_LowPile/Cone/Polyolefin_Carpet_LowPile_Cone_HF75Scalar_220411_R1.csv
LABORATORY,FSRI 
TEST IDENT,OlefinCarpet_HF75_1
OPERATOR,Dow
MATERIAL,Polyolefin carpet - low pile
ORIENTATION,Horizontal
HEAT FLUX,75
SURF AREA,0.00884
C FACTOR,0.03969724476337433
SPEC HOLDER DIFF,-566
SPECIMEN MASS,13.680000305175781
SCAN TIME,0.25
O2 DELAY TIME,11
CO DELAY TIME,11
CO2 DELAY TIME,8
FLOW FACTOR,1
SCAN COUNT,1482
TIME TO IGN,6.25
END OF TEST SCAN,1002
END OF TEST TIME,250.5
TEST STATUS,1
PRE TEST CMT,Dimensions: 98.45 x 101.39 x 5.99 mm; with frame; with calcium silicate substrate

File: 01_Data/Carpet_Polyolefin_LowPile/Cone/Polyolefin_Carpet_LowPile_Cone_HF75Scalar_220411_R3.csv
LABORATORY,FSRI 
TEST IDENT,OlefinCarpet_HF75_3
OPERATOR,Dow
MATERIAL,Polyolefin carpet - low pile
ORIENTATION,Horizontal
HEAT FLUX,75
SURF AREA,0.009999999776482582
C FACTOR,0.03969724476337433
SPEC HOLDER DIFF,-566
SPECIMEN MASS,13.079999923706055
SCAN TIME,0.25
O2 DELAY TIME,11
CO DELAY TIME,11
CO2 DELAY TIME,8
FLOW FACTOR,1
SCAN COUNT,1759
TIME TO IGN,5.25
END OF TEST SCAN,1279
END OF TEST TIME,319.75
TEST STATUS,1
PRE TEST CMT,Dimensions: 100.02 x 98.70 x 5.99 mm; with frame; with calcium silicate substrate
