Repository: ulfsri/fsri_materials_database

# Materials and Products Database

## 01_Data

Raw data generated from each apparatus are included here in plain-text format. The data is organized first by material, next by the short name of test apparatus used, and where applicable additional filtering by test settings.

### material.json

Each material directory contains a json file of the same name as the material. This file links the data stored in the repository as well as data and graphs produced by the accompanying scripts (__02_Scripts__) to the respective landing page for the material on the front-end website.

File: 01_Data/Carpet_Polyolefin_LowPile/MCC/Carpet_Polyolefin_LowPile_211008_R2.txt (part 1 of 4)
Sample ID:	C:\MCC\MCC Cal\Test\Carpet_Polyolefin_LowPile_211008_R2.txt
Sample Weight (mg):	4.5
Heating Rate (C/s):	0.5
Combustor Temp (C):	900
N2 Flow Rate (cc/min):	80
O2 Flow Rate (cc/min):	20
Calibration File:	C:\MCC\MCC Cal\Coeff1 JN10440_30_210304.txt.txt
T Correction Coefficients:	0	1.024463	0
Time Shift (s):	14
*
Time (s)	Temperature (C)	N2 flow rate (cc/min)	O2 flow rate (cc/min)	Flow Rate (cc/min)	Oxygen (%)	HRR (W/g)	Heating rate (C/s)
0.000	107.561	80.015	20.004	100.829	20.181	0.036	-0.021
0.500	107.570	80.015	20.003	100.830	20.182	-0.057	-0.041
1.000	107.593	80.014	20.002	100.828	20.184	-0.198	-0.005
1.500	107.597	80.015	20.002	100.827	20.181	0.061	0.029
2.000	107.608	80.017	20.000	100.824	20.181	0.040	0.021
2.500	107.630	80.007	19.998	100.816	20.181	0.025	0.024
3.000	107.604	79.998	19.998	100.812	20.180	0.082	0.014
3.500	107.601	79.996	19.998	100.810	20.180	0.097	-0.016
4.000	107.603	79.995	19.997	100.807	20.180	0.087	-0.015
4.500	107.634	79.996	19.998	100.807	20.182	0.000	0.016
5.000	107.591	79.996	19.997	100.812	20.180	0.112	0.010
5.500	107.614	79.997	19.997	100.814	20.182	-0.048	-0.016
6.000	107.602	79.995	19.998	100.814	20.177	0.327	-0.004
6.500	107.636	79.997	19.998	100.811	20.183	-0.074	0.016
7.000	107.636	79.995	19.996	100.808	20.179	0.167	0.028
7.500	107.631	79.995	19.997	100.804	20.182	-0.061	0.015
8.000	107.619	79.997	19.996	100.803	20.179	0.156	-0.011
8.500	107.593	79.997	19.995	100.802	20.178	0.249	-0.028
9.000	107.641	79.997	19.997	100.801	20.179	0.194	-0.009
9.499	107.618	79.996	19.998	100.807	20.181	0.010	0.023
9.999	107.569	79.997	19.996	100.812	20.183	-0.126	-0.023
10.499	107.604	79.995	19.996	100.816	20.182	-0.023	-0.043
10.999	107.572	79.996	19.996	100.819	20.178	0.270	-0.005
11.499	107.588	79.995	19.996	100.823	20.178	0.263	-0.007
12.000	107.589	79.995	19.996	100.823	20.176	0.417	-0.000
12.500	107.607	79.994	19.997	100.823	20.174	0.550	0.018
12.999	107.612	79.995	19.997	100.823	20.171	0.754	0.022
13.499	107.578	79.994	19.997	100.825	20.175	0.434	-0.003
13.999	107.602	79.994	19.997	100.829	20.174	0.552	-0.020
14.499	107.618	79.994	19.997	100.830	20.175	0.438	0.015
14.999	107.633	79.995	19.997	100.832	20.174	0.558	0.035
15.499	107.625	79.995	19.997	100.832	20.173	0.588	0.019
15.999	107.615	79.995	19.996	100.833	20.169	0.860	-0.006
16.499	107.626	79.994	19.997	100.833	20.172	0.659	-0.009
16.999	107.594	79.994	19.996	100.833	20.173	0.615	-0.010
17.499	107.583	79.993	19.996	100.832	20.172	0.691	-0.031
17.999	107.594	79.995	19.996	100.832	20.168	0.918	-0.021
18.499	107.625	79.995	19.997	100.835	20.169	0.916	0.021
18.999	107.636	79.994	19.995	100.843	20.167	1.024	0.042
19.499	107.666	79.994	19.997	100.859	20.171	0.760	0.042
19.999	107.631	79.995	19.997	100.877	20.168	0.958	0.017
20.499	107.625	79.995	19.998	100.899	20.165	1.129	-0.023
20.999	107.671	79.994	19.998	100.911	20.160	1.529	0.000
21.499	107.697	79.995	19.996	100.919	20.162	1.370	0.056
21.999	107.670	79.996	19.998	100.920	20.161	1.426	0.035
22.500	107.655	79.996	19.997	100.921	20.164	1.262	-0.021
23.000	107.736	79.996	19.997	100.921	20.162	1.355	0.012
23.499	107.767	79.996	19.996	100.928	20.162	1.348	0.089
23.999	107.780	79.995	19.996	100.935	20.161	1.470	0.078
24.499	107.738	79.996	19.996	100.941	20.162	1.371	0.007
24.999	107.778	79.996	19.995	100.946	20.159	1.584	-0.015
25.499	107.802	79.996	19.997	100.947	20.156	1.784	0.031
25.999	107.792	79.996	19.996	100.948	20.158	1.641	0.038
26.499	107.819	79.997	19.996	100.948	20.160	1.540	0.015
26.999	107.840	79.995	19.997	100.951	20.160	1.538	0.033
27.499	107.896	79.998	19.996	100.956	20.155	1.851	0.062
27.999	107.916	79.996	19.995	100.963	20.151	2.115	0.076
28.499	107.930	79.998	19.996	100.970	20.154	1.927	0.055
28.999	107.990	79.999	19.996	100.975	20.155	1.853	0.054
29.499	108.024	79.996	19.996	100.979	20.153	1.992	0.084
29.999	108.096	79.997	19.996	100.978	20.153	1.971	0.100
30.499	108.119	79.998	19.996	100.978	20.152	2.040	0.100
31.000	108.183	79.997	19.996	100.976	20.154	1.908	0.091
31.500	108.213	79.998	19.997	100.973	20.151	2.110	0.091
31.999	108.241	79.998	19.996	100.967	20.152	2.078	0.076
32.499	108.268	79.997	19.998	100.962	20.149	2.251	0.056
32.999	108.355	79.997	19.996	100.955	20.149	2.251	0.085
33.499	108.343	79.996	19.997	100.951	20.151	2.129	0.095
33.999	108.471	79.996	19.996	100.954	20.147	2.407	0.095
34.499	108.480	79.997	19.997	100.961	20.146	2.521	0.126
34.999	108.546	79.997	19.995	100.969	20.146	2.495	0.106
35.499	108.570	79.996	19.997	100.976	20.150	2.205	0.083
35.999	108.604	79.995	19.996	100.985	20.148	2.327	0.075
36.499	108.722	79.994	19.996	100.987	20.147	2.396	0.105
36.999	108.803	79.995	19.995	100.987	20.147	2.409	0.175
37.499	108.836	79.993	19.996	100.987	20.147	2.434	0.156
37.999	108.906	79.994	19.998	100.989	20.146	2.483	0.109
38.499	108.962	79.994	19.996	100.993	20.146	2.487	0.115
38.999	109.027	79.993	19.998	100.993	20.148	2.345	0.123
39.499	109.116	79.993	19.997	100.994	20.146	2.499	0.138
39.999	109.176	79.994	19.997	100.998	20.144	2.640	0.152
40.499	109.246	79.993	19.997	101.004	20.141	2.863	0.139
40.999	109.327	79.993	19.997	101.005	20.142	2.762	0.140
41.499	109.408	79.993	19.998	101.010	20.143	2.725	0.157
41.999	109.472	79.993	19.998	101.015	20.139	3.017	0.153
42.500	109.566	79.995	19.997	101.013	20.140	2.899	0.151
43.000	109.659	79.993	19.998	101.009	20.139	3.013	0.173
43.499	109.717	79.993	19.997	101.004	20.140	2.945	0.169
43.999	109.754	79.994	19.998	101.002	20.138	3.087	0.123
44.499	109.897	79.993	19.998	101.001	20.138	3.021	0.138
44.999	109.974	79.994	19.998	101.005	20.139	3.008	0.201
45.500	110.065	79.994	19.998	101.009	20.140	2.886	0.194
46.000	110.174	79.993	19.998	101.014	20.140	2.882	0.184
46.499	110.203	79.994	19.997	101.019	20.142	2.760	0.169
46.999	110.306	79.994	19.997	101.017	20.138	3.057	0.135
47.499	110.376	79.993	19.997	101.014	20.137	3.120	0.153
47.999	110.444	79.994	19.998	101.014	20.138	3.085	0.156
48.499	110.515	79.993	19.997	101.015	20.133	3.373	0.138
48.999	110.643	79.995	19.997	101.016	20.135	3.240	0.169
49.499	110.757	79.993	19.997	101.019	20.135	3.299	0.221
49.999	110.865	79.995	19.997	101.023	20.135	3.270	0.232
50.499	110.961	79.993	19.997	101.023	20.134	3.312	0.213
50.999	111.063	79.995	19.997	101.024	20.134	3.343	0.201
51.499	111.147	79.994	19.997	101.023	20.134	3.306	0.192
51.999	111.273	79.995	19.996	101.024	20.135	3.238	0.198
52.499	111.358	79.994	19.996	101.024	20.137	3.114	0.210
52.999	111.446	79.995	19.997	101.025	20.134	3.341	0.192
53.499	111.607	79.995	19.996	101.026	20.134	3.339	0.211
53.999	111.666	79.994	19.996	101.029	20.130	3.606	0.234
54.500	111.763	79.996	19.996	101.029	20.131	3.566	0.188
55.001	111.905	79.994	19.996	101.030	20.133	3.373	0.197
55.500	112.036	79.995	19.995	101.034	20.135	3.286	0.256
55.999	112.085	79.994	19.997	101.033	20.131	3.554	0.226
56.499	112.222	79.995	19.995	101.031	20.131	3.541	0.183
56.999	112.295	79.996	19.995	101.030	20.135	3.271	0.198
57.499	112.449	79.996	19.995	101.030	20.132	3.497	0.219
57.999	112.532	79.996	19.997	101.026	20.133	3.389	0.232
58.500	112.674	79.997	19.995	101.026	20.133	3.393	0.231
59.000	112.806	79.996	19.996	101.026	20.134	3.355	0.250
59.499	112.911	79.996	19.995	101.026	20.132	3.466	0.255
59.999	113.051	79.995	19.995	101.027	20.132	3.443	0.241
60.499	113.171	79.995	19.996	101.027	20.129	3.696	0.252
60.999	113.285	79.995	19.995	101.027	20.132	3.456	0.247
61.499	113.432	79.996	19.996	101.027	20.132	3.502	0.248
61.999	113.545	79.996	19.996	101.028	20.130	3.620	0.261
62.499	113.654	79.994	19.996	101.028	20.130	3.593	0.241
62.999	113.802	79.996	19.995	101.028	20.130	3.586	0.239
63.499	113.921	79.995	19.996	101.028	20.131	3.515	0.262
63.999	114.049	79.995	19.995	101.027	20.128	3.767	0.257
64.499	114.185	79.995	19.996	101.028	20.129	3.662	0.255
64.999	114.294	79.995	19.997	101.028	20.132	3.504	0.254
65.499	114.464	79.995	19.996	101.028	20.130	3.603	0.262
65.999	114.636	79.994	19.996	101.029	20.130	3.639	0.311
66.499	114.750	79.994	19.995	101.033	20.130	3.641	0.314
66.999	114.892	79.994	19.996	101.034	20.131	3.574	0.271
67.499	114.991	79.995	19.996	101.037	20.127	3.818	0.248
67.999	115.140	79.995	19.995	101.041	20.131	3.580	0.245
68.499	115.290	79.993	19.995	101.042	20.129	3.666	0.274
68.999	115.434	79.994	19.995	101.042	20.130	3.597	0.297
69.499	115.565	79.994	19.996	101.048	20.129	3.666	0.284
69.999	115.704	79.994	19.996	101.052	20.129	3.672	0.273
70.499	115.851	79.994	19.995	101.056	20.130	3.588	0.278
70.999	115.992	79.995	19.996	101.062	20.128	3.759	0.287
71.499	116.108	79.995	19.996	101.065	20.126	3.868	0.272
71.999	116.310	79.995	19.996	101.064	20.127	3.807	0.287
72.499	116.424	79.994	19.995	101.065	20.126	3.868	0.317
72.999	116.566	79.995	19.997	101.063	20.124	4.015	0.286
73.499	116.742	79.996	19.995	101.061	20.126	3.929	0.287
73.999	116.884	79.995	19.997	101.064	20.124	4.009	0.318
74.499	117.052	79.995	19.997	101.063	20.126	3.910	0.314
74.999	117.187	79.995	19.996	101.063	20.124	4.007	0.307
75.500	117.345	79.994	19.996	101.064	20.121	4.217	0.298
76.000	117.477	79.994	19.995	101.066	20.125	3.952	0.291
76.499	117.690	79.994	19.995	101.064	20.125	3.967	0.318
76.999	117.792	79.994	19.996	101.066	20.121	4.219	0.330
77.499	117.971	79.996	19.996	101.066	20.123	4.085	0.298
77.999	118.102	79.995	19.995	101.066	20.122	4.144	0.295
78.500	118.277	79.994	19.994	101.065	20.121	4.222	0.308
79.001	118.448	79.996	19.996	101.068	20.124	4.036	0.327
79.500	118.610	79.995	19.996	101.068	20.121	4.215	0.340
79.999	118.785	79.996	19.997	101.068	20.122	4.194	0.335
80.499	118.957	79.996	19.995	101.068	20.119	4.365	0.342
80.999	119.111	79.995	19.995	101.070	20.121	4.234	0.336
81.499	119.279	79.995	19.996	101.071	20.125	3.998	0.324
81.999	119.459	79.996	19.996	101.071	20.120	4.289	0.335
82.499	119.608	79.994	19.995	101.072	20.122	4.179	0.339
82.999	119.819	79.997	19.996	101.071	20.126	3.898	0.345
83.499	119.969	79.996	19.995	101.070	20.125	3.994	0.360
83.999	120.135	79.997	19.995	101.070	20.125	3.984	0.338
84.499	120.292	79.997	19.995	101.070	20.119	4.405	0.320
84.999	120.461	79.996	19.995	101.075	20.121	4.228	0.325
85.499	120.618	79.996	19.995	101.074	20.122	4.142	0.326
85.999	120.835	79.997	19.996	101.074	20.116	4.563	0.349
86.499	120.969	79.996	19.996	101.073	20.119	4.382	0.362
86.999	121.145	79.996	19.996	101.074	20.121	4.232	0.331
87.499	121.346	79.994	19.996	101.069	20.123	4.138	0.344
87.999	121.514	79.996	19.995	101.070	20.123	4.089	0.373
88.499	121.690	79.996	19.995	101.070	20.121	4.275	0.356
88.999	121.861	79.996	19.994	101.070	20.119	4.359	0.346
89.499	122.042	79.996	19.995	101.069	20.118	4.485	0.350
90.000	122.250	79.997	19.996	101.069	20.122	4.165	0.371
90.500	122.416	79.996	19.995	101.069	20.123	4.102	0.381
90.999	122.643	79.996	19.995	101.068	20.123	4.093	0.383
91.499	122.801	79.995	19.996	101.068	20.123	4.135	0.389
91.999	122.974	79.996	19.994	101.067	20.121	4.277	0.358
92.499	123.152	79.997	19.995	101.068	20.120	4.329	0.341
92.999	123.355	79.995	19.994	101.067	20.117	4.512	0.366
93.499	123.524	79.997	19.996	101.068	20.119	4.388	0.377
93.999	123.713	79.994	19.996	101.067	20.118	4.424	0.365
94.499	123.910	79.995	19.995	101.066	20.121	4.280	0.372
94.999	124.085	79.996	19.995	101.066	20.118	4.422	0.379
95.499	124.339	79.995	19.995	101.065	20.121	4.232	0.400
95.999	124.485	79.996	19.996	101.065	20.118	4.478	0.414
96.499	124.703	79.995	19.995	101.065	20.124	4.003	0.382
96.999	124.864	79.995	19.996	101.065	20.122	4.142	0.372
97.499	125.082	79.996	19.996	101.065	20.120	4.323	0.379
97.999	125.263	79.996	19.995	101.065	20.122	4.152	0.389
98.499	125.471	79.996	19.996	101.065	20.123	4.076	0.394
99.000	125.649	79.996	19.996	101.063	20.120	4.329	0.387
99.500	125.824	79.995	19.996	101.060	20.119	4.371	0.369
99.999	126.031	79.996	19.996	101.057	20.123	4.129	0.368
100.499	126.180	79.996	19.996	101.057	20.121	4.226	0.369
100.999	126.436	79.995	19.996	101.057	20.122	4.195	0.380
101.499	126.651	79.996	19.997	101.059	20.116	4.586	0.438
101.999	126.812	79.996	19.996	101.061	20.118	4.483	0.424
102.499	127.017	79.997	19.996	101.065	20.121	4.266	0.371
102.999	127.222	79.996	19.996	101.064	20.121	4.249	0.388
103.499	127.428	79.998	19.996	101.067	20.119	4.411	0.411
103.999	127.615	79.998	19.996	101.068	20.116	4.583	0.402
104.500	127.823	79.999	19.995	101.068	20.122	4.158	0.394
105.000	128.040	79.995	19.997	101.067	20.121	4.223	0.410
105.499	128.225	79.998	19.996	101.067	20.121	4.230	0.413
105.999	128.431	79.997	19.995	101.065	20.120	4.300	0.396
106.499	128.615	79.998	19.996	101.064	20.120	4.295	0.390
106.999	128.831	79.997	19.995	101.064	20.120	4.295	0.395
107.499	129.051	79.997	19.996	101.064	20.120	4.285	0.418
107.999	129.216	79.998	19.997	101.066	20.120	4.306	0.411
108.499	129.476	79.998	19.997	101.066	20.121	4.259	0.405
108.999	129.618	79.998	19.996	101.066	20.122	4.146	0.413
109.499	129.884	79.998	19.996	101.066	20.124	4.022	0.405
110.000	130.049	79.997	19.996	101.065	20.123	4.131	0.420
110.500	130.261	79.998	19.997	101.063	20.119	4.396	0.404
110.999	130.478	79.995	19.996	101.063	20.120	4.331	0.403
111.499	130.718	79.998	19.996	101.063	20.123	4.141	0.443
111.999	130.905	79.998	19.996	101.062	20.124	4.010	0.442
112.499	131.098	79.997	19.996	101.062	20.122	4.183	0.404
112.999	131.327	79.997	19.995	101.064	20.126	3.865	0.401
113.499	131.482	79.998	19.996	101.064	20.125	3.980	0.403
113.999	131.730	79.997	19.997	101.068	20.123	4.107	0.393
114.500	131.954	79.997	19.996	101.073	20.125	3.995	0.438
115.001	132.127	79.997	19.996	101.073	20.124	4.044	0.435
115.500	132.344	79.996	19.996	101.072	20.121	4.278	0.393
116.001	132.581	79.995	19.995	101.073	20.121	4.261	0.422
116.501	132.742	79.996	19.996	101.070	20.121	4.213	0.426
116.999	132.982	79.996	19.996	101.068	20.120	4.295	0.400
117.499	133.202	79.995	19.996	101.071	20.121	4.226	0.430
117.999	133.388	79.996	19.996	101.071	20.121	4.230	0.433
118.500	133.623	79.997	19.996	101.070	20.118	4.453	0.414
119.001	133.881	79.995	19.995	101.070	20.118	4.440	0.457
119.500	134.074	79.994	19.996	101.069	20.121	4.232	0.472
119.999	134.314	79.994	19.997	101.067	20.123	4.097	0.442
120.499	134.512	79.995	19.994	101.068	20.120	4.313	0.436
121.000	134.722	79.999	19.999	101.070	20.123	4.099	0.423
121.500	134.957	80.013	20.001	101.072	20.123	4.137	0.427
121.999	135.130	80.013	20.003	101.080	20.123	4.118	0.426
122.499	135.376	80.014	20.003	101.085	20.120	4.316	0.413
122.999	135.605	80.014	20.004	101.088	20.122	4.166	0.447
123.499	135.810	80.015	20.005	101.093	20.122	4.204	0.455
124.000	136.037	80.014	20.003	101.099	20.120	4.318	0.433
124.500	136.212	80.013	20.002	101.098	20.120	4.306	0.417
124.999	136.450	80.005	20.000	101.095	20.121	4.261	0.407
125.499	136.706	79.997	19.999	101.090	20.122	4.175	0.453
126.000	136.940	79.993	19.998	101.088	20.122	4.198	0.492
126.501	137.157	79.994	19.998	101.084	20.121	4.246	0.471
127.001	137.415	79.995	19.998	101.077	20.123	4.105	0.463
127.501	137.642	79.994	19.997	101.074	20.123	4.101	0.480
128.001	137.851	79.994	19.996	101.075	20.122	4.190	0.460
128.501	138.116	79.995	19.997	101.070	20.121	4.227	0.455
129.000	138.333	79.995	19.997	101.071	20.122	4.170	0.478
129.500	138.554	79.995	19.996	101.078	20.124	4.069	0.460
130.000	138.780	79.994	19.997	101.079	20.124	4.019	0.442
130.500	138.988	79.994	19.997	101.080	20.125	3.952	0.440
131.000	139.224	79.993	19.997	101.086	20.123	4.137	0.439
131.500	139.444	79.995	19.997	101.085	20.120	4.324	0.450
132.000	139.649	79.993	19.997	101.079	20.122	4.202	0.440
132.500	139.875	79.995	19.996	101.082	20.122	4.198	0.428
133.000	140.096	79.994	19.997	101.087	20.121	4.225	0.439
133.500	140.350	79.994	19.999	101.083	20.120	4.297	0.461
134.000	140.595	79.994	19.997	101.080	20.120	4.295	0.487
134.500	140.839	79.995	19.997	101.080	20.122	4.152	0.494
135.000	141.066	79.995	19.997	101.076	20.121	4.257	0.479
135.500	141.307	79.994	19.997	101.071	20.121	4.226	0.469
136.000	141.543	79.994	19.998	101.071	20.120	4.325	0.473
136.500	141.751	79.994	19.996	101.075	20.120	4.350	0.461
137.000	141.995	79.995	19.998	101.077	20.118	4.425	0.448
137.500	142.232	79.995	19.997	101.077	20.119	4.414	0.466
138.000	142.455	79.994	19.996	101.076	20.124	4.067	0.470
138.500	142.691	79.995	19.996	101.078	20.121	4.259	0.460
139.000	142.906	79.995	19.996	101.078	20.122	4.164	0.455
139.500	143.136	79.994	19.996	101.082	20.119	4.356	0.448
140.000	143.422	79.995	19.997	101.082	20.124	4.031	0.481
140.500	143.676	79.994	19.996	101.082	20.121	4.230	0.528
141.000	143.917	79.994	19.998	101.080	20.120	4.349	0.517
141.500	144.122	79.996	19.997	101.079	20.120	4.325	0.470
142.000	144.407	79.994	19.997	101.077	20.120	4.333	0.468
142.500	144.638	79.995	19.996	101.082	20.120	4.334	0.503
143.000	144.852	79.994	19.997	101.086	20.120	4.311	0.481
143.500	145.115	79.993	19.996	101.086	20.122	4.172	0.462
144.000	145.375	79.995	19.997	101.083	20.123	4.115	0.500
144.500	145.581	79.994	19.996	101.080	20.119	4.374	0.494
145.000	145.794	79.993	19.996	101.076	20.119	4.411	0.443
145.500	146.045	79.995	19.997	101.071	20.120	4.310	0.442
146.000	146.290	79.994	19.997	101.069	20.117	4.509	0.480
146.500	146.544	79.994	19.996	101.070	20.120	4.351	0.497
147.000	146.777	79.995	19.996	101.070	20.119	4.352	0.492
147.500	147.034	79.994	19.996	101.075	20.120	4.318	0.489
148.000	147.261	79.995	19.996	101.083	20.119	4.377	0.488
148.500	147.523	79.994	19.996	101.087	20.117	4.541	0.486
149.000	147.763	79.993	19.996	101.087	20.118	4.472	0.495
149.500	147.998	79.995	19.995	101.086	20.119	4.375	0.488
150.000	148.239	79.994	19.996	101.081	20.115	4.689	0.475
150.500	148.488	79.995	19.996	101.074	20.117	4.516	0.483
151.000	148.737	79.993	19.996	101.090	20.116	4.573	0.494
151.500	148.971	79.994	19.995	101.076	20.112	4.872	0.491
152.000	149.252	79.995	19.996	101.046	20.117	4.523	0.499
152.500	149.471	79.995	19.996	101.028	20.116	4.605	0.507
153.000	149.750	79.994	19.996	101.018	20.118	4.464	0.499
153.500	150.005	79.994	19.996	100.994	20.118	4.481	0.516
154.000	150.242	79.993	19.996	101.007	20.116	4.626	0.513
154.500	150.480	79.994	19.996	101.055	20.115	4.638	0.484
155.000	150.684	79.994	19.995	101.107	20.117	4.546	0.459
155.500	150.932	79.993	19.995	101.133	20.117	4.533	0.447
156.000	151.186	79.995	19.996	101.146	20.119	4.415	0.477
156.500	151.421	79.995	19.996	101.146	20.114	4.762	0.496
157.000	151.717	79.995	19.995	101.126	20.119	4.413	0.510
157.500	151.958	79.993	19.996	101.093	20.119	4.375	0.534
158.000	152.192	79.995	19.996	101.076	20.119	4.354	0.506
158.500	152.453	79.995	19.996	101.069	20.119	4.407	0.484
159.000	152.695	79.996	19.996	101.069	20.119	4.413	0.499
159.500	152.974	79.995	19.996	101.068	20.117	4.518	0.512
160.000	153.179	79.996	19.996	101.069	20.117	4.529	0.503
160.500	153.434	79.996	19.996	101.069	20.119	4.417	0.472
161.000	153.679	79.996	19.996	101.070	20.117	4.498	0.480
161.500	153.932	79.996	19.996	101.072	20.117	4.529	0.499
162.000	154.169	79.997	19.996	101.072	20.118	4.455	0.494
162.500	154.412	79.996	19.995	101.070	20.116	4.617	0.485
163.000	154.654	79.996	19.995	101.069	20.115	4.639	0.482
163.500	154.889	79.997	19.997	101.067	20.116	4.577	0.480
164.000	155.149	79.997	19.995	101.065	20.117	4.510	0.486
164.500	155.375	79.997	19.995	101.065	20.116	4.611	0.491
165.000	155.633	79.997	19.996	101.065	20.115	4.683	0.486
165.500	155.896	79.999	19.996	101.065	20.114	4.716	0.503
166.000	156.179	79.997	19.995	101.065	20.114	4.750	0.533
166.500	156.393	79.997	19.995	101.069	20.117	4.512	0.521
167.000	156.660	79.996	19.996	101.068	20.119	4.416	0.489
167.500	156.921	79.997	19.995	101.069	20.116	4.577	0.504
168.000	157.170	79.996	19.996	101.069	20.119	4.416	0.519
168.500	157.395	79.996	19.996	101.070	20.115	4.689	0.492
169.000	157.656	79.996	19.996	101.067	20.117	4.510	0.480
169.500	157.901	79.997	19.996	101.067	20.118	4.473	0.496
170.000	158.187	79.997	19.996	101.066	20.116	4.620	0.519
170.500	158.389	79.995	19.996	101.066	20.118	4.437	0.510
171.000	158.653	79.996	19.995	101.065	20.116	4.605	0.477
171.500	158.922	79.996	19.996	101.064	20.117	4.536	0.499
172.000	159.168	79.995	19.996	101.064	20.120	4.302	0.523
172.500	159.419	79.996	19.995	101.065	20.117	4.517	0.506
173.000	159.639	79.998	19.996	101.064	20.117	4.553	0.484
173.500	159.903	79.996	19.996	101.064	20.120	4.327	0.478
174.000	160.121	79.997	19.996	101.064	20.117	4.500	0.483
174.500	160.418	79.997	19.996	101.064	20.120	4.325	0.498
175.000	160.649	79.995	19.995	101.064	20.120	4.321	0.522
175.500	160.926	79.996	19.995	101.064	20.120	4.335	0.518
176.000	161.192	79.996	19.995	101.064	20.120	4.346	0.525
176.500	161.411	79.997	19.995	101.063	20.121	4.268	0.514
177.000	161.669	79.995	19.996	101.063	20.118	4.487	0.481
177.500	161.902	79.994	19.995	101.063	20.118	4.445	0.484
178.000	162.144	79.995	19.996	101.063	20.119	4.399	0.483
178.500	162.348	79.997	19.995	101.062	20.121	4.213	0.461
179.000	162.630	79.996	19.995	101.062	20.118	4.445	0.466
179.500	162.838	79.996	19.996	101.062	20.120	4.350	0.488
180.000	163.138	79.995	19.995	101.060	20.119	4.361	0.499
180.500	163.412	79.997	19.995	101.059	20.118	4.487	0.541
181.000	163.653	79.996	19.996	101.058	20.118	4.491	0.545
181.500	163.905	79.996	19.997	101.055	20.119	4.407	0.504
182.000	164.158	79.996	19.996	101.053	20.123	4.113	0.499
182.500	164.410	79.997	19.996	101.054	20.121	4.270	0.505
183.000	164.642	79.998	19.995	101.054	20.121	4.274	0.495
183.500	164.869	79.996	19.997	101.056	20.119	4.413	0.472
184.000	165.143	79.996	19.995	101.058	20.119	4.386	0.480
184.500	165.381	79.998	19.997	101.061	20.116	4.611	0.506
185.000	165.657	79.998	19.995	101.062	20.121	4.264	0.513
185.500	165.891	79.998	19.996	101.063	20.121	4.247	0.512
186.000	166.158	79.997	19.996	101.063	20.118	4.432	0.506
186.500	166.435	79.997	19.996	101.064	20.119	4.420	0.523
187.000	166.664	79.999	19.996	101.065	20.118	4.478	0.525
187.500	166.946	79.997	19.995	101.065	20.120	4.323	0.508
188.000	167.167	79.997	19.996	101.064	20.119	4.388	0.507
188.500	167.432	79.998	19.995	101.064	20.123	4.079	0.495
189.000	167.653	79.997	19.995	101.065	20.121	4.245	0.486
189.500	167.897	79.998	19.996	101.064	20.119	4.352	0.475
190.000	168.161	79.998	19.996	101.065	20.122	4.177	0.486
190.500	168.404	79.998	19.995	101.064	20.120	4.287	0.508
191.000	168.618	79.998	19.995	101.064	20.120	4.285	0.482
191.500	168.850	79.997	19.995	101.063	20.123	4.123	0.452
192.000	169.128	79.998	19.996	101.063	20.118	4.481	0.478
192.500	169.372	79.998	19.995	101.063	20.117	4.517	0.515
193.000	169.642	79.997	19.995	101.061	20.121	4.273	0.518
193.500	169.894	79.997	19.996	101.061	20.119	4.414	0.518
194.000	170.124	79.997	19.995	101.062	20.121	4.270	0.502
194.500	170.381	79.996	19.995	101.062	20.118	4.472	0.484
195.000	170.638	79.996	19.995	101.062	20.120	4.314	0.500
195.500	170.890	79.997	19.995	101.066	20.122	4.155	0.512
196.000	171.170	79.996	19.996	101.065	20.120	4.342	0.521
196.500	171.390	79.995	19.996	101.064	20.121	4.258	0.516
197.000	171.658	79.996	19.995	101.063	20.120	4.287	0.494
197.500	171.887	79.996	19.997	101.064	20.119	4.365	0.493
198.000	172.135	79.995	19.996	101.064	20.120	4.316	0.487
198.500	172.364	79.995	19.996	101.063	20.122	4.171	0.477
199.000	172.638	79.996	19.996	101.064	20.119	4.394	0.490
199.500	172.867	79.996	19.996	101.065	20.120	4.340	0.503
200.000	173.146	79.996	19.997	101.065	20.121	4.227	0.505
200.500	173.384	79.995	19.997	101.065	20.123	4.094	0.512
201.000	173.644	79.996	19.996	101.067	20.121	4.214	0.508
201.500	173.863	79.996	19.997	101.067	20.122	4.165	0.488
202.000	174.102	79.996	19.996	101.067	20.120	4.346	0.468
202.500	174.376	79.996	19.997	101.065	20.119	4.359	0.486
203.000	174.601	79.995	19.996	101.064	20.119	4.361	0.506
203.500	174.887	79.994	19.996	101.061	20.121	4.248	0.505
204.000	175.171	79.994	19.997	101.060	20.122	4.185	0.540
204.500	175.370	79.995	19.996	101.059	20.123	4.099	0.527
205.000	175.641	79.994	19.996	101.061	20.122	4.166	0.476
205.500	175.857	79.994	19.995	101.061	20.122	4.166	0.478
206.000	176.160	79.995	19.996	101.063	20.121	4.244	0.503
206.500	176.328	79.994	19.996	101.062	20.119	4.395	0.495
207.000	176.608	79.994	19.996	101.063	20.122	4.180	0.460
207.500	176.852	79.995	19.996	101.063	20.123	4.098	0.486
208.000	177.120	79.995	19.996	101.062	20.121	4.235	0.518
208.500	177.359	79.995	19.996	101.062	20.117	4.500	0.510
209.000	177.627	79.994	19.996	101.064	20.120	4.292	0.507
209.500	177.857	79.994	19.997	101.065	20.120	4.286	0.502
210.000	178.130	79.994	19.995	101.061	20.123	4.139	0.500
210.500	178.365	79.995	19.995	101.056	20.120	4.334	0.505
211.000	178.615	79.995	19.996	101.050	20.120	4.343	0.497
211.500	178.833	79.994	19.995	101.046	20.121	4.233	0.477
212.000	179.142	79.995	19.996	101.046	20.123	4.105	0.498
212.500	179.383	79.993	19.995	101.051	20.122	4.159	0.538
213.000	179.634	79.994	19.995	101.057	20.121	4.212	0.521
213.500	179.872	79.995	19.995	101.060	20.121	4.224	0.491
214.000	180.107	79.996	19.996	101.059	20.124	4.058	0.481
214.500	180.359	79.994	19.995	101.051	20.121	4.239	0.480
215.000	180.625	79.996	19.996	101.045	20.124	4.019	0.503
215.501	180.868	79.994	19.996	101.039	20.123	4.086	0.513
216.000	181.128	79.994	19.996	101.037	20.120	4.295	0.506
216.499	181.378	79.994	19.996	101.039	20.121	4.230	0.507
216.999	181.594	79.994	19.996	101.043	20.120	4.280	0.488
217.499	181.862	79.994	19.996	101.046	20.121	4.244	0.475
217.999	182.122	79.995	19.996	101.054	20.121	4.222	0.506
218.499	182.358	79.996	19.996	101.055	20.120	4.308	0.512
218.999	182.593	79.995	19.996	101.053	20.121	4.232	0.484
219.499	182.868	79.995	19.996	101.050	20.120	4.337	0.491
219.999	183.109	79.996	19.996	101.047	20.121	4.226	0.513
220.499	183.369	79.995	19.996	101.044	20.117	4.494	0.509
220.999	183.610	79.995	19.997	101.043	20.119	4.353	0.501
221.499	183.855	79.995	19.996	101.043	20.122	4.176	0.493
222.000	184.078	79.995	19.997	101.046	20.119	4.374	0.477
222.500	184.344	79.994	19.996	101.051	20.120	4.296	0.478
223.000	184.575	79.995	19.997	101.050	20.122	4.199	0.493
223.500	184.850	79.995	19.996	101.051	20.121	4.258	0.502
224.000	185.120	79.996	19.997	101.051	20.120	4.338	0.526
224.500	185.344	79.995	19.997	101.050	20.118	4.460	0.520
224.999	185.589	79.995	19.996	101.050	20.120	4.324	0.481
225.499	185.834	79.994	19.997	101.018	20.119	4.376	0.479
225.999	186.130	79.994	19.996	100.994	20.118	4.479	0.516
226.499	186.376	79.993	19.997	100.983	20.119	4.374	0.541
226.999	186.632	79.993	19.997	100.977	20.116	4.576	0.522
227.499	186.843	79.995	19.996	100.971	20.119	4.376	0.484
227.999	187.125	79.993	19.998	101.031	20.119	4.413	0.480
228.499	187.381	79.996	19.997	101.078	20.119	4.380	0.516
228.999	187.643	79.995	19.996	101.097	20.120	4.346	0.528
229.500	187.861	79.993	19.997	101.105	20.120	4.326	0.499
230.000	188.116	79.995	19.997	101.109	20.120	4.334	0.477
230.499	188.347	79.993	19.997	101.082	20.121	4.240	0.480
230.999	188.597	79.993	19.996	101.059	20.121	4.236	0.484
231.499	188.831	79.993	19.998	101.053	20.122	4.154	0.482
231.999	189.104	79.994	19.997	101.052	20.120	4.280	0.495
232.499	189.345	79.993	19.997	101.052	20.122	4.183	0.510
232.999	189.572	79.994	19.997	101.052	20.123	4.107	0.491
233.499	189.851	79.994	19.997	101.053	20.119	4.394	0.487
233.999	190.090	79.994	19.997	101.054	20.121	4.225	0.512
234.499	190.367	79.995	19.997	101.052	20.124	4.037	0.517
234.999	190.589	79.995	19.997	101.050	20.119	4.397	0.507
235.500	190.837	79.995	19.996	101.048	20.121	4.255	0.484
236.000	191.077	79.995	19.996	101.046	20.121	4.280	0.479
236.499	191.349	79.996	19.998	101.042	20.119	4.354	0.500
236.999	191.601	79.994	19.997	101.046	20.120	4.312	0.518
237.499	191.870	79.996	19.997	101.050	20.121	4.261	0.522
238.000	192.051	79.995	19.996	101.053	20.121	4.213	0.485
238.500	192.317	79.994	19.996	101.056	20.120	4.310	0.449
239.000	192.584	79.996	19.996	101.059	20.122	4.197	0.490
239.500	192.840	79.996	19.996	101.055	20.125	3.975	0.528
240.000	193.080	79.996	19.996	101.051	20.122	4.182	0.510
240.499	193.361	79.996	19.996	101.045	20.122	4.184	0.509
241.000	193.588	79.995	19.995	101.038	20.122	4.171	0.514
241.500	193.853	79.996	19.996	101.035	20.123	4.140	0.500
241.999	194.050	79.996	19.997	101.034	20.122	4.171	0.477
242.499	194.297	79.996	19.995	101.032	20.121	4.237	0.454
242.999	194.562	79.996	19.994	101.033	20.122	4.156	0.478
243.499	194.829	79.997	19.998	101.033	20.120	4.304	0.521
243.999	195.033	80.006	19.998	101.034	20.124	4.043	0.501
244.499	195.313	80.015	20.002	101.036	20.120	4.285	0.478
244.999	195.576	80.014	20.002	101.044	20.124	4.045	0.514
245.499	195.825	80.015	20.002	101.051	20.124	4.045	0.528
245.999	196.073	80.014	20.002	101.061	20.126	3.898	0.504
246.499	196.319	80.015	20.002	101.068	20.126	3.919	0.496
246.999	196.580	80.016	20.004	101.072	20.122	4.161	0.501
247.500	196.834	80.015	20.003	101.072	20.123	4.119	0.511
248.000	197.062	80.016	20.004	101.072	20.122	4.158	0.498
248.499	197.329	80.016	20.005	101.069	20.126	3.866	0.489
248.999	197.535	80.015	20.003	101.067	20.126	3.919	0.484
249.499	197.793	80.015	20.004	101.066	20.124	4.026	0.468
249.999	198.076	80.016	20.003	101.064	20.124	4.039	0.503
250.500	198.312	80.014	20.003	101.064	20.124	4.005	0.531
251.000	198.538	80.015	20.004	101.061	20.125	3.990	0.491
251.499	198.776	80.014	20.003	101.059	20.123	4.097	0.463
251.999	199.043	80.014	20.003	101.059	20.125	3.988	0.484
252.499	199.289	80.014	20.004	101.060	20.124	4.007	0.509
252.999	199.550	80.015	20.004	101.060	20.126	3.921	0.510
253.500	199.801	80.014	20.003	101.063	20.125	3.969	0.510
254.000	200.048	80.014	20.003	101.065	20.126	3.898	0.505
254.500	200.280	80.015	20.003	101.066	20.124	4.041	0.488
254.999	200.532	80.015	20.003	101.066	20.125	3.946	0.482
255.499	200.774	80.013	20.003	101.066	20.127	3.820	0.489
255.999	201.036	80.014	20.004	101.066	20.125	3.933	0.498
256.500	201.289	80.015	20.003	101.066	20.123	4.083	0.509
257.000	201.554	80.014	20.003	101.066	20.125	3.969	0.517
257.500	201.778	80.014	20.003	101.066	20.121	4.276	0.503
258.000	202.022	80.014	20.003	101.067	20.124	4.005	0.479
258.500	202.300	80.014	20.003	101.067	20.124	4.026	0.496
259.000	202.521	80.013	20.003	101.067	20.124	4.030	0.510
259.500	202.788	80.014	20.002	101.067	20.124	4.047	0.493
260.000	203.038	80.015	20.003	101.068	20.123	4.127	0.502
260.500	203.278	80.015	20.004	101.068	20.124	4.011	0.504
261.000	203.547	80.014	20.002	101.068	20.123	4.110	0.500
261.500	203.797	80.014	20.002	101.068	20.127	3.807	0.514
262.000	204.016	80.015	20.002	101.066	20.125	3.933	0.494
262.500	204.272	80.015	20.003	101.065	20.127	3.843	0.472
263.000	204.528	80.014	20.003	101.065	20.124	4.003	0.494
263.500	204.783	80.015	20.002	101.064	20.125	3.989	0.512
264.000	205.031	80.015	20.002	101.064	20.124	4.054	0.507
264.500	205.263	80.014	20.003	101.066	20.123	4.090	0.491
265.000	205.516	80.015	20.003	101.066	20.125	3.965	0.483
265.500	205.741	80.016	20.002	101.066	20.125	3.967	0.482
266.000	205.977	80.015	20.002	101.066	20.126	3.894	0.470
266.500	206.241	80.017	20.003	101.066	20.126	3.902	0.481
267.000	206.500	80.015	20.004	101.066	20.128	3.769	0.511
267.500	206.752	80.014	20.003	101.066	20.125	3.950	0.517
268.000	207.036	80.015	20.003	101.066	20.121	4.217	0.524
268.500	207.264	80.016	20.002	101.065	20.124	4.057	0.524
269.000	207.491	80.016	20.002	101.066	20.125	3.935	0.483
269.500	207.771	80.016	20.002	101.065	20.127	3.837	0.481
270.000	208.014	80.016	20.002	101.066	20.124	4.049	0.515
270.500	208.255	80.016	20.001	101.065	20.123	4.083	0.503
271.000	208.475	80.015	20.002	101.064	20.123	4.080	0.472
271.500	208.743	80.016	20.002	101.064	20.125	3.965	0.475
272.000	209.009	80.016	20.002	101.063	20.124	4.061	0.512
272.500	209.221	80.016	20.002	101.063	20.122	4.181	0.506
273.000	209.526	80.017	20.002	101.064	20.125	3.944	0.497
273.500	209.743	80.016	20.002	101.063	20.123	4.118	0.519
274.000	209.972	80.016	20.002	101.062	20.125	3.965	0.484
274.500	210.191	80.016	20.003	101.057	20.123	4.118	0.447
275.000	210.498	80.016	20.002	101.053	20.124	4.041	0.487
275.500	210.731	80.016	20.001	101.053	20.124	4.037	0.533
276.000	210.985	80.015	20.002	101.056	20.123	4.123	0.513
276.500	211.227	80.016	20.002	101.057	20.121	4.260	0.491
277.000	211.477	80.015	20.002	101.062	20.123	4.131	0.494
277.500	211.679	80.015	20.002	101.066	20.126	3.891	0.472
278.000	211.976	80.015	20.002	101.067	20.126	3.872	0.475
278.500	212.191	80.014	20.002	101.067	20.126	3.916	0.506
279.000	212.478	80.014	20.001	101.067	20.126	3.912	0.507
279.500	212.707	80.014	20.003	101.067	20.124	4.036	0.509
280.000	212.973	80.014	20.002	101.068	20.122	4.142	0.506
280.500	213.235	80.014	20.003	101.068	20.124	4.009	0.512
281.000	213.458	80.013	20.002	101.069	20.127	3.805	0.507
281.500	213.688	80.014	20.003	101.069	20.124	4.068	0.469
282.000	213.917	80.013	20.002	101.070	20.123	4.108	0.455
282.500	214.202	80.013	20.003	101.070	20.121	4.213	0.486
283.000	214.461	80.013	20.004	101.070	20.124	4.070	0.529
283.500	214.714	80.013	20.002	101.070	20.127	3.828	0.528
284.000	214.979	80.014	20.003	101.069	20.124	4.056	0.515
284.500	215.213	80.013	20.003	101.069	20.122	4.169	0.508
285.000	215.452	80.014	20.003	101.068	20.121	4.249	0.486
285.500	215.666	80.014	20.003	101.066	20.127	3.826	0.463
286.000	215.949	80.013	20.003	101.066	20.127	3.828	0.474
286.500	216.156	80.013	20.004	101.067	20.125	3.953	0.493
287.000	216.423	80.014	20.003	101.065	20.123	4.071	0.483
287.500	216.698	80.013	20.004	101.066	20.124	4.029	0.508
288.000	216.933	80.013	20.003	101.066	20.125	3.970	0.526
288.500	217.192	80.014	20.003	101.066	20.122	4.168	0.502
289.000	217.456	80.013	20.004	101.065	20.122	4.155	0.509
289.500	217.704	80.013	20.003	101.066	20.122	4.182	0.518
290.000	217.969	80.014	20.004	101.065	20.123	4.079	0.512
290.500	218.179	80.014	20.003	101.064	20.124	4.067	0.494
291.000	218.438	80.014	20.004	101.061	20.124	4.024	0.472
291.500	218.693	80.014	20.004	101.061	20.123	4.090	0.492
292.000	218.959	80.013	20.004	101.060	20.123	4.119	0.518
292.500	219.187	80.013	20.003	101.059	20.124	4.062	0.507
293.000	219.448	80.013	20.004	101.059	20.125	3.965	0.491
293.500	219.694	80.015	20.005	101.061	20.124	4.006	0.498
294.000	219.936	80.014	20.005	101.061	20.121	4.222	0.498
294.500	220.158	80.015	20.004	101.058	20.123	4.136	0.476
295.000	220.446	80.014	20.004	101.055	20.123	4.115	0.487
295.500	220.679	80.014	20.004	101.056	20.122	4.207	0.516
296.000	220.920	80.015	20.003	101.057	20.124	4.007	0.497
296.500	221.190	80.013	20.003	101.057	20.126	3.902	0.492
297.000	221.421	80.014	20.004	101.056	20.123	4.096	0.506
297.500	221.658	80.015	20.004	101.056	20.120	4.290	0.485
298.000	221.933	80.013	20.003	101.053	20.122	4.172	0.490
298.500	222.188	80.016	20.003	101.051	20.125	3.970	0.521
299.000	222.444	80.014	20.003	101.048	20.124	4.029	0.520
299.500	222.712	80.013	20.003	101.053	20.124	4.029	0.517
300.000	222.983	80.015	20.003	101.054	20.125	3.999	0.532
300.500	223.211	80.015	20.004	101.055	20.124	4.012	0.519
301.000	223.479	80.016	20.003	101.057	20.123	4.094	0.498
301.500	223.692	80.014	20.003	101.054	20.122	4.179	0.489
302.000	223.932	80.016	20.002	101.053	20.125	3.993	0.467
302.500	224.182	80.014	20.004	101.056	20.124	4.029	0.471
303.000	224.434	80.016	20.004	101.056	20.123	4.104	0.496
303.500	224.703	80.016	20.003	101.056	20.124	4.045	0.512
304.000	224.935	80.015	20.002	101.059	20.122	4.205	0.511
304.500	225.165	80.016	20.004	101.054	20.122	4.144	0.481
305.000	225.399	80.014	20.002	101.051	20.123	4.079	0.463
305.500	225.706	80.014	20.003	101.053	20.127	3.808	0.503
306.000	225.929	80.014	20.002	101.053	20.125	3.965	0.536
306.500	226.163	80.015	20.004	101.054	20.124	4.041	0.493
307.000	226.474	80.013	20.004	101.060	20.123	4.087	0.500
307.500	226.685	80.015	20.003	101.062	20.125	3.967	0.533
308.000	226.929	80.015	20.003	101.062	20.123	4.085	0.489
308.500	227.191	80.014	20.003	101.056	20.126	3.900	0.481
309.000	227.457	80.013	20.003	101.055	20.124	4.051	0.517
309.500	227.694	80.014	20.003	101.055	20.123	4.098	0.516
310.000	227.976	80.013	20.003	101.055	20.124	4.070	0.511
310.500	228.211	80.014	20.003	101.054	20.123	4.134	0.517
311.000	228.481	80.015	20.004	101.055	20.124	4.048	0.511
311.500	228.740	80.014	20.004	101.051	20.121	4.233	0.517
312.000	228.994	80.014	20.003	101.049	20.122	4.180	0.521
312.500	229.249	80.014	20.004	101.044	20.122	4.148	0.511
313.000	229.526	80.013	20.004	101.043	20.122	4.195	0.521
313.500	229.791	80.013	20.004	101.049	20.121	4.248	0.537
314.000	230.044	80.013	20.004	101.054	20.122	4.172	0.530
314.500	230.304	80.013	20.005	101.058	20.124	4.001	0.515
315.000	230.520	80.013	20.004	101.061	20.122	4.210	0.494
315.500	230.736	80.013	20.004	101.061	20.122	4.208	0.454
316.000	231.011	80.013	20.004	101.054	20.124	4.008	0.462
316.500	231.272	80.013	20.004	101.054	20.126	3.881	0.514
317.000	231.529	80.012	20.004	101.054	20.125	3.987	0.527
317.500	231.786	80.014	20.004	101.055	20.124	4.008	0.516
318.000	231.996	80.014	20.004	101.058	20.124	4.062	0.490
318.500	232.268	80.013	20.005	101.064	20.121	4.233	0.474
319.000	232.512	80.013	20.005	101.064	20.125	3.961	0.499
319.500	232.781	80.013	20.004	101.064	20.124	4.064	0.515
320.000	233.004	80.013	20.004	101.064	20.126	3.867	0.502
320.500	233.270	80.014	20.004	101.061	20.126	3.928	0.490
321.000	233.512	80.012	20.005	101.057	20.123	4.094	0.499
321.500	233.763	80.014	20.004	101.055	20.123	4.075	0.501
322.000	234.049	80.014	20.004	101.056	20.124	4.069	0.515
322.500	234.270	80.013	20.004	101.055	20.124	4.016	0.522
323.000	234.520	80.015	20.005	101.055	20.123	4.081	0.489
323.500	234.749	80.013	20.004	101.055	20.122	4.163	0.475
324.000	235.009	80.014	20.004	101.057	20.125	3.959	0.484
324.500	235.259	80.015	20.005	101.050	20.125	3.978	0.499
325.000	235.502	80.013	20.004	101.045	20.125	3.989	0.501
325.500	235.758	80.014	20.004	101.047	20.122	4.146	0.496
326.000	235.993	80.016	20.004	101.049	20.124	4.062	0.495
326.500	236.241	80.014	20.003	101.045	20.124	4.029	0.487
327.000	236.454	80.015	20.005	101.048	20.122	4.187	0.472
327.500	236.746	80.014	20.004	101.053	20.123	4.075	0.483
328.000	236.974	80.014	20.003	101.049	20.122	4.176	0.512
328.500	237.274	80.013	20.004	101.047	20.126	3.903	0.524
329.000	237.531	80.015	20.004	101.051	20.123	4.092	0.543
329.500	237.751	80.014	20.004	101.052	20.123	4.108	0.517
330.000	238.014	80.015	20.004	101.049	20.122	4.146	0.480
330.500	238.256	80.015	20.003	101.051	20.124	4.024	0.495
331.000	238.512	80.015	20.003	101.048	20.125	3.965	0.502
331.500	238.753	80.016	20.003	101.045	20.119	4.386	0.497
332.000	238.985	80.016	20.003	101.043	20.124	4.056	0.485
332.500	239.278	80.015	20.002	101.047	20.121	4.248	0.499
333.000	239.529	80.016	20.003	101.044	20.122	4.198	0.534
333.500	239.740	80.014	20.003	101.045	20.122	4.201	0.503
334.000	240.018	80.014	20.002	101.047	20.122	4.155	0.476
334.500	240.285	80.014	20.003	101.051	20.120	4.285	0.517
335.000	240.464	80.014	20.002	101.048	20.120	4.300	0.495
335.500	240.749	80.015	20.003	101.052	20.123	4.107	0.455
336.000	240.971	80.013	20.004	101.055	20.122	4.191	0.486
336.500	241.231	80.013	20.003	101.054	20.124	4.040	0.495
337.000	241.478	80.014	20.002	101.050	20.124	4.027	0.494
337.500	241.738	80.012	20.003	101.047	20.122	4.198	0.507
338.000	241.997	80.013	20.002	101.042	20.122	4.195	0.513
338.500	242.238	80.014	20.002	101.041	20.124	4.037	0.509
339.000	242.517	80.012	20.004	101.047	20.122	4.166	0.510
339.500	242.752	80.013	20.002	101.050	20.121	4.240	0.517
340.000	243.018	80.014	20.003	101.057	20.122	4.179	0.507
340.500	243.230	80.014	20.004	101.063	20.121	4.261	0.489
341.000	243.494	80.012	20.003	101.062	20.124	4.029	0.477
341.500	243.746	80.013	20.003	101.059	20.123	4.111	0.497
342.000	243.981	80.013	20.003	101.054	20.120	4.328	0.501
342.500	244.233	80.013	20.004	101.051	20.121	4.263	0.487
343.000	244.505	80.013	20.001	101.047	20.124	4.027	0.506
343.500	244.728	80.014	20.003	101.044	20.123	4.117	0.510
344.000	244.978	80.014	20.002	101.042	20.121	4.273	0.484
344.500	245.266	80.014	20.002	101.046	20.123	4.071	0.505
345.000	245.513	80.014	20.003	101.046	20.120	4.286	0.537
345.500	245.762	80.014	20.002	101.050	20.125	3.983	0.516
346.000	246.007	80.015	20.001	101.050	20.121	4.277	0.495
346.500	246.265	80.014	20.003	101.050	20.122	4.147	0.499
347.000	246.502	80.015	20.003	101.045	20.120	4.286	0.499
347.500	246.743	80.012	20.003	101.042	20.120	4.328	0.486
348.000	247.004	80.015	20.002	101.038	20.120	4.341	0.490
