Repository: ulfsri/fsri_materials_database

# Materials and Products Database

## 01_Data

Raw data generated from each apparatus are included here in plain-text format. The data is organized first by material, next by the short name of test apparatus used, and where applicable additional filtering by test settings.

### material.json

Each material directory contains a json file of the same name as the material. This file links the data stored in the repository as well as data and graphs produced by the accompanying scripts (__02_Scripts__) to the respective landing page for the material on the front-end website.

File: 01_Data/Cedar_Shingle/MCC/Cedar_Single_MCC_30K_min_211215_R3.txt (part 1 of 4)
Sample ID:	C:\MCC\MCC Cal\Test\Cedar_Single_MCC_30K_min_211215_R3.txt
Sample Weight (mg):	4.8
Heating Rate (C/s):	0.5
Combustor Temp (C):	900
N2 Flow Rate (cc/min):	80
O2 Flow Rate (cc/min):	20
Calibration File:	C:\MCC\MCC Cal\Coeff1 JN10440_30_210304.txt.txt
T Correction Coefficients:	0	1.024463	0
Time Shift (s):	14
*
Time (s)	Temperature (C)	N2 flow rate (cc/min)	O2 flow rate (cc/min)	Flow Rate (cc/min)	Oxygen (%)	HRR (W/g)	Heating rate (C/s)
-0.001	109.428	80.003	19.996	102.972	20.366	-0.060	0.014
0.500	109.430	80.009	19.995	102.970	20.365	0.009	-0.020
1.000	109.451	80.007	19.998	102.970	20.364	0.073	-0.000
1.500	109.451	80.005	19.999	102.971	20.366	-0.053	0.022
2.000	109.464	80.005	19.997	102.971	20.366	-0.068	0.017
2.501	109.444	80.002	19.997	102.975	20.365	0.004	0.002
3.001	109.454	80.004	19.997	102.976	20.365	0.026	-0.008
3.500	109.413	80.005	19.996	102.976	20.367	-0.162	-0.020
4.000	109.438	80.004	19.996	102.975	20.364	0.095	-0.024
4.500	109.490	80.004	19.997	102.975	20.365	0.013	0.030
5.000	109.428	80.002	20.000	102.975	20.365	0.026	0.034
5.500	109.470	80.004	19.996	102.973	20.366	-0.080	-0.015
6.000	109.396	80.003	19.997	102.972	20.363	0.161	-0.026
6.500	109.449	80.004	19.998	102.972	20.362	0.184	-0.027
7.000	109.458	80.002	19.998	102.972	20.363	0.104	0.020
7.500	109.437	80.001	19.998	102.973	20.364	0.068	0.025
8.000	109.458	80.002	20.000	102.978	20.366	-0.053	-0.006
8.500	109.440	80.001	19.996	102.980	20.362	0.208	0.001
9.000	109.448	80.002	19.999	102.980	20.365	-0.022	-0.003
9.500	109.447	80.001	19.997	102.985	20.364	0.089	-0.001
10.000	109.437	80.002	19.997	102.993	20.363	0.104	-0.002
10.500	109.401	80.002	19.996	102.998	20.363	0.163	-0.028
11.000	109.441	80.003	19.997	103.005	20.362	0.164	-0.021
11.500	109.408	80.002	19.996	103.015	20.360	0.325	0.005
12.000	109.425	80.004	19.997	103.018	20.357	0.563	-0.004
12.500	109.450	80.001	19.997	103.022	20.357	0.550	0.013
13.000	109.479	80.002	19.996	103.025	20.355	0.636	0.047
13.500	109.432	80.003	19.994	103.033	20.357	0.548	0.018
14.000	109.486	80.002	19.997	103.041	20.355	0.660	-0.005
14.500	109.461	80.003	19.996	103.055	20.352	0.875	0.018
15.000	109.492	80.002	19.996	103.070	20.354	0.725	0.018
15.500	109.509	80.003	19.995	103.082	20.352	0.886	0.027
16.000	109.497	80.003	19.995	103.090	20.350	1.010	0.026
16.500	109.527	80.003	19.995	103.096	20.350	0.972	0.012
17.000	109.540	80.004	19.996	103.099	20.349	1.049	0.031
17.500	109.543	80.002	19.996	103.097	20.348	1.151	0.030
18.000	109.604	80.003	19.997	103.096	20.345	1.332	0.040
18.500	109.608	80.002	19.996	103.096	20.345	1.317	0.065
19.000	109.635	80.002	19.994	103.096	20.345	1.316	0.048
19.500	109.680	80.002	19.995	103.099	20.340	1.668	0.051
20.001	109.693	80.003	19.995	103.108	20.342	1.555	0.065
20.500	109.693	80.001	19.995	103.118	20.336	1.950	0.036
20.999	109.769	80.001	19.994	103.129	20.335	2.025	0.045
21.499	109.817	80.001	19.996	103.140	20.336	1.947	0.100
22.000	109.833	79.999	19.997	103.151	20.336	1.963	0.093
22.500	109.859	80.004	19.995	103.154	20.333	2.113	0.053
22.999	109.915	80.004	19.995	103.159	20.337	1.864	0.062
23.499	109.963	80.003	19.995	103.164	20.335	1.994	0.093
23.999	109.979	80.003	19.995	103.168	20.335	2.040	0.084
24.499	110.061	80.003	19.995	103.169	20.334	2.099	0.081
24.999	110.109	80.002	19.995	103.175	20.335	2.018	0.114
25.500	110.134	80.004	19.994	103.176	20.331	2.276	0.102
26.000	110.203	80.004	19.994	103.175	20.332	2.187	0.084
26.499	110.243	80.003	19.996	103.175	20.333	2.121	0.101
26.999	110.312	80.003	19.993	103.175	20.331	2.302	0.109
27.499	110.341	80.001	19.996	103.175	20.330	2.315	0.104
27.999	110.410	80.003	19.995	103.175	20.329	2.431	0.098
28.499	110.451	80.001	19.998	103.177	20.328	2.453	0.104
29.000	110.529	80.005	19.994	103.179	20.326	2.616	0.115
29.500	110.642	80.002	19.996	103.184	20.328	2.487	0.155
29.999	110.671	80.002	19.993	103.187	20.330	2.355	0.166
30.499	110.759	80.003	19.994	103.195	20.325	2.648	0.129
30.999	110.807	80.004	19.994	103.201	20.327	2.573	0.127
31.499	110.864	80.002	19.996	103.206	20.327	2.574	0.120
31.999	110.939	80.001	19.996	103.209	20.325	2.664	0.119
32.499	111.061	80.003	19.994	103.214	20.324	2.722	0.165
32.999	111.107	80.002	19.996	103.214	20.326	2.616	0.183
33.499	111.161	80.002	19.995	103.215	20.326	2.580	0.134
34.000	111.278	80.004	19.994	103.216	20.323	2.834	0.135
34.501	111.337	80.004	19.995	103.218	20.324	2.772	0.173
35.000	111.405	80.003	19.994	103.219	20.321	2.947	0.152
35.499	111.514	80.001	19.996	103.226	20.322	2.863	0.153
35.999	111.611	80.004	19.993	103.231	20.322	2.892	0.192
36.499	111.689	80.003	19.993	103.238	20.324	2.772	0.190
36.999	111.828	80.001	19.996	103.243	20.319	3.066	0.196
37.499	111.874	80.004	19.995	103.245	20.319	3.079	0.201
37.999	112.018	80.003	19.993	103.241	20.319	3.057	0.187
38.499	112.110	79.999	19.995	103.239	20.318	3.156	0.213
38.999	112.249	80.002	19.995	103.236	20.317	3.229	0.234
39.500	112.318	80.003	19.995	103.236	20.321	2.966	0.220
40.000	112.438	80.003	19.995	103.239	20.319	3.097	0.198
40.499	112.544	80.002	19.997	103.244	20.316	3.273	0.207
40.999	112.691	80.002	19.993	103.247	20.315	3.373	0.240
41.499	112.804	80.001	19.995	103.251	20.319	3.113	0.256
42.000	112.905	80.004	19.995	103.252	20.316	3.291	0.237
42.500	113.033	80.002	19.995	103.248	20.318	3.181	0.222
43.000	113.133	80.003	19.994	103.246	20.319	3.112	0.229
43.500	113.277	80.005	19.996	103.243	20.318	3.179	0.236
43.999	113.394	80.003	19.996	103.243	20.314	3.391	0.253
44.500	113.476	80.004	19.995	103.243	20.319	3.067	0.230
45.000	113.639	80.004	19.994	103.245	20.318	3.146	0.222
45.499	113.748	80.006	19.996	103.246	20.318	3.183	0.258
45.999	113.898	80.004	19.995	103.246	20.317	3.216	0.265
46.500	114.063	80.004	19.996	103.242	20.314	3.408	0.287
47.001	114.184	80.004	19.995	103.242	20.313	3.484	0.301
47.500	114.270	80.004	19.995	103.242	20.316	3.316	0.247
48.000	114.406	80.005	19.995	103.242	20.314	3.399	0.215
48.500	114.573	80.005	19.994	103.246	20.314	3.402	0.263
49.000	114.696	80.004	19.994	103.249	20.315	3.324	0.296
49.500	114.844	80.005	19.994	103.248	20.313	3.470	0.280
50.000	114.939	80.005	19.994	103.249	20.312	3.537	0.257
50.500	115.153	80.003	19.995	103.244	20.316	3.257	0.276
51.001	115.246	80.005	19.995	103.240	20.315	3.329	0.308
51.501	115.438	80.005	19.995	103.238	20.316	3.279	0.296
52.000	115.594	80.005	19.995	103.238	20.314	3.427	0.316
52.500	115.744	80.007	19.994	103.238	20.316	3.305	0.327
52.999	115.874	80.004	19.995	103.243	20.314	3.385	0.293
53.499	116.015	80.006	19.994	103.242	20.315	3.340	0.276
53.999	116.155	80.004	19.995	103.241	20.316	3.278	0.276
54.500	116.332	80.005	19.995	103.236	20.315	3.364	0.299
55.000	116.482	80.003	19.993	103.231	20.317	3.192	0.322
55.499	116.635	79.999	20.002	103.226	20.316	3.275	0.315
55.999	116.832	80.004	19.996	103.226	20.317	3.241	0.327
56.499	116.970	80.006	19.994	103.229	20.316	3.283	0.342
56.999	117.134	80.003	19.996	103.234	20.317	3.212	0.318
57.499	117.292	80.005	19.997	103.234	20.317	3.229	0.312
57.999	117.472	80.004	19.993	103.233	20.317	3.245	0.330
58.500	117.580	80.002	19.995	103.235	20.315	3.358	0.313
59.000	117.797	80.004	19.995	103.235	20.315	3.331	0.306
59.499	117.950	80.003	19.994	103.231	20.315	3.348	0.348
59.999	118.115	80.004	19.994	103.234	20.317	3.236	0.344
60.499	118.245	80.003	19.994	103.235	20.317	3.212	0.306
60.999	118.421	80.001	20.001	103.231	20.319	3.090	0.300
61.499	118.568	80.004	19.995	103.223	20.319	3.055	0.315
61.999	118.742	80.003	19.994	103.221	20.315	3.349	0.322
62.500	118.978	80.004	19.994	103.216	20.318	3.183	0.366
63.000	119.096	80.003	19.996	103.217	20.318	3.148	0.382
63.499	119.280	80.003	19.996	103.221	20.318	3.161	0.328
63.999	119.443	80.004	19.996	103.222	20.315	3.364	0.324
64.499	119.618	80.003	19.997	103.226	20.316	3.256	0.343
64.999	119.838	80.003	19.999	103.234	20.315	3.339	0.367
65.499	119.991	80.006	19.996	103.238	20.318	3.158	0.384
65.999	120.111	80.008	19.994	103.241	20.317	3.209	0.323
66.500	120.327	80.006	19.997	103.245	20.319	3.083	0.304
67.000	120.557	80.003	19.995	103.240	20.319	3.064	0.391
67.499	120.741	80.006	19.995	103.233	20.319	3.112	0.430
67.999	120.897	80.003	19.995	103.233	20.316	3.271	0.378
68.499	121.118	80.004	19.995	103.234	20.317	3.202	0.359
68.999	121.275	80.004	19.998	103.232	20.317	3.209	0.378
69.499	121.476	80.003	19.999	103.239	20.316	3.309	0.368
69.999	121.674	80.004	19.996	103.246	20.316	3.306	0.378
70.499	121.823	80.004	19.997	103.246	20.317	3.218	0.373
70.999	122.016	80.005	19.996	103.242	20.319	3.079	0.345
71.499	122.251	80.006	19.996	103.240	20.317	3.213	0.385
71.999	122.420	80.007	19.995	103.233	20.315	3.373	0.416
72.499	122.572	80.004	19.996	103.230	20.314	3.403	0.362
72.999	122.820	80.006	19.995	103.228	20.315	3.377	0.361
73.499	123.018	80.005	19.994	103.229	20.315	3.368	0.423
73.999	123.198	80.006	19.995	103.236	20.312	3.562	0.412
74.500	123.403	80.007	19.995	103.243	20.316	3.310	0.382
75.000	123.604	80.006	19.996	103.246	20.315	3.379	0.396
75.499	123.805	80.005	19.996	103.249	20.314	3.414	0.404
75.999	123.948	80.004	19.997	103.251	20.315	3.348	0.373
76.499	124.125	80.004	19.995	103.250	20.315	3.355	0.331
76.999	124.337	80.005	19.996	103.250	20.312	3.528	0.355
77.499	124.531	80.007	19.995	103.250	20.314	3.435	0.398
77.999	124.742	80.007	19.995	103.249	20.315	3.378	0.406
78.499	124.963	80.006	19.992	103.248	20.311	3.587	0.418
78.999	125.124	80.001	20.001	103.250	20.311	3.613	0.407
79.499	125.350	80.003	20.001	103.249	20.312	3.553	0.385
79.999	125.589	80.011	19.996	103.248	20.316	3.258	0.426
80.499	125.764	80.009	19.994	103.248	20.313	3.499	0.440
80.999	125.964	80.000	19.996	103.251	20.316	3.293	0.394
81.499	126.150	80.003	19.998	103.250	20.314	3.404	0.380
81.999	126.362	79.999	19.996	103.251	20.314	3.397	0.392
82.500	126.565	80.003	19.992	103.250	20.314	3.401	0.407
83.000	126.794	80.005	19.995	103.248	20.311	3.618	0.423
83.500	126.957	80.002	19.996	103.247	20.313	3.518	0.412
84.000	127.182	80.004	19.995	103.247	20.314	3.428	0.390
84.499	127.368	80.004	19.995	103.247	20.313	3.500	0.400
84.999	127.604	80.003	19.995	103.250	20.310	3.666	0.416
85.499	127.773	80.001	19.996	103.252	20.310	3.670	0.413
85.999	127.991	80.003	19.996	103.253	20.312	3.556	0.397
86.499	128.175	80.001	19.996	103.254	20.311	3.609	0.395
87.000	128.423	80.002	19.996	103.251	20.313	3.458	0.417
87.501	128.617	80.000	20.000	103.244	20.313	3.502	0.437
88.001	128.789	80.004	19.996	103.238	20.313	3.505	0.404
88.500	129.073	80.002	19.994	103.235	20.313	3.474	0.411
89.000	129.282	80.003	19.997	103.234	20.315	3.348	0.474
89.500	129.427	80.001	19.997	103.235	20.315	3.370	0.423
90.000	129.684	80.001	19.996	103.241	20.313	3.476	0.378
90.500	129.932	80.003	19.994	103.247	20.312	3.565	0.453
90.999	130.097	80.003	19.995	103.248	20.312	3.585	0.459
91.499	130.305	80.002	19.997	103.246	20.314	3.415	0.394
91.999	130.543	79.998	20.002	103.248	20.315	3.384	0.410
92.500	130.714	80.002	19.996	103.246	20.312	3.565	0.428
93.000	130.962	80.002	19.996	103.245	20.317	3.238	0.414
93.501	131.174	80.002	19.995	103.248	20.314	3.408	0.439
94.001	131.407	80.006	19.996	103.251	20.315	3.344	0.453
94.500	131.573	80.001	19.996	103.252	20.315	3.331	0.422
95.000	131.814	80.000	19.997	103.254	20.315	3.341	0.403
95.500	132.102	80.001	19.996	103.253	20.316	3.280	0.467
96.000	132.269	79.999	19.997	103.254	20.313	3.512	0.492
96.500	132.491	80.002	19.994	103.253	20.315	3.370	0.423
97.001	132.678	80.001	19.997	103.253	20.318	3.117	0.399
97.500	132.915	80.004	19.997	103.253	20.317	3.225	0.416
97.999	133.131	80.002	19.999	103.254	20.316	3.278	0.439
98.499	133.378	80.002	19.997	103.253	20.316	3.265	0.458
98.999	133.601	80.004	19.996	103.253	20.314	3.399	0.466
99.499	133.799	80.000	20.001	103.253	20.319	3.057	0.446
99.999	134.019	80.002	19.998	103.251	20.313	3.456	0.420
100.499	134.240	80.003	19.994	103.250	20.314	3.439	0.429
100.999	134.512	80.003	19.996	103.251	20.312	3.543	0.467
101.499	134.745	80.006	19.992	103.250	20.313	3.463	0.499
101.999	134.953	80.001	19.998	103.248	20.314	3.401	0.473
102.499	135.183	80.003	19.994	103.249	20.314	3.441	0.440
102.999	135.377	80.003	19.998	103.250	20.317	3.223	0.431
103.499	135.637	80.003	19.997	103.249	20.314	3.426	0.439
103.999	135.856	80.003	19.998	103.249	20.318	3.143	0.467
104.499	136.039	80.004	19.995	103.250	20.320	3.021	0.440
104.999	136.262	80.001	19.997	103.250	20.316	3.289	0.404
105.499	136.530	80.002	19.995	103.249	20.316	3.278	0.449
105.999	136.775	80.006	19.996	103.250	20.316	3.296	0.502
106.499	136.976	80.006	19.995	103.249	20.316	3.294	0.480
106.999	137.228	80.007	19.997	103.248	20.313	3.497	0.450
107.499	137.470	80.005	19.995	103.248	20.318	3.166	0.474
107.999	137.679	80.003	19.994	103.247	20.316	3.252	0.472
108.499	137.931	80.003	19.999	103.244	20.314	3.441	0.456
108.999	138.180	80.009	19.988	103.242	20.315	3.340	0.481
109.499	138.370	79.999	19.998	103.245	20.316	3.252	0.470
109.999	138.591	80.003	19.993	103.244	20.318	3.170	0.425
110.499	138.836	80.004	19.993	103.245	20.318	3.154	0.438
111.000	139.068	80.006	19.999	103.246	20.316	3.313	0.471
111.500	139.290	80.004	19.998	103.249	20.314	3.408	0.465
111.999	139.512	80.002	19.998	103.244	20.318	3.150	0.449
112.499	139.809	80.003	19.997	103.244	20.319	3.108	0.482
112.999	140.031	80.003	19.995	103.245	20.316	3.267	0.519
113.499	140.219	80.001	19.997	103.247	20.316	3.298	0.465
113.999	140.484	80.003	19.997	103.248	20.321	2.978	0.432
114.499	140.676	80.002	19.997	103.250	20.316	3.256	0.455
114.999	140.940	80.003	19.993	103.251	20.319	3.108	0.456
115.499	141.143	80.002	19.996	103.251	20.317	3.242	0.461
115.999	141.343	79.999	19.999	103.249	20.318	3.126	0.435
116.499	141.620	80.005	19.996	103.247	20.317	3.190	0.440
116.999	141.852	79.998	20.001	103.245	20.318	3.163	0.493
117.499	142.098	80.005	19.991	103.239	20.318	3.167	0.494
117.999	142.331	80.001	19.999	103.238	20.320	2.984	0.479
118.499	142.571	80.005	19.993	103.235	20.315	3.338	0.476
119.000	142.832	80.007	19.992	103.234	20.316	3.269	0.487
119.500	143.060	80.001	19.995	103.236	20.317	3.227	0.495
119.999	143.263	80.004	19.991	103.241	20.317	3.212	0.460
120.499	143.511	80.003	19.998	103.238	20.317	3.198	0.441
120.999	143.751	80.004	19.991	103.238	20.316	3.287	0.469
121.499	144.050	80.002	19.994	103.239	20.318	3.167	0.513
121.999	144.302	80.009	19.992	103.236	20.317	3.231	0.545
122.499	144.494	80.001	19.993	103.238	20.312	3.525	0.498
122.999	144.753	80.003	19.995	103.239	20.317	3.211	0.448
123.499	144.967	80.001	19.998	103.240	20.316	3.315	0.462
123.999	145.202	80.002	19.998	103.239	20.316	3.274	0.461
124.499	145.439	80.004	20.001	103.239	20.315	3.353	0.461
124.999	145.715	80.002	19.996	103.234	20.317	3.249	0.492
125.499	145.953	80.002	19.990	103.236	20.316	3.278	0.513
125.999	146.199	80.011	19.992	103.237	20.314	3.412	0.499
126.499	146.424	80.003	19.995	103.242	20.314	3.412	0.478
126.999	146.647	80.003	19.995	103.244	20.312	3.532	0.460
127.500	146.877	80.002	19.999	103.246	20.313	3.470	0.451
128.000	147.178	80.008	19.995	103.242	20.315	3.362	0.492
128.500	147.379	80.008	19.994	103.241	20.313	3.485	0.517
129.000	147.646	80.009	19.998	103.237	20.314	3.432	0.485
129.500	147.882	80.003	19.995	103.235	20.313	3.479	0.485
130.000	148.087	80.007	20.002	103.236	20.314	3.440	0.472
130.500	148.388	80.008	19.995	103.236	20.316	3.274	0.474
131.000	148.598	80.004	19.993	103.240	20.308	3.813	0.508
131.500	148.851	80.004	19.995	103.245	20.311	3.605	0.487
132.000	149.095	80.002	19.996	103.247	20.313	3.481	0.481
132.500	149.334	80.004	19.997	103.247	20.313	3.463	0.490
133.000	149.605	80.003	19.990	103.249	20.312	3.543	0.496
133.500	149.814	80.000	20.000	103.250	20.311	3.649	0.495
134.000	150.111	80.007	19.995	103.248	20.311	3.647	0.493
134.500	150.311	80.002	20.000	103.245	20.311	3.590	0.502
135.000	150.551	80.007	19.990	103.242	20.312	3.541	0.469
135.500	150.786	80.000	20.000	103.245	20.312	3.576	0.457
136.000	151.040	80.004	19.996	103.242	20.314	3.402	0.481
136.500	151.286	80.004	19.997	103.242	20.311	3.640	0.495
137.000	151.544	80.011	19.991	103.244	20.311	3.609	0.502
137.500	151.746	80.002	19.994	103.247	20.311	3.627	0.482
138.000	151.975	80.004	19.994	103.242	20.309	3.736	0.446
138.500	152.259	80.007	19.991	103.242	20.308	3.831	0.472
139.000	152.499	80.002	19.996	103.244	20.308	3.837	0.518
139.500	152.721	80.001	19.998	103.243	20.311	3.647	0.493
140.000	152.962	80.001	19.997	103.236	20.310	3.684	0.463
140.500	153.186	80.007	19.994	103.235	20.311	3.622	0.464
141.000	153.471	80.005	19.993	103.231	20.309	3.740	0.487
141.500	153.720	80.010	19.992	103.227	20.309	3.746	0.521
142.000	153.931	80.005	19.996	103.229	20.309	3.755	0.497
142.500	154.168	80.004	19.993	103.235	20.311	3.603	0.454
143.000	154.458	80.005	19.994	103.240	20.308	3.826	0.488
143.500	154.704	80.004	19.991	103.241	20.306	3.921	0.532
144.000	154.919	80.005	19.992	103.238	20.308	3.787	0.498
144.500	155.161	80.011	19.993	103.234	20.310	3.674	0.459
145.000	155.384	80.004	19.995	103.231	20.308	3.802	0.461
145.500	155.617	80.001	19.996	103.232	20.308	3.846	0.461
146.000	155.876	80.004	19.994	103.235	20.306	3.952	0.474
146.500	156.147	80.004	19.996	103.240	20.308	3.788	0.511
147.000	156.390	80.005	19.995	103.240	20.304	4.089	0.522
147.500	156.615	80.005	19.995	103.242	20.302	4.241	0.491
148.000	156.859	80.001	19.999	103.234	20.306	3.981	0.469
148.500	157.065	80.005	19.995	103.228	20.305	4.041	0.460
149.000	157.336	80.006	19.995	103.224	20.309	3.773	0.464
149.500	157.599	80.006	19.993	103.222	20.306	3.974	0.505
150.000	157.860	80.007	19.994	103.221	20.307	3.901	0.529
150.500	158.115	80.004	19.997	103.227	20.301	4.279	0.520
151.000	158.396	80.003	19.993	103.232	20.304	4.089	0.526
151.500	158.590	80.006	19.991	103.234	20.305	4.052	0.506
152.000	158.836	80.003	19.995	103.233	20.304	4.071	0.457
152.500	159.096	80.005	19.996	103.231	20.304	4.076	0.473
153.000	159.325	80.007	19.996	103.226	20.308	3.833	0.498
153.500	159.560	80.004	19.996	103.221	20.303	4.137	0.476
154.000	159.833	80.005	19.996	103.218	20.302	4.232	0.485
154.500	160.051	80.008	19.996	103.217	20.304	4.082	0.499
155.000	160.313	80.004	19.994	103.217	20.303	4.142	0.486
155.500	160.554	80.004	19.995	103.221	20.300	4.389	0.492
156.000	160.819	80.002	20.000	103.225	20.302	4.244	0.505
156.500	161.067	80.003	19.997	103.224	20.302	4.202	0.510
157.000	161.313	80.004	19.994	103.224	20.300	4.346	0.504
157.500	161.528	80.005	19.995	103.224	20.301	4.290	0.477
158.000	161.772	80.004	19.995	103.219	20.302	4.208	0.460
158.500	162.012	80.005	19.994	103.215	20.301	4.283	0.472
159.000	162.287	80.006	19.996	103.218	20.302	4.230	0.500
159.500	162.518	80.001	19.997	103.218	20.302	4.243	0.511
160.000	162.784	80.005	19.996	103.217	20.304	4.105	0.501
160.500	163.014	80.005	19.996	103.217	20.302	4.252	0.496
161.000	163.239	80.004	19.995	103.217	20.300	4.343	0.475
161.500	163.485	79.999	19.999	103.216	20.301	4.257	0.463
162.000	163.759	80.005	19.993	103.215	20.300	4.337	0.496
162.500	164.044	80.003	19.993	103.216	20.303	4.146	0.540
163.000	164.272	80.002	19.994	103.219	20.302	4.212	0.536
163.500	164.492	80.004	19.995	103.223	20.302	4.241	0.480
164.000	164.754	80.004	19.994	103.223	20.302	4.230	0.465
164.500	165.033	80.004	19.996	103.224	20.302	4.223	0.511
165.000	165.288	80.003	19.996	103.223	20.305	4.044	0.537
165.500	165.500	80.002	19.998	103.220	20.302	4.221	0.501
166.000	165.744	80.004	19.994	103.215	20.304	4.122	0.462
166.500	165.986	80.003	19.995	103.214	20.301	4.283	0.471
167.000	166.245	80.003	19.996	103.214	20.303	4.133	0.493
167.500	166.501	80.001	19.996	103.214	20.300	4.385	0.508
168.000	166.740	80.004	19.995	103.213	20.305	4.054	0.505
168.500	166.983	80.003	19.997	103.215	20.302	4.204	0.489
169.000	167.276	80.002	19.995	103.216	20.299	4.449	0.509
169.500	167.487	80.001	19.996	103.217	20.301	4.312	0.520
170.000	167.747	80.005	19.990	103.217	20.304	4.107	0.488
170.500	167.997	79.998	19.997	103.219	20.301	4.259	0.491
171.000	168.233	80.002	19.996	103.217	20.301	4.268	0.498
171.500	168.457	80.002	19.995	103.217	20.302	4.209	0.473
172.000	168.784	80.002	19.996	103.216	20.299	4.394	0.505
172.500	168.949	80.003	19.995	103.217	20.302	4.220	0.521
173.001	169.285	80.003	19.995	103.217	20.301	4.310	0.496
173.500	169.459	80.002	19.996	103.222	20.303	4.138	0.505
174.000	169.734	80.001	19.999	103.225	20.302	4.248	0.480
174.500	170.010	80.004	19.991	103.228	20.299	4.394	0.501
175.000	170.224	80.001	19.997	103.231	20.299	4.429	0.521
175.500	170.466	80.006	19.993	103.230	20.300	4.327	0.473
176.000	170.703	80.000	19.997	103.227	20.298	4.471	0.467
176.500	171.007	80.005	20.000	103.225	20.297	4.564	0.510
177.000	171.238	80.006	19.993	103.220	20.301	4.306	0.538
177.500	171.461	80.003	19.996	103.216	20.299	4.399	0.494
178.000	171.740	80.005	19.995	103.215	20.300	4.332	0.478
178.500	172.013	80.004	19.993	103.215	20.299	4.421	0.527
179.000	172.202	80.002	19.997	103.214	20.300	4.352	0.507
179.500	172.502	80.001	19.997	103.214	20.298	4.491	0.476
180.000	172.761	80.000	19.998	103.214	20.299	4.434	0.523
180.500	172.955	80.001	19.996	103.214	20.297	4.582	0.506
181.000	173.198	80.004	19.995	103.212	20.298	4.482	0.445
181.500	173.516	80.004	19.995	103.212	20.298	4.516	0.499
182.000	173.725	80.005	19.991	103.213	20.297	4.571	0.544
182.500	173.928	79.994	20.005	103.214	20.298	4.515	0.470
183.000	174.207	80.002	19.994	103.213	20.298	4.498	0.447
183.500	174.501	80.003	19.998	103.213	20.299	4.445	0.527
184.000	174.763	80.002	19.998	103.214	20.301	4.297	0.565
184.500	174.984	80.005	19.998	103.213	20.299	4.454	0.520
185.000	175.231	80.000	19.998	103.211	20.298	4.495	0.475
185.500	175.469	80.004	19.997	103.213	20.297	4.555	0.477
186.000	175.695	80.008	19.995	103.218	20.297	4.580	0.475
186.500	175.996	80.004	19.998	103.218	20.298	4.465	0.495
187.000	176.207	80.003	19.998	103.218	20.296	4.637	0.520
187.500	176.491	80.002	19.996	103.218	20.296	4.628	0.504
188.000	176.720	80.004	19.993	103.218	20.295	4.721	0.504
188.500	176.966	79.997	19.999	103.212	20.299	4.453	0.494
189.000	177.216	79.999	19.998	103.211	20.298	4.520	0.485
189.500	177.471	80.005	19.992	103.211	20.300	4.376	0.500
190.000	177.685	80.006	19.993	103.213	20.298	4.485	0.487
190.500	177.939	80.007	19.988	103.214	20.297	4.549	0.469
191.000	178.185	80.001	20.001	103.216	20.296	4.654	0.484
191.500	178.503	80.005	19.997	103.215	20.294	4.787	0.532
192.000	178.714	80.003	19.996	103.215	20.294	4.749	0.547
192.500	178.946	80.005	19.993	103.213	20.292	4.880	0.486
193.000	179.239	80.006	19.994	103.213	20.296	4.654	0.484
193.500	179.476	79.999	19.996	103.212	20.296	4.655	0.528
194.000	179.753	79.999	19.997	103.213	20.294	4.732	0.523
194.500	179.930	80.002	19.994	103.213	20.292	4.900	0.484
195.000	180.231	80.000	19.997	103.214	20.295	4.694	0.466
195.500	180.465	80.009	19.990	103.214	20.294	4.781	0.506
196.000	180.718	79.999	19.995	103.215	20.296	4.593	0.511
196.500	180.956	79.998	19.997	103.215	20.293	4.805	0.489
197.000	181.238	79.999	19.996	103.215	20.295	4.718	0.505
197.500	181.462	80.003	19.994	103.215	20.290	4.997	0.513
198.000	181.737	80.004	19.997	103.214	20.296	4.608	0.503
198.500	181.958	80.004	19.997	103.213	20.295	4.723	0.498
199.000	182.220	80.003	19.992	103.213	20.294	4.783	0.490
199.500	182.450	80.001	19.998	103.214	20.296	4.646	0.487
200.000	182.703	80.003	19.993	103.213	20.296	4.622	0.487
200.500	182.965	80.004	19.997	103.214	20.297	4.526	0.499
201.000	183.212	80.006	19.995	103.214	20.296	4.593	0.512
201.500	183.480	80.005	19.997	103.214	20.295	4.663	0.512
202.000	183.665	80.002	19.998	103.214	20.295	4.675	0.484
202.500	183.970	80.004	19.996	103.214	20.298	4.498	0.472
203.000	184.152	80.001	19.996	103.214	20.294	4.769	0.488
203.500	184.474	80.005	19.996	103.214	20.289	5.061	0.495
204.000	184.720	80.004	19.998	103.213	20.290	5.023	0.536
204.500	184.961	80.002	19.993	103.213	20.294	4.791	0.527
205.000	185.215	80.006	19.992	103.213	20.291	4.984	0.491
205.500	185.417	80.003	19.995	103.214	20.292	4.913	0.476
206.000	185.702	80.003	19.996	103.214	20.295	4.714	0.472
206.500	185.995	80.004	19.995	103.214	20.291	4.946	0.532
207.000	186.260	80.006	19.995	103.214	20.294	4.779	0.568
207.500	186.508	80.003	19.994	103.214	20.294	4.774	0.536
208.000	186.702	80.002	19.993	103.214	20.294	4.776	0.478
208.500	186.996	80.001	19.996	103.213	20.291	4.927	0.465
209.000	187.227	80.003	19.994	103.213	20.292	4.867	0.506
209.500	187.470	80.003	19.995	103.213	20.291	4.947	0.499
210.000	187.739	80.005	19.994	103.213	20.291	4.942	0.493
210.500	187.943	80.007	19.994	103.212	20.290	5.039	0.492
211.000	188.218	80.004	19.994	103.213	20.291	4.977	0.476
211.500	188.494	80.007	19.994	103.213	20.289	5.125	0.515
212.000	188.707	80.003	19.999	103.214	20.288	5.147	0.520
212.500	189.000	80.008	19.992	103.213	20.288	5.173	0.497
213.000	189.194	80.004	19.995	103.213	20.288	5.136	0.496
213.500	189.452	80.009	19.992	103.212	20.285	5.381	0.470
214.000	189.732	80.003	19.996	103.214	20.285	5.374	0.495
214.500	190.061	80.001	19.997	103.213	20.286	5.326	0.573
215.000	190.231	80.001	19.995	103.213	20.288	5.173	0.554
215.500	190.494	80.003	19.996	103.213	20.285	5.366	0.466
216.000	190.762	80.003	19.995	103.214	20.286	5.278	0.482
216.500	190.962	80.003	19.995	103.213	20.284	5.439	0.500
217.000	191.229	80.000	19.995	103.212	20.286	5.319	0.468
217.500	191.462	80.002	19.993	103.211	20.284	5.414	0.484
218.000	191.712	80.004	19.994	103.210	20.283	5.512	0.491
218.500	191.970	80.003	19.993	103.206	20.286	5.299	0.495
219.000	192.193	80.001	19.998	103.203	20.286	5.280	0.494
219.500	192.467	80.003	19.994	103.202	20.284	5.405	0.489
220.000	192.707	80.001	19.994	103.205	20.287	5.253	0.506
220.500	192.975	80.003	19.995	103.205	20.284	5.444	0.511
221.000	193.192	80.002	19.995	103.205	20.285	5.347	0.497
221.500	193.477	80.004	19.996	103.207	20.282	5.579	0.494
222.000	193.692	80.003	19.994	103.209	20.282	5.594	0.501
222.500	193.955	80.001	19.997	103.207	20.282	5.589	0.489
223.000	194.212	80.000	19.993	103.208	20.282	5.579	0.499
223.500	194.414	80.004	19.995	103.212	20.281	5.636	0.489
224.000	194.723	80.006	19.994	103.212	20.283	5.488	0.485
224.500	194.942	80.007	19.994	103.210	20.285	5.373	0.520
225.000	195.186	80.007	19.997	103.212	20.283	5.495	0.495
225.500	195.403	80.006	19.994	103.212	20.281	5.605	0.462
226.000	195.688	80.004	19.994	103.212	20.278	5.828	0.482
226.500	195.929	80.006	19.995	103.210	20.283	5.473	0.514
227.000	196.219	80.004	19.995	103.210	20.284	5.415	0.528
227.500	196.421	80.004	19.994	103.210	20.281	5.652	0.511
228.000	196.651	80.005	19.994	103.210	20.278	5.818	0.462
228.500	196.884	80.002	19.996	103.210	20.280	5.705	0.447
229.000	197.128	80.007	19.993	103.211	20.278	5.840	0.470
229.500	197.417	80.004	19.993	103.212	20.282	5.577	0.505
230.001	197.633	80.003	19.994	103.211	20.278	5.802	0.519
230.501	197.924	80.005	19.995	103.209	20.281	5.651	0.506
231.000	198.125	80.005	19.992	103.205	20.277	5.900	0.500
231.499	198.388	80.006	19.995	103.201	20.279	5.796	0.478
231.999	198.620	80.000	19.996	103.200	20.274	6.126	0.480
232.500	198.879	80.005	19.995	103.200	20.275	6.059	0.493
233.000	199.201	80.007	19.994	103.201	20.277	5.885	0.536
233.500	199.407	80.001	19.996	103.202	20.275	6.033	0.555
234.000	199.620	80.009	19.993	103.198	20.278	5.836	0.474
234.499	199.878	80.008	19.995	103.199	20.276	5.944	0.445
234.999	200.141	80.004	19.993	103.198	20.275	6.004	0.496
235.499	200.381	80.006	19.994	103.198	20.277	5.933	0.511
235.999	200.648	80.004	19.994	103.199	20.275	6.024	0.505
236.499	200.874	80.005	19.994	103.204	20.273	6.196	0.500
236.999	201.103	80.006	19.994	103.203	20.273	6.159	0.474
237.499	201.395	80.003	19.995	103.198	20.274	6.119	0.488
237.999	201.612	80.005	19.995	103.190	20.271	6.300	0.515
238.499	201.891	80.005	19.994	103.185	20.275	6.055	0.503
238.999	202.154	80.006	19.994	103.180	20.271	6.269	0.520
239.500	202.397	80.006	19.994	103.181	20.273	6.194	0.524
240.000	202.624	80.006	19.994	103.182	20.275	6.040	0.487
240.500	202.863	80.003	19.995	103.191	20.271	6.322	0.468
240.999	203.096	80.004	19.995	103.198	20.270	6.380	0.469
241.499	203.372	80.005	19.996	103.203	20.272	6.266	0.490
241.999	203.598	80.003	19.996	103.205	20.269	6.455	0.505
242.499	203.870	80.003	19.995	103.208	20.274	6.134	0.500
243.000	204.113	80.003	19.995	103.208	20.269	6.468	0.507
243.500	204.388	80.004	19.997	103.208	20.272	6.218	0.516
243.999	204.602	80.004	19.995	103.209	20.267	6.541	0.503
244.499	204.873	80.000	19.994	103.210	20.269	6.411	0.487
244.999	205.049	80.001	19.997	103.212	20.267	6.542	0.466
245.499	205.376	80.003	19.997	103.211	20.271	6.312	0.475
245.999	205.590	80.002	19.995	103.210	20.265	6.674	0.522
246.500	205.820	79.998	19.995	103.211	20.269	6.435	0.492
247.000	206.102	80.004	19.996	103.209	20.267	6.561	0.478
247.499	206.318	80.003	19.995	103.210	20.263	6.870	0.505
247.999	206.617	80.002	19.997	103.208	20.263	6.843	0.507
248.499	206.854	80.005	19.994	103.207	20.262	6.912	0.525
248.999	207.115	80.006	19.996	103.205	20.263	6.817	0.516
249.499	207.347	80.000	19.998	103.205	20.267	6.598	0.495
249.999	207.623	80.005	19.995	103.205	20.269	6.455	0.501
250.500	207.881	79.996	19.998	103.208	20.267	6.556	0.521
251.000	208.168	80.001	19.996	103.205	20.261	6.940	0.539
251.500	208.325	80.002	19.997	103.202	20.263	6.806	0.495
252.000	208.629	80.002	19.995	103.197	20.263	6.841	0.453
252.500	208.846	80.004	19.996	103.196	20.261	6.981	0.491
252.999	209.130	80.006	19.993	103.195	20.263	6.831	0.511
253.500	209.363	80.003	19.996	103.204	20.259	7.091	0.509
254.000	209.627	80.016	19.995	103.208	20.260	7.022	0.507
254.500	209.886	79.998	19.997	103.211	20.261	6.998	0.509
255.000	210.107	80.014	19.995	103.204	20.260	7.068	0.502
255.499	210.376	80.005	19.996	103.204	20.263	6.861	0.486
255.999	210.627	80.004	19.995	103.197	20.260	7.059	0.505
256.500	210.844	80.009	19.995	103.196	20.260	7.036	0.494
257.000	211.118	80.008	19.996	103.199	20.259	7.118	0.479
257.500	211.362	80.016	19.994	103.207	20.257	7.273	0.504
258.000	211.594	80.003	19.996	103.207	20.258	7.170	0.497
258.500	211.852	79.995	19.996	103.208	20.257	7.207	0.483
259.000	212.150	80.006	19.992	103.207	20.255	7.377	0.523
259.500	212.346	80.013	19.994	103.206	20.252	7.547	0.525
260.000	212.553	79.996	19.997	103.205	20.255	7.355	0.449
260.500	212.829	80.008	19.995	103.203	20.251	7.653	0.443
261.000	213.143	80.002	19.994	103.205	20.253	7.487	0.536
261.500	213.363	80.002	19.995	103.208	20.254	7.432	0.562
262.000	213.581	79.999	19.995	103.208	20.257	7.245	0.486
262.500	213.866	80.003	19.995	103.204	20.254	7.411	0.470
263.000	214.097	80.009	19.994	103.202	20.256	7.309	0.509
263.500	214.382	80.015	19.994	103.194	20.252	7.596	0.516
264.000	214.609	80.007	19.995	103.194	20.252	7.580	0.514
264.500	214.893	80.004	19.994	103.197	20.253	7.526	0.512
265.000	215.131	80.004	19.995	103.204	20.248	7.840	0.517
265.500	215.356	80.007	19.996	103.209	20.249	7.794	0.492
266.000	215.589	80.003	19.995	103.214	20.251	7.664	0.461
266.500	215.823	80.002	19.997	103.213	20.249	7.796	0.462
267.000	216.061	80.002	19.996	103.208	20.250	7.726	0.469
267.500	216.334	80.002	19.995	103.204	20.250	7.738	0.492
268.000	216.591	80.002	19.995	103.199	20.249	7.782	0.520
268.500	216.842	80.003	19.995	103.194	20.250	7.685	0.519
269.001	217.066	80.003	19.994	103.188	20.246	8.009	0.492
269.501	217.336	80.002	19.995	103.185	20.246	7.992	0.485
270.000	217.578	80.003	19.997	103.185	20.245	8.050	0.503
270.500	217.831	80.010	19.995	103.188	20.246	7.981	0.503
271.000	218.052	80.009	19.995	103.193	20.244	8.089	0.484
271.500	218.301	80.001	19.995	103.194	20.240	8.354	0.472
272.000	218.523	80.007	19.996	103.193	20.239	8.421	0.470
272.500	218.751	79.998	19.999	103.188	20.238	8.528	0.460
273.000	219.083	80.002	19.996	103.181	20.240	8.390	0.505
273.500	219.303	80.007	19.995	103.182	20.235	8.688	0.556
274.000	219.558	80.003	19.996	103.186	20.239	8.454	0.514
274.500	219.781	80.001	19.995	103.191	20.239	8.476	0.476
275.000	220.009	79.997	19.997	103.192	20.241	8.309	0.464
275.500	220.294	80.001	19.996	103.196	20.238	8.538	0.482
276.000	220.545	80.006	19.997	103.192	20.237	8.569	0.525
276.500	220.797	80.000	19.997	103.188	20.239	8.419	0.520
277.000	221.028	80.005	19.996	103.186	20.237	8.573	0.493
277.500	221.261	79.989	19.997	103.190	20.238	8.484	0.473
278.000	221.523	79.995	19.997	103.192	20.237	8.570	0.480
278.500	221.752	80.002	19.997	103.197	20.238	8.523	0.493
279.000	222.004	80.006	19.995	103.202	20.238	8.539	0.486
279.500	222.263	80.001	19.995	103.205	20.236	8.656	0.496
280.000	222.490	80.002	19.996	103.203	20.231	8.967	0.499
280.500	222.753	80.003	19.995	103.202	20.234	8.791	0.488
281.000	223.000	80.002	19.997	103.202	20.232	8.945	0.500
281.500	223.308	80.015	19.995	103.203	20.232	8.918	0.532
282.000	223.478	80.001	19.997	103.205	20.231	8.972	0.517
282.500	223.736	80.017	19.994	103.206	20.231	8.992	0.453
283.000	223.973	80.002	19.996	103.213	20.233	8.841	0.461
283.500	224.247	80.010	19.993	103.213	20.232	8.927	0.503
284.000	224.434	80.009	19.994	103.216	20.230	9.080	0.486
284.500	224.693	80.007	19.993	103.216	20.231	8.972	0.454
285.000	224.947	80.013	19.993	103.219	20.233	8.875	0.480
285.500	225.179	80.000	19.996	103.215	20.227	9.251	0.499
286.000	225.436	80.000	19.996	103.209	20.229	9.107	0.487
286.500	225.642	80.001	19.996	103.198	20.230	9.067	0.476
287.000	225.937	80.011	19.994	103.192	20.230	9.049	0.482
287.500	226.246	79.999	19.994	103.194	20.230	9.038	0.552
288.000	226.489	80.007	19.995	103.197	20.231	9.001	0.578
288.500	226.706	80.005	19.992	103.205	20.227	9.238	0.506
289.000	226.944	80.005	19.995	103.211	20.225	9.415	0.457
289.500	227.204	80.000	19.995	103.214	20.227	9.278	0.476
290.000	227.467	80.010	19.994	103.209	20.227	9.231	0.511
290.500	227.705	80.004	19.995	103.209	20.225	9.369	0.512
291.000	227.949	80.011	19.993	103.209	20.227	9.250	0.492
291.500	228.189	80.007	19.994	103.211	20.226	9.289	0.483
292.000	228.475	80.005	19.994	103.212	20.225	9.366	0.504
292.500	228.727	80.005	19.996	103.215	20.227	9.273	0.532
293.000	228.932	80.003	19.996	103.212	20.228	9.187	0.498
293.500	229.177	80.005	19.995	103.210	20.226	9.298	0.453
294.000	229.429	80.006	19.996	103.209	20.222	9.558	0.473
294.500	229.708	80.002	19.995	103.209	20.223	9.493	0.514
295.000	229.944	80.003	19.996	103.207	20.224	9.486	0.524
295.500	230.171	80.003	19.995	103.203	20.227	9.248	0.489
296.000	230.446	80.004	19.995	103.201	20.223	9.519	0.482
296.500	230.674	80.004	19.995	103.202	20.221	9.661	0.502
297.000	230.935	80.003	19.995	103.200	20.222	9.590	0.496
297.500	231.194	80.006	19.995	103.201	20.220	9.740	0.504
298.000	231.379	80.003	19.996	103.206	20.220	9.736	0.482
298.500	231.643	79.999	19.996	103.208	20.219	9.775	0.447
299.000	231.901	80.003	19.995	103.202	20.219	9.815	0.486
299.500	232.148	80.003	19.996	103.200	20.218	9.850	0.513
300.000	232.422	80.002	19.995	103.199	20.219	9.764	0.512
300.500	232.632	80.002	19.996	103.198	20.220	9.724	0.502
301.000	232.921	80.008	19.995	103.199	20.218	9.830	0.492
301.500	233.176	80.005	19.996	103.207	20.216	9.983	0.522
302.000	233.369	80.008	19.996	103.210	20.217	9.947	0.497
302.500	233.666	80.013	19.993	103.212	20.218	9.837	0.469
303.000	233.891	80.006	19.996	103.215	20.218	9.879	0.506
303.500	234.132	80.006	19.995	103.217	20.218	9.857	0.494
304.000	234.396	80.002	19.995	103.216	20.221	9.667	0.485
304.500	234.632	80.005	19.994	103.215	20.214	10.118	0.503
305.000	234.879	80.003	19.994	103.215	20.215	10.060	0.492
305.500	235.133	80.005	19.996	103.213	20.214	10.142	0.492
306.000	235.363	80.005	19.995	103.212	20.215	10.082	0.492
306.500	235.619	80.003	19.995	103.210	20.215	10.065	0.485
307.000	235.884	80.002	19.995	103.209	20.211	10.321	0.503
307.500	236.129	80.004	19.995	103.208	20.211	10.358	0.516
308.000	236.365	80.007	19.995	103.205	20.213	10.181	0.496
308.500	236.610	80.005	19.994	103.206	20.213	10.210	0.481
309.000	236.872	80.004	19.997	103.208	20.210	10.424	0.493
309.500	237.132	80.007	19.996	103.210	20.213	10.214	0.514
310.000	237.350	80.007	19.996	103.211	20.207	10.575	0.500
310.500	237.597	80.003	19.996	103.213	20.209	10.466	0.472
311.000	237.847	80.014	19.997	103.212	20.207	10.572	0.481
311.500	238.112	80.001	19.994	103.212	20.209	10.438	0.505
312.000	238.367	80.015	19.995	103.213	20.207	10.621	0.517
312.500	238.595	80.001	19.995	103.213	20.205	10.735	0.502
313.000	238.824	80.012	19.994	103.213	20.208	10.510	0.470
313.500	239.052	80.014	19.995	103.214	20.209	10.452	0.457
314.000	239.329	80.007	19.995	103.214	20.206	10.655	0.481
314.500	239.574	80.004	19.994	103.213	20.204	10.815	0.514
315.000	239.838	80.005	19.996	103.212	20.203	10.892	0.516
315.500	240.042	80.003	19.995	103.212	20.202	10.908	0.488
316.000	240.273	80.013	19.996	103.211	20.202	10.939	0.451
316.500	240.552	80.003	19.995	103.210	20.198	11.175	0.472
317.000	240.786	80.006	19.994	103.210	20.204	10.766	0.512
317.500	241.065	80.007	19.994	103.210	20.201	10.974	0.513
318.000	241.299	80.006	19.995	103.211	20.198	11.212	0.513
318.500	241.536	80.006	19.994	103.211	20.202	10.938	0.492
319.000	241.776	80.006	19.994	103.212	20.198	11.175	0.474
319.500	242.026	80.001	19.995	103.213	20.198	11.222	0.483
320.000	242.273	80.003	19.995	103.213	20.196	11.301	0.494
320.500	242.552	80.003	19.994	103.212	20.199	11.139	0.512
321.000	242.778	80.002	19.994	103.212	20.196	11.323	0.515
321.500	243.039	80.005	19.994	103.212	20.198	11.170	0.496
322.000	243.290	79.996	19.996	103.212	20.198	11.175	0.499
322.500	243.524	80.005	19.994	103.212	20.195	11.409	0.499
323.000	243.760	79.999	19.995	103.213	20.196	11.347	0.478
323.500	244.044	80.009	19.993	103.214	20.195	11.393	0.495
324.000	244.285	80.019	19.993	103.214	20.195	11.394	0.522
324.500	244.495	80.003	19.995	103.218	20.196	11.349	0.488
325.000	244.752	80.005	19.993	103.218	20.194	11.478	0.459
325.500	244.989	80.001	19.995	103.218	20.196	11.340	0.481
326.000	245.264	80.004	19.995	103.218	20.191	11.637	0.503
326.500	245.496	79.999	19.996	103.216	20.193	11.559	0.509
327.000	245.747	80.001	19.994	103.212	20.192	11.604	0.495
327.500	246.020	80.003	19.994	103.213	20.192	11.577	0.504
328.000	246.215	80.005	19.995	103.212	20.190	11.734	0.496
328.500	246.475	79.999	19.995	103.213	20.191	11.671	0.462
329.000	246.732	80.002	19.994	103.214	20.187	11.940	0.486
329.500	247.005	80.004	19.995	103.215	20.188	11.845	0.523
330.000	247.218	79.999	19.996	103.214	20.189	11.776	0.508
330.500	247.466	80.003	19.994	103.212	20.190	11.762	0.474
331.000	247.698	80.007	19.995	103.212	20.190	11.736	0.471
331.500	247.991	80.004	19.995	103.213	20.189	11.774	0.502
332.000	248.202	80.004	19.995	103.213	20.188	11.903	0.514
332.500	248.497	80.002	19.995	103.216	20.184	12.128	0.505
333.000	248.713	80.005	19.995	103.217	20.189	11.801	0.509
333.500	249.011	80.006	19.995	103.217	20.186	11.975	0.513
334.000	249.212	80.003	19.996	103.217	20.184	12.130	0.506
334.500	249.499	79.999	19.997	103.216	20.186	11.993	0.493
335.000	249.776	80.005	19.995	103.212	20.185	12.070	0.526
335.500	250.020	80.005	19.994	103.213	20.182	12.264	0.543
336.000	250.248	80.003	19.995	103.213	20.181	12.315	0.497
336.500	250.520	79.998	19.998	103.214	20.185	12.071	0.486
337.000	250.782	79.994	19.996	103.213	20.181	12.353	0.517
337.500	251.012	79.996	19.997	103.214	20.181	12.359	0.513
338.000	251.254	80.006	19.996	103.212	20.181	12.375	0.482
338.500	251.538	80.005	19.995	103.211	20.179	12.461	0.500
339.000	251.788	80.002	19.995	103.211	20.178	12.541	0.530
339.500	252.016	79.997	19.996	103.217	20.178	12.565	0.505
340.000	252.261	80.002	19.995	103.219	20.175	12.740	0.475
340.500	252.515	80.004	19.996	103.226	20.174	12.784	0.486
341.000	252.752	80.002	19.995	103.226	20.176	12.697	0.495
341.500	253.028	80.004	19.995	103.228	20.174	12.805	0.502
342.000	253.285	80.003	19.994	103.225	20.174	12.843	0.523
342.500	253.510	80.003	19.996	103.224	20.174	12.816	0.507
343.000	253.777	80.002	19.995	103.220	20.174	12.779	0.487
343.500	254.008	80.003	19.995	103.220	20.170	13.081	0.495
344.000	254.243	80.002	19.994	103.220	20.171	13.022	0.482
344.500	254.548	80.002	19.995	103.220	20.171	13.017	0.503
345.000	254.775	80.002	19.994	103.221	20.169	13.172	0.536
345.500	255.043	80.003	19.995	103.222	20.172	12.937	0.513
346.000	255.298	80.003	19.996	103.223	20.169	13.155	0.509
346.500	255.541	80.002	19.995	103.223	20.172	12.943	0.511
347.000	255.799	80.003	19.994	103.226	20.167	13.302	0.499
