Repository: ulfsri/fsri_materials_database

# Materials and Products Database

## 01_Data

Raw data generated from each apparatus are included here in plain-text format. The data is organized first by material, next by the short name of test apparatus used, and where applicable additional filtering by test settings.

### material.json

Each material directory contains a json file of the same name as the material. This file links the data stored in the repository as well as data and graphs produced by the accompanying scripts (__02_Scripts__) to the respective landing page for the material on the front-end website.

File: 01_Data/Cedar_Shingle/MCC/Cedar_Single_MCC_30K_min_211215_R3.txt (part 2 of 4)
T Correction Coefficients:	0	1.024463	0
Time Shift (s):	14
*
Time (s)	Temperature (C)	N2 flow rate (cc/min)	O2 flow rate (cc/min)	Flow Rate (cc/min)	Oxygen (%)	HRR (W/g)	Heating rate (C/s)
347.500	256.074	80.002	19.995	103.231	20.166	13.337	0.517
348.000	256.301	80.004	19.993	103.235	20.167	13.315	0.518
348.500	256.548	80.000	19.996	103.236	20.169	13.143	0.488
349.000	256.795	80.005	19.994	103.236	20.167	13.298	0.484
349.500	257.024	80.003	19.995	103.235	20.167	13.308	0.485
350.000	257.283	80.002	19.996	103.234	20.165	13.405	0.482
350.500	257.533	80.001	19.996	103.232	20.164	13.511	0.499
351.000	257.745	80.002	19.995	103.231	20.164	13.488	0.486
351.500	258.061	80.001	19.995	103.229	20.163	13.549	0.495
352.000	258.309	80.002	19.995	103.227	20.162	13.611	0.545
352.500	258.557	80.001	19.997	103.223	20.161	13.673	0.530
353.000	258.789	80.002	19.997	103.222	20.160	13.773	0.488
353.500	259.041	80.001	19.996	103.226	20.158	13.895	0.482
354.000	259.306	80.003	19.994	103.232	20.158	13.880	0.500
354.500	259.540	80.003	19.995	103.238	20.160	13.773	0.508
355.000	259.791	80.003	19.995	103.238	20.156	13.989	0.492
355.500	260.042	80.002	19.996	103.238	20.155	14.071	0.493
356.000	260.323	80.001	19.997	103.235	20.153	14.194	0.517
356.500	260.552	80.005	19.996	103.231	20.155	14.098	0.521
357.000	260.784	80.003	19.996	103.228	20.153	14.204	0.486
357.500	261.040	80.001	19.996	103.230	20.152	14.293	0.474
358.000	261.307	80.005	19.997	103.234	20.153	14.226	0.505
358.500	261.534	80.000	19.996	103.238	20.150	14.444	0.508
359.000	261.794	80.003	19.996	103.241	20.150	14.435	0.491
359.500	262.057	80.000	19.996	103.238	20.149	14.501	0.505
360.000	262.289	80.002	19.997	103.235	20.149	14.518	0.509
360.500	262.551	80.002	19.997	103.230	20.148	14.558	0.494
361.000	262.781	80.004	19.996	103.226	20.149	14.495	0.493
361.500	263.021	80.003	19.996	103.228	20.146	14.675	0.481
362.000	263.291	80.006	19.996	103.231	20.147	14.636	0.490
362.500	263.554	80.004	19.996	103.237	20.142	14.961	0.522
363.000	263.804	80.005	19.997	103.236	20.144	14.846	0.523
363.500	264.070	80.002	19.998	103.237	20.141	15.005	0.515
364.000	264.310	79.999	19.997	103.232	20.141	15.032	0.511
364.500	264.579	80.006	19.995	103.229	20.143	14.919	0.508
365.000	264.792	80.005	19.995	103.226	20.139	15.142	0.495
365.500	265.054	80.004	19.996	103.231	20.143	14.866	0.479
366.000	265.272	80.006	19.995	103.233	20.139	15.135	0.478
366.500	265.538	80.005	19.997	103.234	20.138	15.251	0.482
367.000	265.799	79.999	19.997	103.239	20.136	15.333	0.505
367.500	266.017	80.001	19.996	103.241	20.139	15.189	0.503
368.000	266.261	80.001	19.996	103.240	20.135	15.428	0.470
368.500	266.519	80.002	19.996	103.241	20.138	15.263	0.482
369.000	266.748	80.005	19.997	103.243	20.135	15.406	0.494
369.500	266.987	80.005	19.996	103.244	20.135	15.430	0.477
370.000	267.252	80.006	19.998	103.247	20.134	15.518	0.487
370.500	267.541	80.005	19.996	103.249	20.134	15.514	0.529
371.000	267.758	79.996	19.996	103.249	20.131	15.677	0.530
371.500	267.994	79.998	19.995	103.247	20.133	15.576	0.479
372.000	268.309	80.015	19.994	103.245	20.131	15.719	0.502
372.500	268.516	80.006	19.996	103.247	20.132	15.655	0.537
373.000	268.748	80.005	19.996	103.246	20.131	15.670	0.481
373.500	269.041	80.004	19.995	103.243	20.129	15.840	0.482
374.000	269.244	80.004	19.996	103.242	20.130	15.770	0.510
374.500	269.498	79.991	19.996	103.245	20.128	15.880	0.477
375.000	269.747	79.996	19.997	103.241	20.127	15.972	0.481
375.500	270.032	79.997	19.995	103.240	20.125	16.102	0.518
376.000	270.247	80.002	19.996	103.244	20.124	16.152	0.517
376.500	270.517	80.005	19.995	103.246	20.122	16.295	0.492
377.000	270.795	80.006	19.995	103.247	20.120	16.434	0.516
377.500	271.023	79.997	19.996	103.249	20.123	16.216	0.527
378.000	271.294	79.998	19.995	103.251	20.118	16.586	0.503
378.500	271.579	80.007	19.994	103.249	20.119	16.476	0.528
379.000	271.811	79.999	19.995	103.248	20.118	16.562	0.537
379.500	272.081	80.012	19.994	103.244	20.117	16.655	0.510
380.000	272.295	80.005	19.994	103.245	20.116	16.701	0.493
380.500	272.547	80.004	19.994	103.246	20.115	16.761	0.474
381.000	272.808	80.004	19.996	103.249	20.112	16.950	0.490
381.500	273.060	80.004	19.995	103.251	20.112	16.983	0.513
382.000	273.305	80.006	19.995	103.252	20.111	17.025	0.505
382.500	273.503	80.008	19.993	103.250	20.111	17.031	0.470
383.000	273.788	80.010	19.994	103.250	20.107	17.299	0.463
383.500	274.037	80.006	19.995	103.251	20.108	17.250	0.509
384.000	274.282	80.004	19.994	103.252	20.107	17.305	0.515
384.500	274.563	80.006	19.995	103.252	20.108	17.252	0.510
385.000	274.802	80.010	19.992	103.250	20.106	17.381	0.522
385.500	275.054	80.003	19.994	103.248	20.107	17.339	0.506
386.001	275.289	80.008	19.994	103.245	20.103	17.584	0.489
386.501	275.510	80.007	19.995	103.245	20.106	17.345	0.471
387.000	275.813	80.006	19.995	103.246	20.105	17.422	0.490
387.500	276.078	80.005	19.995	103.248	20.104	17.532	0.546
388.000	276.317	80.006	19.995	103.249	20.103	17.566	0.536
388.500	276.587	80.010	19.993	103.250	20.102	17.676	0.506
389.000	276.804	80.006	19.994	103.250	20.101	17.704	0.498
389.500	277.028	80.007	19.993	103.249	20.097	17.952	0.464
390.000	277.239	80.003	19.995	103.250	20.097	18.014	0.438
390.500	277.514	80.005	19.994	103.251	20.097	17.983	0.460
391.000	277.725	80.005	19.995	103.251	20.095	18.131	0.486
391.500	278.006	80.009	19.994	103.251	20.096	18.073	0.489
392.000	278.224	80.003	19.995	103.252	20.093	18.252	0.496
392.500	278.519	80.006	19.995	103.252	20.090	18.455	0.507
393.000	278.738	80.003	19.995	103.253	20.089	18.494	0.513
393.500	278.973	80.006	19.994	103.254	20.091	18.411	0.483
394.000	279.230	80.000	19.995	103.253	20.089	18.539	0.473
394.500	279.472	80.004	19.994	103.253	20.089	18.547	0.496
395.000	279.719	80.004	19.995	103.253	20.086	18.693	0.494
395.500	279.964	80.004	19.995	103.252	20.086	18.698	0.490
396.000	280.198	80.005	19.995	103.252	20.085	18.806	0.486
396.500	280.449	80.003	19.994	103.252	20.084	18.853	0.483
397.000	280.692	80.001	19.995	103.252	20.085	18.818	0.489
397.500	280.972	80.006	19.994	103.252	20.084	18.840	0.508
398.000	281.212	80.004	19.995	103.253	20.081	19.048	0.522
398.500	281.472	80.004	19.994	103.254	20.084	18.860	0.510
399.000	281.689	80.002	19.994	103.254	20.080	19.131	0.488
399.500	281.979	80.006	19.994	103.254	20.078	19.234	0.492
400.000	282.211	80.002	19.995	103.254	20.079	19.223	0.515
400.500	282.471	80.005	19.995	103.253	20.079	19.158	0.507
401.000	282.719	80.002	19.994	103.253	20.077	19.335	0.500
401.500	282.945	79.999	19.995	103.255	20.077	19.321	0.491
402.000	283.226	80.000	19.995	103.254	20.077	19.338	0.491
402.500	283.483	80.001	19.994	103.254	20.075	19.443	0.522
403.000	283.721	80.004	19.995	103.256	20.071	19.725	0.516
403.500	283.957	80.002	19.995	103.256	20.071	19.713	0.485
404.000	284.186	80.004	19.995	103.258	20.072	19.632	0.470
404.500	284.468	80.007	19.994	103.261	20.072	19.666	0.488
405.000	284.695	80.005	19.994	103.264	20.070	19.774	0.510
405.500	284.934	80.007	19.993	103.264	20.065	20.113	0.487
406.000	285.169	80.002	19.995	103.266	20.067	19.972	0.470
406.500	285.416	80.005	19.995	103.263	20.063	20.272	0.478
407.000	285.685	80.002	19.994	103.262	20.065	20.162	0.499
407.500	285.940	80.003	19.993	103.261	20.066	20.089	0.520
408.000	286.182	80.004	19.995	103.261	20.065	20.113	0.511
408.500	286.473	80.016	19.992	103.262	20.061	20.418	0.515
409.000	286.677	80.004	19.994	103.269	20.059	20.531	0.514
409.500	286.941	79.999	19.993	103.268	20.057	20.669	0.481
410.000	287.207	80.003	19.994	103.268	20.057	20.654	0.499
410.500	287.446	80.002	19.995	103.266	20.058	20.620	0.518
411.000	287.711	80.005	19.995	103.264	20.054	20.859	0.505
411.500	287.909	79.994	19.996	103.257	20.054	20.854	0.484
412.000	288.170	80.002	19.993	103.256	20.054	20.842	0.461
412.500	288.427	80.003	19.994	103.258	20.054	20.903	0.489
413.000	288.669	80.005	19.993	103.264	20.051	21.073	0.508
413.500	288.924	80.007	19.994	103.265	20.051	21.089	0.498
414.000	289.198	80.003	19.994	103.268	20.048	21.304	0.513
414.500	289.426	80.004	19.994	103.271	20.045	21.459	0.515
415.000	289.666	80.004	19.994	103.270	20.046	21.415	0.485
415.500	289.931	79.990	19.995	103.266	20.046	21.441	0.486
416.000	290.175	80.002	19.995	103.268	20.044	21.580	0.507
416.500	290.439	80.000	19.994	103.268	20.043	21.642	0.509
417.000	290.676	80.005	19.995	103.267	20.043	21.587	0.505
417.500	290.946	80.002	19.994	103.268	20.039	21.850	0.504
418.000	291.202	80.006	19.994	103.269	20.039	21.909	0.517
418.500	291.478	80.004	19.994	103.270	20.036	22.100	0.529
419.000	291.703	80.004	19.994	103.271	20.034	22.225	0.516
419.500	291.946	80.003	19.993	103.270	20.037	22.004	0.484
420.000	292.201	80.007	19.994	103.274	20.035	22.144	0.483
420.500	292.430	80.005	19.993	103.279	20.034	22.250	0.491
421.000	292.679	80.005	19.993	103.279	20.030	22.498	0.481
421.500	292.970	80.001	19.993	103.283	20.031	22.436	0.509
422.000	293.181	80.005	19.995	103.288	20.026	22.752	0.521
422.500	293.445	80.006	19.995	103.282	20.023	22.944	0.489
423.000	293.656	80.004	19.995	103.275	20.025	22.843	0.475
423.500	293.906	80.002	19.995	103.270	20.022	23.003	0.468
424.000	294.160	80.010	19.994	103.268	20.022	23.014	0.482
424.500	294.417	80.012	19.994	103.268	20.017	23.362	0.508
425.000	294.670	79.999	19.996	103.275	20.017	23.373	0.511
425.500	294.945	80.021	19.992	103.278	20.015	23.520	0.518
426.000	295.178	80.003	19.995	103.287	20.018	23.313	0.518
426.500	295.436	80.004	19.995	103.288	20.015	23.519	0.500
427.000	295.651	80.006	19.996	103.289	20.008	23.988	0.483
427.500	295.912	80.002	19.996	103.287	20.010	23.853	0.475
428.000	296.170	80.002	19.996	103.289	20.006	24.108	0.497
428.500	296.424	79.998	19.995	103.284	20.005	24.192	0.515
429.000	296.642	79.996	19.998	103.286	20.004	24.242	0.492
429.500	296.886	80.002	19.997	103.283	20.003	24.299	0.467
430.000	297.191	80.015	19.995	103.284	20.001	24.441	0.506
430.500	297.416	80.012	19.995	103.289	20.003	24.309	0.540
431.000	297.652	80.006	19.996	103.291	20.001	24.448	0.495
431.500	297.915	80.011	19.995	103.291	19.998	24.616	0.480
432.000	298.155	80.015	19.994	103.295	19.996	24.789	0.501
432.500	298.368	80.000	19.996	103.298	19.995	24.814	0.478
433.000	298.697	80.000	19.995	103.294	19.996	24.798	0.497
433.500	298.891	79.991	19.997	103.293	19.990	25.169	0.532
434.000	299.215	80.015	19.996	103.292	19.991	25.072	0.520
434.500	299.444	80.004	19.995	103.291	19.985	25.493	0.536
435.000	299.664	80.004	19.995	103.288	19.988	25.310	0.501
435.500	299.905	80.005	19.996	103.285	19.982	25.713	0.455
436.000	300.157	80.007	19.995	103.283	19.983	25.652	0.477
436.500	300.405	80.001	19.996	103.287	19.984	25.585	0.497
437.000	300.653	80.005	19.995	103.286	19.980	25.877	0.498
437.500	300.875	80.002	19.995	103.288	19.977	26.029	0.483
438.000	301.157	80.002	19.995	103.292	19.976	26.139	0.487
438.500	301.384	80.002	19.997	103.292	19.977	26.068	0.506
439.000	301.650	80.004	19.995	103.289	19.974	26.266	0.501
439.500	301.946	80.007	19.994	103.290	19.973	26.305	0.528
440.000	302.165	80.015	19.993	103.290	19.968	26.657	0.539
440.500	302.407	80.006	19.994	103.294	19.964	26.945	0.488
441.000	302.628	80.010	19.996	103.297	19.962	27.036	0.462
441.500	302.894	80.006	19.996	103.298	19.959	27.251	0.475
442.000	303.169	80.005	19.994	103.297	19.958	27.321	0.513
442.500	303.391	80.003	19.996	103.296	19.956	27.492	0.519
443.000	303.650	80.003	19.995	103.293	19.955	27.500	0.490
443.500	303.916	80.004	19.995	103.290	19.954	27.615	0.503
444.000	304.164	80.003	19.995	103.291	19.950	27.857	0.519
444.500	304.437	80.007	19.996	103.291	19.950	27.879	0.517
445.000	304.685	80.005	19.994	103.290	19.946	28.158	0.521
445.500	304.945	80.004	19.995	103.292	19.943	28.313	0.515
446.000	305.209	80.006	19.994	103.298	19.944	28.289	0.516
446.500	305.447	80.007	19.995	103.299	19.941	28.462	0.513
447.000	305.706	80.004	19.996	103.299	19.938	28.671	0.499
447.500	305.934	80.006	19.994	103.301	19.936	28.796	0.492
448.000	306.234	80.005	19.995	103.304	19.934	28.936	0.508
448.500	306.440	80.002	19.996	103.300	19.929	29.249	0.517
449.000	306.743	80.006	19.994	103.299	19.928	29.353	0.507
449.500	306.960	79.992	19.998	103.300	19.926	29.469	0.515
450.000	307.216	80.007	19.997	103.295	19.924	29.646	0.497
450.500	307.494	80.017	19.994	103.291	19.922	29.770	0.504
451.000	307.706	80.006	19.994	103.292	19.920	29.902	0.512
451.500	307.961	80.006	19.996	103.297	19.915	30.197	0.478
452.000	308.185	80.004	19.995	103.300	19.914	30.254	0.473
452.500	308.447	79.998	19.997	103.306	19.912	30.398	0.483
453.000	308.687	80.012	19.995	103.306	19.910	30.563	0.494
453.500	308.946	80.014	19.995	103.303	19.905	30.858	0.501
454.000	309.198	80.015	19.997	103.299	19.901	31.133	0.505
454.500	309.450	79.995	19.997	103.298	19.903	31.009	0.508
455.000	309.691	80.000	19.996	103.301	19.896	31.491	0.498
455.500	309.947	79.995	19.997	103.308	19.896	31.483	0.494
456.000	310.225	79.998	19.997	103.311	19.896	31.503	0.515
456.500	310.445	80.001	19.996	103.316	19.892	31.744	0.516
457.000	310.778	80.016	19.994	103.320	19.891	31.835	0.526
457.500	310.960	80.013	19.995	103.326	19.886	32.150	0.534
458.000	311.240	79.997	19.998	103.328	19.884	32.293	0.488
458.500	311.529	80.008	19.995	103.329	19.882	32.450	0.515
459.000	311.748	80.004	19.996	103.332	19.880	32.561	0.539
459.500	311.982	80.003	19.997	103.334	19.876	32.806	0.480
460.000	312.229	79.996	20.000	103.331	19.876	32.806	0.467
460.500	312.550	80.004	19.998	103.327	19.874	32.974	0.525
461.000	312.735	79.998	19.997	103.328	19.871	33.193	0.538
461.500	313.019	79.996	19.996	103.323	19.869	33.282	0.487
462.000	313.271	80.012	19.998	103.320	19.866	33.537	0.502
462.500	313.514	80.000	19.996	103.320	19.861	33.849	0.516
463.000	313.765	80.009	19.994	103.323	19.861	33.854	0.494
463.500	314.049	80.013	19.994	103.324	19.858	34.061	0.514
464.000	314.267	80.007	19.997	103.325	19.852	34.419	0.519
464.500	314.515	80.000	19.996	103.323	19.849	34.659	0.484
465.000	314.768	80.009	19.994	103.323	19.848	34.714	0.484
465.500	315.013	80.002	19.995	103.327	19.848	34.744	0.499
466.000	315.303	80.001	19.994	103.327	19.845	34.945	0.516
466.500	315.540	80.007	19.996	103.332	19.842	35.108	0.531
467.000	315.742	80.001	19.995	103.337	19.839	35.360	0.483
467.500	316.005	80.002	19.994	103.337	19.838	35.364	0.452
468.000	316.270	80.007	19.993	103.334	19.833	35.727	0.496
468.500	316.532	80.010	19.996	103.336	19.832	35.787	0.528
469.000	316.801	80.006	19.995	103.335	19.827	36.142	0.529
469.500	317.028	80.002	19.994	103.334	19.823	36.381	0.513
470.000	317.274	79.998	19.994	103.333	19.822	36.480	0.484
470.500	317.559	80.008	19.994	103.333	19.819	36.668	0.502
471.001	317.784	80.001	19.994	103.332	19.813	37.079	0.521
471.501	318.030	80.005	19.994	103.329	19.810	37.251	0.490
472.000	318.288	80.009	19.994	103.329	19.810	37.309	0.487
472.500	318.545	80.003	19.995	103.333	19.808	37.417	0.510
473.000	318.793	80.006	19.994	103.336	19.802	37.796	0.510
473.500	319.032	80.003	19.994	103.336	19.803	37.766	0.496
474.000	319.278	80.001	19.995	103.337	19.800	37.985	0.486
474.500	319.566	79.999	19.993	103.335	19.796	38.196	0.510
475.000	319.750	79.978	19.997	103.334	19.796	38.219	0.503
475.500	320.047	80.000	19.995	103.329	19.789	38.716	0.476
476.000	320.287	80.004	19.997	103.330	19.789	38.714	0.509
476.500	320.512	80.003	19.993	103.328	19.788	38.725	0.501
477.000	320.768	80.015	19.993	103.330	19.787	38.810	0.473
477.500	321.037	79.996	19.995	103.331	19.782	39.158	0.503
478.000	321.266	80.003	19.996	103.340	19.780	39.331	0.512
478.500	321.513	80.004	19.995	103.341	19.779	39.401	0.487
479.000	321.820	80.001	19.995	103.344	19.771	39.875	0.515
479.500	322.015	80.007	19.995	103.347	19.771	39.922	0.527
480.000	322.331	79.998	19.996	103.349	19.767	40.144	0.506
480.500	322.568	80.001	19.995	103.350	19.767	40.196	0.532
481.000	322.809	80.006	19.994	103.351	19.762	40.517	0.516
481.500	323.048	80.011	19.995	103.356	19.759	40.701	0.480
482.000	323.273	80.007	19.993	103.359	19.757	40.872	0.472
482.500	323.529	80.006	19.994	103.359	19.754	41.047	0.472
483.000	323.785	79.988	19.996	103.360	19.754	41.062	0.496
483.500	324.045	80.004	19.994	103.362	19.749	41.366	0.514
484.000	324.275	80.006	19.994	103.360	19.744	41.697	0.503
484.500	324.526	80.005	19.995	103.360	19.747	41.529	0.485
485.000	324.771	80.000	19.997	103.357	19.738	42.153	0.488
485.500	325.006	80.007	19.994	103.351	19.736	42.277	0.488
486.000	325.262	80.000	19.995	103.348	19.735	42.312	0.486
486.500	325.538	79.998	19.996	103.349	19.728	42.766	0.512
487.000	325.778	79.985	19.995	103.348	19.730	42.657	0.524
487.500	326.007	80.009	19.994	103.350	19.728	42.785	0.492
488.000	326.290	80.001	19.995	103.356	19.724	43.071	0.491
488.500	326.569	80.000	19.994	103.361	19.721	43.262	0.537
489.000	326.798	80.010	19.996	103.365	19.719	43.387	0.535
489.500	327.036	80.000	19.997	103.367	19.717	43.535	0.488
490.000	327.253	79.997	19.997	103.366	19.713	43.838	0.461
490.500	327.506	80.004	19.995	103.364	19.711	43.966	0.463
491.000	327.776	80.009	19.996	103.364	19.708	44.108	0.496
491.500	328.036	80.011	19.995	103.362	19.706	44.251	0.526
492.000	328.264	80.000	19.996	103.363	19.703	44.502	0.509
492.500	328.507	80.005	19.994	103.365	19.700	44.678	0.480
493.000	328.768	80.001	19.995	103.368	19.698	44.822	0.487
493.500	329.038	80.001	19.995	103.367	19.696	44.954	0.517
494.000	329.271	80.005	19.994	103.363	19.692	45.192	0.517
494.500	329.553	80.002	19.995	103.362	19.692	45.248	0.509
495.000	329.781	80.006	19.995	103.363	19.689	45.425	0.513
495.500	330.055	80.004	19.995	103.364	19.686	45.616	0.506
496.000	330.286	80.003	19.996	103.367	19.685	45.701	0.503
496.500	330.543	79.997	19.995	103.371	19.683	45.821	0.497
497.000	330.795	80.004	19.995	103.371	19.679	46.067	0.498
497.500	331.030	79.999	19.996	103.372	19.678	46.183	0.498
498.000	331.274	80.004	19.996	103.369	19.672	46.561	0.483
498.500	331.544	80.015	19.993	103.368	19.671	46.660	0.497
499.000	331.777	80.006	19.995	103.371	19.667	46.916	0.508
499.500	332.013	80.022	19.992	103.370	19.662	47.221	0.486
500.000	332.339	80.004	19.995	103.373	19.663	47.174	0.516
500.500	332.509	80.004	19.993	103.375	19.661	47.302	0.529
501.000	332.795	80.006	19.994	103.375	19.657	47.545	0.476
501.500	333.081	80.007	19.995	103.373	19.656	47.629	0.514
502.000	333.327	80.008	19.995	103.372	19.651	47.953	0.552
502.500	333.555	79.992	19.997	103.368	19.649	48.135	0.503
503.000	333.855	80.013	19.993	103.364	19.644	48.418	0.501
503.500	334.098	80.000	19.994	103.366	19.646	48.278	0.535
504.000	334.375	79.999	19.994	103.367	19.642	48.549	0.531
504.500	334.620	79.997	19.996	103.369	19.639	48.799	0.521
505.000	334.857	80.015	19.993	103.368	19.638	48.875	0.502
505.500	335.105	79.998	19.994	103.375	19.636	49.004	0.484
506.000	335.381	79.995	19.996	103.373	19.635	49.051	0.505
506.500	335.591	79.996	19.996	103.371	19.634	49.131	0.505
507.000	335.848	80.002	19.994	103.365	19.629	49.476	0.476
507.500	336.109	80.000	19.996	103.366	19.626	49.644	0.493
508.000	336.370	80.011	19.994	103.363	19.625	49.743	0.520
508.500	336.628	80.010	19.994	103.363	19.623	49.895	0.520
509.000	336.886	79.999	19.995	103.368	19.621	50.002	0.517
509.500	337.165	80.003	19.995	103.371	19.619	50.132	0.526
510.000	337.394	80.012	19.993	103.375	19.613	50.532	0.523
510.500	337.665	80.001	19.996	103.382	19.611	50.678	0.504
511.000	337.897	80.010	19.994	103.382	19.610	50.747	0.502
511.500	338.138	80.005	19.995	103.383	19.605	51.053	0.488
512.000	338.408	80.006	19.995	103.383	19.605	51.095	0.492
512.500	338.654	80.001	19.995	103.386	19.605	51.086	0.514
513.000	338.903	79.990	19.996	103.382	19.597	51.618	0.506
513.500	339.139	79.994	19.997	103.383	19.599	51.465	0.490
514.000	339.423	79.998	19.994	103.377	19.594	51.796	0.502
514.500	339.695	80.001	19.996	103.380	19.592	51.958	0.538
515.000	339.942	80.007	19.994	103.377	19.591	52.046	0.537
515.500	340.205	80.000	19.995	103.377	19.589	52.171	0.514
516.000	340.432	80.007	19.994	103.380	19.584	52.492	0.500
516.500	340.692	79.998	19.997	103.386	19.583	52.571	0.489
517.000	340.945	79.997	19.997	103.387	19.582	52.651	0.500
517.500	341.177	80.006	19.996	103.390	19.576	53.056	0.499
518.000	341.448	80.004	19.995	103.396	19.576	53.052	0.494
518.500	341.716	80.004	19.996	103.400	19.575	53.134	0.521
519.000	341.969	80.008	19.994	103.402	19.575	53.103	0.531
519.500	342.287	80.002	19.996	103.406	19.568	53.569	0.547
520.000	342.511	80.005	19.995	103.409	19.565	53.789	0.557
520.500	342.771	80.010	19.995	103.409	19.562	53.955	0.513
521.000	342.973	80.004	19.996	103.410	19.560	54.088	0.472
521.500	343.244	79.995	19.998	103.410	19.554	54.501	0.467
522.000	343.495	80.000	19.998	103.405	19.556	54.377	0.498
522.500	343.769	80.005	19.995	103.401	19.551	54.680	0.524
523.000	343.990	80.002	19.995	103.401	19.547	54.951	0.510
523.500	344.264	79.999	19.997	103.398	19.546	55.029	0.495
524.000	344.539	80.007	19.996	103.396	19.543	55.284	0.522
524.500	344.769	79.989	19.997	103.402	19.539	55.557	0.527
525.000	345.046	80.013	19.994	103.404	19.537	55.644	0.506
525.500	345.293	79.995	19.996	103.406	19.533	55.953	0.515
526.000	345.573	80.002	19.995	103.405	19.533	55.948	0.526
526.500	345.845	80.015	19.994	103.406	19.530	56.109	0.540
527.000	346.071	80.007	19.995	103.408	19.527	56.305	0.525
527.500	346.332	80.007	19.994	103.412	19.522	56.666	0.492
528.000	346.606	80.009	19.994	103.414	19.521	56.712	0.511
528.500	346.882	80.001	19.995	103.419	19.521	56.759	0.542
529.000	347.123	79.998	19.992	103.425	19.515	57.152	0.534
529.500	347.375	80.002	19.996	103.427	19.512	57.320	0.505
530.000	347.621	80.003	19.995	103.427	19.511	57.435	0.496
530.500	347.916	80.005	19.994	103.427	19.507	57.663	0.519
531.000	348.169	79.990	19.995	103.426	19.503	57.934	0.544
531.500	348.412	79.989	19.996	103.422	19.499	58.232	0.522
532.000	348.680	80.002	19.995	103.414	19.495	58.498	0.504
532.500	348.916	80.001	19.994	103.416	19.495	58.521	0.508
533.001	349.204	80.005	19.995	103.416	19.489	58.913	0.514
533.500	349.458	80.004	19.995	103.415	19.489	58.880	0.533
534.000	349.691	80.010	19.993	103.415	19.486	59.077	0.514
534.500	349.968	80.007	19.994	103.423	19.483	59.310	0.499
535.000	350.257	79.998	19.996	103.424	19.478	59.603	0.538
535.500	350.477	79.993	19.997	103.428	19.478	59.628	0.538
536.000	350.722	80.005	19.995	103.429	19.474	59.885	0.487
536.500	350.966	80.004	19.995	103.431	19.469	60.269	0.477
537.000	351.289	79.998	19.996	103.430	19.469	60.259	0.528
537.500	351.504	80.007	19.994	103.432	19.466	60.458	0.552
538.000	351.788	80.002	19.995	103.433	19.463	60.615	0.518
538.500	352.007	80.002	19.995	103.439	19.461	60.796	0.501
539.000	352.273	80.006	19.995	103.443	19.454	61.258	0.494
539.500	352.561	80.007	19.993	103.445	19.451	61.479	0.519
540.000	352.806	80.002	19.995	103.447	19.449	61.567	0.543
540.500	353.090	80.012	19.992	103.446	19.446	61.769	0.531
541.000	353.342	80.006	19.993	103.448	19.441	62.116	0.532
541.500	353.620	79.997	19.995	103.450	19.437	62.366	0.533
542.000	353.870	80.001	19.995	103.452	19.437	62.406	0.529
542.500	354.160	80.003	19.994	103.452	19.435	62.542	0.534
543.000	354.419	80.004	19.995	103.452	19.433	62.650	0.544
543.500	354.656	80.003	19.995	103.450	19.425	63.223	0.522
544.000	354.923	80.001	19.996	103.444	19.422	63.423	0.500
544.500	355.155	79.998	19.997	103.438	19.424	63.267	0.502
545.000	355.432	80.006	19.994	103.434	19.418	63.707	0.504
545.500	355.699	80.004	19.994	103.434	19.412	64.058	0.526
546.000	355.973	80.005	19.996	103.433	19.409	64.282	0.542
546.500	356.188	80.007	19.996	103.438	19.404	64.607	0.515
547.000	356.437	79.995	19.997	103.443	19.400	64.872	0.477
547.500	356.743	79.996	19.996	103.445	19.395	65.198	0.509
548.000	356.965	80.002	19.996	103.443	19.395	65.248	0.542
548.500	357.287	80.012	19.994	103.440	19.392	65.456	0.536
549.000	357.518	80.005	19.997	103.441	19.390	65.562	0.548
549.500	357.779	80.004	19.997	103.444	19.383	66.014	0.523
550.000	358.054	80.008	19.995	103.445	19.382	66.132	0.514
550.500	358.257	80.005	19.996	103.447	19.378	66.395	0.507
551.000	358.540	80.007	19.997	103.447	19.373	66.713	0.482
551.500	358.807	80.015	19.996	103.444	19.370	66.904	0.518
552.000	359.081	80.003	19.997	103.442	19.369	66.985	0.545
552.500	359.354	80.012	19.996	103.444	19.362	67.459	0.544
553.000	359.596	79.998	19.998	103.444	19.360	67.604	0.531
553.500	359.865	80.008	19.995	103.451	19.357	67.789	0.513
554.000	360.136	80.003	19.998	103.456	19.356	67.872	0.525
554.500	360.367	80.005	19.995	103.456	19.351	68.208	0.521
555.000	360.620	80.005	19.995	103.457	19.346	68.545	0.493
555.500	360.869	80.004	19.996	103.455	19.345	68.610	0.493
556.000	361.101	80.005	19.995	103.450	19.341	68.833	0.492
556.500	361.399	79.999	19.996	103.443	19.336	69.174	0.506
557.000	361.695	80.025	19.993	103.441	19.334	69.321	0.562
557.500	361.922	80.008	19.994	103.445	19.334	69.346	0.558
558.000	362.183	80.011	19.994	103.450	19.328	69.709	0.505
558.500	362.441	80.025	19.991	103.455	19.327	69.788	0.504
559.000	362.694	80.007	19.995	103.465	19.323	70.065	0.515
559.500	363.002	80.003	19.994	103.470	19.322	70.132	0.535
560.000	363.173	80.019	19.992	103.470	19.317	70.451	0.520
560.500	363.431	79.996	19.996	103.469	19.316	70.542	0.455
561.000	363.685	80.008	19.994	103.467	19.311	70.898	0.471
561.500	363.947	79.999	19.996	103.465	19.308	71.105	0.513
562.000	364.200	80.008	19.993	103.466	19.303	71.390	0.515
562.500	364.470	80.016	19.992	103.465	19.303	71.414	0.519
563.000	364.685	79.996	19.997	103.466	19.298	71.775	0.504
563.500	364.985	80.006	19.995	103.464	19.296	71.875	0.500
564.000	365.238	80.000	19.993	103.465	19.293	72.105	0.534
564.500	365.513	79.995	19.996	103.471	19.292	72.126	0.541
565.000	365.751	80.002	19.995	103.471	19.286	72.557	0.520
565.500	365.989	80.010	19.996	103.475	19.286	72.578	0.494
566.000	366.259	80.006	19.994	103.478	19.284	72.654	0.492
566.500	366.493	80.007	19.994	103.473	19.285	72.642	0.506
567.000	366.741	80.001	19.996	103.467	19.284	72.691	0.493
567.500	367.002	80.005	19.995	103.462	19.281	72.870	0.496
568.000	367.265	80.002	19.995	103.457	19.270	73.614	0.517
568.500	367.499	80.004	19.994	103.458	19.276	73.223	0.510
569.000	367.793	79.998	19.995	103.461	19.274	73.343	0.513
569.500	368.048	80.005	19.995	103.462	19.268	73.789	0.539
570.000	368.290	80.005	19.994	103.468	19.269	73.669	0.523
570.500	368.569	80.000	19.994	103.472	19.268	73.757	0.509
571.000	368.790	80.003	19.995	103.472	19.269	73.701	0.511
571.500	369.064	80.007	19.993	103.469	19.265	73.934	0.497
572.000	369.305	79.991	19.995	103.470	19.270	73.639	0.504
572.500	369.563	80.006	19.995	103.466	19.266	73.873	0.507
573.000	369.836	80.003	19.994	103.466	19.265	73.955	0.515
573.500	370.081	80.007	19.995	103.466	19.264	74.050	0.524
574.000	370.345	80.004	19.995	103.471	19.265	73.920	0.513
574.500	370.572	80.009	19.993	103.470	19.264	74.000	0.500
575.000	370.808	79.991	19.996	103.469	19.263	74.051	0.478
575.500	371.062	80.007	19.995	103.463	19.265	73.925	0.476
576.000	371.326	80.002	19.995	103.460	19.264	74.021	0.503
576.500	371.586	80.004	19.995	103.454	19.266	73.856	0.521
577.000	371.836	80.012	19.994	103.450	19.264	73.973	0.518
577.500	372.053	80.005	19.995	103.451	19.262	74.145	0.488
578.000	372.324	80.000	19.995	103.453	19.267	73.794	0.477
578.500	372.551	80.002	19.995	103.452	19.267	73.790	0.493
579.000	372.818	80.010	19.994	103.450	19.268	73.712	0.496
579.500	373.097	80.002	19.995	103.449	19.270	73.592	0.520
580.000	373.382	80.020	19.992	103.445	19.272	73.486	0.555
580.500	373.620	80.007	19.995	103.449	19.274	73.305	0.543
581.000	373.897	80.011	19.995	103.449	19.277	73.110	0.519
581.500	374.134	80.007	19.995	103.453	19.277	73.082	0.515
582.000	374.379	79.992	19.996	103.453	19.278	73.053	0.498
582.500	374.629	80.004	19.996	103.451	19.282	72.739	0.488
583.000	374.852	80.006	19.994	103.443	19.282	72.753	0.484
583.500	375.100	79.983	19.995	103.441	19.285	72.545	0.472
584.000	375.339	80.002	19.995	103.435	19.290	72.228	0.479
584.500	375.614	80.009	19.995	103.435	19.292	72.106	0.501
585.000	375.851	80.004	19.995	103.434	19.293	72.023	0.513
585.500	376.118	80.003	19.995	103.431	19.298	71.685	0.508
586.000	376.383	80.001	19.994	103.426	19.302	71.404	0.518
586.500	376.592	79.996	19.995	103.424	19.306	71.123	0.503
587.000	376.894	80.002	19.995	103.417	19.310	70.883	0.493
587.500	377.130	80.004	19.993	103.411	19.314	70.616	0.525
588.000	377.374	80.004	19.995	103.412	19.321	70.112	0.509
588.500	377.645	80.003	19.995	103.411	19.326	69.754	0.497
589.000	377.868	80.009	19.994	103.409	19.332	69.387	0.504
589.500	378.116	80.003	19.994	103.411	19.338	68.948	0.482
590.000	378.336	80.005	19.994	103.411	19.339	68.933	0.470
590.500	378.605	80.004	19.994	103.409	19.342	68.683	0.479
591.000	378.844	80.004	19.994	103.404	19.352	68.036	0.499
591.500	379.124	80.002	19.995	103.402	19.360	67.509	0.513
592.000	379.335	80.005	19.994	103.395	19.366	67.067	0.505
592.500	379.635	80.004	19.995	103.389	19.371	66.732	0.501
593.000	379.870	80.000	19.996	103.382	19.378	66.260	0.523
593.500	380.133	80.004	19.994	103.378	19.384	65.837	0.516
594.000	380.356	79.996	19.995	103.372	19.391	65.368	0.492
594.500	380.661	80.000	19.994	103.370	19.400	64.755	0.507
595.000	380.895	80.003	19.994	103.369	19.407	64.347	0.534
595.500	381.146	80.004	19.994	103.368	19.414	63.875	0.512
596.000	381.368	80.002	19.994	103.366	19.423	63.236	0.479
596.500	381.599	80.002	19.996	103.361	19.427	62.939	0.463
597.000	381.875	80.000	19.996	103.354	19.435	62.394	0.480
597.500	382.095	80.003	19.995	103.346	19.441	62.026	0.501
598.000	382.352	80.003	19.994	103.342	19.451	61.337	0.486
598.500	382.635	80.005	19.995	103.336	19.462	60.605	0.509
599.000	382.873	80.002	19.995	103.335	19.470	60.038	0.531
599.500	383.104	80.006	19.994	103.335	19.481	59.346	0.495
600.000	383.323	80.001	19.993	103.334	19.488	58.836	0.459
600.500	383.612	80.005	19.993	103.330	19.499	58.131	0.479
601.001	383.859	80.005	19.994	103.328	19.503	57.863	0.522
601.501	384.090	80.004	19.996	103.322	19.517	56.876	0.507
602.000	384.341	80.000	19.994	103.314	19.526	56.300	0.480
602.500	384.633	80.002	19.994	103.306	19.533	55.791	0.512
603.000	384.867	80.006	19.994	103.301	19.544	55.097	0.534
603.500	385.102	80.009	19.994	103.295	19.556	54.307	0.498
604.000	385.336	80.000	19.993	103.294	19.567	53.545	0.469
604.500	385.599	79.997	19.994	103.297	19.579	52.740	0.483
605.000	385.815	80.005	19.994	103.296	19.587	52.169	0.488
605.500	386.089	80.006	19.994	103.293	19.601	51.273	0.485
606.000	386.346	80.004	19.993	103.290	19.610	50.627	0.510
606.500	386.607	80.002	19.995	103.286	19.619	50.031	0.524
607.000	386.856	80.003	19.995	103.283	19.632	49.194	0.514
607.500	387.079	80.003	19.995	103.283	19.643	48.403	0.491
608.001	387.316	80.005	19.995	103.278	19.652	47.840	0.466
608.500	387.566	80.018	19.991	103.272	19.668	46.777	0.474
609.000	387.821	80.004	19.996	103.270	19.677	46.131	0.496
609.500	388.132	80.006	19.996	103.262	19.690	45.297	0.535
610.000	388.343	80.007	19.994	103.255	19.698	44.746	0.543
610.500	388.596	80.007	19.996	103.255	19.707	44.130	0.493
611.000	388.823	80.005	19.996	103.254	19.721	43.166	0.472
611.500	389.050	80.003	19.997	103.247	19.729	42.689	0.467
612.000	389.299	80.001	19.995	103.241	19.743	41.721	0.465
612.500	389.558	80.001	19.996	103.239	19.756	40.861	0.492
613.000	389.833	80.007	19.995	103.235	19.763	40.407	0.521
613.500	390.098	80.007	19.994	103.229	19.772	39.741	0.537
614.000	390.317	80.004	19.994	103.232	19.786	38.843	0.512
614.500	390.567	80.002	19.995	103.234	19.798	38.035	0.477
615.000	390.800	80.005	19.995	103.231	19.807	37.396	0.476
615.500	391.050	80.005	19.995	103.227	19.815	36.859	0.483
616.000	391.283	80.001	19.996	103.225	19.829	35.969	0.483
616.500	391.518	80.003	19.995	103.218	19.838	35.331	0.476
617.000	391.786	79.998	19.997	103.213	19.848	34.700	0.485
617.500	392.061	80.006	19.994	103.208	19.858	34.014	0.523
618.000	392.317	80.006	19.994	103.207	19.869	33.249	0.537
618.500	392.577	80.004	19.994	103.206	19.880	32.516	0.523
619.000	392.804	80.009	19.995	103.206	19.885	32.170	0.501
619.500	393.072	80.008	19.997	103.207	19.899	31.271	0.491
620.000	393.310	80.005	19.995	103.208	19.910	30.507	0.501
620.500	393.586	79.993	19.994	103.207	19.917	30.056	0.510
621.000	393.861	80.002	19.994	103.205	19.925	29.473	0.533
621.500	394.113	80.002	19.995	103.205	19.933	28.952	0.539
622.000	394.340	80.005	19.994	103.204	19.946	28.104	0.503
622.500	394.615	80.005	19.995	103.204	19.954	27.528	0.490
623.000	394.890	80.004	19.996	103.204	19.962	26.996	0.526
623.500	395.170	80.006	19.994	103.206	19.967	26.687	0.552
624.000	395.410	80.005	19.995	103.201	19.976	26.067	0.537
624.500	395.632	80.007	19.995	103.198	19.985	25.484	0.491
625.000	395.898	80.005	19.995	103.195	19.994	24.853	0.475
625.500	396.171	80.002	19.995	103.191	20.003	24.248	0.514
626.000	396.441	80.003	19.994	103.186	20.009	23.901	0.541
626.500	396.653	80.015	19.994	103.184	20.016	23.373	0.512
627.000	396.888	80.003	19.996	103.181	20.024	22.880	0.464
627.500	397.161	80.007	19.994	103.177	20.028	22.573	0.477
628.000	397.426	80.007	19.994	103.175	20.038	21.945	0.523
628.500	397.689	80.006	19.994	103.176	20.039	21.888	0.533
629.000	397.935	80.006	19.994	103.180	20.047	21.294	0.518
629.500	398.204	80.007	19.994	103.185	20.052	20.980	0.512
630.000	398.460	80.003	19.994	103.186	20.059	20.508	0.520
630.500	398.722	80.007	19.995	103.188	20.064	20.161	0.522
631.000	398.970	80.008	19.995	103.186	20.069	19.838	0.514
631.500	399.224	80.005	19.995	103.183	20.076	19.398	0.506
632.000	399.461	80.021	19.993	103.176	20.076	19.409	0.497
632.500	399.723	80.009	19.994	103.176	20.082	18.961	0.495
633.000	399.998	80.002	19.995	103.173	20.086	18.733	0.518
633.500	400.249	80.006	19.995	103.171	20.090	18.415	0.532
634.000	400.513	80.008	19.995	103.169	20.097	17.965	0.521
634.500	400.770	80.005	19.995	103.170	20.102	17.642	0.518
635.000	401.017	80.005	19.994	103.168	20.101	17.673	0.513
635.500	401.277	80.007	19.996	103.168	20.104	17.496	0.506
636.000	401.549	80.004	19.995	103.169	20.108	17.238	0.519
636.500	401.837	80.005	19.995	103.171	20.112	16.984	0.546
637.000	402.069	80.009	19.995	103.170	20.114	16.804	0.540
637.500	402.323	80.006	19.995	103.170	20.116	16.700	0.502
638.000	402.579	80.007	19.996	103.171	20.122	16.317	0.498
638.500	402.859	80.005	19.995	103.171	20.126	16.009	0.523
639.000	403.105	80.006	19.995	103.171	20.126	16.022	0.531
639.500	403.388	80.005	19.996	103.172	20.131	15.690	0.527
640.000	403.631	80.004	19.995	103.170	20.130	15.730	0.527
640.500	403.872	80.003	19.995	103.170	20.132	15.605	0.505
641.000	404.115	80.004	19.995	103.170	20.137	15.252	0.484
641.500	404.393	80.003	19.995	103.170	20.138	15.210	0.503
642.000	404.646	80.008	19.995	103.170	20.143	14.915	0.526
642.500	404.910	80.001	19.994	103.173	20.144	14.815	0.524
643.000	405.166	80.002	19.996	103.173	20.146	14.675	0.518
643.500	405.426	80.002	19.996	103.173	20.152	14.251	0.518
644.000	405.668	80.000	19.997	103.172	20.150	14.399	0.509
644.500	405.942	80.004	19.995	103.171	20.156	14.015	0.509
645.000	406.192	80.002	19.995	103.171	20.154	14.157	0.520
645.500	406.474	80.006	19.995	103.171	20.155	14.101	0.528
646.000	406.721	80.004	19.995	103.171	20.158	13.902	0.531
646.500	406.972	79.998	19.997	103.173	20.157	13.952	0.514
647.000	407.239	80.004	19.995	103.171	20.159	13.820	0.508
647.500	407.479	79.991	19.996	103.170	20.162	13.594	0.512
648.000	407.753	80.001	19.995	103.166	20.160	13.709	0.510
648.500	407.997	80.002	19.996	103.165	20.167	13.299	0.516
649.000	408.288	80.010	19.994	103.159	20.162	13.600	0.527
649.500	408.535	80.004	19.996	103.164	20.162	13.584	0.537
650.000	408.758	80.004	19.996	103.164	20.167	13.298	0.503
650.500	409.049	80.009	19.993	103.165	20.167	13.293	0.492
651.000	409.318	79.996	19.995	103.164	20.164	13.474	0.537
651.500	409.553	80.002	19.996	103.164	20.166	13.322	0.532
652.000	409.788	80.005	19.995	103.160	20.168	13.190	0.487
652.500	410.096	80.005	19.995	103.161	20.169	13.110	0.507
653.000	410.347	80.004	19.994	103.164	20.168	13.183	0.551
653.500	410.615	80.005	19.995	103.167	20.168	13.225	0.539
654.000	410.872	80.000	19.995	103.173	20.171	13.000	0.522
654.500	411.090	80.004	19.994	103.175	20.172	12.918	0.499
655.000	411.394	80.004	19.995	103.174	20.171	13.021	0.498
655.500	411.641	80.003	19.994	103.168	20.170	13.046	0.537
656.000	411.890	80.003	19.995	103.163	20.174	12.789	0.523
656.500	412.176	80.007	19.994	103.161	20.173	12.902	0.516
657.000	412.441	80.006	19.994	103.161	20.172	12.962	0.543
657.500	412.689	80.005	19.994	103.160	20.173	12.876	0.531
658.000	412.922	80.004	19.994	103.161	20.173	12.904	0.497
658.500	413.229	80.010	19.994	103.161	20.175	12.758	0.511
659.000	413.442	80.001	19.994	103.162	20.174	12.822	0.530
659.500	413.708	80.005	19.995	103.158	20.172	12.926	0.499
660.000	413.976	80.004	19.993	103.156	20.177	12.610	0.506
660.500	414.232	80.008	19.993	103.161	20.178	12.553	0.529
661.000	414.476	80.003	19.993	103.165	20.176	12.661	0.512
661.500	414.745	80.005	19.995	103.165	20.177	12.588	0.506
662.000	414.989	80.004	19.995	103.165	20.178	12.506	0.513
662.500	415.264	80.007	19.994	103.164	20.180	12.396	0.516
663.000	415.505	80.003	19.993	103.163	20.180	12.422	0.518
663.500	415.772	80.006	19.994	103.161	20.183	12.216	0.512
664.000	416.024	80.006	19.995	103.162	20.183	12.168	0.514
664.500	416.275	80.002	19.994	103.163	20.183	12.185	0.511
665.000	416.541	80.003	19.994	103.166	20.183	12.215	0.510
665.500	416.805	80.005	19.994	103.167	20.182	12.281	0.524
666.000	417.059	80.005	19.994	103.169	20.182	12.301	0.524
666.500	417.336	80.008	19.992	103.167	20.183	12.197	0.524
667.000	417.594	80.002	19.995	103.168	20.185	12.078	0.533
667.500	417.817	80.001	19.993	103.165	20.185	12.080	0.508
668.000	418.131	80.002	19.994	103.166	20.182	12.272	0.509
668.500	418.334	80.000	19.993	103.165	20.186	12.009	0.527
669.000	418.606	80.006	19.995	103.167	20.188	11.868	0.496
669.500	418.846	80.005	19.996	103.169	20.188	11.853	0.493
670.000	419.114	80.002	19.996	103.171	20.187	11.950	0.510
670.500	419.347	80.005	19.997	103.169	20.189	11.777	0.505
671.000	419.604	80.002	19.995	103.169	20.188	11.844	0.496
671.500	419.869	80.007	19.995	103.169	20.187	11.925	0.506
672.000	420.147	80.003	19.994	103.168	20.189	11.774	0.533
672.500	420.397	80.002	19.994	103.171	20.189	11.797	0.536
673.000	420.633	80.003	19.993	103.171	20.190	11.757	0.507
673.500	420.901	80.002	19.994	103.166	20.193	11.559	0.494
674.000	421.158	80.002	19.995	103.160	20.192	11.605	0.514
674.500	421.420	80.003	19.995	103.160	20.192	11.616	0.522
675.000	421.684	80.002	19.995	103.158	20.192	11.571	0.522
675.500	421.950	80.003	19.995	103.157	20.190	11.714	0.528
676.000	422.169	80.003	19.995	103.163	20.191	11.653	0.508
676.500	422.441	80.002	19.995	103.168	20.192	11.586	0.488
677.000	422.729	80.003	19.995	103.169	20.195	11.412	0.525
677.500	422.966	80.002	19.996	103.170	20.190	11.725	0.543
678.000	423.234	80.003	19.995	103.171	20.191	11.692	0.515
678.500	423.502	80.002	19.994	103.170	20.192	11.570	0.520
679.000	423.770	80.004	19.995	103.169	20.193	11.557	0.536
679.500	424.021	80.003	19.993	103.169	20.192	11.612	0.528
680.000	424.245	80.000	19.996	103.168	20.196	11.347	0.497
680.500	424.499	80.003	19.996	103.168	20.197	11.275	0.476
681.000	424.744	80.005	19.994	103.169	20.197	11.233	0.488
681.500	425.034	80.004	19.995	103.170	20.195	11.419	0.517
682.000	425.303	80.005	19.993	103.169	20.196	11.342	0.547
682.500	425.560	80.003	19.993	103.171	20.198	11.201	0.542
683.000	425.803	80.005	19.994	103.173	20.196	11.348	0.513
683.500	426.079	80.004	19.995	103.173	20.198	11.224	0.510
684.000	426.326	80.004	19.994	103.171	20.196	11.337	0.521
684.500	426.587	80.006	19.994	103.166	20.199	11.125	0.516
685.000	426.825	80.004	19.994	103.166	20.198	11.187	0.503
685.500	427.056	80.006	19.995	103.165	20.199	11.140	0.483
686.000	427.326	80.005	19.994	103.162	20.197	11.260	0.485
686.500	427.596	80.005	19.995	103.160	20.198	11.182	0.521
687.000	427.851	80.005	19.994	103.160	20.200	11.058	0.533
687.500	428.097	80.004	19.994	103.160	20.199	11.119	0.513
688.000	428.391	80.004	19.995	103.160	20.200	11.062	0.521
688.500	428.631	80.005	19.994	103.162	20.200	11.088	0.537
689.000	428.904	80.005	19.994	103.164	20.200	11.035	0.524
689.500	429.143	80.005	19.995	103.165	20.200	11.062	0.512
690.000	429.382	80.005	19.996	103.166	20.201	10.962	0.494
690.500	429.648	80.007	19.993	103.165	20.201	10.997	0.491
691.000	429.869	80.005	19.993	103.163	20.202	10.902	0.496
691.500	430.145	80.005	19.995	103.159	20.203	10.838	0.492
