Repository: ulfsri/fsri_materials_database

# Materials and Products Database

## 01_Data

Raw data generated from each apparatus are included here in plain-text format. The data is organized first by material, next by the short name of test apparatus used, and where applicable additional filtering by test settings.

### material.json

Each material directory contains a json file of the same name as the material. This file links the data stored in the repository as well as data and graphs produced by the accompanying scripts (__02_Scripts__) to the respective landing page for the material on the front-end website.

File: 01_Data/Cedar_Shingle/MCC/Cedar_Single_MCC_30K_min_211214_R1.txt (part 3 of 4)
T Correction Coefficients:	0	1.024463	0
Time Shift (s):	14
*
Time (s)	Temperature (C)	N2 flow rate (cc/min)	O2 flow rate (cc/min)	Flow Rate (cc/min)	Oxygen (%)	HRR (W/g)	Heating rate (C/s)
693.000	426.340	80.005	19.996	103.170	19.680	8.613	0.515
693.500	426.576	80.006	19.995	103.170	19.676	8.882	0.547
694.000	426.837	80.006	19.995	103.170	19.679	8.637	0.519
694.500	427.097	80.007	19.993	103.170	19.677	8.799	0.509
695.000	427.382	80.006	19.993	103.169	19.677	8.766	0.533
695.501	427.608	80.007	19.994	103.169	19.678	8.735	0.528
696.001	427.906	80.006	19.994	103.168	19.676	8.863	0.518
696.501	428.145	80.006	19.995	103.168	19.678	8.694	0.530
697.000	428.415	80.006	19.994	103.167	19.681	8.540	0.523
697.500	428.648	80.006	19.994	103.167	19.679	8.628	0.506
698.000	428.901	80.009	19.995	103.167	19.680	8.606	0.495
698.500	429.187	80.007	19.994	103.166	19.680	8.568	0.512
699.000	429.453	80.007	19.995	103.166	19.682	8.446	0.545
699.500	429.713	80.008	19.995	103.166	19.679	8.683	0.539
700.000	429.990	80.007	19.994	103.166	19.678	8.704	0.532
700.500	430.254	80.008	19.994	103.165	19.684	8.290	0.539
701.000	430.515	80.007	19.994	103.165	19.681	8.547	0.533
701.500	430.745	80.008	19.996	103.165	19.683	8.404	0.508
702.000	431.008	80.008	19.994	103.165	19.683	8.369	0.492
702.500	431.275	80.007	19.994	103.165	19.682	8.445	0.511
703.000	431.523	80.007	19.995	103.164	19.685	8.274	0.522
703.500	431.822	80.008	19.994	103.164	19.685	8.209	0.531
704.000	432.084	80.009	19.994	103.164	19.688	8.033	0.554
704.500	432.344	80.008	19.992	103.164	19.684	8.290	0.542
705.000	432.613	80.008	19.994	103.164	19.686	8.187	0.526
705.500	432.875	80.008	19.994	103.164	19.686	8.158	0.530
706.000	433.183	80.009	19.994	103.163	19.683	8.384	0.551
706.500	433.412	80.008	19.994	103.161	19.686	8.163	0.554
707.000	433.674	80.007	19.994	103.161	19.686	8.174	0.513
707.500	433.960	80.007	19.995	103.162	19.687	8.126	0.519
708.000	434.229	80.007	19.994	103.162	19.688	8.018	0.552
708.501	434.470	80.007	19.995	103.163	19.688	8.012	0.533
709.000	434.750	80.007	19.995	103.164	19.685	8.242	0.516
709.500	434.991	80.007	19.996	103.165	19.688	8.056	0.521
710.000	435.275	80.006	19.993	103.166	19.686	8.205	0.523
710.500	435.525	80.005	19.994	103.165	19.689	7.973	0.529
711.000	435.821	80.005	19.994	103.166	19.690	7.893	0.540
711.500	436.043	80.005	19.995	103.166	19.686	8.179	0.532
712.000	436.305	80.004	19.994	103.166	19.686	8.142	0.501
712.500	436.637	80.005	19.994	103.167	19.690	7.892	0.539
713.000	436.904	80.005	19.995	103.168	19.688	8.023	0.597
713.500	437.124	80.005	19.993	103.168	19.689	7.984	0.543
714.000	437.379	80.005	19.994	103.168	19.690	7.865	0.481
714.500	437.705	80.004	19.994	103.167	19.690	7.868	0.528
715.000	437.927	80.004	19.995	103.166	19.693	7.712	0.565
715.500	438.198	80.006	19.994	103.166	19.691	7.810	0.521
716.000	438.446	80.004	19.995	103.166	19.690	7.912	0.506
716.500	438.740	80.004	19.995	103.166	19.690	7.872	0.531
717.000	439.011	80.005	19.994	103.166	19.692	7.731	0.553
717.500	439.271	80.004	19.994	103.166	19.690	7.894	0.548
718.000	439.549	80.004	19.995	103.164	19.691	7.850	0.535
718.500	439.786	80.004	19.995	103.164	19.696	7.514	0.527
719.000	440.059	80.005	19.994	103.164	19.696	7.516	0.512
719.500	440.302	80.005	19.996	103.164	19.697	7.420	0.513
720.000	440.587	80.005	19.996	103.164	19.699	7.299	0.522
720.500	440.875	80.005	19.994	103.164	19.695	7.565	0.551
721.000	441.100	80.004	19.995	103.164	19.699	7.275	0.543
721.500	441.368	80.005	19.996	103.164	19.695	7.582	0.503
722.000	441.616	80.005	19.995	103.163	19.697	7.409	0.504
722.500	441.859	80.004	19.994	103.160	19.696	7.460	0.503
723.000	442.143	80.005	19.995	103.159	19.699	7.293	0.510
723.500	442.422	80.004	19.994	103.158	19.698	7.350	0.545
724.000	442.673	80.004	19.995	103.159	19.698	7.359	0.546
724.500	442.930	80.004	19.994	103.159	19.699	7.256	0.519
725.000	443.208	80.003	19.995	103.160	19.697	7.381	0.521
725.500	443.463	80.004	19.996	103.160	19.701	7.140	0.534
726.000	443.702	80.005	19.995	103.160	19.701	7.122	0.513
726.500	443.966	80.005	19.996	103.160	19.701	7.140	0.498
727.000	444.231	80.004	19.995	103.159	19.701	7.142	0.516
727.500	444.521	80.005	19.995	103.160	19.701	7.150	0.542
728.000	444.783	80.005	19.995	103.162	19.702	7.034	0.553
728.500	445.017	80.004	19.995	103.162	19.702	7.062	0.524
729.000	445.287	80.005	19.995	103.163	19.701	7.141	0.500
729.500	445.544	80.006	19.994	103.164	19.703	6.994	0.516
730.000	445.766	80.003	19.994	103.166	19.702	7.054	0.503
730.500	446.052	80.005	19.995	103.166	19.703	6.971	0.494
731.000	446.309	80.005	19.994	103.166	19.702	7.048	0.526
731.500	446.552	80.004	19.995	103.164	19.701	7.144	0.521
732.000	446.859	80.005	19.994	103.164	19.702	7.052	0.525
732.500	447.076	80.005	19.996	103.161	19.701	7.122	0.537
733.000	447.372	80.006	19.994	103.159	19.702	7.042	0.518
733.500	447.624	80.005	19.995	103.159	19.707	6.730	0.530
734.000	447.910	80.006	19.994	103.161	19.706	6.824	0.543
734.500	448.176	80.005	19.993	103.158	19.707	6.721	0.545
735.000	448.434	80.005	19.994	103.159	19.703	6.977	0.538
735.500	448.681	80.005	19.995	103.160	19.706	6.784	0.514
736.000	448.916	80.005	19.993	103.161	19.710	6.524	0.493
736.500	449.154	80.004	19.994	103.159	19.708	6.634	0.478
737.000	449.445	80.005	19.993	103.162	19.707	6.726	0.502
737.500	449.723	80.004	19.994	103.164	19.710	6.541	0.549
738.000	449.997	80.005	19.995	103.166	19.711	6.414	0.560
738.500	450.240	80.005	19.994	103.168	19.710	6.482	0.534
739.000	450.493	80.005	19.994	103.169	19.711	6.434	0.506
739.500	450.729	80.005	19.994	103.169	19.710	6.539	0.492
740.000	451.016	80.004	19.993	103.168	19.712	6.368	0.506
740.500	451.274	80.004	19.994	103.167	19.714	6.239	0.535
741.000	451.535	80.004	19.994	103.164	19.713	6.320	0.532
741.500	451.821	80.004	19.994	103.163	19.714	6.226	0.532
742.000	452.064	80.006	19.994	103.162	19.714	6.230	0.538
742.500	452.306	80.005	19.993	103.160	19.713	6.322	0.508
743.000	452.573	80.004	19.993	103.157	19.715	6.159	0.497
743.500	452.806	80.005	19.993	103.156	19.715	6.188	0.504
744.000	453.084	80.004	19.994	103.155	19.716	6.070	0.505
744.500	453.308	80.005	19.994	103.156	19.718	5.973	0.506
745.000	453.598	80.003	19.995	103.160	19.720	5.813	0.508
745.500	453.818	80.005	19.994	103.163	19.715	6.158	0.512
746.000	454.105	80.003	19.994	103.163	19.719	5.873	0.509
746.500	454.366	80.004	19.994	103.161	19.720	5.859	0.528
747.000	454.632	80.004	19.994	103.160	19.722	5.693	0.537
747.500	454.895	80.003	19.994	103.159	19.720	5.853	0.528
748.000	455.161	80.004	19.995	103.155	19.720	5.812	0.529
748.500	455.405	80.005	19.994	103.157	19.722	5.674	0.520
749.000	455.669	80.004	19.995	103.159	19.723	5.590	0.509
749.500	455.926	80.004	19.995	103.158	19.722	5.715	0.515
750.000	456.201	80.005	19.994	103.158	19.724	5.555	0.526
750.500	456.442	80.004	19.995	103.162	19.723	5.591	0.524
751.000	456.687	80.004	19.995	103.163	19.725	5.473	0.501
751.500	456.973	80.005	19.995	103.162	19.724	5.580	0.509
752.000	457.214	80.005	19.994	103.163	19.725	5.464	0.529
752.500	457.458	80.005	19.995	103.163	19.724	5.546	0.506
753.000	457.717	80.006	19.994	103.163	19.725	5.482	0.494
753.500	457.967	80.005	19.994	103.164	19.725	5.497	0.506
754.000	458.299	80.006	19.994	103.165	19.725	5.477	0.546
754.500	458.515	80.006	19.994	103.166	19.726	5.415	0.565
755.000	458.762	80.005	19.995	103.163	19.729	5.182	0.506
755.500	459.063	80.004	19.996	103.163	19.726	5.438	0.505
756.000	459.347	80.006	19.994	103.162	19.729	5.208	0.567
756.500	459.584	80.006	19.994	103.162	19.728	5.248	0.554
757.000	459.843	80.005	19.996	103.160	19.730	5.125	0.508
757.500	460.085	80.006	19.995	103.161	19.731	5.071	0.498
758.000	460.345	80.007	19.993	103.157	19.731	5.093	0.502
758.500	460.624	80.007	19.993	103.156	19.731	5.084	0.521
759.000	460.865	80.006	19.996	103.153	19.731	5.049	0.529
759.500	461.093	80.007	19.998	103.154	19.732	4.972	0.494
760.000	461.364	80.006	19.996	103.155	19.731	5.062	0.484
760.500	461.619	80.006	19.994	103.157	19.732	4.966	0.512
761.000	461.870	80.007	19.995	103.154	19.735	4.767	0.516
761.500	462.115	80.007	19.995	103.152	19.730	5.100	0.501
762.000	462.353	80.006	19.995	103.145	19.736	4.740	0.490
762.500	462.647	80.006	19.994	103.139	19.736	4.699	0.508
763.000	462.903	80.006	19.994	103.134	19.735	4.793	0.541
763.500	463.127	80.006	19.995	103.132	19.737	4.635	0.515
764.000	463.401	80.006	19.994	103.134	19.735	4.783	0.489
764.500	463.635	80.007	19.995	103.142	19.738	4.583	0.503
765.000	463.930	80.007	19.996	103.146	19.735	4.795	0.518
765.500	464.144	80.007	19.995	103.154	19.737	4.666	0.519
766.000	464.386	80.006	19.994	103.161	19.738	4.600	0.482
766.500	464.623	80.008	19.994	103.163	19.736	4.729	0.467
767.000	464.841	80.006	19.995	103.162	19.739	4.528	0.467
767.500	465.108	80.007	19.994	103.158	19.740	4.466	0.470
768.000	465.372	80.006	19.997	103.158	19.743	4.256	0.508
768.500	465.610	80.006	19.995	103.156	19.740	4.429	0.516
769.000	465.852	80.007	19.995	103.157	19.739	4.539	0.491
769.500	466.101	80.005	19.994	103.155	19.740	4.420	0.486
770.000	466.379	80.007	19.994	103.155	19.742	4.319	0.509
770.500	466.604	80.006	19.995	103.151	19.739	4.486	0.515
771.000	466.861	80.007	19.995	103.147	19.745	4.113	0.492
771.500	467.125	80.006	19.994	103.141	19.742	4.275	0.501
772.000	467.369	80.006	19.993	103.139	19.740	4.413	0.515
772.500	467.554	80.006	19.996	103.141	19.742	4.337	0.469
773.000	467.849	80.007	19.994	103.142	19.743	4.208	0.454
773.500	468.094	80.007	19.994	103.140	19.742	4.335	0.510
774.000	468.354	80.007	19.994	103.139	19.741	4.344	0.523
774.500	468.532	80.007	19.994	103.138	19.745	4.070	0.472
775.000	468.800	80.007	19.994	103.135	19.746	3.999	0.442
775.500	469.073	80.007	19.994	103.137	19.740	4.425	0.493
776.000	469.298	80.008	19.993	103.142	19.746	4.041	0.520
776.500	469.565	80.006	19.994	103.142	19.746	4.035	0.496
777.000	469.798	80.008	19.993	103.139	19.744	4.136	0.496
777.500	470.046	80.007	19.992	103.141	19.750	3.778	0.490
778.000	470.284	80.007	19.994	103.141	19.748	3.885	0.484
778.500	470.541	80.008	19.995	103.139	19.749	3.848	0.490
779.000	470.763	80.009	19.994	103.141	19.750	3.751	0.487
779.500	471.006	80.007	19.994	103.144	19.750	3.743	0.472
780.000	471.266	80.007	19.993	103.143	19.745	4.111	0.484
780.500	471.490	80.008	19.994	103.143	19.750	3.784	0.494
781.000	471.723	80.009	19.995	103.145	19.748	3.922	0.470
781.500	471.992	80.008	19.995	103.145	19.748	3.855	0.479
782.000	472.213	80.008	19.993	103.145	19.747	3.940	0.496
782.500	472.422	80.008	19.993	103.147	19.748	3.908	0.460
783.000	472.680	80.007	19.994	103.144	19.749	3.839	0.449
783.500	472.945	80.008	19.994	103.140	19.752	3.640	0.495
784.000	473.187	80.008	19.996	103.139	19.752	3.587	0.515
784.500	473.401	80.008	19.994	103.135	19.749	3.835	0.481
785.000	473.680	80.007	19.995	103.136	19.751	3.666	0.474
785.500	473.931	80.008	19.995	103.138	19.752	3.628	0.511
786.000	474.187	80.008	19.996	103.138	19.752	3.591	0.518
786.500	474.427	80.008	19.995	103.139	19.750	3.765	0.502
787.000	474.632	80.007	19.993	103.141	19.750	3.732	0.471
787.500	474.922	80.007	19.995	103.140	19.751	3.651	0.470
788.000	475.159	80.007	19.995	103.138	19.750	3.760	0.511
788.500	475.411	80.007	19.995	103.141	19.747	3.966	0.508
789.000	475.657	80.007	19.994	103.140	19.752	3.637	0.494
789.500	475.864	80.007	19.996	103.140	19.750	3.756	0.475
790.000	476.150	80.007	19.995	103.141	19.749	3.826	0.473
790.500	476.360	80.007	19.994	103.144	19.749	3.808	0.495
791.000	476.576	80.007	19.995	103.141	19.750	3.735	0.461
791.500	476.826	80.004	19.994	103.143	19.752	3.586	0.446
792.000	477.113	80.005	19.995	103.144	19.751	3.694	0.502
792.500	477.342	80.005	19.994	103.140	19.754	3.485	0.527
793.000	477.570	80.006	19.994	103.136	19.752	3.633	0.487
793.500	477.823	80.005	19.994	103.136	19.753	3.549	0.469
794.000	478.063	80.005	19.994	103.136	19.754	3.442	0.487
794.500	478.284	80.005	19.995	103.140	19.753	3.576	0.476
795.000	478.575	80.005	19.995	103.145	19.756	3.315	0.486
795.500	478.807	80.006	19.995	103.150	19.757	3.284	0.518
796.000	479.046	80.005	19.994	103.151	19.755	3.379	0.497
796.500	479.293	80.006	19.993	103.147	19.753	3.516	0.479
797.000	479.503	80.005	19.995	103.145	19.753	3.550	0.471
797.500	479.765	80.005	19.995	103.140	19.755	3.424	0.465
798.000	480.031	80.004	19.993	103.136	19.756	3.365	0.500
798.500	480.268	80.006	19.995	103.139	19.755	3.436	0.516
799.000	480.495	80.006	19.994	103.141	19.752	3.622	0.483
799.500	480.748	80.005	19.994	103.142	19.751	3.650	0.472
800.000	480.966	80.006	19.995	103.143	19.751	3.650	0.476
800.500	481.227	80.006	19.994	103.146	19.755	3.417	0.475
801.000	481.502	80.007	19.993	103.150	19.750	3.722	0.507
801.500	481.697	80.006	19.994	103.154	19.752	3.604	0.503
802.000	481.962	80.005	19.994	103.158	19.753	3.534	0.465
802.500	482.194	80.006	19.994	103.164	19.755	3.436	0.478
803.000	482.455	80.006	19.994	103.167	19.752	3.605	0.495
803.500	482.694	80.005	19.995	103.164	19.754	3.454	0.497
804.000	482.932	80.006	19.993	103.157	19.754	3.502	0.488
804.500	483.157	80.006	19.993	103.150	19.752	3.580	0.470
805.000	483.414	80.007	19.994	103.143	19.753	3.517	0.472
805.500	483.668	80.005	19.994	103.140	19.754	3.490	0.497
806.000	483.937	80.006	19.994	103.140	19.752	3.580	0.517
806.500	484.178	80.006	19.996	103.145	19.755	3.425	0.516
807.000	484.411	80.005	19.996	103.148	19.752	3.615	0.491
807.500	484.689	80.005	19.996	103.151	19.755	3.413	0.493
808.000	484.891	80.005	19.995	103.149	19.755	3.416	0.496
808.500	485.166	80.006	19.994	103.152	19.757	3.247	0.478
809.000	485.391	80.004	19.994	103.150	19.753	3.545	0.488
809.500	485.676	80.006	19.994	103.151	19.756	3.354	0.505
810.000	485.924	80.005	19.994	103.153	19.755	3.431	0.521
810.500	486.145	80.005	19.995	103.159	19.754	3.479	0.501
811.000	486.423	80.005	19.994	103.158	19.752	3.599	0.484
811.500	486.643	80.005	19.993	103.161	19.754	3.510	0.499
812.000	486.909	80.006	19.994	103.161	19.753	3.512	0.493
812.500	487.140	80.005	19.995	103.158	19.756	3.308	0.491
813.001	487.385	80.004	19.995	103.151	19.753	3.558	0.486
813.500	487.635	80.005	19.997	103.144	19.755	3.403	0.485
814.000	487.883	80.004	19.994	103.139	19.754	3.444	0.497
814.500	488.122	80.005	19.995	103.136	19.752	3.587	0.493
815.000	488.387	80.004	19.994	103.135	19.755	3.418	0.496
815.500	488.626	80.004	19.994	103.140	19.754	3.451	0.504
816.000	488.920	80.004	19.997	103.141	19.757	3.286	0.518
816.500	489.144	80.005	19.995	103.145	19.752	3.643	0.525
817.001	489.420	80.003	19.995	103.147	19.754	3.446	0.509
817.500	489.652	80.004	19.993	103.146	19.754	3.490	0.504
818.000	489.901	80.004	19.995	103.145	19.754	3.497	0.495
818.500	490.130	80.004	19.992	103.150	19.754	3.455	0.479
819.000	490.395	80.005	19.997	103.154	19.752	3.626	0.486
819.500	490.632	80.005	19.995	103.158	19.756	3.363	0.498
820.000	490.901	80.005	19.996	103.164	19.755	3.385	0.504
820.500	491.170	80.004	19.997	103.165	19.756	3.369	0.523
821.000	491.420	80.004	19.996	103.163	19.752	3.615	0.529
821.500	491.680	80.003	19.996	103.161	19.752	3.602	0.514
822.000	491.949	80.004	19.995	103.160	19.756	3.358	0.519
822.500	492.211	80.005	19.995	103.160	19.759	3.165	0.530
823.000	492.436	80.005	19.995	103.161	19.757	3.273	0.509
823.500	492.675	80.004	19.996	103.161	19.758	3.229	0.476
824.000	492.940	80.003	19.995	103.157	19.755	3.411	0.485
824.500	493.214	80.004	19.994	103.154	19.755	3.400	0.522
825.000	493.472	80.005	19.995	103.152	19.755	3.396	0.536
825.500	493.759	80.005	19.995	103.152	19.755	3.376	0.539
826.000	493.985	80.004	19.995	103.154	19.757	3.234	0.529
826.500	494.249	80.006	19.994	103.159	19.755	3.420	0.501
827.000	494.488	80.006	19.994	103.159	19.756	3.315	0.496
827.500	494.809	80.005	19.995	103.158	19.757	3.299	0.532
828.000	495.052	80.005	19.994	103.153	19.757	3.240	0.562
828.501	495.281	80.005	19.994	103.149	19.755	3.431	0.518
829.000	495.590	80.005	19.995	103.148	19.757	3.271	0.504
829.500	495.831	80.005	19.993	103.150	19.753	3.526	0.544
830.000	496.086	80.005	19.996	103.152	19.758	3.194	0.523
830.500	496.371	80.005	19.994	103.157	19.753	3.543	0.518
831.000	496.610	80.006	19.996	103.162	19.756	3.357	0.532
831.500	496.877	80.005	19.994	103.162	19.755	3.389	0.515
832.000	497.155	80.004	19.994	103.162	19.757	3.302	0.525
832.500	497.472	80.007	19.995	103.161	19.756	3.313	0.570
833.000	497.707	80.006	19.994	103.159	19.758	3.205	0.574
833.500	497.946	80.006	19.994	103.158	19.756	3.370	0.513
834.000	498.286	80.007	19.994	103.158	19.757	3.258	0.527
834.500	498.517	80.005	19.994	103.157	19.757	3.236	0.575
835.000	498.754	80.007	19.993	103.154	19.757	3.267	0.520
835.500	499.044	80.006	19.993	103.152	19.755	3.387	0.497
836.000	499.305	80.006	19.996	103.151	19.758	3.212	0.539
836.500	499.600	80.007	19.994	103.152	19.759	3.102	0.553
837.000	499.864	80.007	19.994	103.155	19.760	3.095	0.558
837.500	500.134	80.008	19.993	103.158	19.756	3.306	0.547
838.000	500.391	80.006	19.994	103.162	19.760	3.038	0.531
838.500	500.697	80.008	19.994	103.160	19.759	3.108	0.545
839.001	500.958	80.008	19.994	103.158	19.757	3.254	0.565
839.500	501.151	80.006	19.994	103.157	19.761	3.025	0.510
840.000	501.490	80.008	19.993	103.153	19.759	3.148	0.493
840.500	501.739	80.007	19.994	103.147	19.759	3.105	0.560
841.000	502.013	80.007	19.994	103.147	19.758	3.166	0.555
841.500	502.286	80.008	19.995	103.144	19.759	3.111	0.535
842.000	502.571	80.007	19.993	103.140	19.761	2.964	0.553
842.500	502.812	80.007	19.995	103.146	19.761	3.008	0.542
843.000	503.058	80.007	19.994	103.153	19.761	3.008	0.507
843.500	503.324	80.006	19.995	103.153	19.760	3.074	0.500
844.000	503.628	80.008	19.993	103.153	19.762	2.894	0.541
844.500	503.869	80.006	19.995	103.155	19.759	3.117	0.557
845.001	504.154	80.007	19.995	103.150	19.759	3.162	0.535
845.500	504.417	80.006	19.995	103.147	19.759	3.124	0.537
846.000	504.706	80.008	19.995	103.151	19.759	3.105	0.550
846.500	504.934	80.007	19.993	103.156	19.759	3.139	0.535
847.000	505.220	80.007	19.994	103.158	19.763	2.879	0.515
847.500	505.454	80.006	19.994	103.161	19.761	3.015	0.517
848.000	505.770	80.007	19.992	103.162	19.761	2.993	0.535
848.500	506.022	80.006	19.994	103.161	19.760	3.032	0.559
849.000	506.313	80.008	19.994	103.159	19.761	2.977	0.556
849.500	506.608	80.007	19.995	103.156	19.760	3.091	0.565
850.000	506.829	80.008	19.993	103.150	19.759	3.107	0.551
850.500	507.173	80.006	19.994	103.147	19.760	3.054	0.540
851.000	507.398	80.007	19.994	103.144	19.761	2.964	0.568
851.500	507.660	80.007	19.995	103.140	19.760	3.030	0.528
852.000	507.923	80.007	19.993	103.142	19.765	2.734	0.505
852.500	508.190	80.007	19.995	103.147	19.760	3.063	0.527
853.000	508.483	80.006	19.994	103.150	19.762	2.942	0.545
853.500	508.760	80.006	19.994	103.151	19.764	2.809	0.565
854.001	508.968	80.007	19.994	103.154	19.762	2.946	0.527
854.500	509.262	80.007	19.995	103.152	19.762	2.940	0.494
855.000	509.562	80.008	19.995	103.151	19.761	2.958	0.548
855.500	509.800	80.006	19.994	103.150	19.764	2.797	0.566
856.000	510.132	80.006	19.995	103.148	19.761	3.014	0.554
856.500	510.360	80.008	19.994	103.150	19.756	3.341	0.565
857.000	510.643	80.007	19.996	103.149	19.765	2.745	0.535
857.500	510.888	80.008	19.994	103.147	19.759	3.123	0.519
858.000	511.168	80.006	19.994	103.147	19.761	2.960	0.527
858.500	511.385	80.007	19.995	103.146	19.768	2.502	0.511
859.000	511.704	80.008	19.994	103.146	19.753	3.512	0.516
859.500	511.974	80.007	19.994	103.148	19.766	2.613	0.562
860.000	512.211	80.008	19.993	103.149	19.751	3.677	0.548
860.500	512.480	80.007	19.994	103.149	19.757	3.280	0.506
861.000	512.787	80.007	19.993	103.151	19.767	2.585	0.541
861.500	513.000	80.009	19.994	103.152	19.767	2.567	0.548
862.000	513.307	80.008	19.994	103.149	19.764	2.788	0.520
862.500	513.544	80.008	19.995	103.150	19.752	3.628	0.532
863.000	513.780	80.007	19.993	103.152	19.763	2.823	0.508
863.500	514.163	80.007	19.993	103.150	19.756	3.341	0.546
864.000	514.330	80.008	19.994	103.148	19.764	2.799	0.585
864.500	514.586	80.009	19.994	103.150	19.758	3.172	0.487
865.001	514.984	80.008	19.993	103.151	19.760	3.072	0.539
865.500	515.231	80.008	19.992	103.152	19.757	3.295	0.649
866.000	515.503	80.007	19.993	103.153	19.759	3.120	0.581
866.500	515.742	80.008	19.993	103.151	19.760	3.041	0.515
867.000	515.928	80.007	19.995	103.148	19.759	3.117	0.468
867.500	516.258	80.007	19.994	103.144	19.759	3.131	0.471
868.000	516.617	80.008	19.992	103.138	19.760	3.052	0.602
868.500	516.823	80.007	19.995	103.137	19.760	3.049	0.626
869.000	517.025	80.007	19.993	103.136	19.763	2.830	0.486
869.500	517.243	80.007	19.994	103.141	19.759	3.144	0.414
870.000	517.648	80.007	19.995	103.144	19.761	2.958	0.522
870.500	517.830	80.006	19.993	103.145	19.761	3.026	0.605
871.000	518.212	80.006	19.992	103.148	19.758	3.201	0.575
871.500	518.325	80.007	19.992	103.149	19.760	3.037	0.530
872.000	518.730	80.006	19.993	103.149	19.760	3.038	0.507
872.500	519.130	80.006	19.993	103.150	19.764	2.811	0.662
873.000	518.966	80.006	19.994	103.155	19.760	3.063	0.521
873.500	519.686	80.005	19.995	103.157	19.759	3.111	0.396
874.000	519.226	80.004	19.995	103.158	19.760	3.052	0.408
874.500	520.029	80.005	19.993	103.156	19.761	2.982	0.302
875.000	520.617	80.005	19.995	103.157	19.760	3.087	0.867
875.500	520.476	80.004	19.995	103.153	19.761	3.019	0.919
876.000	521.173	80.005	19.996	103.150	19.757	3.300	0.502
876.500	520.703	80.006	19.994	103.149	19.759	3.129	0.392
877.000	521.546	80.005	19.995	103.147	19.758	3.217	0.300
877.500	521.265	80.004	19.995	103.144	19.761	3.022	0.467
878.000	522.174	80.005	19.995	103.150	19.759	3.112	0.594
878.500	521.882	80.004	19.994	103.152	19.763	2.879	0.623
879.000	522.670	80.004	19.995	103.154	19.759	3.098	0.557
879.500	522.415	80.005	19.996	103.156	19.763	2.883	0.515
880.000	523.117	80.005	19.996	103.154	19.761	2.960	0.490
880.500	523.085	80.004	19.996	103.146	19.763	2.844	0.558
881.000	523.501	80.003	19.996	103.141	19.763	2.851	0.527
881.500	523.636	80.005	19.995	103.141	19.765	2.699	0.467
882.000	523.940	80.004	19.994	103.145	19.764	2.816	0.495
882.500	524.144	80.004	19.995	103.148	19.760	3.094	0.474
883.000	524.554	80.005	19.995	103.154	19.765	2.684	0.561
883.500	524.743	80.004	19.994	103.156	19.764	2.781	0.606
884.000	525.079	80.004	19.995	103.153	19.763	2.846	0.562
884.500	525.235	80.004	19.994	103.147	19.763	2.888	0.509
885.000	525.529	80.005	19.994	103.141	19.762	2.896	0.472
885.500	525.866	80.006	19.993	103.136	19.762	2.901	0.540
886.000	526.057	80.005	19.994	103.134	19.766	2.675	0.579
886.500	526.338	80.006	19.995	103.133	19.765	2.694	0.500
887.000	526.538	80.005	19.994	103.132	19.761	2.999	0.477
887.500	526.904	80.006	19.994	103.132	19.761	2.995	0.523
888.000	527.062	80.005	19.994	103.132	19.760	3.074	0.545
888.500	527.370	80.005	19.995	103.133	19.764	2.818	0.495
889.000	527.650	80.006	19.995	103.135	19.762	2.943	0.527
889.500	527.868	80.007	19.994	103.136	19.765	2.684	0.543
890.000	528.103	80.005	19.996	103.136	19.763	2.825	0.476
890.500	528.366	80.005	19.995	103.135	19.766	2.675	0.476
891.000	528.654	80.006	19.995	103.134	19.759	3.118	0.524
891.500	528.943	80.005	19.995	103.132	19.760	3.068	0.564
892.000	529.142	80.006	19.994	103.133	19.764	2.757	0.532
892.500	529.556	80.006	19.995	103.132	19.761	3.015	0.551
893.000	529.637	80.006	19.994	103.132	19.763	2.826	0.554
893.500	529.991	80.006	19.995	103.132	19.764	2.789	0.465
894.000	530.238	80.005	19.993	103.132	19.768	2.529	0.518
894.500	530.468	80.006	19.993	103.130	19.762	2.949	0.539
895.001	530.770	80.007	19.994	103.131	19.764	2.811	0.505
895.501	531.002	80.006	19.995	103.135	19.766	2.660	0.533
896.000	531.252	80.006	19.995	103.138	19.764	2.752	0.508
896.500	531.487	80.007	19.993	103.143	19.765	2.726	0.483
897.000	531.791	80.006	19.994	103.144	19.764	2.811	0.512
897.500	532.014	80.006	19.996	103.145	19.763	2.864	0.533
898.000	532.280	80.006	19.995	103.141	19.763	2.857	0.508
898.500	532.527	80.005	19.995	103.137	19.764	2.785	0.501
899.000	532.725	80.006	19.994	103.130	19.766	2.667	0.479
899.500	533.077	80.005	19.994	103.129	19.767	2.590	0.497
900.000	533.312	80.005	19.995	103.128	19.766	2.653	0.568
900.500	533.565	80.006	19.995	103.128	19.766	2.612	0.537
901.000	533.821	80.004	19.994	103.128	19.765	2.699	0.499
901.500	533.994	80.005	19.995	103.128	19.766	2.677	0.470
902.000	534.376	80.004	19.994	103.128	19.767	2.548	0.493
902.500	534.532	80.004	19.996	103.130	19.764	2.778	0.547
903.000	534.840	80.006	19.995	103.131	19.766	2.653	0.501
903.500	535.127	80.004	19.994	103.131	19.766	2.636	0.529
904.000	535.395	80.005	19.995	103.131	19.765	2.743	0.575
904.500	535.609	80.005	19.994	103.132	19.767	2.546	0.519
905.000	535.860	80.005	19.995	103.130	19.764	2.789	0.473
905.500	536.121	80.004	19.995	103.128	19.763	2.822	0.488
906.000	536.366	80.004	19.995	103.128	19.765	2.741	0.509
906.500	536.599	80.005	19.996	103.128	19.765	2.748	0.492
907.000	536.856	80.004	19.996	103.128	19.765	2.743	0.484
907.500	537.133	80.004	19.997	103.128	19.761	2.996	0.513
908.000	537.366	80.004	19.995	103.127	19.762	2.906	0.522
908.500	537.602	80.005	19.996	103.127	19.763	2.884	0.489
909.000	537.909	80.005	19.995	103.127	19.765	2.704	0.506
909.500	538.129	80.005	19.995	103.127	19.765	2.723	0.535
910.000	538.387	80.003	19.996	103.128	19.762	2.934	0.502
910.500	538.623	80.004	19.995	103.128	19.763	2.877	0.486
911.000	538.870	80.005	19.997	103.128	19.762	2.936	0.489
911.500	539.142	80.004	19.997	103.131	19.767	2.601	0.501
912.000	539.362	80.004	19.997	103.134	19.763	2.875	0.505
912.500	539.595	80.005	19.996	103.137	19.765	2.722	0.472
913.000	539.848	80.005	19.995	103.137	19.766	2.638	0.470
913.500	540.106	80.004	19.995	103.137	19.764	2.809	0.498
914.000	540.374	80.005	19.995	103.135	19.766	2.620	0.518
914.500	540.638	80.005	19.996	103.131	19.767	2.596	0.529
915.000	540.851	80.006	19.996	103.128	19.765	2.724	0.505
915.500	541.137	80.006	19.995	103.126	19.763	2.824	0.488
916.000	541.347	80.005	19.994	103.126	19.761	2.967	0.497
916.500	541.619	80.004	19.996	103.126	19.766	2.651	0.489
917.000	541.904	80.006	19.996	103.127	19.765	2.743	0.520
917.500	542.144	80.004	19.994	103.128	19.766	2.665	0.541
918.000	542.347	80.008	19.995	103.130	19.765	2.743	0.484
918.500	542.628	80.005	19.994	103.130	19.763	2.853	0.464
919.000	542.893	80.006	19.994	103.130	19.764	2.783	0.515
919.500	543.097	80.006	19.994	103.131	19.767	2.554	0.508
920.000	543.340	80.006	19.993	103.131	19.764	2.793	0.458
920.500	543.605	80.007	19.995	103.130	19.763	2.829	0.478
921.000	543.863	80.006	19.994	103.129	19.761	2.971	0.515
921.500	544.082	80.007	19.993	103.129	19.764	2.809	0.500
922.000	544.339	80.007	19.993	103.127	19.764	2.752	0.477
922.500	544.585	80.006	19.993	103.126	19.764	2.803	0.490
923.000	544.834	80.006	19.994	103.127	19.763	2.840	0.499
923.500	545.073	80.006	19.994	103.127	19.761	2.989	0.491
924.000	545.320	80.007	19.993	103.127	19.764	2.761	0.487
924.500	545.568	80.007	19.994	103.128	19.768	2.533	0.490
925.000	545.827	80.007	19.994	103.130	19.767	2.609	0.501
925.500	546.083	80.006	19.993	103.131	19.763	2.853	0.511
926.000	546.320	80.006	19.995	103.131	19.762	2.901	0.504
926.500	546.590	80.006	19.994	103.130	19.766	2.629	0.500
927.000	546.813	80.007	19.995	103.130	19.765	2.710	0.500
927.500	547.047	80.004	19.994	103.129	19.766	2.635	0.475
928.000	547.366	80.005	19.993	103.126	19.765	2.719	0.505
928.500	547.584	80.005	19.993	103.127	19.767	2.590	0.545
929.000	547.816	80.005	19.995	103.129	19.766	2.634	0.494
929.500	548.059	80.006	19.993	103.129	19.765	2.741	0.463
930.000	548.352	80.006	19.994	103.131	19.765	2.739	0.505
930.500	548.616	80.006	19.995	103.134	19.768	2.498	0.547
931.000	548.860	80.005	19.995	103.135	19.764	2.763	0.532
931.500	549.101	80.005	19.994	103.134	19.765	2.708	0.496
932.000	549.340	80.006	19.995	103.134	19.763	2.838	0.483
932.500	549.625	80.006	19.994	103.132	19.766	2.653	0.502
933.000	549.866	80.007	19.993	103.130	19.764	2.783	0.525
933.500	550.125	80.005	19.994	103.130	19.766	2.645	0.513
934.000	550.355	80.005	19.994	103.133	19.768	2.531	0.495
934.500	550.599	80.006	19.995	103.136	19.765	2.693	0.482
935.000	550.843	80.005	19.993	103.136	19.766	2.620	0.481
935.500	551.124	80.006	19.995	103.138	19.766	2.634	0.506
936.000	551.369	80.006	19.994	103.137	19.765	2.710	0.526
936.500	551.627	80.006	19.994	103.135	19.765	2.693	0.515
937.000	551.853	80.005	19.994	103.133	19.767	2.555	0.493
937.500	552.123	80.004	19.994	103.136	19.766	2.666	0.490
938.000	552.397	80.006	19.993	103.137	19.765	2.732	0.520
938.500	552.630	80.006	19.994	103.138	19.767	2.553	0.526
939.000	552.885	80.006	19.993	103.139	19.765	2.689	0.497
939.500	553.145	80.006	19.993	103.138	19.766	2.647	0.501
940.000	553.427	80.007	19.994	103.136	19.765	2.745	0.529
940.500	553.659	80.007	19.995	103.135	19.768	2.491	0.528
941.001	553.927	80.007	19.993	103.134	19.764	2.765	0.507
941.500	554.166	80.006	19.995	103.134	19.763	2.825	0.504
942.000	554.451	80.008	19.995	103.133	19.767	2.590	0.516
942.500	554.677	80.007	19.994	103.131	19.767	2.609	0.517
943.000	554.939	80.008	19.993	103.129	19.764	2.785	0.499
943.501	555.217	80.007	19.994	103.129	19.767	2.601	0.514
944.000	555.440	80.007	19.992	103.129	19.764	2.782	0.520
944.500	555.702	80.006	19.995	103.130	19.768	2.541	0.493
945.000	555.933	80.007	19.994	103.130	19.768	2.517	0.489
945.500	556.181	80.007	19.993	103.130	19.766	2.669	0.486
946.000	556.419	80.007	19.994	103.130	19.769	2.469	0.483
946.500	556.689	80.007	19.993	103.130	19.765	2.695	0.497
947.000	556.977	80.007	19.994	103.130	19.766	2.669	0.533
947.500	557.209	80.007	19.992	103.129	19.769	2.423	0.539
948.000	557.493	80.008	19.992	103.129	19.763	2.885	0.518
948.500	557.721	80.007	19.992	103.132	19.767	2.570	0.514
949.000	557.973	80.007	19.993	103.132	19.768	2.491	0.496
949.500	558.237	80.008	19.993	103.132	19.766	2.636	0.498
950.000	558.472	80.006	19.994	103.132	19.765	2.688	0.507
950.500	558.707	80.007	19.994	103.132	19.766	2.673	0.484
951.000	558.997	80.008	19.994	103.130	19.766	2.627	0.497
951.500	559.214	80.006	19.993	103.130	19.768	2.504	0.516
952.000	559.491	80.007	19.993	103.130	19.765	2.713	0.500
952.500	559.726	80.007	19.992	103.130	19.764	2.785	0.503
953.000	560.008	80.006	19.994	103.130	19.767	2.579	0.515
953.500	560.259	80.006	19.994	103.132	19.766	2.649	0.525
954.000	560.497	80.006	19.994	103.134	19.768	2.478	0.511
954.500	560.794	80.005	19.993	103.136	19.767	2.577	0.512
955.000	561.034	80.004	19.996	103.137	19.767	2.544	0.536
955.500	561.275	80.006	19.994	103.138	19.767	2.611	0.509
956.000	561.519	80.006	19.994	103.139	19.767	2.603	0.483
956.500	561.775	80.006	19.994	103.137	19.769	2.458	0.493
957.000	562.017	80.007	19.994	103.136	19.771	2.335	0.499
957.500	562.304	80.006	19.994	103.135	19.766	2.631	0.513
958.000	562.569	80.007	19.995	103.134	19.768	2.535	0.540
958.500	562.843	80.006	19.994	103.135	19.772	2.208	0.546
959.000	563.061	80.005	19.994	103.138	19.769	2.469	0.516
959.500	563.334	80.006	19.994	103.137	19.769	2.423	0.491
960.001	563.549	80.007	19.994	103.136	19.767	2.561	0.489
960.500	563.834	80.006	19.994	103.136	19.767	2.596	0.494
961.000	564.089	80.006	19.993	103.134	19.765	2.704	0.520
961.500	564.325	80.006	19.993	103.131	19.768	2.539	0.516
962.000	564.563	80.006	19.994	103.130	19.766	2.629	0.483
962.500	564.837	80.005	19.994	103.131	19.767	2.592	0.493
963.000	565.076	80.005	19.994	103.130	19.769	2.430	0.513
963.501	565.339	80.007	19.994	103.129	19.767	2.561	0.508
964.001	565.591	80.006	19.994	103.129	19.769	2.425	0.509
964.500	565.833	80.006	19.995	103.132	19.766	2.656	0.504
965.000	566.105	80.006	19.994	103.135	19.770	2.401	0.504
965.500	566.390	80.006	19.994	103.136	19.768	2.506	0.535
966.000	566.639	80.006	19.994	103.136	19.769	2.471	0.545
966.500	566.870	80.005	19.995	103.137	19.772	2.256	0.507
967.000	567.171	80.007	19.995	103.134	19.770	2.346	0.506
967.500	567.420	80.006	19.994	103.133	19.770	2.399	0.541
968.000	567.666	80.005	19.995	103.133	19.773	2.162	0.523
968.500	567.956	80.006	19.994	103.136	19.770	2.394	0.515
969.000	568.186	80.006	19.995	103.139	19.772	2.267	0.528
969.500	568.415	80.006	19.994	103.140	19.770	2.344	0.490
970.000	568.714	80.006	19.996	103.139	19.768	2.495	0.494
970.500	569.018	80.005	19.995	103.138	19.770	2.379	0.565
971.000	569.232	80.007	19.995	103.134	19.771	2.320	0.560
971.500	569.508	80.006	19.995	103.131	19.769	2.467	0.504
972.000	569.737	80.006	19.996	103.130	19.771	2.320	0.498
972.501	570.011	80.005	19.995	103.131	19.771	2.272	0.503
973.001	570.295	80.006	19.994	103.131	19.771	2.305	0.531
973.500	570.558	80.006	19.994	103.131	19.768	2.537	0.553
974.000	570.813	80.005	19.995	103.131	19.766	2.634	0.532
974.500	571.078	80.005	19.995	103.130	19.767	2.555	0.519
975.000	571.318	80.006	19.996	103.128	19.770	2.381	0.513
975.500	571.558	80.006	19.994	103.130	19.766	2.634	0.493
976.000	571.843	80.006	19.995	103.133	19.770	2.372	0.502
976.500	572.078	80.005	19.994	103.133	19.768	2.515	0.523
977.000	572.375	80.006	19.995	103.134	19.768	2.478	0.526
977.500	572.665	80.006	19.995	103.137	19.765	2.686	0.559
978.000	572.910	80.007	19.995	103.135	19.767	2.559	0.561
978.500	573.156	80.007	19.995	103.133	19.767	2.570	0.513
979.000	573.415	80.005	19.995	103.133	19.766	2.664	0.498
979.500	573.693	80.006	19.994	103.134	19.762	2.923	0.521
980.000	573.974	80.007	19.994	103.132	19.764	2.752	0.548
980.500	574.255	80.005	19.994	103.132	19.765	2.682	0.560
981.000	574.538	80.006	19.994	103.134	19.766	2.624	0.563
981.500	574.809	80.005	19.994	103.133	19.768	2.498	0.560
982.000	575.093	80.006	19.994	103.133	19.769	2.460	0.554
982.500	575.324	80.005	19.994	103.133	19.767	2.589	0.535
983.000	575.600	80.004	19.995	103.134	19.770	2.373	0.511
983.500	575.857	80.006	19.995	103.133	19.769	2.469	0.520
984.000	576.105	80.005	19.995	103.133	19.770	2.390	0.519
984.500	576.379	80.006	19.994	103.134	19.769	2.454	0.514
985.000	576.631	80.005	19.993	103.136	19.768	2.502	0.524
985.500	576.919	80.004	19.994	103.136	19.769	2.465	0.533
986.000	577.180	80.005	19.994	103.136	19.769	2.441	0.545
986.500	577.447	80.004	19.993	103.137	19.770	2.390	0.538
987.000	577.693	80.005	19.996	103.141	19.770	2.399	0.520
987.500	577.934	80.005	19.993	103.140	19.770	2.349	0.500
988.000	578.218	80.005	19.994	103.138	19.768	2.480	0.506
988.500	578.464	80.006	19.995	103.137	19.772	2.232	0.528
989.000	578.750	80.004	19.995	103.138	19.768	2.500	0.531
989.500	579.024	80.004	19.995	103.135	19.770	2.372	0.546
990.000	579.235	80.006	19.994	103.138	19.771	2.273	0.523
990.500	579.473	80.004	19.993	103.140	19.772	2.247	0.467
991.000	579.769	80.005	19.993	103.141	19.770	2.405	0.491
991.500	580.056	80.005	19.995	103.142	19.772	2.227	0.558
992.000	580.310	80.004	19.995	103.140	19.769	2.460	0.562
992.500	580.546	80.006	19.994	103.137	19.771	2.300	0.515
993.000	580.830	80.005	19.993	103.138	19.770	2.342	0.505
993.500	581.123	80.005	19.994	103.141	19.770	2.370	0.549
994.000	581.330	80.005	19.995	103.139	19.771	2.300	0.539
994.500	581.640	80.005	19.996	103.139	19.770	2.377	0.508
995.001	581.883	80.005	19.994	103.139	19.771	2.268	0.534
995.500	582.139	80.004	19.994	103.136	19.772	2.259	0.526
996.000	582.433	80.005	19.994	103.132	19.770	2.399	0.525
996.500	582.660	80.005	19.995	103.131	19.770	2.359	0.536
997.000	582.930	80.004	19.995	103.133	19.771	2.307	0.509
997.500	583.177	80.005	19.995	103.132	19.770	2.349	0.507
998.000	583.481	80.005	19.995	103.133	19.771	2.316	0.534
998.500	583.741	80.005	19.994	103.133	19.773	2.142	0.557
999.000	583.994	80.005	19.997	103.134	19.770	2.399	0.539
999.500	584.248	80.005	19.996	103.135	19.773	2.158	0.510
1000.000	584.491	80.005	19.997	103.141	19.769	2.445	0.502
1000.500	584.776	80.006	19.996	103.146	19.771	2.329	0.513
1001.000	585.022	80.005	19.996	103.152	19.771	2.292	0.529
1001.500	585.277	80.007	19.995	103.152	19.772	2.230	0.516
1002.000	585.575	80.006	19.996	103.152	19.771	2.307	0.527
1002.500	585.828	80.008	19.995	103.146	19.771	2.292	0.552
1003.000	586.083	80.004	19.995	103.141	19.770	2.349	0.530
1003.500	586.382	80.006	19.995	103.134	19.768	2.530	0.531
1004.000	586.638	80.006	19.995	103.133	19.771	2.281	0.554
1004.500	586.868	80.005	19.994	103.130	19.771	2.318	0.520
1005.000	587.093	80.005	19.995	103.129	19.771	2.311	0.470
1005.500	587.427	80.004	19.996	103.128	19.770	2.366	0.507
1006.000	587.700	80.005	19.996	103.128	19.771	2.279	0.583
1006.500	587.938	80.005	19.995	103.129	19.770	2.340	0.559
1007.000	588.192	80.006	19.996	103.131	19.770	2.364	0.502
1007.500	588.460	80.006	19.995	103.132	19.769	2.421	0.507
1008.000	588.719	80.005	19.995	103.135	19.771	2.311	0.524
1008.500	588.974	80.005	19.996	103.136	19.771	2.331	0.521
1009.000	589.266	80.004	19.995	103.136	19.772	2.199	0.531
1009.500	589.499	80.005	19.994	103.134	19.770	2.342	0.536
1010.000	589.782	80.004	19.995	103.133	19.771	2.283	0.521
1010.500	590.000	80.005	19.994	103.131	19.772	2.226	0.508
1011.000	590.278	80.005	19.993	103.131	19.771	2.325	0.498
1011.500	590.565	80.007	19.994	103.131	19.773	2.176	0.530
1012.000	590.793	80.004	19.994	103.131	19.770	2.336	0.540
1012.500	591.050	80.006	19.996	103.132	19.768	2.515	0.500
1013.000	591.295	80.006	19.995	103.132	19.770	2.355	0.494
1013.500	591.569	80.006	19.994	103.132	19.770	2.371	0.511
1014.000	591.825	80.006	19.993	103.132	19.772	2.263	0.524
1014.500	592.086	80.005	19.993	103.132	19.771	2.305	0.524
1015.000	592.313	80.005	19.994	103.131	19.770	2.397	0.503
1015.500	592.590	80.006	19.995	103.131	19.770	2.399	0.496
1016.000	592.860	80.007	19.995	103.131	19.770	2.399	0.525
1016.500	593.110	80.007	19.994	103.131	19.768	2.493	0.533
1017.000	593.356	80.006	19.993	103.130	19.767	2.585	0.508
1017.500	593.650	80.005	19.993	103.130	19.769	2.469	0.518
1018.000	593.930	80.006	19.994	103.130	19.769	2.421	0.557
1018.500	594.173	80.007	19.996	103.130	19.767	2.553	0.548
1019.000	594.459	80.008	19.995	103.129	19.768	2.480	0.526
1019.500	594.681	80.007	19.994	103.130	19.773	2.182	0.519
1020.000	594.963	80.007	19.994	103.129	19.771	2.281	0.506
1020.500	595.249	80.007	19.994	103.128	19.769	2.467	0.536
1021.000	595.505	80.008	19.993	103.128	19.773	2.191	0.555
1021.500	595.727	80.007	19.993	103.128	19.768	2.491	0.510
1022.000	596.005	80.008	19.993	103.127	19.770	2.347	0.489
1022.500	596.222	80.009	19.993	103.127	19.770	2.388	0.498
1023.000	596.499	80.008	19.994	103.128	19.773	2.131	0.494
1023.500	596.774	80.008	19.994	103.128	19.772	2.222	0.523
1024.000	597.038	80.008	19.994	103.127	19.768	2.483	0.546
1024.500	597.289	80.008	19.993	103.127	19.772	2.252	0.527
1025.000	597.523	80.009	19.994	103.127	19.771	2.289	0.500
1025.500	597.784	80.009	19.992	103.128	19.769	2.445	0.490
1026.000	598.045	80.008	19.993	103.127	19.769	2.450	0.509
1026.500	598.278	80.008	19.994	103.128	19.767	2.553	0.508
1027.000	598.539	80.008	19.993	103.128	19.768	2.535	0.494
1027.500	598.811	80.007	19.994	103.127	19.769	2.454	0.514
1028.000	599.079	80.008	19.994	103.126	19.770	2.393	0.537
1028.500	599.328	80.007	19.994	103.126	19.767	2.583	0.528
1029.000	599.584	80.009	19.995	103.125	19.767	2.557	0.511
1029.500	599.833	80.008	19.995	103.125	19.767	2.572	0.505
1030.001	600.075	80.007	19.994	103.127	19.767	2.544	0.498
1030.501	600.315	80.009	19.994	103.127	19.769	2.454	0.487
1031.000	600.549	80.008	19.994	103.128	19.771	2.268	0.479
1031.500	600.826	80.007	19.994	103.129	19.770	2.382	0.492
1032.000	601.090	80.007	19.993	103.130	19.771	2.309	0.526
1032.500	601.344	80.006	19.995	103.128	19.770	2.346	0.530
1033.000	601.593	80.007	19.993	103.128	19.770	2.386	0.511
1033.500	601.891	80.006	19.995	103.127	19.770	2.364	0.525
1034.000	602.133	80.007	19.994	103.127	19.769	2.454	0.544
1034.500	602.340	80.006	19.995	103.127	19.772	2.239	0.494
1035.000	602.612	80.005	19.994	103.127	19.772	2.226	0.463
1035.500	602.861	80.007	19.993	103.126	19.769	2.465	0.500
1036.000	603.159	80.006	19.994	103.126	19.768	2.528	0.534
1036.500	603.401	80.007	19.994	103.126	19.770	2.390	0.544
1037.000	603.650	80.006	19.993	103.125	19.770	2.395	0.516
1037.500	603.922	80.006	19.993	103.125	19.766	2.632	0.506
1038.001	604.159	80.007	19.994	103.126	19.766	2.680	0.515
1038.501	604.403	80.007	19.994	103.127	19.766	2.647	0.495
1039.000	604.665	80.005	19.994	103.127	19.770	2.360	0.494
1039.500	604.882	80.005	19.994	103.127	19.769	2.406	0.493
1040.000	605.151	80.005	19.995	103.127	19.768	2.517	0.482
1040.500	605.407	80.006	19.993	103.127	19.767	2.590	0.505
1041.000	605.671	80.006	19.995	103.128	19.764	2.750	0.522
1041.500	605.887	80.006	19.995	103.128	19.764	2.761	0.500
1042.000	606.178	80.006	19.995	103.128	19.768	2.511	0.493
1042.500	606.419	80.005	19.995	103.128	19.768	2.533	0.519
