Repository: ulfsri/fsri_materials_database

# Materials and Products Database

## 01_Data

Raw data generated from each apparatus are included here in plain-text format. The data is organized first by material, next by the short name of test apparatus used, and where applicable additional filtering by test settings.

### material.json

Each material directory contains a json file of the same name as the material. This file links the data stored in the repository as well as data and graphs produced by the accompanying scripts (__02_Scripts__) to the respective landing page for the material on the front-end website.

File: 01_Data/Cedar_Shingle/MCC/Cedar_Single_MCC_30K_min_211215_R3.txt (part 3 of 4)
T Correction Coefficients:	0	1.024463	0
Time Shift (s):	14
*
Time (s)	Temperature (C)	N2 flow rate (cc/min)	O2 flow rate (cc/min)	Flow Rate (cc/min)	Oxygen (%)	HRR (W/g)	Heating rate (C/s)
692.000	430.383	80.006	19.993	103.159	20.203	10.849	0.506
692.500	430.657	80.005	19.994	103.158	20.204	10.794	0.513
693.000	430.909	80.004	19.994	103.153	20.204	10.777	0.519
693.500	431.137	80.005	19.995	103.152	20.201	11.022	0.503
694.000	431.416	80.004	19.993	103.154	20.205	10.714	0.494
694.500	431.649	80.005	19.995	103.156	20.203	10.832	0.509
695.000	431.915	80.006	19.994	103.156	20.203	10.847	0.505
695.500	432.203	80.005	19.994	103.156	20.206	10.646	0.527
696.000	432.458	80.004	19.995	103.157	20.204	10.804	0.548
696.500	432.677	80.005	19.993	103.158	20.207	10.570	0.508
697.000	432.922	80.003	19.994	103.154	20.206	10.678	0.469
697.500	433.226	80.003	19.995	103.147	20.204	10.768	0.507
698.000	433.469	80.004	19.995	103.149	20.206	10.659	0.548
698.500	433.728	80.007	19.995	103.151	20.209	10.447	0.524
699.000	433.950	80.006	19.994	103.151	20.208	10.542	0.491
699.500	434.224	80.006	19.995	103.148	20.209	10.487	0.489
700.000	434.482	80.007	19.994	103.151	20.205	10.730	0.514
700.500	434.731	80.004	19.994	103.152	20.205	10.748	0.519
701.000	435.006	80.007	19.996	103.149	20.207	10.613	0.516
701.500	435.233	80.004	19.996	103.150	20.206	10.657	0.513
702.000	435.491	80.004	19.995	103.150	20.208	10.546	0.494
702.500	435.757	80.004	19.994	103.152	20.205	10.723	0.505
703.000	436.022	80.004	19.995	103.155	20.208	10.551	0.527
703.500	436.275	80.005	19.994	103.151	20.210	10.415	0.524
704.000	436.536	80.005	19.994	103.148	20.209	10.446	0.516
704.500	436.771	80.006	19.995	103.154	20.210	10.409	0.505
705.000	437.003	80.005	19.997	103.153	20.210	10.371	0.481
705.500	437.283	80.004	19.995	103.148	20.212	10.284	0.490
706.000	437.539	80.007	19.994	103.148	20.212	10.268	0.524
706.500	437.787	80.004	19.995	103.148	20.210	10.375	0.520
707.000	438.017	80.005	19.997	103.144	20.213	10.178	0.491
707.500	438.278	80.004	19.995	103.146	20.213	10.196	0.485
708.000	438.537	80.009	19.994	103.147	20.206	10.647	0.506
708.500	438.787	80.004	19.996	103.152	20.212	10.227	0.515
709.000	439.046	80.004	19.995	103.156	20.222	9.604	0.509
709.500	439.279	80.006	19.994	103.158	20.217	9.907	0.500
710.000	439.523	80.004	19.996	103.155	20.213	10.178	0.484
710.500	439.788	80.006	19.994	103.156	20.212	10.264	0.493
711.000	440.033	80.004	19.993	103.154	20.212	10.227	0.510
711.500	440.269	80.004	19.996	103.150	20.211	10.307	0.495
712.000	440.544	80.006	19.993	103.154	20.213	10.192	0.496
712.500	440.776	80.007	19.994	103.155	20.215	10.040	0.509
713.000	441.044	80.008	19.995	103.153	20.213	10.157	0.504
713.500	441.245	80.006	19.996	103.151	20.214	10.141	0.485
714.000	441.535	80.005	19.995	103.153	20.217	9.931	0.480
714.500	441.759	80.004	19.994	103.146	20.215	10.083	0.502
715.000	442.030	80.008	19.994	103.141	20.213	10.187	0.504
715.500	442.231	80.005	19.994	103.143	20.218	9.830	0.483
716.000	442.487	80.007	19.995	103.145	20.218	9.828	0.464
716.500	442.752	80.006	19.995	103.145	20.216	9.964	0.489
717.000	442.987	80.005	19.992	103.149	20.215	10.042	0.510
717.500	443.236	80.004	19.996	103.149	20.218	9.828	0.492
718.000	443.506	80.007	19.994	103.144	20.224	9.474	0.502
718.500	443.754	80.006	19.993	103.144	20.223	9.498	0.519
719.000	443.979	80.003	19.994	103.144	20.222	9.589	0.496
719.500	444.215	80.003	19.994	103.143	20.221	9.633	0.467
720.000	444.475	80.005	19.994	103.145	20.222	9.604	0.479
720.500	444.725	80.004	19.995	103.146	20.225	9.378	0.503
721.000	444.977	80.007	19.992	103.146	20.224	9.458	0.505
721.500	445.223	80.005	19.994	103.147	20.219	9.805	0.500
722.000	445.529	80.003	19.996	103.146	20.219	9.761	0.525
722.500	445.706	80.001	19.994	103.144	20.223	9.502	0.517
723.000	445.951	79.999	19.994	103.144	20.225	9.403	0.452
723.500	446.210	80.007	19.992	103.142	20.226	9.347	0.463
724.000	446.438	80.002	19.995	103.141	20.223	9.522	0.496
724.500	446.708	80.004	19.995	103.141	20.224	9.425	0.492
725.000	446.928	80.001	19.995	103.142	20.225	9.374	0.493
725.500	447.282	80.002	19.995	103.144	20.224	9.456	0.532
726.000	447.470	80.003	19.995	103.144	20.223	9.509	0.558
726.500	447.715	80.002	19.996	103.142	20.223	9.541	0.487
727.000	447.977	80.005	19.996	103.141	20.227	9.218	0.470
727.500	448.229	80.001	19.995	103.141	20.226	9.329	0.511
728.000	448.493	80.002	19.995	103.141	20.227	9.242	0.515
728.500	448.728	80.002	19.994	103.141	20.229	9.143	0.508
729.000	449.007	80.004	19.996	103.141	20.229	9.128	0.507
729.500	449.198	80.001	19.998	103.144	20.229	9.103	0.492
730.000	449.452	80.004	19.996	103.143	20.229	9.132	0.457
730.500	449.697	80.002	19.996	103.141	20.227	9.257	0.472
731.000	449.964	80.003	19.996	103.146	20.227	9.239	0.506
731.500	450.217	80.004	19.994	103.147	20.227	9.261	0.516
732.000	450.460	80.003	19.996	103.146	20.229	9.142	0.508
732.500	450.736	80.002	19.996	103.148	20.230	9.073	0.507
733.000	450.991	80.005	19.995	103.148	20.231	8.998	0.525
733.500	451.221	80.004	19.996	103.144	20.233	8.833	0.509
734.000	451.517	80.004	19.997	103.148	20.232	8.882	0.506
734.500	451.750	80.004	19.995	103.150	20.230	9.025	0.527
735.000	451.989	80.002	19.996	103.150	20.232	8.904	0.500
735.500	452.229	80.001	19.994	103.148	20.235	8.727	0.476
736.000	452.467	80.003	19.996	103.146	20.233	8.860	0.479
736.500	452.725	80.002	19.995	103.141	20.234	8.789	0.487
737.000	452.951	80.002	19.996	103.140	20.234	8.764	0.489
737.500	453.214	80.000	19.995	103.138	20.232	8.890	0.486
738.000	453.429	80.002	19.996	103.137	20.234	8.799	0.484
738.500	453.687	80.006	19.995	103.137	20.236	8.634	0.476
739.000	453.970	80.002	19.996	103.137	20.232	8.882	0.507
739.500	454.220	80.001	19.996	103.136	20.233	8.842	0.537
740.000	454.440	80.004	19.996	103.136	20.235	8.740	0.502
740.500	454.697	80.002	19.997	103.137	20.233	8.847	0.473
741.000	454.956	80.003	19.996	103.136	20.236	8.672	0.496
741.500	455.214	80.004	19.995	103.140	20.234	8.806	0.516
742.000	455.479	80.003	19.995	103.142	20.236	8.665	0.520
742.500	455.680	80.003	19.999	103.144	20.235	8.686	0.495
743.000	455.992	80.004	19.996	103.146	20.235	8.735	0.490
743.500	456.232	80.004	19.996	103.150	20.238	8.489	0.533
744.000	456.440	80.006	19.995	103.147	20.234	8.801	0.500
744.500	456.733	80.004	19.995	103.146	20.238	8.524	0.474
745.000	456.967	80.003	19.994	103.143	20.239	8.446	0.514
745.500	457.239	80.003	19.997	103.140	20.240	8.397	0.516
746.000	457.481	80.004	19.996	103.136	20.237	8.594	0.510
746.501	457.741	80.003	19.995	103.136	20.239	8.415	0.508
747.001	457.991	80.006	19.996	103.138	20.237	8.550	0.506
747.500	458.245	80.006	19.995	103.143	20.237	8.545	0.507
748.000	458.477	79.999	20.002	103.146	20.239	8.441	0.495
748.500	458.788	80.003	19.995	103.144	20.245	8.017	0.514
749.000	459.027	80.006	19.996	103.145	20.242	8.242	0.547
749.500	459.249	80.000	19.996	103.145	20.240	8.408	0.506
750.000	459.506	80.000	19.997	103.140	20.238	8.501	0.470
750.500	459.758	80.004	19.994	103.138	20.243	8.172	0.494
751.000	460.009	80.001	20.001	103.138	20.242	8.224	0.506
751.500	460.265	80.003	19.995	103.135	20.241	8.282	0.505
752.000	460.516	80.005	19.993	103.136	20.243	8.179	0.507
752.500	460.782	80.003	19.993	103.144	20.243	8.147	0.512
753.000	460.989	80.002	19.996	103.148	20.246	7.993	0.495
753.500	461.234	80.003	19.995	103.151	20.244	8.103	0.462
754.000	461.486	80.002	19.995	103.154	20.244	8.084	0.475
754.500	461.763	80.001	19.995	103.151	20.241	8.285	0.513
755.000	462.022	80.003	19.995	103.146	20.247	7.874	0.533
755.500	462.269	80.002	19.996	103.143	20.246	8.000	0.521
756.000	462.517	80.001	19.995	103.142	20.245	8.020	0.501
756.500	462.776	80.001	19.996	103.145	20.246	7.997	0.501
757.000	463.005	80.002	19.995	103.148	20.245	8.044	0.498
757.500	463.281	80.006	19.994	103.147	20.247	7.928	0.497
758.000	463.510	80.003	19.995	103.147	20.247	7.915	0.505
758.500	463.781	80.006	19.994	103.150	20.247	7.936	0.502
759.000	464.027	80.007	19.994	103.150	20.246	7.980	0.508
759.500	464.308	80.004	19.996	103.147	20.250	7.734	0.522
760.000	464.546	80.005	19.995	103.147	20.252	7.597	0.523
760.500	464.779	80.004	19.994	103.152	20.250	7.705	0.495
761.000	465.040	80.003	19.996	103.152	20.248	7.818	0.483
761.500	465.256	80.003	19.996	103.149	20.249	7.761	0.486
762.000	465.537	80.007	19.994	103.151	20.248	7.835	0.487
762.500	465.786	80.005	19.995	103.150	20.248	7.811	0.513
763.000	466.069	80.003	19.996	103.145	20.245	8.038	0.530
763.500	466.301	80.005	19.995	103.145	20.250	7.726	0.523
764.000	466.565	80.005	19.995	103.148	20.250	7.737	0.506
764.500	466.830	80.003	19.994	103.144	20.255	7.386	0.513
765.000	467.064	80.002	19.995	103.144	20.252	7.572	0.514
765.500	467.330	80.003	19.995	103.146	20.252	7.559	0.500
766.000	467.569	80.004	19.996	103.145	20.254	7.430	0.502
766.500	467.824	80.005	19.994	103.143	20.255	7.374	0.499
767.000	468.098	80.004	19.997	103.142	20.252	7.595	0.512
767.500	468.331	80.006	19.995	103.142	20.254	7.407	0.518
768.000	468.599	80.005	19.995	103.138	20.253	7.535	0.504
768.500	468.802	80.006	19.996	103.135	20.253	7.515	0.485
769.000	469.078	80.004	19.995	103.133	20.251	7.606	0.475
769.500	469.346	80.005	19.996	103.137	20.251	7.670	0.512
770.000	469.583	80.005	19.992	103.140	20.249	7.766	0.525
770.500	469.841	80.006	19.992	103.143	20.252	7.549	0.500
771.000	470.085	80.007	19.994	103.146	20.253	7.531	0.498
771.500	470.323	80.005	19.994	103.146	20.252	7.564	0.492
772.000	470.611	80.006	19.995	103.143	20.251	7.664	0.504
772.500	470.898	80.005	19.995	103.140	20.253	7.500	0.551
773.000	471.101	80.005	19.995	103.138	20.254	7.451	0.532
773.500	471.380	80.005	19.995	103.135	20.251	7.662	0.486
774.000	471.660	80.005	19.995	103.135	20.256	7.316	0.520
774.500	471.898	80.004	19.995	103.134	20.251	7.612	0.538
775.000	472.135	80.004	19.997	103.134	20.253	7.493	0.496
775.500	472.371	80.005	19.996	103.134	20.254	7.431	0.474
776.000	472.617	80.004	19.997	103.136	20.254	7.412	0.478
776.500	472.864	80.004	19.996	103.136	20.254	7.412	0.487
777.000	473.127	80.003	19.996	103.137	20.256	7.321	0.501
777.500	473.406	80.004	19.997	103.141	20.253	7.522	0.526
778.000	473.670	80.006	19.995	103.147	20.256	7.334	0.543
778.500	473.946	80.005	19.996	103.150	20.254	7.405	0.542
779.000	474.184	80.005	19.994	103.153	20.253	7.478	0.527
779.500	474.467	80.004	19.993	103.153	20.253	7.482	0.518
780.000	474.693	80.003	19.997	103.148	20.256	7.331	0.515
780.500	474.964	80.005	19.993	103.143	20.256	7.305	0.503
781.000	475.247	80.007	19.995	103.138	20.253	7.526	0.525
781.500	475.469	80.008	19.993	103.138	20.255	7.387	0.530
782.000	475.715	80.000	19.996	103.143	20.256	7.305	0.487
782.500	475.983	80.000	20.000	103.143	20.255	7.383	0.491
783.000	476.216	80.005	19.995	103.143	20.259	7.135	0.507
783.500	476.465	80.004	19.995	103.143	20.257	7.248	0.491
784.000	476.713	80.005	19.995	103.147	20.258	7.193	0.490
784.500	476.979	80.004	19.995	103.144	20.258	7.185	0.506
785.000	477.243	80.005	19.996	103.148	20.257	7.233	0.522
785.500	477.499	80.004	19.994	103.150	20.261	6.990	0.525
786.000	477.727	80.006	19.995	103.149	20.263	6.802	0.502
786.500	477.977	80.005	19.995	103.146	20.259	7.098	0.481
787.000	478.237	80.005	19.996	103.145	20.259	7.072	0.495
787.500	478.515	80.005	19.995	103.142	20.259	7.072	0.524
788.000	478.776	80.008	19.995	103.144	20.260	7.069	0.538
788.500	478.973	80.002	19.995	103.147	20.261	6.939	0.498
789.000	479.259	80.005	19.996	103.145	20.262	6.912	0.470
789.500	479.491	80.009	19.995	103.147	20.261	6.970	0.500
790.000	479.746	80.005	19.996	103.149	20.260	7.021	0.503
790.500	480.015	80.006	19.997	103.151	20.259	7.109	0.506
791.000	480.265	80.005	19.997	103.152	20.260	7.052	0.521
791.500	480.488	80.007	19.995	103.151	20.258	7.192	0.496
792.000	480.817	80.009	19.996	103.151	20.260	7.011	0.513
792.500	481.016	80.006	19.994	103.149	20.260	7.010	0.540
793.000	481.263	80.004	20.000	103.147	20.261	6.937	0.487
793.500	481.556	80.006	19.996	103.145	20.262	6.880	0.493
794.000	481.788	80.003	19.995	103.144	20.261	6.955	0.532
794.500	482.043	80.010	19.993	103.142	20.262	6.917	0.506
795.000	482.317	80.004	19.997	103.142	20.260	7.019	0.508
795.500	482.535	80.004	19.995	103.140	20.263	6.829	0.510
796.000	482.796	80.004	19.996	103.138	20.261	6.960	0.485
796.500	483.046	80.007	19.993	103.139	20.261	6.937	0.495
797.000	483.301	80.008	19.995	103.141	20.261	6.935	0.509
797.500	483.597	80.003	19.994	103.143	20.262	6.929	0.528
798.000	483.811	80.007	19.993	103.144	20.261	6.939	0.530
798.500	484.063	80.004	19.997	103.145	20.263	6.822	0.488
799.000	484.333	80.005	19.995	103.143	20.259	7.127	0.494
799.500	484.566	80.003	19.997	103.142	20.260	7.004	0.513
800.000	484.791	80.002	20.001	103.143	20.261	6.937	0.480
800.500	485.101	80.003	19.995	103.143	20.260	7.066	0.496
801.000	485.315	80.005	19.996	103.141	20.264	6.787	0.529
801.500	485.607	80.005	19.997	103.142	20.265	6.715	0.515
802.000	485.838	80.000	20.001	103.140	20.264	6.788	0.514
802.500	486.134	80.003	19.999	103.135	20.264	6.778	0.525
803.000	486.382	80.003	19.996	103.133	20.263	6.814	0.535
803.500	486.625	80.003	19.994	103.134	20.259	7.077	0.517
804.000	486.850	80.004	19.995	103.135	20.263	6.818	0.479
804.500	487.112	80.003	19.997	103.135	20.262	6.911	0.477
805.000	487.343	80.003	19.996	103.136	20.262	6.924	0.490
805.500	487.606	80.004	19.994	103.137	20.263	6.858	0.494
806.000	487.844	80.006	19.997	103.137	20.263	6.818	0.497
806.500	488.115	80.001	19.997	103.136	20.262	6.908	0.505
807.000	488.390	80.004	19.995	103.135	20.265	6.708	0.528
807.500	488.613	80.004	19.997	103.136	20.261	6.970	0.523
808.000	488.915	80.004	19.997	103.136	20.260	7.035	0.512
808.500	489.141	80.005	19.994	103.135	20.258	7.152	0.526
809.000	489.392	80.002	19.997	103.137	20.260	7.004	0.502
809.500	489.627	80.002	19.997	103.137	20.259	7.115	0.481
810.000	489.918	80.002	19.995	103.136	20.265	6.723	0.506
810.500	490.105	80.004	19.995	103.135	20.262	6.878	0.502
811.000	490.386	80.001	20.001	103.135	20.261	6.940	0.473
811.500	490.650	80.000	20.000	103.131	20.265	6.708	0.507
812.000	490.935	80.003	19.995	103.130	20.263	6.865	0.547
812.500	491.156	80.004	19.997	103.131	20.264	6.772	0.527
813.000	491.419	80.003	19.994	103.131	20.260	7.010	0.494
813.500	491.686	80.004	19.995	103.132	20.262	6.873	0.507
814.000	491.953	80.003	19.995	103.135	20.262	6.931	0.532
814.500	492.236	80.000	19.997	103.136	20.262	6.909	0.542
815.000	492.460	80.002	19.998	103.136	20.265	6.723	0.529
815.500	492.719	80.005	19.996	103.135	20.264	6.770	0.495
816.000	492.978	80.003	19.992	103.135	20.263	6.842	0.500
816.500	493.173	80.007	19.995	103.134	20.263	6.832	0.486
817.000	493.485	80.006	19.996	103.135	20.261	6.960	0.481
817.500	493.710	80.006	19.998	103.137	20.264	6.752	0.522
818.000	494.014	80.004	19.996	103.136	20.263	6.849	0.533
818.500	494.256	80.004	19.997	103.136	20.262	6.930	0.537
819.000	494.487	79.999	19.995	103.135	20.265	6.716	0.509
819.500	494.788	80.003	19.994	103.133	20.262	6.924	0.503
820.000	495.028	80.006	19.995	103.132	20.262	6.897	0.537
820.500	495.251	80.003	19.996	103.133	20.260	7.008	0.502
821.000	495.503	80.004	19.996	103.133	20.263	6.829	0.469
821.500	495.756	80.004	19.995	103.133	20.262	6.873	0.490
822.000	496.038	80.003	19.998	103.134	20.260	7.002	0.520
822.500	496.290	80.003	19.993	103.134	20.263	6.807	0.534
823.000	496.519	80.004	19.996	103.134	20.261	6.993	0.508
823.500	496.764	80.003	19.996	103.134	20.262	6.917	0.478
824.000	497.014	80.003	19.997	103.133	20.259	7.081	0.484
824.500	497.298	80.003	19.996	103.133	20.259	7.090	0.514
825.000	497.547	80.002	19.996	103.132	20.262	6.887	0.534
825.500	497.816	80.002	19.995	103.132	20.261	6.948	0.526
826.000	498.059	80.002	19.995	103.132	20.261	6.968	0.515
826.500	498.352	80.003	19.995	103.132	20.261	6.958	0.524
827.000	498.585	80.003	19.995	103.133	20.259	7.079	0.531
827.500	498.832	80.004	19.995	103.133	20.261	6.958	0.503
828.000	499.057	80.005	19.995	103.133	20.261	6.975	0.476
828.500	499.313	80.004	19.997	103.135	20.262	6.929	0.477
829.000	499.571	80.001	19.998	103.139	20.261	6.956	0.497
829.500	499.851	80.003	19.997	103.139	20.261	6.991	0.526
830.000	500.066	80.004	19.997	103.139	20.259	7.070	0.516
830.500	500.325	80.003	19.996	103.139	20.264	6.789	0.485
831.000	500.554	80.004	19.996	103.138	20.263	6.842	0.481
831.500	500.844	80.002	19.996	103.134	20.261	6.977	0.503
832.000	501.127	80.004	19.996	103.133	20.256	7.282	0.546
832.500	501.347	80.001	19.995	103.135	20.260	7.010	0.539
833.000	501.595	79.999	20.002	103.136	20.261	6.999	0.486
833.500	501.805	80.000	19.995	103.135	20.262	6.888	0.463
834.000	502.117	80.005	19.991	103.135	20.262	6.895	0.490
834.500	502.369	79.999	19.996	103.135	20.265	6.705	0.543
835.000	502.586	80.001	19.998	103.133	20.265	6.729	0.517
835.500	502.866	80.003	19.997	103.132	20.265	6.685	0.483
836.000	503.090	80.002	19.996	103.134	20.265	6.703	0.500
836.500	503.342	80.003	19.995	103.134	20.267	6.561	0.490
837.000	503.589	80.003	19.996	103.133	20.265	6.703	0.487
837.500	503.821	80.003	19.995	103.132	20.265	6.720	0.489
838.000	504.098	80.002	19.994	103.132	20.266	6.601	0.494
838.500	504.325	80.000	19.998	103.132	20.263	6.820	0.507
839.000	504.552	80.009	19.997	103.131	20.267	6.540	0.479
839.500	504.807	80.004	19.995	103.130	20.264	6.749	0.468
840.000	505.072	80.001	19.997	103.131	20.264	6.774	0.501
840.500	505.317	80.004	19.992	103.132	20.260	7.012	0.515
841.000	505.592	79.997	19.994	103.133	20.265	6.670	0.515
841.500	505.834	80.003	19.994	103.135	20.264	6.761	0.518
842.000	506.075	80.001	19.995	103.137	20.266	6.610	0.500
842.500	506.370	80.004	19.998	103.137	20.265	6.688	0.509
843.000	506.609	80.002	19.996	103.137	20.264	6.745	0.535
843.500	506.834	80.002	19.994	103.138	20.264	6.769	0.499
844.000	507.095	80.006	19.993	103.140	20.264	6.783	0.475
844.500	507.315	80.003	19.997	103.141	20.264	6.752	0.483
845.000	507.557	80.003	19.996	103.141	20.263	6.829	0.472
845.500	507.867	80.003	19.994	103.142	20.262	6.924	0.507
846.000	508.094	80.009	19.986	103.140	20.261	6.971	0.545
846.500	508.322	80.005	19.997	103.141	20.260	7.006	0.496
847.000	508.592	80.003	19.997	103.141	20.264	6.736	0.477
847.500	508.877	80.003	19.996	103.141	20.263	6.847	0.527
848.000	509.116	80.005	19.995	103.140	20.263	6.833	0.539
848.500	509.372	80.003	19.995	103.140	20.259	7.085	0.509
849.000	509.634	80.005	19.998	103.137	20.261	6.963	0.506
849.501	509.917	80.004	19.997	103.137	20.260	7.067	0.531
850.000	510.166	80.007	19.995	103.138	20.263	6.813	0.539
850.500	510.401	79.999	20.002	103.138	20.261	6.939	0.508
851.000	510.687	80.009	19.995	103.136	20.259	7.085	0.502
851.500	510.885	80.004	19.997	103.136	20.264	6.767	0.503
852.000	511.188	80.007	19.997	103.135	20.262	6.898	0.493
852.500	511.439	80.005	19.993	103.133	20.260	7.068	0.527
853.000	511.688	80.004	19.998	103.133	20.262	6.889	0.527
853.500	511.918	80.003	20.002	103.134	20.261	6.990	0.489
854.000	512.189	80.006	19.995	103.133	20.263	6.801	0.490
854.500	512.390	80.004	19.997	103.133	20.262	6.882	0.487
855.000	512.688	80.006	19.994	103.133	20.265	6.716	0.486
855.500	512.923	80.003	19.993	103.132	20.262	6.917	0.516
856.000	513.212	80.005	19.993	103.134	20.264	6.762	0.528
856.500	513.473	80.003	19.998	103.137	20.265	6.703	0.536
857.000	513.734	80.004	19.996	103.136	20.260	7.027	0.536
857.500	513.959	80.005	19.996	103.137	20.266	6.661	0.504
858.000	514.220	80.003	19.994	103.137	20.261	6.964	0.486
858.500	514.521	80.006	19.988	103.137	20.264	6.793	0.524
859.000	514.734	80.005	19.991	103.137	20.262	6.928	0.538
859.500	514.987	80.006	19.990	103.139	20.262	6.904	0.490
860.000	515.258	80.008	19.987	103.140	20.262	6.880	0.495
860.500	515.502	80.006	19.992	103.141	20.261	6.960	0.520
861.000	515.721	80.006	19.994	103.141	20.260	7.023	0.489
861.500	516.031	80.003	19.991	103.140	20.263	6.858	0.496
862.000	516.229	80.002	19.998	103.140	20.261	6.986	0.518
862.500	516.509	79.999	19.994	103.139	20.262	6.911	0.493
863.000	516.767	80.003	19.996	103.137	20.263	6.825	0.508
863.500	517.026	80.005	19.996	103.137	20.261	6.988	0.527
864.000	517.269	80.005	19.997	103.136	20.262	6.911	0.510
864.500	517.509	79.999	20.000	103.135	20.262	6.871	0.493
865.000	517.768	79.997	20.001	103.134	20.259	7.101	0.491
865.500	518.017	80.004	19.995	103.134	20.262	6.927	0.503
866.000	518.318	80.004	19.997	103.136	20.263	6.849	0.529
866.500	518.547	79.998	19.992	103.137	20.262	6.902	0.540
867.000	518.812	80.006	19.997	103.140	20.263	6.843	0.512
867.500	519.069	79.997	19.996	103.143	20.263	6.836	0.508
868.000	519.323	80.007	19.993	103.144	20.261	6.966	0.516
868.500	519.591	80.006	19.993	103.142	20.259	7.085	0.516
869.000	519.836	80.006	19.996	103.141	20.261	6.959	0.518
869.500	520.077	80.004	19.996	103.137	20.265	6.713	0.500
870.000	520.349	80.001	20.001	103.136	20.263	6.832	0.500
870.500	520.613	80.008	19.993	103.134	20.262	6.894	0.525
871.000	520.839	80.005	19.991	103.136	20.263	6.834	0.513
871.500	521.095	80.011	19.996	103.135	20.264	6.786	0.486
872.000	521.359	80.007	19.994	103.136	20.260	7.009	0.500
872.500	521.638	80.007	19.994	103.136	20.263	6.835	0.531
873.000	521.862	80.003	19.997	103.139	20.262	6.892	0.523
873.500	522.131	80.005	20.000	103.139	20.263	6.826	0.498
874.000	522.399	80.007	19.993	103.138	20.264	6.793	0.515
874.500	522.626	80.002	20.000	103.138	20.259	7.073	0.516
875.000	522.883	80.006	19.995	103.137	20.262	6.930	0.489
875.500	523.167	80.002	19.999	103.135	20.258	7.161	0.513
876.000	523.370	80.007	19.994	103.131	20.258	7.140	0.514
876.500	523.670	80.005	19.993	103.132	20.259	7.093	0.495
877.000	523.912	80.003	19.998	103.131	20.260	7.017	0.523
877.500	524.186	80.007	19.991	103.134	20.258	7.194	0.529
878.000	524.436	80.003	19.997	103.135	20.259	7.112	0.520
878.500	524.687	80.007	19.995	103.137	20.260	7.020	0.513
879.000	524.950	80.006	19.994	103.137	20.257	7.262	0.507
879.500	525.200	80.010	19.995	103.140	20.258	7.170	0.513
880.000	525.477	80.008	19.996	103.140	20.260	7.004	0.520
880.500	525.735	80.008	19.994	103.144	20.260	7.010	0.531
881.000	526.015	80.006	19.995	103.148	20.261	6.999	0.537
881.500	526.278	80.003	19.994	103.152	20.259	7.101	0.541
882.000	526.518	80.006	19.997	103.151	20.258	7.140	0.523
882.500	526.777	80.002	19.995	103.151	20.257	7.262	0.500
883.000	527.056	80.006	19.993	103.149	20.255	7.352	0.518
883.500	527.309	80.008	19.997	103.148	20.261	6.999	0.535
884.000	527.521	80.005	19.996	103.144	20.259	7.134	0.499
884.500	527.791	80.008	19.988	103.142	20.254	7.454	0.474
885.000	528.110	80.005	19.994	103.144	20.259	7.108	0.535
885.500	528.348	80.007	19.994	103.148	20.259	7.130	0.572
886.000	528.566	80.005	19.994	103.149	20.257	7.203	0.506
886.500	528.873	80.005	19.993	103.151	20.256	7.276	0.491
887.000	529.111	80.003	19.998	103.151	20.259	7.114	0.535
887.500	529.395	80.007	19.986	103.145	20.258	7.136	0.534
888.000	529.676	80.002	19.999	103.140	20.259	7.110	0.544
888.500	529.867	80.002	20.002	103.136	20.257	7.264	0.518
889.000	530.218	80.000	20.002	103.134	20.262	6.933	0.507
889.500	530.434	80.001	19.995	103.132	20.257	7.203	0.554
890.000	530.693	79.999	19.998	103.134	20.255	7.364	0.521
890.500	530.948	80.005	19.997	103.132	20.257	7.223	0.495
891.000	531.223	80.003	19.996	103.133	20.259	7.101	0.522
891.500	531.472	80.008	19.996	103.133	20.255	7.353	0.527
892.000	531.716	80.006	19.993	103.135	20.257	7.231	0.508
892.500	531.990	80.010	19.993	103.136	20.256	7.291	0.505
893.000	532.304	80.001	19.993	103.140	20.254	7.435	0.553
893.500	532.565	80.004	19.993	103.141	20.255	7.362	0.582
894.000	532.822	80.006	19.995	103.142	20.257	7.254	0.547
894.500	533.053	80.004	19.994	103.142	20.257	7.269	0.503
895.000	533.313	80.006	19.996	103.138	20.254	7.464	0.489
895.500	533.552	80.005	19.996	103.135	20.256	7.327	0.495
896.000	533.863	80.004	19.994	103.134	20.252	7.599	0.525
896.500	534.101	80.002	19.998	103.133	20.253	7.524	0.549
897.000	534.382	80.003	19.995	103.133	20.258	7.168	0.534
897.500	534.658	80.005	19.995	103.134	20.257	7.262	0.538
898.000	534.938	80.004	19.996	103.134	20.255	7.353	0.557
898.500	535.190	80.004	19.995	103.134	20.257	7.240	0.544
899.000	535.446	80.002	19.999	103.134	20.254	7.417	0.520
899.500	535.721	80.002	19.997	103.134	20.257	7.242	0.519
900.000	535.991	80.005	19.997	103.134	20.253	7.530	0.538
900.500	536.265	80.004	19.993	103.133	20.258	7.163	0.545
901.000	536.475	80.004	19.996	103.136	20.256	7.297	0.514
901.500	536.787	80.003	19.997	103.136	20.254	7.460	0.503
902.000	537.009	80.007	19.996	103.136	20.257	7.222	0.528
902.500	537.303	80.001	19.991	103.137	20.254	7.460	0.525
903.000	537.523	80.007	20.000	103.139	20.256	7.301	0.515
903.500	537.791	80.007	19.994	103.135	20.257	7.239	0.501
904.000	538.053	80.004	19.994	103.135	20.251	7.636	0.509
904.500	538.350	80.004	19.997	103.137	20.264	6.760	0.544
905.000	538.567	80.006	19.996	103.135	20.249	7.755	0.536
905.500	538.872	80.003	19.996	103.134	20.247	7.919	0.518
906.000	539.082	80.005	19.996	103.133	20.252	7.589	0.519
906.500	539.332	80.003	19.998	103.133	20.251	7.642	0.487
907.000	539.611	80.003	19.995	103.131	20.249	7.804	0.494
907.500	539.837	80.002	19.997	103.131	20.255	7.379	0.517
908.000	540.136	80.006	19.992	103.132	20.256	7.298	0.515
908.500	540.354	80.001	19.993	103.134	20.256	7.278	0.521
909.000	540.628	80.004	19.995	103.135	20.256	7.298	0.504
909.500	540.964	80.001	20.001	103.136	20.252	7.552	0.551
910.000	541.172	80.004	19.996	103.135	20.253	7.512	0.577
910.500	541.367	80.005	19.995	103.134	20.253	7.481	0.473
911.000	541.738	80.000	20.000	103.134	20.254	7.413	0.485
911.500	541.948	80.004	19.996	103.133	20.251	7.660	0.573
912.000	542.189	80.004	19.996	103.136	20.252	7.578	0.516
912.500	542.533	80.003	19.997	103.143	20.253	7.510	0.518
913.000	542.684	79.999	19.995	103.143	20.253	7.510	0.540
913.500	543.047	80.002	19.994	103.144	20.252	7.572	0.504
914.000	543.182	80.002	20.001	103.146	20.251	7.653	0.506
914.500	543.535	80.002	19.996	103.143	20.253	7.534	0.493
915.000	543.859	80.005	19.995	103.139	20.254	7.406	0.583
915.500	544.058	80.002	19.998	103.140	20.251	7.629	0.600
916.000	544.317	80.007	19.995	103.139	20.253	7.481	0.490
916.500	544.493	80.002	19.995	103.137	20.256	7.302	0.447
917.000	544.761	80.006	19.995	103.138	20.258	7.159	0.439
917.500	545.112	80.004	19.998	103.137	20.252	7.563	0.531
918.000	545.091	80.004	19.998	103.136	20.255	7.368	0.475
918.500	545.920	80.002	19.997	103.136	20.253	7.499	0.569
919.000	545.295	80.001	19.997	103.135	20.255	7.375	0.506
919.500	545.583	80.003	19.995	103.136	20.251	7.620	-0.066
920.000	546.121	79.999	19.999	103.136	20.253	7.527	0.245
920.500	546.633	80.008	19.995	103.136	20.254	7.415	0.938
921.000	546.454	80.003	19.992	103.137	20.252	7.563	0.692
921.500	547.089	80.003	19.998	103.139	20.255	7.383	0.395
922.000	547.354	80.003	19.996	103.137	20.254	7.463	0.678
922.500	547.716	79.997	19.999	103.137	20.254	7.445	0.763
923.000	547.932	80.002	19.995	103.137	20.252	7.553	0.603
923.500	548.144	80.001	19.994	103.136	20.251	7.638	0.503
924.000	548.329	80.000	20.001	103.136	20.255	7.379	0.412
924.500	548.555	80.002	19.998	103.136	20.254	7.454	0.404
925.000	548.997	80.002	19.995	103.136	20.255	7.379	0.540
925.500	549.046	80.000	19.998	103.137	20.254	7.422	0.579
926.000	549.419	80.000	19.996	103.138	20.257	7.223	0.456
926.500	549.671	80.002	19.994	103.137	20.254	7.432	0.524
927.000	549.999	80.001	19.996	103.135	20.259	7.090	0.602
927.500	550.153	80.002	19.996	103.136	20.252	7.541	0.531
928.000	550.351	80.002	19.998	103.135	20.253	7.488	0.417
928.500	550.688	80.004	19.995	103.134	20.253	7.494	0.443
929.000	550.988	80.005	19.998	103.134	20.251	7.609	0.587
929.500	551.222	80.001	19.995	103.136	20.250	7.696	0.586
930.000	551.486	80.006	19.996	103.137	20.250	7.726	0.516
930.500	551.769	80.004	19.997	103.137	20.254	7.437	0.522
931.000	551.970	80.007	19.996	103.137	20.251	7.663	0.515
931.500	552.229	80.000	19.994	103.136	20.255	7.347	0.472
932.000	552.476	80.007	19.993	103.137	20.250	7.731	0.483
932.500	552.771	80.007	19.996	103.139	20.253	7.525	0.524
933.000	553.033	80.005	19.997	103.139	20.252	7.559	0.550
933.500	553.268	80.005	19.992	103.139	20.255	7.366	0.527
934.000	553.580	80.002	19.996	103.140	20.253	7.519	0.522
934.500	553.774	80.006	19.992	103.140	20.252	7.547	0.527
935.000	554.094	80.004	19.993	103.137	20.252	7.540	0.510
935.500	554.360	80.005	20.000	103.138	20.256	7.324	0.550
936.000	554.574	80.003	19.996	103.136	20.252	7.604	0.533
936.500	554.849	80.002	19.992	103.135	20.253	7.525	0.484
937.000	555.157	80.003	19.994	103.136	20.253	7.530	0.536
937.500	555.421	80.003	19.992	103.136	20.255	7.384	0.578
938.000	555.608	80.003	19.997	103.135	20.254	7.408	0.512
938.500	555.891	80.003	19.992	103.136	20.252	7.548	0.460
939.000	556.202	80.005	19.993	103.136	20.252	7.543	0.532
939.500	556.412	80.003	19.996	103.136	20.250	7.722	0.558
940.000	556.731	80.003	19.993	103.135	20.254	7.450	0.525
940.500	556.950	80.008	19.994	103.135	20.248	7.830	0.533
941.000	557.194	80.004	20.001	103.135	20.251	7.662	0.500
941.500	557.438	80.003	19.995	103.134	20.252	7.565	0.476
942.000	557.723	80.004	19.994	103.133	20.251	7.653	0.509
942.500	557.965	80.006	19.996	103.134	20.251	7.636	0.528
943.000	558.256	80.008	19.993	103.133	20.249	7.740	0.530
943.500	558.459	80.004	19.996	103.133	20.247	7.914	0.513
944.000	558.717	80.003	19.995	103.132	20.249	7.748	0.477
944.500	559.010	80.006	19.993	103.133	20.247	7.901	0.506
945.000	559.218	80.004	19.992	103.137	20.248	7.872	0.526
945.500	559.541	80.006	19.997	103.141	20.246	7.954	0.516
946.000	559.765	80.004	19.992	103.142	20.246	7.974	0.539
946.500	560.052	80.008	19.994	103.142	20.250	7.683	0.529
947.000	560.280	80.002	20.001	103.143	20.250	7.734	0.513
947.500	560.575	80.003	20.000	103.138	20.250	7.680	0.519
948.000	560.776	80.009	19.993	103.133	20.249	7.742	0.509
948.500	561.082	80.004	19.998	103.133	20.245	8.059	0.501
949.000	561.362	80.008	19.989	103.132	20.246	7.959	0.547
949.500	561.580	80.003	19.992	103.133	20.249	7.764	0.542
950.000	561.882	80.003	19.997	103.134	20.251	7.612	0.509
950.500	562.099	80.005	19.995	103.135	20.246	7.983	0.519
951.000	562.354	80.007	19.995	103.134	20.245	8.073	0.496
951.500	562.634	80.006	19.995	103.135	20.248	7.851	0.504
952.000	562.897	80.005	19.993	103.134	20.245	8.071	0.539
952.500	563.137	80.004	19.994	103.134	20.251	7.661	0.523
953.000	563.389	80.006	19.996	103.134	20.246	7.950	0.498
953.500	563.607	80.003	19.992	103.134	20.246	7.961	0.481
954.000	563.898	80.003	19.997	103.134	20.244	8.091	0.489
954.500	564.129	80.007	19.995	103.134	20.247	7.891	0.516
955.000	564.416	80.004	19.993	103.135	20.247	7.917	0.520
955.500	564.615	80.006	19.995	103.135	20.247	7.886	0.502
956.000	564.883	80.006	19.996	103.135	20.249	7.800	0.476
956.500	565.139	80.003	19.992	103.135	20.248	7.811	0.495
957.000	565.400	79.996	19.992	103.135	20.244	8.138	0.521
957.500	565.656	80.002	19.998	103.132	20.246	7.950	0.517
958.000	565.926	80.008	19.992	103.130	20.243	8.153	0.522
958.500	566.183	80.003	19.999	103.130	20.245	8.056	0.526
959.000	566.406	80.005	19.997	103.128	20.247	7.899	0.503
959.500	566.660	80.006	19.994	103.127	20.243	8.197	0.478
960.000	566.932	80.004	19.994	103.130	20.245	8.065	0.501
960.500	567.200	80.012	19.994	103.132	20.243	8.149	0.533
961.000	567.476	80.007	19.993	103.132	20.245	8.062	0.542
961.500	567.712	80.006	19.993	103.134	20.244	8.111	0.528
962.000	567.949	80.005	20.000	103.134	20.240	8.376	0.492
962.500	568.190	80.008	19.995	103.131	20.244	8.097	0.476
963.000	568.474	80.002	19.997	103.131	20.243	8.186	0.502
963.500	568.718	80.006	19.996	103.130	20.244	8.100	0.526
964.000	568.978	80.002	19.998	103.129	20.242	8.254	0.516
964.500	569.267	80.002	19.996	103.129	20.243	8.206	0.527
965.000	569.478	80.000	19.997	103.130	20.246	7.983	0.524
965.500	569.731	80.000	20.000	103.129	20.245	8.071	0.482
966.000	569.988	80.002	19.994	103.127	20.242	8.250	0.487
966.500	570.277	80.010	19.994	103.130	20.243	8.144	0.528
967.000	570.562	80.005	19.996	103.130	20.245	8.014	0.560
967.500	570.759	80.003	19.993	103.131	20.244	8.119	0.528
968.000	571.037	80.003	19.993	103.132	20.242	8.217	0.478
968.500	571.284	80.000	19.997	103.134	20.244	8.137	0.500
969.000	571.551	80.003	19.999	103.132	20.248	7.837	0.519
969.500	571.781	80.005	19.998	103.131	20.244	8.102	0.505
970.000	572.045	80.005	19.992	103.131	20.243	8.192	0.496
970.500	572.306	80.003	19.999	103.132	20.245	8.047	0.510
971.000	572.562	80.003	19.991	103.132	20.242	8.248	0.521
971.500	572.787	80.007	19.995	103.133	20.242	8.248	0.499
972.000	573.061	80.007	19.993	103.135	20.243	8.203	0.490
972.500	573.312	80.001	19.997	103.137	20.243	8.159	0.512
973.000	573.602	80.003	19.991	103.137	20.242	8.274	0.533
973.500	573.885	79.998	19.995	103.140	20.243	8.166	0.557
974.000	574.137	80.006	19.996	103.140	20.243	8.155	0.554
974.500	574.385	80.003	19.996	103.140	20.245	8.035	0.518
975.000	574.671	80.004	19.994	103.138	20.244	8.086	0.517
975.500	574.903	79.998	19.992	103.138	20.243	8.178	0.526
976.000	575.191	80.005	19.994	103.138	20.241	8.314	0.519
976.500	575.392	80.005	19.997	103.137	20.240	8.343	0.504
977.000	575.714	80.004	19.994	103.137	20.245	8.023	0.506
977.500	575.923	80.003	19.997	103.137	20.239	8.429	0.527
978.000	576.183	80.001	19.995	103.138	20.240	8.374	0.500
978.500	576.437	80.002	19.997	103.137	20.241	8.285	0.491
979.001	576.745	80.001	19.996	103.137	20.241	8.298	0.539
979.500	576.993	80.001	19.998	103.138	20.240	8.378	0.560
980.000	577.233	80.006	19.992	103.137	20.241	8.308	0.522
980.500	577.486	80.002	19.994	103.139	20.238	8.526	0.490
981.000	577.721	80.007	19.994	103.138	20.238	8.499	0.490
981.500	577.989	80.005	19.987	103.137	20.240	8.345	0.495
982.000	578.239	80.006	19.989	103.139	20.242	8.252	0.511
982.500	578.505	79.999	19.996	103.141	20.239	8.458	0.517
983.001	578.765	80.001	19.997	103.139	20.240	8.384	0.521
983.500	579.029	80.004	19.993	103.138	20.238	8.500	0.525
984.000	579.309	80.005	19.994	103.139	20.238	8.506	0.534
984.500	579.559	80.004	19.992	103.137	20.239	8.475	0.537
985.000	579.833	80.002	19.998	103.142	20.235	8.716	0.527
985.500	580.037	80.009	19.991	103.142	20.238	8.513	0.501
986.000	580.327	80.004	19.994	103.145	20.237	8.548	0.486
986.500	580.533	80.006	19.998	103.145	20.237	8.581	0.495
987.000	580.864	80.004	19.999	103.143	20.237	8.573	0.516
987.500	581.073	80.005	19.994	103.136	20.240	8.359	0.539
988.000	581.333	80.002	19.994	103.136	20.238	8.487	0.505
988.500	581.581	80.003	19.996	103.134	20.239	8.455	0.489
989.000	581.844	80.005	19.993	103.136	20.237	8.571	0.509
989.500	582.109	80.004	19.995	103.138	20.237	8.573	0.519
990.000	582.346	80.002	19.996	103.139	20.236	8.614	0.515
990.500	582.608	80.003	19.995	103.138	20.236	8.636	0.501
991.000	582.839	80.003	19.994	103.137	20.239	8.459	0.496
991.500	583.102	80.002	19.996	103.136	20.238	8.493	0.494
992.000	583.360	80.003	19.994	103.139	20.237	8.559	0.507
992.500	583.620	80.002	19.995	103.139	20.241	8.336	0.519
993.000	583.868	80.004	19.995	103.139	20.240	8.381	0.513
993.500	584.126	80.004	19.995	103.140	20.238	8.538	0.507
994.000	584.390	80.001	19.995	103.141	20.237	8.555	0.514
994.500	584.607	80.003	19.992	103.137	20.237	8.551	0.501
995.000	584.870	80.002	19.996	103.137	20.236	8.630	0.481
995.500	585.166	80.002	19.995	103.142	20.236	8.656	0.519
996.000	585.397	80.005	19.995	103.142	20.237	8.553	0.543
996.500	585.686	80.002	19.994	103.142	20.237	8.599	0.524
997.000	585.919	80.003	19.994	103.142	20.234	8.749	0.521
997.500	586.194	80.003	19.996	103.141	20.238	8.480	0.515
998.000	586.415	80.004	19.995	103.137	20.236	8.635	0.502
998.500	586.691	80.002	19.995	103.136	20.238	8.518	0.497
999.000	586.947	80.000	19.996	103.138	20.235	8.713	0.514
999.500	587.208	80.000	19.997	103.138	20.237	8.564	0.525
1000.000	587.442	80.004	19.992	103.138	20.238	8.505	0.506
1000.500	587.710	80.002	19.995	103.138	20.236	8.673	0.498
1001.000	587.965	80.002	19.996	103.140	20.237	8.574	0.513
1001.500	588.230	80.003	19.994	103.140	20.238	8.538	0.522
1002.000	588.492	80.004	19.996	103.141	20.235	8.730	0.523
1002.500	588.728	80.001	19.996	103.142	20.235	8.708	0.513
1003.000	589.000	80.002	19.996	103.141	20.234	8.748	0.504
1003.500	589.215	80.003	19.995	103.140	20.234	8.764	0.498
1004.000	589.489	80.004	19.995	103.137	20.233	8.847	0.487
1004.500	589.759	80.001	20.000	103.135	20.239	8.432	0.516
1005.000	589.970	80.002	19.994	103.133	20.237	8.558	0.513
1005.500	590.272	80.002	19.996	103.134	20.234	8.777	0.497
1006.000	590.559	80.002	19.997	103.136	20.237	8.608	0.551
1006.500	590.811	80.006	19.994	103.139	20.234	8.745	0.564
1007.000	591.036	80.003	19.999	103.141	20.237	8.602	0.508
1007.501	591.287	80.004	19.996	103.140	20.236	8.624	0.477
1008.001	591.549	79.999	19.996	103.139	20.235	8.702	0.495
1008.500	591.832	80.002	19.996	103.136	20.236	8.657	0.529
1009.000	592.078	80.002	19.998	103.133	20.236	8.669	0.537
1009.500	592.295	79.999	20.002	103.131	20.238	8.529	0.495
1010.000	592.573	80.008	19.997	103.131	20.237	8.553	0.479
1010.500	592.781	79.996	19.999	103.131	20.238	8.538	0.491
1011.000	593.087	79.999	19.997	103.129	20.237	8.591	0.500
1011.500	593.308	80.003	20.000	103.129	20.235	8.721	0.521
1012.000	593.596	80.001	19.996	103.130	20.235	8.697	0.518
1012.500	593.847	80.004	19.992	103.131	20.235	8.717	0.524
1013.000	594.115	80.003	19.994	103.130	20.237	8.569	0.529
1013.500	594.397	80.007	19.991	103.131	20.234	8.774	0.535
1014.000	594.616	80.003	20.002	103.133	20.235	8.688	0.526
1014.500	594.847	80.001	19.998	103.130	20.234	8.806	0.476
1015.000	595.149	80.002	19.997	103.129	20.236	8.648	0.492
1015.500	595.360	80.005	19.995	103.129	20.233	8.836	0.523
1016.000	595.637	80.008	19.992	103.130	20.234	8.792	0.501
1016.500	595.847	80.006	19.996	103.130	20.233	8.874	0.488
1017.000	596.111	80.003	19.995	103.132	20.233	8.834	0.480
1017.500	596.372	80.002	19.997	103.133	20.231	8.947	0.500
1018.000	596.633	80.005	19.995	103.133	20.231	8.966	0.524
1018.500	596.901	80.003	19.997	103.132	20.233	8.876	0.526
1019.000	597.161	80.004	19.999	103.131	20.233	8.873	0.529
1019.500	597.386	80.003	19.997	103.131	20.231	8.982	0.506
1020.000	597.666	80.005	19.994	103.130	20.234	8.757	0.495
1020.500	597.913	80.003	19.993	103.131	20.234	8.794	0.515
1021.000	598.127	80.005	19.996	103.130	20.233	8.847	0.494
1021.500	598.410	80.005	19.997	103.130	20.233	8.852	0.479
1022.000	598.642	80.002	20.000	103.130	20.232	8.931	0.506
1022.500	598.881	80.006	19.995	103.129	20.232	8.905	0.493
1023.000	599.122	80.004	19.996	103.130	20.233	8.831	0.475
1023.500	599.404	80.005	19.996	103.131	20.235	8.703	0.502
1024.001	599.661	80.005	19.995	103.130	20.234	8.805	0.531
1024.501	599.904	80.005	19.996	103.131	20.232	8.893	0.519
1025.000	600.188	80.004	19.996	103.131	20.231	8.975	0.513
1025.499	600.439	80.005	19.997	103.131	20.233	8.851	0.531
1026.000	600.678	80.005	19.996	103.131	20.234	8.788	0.513
1026.501	600.897	80.006	19.996	103.132	20.233	8.874	0.474
1027.001	601.160	80.005	19.995	103.132	20.232	8.920	0.470
1027.500	601.431	80.004	19.996	103.132	20.232	8.927	0.507
1028.000	601.664	80.005	19.994	103.133	20.232	8.904	0.519
1028.500	601.945	80.003	19.995	103.134	20.234	8.767	0.509
1028.999	602.173	80.007	19.996	103.134	20.234	8.783	0.512
1029.499	602.414	80.005	19.997	103.134	20.231	8.957	0.489
1029.999	602.706	80.006	19.997	103.135	20.234	8.756	0.501
1030.499	602.906	80.005	19.997	103.135	20.231	8.999	0.512
1031.000	603.168	80.005	19.996	103.134	20.228	9.213	0.477
1031.501	603.402	80.005	19.996	103.133	20.232	8.898	0.480
1032.000	603.685	80.005	19.996	103.134	20.235	8.734	0.507
1032.499	603.904	80.005	19.996	103.134	20.233	8.860	0.509
1032.999	604.186	80.005	19.994	103.133	20.234	8.748	0.501
1033.499	604.440	80.004	19.994	103.134	20.234	8.778	0.518
1034.000	604.702	80.004	19.996	103.134	20.232	8.893	0.526
1034.501	604.943	80.004	19.998	103.134	20.233	8.873	0.509
1035.000	605.195	80.006	19.996	103.133	20.233	8.854	0.498
1035.500	605.435	80.002	19.995	103.134	20.232	8.898	0.493
1036.000	605.695	80.006	19.998	103.133	20.235	8.717	0.496
1036.500	605.945	80.004	19.995	103.133	20.232	8.896	0.505
1037.000	606.230	80.006	19.993	103.133	20.233	8.814	0.522
1037.500	606.478	80.006	19.994	103.134	20.231	8.982	0.534
1037.999	606.726	80.005	19.996	103.134	20.235	8.688	0.515
1038.499	606.997	80.005	19.995	103.135	20.232	8.882	0.507
1038.999	607.232	80.007	19.994	103.135	20.231	8.955	0.512
1039.499	607.505	80.008	19.994	103.136	20.228	9.170	0.507
1039.999	607.771	80.004	19.992	103.135	20.226	9.295	0.524
1040.499	608.032	80.006	19.996	103.135	20.232	8.937	0.533
1041.000	608.307	80.006	19.994	103.137	20.233	8.864	0.531
