Repository: ulfsri/fsri_materials_database

# Materials and Products Database

## 01_Data

Raw data generated from each apparatus are included here in plain-text format. The data is organized first by material, next by the short name of test apparatus used, and where applicable additional filtering by test settings.

### material.json

Each material directory contains a json file of the same name as the material. This file links the data stored in the repository as well as data and graphs produced by the accompanying scripts (__02_Scripts__) to the respective landing page for the material on the front-end website.

File: 01_Data/Cellulose_Insulation/Cone/Cellulose_Insulation_Cone_HF75Scalar_220426_R1.csv
LABORATORY,FSRI 
TEST IDENT,Cellulose_Ins_HF75_1
OPERATOR,Dow
MATERIAL,cellulose insulation
ORIENTATION,Horizontal
HEAT FLUX,75
SURF AREA,0.009999999776482582
C FACTOR,0.039478302001953125
SPEC HOLDER DIFF,-566
SPECIMEN MASS,20.469999313354492
SCAN TIME,0.25
O2 DELAY TIME,11
CO DELAY TIME,11
CO2 DELAY TIME,8
FLOW FACTOR,1
SCAN COUNT,7711
TIME TO IGN,0
END OF TEST SCAN,7231
END OF TEST TIME,1807.75
TEST STATUS,1
PRE TEST CMT,Dimensions: 97.9 x 97.8 x 38.7 mm
POST TEST CMT,No ignition. Test ended after 30 minutes.

File: 01_Data/Cellulose_Insulation/Cone/Cellulose_Insulation_Cone_HF75Scalar_220426_R3.csv
LABORATORY,FSRI 
TEST IDENT,Cellulose_Ins_HF75_3
OPERATOR,Dow
MATERIAL,cellulose insulation
ORIENTATION,Horizontal
HEAT FLUX,75
SURF AREA,0.009999999776482582
C FACTOR,0.039478302001953125
SPEC HOLDER DIFF,-566
SPECIMEN MASS,22.399999618530273
SCAN TIME,0.25
O2 DELAY TIME,11
CO DELAY TIME,11
CO2 DELAY TIME,8
FLOW FACTOR,1
SCAN COUNT,2924
TIME TO IGN,0
END OF TEST SCAN,2444
END OF TEST TIME,611
TEST STATUS,1
PRE TEST CMT,Dimensions: 98.4 x 99.6 x 35.7 mm
POST TEST CMT,No ignition. Test ended after 10 minutes. No mass loss after 10 minutes in replicate R1.

File: 01_Data/Cellulose_Insulation/Cone/Cellulose_Insulation_Cone_HF75Scalar_230615_R1.csv
LABORATORY,FSRI 
TEST IDENT,Cellulose_In_HF75_R1
OPERATOR,Marino
MATERIAL,Cellulose Insulation
ORIENTATION,Horizontal
HEAT FLUX,75
SURF AREA,0.009999999776482582
C FACTOR,0.040762994438409805
SPEC HOLDER DIFF,-566
SPECIMEN MASS,26.18000030517578
SCAN TIME,0.25
O2 DELAY TIME,11
CO DELAY TIME,11
CO2 DELAY TIME,8
FLOW FACTOR,1
SCAN COUNT,1601
TIME TO IGN,1.75
END OF TEST SCAN,1121
END OF TEST TIME,280.25
TEST STATUS,1
PRE TEST CMT,5 cm depth tray filled without compression
POST TEST CMT,"Test started manually using ""start test"" button. Ignition occured less than 1 second after the shutter opened. Sample's surface area and height reduced as it was consumed. Sample charred and smoldered."

File: 01_Data/Cellulose_Insulation/Cone/Cellulose_Insulation_HRRPUA_75.csv
Names,Cellulose_Insulation_R1,Cellulose_Insulation_R2,Cellulose_Insulation_R3,Mean,Std. Dev.
8,5.3,,4.4,4.9,0.6
9,5.4,3.7,4.7,4.6,0.9
10,5.5,3.7,4.7,4.7,0.9
11,5.5,3.6,5.0,4.7,1.0
12,5.7,3.6,5.2,4.8,1.1
13,5.6,3.6,5.2,4.8,1.1
14,5.6,3.7,5.3,4.9,1.0
15,5.8,3.6,5.6,5.0,1.2
16,5.9,3.6,5.6,5.0,1.3
17,5.9,3.6,5.7,5.1,1.3
18,5.9,3.6,5.8,5.1,1.3
19,6.2,3.6,5.9,5.2,1.4
20,6.1,3.6,5.9,5.2,1.4
21,5.9,3.6,6.0,5.2,1.4
22,6.0,3.5,6.0,5.2,1.4
23,6.2,3.6,6.1,5.3,1.5
24,6.2,3.6,6.1,5.3,1.5
25,6.2,3.6,6.2,5.3,1.5
26,6.2,3.6,6.2,5.3,1.5
27,6.2,3.6,6.2,5.3,1.5
28,6.4,3.5,6.2,5.4,1.6
29,6.4,3.5,6.3,5.4,1.6
30,6.7,3.7,6.3,5.5,1.6
31,6.5,3.8,6.4,5.6,1.6
32,6.7,3.7,6.4,5.6,1.6
33,6.8,3.8,6.4,5.7,1.6
34,6.8,4.0,6.6,5.8,1.5
35,6.8,4.1,6.4,5.8,1.5
36,7.1,4.3,6.6,6.0,1.5
37,7.0,4.4,6.5,6.0,1.4
38,7.2,4.4,6.4,6.0,1.4
39,7.3,4.6,6.4,6.1,1.4
40,7.4,4.7,6.4,6.1,1.4
41,7.7,4.7,6.5,6.3,1.5
42,9.0,4.8,6.7,6.8,2.1
43,10.1,5.9,6.5,7.5,2.3
44,11.3,6.7,6.6,8.2,2.7
45,12.4,7.5,8.2,9.4,2.7
46,19.8,8.2,10.0,12.7,6.3
47,27.1,14.3,11.0,17.5,8.5
48,32.9,20.6,12.4,21.9,10.3
49,39.3,25.3,19.3,27.9,10.3
50,44.4,29.5,25.1,33.0,10.1
51,56.5,40.9,30.6,42.7,13.0
52,70.3,50.5,35.9,52.3,17.3
53,79.2,59.8,40.7,59.9,19.2
54,87.3,68.2,54.8,70.1,16.3
55,98.6,75.7,67.9,80.7,16.0
56,107.4,92.1,80.5,93.3,13.5
57,119.4,105.3,91.7,105.4,13.9
58,131.7,115.3,103.3,116.8,14.3
59,141.7,131.5,119.1,130.8,11.3
60,150.0,141.0,130.3,140.4,9.9
61,161.9,155.2,143.0,153.3,9.6
62,178.7,163.7,150.4,164.2,14.2
63,183.6,172.4,161.2,172.4,11.2
64,194.7,183.8,170.1,182.9,12.3
65,202.3,195.9,177.1,191.8,13.1
66,215.2,200.3,185.8,200.4,14.7
67,215.7,208.0,194.5,206.1,10.8
68,229.2,216.3,203.2,216.2,13.0
69,230.1,224.9,211.5,222.2,9.6
70,233.0,231.3,216.2,226.8,9.3
71,241.5,235.4,225.7,234.2,8.0
72,244.2,240.8,226.6,237.2,9.3
73,253.3,245.1,231.8,243.4,10.9
74,255.6,246.1,237.0,246.3,9.3
75,261.4,255.0,236.7,251.0,12.8
76,259.0,251.5,246.5,252.3,6.3
77,259.0,255.4,248.5,254.3,5.3
78,263.1,261.3,247.0,257.1,8.8
79,262.7,261.3,253.0,259.0,5.2
80,263.4,263.2,252.1,259.6,6.5
81,266.9,266.4,255.0,262.8,6.8
82,270.2,264.4,258.9,264.5,5.7
83,273.0,263.8,258.2,265.0,7.5
84,271.3,264.6,253.4,263.1,9.0
85,273.0,262.8,254.1,263.3,9.4
86,265.8,264.8,257.4,262.7,4.6
87,265.6,271.9,254.8,264.1,8.7
88,266.5,265.4,252.2,261.4,7.9
89,267.2,265.4,253.8,262.1,7.2
90,271.5,263.3,251.4,262.1,10.1
91,268.1,266.7,250.5,261.8,9.8
92,264.8,263.7,253.6,260.7,6.2
93,260.9,264.2,247.3,257.5,8.9
94,264.7,257.2,242.8,254.9,11.1
95,259.9,258.8,246.5,255.1,7.5
96,258.6,258.2,243.6,253.5,8.6
97,257.9,257.4,236.7,250.7,12.1
98,258.7,257.7,240.5,252.3,10.2
99,256.7,250.0,235.6,247.4,10.8
100,252.6,244.2,236.3,244.4,8.2
101,247.8,247.3,235.1,243.4,7.2
102,244.5,246.8,232.1,241.1,7.9
103,245.8,241.9,232.5,240.1,6.8
104,242.5,241.4,228.4,237.5,7.9
105,233.0,239.7,224.3,232.4,7.7
106,240.5,238.1,222.4,233.7,9.8
107,234.4,233.9,222.5,230.3,6.7
108,230.6,236.0,218.5,228.3,9.0
109,229.0,230.4,219.3,226.2,6.1
110,228.8,232.1,215.0,225.3,9.1
111,224.9,224.3,216.8,222.0,4.5
112,223.4,230.2,211.1,221.6,9.7
113,226.3,223.2,209.4,219.6,9.0
114,223.9,223.2,210.2,219.1,7.7
115,221.1,221.1,208.8,217.0,7.1
116,218.4,215.8,205.8,213.3,6.7
117,212.6,211.8,202.8,209.1,5.5
118,214.9,212.4,202.9,210.1,6.4
119,209.6,209.1,198.3,205.7,6.4
120,213.6,207.7,196.5,206.0,8.7
121,209.2,207.5,197.1,204.6,6.5
122,207.4,201.3,193.8,200.8,6.8
123,207.0,205.0,193.7,201.9,7.2
124,204.3,199.7,192.2,198.7,6.1
125,204.0,197.4,188.9,196.8,7.6
126,202.7,199.4,188.2,196.7,7.6
127,199.2,194.1,187.0,193.5,6.1
128,202.5,193.4,183.5,193.1,9.5
129,197.9,188.2,180.2,188.8,8.8
130,192.9,190.9,178.5,187.4,7.8
131,196.2,188.0,180.7,188.3,7.8
132,192.0,185.3,180.6,186.0,5.7
133,191.3,185.3,175.2,183.9,8.1
134,187.8,180.5,178.9,182.4,4.8
135,186.9,178.2,173.7,179.6,6.7
136,184.3,180.6,169.3,178.1,7.8
137,186.4,179.2,171.1,178.9,7.7
138,182.6,177.9,171.5,177.4,5.6
139,180.4,174.3,166.7,173.8,6.9
140,181.6,174.9,168.6,175.0,6.5
141,179.6,170.9,164.1,171.5,7.8
142,176.0,169.7,164.7,170.2,5.7
143,175.7,167.3,163.2,168.7,6.3
144,175.3,167.9,158.6,167.3,8.4
145,171.9,167.9,160.8,166.9,5.6
146,174.6,167.5,158.9,167.0,7.8
147,170.2,163.0,156.7,163.3,6.8
148,170.6,161.4,155.6,162.6,7.6
149,168.0,161.4,156.5,162.0,5.8
150,167.0,159.5,152.8,159.8,7.1
151,166.7,156.0,150.3,157.7,8.3
152,165.9,155.8,152.7,158.1,6.9
153,164.4,154.5,149.2,156.0,7.7
154,166.4,155.2,149.2,157.0,8.7
155,165.5,153.5,148.3,155.8,8.8
156,163.0,151.6,147.3,154.0,8.1
157,160.3,149.7,147.7,152.6,6.8
158,160.0,151.4,145.6,152.3,7.3
159,155.5,148.9,145.4,149.9,5.2
160,158.8,147.1,144.8,150.2,7.6
161,155.7,145.8,146.3,149.3,5.6
162,157.1,147.8,144.1,149.7,6.7
163,156.4,145.1,144.3,148.6,6.7
164,154.4,147.1,143.9,148.5,5.4
165,155.4,143.0,142.9,147.1,7.2
166,155.4,141.8,141.3,146.1,8.0
167,152.1,141.9,140.9,145.0,6.2
168,155.0,139.1,136.6,143.6,9.9
169,151.9,138.6,138.0,142.8,7.9
170,150.9,135.7,136.7,141.1,8.5
171,149.4,135.3,135.1,139.9,8.2
172,152.1,135.6,135.3,141.0,9.6
173,147.7,135.0,133.2,138.6,7.9
174,149.2,132.7,132.4,138.1,9.6
175,146.3,134.3,132.4,137.7,7.5
176,145.0,132.0,128.2,135.1,8.8
177,146.4,130.2,128.1,134.9,10.0
178,147.5,131.2,127.9,135.5,10.5
179,146.8,129.5,127.5,134.6,10.6
180,143.3,129.0,124.9,132.4,9.6
181,141.9,130.5,126.3,132.9,8.1
182,142.2,128.1,125.1,131.8,9.1
183,143.1,126.8,124.3,131.4,10.2
184,141.8,125.8,122.5,130.0,10.3
185,141.8,127.4,122.1,130.4,10.2
186,138.8,125.0,122.8,128.8,8.7
187,139.6,125.6,121.5,128.9,9.5
188,138.2,123.2,122.7,128.1,8.8
189,138.4,123.6,121.4,127.8,9.2
190,138.7,124.4,120.6,127.9,9.6
191,136.6,123.2,119.8,126.5,8.9
192,136.1,123.3,119.9,126.4,8.6
193,134.0,120.5,118.1,124.2,8.6
194,135.1,121.7,120.4,125.7,8.1
195,136.8,118.8,118.6,124.7,10.5
196,135.2,118.7,117.5,123.8,9.9
197,134.3,118.0,119.7,124.0,8.9
198,134.9,117.4,116.0,122.8,10.5
199,133.9,116.6,117.3,122.6,9.8
200,131.7,114.9,117.6,121.4,9.0
201,133.1,114.5,117.3,121.6,10.0
202,134.0,116.0,115.6,121.9,10.5
203,130.4,115.0,114.5,120.0,9.1
204,130.9,114.9,113.4,119.7,9.7
205,130.4,113.0,114.5,119.3,9.6
206,129.6,114.3,113.5,119.1,9.1
207,130.1,111.1,113.6,118.3,10.3
208,128.4,111.1,113.8,117.8,9.3
209,129.6,110.9,114.1,118.2,10.0
210,126.9,109.4,113.3,116.5,9.2
211,125.4,110.1,113.3,116.3,8.0
212,126.0,107.6,114.4,116.0,9.3
213,126.2,111.5,111.4,116.4,8.5
214,124.7,108.7,111.9,115.1,8.5
215,124.7,108.4,110.8,114.6,8.8
216,125.3,107.1,109.4,114.0,9.9
217,124.6,108.4,109.7,114.2,9.0
218,122.7,105.9,110.3,113.0,8.7
219,123.1,106.2,108.5,112.6,9.2
220,124.9,104.5,106.4,111.9,11.2
221,122.4,105.3,105.6,111.1,9.8
222,122.9,103.5,105.7,110.7,10.6
223,122.3,102.2,107.0,110.5,10.5
224,122.4,104.0,105.4,110.6,10.2
225,121.7,101.6,105.9,109.7,10.6
226,122.5,102.6,104.4,109.9,11.0
227,121.9,101.6,105.9,109.8,10.7
228,121.7,101.6,105.0,109.5,10.7
229,120.8,101.3,105.7,109.3,10.2
230,121.6,100.4,105.2,109.1,11.2
231,119.0,101.2,104.2,108.1,9.6
232,122.9,101.3,103.6,109.3,11.9
233,121.2,99.8,104.9,108.6,11.2
234,119.3,99.4,103.7,107.5,10.5
235,119.2,98.4,103.3,107.0,10.8
236,118.3,98.8,103.9,107.0,10.1
237,119.5,98.1,102.8,106.8,11.3
238,117.4,97.3,102.9,105.9,10.4
239,115.5,97.0,102.9,105.1,9.4
240,116.2,97.0,101.7,105.0,10.0
241,115.9,96.1,102.1,104.7,10.2
242,116.5,96.4,103.0,105.3,10.3
243,117.0,96.3,103.1,105.5,10.5
244,115.2,94.8,101.1,103.7,10.5
245,114.2,94.8,100.7,103.2,10.0
246,114.9,94.7,99.8,103.2,10.5
247,114.7,95.9,102.0,104.2,9.6
248,114.9,93.8,100.4,103.0,10.8
249,114.4,94.4,100.7,103.2,10.3
250,112.9,94.2,99.4,102.2,9.6
251,113.8,92.7,99.2,101.9,10.8
252,113.1,92.5,99.3,101.6,10.5
253,112.8,91.4,99.9,101.3,10.8
254,113.1,92.9,98.7,101.6,10.4
255,111.5,90.6,96.6,99.5,10.8
256,111.9,90.3,97.9,100.0,11.0
257,110.3,90.9,96.6,99.3,9.9
258,110.4,90.9,97.8,99.7,9.9
259,110.2,91.2,97.6,99.7,9.6
260,110.8,89.2,95.8,98.6,11.1
261,111.1,91.4,96.2,99.5,10.3
262,110.0,89.8,96.8,98.9,10.3
263,109.9,89.8,96.1,98.6,10.3
264,108.3,88.9,96.6,97.9,9.8
265,109.5,88.1,94.3,97.3,11.0
266,110.9,86.8,96.0,97.9,12.2
267,109.0,88.3,95.3,97.5,10.5
268,108.4,88.2,95.8,97.5,10.2
269,108.5,88.7,93.8,97.0,10.3
270,107.5,88.6,94.5,96.8,9.7
271,108.0,88.6,93.7,96.8,10.0
272,107.7,88.4,93.5,96.5,10.0
273,106.4,87.7,93.1,95.7,9.6
274,107.5,87.7,93.8,96.3,10.2
275,108.0,86.5,95.0,96.5,10.8
276,105.8,86.8,93.4,95.3,9.7
277,106.0,86.8,93.3,95.4,9.8
278,104.3,87.0,94.4,95.3,8.7
279,106.5,88.0,93.3,95.9,9.5
280,105.5,88.2,93.9,95.8,8.8
281,103.9,87.5,92.6,94.7,8.4
282,104.9,87.1,94.3,95.4,9.0
283,104.9,87.1,93.1,95.0,9.1
284,104.6,88.6,93.8,95.7,8.2
285,103.0,86.2,92.8,94.0,8.5
286,102.3,87.1,93.3,94.2,7.6
287,103.0,87.2,92.2,94.1,8.1
288,101.9,87.1,91.8,93.6,7.6
289,101.7,85.5,92.4,93.2,8.1
290,100.9,86.3,91.8,93.0,7.4
291,100.8,86.4,91.3,92.8,7.3
292,100.1,86.9,89.9,92.3,6.9
293,98.8,87.0,89.8,91.9,6.2
294,100.2,87.0,90.6,92.6,6.8
295,99.6,86.5,91.1,92.4,6.6
296,99.8,85.9,91.6,92.5,7.0
297,98.1,85.9,89.8,91.3,6.2
298,96.7,86.0,90.5,91.1,5.3
299,98.2,86.7,89.2,91.4,6.1
300,97.5,84.7,89.8,90.7,6.5
301,97.4,86.3,92.0,91.9,5.5
302,98.6,86.0,91.0,91.9,6.3
303,97.4,84.4,90.1,90.6,6.5
304,98.3,85.4,90.1,91.3,6.5
305,95.7,84.8,89.9,90.2,5.4
306,96.5,83.9,90.1,90.2,6.3
307,95.6,83.6,90.5,89.9,6.0
308,96.0,84.3,90.8,90.4,5.9
309,97.4,83.9,88.0,89.8,6.9
310,95.6,84.1,89.5,89.8,5.8
311,95.2,82.2,90.2,89.2,6.6
312,95.5,83.0,89.0,89.2,6.3
313,95.8,83.0,88.8,89.2,6.4
314,94.3,84.3,89.0,89.2,5.0
315,95.1,84.9,89.5,89.9,5.1
316,95.0,84.5,88.7,89.4,5.3
317,96.0,82.9,88.5,89.1,6.6
318,93.8,82.5,89.4,88.5,5.7
319,93.6,82.6,88.0,88.1,5.5
320,95.1,81.4,86.8,87.7,6.9
321,93.5,81.5,88.4,87.8,6.0
322,94.4,81.7,87.3,87.8,6.4
323,93.3,81.4,88.9,87.9,6.0
324,94.3,81.3,86.5,87.4,6.5
325,94.2,80.7,87.7,87.5,6.8
326,92.2,81.3,86.6,86.7,5.4
327,93.3,80.6,85.8,86.5,6.4
328,92.3,80.9,84.9,86.0,5.8
329,92.5,80.5,84.8,85.9,6.1
330,93.0,79.8,85.5,86.1,6.6
331,91.4,78.3,85.4,85.0,6.6
332,92.3,79.6,83.6,85.2,6.5
333,94.0,80.7,85.1,86.6,6.8
334,91.7,80.3,84.5,85.5,5.8
335,91.6,78.7,85.6,85.3,6.4
336,91.9,77.7,85.1,84.9,7.1
337,91.2,78.8,85.0,85.0,6.2
338,90.9,79.1,85.0,85.0,5.9
339,90.6,76.6,84.3,83.8,7.0
340,90.0,78.6,86.6,85.1,5.8
341,91.6,77.5,86.4,85.2,7.2
342,90.9,77.8,85.0,84.5,6.5
343,90.2,76.8,84.3,83.8,6.7
344,91.1,78.3,85.6,85.0,6.4
345,89.7,78.7,84.8,84.4,5.5
346,89.5,77.3,85.0,84.0,6.2
347,88.8,78.2,85.5,84.2,5.5
348,88.7,77.1,84.5,83.4,5.9
349,90.1,76.3,85.2,83.9,7.0
350,88.4,77.7,86.1,84.0,5.6
351,88.4,76.6,84.8,83.3,6.1
352,88.3,77.7,84.4,83.5,5.4
353,88.5,79.1,85.6,84.4,4.8
354,87.4,78.4,84.5,83.4,4.6
355,88.0,78.8,83.8,83.5,4.6
356,87.7,77.5,83.7,83.0,5.1
357,86.7,79.3,85.4,83.8,4.0
358,87.6,78.5,84.4,83.5,4.6
359,87.6,76.7,84.0,82.8,5.6
360,88.5,77.4,83.8,83.2,5.6
361,86.8,76.3,85.0,82.7,5.6
362,86.3,78.8,83.4,82.9,3.7
363,86.3,77.9,84.0,82.7,4.3
364,86.6,77.6,83.9,82.7,4.6
365,86.4,76.4,82.6,81.8,5.0
366,86.6,76.7,84.2,82.5,5.2
367,86.5,77.2,83.4,82.4,4.7
368,86.6,78.2,81.8,82.2,4.2
369,85.8,75.7,83.1,81.5,5.2
370,85.6,76.2,82.6,81.5,4.8
371,85.1,76.6,82.4,81.4,4.3
372,85.3,76.0,81.9,81.1,4.7
373,84.9,76.5,82.2,81.2,4.3
374,86.3,75.7,82.8,81.6,5.4
375,84.9,75.8,82.4,81.0,4.7
376,84.8,75.8,82.6,81.0,4.7
377,85.1,75.6,83.6,81.4,5.1
378,84.3,75.5,83.4,81.1,4.9
379,84.7,75.2,81.6,80.5,4.8
380,85.4,75.1,81.8,80.7,5.2
381,84.9,74.5,81.2,80.2,5.3
382,84.5,75.1,81.1,80.2,4.8
383,84.2,73.7,81.3,79.8,5.4
384,84.6,73.5,80.6,79.6,5.6
385,84.9,73.8,80.8,79.9,5.6
386,85.1,72.7,79.6,79.1,6.2
387,83.8,73.5,79.8,79.0,5.2
388,84.8,73.3,80.9,79.7,5.8
389,82.9,72.4,81.0,78.8,5.6
390,85.1,72.3,79.8,79.1,6.4
391,83.9,72.8,78.8,78.5,5.5
392,85.1,72.5,79.0,78.9,6.3
393,83.4,74.1,80.0,79.2,4.7
394,84.7,73.7,79.5,79.3,5.5
395,83.5,72.4,79.7,78.5,5.6
396,83.6,72.8,78.4,78.3,5.4
397,84.3,71.9,78.5,78.2,6.2
398,83.0,73.1,78.4,78.2,5.0
399,83.6,73.1,79.2,78.7,5.3
400,83.2,73.1,79.0,78.4,5.1
401,84.4,71.3,76.8,77.5,6.6
402,83.3,72.8,78.4,78.2,5.3
403,83.6,71.5,76.6,77.3,6.1
404,84.0,71.7,79.1,78.3,6.2
405,82.6,71.9,78.7,77.7,5.4
406,82.8,72.0,78.9,77.9,5.5
407,84.4,72.0,77.4,77.9,6.2
408,81.4,72.3,77.9,77.2,4.6
409,82.9,72.2,77.0,77.3,5.4
410,83.2,70.8,77.3,77.1,6.2
411,82.5,71.3,77.2,77.0,5.6
412,82.4,72.0,76.9,77.1,5.2
413,82.2,71.2,77.6,77.0,5.5
414,82.3,70.3,76.3,76.3,6.0
415,81.9,70.7,76.7,76.4,5.6
416,82.7,71.0,76.4,76.7,5.8
417,81.5,70.5,77.5,76.5,5.6
418,81.9,71.5,78.5,77.3,5.3
419,80.6,71.1,75.8,75.8,4.8
420,82.0,71.0,77.0,76.7,5.5
421,82.0,71.1,76.6,76.5,5.5
422,82.6,71.0,76.9,76.8,5.8
423,82.8,70.4,76.0,76.4,6.2
424,81.7,71.1,75.6,76.1,5.3
425,81.9,70.3,75.3,75.8,5.8
426,82.3,70.4,75.1,75.9,6.0
427,81.8,69.9,75.7,75.8,5.9
428,81.6,70.4,75.3,75.8,5.6
429,80.1,70.7,74.8,75.2,4.7
430,82.3,70.7,74.5,75.8,5.9
431,80.2,70.3,74.8,75.1,4.9
432,80.8,70.1,74.2,75.0,5.4
433,80.7,69.1,73.9,74.5,5.8
434,80.3,70.1,74.5,75.0,5.1
435,81.3,69.7,74.3,75.1,5.9
436,79.5,70.7,73.4,74.5,4.5
437,81.1,68.9,74.4,74.8,6.1
438,80.0,68.5,74.2,74.2,5.7
439,81.2,69.2,76.1,75.5,6.0
440,80.3,70.1,74.1,74.8,5.1
441,79.4,69.0,74.4,74.3,5.2
442,78.5,67.0,74.3,73.3,5.8
443,80.6,69.6,73.3,74.5,5.6
444,79.0,68.8,74.6,74.1,5.1
445,77.6,68.4,73.3,73.1,4.6
446,78.2,68.4,74.2,73.6,5.0
447,78.1,68.4,73.0,73.1,4.8
448,77.9,68.5,72.4,72.9,4.7
449,78.6,67.5,73.5,73.2,5.5
450,78.8,67.6,72.3,72.9,5.7
451,77.6,67.4,72.9,72.7,5.1
452,80.2,68.2,71.9,73.5,6.1
453,77.9,67.6,72.7,72.7,5.2
454,78.8,68.3,72.6,73.2,5.2
455,78.7,68.2,72.4,73.1,5.3
456,77.8,69.1,73.1,73.3,4.4
457,77.1,67.7,72.3,72.4,4.7
458,77.6,67.7,71.9,72.4,5.0
459,77.0,67.4,72.2,72.2,4.8
460,77.8,67.5,72.0,72.4,5.2
461,77.4,66.7,72.1,72.1,5.3
462,77.6,67.2,71.5,72.1,5.2
463,77.5,67.1,71.4,72.0,5.2
464,76.9,68.1,70.2,71.7,4.6
465,77.1,68.4,71.2,72.2,4.5
466,76.8,68.1,70.5,71.8,4.5
467,76.5,66.3,70.3,71.1,5.1
468,75.9,68.1,71.7,71.9,3.9
469,76.9,67.5,69.9,71.4,4.9
470,77.3,67.0,71.3,71.9,5.2
471,76.8,67.2,70.7,71.6,4.9
472,76.8,66.6,69.7,71.0,5.2
473,77.1,66.7,69.8,71.2,5.4
474,75.5,67.6,70.4,71.2,4.0
475,75.8,66.8,70.8,71.1,4.5
476,77.2,67.3,69.6,71.4,5.1
477,74.7,66.8,71.2,70.9,3.9
478,76.5,66.7,69.6,70.9,5.0
479,75.5,66.3,71.2,71.0,4.6
480,75.2,66.8,72.0,71.3,4.2
481,75.5,66.0,71.6,71.1,4.8
482,75.6,66.4,70.9,71.0,4.6
483,76.4,66.1,71.5,71.3,5.2
484,76.4,66.9,71.6,71.6,4.7
485,76.1,65.4,71.7,71.1,5.4
486,76.1,65.2,72.4,71.3,5.5
487,75.9,65.8,71.1,70.9,5.1
488,77.3,66.3,71.9,71.8,5.5
489,75.7,66.1,71.3,71.1,4.8
490,78.4,65.8,71.5,71.9,6.3
491,76.5,66.0,71.4,71.3,5.3
492,75.2,65.1,73.4,71.2,5.4
493,77.4,65.9,71.6,71.6,5.8
494,77.3,66.8,71.7,71.9,5.2
495,78.1,65.4,72.1,71.8,6.4
496,75.9,66.0,72.5,71.5,5.0
497,77.7,65.6,72.8,72.0,6.1
498,76.5,65.4,71.6,71.2,5.5
499,78.3,65.0,71.7,71.7,6.6
500,76.5,65.2,70.5,70.8,5.6
501,76.1,65.9,70.9,71.0,5.1
502,76.4,66.8,71.1,71.4,4.8
503,75.9,65.0,70.7,70.5,5.5
504,77.1,65.7,70.6,71.1,5.7
505,76.1,64.6,70.4,70.4,5.8
506,76.7,65.0,69.9,70.6,5.9
507,76.6,65.2,70.2,70.6,5.7
508,76.7,64.7,69.5,70.3,6.0
509,75.1,66.2,69.2,70.2,4.5
510,76.9,65.4,69.7,70.7,5.8
511,74.4,65.2,68.3,69.3,4.7
512,75.9,65.6,68.6,70.0,5.3
513,75.8,65.9,68.5,70.1,5.2
514,76.4,66.7,69.2,70.8,5.1
515,75.8,65.7,69.2,70.2,5.1
516,75.5,65.5,69.6,70.2,5.0
517,75.4,65.7,68.6,69.9,5.0
518,76.2,65.6,69.6,70.5,5.4
519,75.5,65.4,68.4,69.8,5.2
520,75.2,65.8,67.8,69.6,4.9
521,74.9,65.0,68.2,69.4,5.1
522,75.5,65.6,68.3,69.8,5.1
523,74.9,66.0,68.8,69.9,4.6
524,74.4,65.7,68.4,69.5,4.5
525,73.8,65.6,67.7,69.0,4.2
526,74.8,66.5,68.1,69.8,4.4
527,74.2,66.0,67.7,69.3,4.4
528,75.2,65.9,68.3,69.8,4.8
529,74.1,65.9,68.3,69.4,4.2
530,74.8,64.3,67.6,68.9,5.4
531,73.7,65.9,67.4,69.0,4.1
532,74.0,64.8,68.2,69.0,4.7
533,72.8,65.7,68.9,69.1,3.6
534,74.6,65.8,67.5,69.3,4.7
535,73.3,64.6,68.2,68.7,4.4
536,74.4,64.6,68.1,69.0,5.0
537,73.8,64.5,68.6,69.0,4.7
538,74.1,64.7,66.8,68.5,4.9
539,73.3,64.7,68.1,68.7,4.3
540,73.9,63.0,68.1,68.3,5.5
541,73.6,64.4,68.3,68.8,4.6
542,72.7,64.4,67.5,68.2,4.2
543,72.7,64.4,67.2,68.1,4.2
544,72.9,63.6,67.6,68.0,4.6
545,72.3,64.0,69.1,68.5,4.2
546,72.3,64.6,67.8,68.2,3.8
547,72.7,64.8,66.4,68.0,4.1
548,72.8,63.2,66.9,67.6,4.8
549,72.9,63.9,67.2,68.0,4.6
550,71.2,64.1,67.4,67.6,3.5
551,71.5,63.1,67.5,67.4,4.2
552,73.1,62.7,67.7,67.9,5.2
553,72.9,62.9,67.6,67.8,5.0
554,72.0,63.7,67.7,67.8,4.1
555,72.1,61.9,66.9,66.9,5.1
556,72.1,63.2,68.5,67.9,4.5
557,71.3,63.2,67.8,67.5,4.1
558,71.3,63.0,66.6,67.0,4.2
559,72.2,63.4,66.8,67.5,4.4
560,72.5,63.4,66.5,67.4,4.7
561,73.1,62.5,66.3,67.3,5.3
562,72.4,63.4,67.4,67.7,4.5
563,71.1,63.4,66.7,67.1,3.8
564,72.0,62.3,66.5,66.9,4.9
565,72.4,62.9,66.9,67.4,4.8
566,72.2,62.6,65.8,66.8,4.9
567,72.4,63.2,66.4,67.3,4.6
568,71.5,62.3,65.8,66.5,4.6
569,72.8,62.4,65.2,66.8,5.4
570,71.1,62.1,66.4,66.5,4.5
571,70.4,62.8,68.4,67.2,3.9
572,70.6,62.5,66.3,66.5,4.1
573,70.8,62.6,65.7,66.4,4.2
574,71.3,62.5,65.7,66.5,4.5
575,71.1,62.4,66.3,66.6,4.3
576,70.8,62.8,66.8,66.8,4.0
577,68.5,63.1,65.3,65.6,2.7
578,69.2,62.2,65.8,65.8,3.5
579,71.2,63.7,65.7,66.8,3.9
580,70.9,62.6,64.5,66.0,4.4
581,70.5,61.5,66.2,66.1,4.5
582,69.5,62.8,64.5,65.6,3.5
583,70.9,61.9,64.6,65.8,4.6
584,69.2,62.5,65.5,65.7,3.4
585,69.6,62.6,64.2,65.5,3.7
586,70.5,62.9,65.3,66.2,3.9
587,69.8,61.1,64.5,65.2,4.4
588,70.0,62.3,65.1,65.8,3.9
589,70.4,62.0,64.8,65.7,4.3
590,69.7,61.3,65.1,65.4,4.2
591,69.9,61.4,64.6,65.3,4.3
592,68.4,62.1,64.0,64.8,3.2
593,70.4,62.6,64.6,65.9,4.1
594,69.2,62.8,64.6,65.5,3.3
595,69.1,62.2,64.7,65.3,3.5
596,68.5,61.4,64.6,64.8,3.6
597,69.0,61.1,64.4,64.8,4.0
598,68.3,62.2,63.5,64.7,3.2
599,67.9,61.7,63.6,64.4,3.2
600,68.0,61.6,64.2,64.6,3.2
601,67.7,61.4,63.9,64.3,3.2
602,67.0,61.7,65.2,64.6,2.7
603,66.6,61.5,64.3,64.2,2.6
604,67.1,60.5,65.0,64.2,3.4
605,67.8,62.8,64.2,65.0,2.6
606,67.4,61.3,63.6,64.1,3.1
607,66.0,61.8,63.7,63.8,2.1
608,66.8,60.9,63.7,63.8,3.0
609,67.5,60.6,64.4,64.1,3.5
610,66.8,61.5,64.2,64.1,2.6
611,66.8,61.5,63.4,63.9,2.7
612,66.8,61.2,64.2,64.1,2.8
613,67.3,61.6,64.2,64.4,2.9
614,66.2,61.0,63.3,63.5,2.6
615,66.9,61.8,63.9,64.2,2.6
616,67.5,60.4,63.5,63.8,3.5
617,65.9,61.5,63.8,63.7,2.2
618,67.1,60.4,63.7,63.7,3.4
619,66.3,61.2,63.5,63.7,2.5
620,67.2,60.5,64.6,64.1,3.4
621,66.5,60.6,64.4,63.8,3.0
622,67.0,60.8,63.9,63.9,3.1
623,67.3,60.8,64.8,64.3,3.3
624,68.2,60.7,64.5,64.5,3.7
625,68.6,59.9,64.3,64.3,4.3
626,67.5,60.0,64.9,64.1,3.8
627,67.2,60.7,64.5,64.1,3.2
628,68.0,61.5,63.9,64.5,3.2
629,68.3,60.5,63.0,63.9,4.0
630,67.8,60.2,63.4,63.8,3.8
631,68.6,61.0,64.5,64.7,3.8
632,68.1,60.5,64.5,64.3,3.8
633,67.8,60.0,64.0,63.9,3.9
634,67.0,60.8,63.8,63.9,3.1
635,68.6,59.7,64.1,64.1,4.4
636,69.3,59.8,63.6,64.2,4.8
637,68.4,60.3,63.3,64.0,4.1
638,68.8,60.5,63.1,64.1,4.2
639,68.4,60.8,62.8,64.0,4.0
640,68.2,60.3,63.6,64.0,4.0
641,68.1,60.6,64.6,64.4,3.8
642,68.5,59.6,63.4,63.9,4.5
643,68.9,60.7,63.4,64.3,4.2
644,68.3,60.5,63.4,64.1,4.0
645,69.7,59.8,63.7,64.4,5.0
646,69.3,60.0,63.2,64.2,4.7
647,69.7,60.0,63.9,64.5,4.8
648,68.6,61.1,64.0,64.6,3.8
649,70.0,60.1,63.9,64.7,4.9
650,69.6,59.3,63.5,64.1,5.2
651,69.5,60.0,63.5,64.3,4.8
652,68.9,60.2,63.7,64.2,4.4
653,70.6,61.0,62.8,64.8,5.1
654,70.5,59.5,62.6,64.2,5.7
655,70.1,60.8,63.4,64.8,4.8
656,69.2,60.9,64.5,64.9,4.2
657,69.8,60.3,63.7,64.6,4.8
658,69.4,59.7,62.4,63.8,5.0
659,70.1,60.6,63.0,64.6,4.9
660,70.0,60.9,62.8,64.5,4.8
661,69.2,60.5,63.0,64.2,4.5
662,69.5,60.6,63.2,64.4,4.5
663,68.9,60.9,62.3,64.0,4.3
664,69.2,59.9,63.7,64.3,4.7
665,70.0,59.4,63.2,64.2,5.4
666,68.4,59.6,63.6,63.9,4.4
667,69.2,60.0,63.4,64.2,4.7
668,68.4,59.8,62.7,63.6,4.4
669,68.3,59.6,62.6,63.5,4.4
670,68.4,60.1,63.1,63.9,4.2
671,67.8,59.1,62.4,63.1,4.4
672,67.6,60.0,62.6,63.4,3.8
673,68.6,59.2,62.2,63.3,4.8
674,68.3,58.9,62.1,63.1,4.8
675,69.1,59.1,61.9,63.4,5.2
676,68.8,58.6,62.7,63.4,5.1
677,67.5,58.2,62.2,62.6,4.6
678,67.7,58.3,61.5,62.5,4.8
679,67.0,58.6,62.2,62.6,4.2
680,66.4,58.6,61.3,62.1,4.0
681,67.9,60.2,63.0,63.7,3.9
682,68.1,60.3,61.1,63.2,4.3
683,67.6,59.1,61.9,62.9,4.3
684,66.5,58.9,60.9,62.1,3.9
685,67.1,59.8,61.5,62.8,3.8
686,66.7,59.3,61.4,62.5,3.8
687,67.4,59.1,61.0,62.5,4.3
688,67.7,58.9,61.0,62.5,4.6
689,68.5,58.4,60.1,62.3,5.4
690,67.6,58.6,60.8,62.3,4.7
691,67.5,59.1,60.8,62.5,4.4
692,66.4,58.7,61.0,62.1,4.0
693,66.8,59.2,61.2,62.4,3.9
694,67.5,58.2,61.0,62.3,4.8
695,66.5,59.1,61.7,62.4,3.8
696,66.6,58.0,60.9,61.9,4.4
697,67.2,58.7,60.6,62.1,4.5
698,66.3,57.1,61.3,61.6,4.6
699,66.9,57.9,60.7,61.8,4.6
700,66.3,58.1,61.0,61.8,4.2
701,65.6,58.5,60.9,61.7,3.6
702,65.7,57.3,60.9,61.3,4.3
703,66.2,57.3,62.1,61.8,4.5
704,66.3,57.4,61.4,61.7,4.4
705,66.0,57.2,60.4,61.2,4.4
706,65.2,57.1,59.9,60.7,4.1
707,65.2,56.9,61.0,61.0,4.1
708,65.3,58.0,60.7,61.3,3.7
709,65.0,56.9,60.4,60.7,4.0
710,65.7,57.3,60.0,61.0,4.3
711,66.4,56.2,61.6,61.4,5.1
712,65.3,56.6,59.3,60.4,4.4
713,65.8,56.7,59.8,60.8,4.6
714,66.1,58.2,59.6,61.3,4.2
715,65.9,57.2,60.6,61.2,4.4
716,65.6,56.7,59.6,60.6,4.5
717,65.6,56.1,59.7,60.4,4.8
718,65.9,56.5,61.2,61.2,4.7
719,65.3,56.8,60.1,60.7,4.3
720,65.5,57.4,59.0,60.6,4.3
721,67.2,57.1,59.1,61.1,5.3
722,66.4,55.6,60.1,60.7,5.4
723,67.1,57.2,60.6,61.6,5.1
724,66.3,56.7,59.9,61.0,4.9
725,65.5,57.0,60.2,60.9,4.3
726,66.4,56.8,60.7,61.3,4.8
727,66.9,56.8,59.2,61.0,5.3
728,66.2,56.8,60.3,61.1,4.8
729,66.6,55.7,59.9,60.7,5.5
730,65.5,56.3,59.9,60.5,4.6
731,66.0,56.2,59.8,60.7,5.0
732,65.6,56.3,60.7,60.9,4.7
733,66.2,55.2,60.2,60.5,5.5
734,65.6,55.8,59.4,60.2,5.0
735,65.3,55.3,60.5,60.4,5.0
736,65.1,56.2,60.9,60.7,4.4
737,65.4,56.2,60.0,60.5,4.7
738,65.1,55.9,60.4,60.5,4.6
739,64.8,55.5,59.6,60.0,4.7
740,64.0,56.0,59.5,59.8,4.0
741,64.4,55.7,59.6,59.9,4.3
742,65.1,54.9,59.1,59.7,5.1
743,63.4,55.5,59.2,59.4,3.9
744,64.1,56.8,59.3,60.1,3.7
745,63.1,56.3,59.3,59.6,3.4
746,63.3,56.3,60.4,60.0,3.5
747,63.0,55.4,59.8,59.4,3.8
748,63.2,57.4,58.6,59.7,3.1
749,62.9,56.6,58.9,59.5,3.2
750,62.6,57.1,59.4,59.7,2.8
751,62.6,55.8,59.9,59.4,3.4
752,62.5,56.4,59.3,59.4,3.0
753,62.8,56.7,59.2,59.5,3.1
754,63.0,57.6,59.1,59.9,2.8
755,62.0,57.3,58.6,59.3,2.4
756,62.2,56.7,59.1,59.3,2.8
757,62.6,56.7,58.5,59.2,3.0
758,63.0,57.2,59.1,59.8,2.9
759,62.7,56.7,58.7,59.3,3.0
760,62.1,56.8,57.8,58.9,2.8
761,63.1,56.2,58.2,59.2,3.5
762,63.8,57.2,58.3,59.8,3.5
763,62.2,55.8,58.2,58.7,3.2
764,63.0,57.2,58.6,59.6,3.0
765,62.6,56.2,58.4,59.0,3.2
766,62.9,55.4,58.9,59.1,3.8
767,61.9,55.5,58.5,58.6,3.2
768,60.9,57.3,57.6,58.6,2.0
769,61.7,56.5,58.0,58.8,2.7
770,62.1,55.8,59.3,59.1,3.2
771,61.5,55.9,58.4,58.6,2.8
772,61.9,56.4,57.5,58.6,2.9
773,60.5,56.2,57.7,58.1,2.2
774,60.4,55.7,57.5,57.9,2.4
775,61.1,55.6,57.0,57.9,2.8
776,60.2,56.5,57.3,58.0,1.9
777,59.6,55.8,58.3,57.9,2.0
778,59.9,55.5,58.2,57.9,2.2
779,60.2,56.3,57.8,58.1,2.0
780,59.8,56.4,56.9,57.7,1.8
781,60.6,55.7,57.5,57.9,2.5
782,60.4,56.2,56.9,57.8,2.2
783,59.9,55.9,57.0,57.6,2.1
784,59.9,56.0,58.1,58.0,2.0
785,60.7,55.4,57.6,57.9,2.7
786,60.2,56.5,57.8,58.2,1.9
787,59.9,56.2,57.5,57.9,1.9
788,59.5,56.5,57.3,57.8,1.5
789,59.0,55.0,58.5,57.5,2.2
790,60.4,56.6,58.7,58.5,1.9
791,60.0,54.8,57.7,57.5,2.6
792,59.7,55.0,56.9,57.2,2.4
793,60.6,55.3,57.5,57.8,2.7
794,60.5,55.2,58.6,58.1,2.7
795,60.7,54.3,57.5,57.5,3.2
796,60.1,56.2,58.0,58.1,1.9
797,61.5,55.6,58.1,58.4,3.0
798,60.7,55.0,58.1,57.9,2.9
799,61.4,54.7,59.2,58.5,3.4
800,61.3,54.7,59.9,58.6,3.5
801,61.5,55.3,58.6,58.5,3.1
802,61.1,55.0,59.3,58.5,3.2
803,60.8,54.9,60.1,58.6,3.2
804,61.2,54.4,59.1,58.2,3.5
805,62.2,55.4,59.6,59.1,3.4
806,61.2,55.7,60.3,59.0,2.9
807,60.4,55.5,59.1,58.3,2.6
808,61.1,54.8,60.0,58.6,3.3
809,60.6,55.3,58.8,58.3,2.7
810,59.9,55.9,59.4,58.4,2.2
811,60.5,55.3,58.8,58.2,2.7
812,60.1,55.4,60.0,58.5,2.7
813,60.2,55.2,59.7,58.4,2.8
814,59.9,55.7,59.5,58.4,2.3
815,59.6,55.0,59.9,58.2,2.8
816,60.9,54.0,59.7,58.2,3.7
817,59.5,54.7,59.1,57.7,2.7
818,59.4,55.2,58.6,57.7,2.2
819,59.0,54.4,58.9,57.4,2.6
820,58.7,53.9,59.3,57.3,3.0
821,58.8,53.6,58.6,57.0,3.0
822,59.9,54.9,58.3,57.7,2.6
823,59.1,54.4,58.4,57.3,2.5
824,58.9,54.2,58.6,57.2,2.6
825,59.3,53.5,58.5,57.1,3.1
826,58.8,53.8,57.4,56.7,2.6
827,59.2,54.0,58.3,57.2,2.8
828,59.9,53.3,57.5,56.9,3.3
829,58.4,53.2,58.1,56.5,2.9
830,58.7,53.2,58.6,56.8,3.1
831,58.5,53.7,57.1,56.4,2.5
832,58.5,53.4,57.5,56.5,2.7
833,58.8,53.3,57.8,56.6,2.9
834,58.2,53.9,57.1,56.4,2.2
835,57.9,53.5,57.6,56.4,2.5
836,58.5,53.0,57.4,56.3,2.9
837,58.3,52.7,57.2,56.0,3.0
838,57.6,52.7,57.7,56.0,2.8
839,58.1,53.8,57.2,56.4,2.2
840,59.3,53.1,57.6,56.7,3.2
841,58.1,52.9,57.6,56.2,2.9
842,57.8,53.7,57.6,56.3,2.3
843,58.6,52.8,57.3,56.2,3.1
844,59.1,52.9,56.5,56.2,3.1
845,56.8,53.0,57.2,55.6,2.3
846,57.5,52.8,56.9,55.8,2.5
847,57.9,53.0,57.0,56.0,2.6
848,57.4,52.9,57.6,56.0,2.7
849,57.5,52.9,57.7,56.0,2.7
850,58.0,53.6,57.5,56.4,2.4
851,59.2,53.1,57.8,56.7,3.2
852,58.5,52.6,58.4,56.5,3.4
853,58.1,51.8,57.2,55.7,3.4
854,57.0,52.6,56.9,55.5,2.5
855,57.7,51.8,56.8,55.5,3.2
856,57.9,51.0,56.9,55.3,3.7
857,58.3,51.5,58.5,56.1,4.0
858,57.9,51.9,57.9,55.9,3.4
859,57.8,51.6,58.6,56.0,3.9
860,57.7,51.3,56.6,55.2,3.4
861,57.1,50.3,57.9,55.1,4.2
862,57.8,51.0,57.6,55.5,3.9
863,57.9,51.1,57.5,55.5,3.8
864,57.2,51.7,57.5,55.5,3.3
865,57.3,51.0,57.0,55.1,3.5
866,57.0,50.7,57.4,55.0,3.8
867,57.4,51.0,57.5,55.3,3.7
868,57.0,50.2,56.7,54.6,3.9
869,57.8,51.7,57.8,55.8,3.5
870,56.5,51.1,57.4,55.0,3.4
871,56.4,50.7,57.4,54.8,3.6
872,56.3,50.5,56.8,54.5,3.5
873,57.1,50.4,57.0,54.8,3.8
874,56.2,52.0,57.4,55.2,2.9
875,56.2,50.7,57.2,54.7,3.5
876,56.1,51.2,58.3,55.2,3.7
877,56.3,51.2,56.9,54.8,3.1
878,56.2,51.1,56.1,54.5,2.9
879,56.1,51.2,57.5,55.0,3.3
880,54.2,50.9,57.5,54.2,3.3
881,55.2,51.2,57.5,54.6,3.1
882,56.3,51.5,57.3,55.0,3.1
883,55.6,51.2,57.9,54.9,3.4
884,55.3,51.7,57.0,54.7,2.7
885,53.9,51.1,57.2,54.1,3.1
886,55.8,50.6,58.0,54.8,3.8
887,55.0,50.1,57.4,54.2,3.7
888,54.9,51.1,57.7,54.6,3.3
889,54.9,51.6,58.2,54.9,3.3
890,54.9,51.3,57.6,54.6,3.1
891,54.5,51.9,56.6,54.3,2.4
892,55.0,51.4,57.2,54.5,2.9
893,54.8,50.7,56.9,54.1,3.2
894,55.4,50.7,56.6,54.2,3.1
895,54.4,50.2,56.2,53.6,3.1
896,54.0,50.6,56.5,53.7,3.0
897,54.4,50.1,56.5,53.7,3.3
898,54.5,49.8,55.9,53.4,3.2
899,54.8,50.2,56.3,53.8,3.2
900,54.0,48.8,56.2,53.0,3.8
901,54.1,49.8,55.0,52.9,2.8
902,54.8,49.1,56.6,53.5,3.9
903,54.2,49.6,56.0,53.3,3.3
904,54.8,48.5,56.4,53.2,4.2
905,54.2,49.5,54.9,52.9,2.9
906,54.3,48.6,55.8,52.9,3.8
907,54.0,48.9,55.2,52.7,3.3
908,53.3,49.0,55.7,52.6,3.4
909,53.1,49.5,54.7,52.4,2.6
910,53.5,49.3,56.0,52.9,3.4
911,53.1,47.6,56.0,52.2,4.2
912,52.7,48.1,54.9,51.9,3.5
913,53.7,49.0,56.1,53.0,3.6
914,53.6,49.2,55.7,52.8,3.3
915,53.0,49.0,55.3,52.4,3.2
916,52.5,48.9,55.1,52.2,3.1
917,52.9,48.3,54.8,52.0,3.3
918,52.4,48.4,55.0,51.9,3.3
919,51.8,48.5,55.6,51.9,3.6
920,52.6,48.7,55.4,52.2,3.3
921,52.4,49.3,55.4,52.4,3.1
922,53.0,48.5,54.9,52.2,3.3
923,52.9,49.1,55.8,52.6,3.3
924,52.4,48.5,55.7,52.2,3.6
925,53.1,47.7,55.2,52.0,3.8
926,53.1,48.9,56.2,52.7,3.6
927,52.7,49.1,55.8,52.5,3.4
928,52.0,48.9,56.1,52.3,3.6
929,52.7,48.8,55.5,52.3,3.4
930,52.3,48.6,55.9,52.3,3.6
931,53.1,49.4,56.6,53.0,3.6
932,52.9,48.9,56.3,52.7,3.7
933,52.8,48.9,55.9,52.5,3.5
934,52.8,48.7,56.5,52.7,3.9
935,52.3,49.2,56.2,52.6,3.5
936,52.1,49.9,56.1,52.7,3.1
937,52.4,48.6,55.6,52.2,3.5
938,52.3,50.0,56.9,53.1,3.5
939,53.0,49.4,56.0,52.8,3.3
940,52.7,50.0,56.1,52.9,3.1
941,53.2,49.4,55.7,52.8,3.2
942,52.2,49.3,56.9,52.8,3.8
943,52.3,49.7,55.7,52.6,3.0
944,52.7,49.7,56.0,52.8,3.1
945,52.9,50.7,54.8,52.8,2.1
946,52.7,50.4,55.0,52.7,2.3
947,52.4,50.3,56.5,53.1,3.2
948,52.3,50.4,55.7,52.8,2.7
949,52.3,49.7,55.1,52.4,2.7
950,52.8,50.0,55.5,52.8,2.7
951,52.7,49.7,55.5,52.6,2.9
952,53.4,50.2,55.2,52.9,2.5
953,52.5,50.8,55.5,52.9,2.4
954,52.5,49.5,55.2,52.4,2.8
955,52.8,50.3,54.5,52.5,2.1
956,52.9,50.1,54.7,52.5,2.3
957,53.1,49.7,54.8,52.5,2.6
958,52.5,50.0,55.1,52.6,2.5
959,52.7,50.0,54.7,52.5,2.4
960,52.1,49.7,54.1,52.0,2.2
961,53.0,49.8,54.3,52.4,2.3
962,52.5,49.7,54.1,52.1,2.3
963,52.8,49.4,54.1,52.1,2.4
964,53.5,49.8,54.8,52.7,2.6
965,53.0,49.5,54.5,52.3,2.5
966,52.6,50.1,54.9,52.6,2.4
967,52.0,49.9,54.8,52.2,2.5
968,52.3,50.0,54.1,52.2,2.1
969,53.0,49.9,53.8,52.2,2.0
970,52.6,49.0,54.0,51.8,2.6
971,52.4,48.9,54.1,51.8,2.7
972,52.5,49.3,54.4,52.0,2.6
973,51.6,49.1,54.1,51.6,2.5
974,52.1,48.7,54.7,51.8,3.0
975,52.2,48.8,54.6,51.9,2.9
976,51.5,48.3,54.8,51.5,3.3
977,52.4,48.3,54.7,51.8,3.3
978,50.9,49.4,54.3,51.5,2.5
979,51.6,48.3,53.9,51.3,2.8
980,51.6,49.0,53.6,51.4,2.3
981,51.8,48.4,54.0,51.4,2.9
982,51.4,48.1,54.0,51.2,3.0
983,51.9,48.8,53.8,51.5,2.5
984,50.8,49.1,54.5,51.5,2.8
985,50.6,48.2,53.9,50.9,2.9
986,51.0,48.7,54.4,51.4,2.9
987,50.7,48.5,53.7,51.0,2.6
988,51.4,48.0,54.2,51.2,3.1
989,51.1,47.6,54.6,51.1,3.5
990,50.6,47.9,55.0,51.2,3.6
991,51.1,47.9,54.3,51.1,3.2
992,50.2,47.8,53.4,50.5,2.8
993,50.5,47.7,54.4,50.9,3.3
994,50.8,48.5,53.7,51.0,2.6
995,51.3,47.6,54.4,51.1,3.4
996,49.9,47.8,54.2,50.6,3.2
997,49.4,47.4,53.7,50.2,3.2
998,50.6,48.0,54.1,50.9,3.1
999,50.1,48.2,53.6,50.6,2.7
1000,50.3,48.1,53.9,50.8,2.9
1001,49.9,47.6,53.7,50.4,3.1
1002,49.9,47.7,53.5,50.3,2.9
1003,50.4,48.5,54.5,51.1,3.1
1004,49.3,47.9,53.5,50.3,2.9
1005,50.4,48.2,54.2,50.9,3.0
1006,50.2,47.8,53.3,50.4,2.7
1007,50.1,48.0,53.9,50.7,3.0
1008,50.1,47.8,53.1,50.3,2.6
1009,49.9,47.7,52.6,50.1,2.5
1010,49.2,47.8,53.3,50.1,2.8
1011,49.8,47.8,53.3,50.3,2.7
1012,49.4,49.3,53.9,50.9,2.7
1013,49.2,48.1,52.0,49.8,2.0
1014,49.1,48.2,52.7,50.0,2.4
1015,49.9,48.4,53.4,50.5,2.6
1016,49.9,49.1,52.6,50.6,1.8
1017,49.8,48.1,53.2,50.4,2.6
1018,48.7,48.1,52.5,49.8,2.4
1019,48.3,48.8,51.4,49.5,1.6
1020,48.7,48.5,52.0,49.7,2.0
1021,49.5,48.5,51.3,49.8,1.4
1022,49.1,48.3,52.5,50.0,2.2
1023,48.8,47.9,52.4,49.7,2.4
1024,48.4,48.8,52.0,49.7,1.9
1025,48.2,47.8,52.0,49.3,2.3
1026,49.2,47.8,52.2,49.7,2.3
1027,48.5,47.7,52.5,49.6,2.6
1028,48.9,47.7,52.2,49.6,2.4
1029,47.7,48.4,51.7,49.2,2.2
1030,48.7,48.4,51.5,49.6,1.7
1031,48.5,47.3,51.5,49.1,2.2
1032,48.3,47.6,51.7,49.2,2.2
1033,49.1,46.9,51.4,49.2,2.2
1034,48.9,47.8,51.6,49.4,2.0
1035,48.4,47.3,51.2,49.0,2.0
1036,48.4,47.3,51.7,49.1,2.3
1037,47.9,47.4,51.7,49.0,2.4
1038,48.1,47.1,51.6,48.9,2.4
1039,47.3,47.6,51.8,48.9,2.5
1040,47.2,47.3,52.1,48.9,2.8
1041,47.4,47.0,51.2,48.6,2.3
1042,47.6,47.1,51.2,48.6,2.3
1043,47.3,45.5,53.6,48.8,4.2
1044,47.0,46.8,51.2,48.3,2.5
1045,47.0,46.0,51.9,48.3,3.2
1046,46.9,45.8,52.5,48.4,3.6
1047,46.7,45.4,52.7,48.3,3.9
1048,46.2,45.8,51.6,47.8,3.2
1049,46.1,45.9,51.7,47.9,3.3
1050,46.0,45.5,51.6,47.7,3.4
1051,45.2,46.4,51.8,47.8,3.5
1052,46.1,46.1,51.8,48.0,3.3
1053,45.5,45.7,51.7,47.7,3.5
1054,45.6,44.7,52.2,47.5,4.1
1055,46.2,45.7,52.2,48.1,3.6
1056,45.9,44.7,51.6,47.4,3.7
1057,44.7,45.7,52.5,47.6,4.3
1058,45.7,44.7,51.8,47.4,3.8
1059,45.3,45.3,51.6,47.4,3.6
1060,45.7,44.8,51.2,47.2,3.5
1061,46.0,45.1,51.8,47.6,3.6
1062,45.9,44.1,51.5,47.2,3.8
1063,45.9,44.6,51.1,47.2,3.4
1064,46.3,44.8,50.7,47.2,3.1
1065,45.6,44.4,51.4,47.1,3.8
1066,46.0,45.0,50.9,47.3,3.1
1067,45.8,44.4,51.0,47.0,3.5
1068,45.9,43.3,51.1,46.8,4.0
1069,46.7,44.6,50.5,47.3,3.0
1070,45.8,44.0,50.1,46.6,3.1
1071,46.6,44.5,50.2,47.1,2.9
1072,46.1,43.8,51.0,47.0,3.6
1073,45.5,44.1,51.9,47.1,4.2
1074,46.2,44.4,50.2,46.9,3.0
1075,46.0,43.2,50.3,46.5,3.6
1076,46.4,44.6,50.5,47.1,3.0
1077,46.3,43.8,50.6,46.9,3.4
1078,45.9,44.0,49.6,46.5,2.9
1079,46.0,43.4,49.5,46.3,3.0
1080,46.2,44.1,50.4,46.9,3.2
1081,46.3,44.5,50.3,47.0,3.0
1082,46.1,44.3,50.0,46.8,2.9
1083,45.8,44.5,49.9,46.8,2.8
1084,46.2,44.1,49.8,46.7,2.9
1085,46.6,44.4,50.2,47.1,2.9
1086,46.0,43.9,50.5,46.8,3.3
1087,46.2,43.9,49.7,46.6,2.9
1088,47.3,43.5,50.4,47.0,3.4
1089,45.3,43.4,50.2,46.3,3.5
1090,46.5,43.4,50.4,46.7,3.5
1091,45.1,43.6,50.0,46.2,3.4
1092,46.6,43.5,50.2,46.7,3.3
1093,45.8,43.2,50.8,46.6,3.9
1094,46.3,43.4,50.7,46.8,3.7
1095,46.8,43.2,50.0,46.6,3.4
1096,45.9,43.2,50.2,46.4,3.5
1097,46.5,43.0,50.1,46.6,3.6
1098,45.9,43.2,50.6,46.6,3.8
1099,46.0,42.9,51.3,46.7,4.3
1100,46.5,42.8,51.1,46.8,4.2
1101,46.3,43.1,50.7,46.7,3.8
1102,45.5,42.7,50.6,46.3,4.0
1103,46.0,43.6,50.2,46.6,3.3
1104,46.0,43.8,51.1,46.9,3.8
1105,45.5,42.9,50.6,46.3,3.9
1106,46.1,43.7,51.2,47.0,3.8
1107,46.0,43.2,51.3,46.8,4.1
1108,45.0,43.7,50.2,46.3,3.4
1109,45.8,43.7,50.3,46.6,3.4
1110,45.4,43.7,50.4,46.5,3.5
1111,45.9,43.5,51.0,46.8,3.8
1112,45.5,43.6,51.0,46.7,3.8
1113,45.3,44.1,50.4,46.6,3.4
1114,45.5,44.0,50.9,46.8,3.6
1115,45.3,43.8,51.5,46.9,4.1
1116,44.9,43.8,50.8,46.5,3.8
1117,45.7,44.3,51.0,47.0,3.6
1118,45.4,43.6,51.0,46.7,3.9
1119,44.7,44.2,49.3,46.1,2.9
1120,45.5,44.9,49.5,46.6,2.5
1121,46.0,45.2,50.8,47.3,3.0
1122,45.0,44.6,49.9,46.5,2.9

File: 01_Data/Cellulose_Insulation/Cone/Cellulose_Insulation_Cone_HF50Scan_230615_R1.csv (part 2 of 10)
Chan Gain,,500,500,1,1,1,1,1,1,1,1,1.0,1.0
Offset,,0,0,0.245635986328125,0,0,0,0,0,0,0,0.0,0.0
Gain,,1,1,25.01099967956543,13.915733337402344,15.200364112854004,1,1,1,1.0009437799453735,1.0383416414260864,1.0,1.0
Units,sec,C,C,Pa,%,%,%,%,%,g,/m,,
190,47.25,46.54279327392578,54.205238342285156,133.61207580566406,100.46736145019531,100.75993347167969,0.0019067461835220456,0.24109771847724915,20.729490280151367,69.97598266601562,-0.026485580950975418,0.0,0.0
191,47.5,47.21385955810547,54.41110610961914,134.6715087890625,100.46990966796875,100.83183288574219,0.001924952957779169,0.23999948799610138,20.73040199279785,69.9459457397461,-0.03275192901492119,0.0,0.0
192,47.75,46.927490234375,54.12350845336914,133.9486846923828,100.43551635742188,100.66901397705078,0.0019465700024738908,0.23901107907295227,20.73122215270996,69.92593383789062,-0.02115073800086975,0.0,0.0
193,48,46.904964447021484,54.31764221191406,140.75328063964844,100.43636322021484,100.70148468017578,0.00196602544747293,0.23812150955200195,20.73196029663086,69.91592407226562,-0.02401127479970455,0.0,0.0
194,48.25,46.48276901245117,54.26144790649414,139.88314819335938,100.42192840576172,100.65880584716797,0.0019835352431982756,0.2373208999633789,20.732624053955078,69.91592407226562,-0.02145928144454956,0.0,0.0
195,48.5,46.43931198120117,54.49415969848633,136.208740234375,100.41215515136719,100.63050842285156,0.001999294152483344,0.2366003543138504,20.733686447143555,69.87588500976562,-0.01978500932455063,0.0,0.0
196,48.75,46.697235107421875,54.21507263183594,136.1194305419922,100.39686584472656,100.45423889160156,0.0020134770311415195,0.23595185577869415,20.734642028808594,69.83584594726562,-0.005203501787036657,0.0,0.0
197,49,46.87382888793945,54.024112701416016,140.17242431640625,100.3896484375,100.69406127929688,0.0020262417383491993,0.23479920625686646,20.735502243041992,69.81582641601562,-0.027577318251132965,0.0,0.0
198,49.25,46.60956573486328,54.23322677612305,137.13612365722656,100.40281677246094,100.8095703125,0.002037729835137725,0.23376181721687317,20.736276626586914,69.79581451416016,-0.03682504594326019,0.0,0.0
199,49.5,46.627410888671875,53.96757507324219,134.15782165527344,100.36798858642578,101.14820098876953,0.0020585355814546347,0.23282817006111145,20.73697280883789,69.80581665039062,-0.07052943855524063,0.0,0.0
200,49.75,46.545806884765625,53.83008575439453,134.11048889160156,100.34506225585938,100.67504119873047,0.0020772607531398535,0.2319878786802292,20.738258361816406,69.78580474853516,-0.029902806505560875,0.0,0.0
201,50,46.915191650390625,53.74482345581055,138.8046417236328,100.3531265258789,100.79889678955078,0.002094113267958164,0.23085615038871765,20.73941421508789,69.78580474853516,-0.04036939889192581,0.0,0.0
202,50.25,46.63794708251953,54.1917839050293,132.60302734375,100.3399658203125,100.68988800048828,0.0021092805545777082,0.2298375964164734,20.740455627441406,69.78580474853516,-0.031708598136901855,0.0,0.0
203,50.5,46.99913024902344,53.91731643676758,136.34689331054688,100.33486938476562,100.58690643310547,0.002140605356544256,0.22892089188098907,20.741392135620117,69.74576568603516,-0.022850841283798218,0.0,0.0
204,50.75,46.79678726196289,54.00555419921875,138.8076934814453,100.3055648803711,100.62169647216797,0.002168797655031085,0.2280958592891693,20.742698669433594,69.72574615478516,-0.02866102196276188,0.0,0.0
205,51,46.83088684082031,53.92662048339844,133.58993530273438,100.30216979980469,100.8299789428711,0.0021941708400845528,0.22706188261508942,20.74387550354004,69.72574615478516,-0.047803860157728195,0.0,0.0
206,51.25,46.83920669555664,54.08622741699219,140.98989868164062,100.3123550415039,100.63468933105469,0.0022170066367834806,0.22613129019737244,20.74493408203125,69.71573638916016,-0.02922089211642742,0.0,0.0
207,51.5,46.368125915527344,53.460411071777344,136.1919403076172,100.2745590209961,100.49784088134766,0.0022552493028342724,0.22529377043247223,20.745887756347656,69.70572662353516,-0.020258909091353416,0.0,0.0
208,51.75,46.92985534667969,54.03809356689453,135.00428771972656,100.26097106933594,100.54422760009766,0.0022896677255630493,0.22453999519348145,20.747209548950195,69.67569732666016,-0.025696126744151115,0.0,0.0
209,52,47.31302261352539,53.64023208618164,134.49517822265625,100.25120544433594,100.63329315185547,0.002320644212886691,0.22359557449817657,20.74839973449707,69.65567779541016,-0.03464820235967636,0.0,0.0
210,52.25,47.15493392944336,53.8465690612793,136.98574829101562,100.24738311767578,100.46537017822266,0.002348523121327162,0.2227455973625183,20.749469757080078,69.61564636230469,-0.019784463569521904,0.0,0.0
211,52.5,46.90467071533203,54.068050384521484,135.2050323486328,100.23040008544922,100.49598693847656,0.0023847606498748064,0.22198061645030975,20.75043296813965,69.58560943603516,-0.024102723225951195,0.0,0.0
212,52.75,46.7843017578125,53.61015701293945,132.52365112304688,100.22020721435547,100.53634643554688,0.002417374402284622,0.22129212319850922,20.751995086669922,69.56558990478516,-0.028686074540019035,0.0,0.0
213,53,46.48265075683594,53.56539535522461,132.52059936523438,100.21638488769531,100.54608154296875,0.0024467268958687782,0.22042347490787506,20.753400802612305,69.52555084228516,-0.029915878549218178,0.0,0.0
214,53.25,46.50493621826172,53.77772903442383,138.12074279785156,100.21086120605469,100.53680419921875,0.00247314409352839,0.21964168548583984,20.75466537475586,69.49552917480469,-0.029577091336250305,0.0,0.0
215,53.5,46.77302551269531,53.33592224121094,136.42626953125,100.1849594116211,100.32064056396484,0.002496919594705105,0.21893808245658875,20.75580406188965,69.46549987792969,-0.012327159754931927,0.0,0.0
216,53.75,47.311790466308594,53.93287658691406,137.37425231933594,100.17349243164062,100.35543060302734,0.00251831766217947,0.218304842710495,20.757293701171875,69.43547058105469,-0.01652766764163971,0.0,0.0
217,54,47.14094161987305,53.6557731628418,134.32115173339844,100.1722183227539,100.34800720214844,0.0025375757832080126,0.2177349179983139,20.75863265991211,69.38542175292969,-0.015969663858413696,0.0,0.0
218,54.25,46.673728942871094,53.55322265625,136.36367797851562,100.18070983886719,100.41944885253906,0.002554908161982894,0.21688225865364075,20.759838104248047,69.38542175292969,-0.021679675206542015,0.0,0.0
219,54.5,47.043052673339844,53.70872497558594,138.97178649902344,100.1548080444336,100.37120056152344,0.002570507349446416,0.2161148637533188,20.760923385620117,69.33537292480469,-0.019657695665955544,0.0,0.0
220,54.75,47.01670837402344,53.200069427490234,137.82000732421875,100.14588928222656,100.47232818603516,0.0025734000373631716,0.21542420983314514,20.761899948120117,69.32537078857422,-0.029641365632414818,0.0,0.0
221,55,47.0087776184082,53.69834518432617,140.6136016845703,100.15565490722656,100.35496520996094,0.0025760033167898655,0.21480262279510498,20.762779235839844,69.33537292480469,-0.018107235431671143,0.0,0.0
222,55.25,46.690528869628906,53.648902893066406,142.60345458984375,100.13993835449219,100.25755310058594,0.0025783462915569544,0.21424320340156555,20.76357078552246,69.35539245605469,-0.010691524483263493,0.0,0.0
223,55.5,46.85235595703125,53.32753372192383,132.50914001464844,100.10894012451172,100.46258544921875,0.0025804550386965275,0.21373972296714783,20.7642822265625,69.33537292480469,-0.032119378447532654,0.0,0.0
224,55.75,46.74309539794922,53.74884033203125,138.41995239257812,100.09025573730469,100.37213134765625,0.00258235284127295,0.21281541883945465,20.764923095703125,69.32537078857422,-0.02561500482261181,0.0,0.0
225,56,47.55377960205078,53.11396026611328,134.96612548828125,100.1119155883789,100.50062561035156,0.002584060886874795,0.2119835466146469,20.765499114990234,69.32537078857422,-0.035296730697155,0.0,0.0
226,56.25,46.73957061767578,53.120323181152344,136.36825561523438,100.1042709350586,100.43336486816406,0.0025744580198079348,0.21123485267162323,20.766481399536133,69.28533172607422,-0.029894636943936348,0.0,0.0
227,56.5,46.91770553588867,53.21147537231445,135.09207153320312,100.08218383789062,100.67875671386719,0.002565815346315503,0.21056103706359863,20.767366409301758,69.25530242919922,-0.05413186177611351,0.0,0.0
228,56.75,46.882442474365234,52.990562438964844,134.13034057617188,100.06265258789062,100.42779541015625,0.0025580369401723146,0.2097071409225464,20.76816177368164,69.23528289794922,-0.03317691758275032,0.0,0.0
229,57,46.78002166748047,53.09233856201172,135.02566528320312,100.0872802734375,100.58180236816406,0.0025510364212095737,0.2089386284351349,20.768878936767578,69.22527313232422,-0.044892195612192154,0.0,0.0
230,57.25,46.599220275878906,53.356224060058594,135.86679077148438,100.06986999511719,100.40460205078125,0.0025473565328866243,0.20824697613716125,20.76952362060547,69.22527313232422,-0.030415911227464676,0.0,0.0
231,57.5,46.68838119506836,52.92540740966797,132.0214080810547,100.05924987792969,100.43383026123047,0.002544044516980648,0.20762448012828827,20.770336151123047,69.20525360107422,-0.03403404727578163,0.0,0.0
232,57.75,46.40330123901367,53.675296783447266,133.62657165527344,100.04566192626953,100.35496520996094,0.002541063819080591,0.20706424117088318,20.771066665649414,69.17522430419922,-0.028115887194871902,0.0,0.0
233,58,46.350467681884766,53.20566177368164,138.6931915283203,100.04566192626953,100.04973602294922,0.0025383811444044113,0.2064693719148636,20.771724700927734,69.16521453857422,-0.000370804569683969,0.0,0.0
234,58.25,46.88847732543945,53.01601791381836,131.6527557373047,100.03929138183594,100.43475341796875,0.002543175360187888,0.20593398809432983,20.77231788635254,69.16521453857422,-0.03593440726399422,0.0,0.0
235,58.5,46.92595672607422,53.15412902832031,136.7865447998047,100.01126098632812,100.47882080078125,0.0025474901776760817,0.20545214414596558,20.772851943969727,69.14519500732422,-0.04248270019888878,0.0,0.0
236,58.75,46.763221740722656,53.00431823730469,136.6720428466797,100.01380920410156,100.40877532958984,0.0025513735599815845,0.20501849055290222,20.77402687072754,69.13518524169922,-0.035898979753255844,0.0,0.0
237,59,46.274131774902344,53.66118621826172,135.67138671875,100.016357421875,100.22740173339844,0.002554868580773473,0.20457054674625397,20.775083541870117,69.10515594482422,-0.019199058413505554,0.0,0.0
238,59.25,46.59844970703125,53.265174865722656,138.03372192382812,100.02188110351562,100.35172271728516,0.0025671925395727158,0.20416739583015442,20.77603530883789,69.06512451171875,-0.029986687004566193,0.0,0.0
239,59.5,46.56690979003906,53.55012512207031,135.0279541015625,99.99894714355469,100.34522247314453,0.002578284125775099,0.20380455255508423,20.776891708374023,69.05510711669922,-0.031485237181186676,0.0,0.0
240,59.75,46.62626647949219,53.353851318359375,134.90353393554688,99.98196411132812,100.41898345947266,0.002588266506791115,0.20347799360752106,20.77766227722168,69.03509521484375,-0.039725411683321,0.0,0.0
241,60,46.90007781982422,52.917877197265625,133.16632080078125,99.99215698242188,100.38094329833984,0.0025972507428377867,0.2031099945306778,20.778356552124023,69.02508544921875,-0.035345785319805145,0.0,0.0
242,60.25,47.01007843017578,53.15341567993164,136.20111083984375,99.99172973632812,100.25662231445312,0.0026053364854305983,0.20277878642082214,20.778980255126953,69.00506591796875,-0.024097278714179993,0.0,0.0
243,60.5,46.654727935791016,52.72263717651367,135.66757202148438,99.98578643798828,100.25523376464844,0.002625733381137252,0.20248070359230042,20.779542922973633,69.00506591796875,-0.02451261505484581,0.0,0.0
244,60.75,46.9857177734375,52.939109802246094,138.908447265625,99.96837615966797,100.36100006103516,0.002644090447574854,0.20221243798732758,20.780048370361328,68.98504638671875,-0.03570222482085228,0.0,0.0
245,61,46.292442321777344,52.97441101074219,135.59506225585938,99.97134399414062,100.24131774902344,0.002660611877217889,0.20197099447250366,20.78050422668457,68.98504638671875,-0.024563785642385483,0.0,0.0
246,61.25,45.69675827026367,52.43850326538086,137.07505798339844,99.9764404296875,100.39857482910156,0.002675481140613556,0.20146581530570984,20.780914306640625,68.97503662109375,-0.0383770614862442,0.0,0.0
247,61.5,46.58946990966797,53.026180267333984,134.2898712158203,99.97346496582031,100.51175689697266,0.0026888635475188494,0.20101115107536316,20.781282424926758,68.96502685546875,-0.0489107109606266,0.0,0.0
248,61.75,46.85980224609375,53.13772964477539,135.997314453125,99.96157836914062,100.40924072265625,0.0027199466712772846,0.2006019502878189,20.781614303588867,68.96502685546875,-0.04069876670837402,0.0,0.0
249,62,46.75120544433594,53.30146789550781,136.89874267578125,99.96624755859375,100.38002014160156,0.0027479215059429407,0.20023366808891296,20.78214454650879,68.94500732421875,-0.03762255981564522,0.0,0.0
250,62.25,46.538665771484375,52.95783233642578,134.76461791992188,99.95860290527344,100.52196502685547,0.0027730988804250956,0.1999022215604782,20.782623291015625,68.91497802734375,-0.051189787685871124,0.0,0.0
251,62.5,46.497337341308594,53.08448791503906,134.21124267578125,99.94799041748047,100.22044372558594,0.0027957584243267775,0.19934934377670288,20.783052444458008,68.88494873046875,-0.02479514107108116,0.0,0.0
252,62.75,46.86626434326172,53.0460319519043,136.5499267578125,99.9560546875,100.19725036621094,0.002829950302839279,0.19885174930095673,20.78343963623047,68.86493682861328,-0.021951774135231972,0.0,0.0
253,63,46.892189025878906,53.233680725097656,136.99720764160156,99.94756317138672,100.60731506347656,0.002860723063349724,0.19840390980243683,20.783788681030273,68.85492706298828,-0.05992596223950386,0.0,0.0
254,63.25,46.65538787841797,52.724918365478516,137.10787963867188,99.95478057861328,100.48531341552734,0.0028884185012429953,0.19800086319446564,20.784101486206055,68.83489990234375,-0.04821645841002464,0.0,0.0
255,63.5,46.99278259277344,52.728050231933594,138.00473022460938,99.94076538085938,100.33872985839844,0.002913344418630004,0.19753967225551605,20.78438377380371,68.82489776611328,-0.03619712218642235,0.0,0.0
256,63.75,46.486724853515625,52.5853385925293,136.42169189453125,99.94374084472656,100.37398529052734,0.0029476124327629805,0.19712460041046143,20.784637451171875,68.81488800048828,-0.03912563621997833,0.0,0.0
257,64,46.63536834716797,52.688751220703125,133.66244506835938,99.95011138916016,100.13044738769531,0.0029784536454826593,0.19675104320049286,20.785097122192383,68.81488800048828,-0.01641889289021492,0.0,0.0
258,64.25,46.458229064941406,52.43818283081055,134.89971923828125,99.94416809082031,100.43660736083984,0.003006210783496499,0.19641484320163727,20.785511016845703,68.80487060546875,-0.04476725682616234,0.0,0.0
259,64.5,46.41811752319336,52.79041290283203,137.730712890625,99.9399185180664,100.53820037841797,0.0030311921145766973,0.1960466504096985,20.785884857177734,68.77484893798828,-0.054363422095775604,0.0,0.0
260,64.75,46.19956588745117,52.90292739868164,134.8027801513672,99.94458770751953,100.55072784423828,0.003064201446250081,0.1957152783870697,20.78622055053711,68.78485870361328,-0.055072344839572906,0.0,0.0
261,65,46.901283264160156,52.510658264160156,132.16490173339844,99.95648193359375,100.50990295410156,0.00309390970505774,0.19541704654693604,20.7869873046875,68.72480010986328,-0.050290096551179886,0.0,0.0
262,65.25,46.78718566894531,52.775978088378906,137.95358276367188,99.95563507080078,100.23992919921875,0.0031206472776830196,0.19514864683151245,20.787675857543945,68.70478057861328,-0.02586871199309826,0.0,0.0
263,65.5,46.506595611572266,52.83842849731445,140.6067352294922,99.94926452636719,100.23018646240234,0.003144711023196578,0.19484150409698486,20.78829574584961,68.67475128173828,-0.025564374402165413,0.0,0.0
264,65.75,46.61899948120117,52.50621795654297,135.0218505859375,99.96412658691406,100.44264221191406,0.0031663684640079737,0.1945650726556778,20.788854598999023,68.65473175048828,-0.04349617287516594,0.0,0.0
265,66,46.369205474853516,52.942344665527344,135.64849853515625,99.9666748046875,100.25616455078125,0.0031996837351471186,0.19431628286838531,20.789356231689453,68.63471221923828,-0.02633802965283394,0.0,0.0
266,66.25,46.419281005859375,52.103797912597656,136.43695068359375,99.96455383300781,100.32064056396484,0.003229667665436864,0.19409237802028656,20.78980827331543,68.62470245361328,-0.03238688409328461,0.0,0.0
267,66.5,46.464569091796875,52.940635681152344,139.05728149414062,99.96922302246094,100.22368621826172,0.0032566532026976347,0.19378536939620972,20.79021453857422,68.59467315673828,-0.0231550894677639,0.0,0.0
268,66.75,47.12583923339844,52.355430603027344,131.93821716308594,99.97091674804688,100.34336853027344,0.0032809399999678135,0.1935090571641922,20.79058074951172,68.61470031738281,-0.033870574086904526,0.0,0.0
269,67,47.17586898803711,52.72904968261719,133.1014404296875,99.9798355102539,100.30208587646484,0.0033027981407940388,0.19326037168502808,20.790910720825195,68.59467315673828,-0.029310213401913643,0.0,0.0
270,67.25,46.28232192993164,52.03450012207031,134.2608642578125,99.98110961914062,100.52335357666016,0.0033297294285148382,0.19303655624389648,20.791292190551758,68.59467315673828,-0.049264952540397644,0.0,0.0
271,67.5,46.59344482421875,52.79277038574219,136.41558837890625,99.98960876464844,100.11839294433594,0.0033539675641804934,0.19283512234687805,20.791635513305664,68.56465148925781,-0.01172375027090311,0.0,0.0
272,67.75,46.85590362548828,52.28887176513672,133.67161560058594,99.99130249023438,100.27100372314453,0.0033757819328457117,0.1926538348197937,20.79194450378418,68.55463409423828,-0.025442427024245262,0.0,0.0
273,68,46.626041412353516,52.184959411621094,135.3340301513672,100.00701904296875,100.30718994140625,0.0033954146783798933,0.19223695993423462,20.79222297668457,68.55463409423828,-0.027297427877783775,0.0,0.0
274,68.25,46.63146209716797,52.380516052246094,135.6278839111328,99.99937438964844,100.53495025634766,0.0034130841959267855,0.19186176359653473,20.7924747467041,68.54463195800781,-0.04865199699997902,0.0,0.0
275,68.5,46.872249603271484,52.48928451538086,132.264892578125,99.99894714355469,100.41573333740234,0.0034303045831620693,0.19152408838272095,20.792699813842773,68.52461242675781,-0.03788368031382561,0.0,0.0
276,68.75,46.821109771728516,52.32699203491211,135.2996826171875,100.0235824584961,100.34940338134766,0.0034458027221262455,0.19122017920017242,20.793134689331055,68.51459503173828,-0.02962121181190014,0.0,0.0
277,69,46.319732666015625,52.67624282836914,133.57162475585938,100.03207397460938,100.33084869384766,0.0034597511403262615,0.19094666838645935,20.79352569580078,68.47457122802734,-0.027164023369550705,0.0,0.0
278,69.25,46.18779754638672,52.256927490234375,139.35496520996094,100.02867889404297,100.33919525146484,0.003472304670140147,0.19040632247924805,20.79387855529785,68.47457122802734,-0.02823079377412796,0.0,0.0
279,69.5,46.83909606933594,52.61357498168945,137.22389221191406,100.02995300292969,100.61845397949219,0.003483603009954095,0.18992000818252563,20.7941951751709,68.44453430175781,-0.0534290187060833,0.0,0.0
280,69.75,46.93624496459961,52.065513610839844,133.76243591308594,100.06010437011719,100.57716369628906,0.00349311251193285,0.18948233127593994,20.79448127746582,68.42451477050781,-0.04694543406367302,0.0,0.0
281,70,46.56243133544922,52.71735382080078,132.9854278564453,100.07666778564453,100.45609283447266,0.0035016711335629225,0.18908841907978058,20.79473876953125,68.43453216552734,-0.03446727991104126,0.0,0.0
282,70.25,46.53718566894531,52.64177703857422,136.15377807617188,100.07539367675781,100.53448486328125,0.0035093738697469234,0.18857067823410034,20.79496955871582,68.41450500488281,-0.041688039898872375,0.0,0.0
283,70.5,46.26885223388672,52.54856491088867,136.82241821289062,100.0732650756836,100.47882080078125,0.0035163064021617174,0.18810471892356873,20.795177459716797,68.41450500488281,-0.036837588995695114,0.0,0.0
284,70.75,46.70549392700195,52.35298156738281,136.7353973388672,100.09025573730469,100.27564239501953,0.0035264985635876656,0.18768535554409027,20.795364379882812,68.39449310302734,-0.0168545451015234,0.0,0.0
285,71,46.659759521484375,52.39221954345703,133.5975799560547,100.10851287841797,100.47835540771484,0.0035356716252863407,0.1873079240322113,20.795534133911133,68.36446380615234,-0.03358776867389679,0.0,0.0
286,71.25,46.74178695678711,52.026588439941406,135.1989288330078,100.10809326171875,100.56510162353516,0.0035439273342490196,0.18696823716163635,20.795686721801758,68.36446380615234,-0.041485708206892014,0.0,0.0
287,71.5,46.38532257080078,52.503944396972656,136.84225463867188,100.11318969726562,100.58226776123047,0.0035439273342490196,0.18696823716163635,20.795686721801758,68.35445404052734,-0.04257706180214882,0.0,0.0
288,71.75,46.7878532409668,52.516666412353516,137.12466430664062,100.13993835449219,100.67086791992188,0.003551357425749302,0.18666252493858337,20.79605484008789,68.35445404052734,-0.0481635183095932,0.0,0.0
289,72,46.35163116455078,52.673736572265625,138.0520477294922,100.15904998779297,100.49459838867188,0.0035580445546656847,0.18635474145412445,20.79638671875,68.29439544677734,-0.03046329878270626,0.0,0.0
290,72.25,46.486183166503906,52.512245178222656,134.0112762451172,100.1637191772461,100.42687225341797,0.0035640629939734936,0.18607774376869202,20.79668426513672,68.27437591552734,-0.023898057639598846,0.0,0.0
291,72.5,46.3398323059082,52.6147346496582,138.11769104003906,100.1713638305664,100.51175689697266,0.0035852999426424503,0.18582844734191895,20.797330856323242,68.23433685302734,-0.03089853562414646,0.0,0.0
292,72.75,46.3271369934082,52.252994537353516,137.2689208984375,100.19132995605469,100.65973663330078,0.0036044130101799965,0.18560408055782318,20.79791259765625,68.21431732177734,-0.04248324781656265,0.0,0.0
293,73,46.36016082763672,52.013763427734375,135.80877685546875,100.20321655273438,100.65834045410156,0.003621614770963788,0.18536953628063202,20.79843521118164,68.19429779052734,-0.04127628356218338,0.0,0.0
294,73.25,46.99303436279297,52.452049255371094,137.0674285888672,100.23591613769531,100.61334991455078,0.0036496296525001526,0.18515844643115997,20.798906326293945,68.19429779052734,-0.03423240780830383,0.0,0.0
295,73.5,46.64707946777344,52.44804382324219,138.36041259765625,100.22742462158203,100.59015655517578,0.00367484288290143,0.18496845662593842,20.79932975769043,68.18429565429688,-0.032903943210840225,0.0,0.0
296,73.75,46.4244384765625,52.62621307373047,137.49562072753906,100.25077819824219,100.54237365722656,0.00369753479026258,0.184797465801239,20.799711227416992,68.18429565429688,-0.026454545557498932,0.0,0.0
297,74,46.35907745361328,52.321807861328125,136.6720428466797,100.27328491210938,100.65602111816406,0.003717957530170679,0.18461911380290985,20.8000545501709,68.15425872802734,-0.03469943255186081,0.0,0.0
298,74.25,46.91252517700195,52.71353530883789,140.10983276367188,100.28390502929688,100.88240051269531,0.0037462383043020964,0.18445859849452972,20.800363540649414,68.14425659179688,-0.05419685319066048,0.0,0.0
299,74.5,46.218902587890625,52.40392303466797,134.41427612304688,100.27201843261719,100.9000244140625,0.0037716911174356937,0.18431413173675537,20.800874710083008,68.12422943115234,-0.05686729773879051,0.0,0.0
300,74.75,46.48081970214844,52.356876373291016,135.7599334716797,100.32042694091797,100.9881591796875,0.003794598625972867,0.18418411910533905,20.801334381103516,68.10421752929688,-0.060423821210861206,0.0,0.0
301,75,47.14912414550781,51.61921691894531,132.35877990722656,100.33316802978516,100.8842544555664,0.00381521531380713,0.1840507984161377,20.801748275756836,68.07418823242188,-0.04989105090498924,0.0,0.0
302,75.25,46.9773063659668,51.968292236328125,134.20513916015625,100.34463500976562,100.9863052368164,0.0038337702862918377,0.18393081426620483,20.802120208740234,68.04415893554688,-0.05805883929133415,0.0,0.0
303,75.5,46.69758605957031,52.519020080566406,134.89361572265625,100.3497314453125,100.73905944824219,0.003850469831377268,0.18382282555103302,20.802453994750977,68.01412963867188,-0.03526894003152847,0.0,0.0
304,75.75,46.63351058959961,52.277095794677734,135.0623016357422,100.38115692138672,100.64350128173828,0.0038694608956575394,0.18372564017772675,20.80275535583496,68.00411987304688,-0.02377340756356716,0.0,0.0
305,76,46.772979736328125,52.33266067504883,138.35430908203125,100.40196228027344,100.64350128173828,0.0038865527603775263,0.18363817036151886,20.80302619934082,67.96408081054688,-0.021885382011532784,0.0,0.0
306,76.25,46.49395751953125,52.22438430786133,138.39170837402344,100.41258239746094,100.70565795898438,0.00390193541534245,0.18355944752693176,20.80327033996582,67.96408081054688,-0.02654547244310379,0.0,0.0
307,76.5,46.394168853759766,52.390869140625,138.79318237304688,100.42871856689453,100.67550659179688,0.003915779758244753,0.1834794580936432,20.803489685058594,67.96408081054688,-0.0223544929176569,0.0,0.0
308,76.75,46.52699661254883,52.13222122192383,138.3451385498047,100.4571762084961,100.65045928955078,0.003928239922970533,0.1834074705839157,20.803688049316406,67.96408081054688,-0.017507795244455338,0.0,0.0
309,77,45.84463882446289,52.05678939819336,138.0612030029297,100.48307800292969,100.67225646972656,0.003936797846108675,0.18334268033504486,20.803865432739258,67.9340591430664,-0.01713194139301777,0.0,0.0
310,77.25,47.11717987060547,51.93521499633789,136.28887939453125,100.50643157958984,100.74323272705078,0.003944500349462032,0.18328437209129333,20.804025650024414,67.9340591430664,-0.02143479324877262,0.0,0.0
311,77.5,46.66810989379883,52.16139602661133,137.33609008789062,100.51025390625,100.73348999023438,0.003951432183384895,0.1832318902015686,20.804170608520508,67.91403198242188,-0.020207218825817108,0.0,0.0
312,77.75,46.80910110473633,52.16197204589844,136.19117736816406,100.53404235839844,101.08047485351562,0.003957671113312244,0.18309500813484192,20.80430030822754,67.87399291992188,-0.04937193915247917,0.0,0.0
313,78,46.96085739135742,52.565826416015625,137.1651153564453,100.56121826171875,100.82904815673828,0.003965266514569521,0.18297182023525238,20.80441665649414,67.8840103149414,-0.024226287379860878,0.0,0.0
314,78.25,46.46887969970703,52.169891357421875,137.14756774902344,100.57523345947266,100.8833236694336,0.0039721024222671986,0.18286095559597015,20.80443572998047,67.8639907836914,-0.0278583075851202,0.0,0.0
315,78.5,46.693031311035156,52.275665283203125,141.68524169921875,100.58372497558594,100.8165283203125,0.003978254739195108,0.18276117742061615,20.804452896118164,67.8139419555664,-0.021057145670056343,0.0,0.0
316,78.75,46.13859558105469,52.367225646972656,138.56878662109375,100.62024688720703,100.9260025024414,0.003983791917562485,0.1825980544090271,20.804468154907227,67.7939224243164,-0.027635587379336357,0.0,0.0
317,79,46.36982727050781,51.9776611328125,137.5666046142578,100.63214111328125,100.9747085571289,0.003988775424659252,0.1824512481689453,20.804481506347656,67.7438735961914,-0.03095301054418087,0.0,0.0
318,79.25,46.320716857910156,51.79774475097656,134.1814727783203,100.65506744384766,101.00811004638672,0.004001185297966003,0.18231911957263947,20.804494857788086,67.7438735961914,-0.0318911038339138,0.0,0.0
319,79.5,46.4041862487793,51.8319206237793,136.80027770996094,100.65379333496094,101.05078125,0.0040123541839420795,0.18220020830631256,20.804506301879883,67.7438735961914,-0.035853199660778046,0.0,0.0
320,79.75,46.57220458984375,52.25328826904297,138.88096618652344,100.6822509765625,101.19133758544922,0.004022406414151192,0.18202804028987885,20.804515838623047,67.7338638305664,-0.04593867436051369,0.0,0.0
321,80,47.101593017578125,52.231998443603516,136.6575469970703,100.71707153320312,101.01924133300781,0.0040446687489748,0.18187309801578522,20.80452537536621,67.7338638305664,-0.02728545106947422,0.0,0.0
322,80.25,46.097312927246094,51.959014892578125,140.1869354248047,100.7081527709961,101.08789825439453,0.00406470475718379,0.1817336529493332,20.804533004760742,67.71385192871094,-0.034280359745025635,0.0,0.0
323,80.5,46.34849548339844,52.01136016845703,138.74205017089844,100.73788452148438,101.0929946899414,0.004082737024873495,0.1816081404685974,20.804540634155273,67.6938247680664,-0.032050732523202896,0.0,0.0
324,80.75,46.56773376464844,51.620052337646484,135.62025451660156,100.74977111816406,101.19876098632812,0.004098966252058744,0.1814626157283783,20.804548263549805,67.6938247680664,-0.040500812232494354,0.0,0.0
325,81,46.70747375488281,52.02680969238281,138.2955322265625,100.7833251953125,101.03408813476562,0.004130104091018438,0.18133164942264557,20.804553985595703,67.7038345336914,-0.022634228691458702,0.0,0.0
326,81.25,46.44029235839844,51.8426513671875,134.32879638671875,100.77780151367188,101.13845825195312,0.004158128052949905,0.18121378123760223,20.804792404174805,67.7038345336914,-0.032537803053855896,0.0,0.0
327,81.5,46.93292999267578,52.89314270019531,133.1304473876953,100.80030822753906,101.15283966064453,0.0041833496652543545,0.18110769987106323,20.80500602722168,67.67381286621094,-0.031799037009477615,0.0,0.0
328,81.75,46.3585090637207,51.521846771240234,136.11790466308594,100.8266372680664,101.15886688232422,0.004206049256026745,0.18101222813129425,20.805198669433594,67.6537857055664,-0.029962720349431038,0.0,0.0
329,82,46.31317138671875,51.855873107910156,133.93798828125,100.85806274414062,101.58841705322266,0.00422647874802351,0.18085305392742157,20.80537223815918,67.6237564086914,-0.06571883708238602,0.0,0.0
330,82.25,46.591705322265625,52.073612213134766,134.32879638671875,100.85848999023438,101.26092529296875,0.004244865383952856,0.18070979416370392,20.80552864074707,67.61375427246094,-0.036270707845687866,0.0,0.0
331,82.5,46.56285095214844,51.875526428222656,135.8675537109375,100.87930297851562,101.41446685791016,0.004277958534657955,0.18058086931705475,20.805667877197266,67.5837173461914,-0.04819135367870331,0.0,0.0
332,82.75,46.61591720581055,51.51948928833008,130.9772491455078,100.91284942626953,101.33653259277344,0.004307742230594158,0.18046483397483826,20.806026458740234,67.5837173461914,-0.03816116973757744,0.0,0.0
333,83,46.52592849731445,52.14048767089844,136.74989318847656,100.93663024902344,101.40287017822266,0.004334547556936741,0.18036039173603058,20.80634880065918,67.57371520996094,-0.041975460946559906,0.0,0.0
334,83.25,45.902957916259766,51.96938705444336,136.47817993164062,100.94894409179688,101.43487548828125,0.004358672071248293,0.18008749186992645,20.806638717651367,67.54368591308594,-0.043738916516304016,0.0,0.0
335,83.5,45.659915924072266,51.7900276184082,138.70236206054688,100.97145080566406,101.18345642089844,0.004383694846183062,0.17984187602996826,20.806900024414062,67.53367614746094,-0.01910439506173134,0.0,0.0
336,83.75,45.37761306762695,51.81383514404297,133.19151306152344,100.98419189453125,101.52023315429688,0.004406215623021126,0.17962083220481873,20.8071346282959,67.52366638183594,-0.048220276832580566,0.0,0.0
337,84,46.28633117675781,51.89002227783203,139.03590393066406,100.9986343383789,101.22241973876953,0.0044264839962124825,0.17942188680171967,20.80734634399414,67.52366638183594,-0.020159339532256126,0.0,0.0
338,84.25,46.2171630859375,51.468814849853516,137.95663452148438,101.01349639892578,101.54110717773438,0.004444725811481476,0.17905598878860474,20.807537078857422,67.49363708496094,-0.047450222074985504,0.0,0.0
339,84.5,46.31096267700195,52.17611312866211,135.5546112060547,101.02963256835938,101.33792877197266,0.0044611431658267975,0.1787266731262207,20.807708740234375,67.47362518310547,-0.027752118185162544,0.0,0.0
340,84.75,46.26520538330078,51.82871627807617,137.23992919921875,101.06573486328125,101.40333557128906,0.004478567745536566,0.17843028903007507,20.807863235473633,67.48362731933594,-0.03037451207637787,0.0,0.0
341,85,46.03937530517578,51.883583068847656,138.3871307373047,101.07550048828125,101.52672576904297,0.004494250286370516,0.178163543343544,20.808000564575195,67.46361541748047,-0.04057116433978081,0.0,0.0
342,85.25,46.692535400390625,51.49896240234375,138.44970703125,101.08951568603516,101.39359283447266,0.004508364479988813,0.17792347073554993,20.808124542236328,67.46361541748047,-0.02735678292810917,0.0,0.0
343,85.5,46.5711784362793,51.38404083251953,136.32093811035156,101.11244201660156,101.53600311279297,0.004521067254245281,0.1775532066822052,20.808237075805664,67.47362518310547,-0.0380750373005867,0.0,0.0
344,85.75,46.342018127441406,51.29872512817383,136.49420166015625,101.1396255493164,101.38523864746094,0.004542436450719833,0.17721997201442719,20.808338165283203,67.43358612060547,-0.022092178463935852,0.0,0.0
345,86,46.34977722167969,52.04399108886719,135.8583984375,101.15321350097656,101.55038452148438,0.00456166872754693,0.1769200563430786,20.808429718017578,67.45359802246094,-0.035692956298589706,0.0,0.0
346,86.25,45.9724235534668,51.35767364501953,140.8395233154297,101.1663818359375,101.54759979248047,0.004578977823257446,0.17665013670921326,20.80851173400879,67.43358612060547,-0.03425747528672218,0.0,0.0
347,86.5,46.20445251464844,51.749298095703125,137.82000732421875,101.18718719482422,101.45111083984375,0.004594556055963039,0.1763179898262024,20.808584213256836,67.40354919433594,-0.023726051673293114,0.0,0.0
348,86.75,46.247413635253906,51.986595153808594,137.3956298828125,101.22413635253906,101.54574584960938,0.004608576186001301,0.17601905763149261,20.808650970458984,67.38353729248047,-0.02889302559196949,0.0,0.0
349,87,46.25477981567383,51.427528381347656,132.88314819335938,101.23729705810547,101.50074768066406,0.004639092832803726,0.1757500171661377,20.8087100982666,67.35350799560547,-0.023671621456742287,0.0,0.0
350,87.25,46.035064697265625,50.96329116821289,133.70596313476562,101.22753143310547,101.7929916381836,0.004666557535529137,0.17550788819789886,20.809226989746094,67.35350799560547,-0.05073719844222069,0.0,0.0
351,87.5,45.908538818359375,51.4810791015625,138.0780029296875,101.2568359375,101.78556823730469,0.004691275767982006,0.17528995871543884,20.8096923828125,67.32347869873047,-0.04743657633662224,0.0,0.0
352,87.75,46.307647705078125,51.80998611450195,136.32627868652344,101.27806854248047,101.59445190429688,0.004713522270321846,0.17496414482593536,20.81011199951172,67.32347869873047,-0.028408871963620186,0.0,0.0
353,88,46.379638671875,51.792640686035156,137.12771606445312,101.2903823852539,101.51141357421875,0.004733544308692217,0.17467090487480164,20.810489654541016,67.29345703125,-0.0198541060090065,0.0,0.0
354,88.25,46.139583587646484,51.28895568847656,134.771484375,101.30609893798828,101.62506866455078,0.00476416852325201,0.1744069904088974,20.810829162597656,67.27342987060547,-0.028633244335651398,0.0,0.0
355,88.5,47.09227752685547,51.81986999511719,140.31057739257812,101.31968688964844,101.59491729736328,0.004791730549186468,0.17416946589946747,20.81136703491211,67.26342010498047,-0.024708585813641548,0.0,0.0
356,88.75,46.62453079223633,51.743560791015625,134.25169372558594,101.34558868408203,101.67237854003906,0.004816536325961351,0.17395569384098053,20.81184959411621,67.24340057373047,-0.029322193935513496,0.0,0.0
357,89,46.33946228027344,51.42832565307617,138.00473022460938,101.36087799072266,101.62645721435547,0.004838861525058746,0.17363369464874268,20.812284469604492,67.23339080810547,-0.023833828046917915,0.0,0.0
358,89.25,46.35370635986328,51.827884674072266,141.1723175048828,101.37149810791016,101.51698303222656,0.004858954343944788,0.17334389686584473,20.81267547607422,67.20336151123047,-0.013062720187008381,0.0,0.0
359,89.5,46.07357406616211,51.504371643066406,135.34547424316406,101.39612579345703,101.47245025634766,0.004881019704043865,0.1730830818414688,20.81302833557129,67.183349609375,-0.006853364873677492,0.0,0.0
360,89.75,46.43057632446289,51.43745422363281,138.90615844726562,101.41014099121094,101.57775115966797,0.004900878760963678,0.17284834384918213,20.813344955444336,67.143310546875,-0.01504190731793642,0.0,0.0
361,90,46.08985900878906,51.59927749633789,137.12313842773438,101.43307495117188,101.61347198486328,0.004918751772493124,0.17263707518577576,20.813631057739258,67.143310546875,-0.0161844864487648,0.0,0.0
362,90.25,46.05896759033203,51.40641784667969,136.16676330566406,101.43009948730469,101.71830749511719,0.0049348375760018826,0.17234981060028076,20.813888549804688,67.15331268310547,-0.02584366872906685,0.0,0.0
363,90.5,46.43891143798828,51.299964904785156,138.25584411621094,101.45218658447266,101.61764526367188,0.00494931498542428,0.1720912605524063,20.814119338989258,67.123291015625,-0.014842337928712368,0.0,0.0
364,90.75,46.12950897216797,51.35316467285156,139.2137451171875,101.47469329833984,101.61624908447266,0.004961017053574324,0.17185856401920319,20.814327239990234,67.11328125,-0.012696835212409496,0.0,0.0
365,91,46.36962890625,52.072410583496094,134.0364532470703,101.49040222167969,101.9395751953125,0.004971548914909363,0.17164914309978485,20.81451416015625,67.103271484375,-0.0402221605181694,0.0,0.0
366,91.25,46.48016357421875,51.62049102783203,134.80506896972656,101.48233795166016,101.8486557006836,0.004981027450412512,0.1713716685771942,20.814682006835938,67.09326171875,-0.03281840309500694,0.0,0.0
367,91.5,45.887535095214844,51.57042694091797,137.47119140625,101.51121520996094,101.9098892211914,0.00498955836519599,0.17112194001674652,20.814834594726562,67.09326171875,-0.035701680928468704,0.0,0.0
368,91.75,46.32624435424805,50.90496826171875,133.6975555419922,101.51801300048828,101.97993469238281,0.004991927184164524,0.17089718580245972,20.814971923828125,67.083251953125,-0.04134990647435188,0.0,0.0
369,92,46.61087417602539,51.34172058105469,135.00352478027344,101.52395629882812,102.17105102539062,0.004994058981537819,0.17069490253925323,20.815326690673828,67.063232421875,-0.057870350778102875,0.0,0.0
370,92.25,46.309078216552734,51.28508377075195,136.26675415039062,101.53414916992188,101.937255859375,0.004995977506041527,0.170512855052948,20.815645217895508,67.063232421875,-0.03608974441885948,0.0,0.0
371,92.5,45.71613311767578,50.61674118041992,135.3439483642578,101.55877685546875,102.19795227050781,0.004997704178094864,0.17029239237308502,20.815933227539062,67.063232421875,-0.05714481696486473,0.0,0.0
372,92.75,46.53451919555664,51.37120819091797,137.03460693359375,101.5787353515625,101.9794692993164,0.0049939509481191635,0.17009398341178894,20.816192626953125,67.04322052001953,-0.035861920565366745,0.0,0.0
373,93,46.111358642578125,51.723167419433594,136.50411987304688,101.57746124267578,102.0420913696289,0.004990573041141033,0.16991540789604187,20.816425323486328,67.00318145751953,-0.04156751185655594,0.0,0.0
374,93.25,45.812294006347656,51.584678649902344,137.1620635986328,101.58425903320312,101.8672103881836,0.004987532738596201,0.16975469887256622,20.816635131835938,67.00318145751953,-0.025334632024168968,0.0,0.0
375,93.5,46.212764739990234,51.98412322998047,134.01356506347656,101.60464477539062,101.76376342773438,0.004984796512871981,0.16954538226127625,20.816823959350586,67.00318145751953,-0.014252900145947933,0.0,0.0
376,93.75,46.5908203125,50.89786148071289,135.48973083496094,101.61865997314453,102.14321899414062,0.004982997663319111,0.16935700178146362,20.816993713378906,66.983154296875,-0.0468963198363781,0.0,0.0
377,94,46.078651428222656,51.21929168701172,133.654052734375,101.61823272705078,101.9980239868164,0.004981378559023142,0.16918745636940002,20.81714630126953,66.983154296875,-0.033977922052145004,0.0,0.0
378,94.25,46.38756561279297,51.968318939208984,136.12783813476562,101.6229019165039,101.82221221923828,0.004979921504855156,0.16903486847877502,20.817283630371094,66.943115234375,-0.017846131697297096,0.0,0.0
379,94.5,46.65071105957031,51.36199188232422,134.38832092285156,101.64031219482422,101.8375244140625,0.00497860973700881,0.16889753937721252,20.817407608032227,66.95313262939453,-0.0176557470113039,0.0,0.0
380,94.75,46.153465270996094,51.43204116821289,136.09959411621094,101.65093231201172,101.95024108886719,0.004977429285645485,0.16877393424510956,20.817750930786133,66.91309356689453,-0.026779603213071823,0.0,0.0
381,95,46.30720520019531,51.379913330078125,137.9825897216797,101.6390380859375,101.9377212524414,0.004976367112249136,0.16850917041301727,20.81805992126465,66.91309356689453,-0.02672678790986538,0.0,0.0
