Repository: ulfsri/fsri_materials_database

#Database of Contemporary Material Properties for Fire Investigation Analysis
This project was supported by Award No. 2019-DU-BX-0018, awarded by the National Institute of Justice, Office of Justice Programs, U.S. Department of Justice. 

***
***

## Database Structure

## 01_Data/
Raw data generated from each apparatus are included here in plain-text format. The data is organized first by material, next by the short name of test apparatus used, and where applicable additional filtering by test settings.

### Test Apparatus and Data File Structure
- __Cone Calorimeter__ (Cone)
    + Data file structure is the material test, the short name for the apparatus, heat flux setting and scan/scalar, date of test, and replicate number. Scan is for the raw output data and scalar is for the initial conditions and high-level test parameters. 
        * Example: __MDF_Cone_HF25scalar_210323_R1__ stands for the first replicate of scalar data generated from a medium density fiber board test in cone calorimeter exposed to 25 kW/m<sup>2</sup> on March 23, 2021.
- __Heat Flow Meter__ (HFM)
    + Data file structure is the material test, the short name for the apparatus, whether test was dry or wet, whether test was for thermal conductivity or heat capacity, date of test, and replicate number. Scan is for the raw output data and scalar is for the initial conditions and high-level test parameters. 
        * Example: __OSB_HFM_Dry_Conductivity_210315_R3.tst__ stands for the third replicate of the data generated from an oriented strand board test in the heat flow meter tested dry for thermal conductivity on March 15, 2021.
- __Simultaneous Thermal Analyzer__ (STA)
    + Data file structure is the material test, the short name for the apparatus, the atmosphere tested in, the heating rate in Kelvin per minute and data/meta, date of test, and replicate number. Data is for the raw output data and meta is for the initial conditions and high-level test parameters. 
        * Example: __Polyester_Batting_STA_N2_3KData_210215_R1.csv__ stands for the first replicate of the data generated from a polyester batting board test in the simultaneous thermal analyzer tested in nitrogen with a heating rate of 3 Kelvin per minute on March 15, 2021.

# Materials and Products Database

## 01_Data

Raw data generated from each apparatus are included here in plain-text format. The data is organized first by material, next by the short name of test apparatus used, and where applicable additional filtering by test settings.

### material.json

Each material directory contains a json file of the same name as the material. This file links the data stored in the repository as well as data and graphs produced by the accompanying scripts (__02_Scripts__) to the respective landing page for the material on the front-end website.

File: 01_Data/Cellulose_Insulation/MCC/Cellulose_Insulation_MCC_30K_min_220120_R1.txt (part 1 of 4)
Sample ID:	C:\MCC\MCC Cal\Test\Cellulose_Insulation_MCC_30K_min_220120_R1.txt
Sample Weight (mg):	4.78
Heating Rate (C/s):	0.5
Combustor Temp (C):	900
N2 Flow Rate (cc/min):	80
O2 Flow Rate (cc/min):	20
Calibration File:	C:\MCC\MCC Cal\Coeff1 JN10440_30_210304.txt.txt
T Correction Coefficients:	0	1.024463	0
Time Shift (s):	14
*
Time (s)	Temperature (C)	N2 flow rate (cc/min)	O2 flow rate (cc/min)	Flow Rate (cc/min)	Oxygen (%)	HRR (W/g)	Heating rate (C/s)
0.000	110.810	80.012	19.995	103.723	20.107	0.098	0.012
0.500	110.770	80.005	19.995	103.727	20.104	0.286	-0.007
1.001	110.801	80.008	19.993	103.730	20.102	0.455	-0.019
1.500	110.787	80.005	19.994	103.737	20.108	0.072	0.004
2.000	110.801	80.010	19.993	103.740	20.105	0.221	0.009
2.500	110.810	80.011	19.996	103.742	20.105	0.273	0.011
3.000	110.803	80.008	19.995	103.745	20.107	0.097	0.013
3.500	110.796	80.007	19.994	103.746	20.106	0.150	-0.006
4.000	110.810	80.010	19.995	103.746	20.107	0.106	-0.004
4.500	110.818	80.008	19.997	103.747	20.107	0.108	0.014
5.000	110.792	80.009	19.995	103.748	20.103	0.377	0.002
5.500	110.791	80.004	19.994	103.744	20.103	0.405	-0.023
6.000	110.774	80.007	19.994	103.740	20.105	0.221	-0.022
6.500	110.781	80.003	19.998	103.740	20.105	0.265	-0.014
7.000	110.810	80.011	19.991	103.741	20.104	0.325	0.013
7.500	110.794	80.006	19.993	103.744	20.103	0.386	0.025
8.000	110.816	80.009	19.994	103.750	20.101	0.535	0.010
8.500	110.765	80.005	19.996	103.754	20.105	0.219	-0.012
9.000	110.749	80.006	19.995	103.753	20.103	0.368	-0.048
9.500	110.774	80.008	19.992	103.755	20.102	0.434	-0.029
10.000	110.761	80.006	19.992	103.755	20.107	0.124	0.010
10.500	110.777	80.006	19.994	103.755	20.106	0.167	0.007
11.000	110.821	80.012	19.990	103.755	20.103	0.382	0.031
11.500	110.796	80.005	19.994	103.758	20.104	0.295	0.039
12.000	110.799	80.007	19.995	103.758	20.103	0.362	-0.001
12.501	110.767	80.007	19.993	103.757	20.103	0.379	-0.025
13.001	110.779	80.008	19.992	103.760	20.105	0.251	-0.025
13.501	110.792	80.008	19.992	103.766	20.104	0.301	0.003
14.000	110.794	80.005	19.993	103.766	20.103	0.388	0.020
14.500	110.806	80.005	19.994	103.767	20.102	0.455	0.014
15.000	110.827	80.003	19.993	103.768	20.102	0.459	0.024
15.500	110.808	80.007	19.994	103.765	20.102	0.448	0.017
16.000	110.814	80.008	19.993	103.759	20.101	0.513	-0.006
16.500	110.831	80.007	19.992	103.759	20.104	0.312	0.005
17.000	110.822	80.008	19.993	103.761	20.100	0.561	0.016
17.500	110.867	80.004	19.994	103.765	20.102	0.440	0.022
18.000	110.838	80.009	19.994	103.768	20.102	0.440	0.027
18.500	110.860	80.007	19.994	103.776	20.101	0.554	0.004
19.000	110.849	80.007	19.993	103.781	20.102	0.450	0.002
19.500	110.855	80.008	19.990	103.786	20.102	0.472	0.003
20.000	110.872	80.008	19.992	103.793	20.103	0.409	0.009
20.500	110.849	80.004	19.994	103.801	20.099	0.645	0.009
21.000	110.860	80.007	19.993	103.802	20.096	0.827	-0.009
21.500	110.887	80.004	19.993	103.802	20.096	0.868	0.013
22.000	110.876	80.006	19.995	103.803	20.100	0.588	0.027
22.500	110.891	80.006	19.993	103.798	20.095	0.956	0.010
23.000	110.912	80.009	19.993	103.800	20.096	0.892	0.020
23.500	110.891	80.004	19.995	103.808	20.095	0.944	0.019
24.000	110.957	80.007	19.992	103.817	20.094	1.019	0.022
24.500	110.978	80.004	19.995	103.829	20.089	1.357	0.066
25.000	110.988	80.003	19.998	103.844	20.090	1.302	0.059
25.500	110.990	80.008	19.994	103.855	20.088	1.423	0.022
26.000	111.043	80.007	19.995	103.863	20.084	1.678	0.034
26.500	111.047	80.006	19.992	103.870	20.083	1.735	0.056
27.000	111.087	80.012	19.993	103.873	20.084	1.666	0.051
27.500	111.071	80.007	19.994	103.876	20.082	1.817	0.034
28.000	111.107	80.010	19.993	103.882	20.080	1.958	0.022
28.500	111.141	80.011	19.996	103.890	20.080	1.960	0.045
29.000	111.194	80.014	19.989	103.898	20.078	2.109	0.078
29.500	111.210	80.011	19.990	103.907	20.077	2.174	0.078
30.000	111.240	80.008	19.992	103.918	20.076	2.251	0.057
30.500	111.288	80.010	19.993	103.924	20.077	2.141	0.062
31.000	111.349	80.009	19.992	103.931	20.073	2.403	0.093
31.500	111.384	80.001	19.998	103.939	20.075	2.262	0.103
32.000	111.436	80.009	19.990	103.942	20.073	2.392	0.091
32.500	111.471	80.007	19.993	103.945	20.071	2.533	0.087
33.000	111.514	79.998	20.000	103.948	20.072	2.461	0.083
33.500	111.591	79.999	19.996	103.945	20.069	2.710	0.099
34.001	111.594	80.006	19.995	103.944	20.071	2.550	0.100
34.501	111.647	80.006	19.993	103.950	20.067	2.845	0.068
35.000	111.719	80.005	19.994	103.957	20.069	2.703	0.090
35.500	111.776	80.004	19.994	103.964	20.068	2.772	0.127
36.000	111.854	80.007	19.993	103.969	20.069	2.688	0.132
36.500	111.930	80.006	19.993	103.976	20.068	2.783	0.144
37.001	111.981	80.008	19.994	103.981	20.070	2.597	0.141
37.501	112.068	80.005	19.993	103.979	20.065	2.980	0.133
38.000	112.134	80.004	19.994	103.977	20.065	2.958	0.145
38.500	112.198	80.009	19.991	103.983	20.067	2.828	0.141
39.000	112.272	80.003	19.994	103.985	20.068	2.791	0.134
39.500	112.319	80.003	19.992	103.985	20.064	3.027	0.130
40.000	112.450	80.007	19.993	103.987	20.063	3.081	0.150
40.500	112.527	80.001	19.993	103.991	20.061	3.261	0.193
41.000	112.572	80.008	19.994	103.991	20.064	3.012	0.164
41.500	112.648	80.006	19.993	103.990	20.065	2.964	0.122
42.000	112.764	80.004	19.995	103.990	20.062	3.180	0.157
42.500	112.839	80.006	19.992	103.991	20.061	3.271	0.191
43.000	112.902	80.001	19.994	103.992	20.059	3.358	0.165
43.500	113.010	80.005	19.993	103.996	20.059	3.407	0.155
44.001	113.128	80.006	19.995	104.002	20.058	3.414	0.199
44.501	113.204	80.001	19.995	104.005	20.062	3.180	0.210
45.000	113.344	80.005	19.994	104.009	20.056	3.608	0.205
45.500	113.444	80.010	19.990	104.014	20.058	3.420	0.228
46.000	113.536	80.004	19.993	104.017	20.058	3.453	0.216
46.500	113.624	80.004	19.993	104.013	20.056	3.591	0.186
47.000	113.740	80.007	19.995	104.013	20.056	3.582	0.192
47.500	113.879	80.000	19.993	104.015	20.056	3.563	0.230
48.000	113.968	80.007	19.992	104.012	20.055	3.619	0.242
48.500	114.088	79.998	19.993	104.015	20.051	3.941	0.219
49.000	114.210	80.003	19.990	104.021	20.054	3.712	0.225
49.500	114.338	80.005	19.994	104.027	20.055	3.654	0.246
50.000	114.448	79.997	19.995	104.025	20.051	3.905	0.244
50.500	114.565	80.000	19.993	104.027	20.056	3.593	0.233
51.000	114.701	80.009	19.992	104.022	20.054	3.738	0.240
51.500	114.822	80.001	19.994	104.019	20.052	3.822	0.255
52.000	114.928	80.003	19.991	104.016	20.051	3.945	0.242
52.500	115.077	80.005	19.994	104.021	20.054	3.714	0.241
53.000	115.227	80.006	19.993	104.022	20.052	3.846	0.277
53.500	115.308	80.007	19.994	104.026	20.047	4.207	0.265
54.000	115.430	80.006	19.996	104.028	20.052	3.846	0.217
54.500	115.623	80.014	19.993	104.030	20.051	3.896	0.259
55.000	115.706	79.998	19.992	104.032	20.051	3.891	0.295
55.500	115.834	80.018	19.996	104.030	20.050	3.982	0.243
56.000	115.976	80.003	19.996	104.031	20.050	3.969	0.241
56.501	116.135	80.013	19.994	104.028	20.052	3.882	0.286
57.001	116.257	80.005	19.995	104.028	20.050	3.966	0.291
57.500	116.449	80.005	19.994	104.025	20.051	3.938	0.297
58.000	116.605	80.003	19.994	104.028	20.051	3.949	0.331
58.500	116.746	79.999	19.995	104.029	20.050	4.003	0.322
59.000	116.902	80.000	19.992	104.032	20.052	3.843	0.297
59.500	117.049	80.006	19.996	104.033	20.048	4.090	0.300
60.000	117.200	80.010	19.995	104.033	20.049	4.025	0.300
60.500	117.352	80.002	19.995	104.031	20.050	4.008	0.300
61.000	117.519	80.003	19.994	104.029	20.048	4.088	0.311
61.500	117.634	79.999	19.995	104.034	20.052	3.860	0.300
62.000	117.821	80.005	19.996	104.035	20.048	4.094	0.292
62.500	118.028	80.008	19.993	104.036	20.047	4.198	0.349
63.000	118.161	80.000	19.995	104.037	20.048	4.102	0.367
63.500	118.329	80.006	19.996	104.038	20.048	4.146	0.320
64.000	118.538	80.005	19.994	104.034	20.049	4.081	0.339
64.500	118.666	80.007	19.995	104.033	20.048	4.112	0.357
65.000	118.829	80.002	19.995	104.034	20.049	4.086	0.314
65.500	119.003	80.002	19.994	104.032	20.050	3.997	0.314
66.001	119.206	79.998	19.997	104.034	20.048	4.146	0.357
66.501	119.362	80.008	19.989	104.035	20.048	4.096	0.368
67.000	119.537	80.001	19.996	104.041	20.048	4.118	0.345
67.500	119.733	80.009	19.990	104.043	20.048	4.144	0.351
68.000	119.928	80.013	19.991	104.045	20.049	4.060	0.381
68.500	120.122	80.008	19.989	104.044	20.046	4.242	0.390
69.000	120.248	80.006	19.993	104.047	20.045	4.354	0.355
69.500	120.455	80.004	19.994	104.047	20.048	4.136	0.326
70.000	120.644	80.015	19.990	104.046	20.045	4.349	0.364
70.500	120.819	80.018	19.995	104.048	20.048	4.103	0.380
71.000	120.987	80.001	19.994	104.047	20.045	4.347	0.353
71.500	121.178	80.011	19.993	104.041	20.048	4.137	0.351
72.000	121.382	80.006	19.993	104.041	20.044	4.417	0.377
72.500	121.578	79.995	19.994	104.044	20.047	4.213	0.397
73.000	121.730	80.014	19.995	104.044	20.043	4.456	0.374
73.500	121.948	80.011	19.993	104.044	20.044	4.423	0.359
74.000	122.184	80.007	19.994	104.047	20.047	4.185	0.412
74.500	122.383	80.008	19.992	104.042	20.048	4.135	0.444
75.000	122.580	80.007	19.994	104.036	20.046	4.276	0.415
75.500	122.777	80.007	19.992	104.033	20.046	4.267	0.395
76.000	122.979	80.004	19.994	104.033	20.047	4.164	0.397
76.500	123.166	80.010	19.992	104.031	20.049	4.082	0.394
77.000	123.353	80.006	19.993	104.035	20.048	4.121	0.382
77.500	123.540	80.005	19.994	104.038	20.045	4.319	0.374
78.000	123.806	80.007	19.997	104.037	20.048	4.153	0.414
78.500	124.017	80.008	19.992	104.037	20.048	4.116	0.465
79.000	124.202	80.006	19.994	104.037	20.046	4.242	0.437
79.500	124.389	79.999	19.998	104.032	20.046	4.282	0.384
80.000	124.630	80.007	19.997	104.030	20.045	4.338	0.400
80.500	124.805	80.004	19.995	104.033	20.043	4.472	0.422
81.000	125.035	80.003	19.994	104.039	20.045	4.336	0.411
81.500	125.217	80.003	19.996	104.040	20.046	4.234	0.408
82.000	125.471	80.000	19.999	104.039	20.047	4.200	0.424
82.500	125.669	80.009	19.995	104.037	20.046	4.232	0.444
83.000	125.902	80.005	19.992	104.035	20.046	4.244	0.441
83.500	126.084	80.006	19.995	104.032	20.047	4.155	0.423
84.000	126.299	80.004	19.993	104.031	20.048	4.112	0.406
84.500	126.502	80.006	19.994	104.032	20.046	4.246	0.408
85.000	126.716	80.007	19.995	104.034	20.046	4.248	0.417
85.500	126.957	80.007	19.994	104.033	20.048	4.139	0.436
86.000	127.151	80.006	19.994	104.032	20.047	4.197	0.445
86.500	127.382	80.013	19.993	104.032	20.049	4.031	0.430
87.000	127.601	79.999	19.997	104.035	20.047	4.185	0.438
87.500	127.826	80.007	19.992	104.033	20.048	4.137	0.447
88.000	128.068	80.006	19.991	104.033	20.046	4.226	0.455
88.500	128.298	80.013	19.993	104.033	20.048	4.133	0.470
89.000	128.503	80.002	19.993	104.032	20.046	4.229	0.453
89.500	128.739	80.006	19.993	104.029	20.046	4.265	0.438
90.000	128.999	80.009	19.990	104.033	20.046	4.224	0.469
90.500	129.227	80.008	19.995	104.035	20.045	4.293	0.492
91.000	129.464	80.005	19.995	104.038	20.047	4.211	0.476
91.500	129.654	80.004	19.993	104.041	20.050	3.953	0.446
92.000	129.934	80.006	19.992	104.046	20.048	4.142	0.448
92.500	130.111	80.009	19.995	104.047	20.048	4.096	0.464
93.000	130.375	80.001	19.998	104.046	20.048	4.094	0.449
93.500	130.590	80.011	19.993	104.041	20.052	3.824	0.460
94.000	130.814	80.003	19.992	104.038	20.049	4.056	0.459
94.500	131.066	80.000	19.991	104.034	20.047	4.159	0.458
95.000	131.310	80.001	19.995	104.032	20.046	4.289	0.486
95.500	131.530	80.008	19.991	104.033	20.046	4.270	0.480
96.000	131.758	80.009	19.995	104.043	20.048	4.147	0.456
96.500	131.991	80.004	19.992	104.046	20.046	4.274	0.455
97.000	132.257	80.004	19.994	104.048	20.046	4.254	0.480
97.500	132.489	80.008	19.990	104.051	20.046	4.250	0.499
98.000	132.700	80.003	19.994	104.049	20.045	4.294	0.471
98.500	132.972	80.006	19.995	104.040	20.045	4.341	0.463
99.000	133.239	80.009	19.991	104.036	20.049	4.021	0.511
99.500	133.460	80.003	19.990	104.035	20.047	4.179	0.513
100.000	133.704	80.005	19.997	104.034	20.049	4.072	0.477
100.500	133.986	80.012	19.987	104.033	20.045	4.351	0.495
101.000	134.168	80.002	19.995	104.039	20.049	4.027	0.495
101.500	134.399	80.008	19.994	104.041	20.048	4.147	0.439
102.000	134.635	80.005	19.992	104.044	20.049	4.038	0.440
102.500	134.880	80.001	19.998	104.042	20.047	4.157	0.474
103.000	135.146	80.011	19.995	104.041	20.047	4.216	0.496
103.500	135.404	80.005	19.992	104.038	20.045	4.345	0.518
104.000	135.648	80.010	19.995	104.038	20.044	4.378	0.513
104.500	135.863	80.001	19.997	104.034	20.048	4.095	0.481
105.000	136.104	80.002	19.999	104.033	20.044	4.390	0.457
105.500	136.380	80.009	19.995	104.033	20.045	4.296	0.486
106.000	136.620	80.006	19.992	104.031	20.048	4.090	0.517
106.500	136.877	80.001	19.993	104.033	20.044	4.406	0.507
107.001	137.134	80.005	19.991	104.032	20.048	4.106	0.505
107.501	137.413	80.008	19.994	104.033	20.045	4.328	0.524
108.000	137.647	80.005	19.995	104.035	20.046	4.276	0.524
108.500	137.877	80.010	19.993	104.034	20.048	4.147	0.489
109.000	138.123	80.005	19.993	104.032	20.048	4.099	0.470
109.500	138.369	80.011	19.992	104.038	20.044	4.371	0.484
110.000	138.626	80.002	20.000	104.042	20.046	4.248	0.497
110.500	138.891	80.007	19.988	104.039	20.044	4.413	0.512
111.000	139.100	80.005	19.995	104.041	20.046	4.255	0.498
111.500	139.389	80.007	19.992	104.038	20.047	4.205	0.487
112.000	139.633	80.010	19.991	104.035	20.051	3.946	0.515
112.500	139.872	80.008	19.993	104.031	20.047	4.175	0.508
113.000	140.155	80.009	19.997	104.032	20.051	3.918	0.502
113.500	140.378	80.006	19.995	104.030	20.047	4.192	0.514
114.000	140.666	80.006	19.991	104.032	20.048	4.123	0.509
114.500	140.910	80.010	19.990	104.032	20.046	4.262	0.521
115.000	141.147	80.010	19.988	104.032	20.048	4.140	0.506
115.500	141.451	80.009	19.988	104.033	20.051	3.888	0.511
116.000	141.675	80.003	19.998	104.035	20.047	4.180	0.535
116.500	141.921	80.006	19.992	104.033	20.048	4.122	0.499
117.000	142.178	80.004	19.999	104.033	20.047	4.175	0.486
117.500	142.402	79.997	19.990	104.032	20.047	4.201	0.492
118.000	142.703	80.006	19.988	104.030	20.049	4.028	0.503
118.500	142.964	80.011	19.992	104.030	20.052	3.848	0.544
119.000	143.191	79.998	19.994	104.031	20.049	4.079	0.525
119.500	143.516	80.005	19.996	104.029	20.051	3.894	0.520
120.000	143.777	80.013	19.990	104.028	20.049	4.036	0.569
120.500	144.012	79.999	19.990	104.030	20.050	3.954	0.541
121.000	144.287	80.003	19.997	104.029	20.049	4.037	0.503
121.500	144.518	80.004	19.996	104.030	20.048	4.099	0.508
122.000	144.799	80.010	19.986	104.032	20.049	4.063	0.509
122.500	145.050	80.007	19.994	104.033	20.050	3.989	0.522
123.000	145.307	80.006	19.993	104.030	20.049	4.032	0.520
123.500	145.592	80.002	19.995	104.030	20.051	3.907	0.525
124.000	145.860	80.006	19.995	104.027	20.050	3.972	0.547
124.500	146.127	80.007	19.987	104.026	20.051	3.933	0.544
125.000	146.359	80.006	19.995	104.025	20.051	3.898	0.517
125.500	146.651	79.997	19.997	104.023	20.051	3.912	0.512
126.000	146.879	80.009	19.997	104.020	20.050	3.975	0.522
126.500	147.146	80.006	19.997	104.018	20.050	3.962	0.508
127.000	147.433	80.005	19.988	104.012	20.047	4.208	0.525
127.500	147.703	80.001	19.993	104.008	20.048	4.096	0.556
128.000	147.954	80.006	19.994	104.014	20.053	3.799	0.539
128.500	148.209	80.014	19.994	104.017	20.050	3.963	0.513
129.000	148.454	80.002	19.992	104.022	20.050	4.011	0.502
129.500	148.728	80.004	19.996	104.027	20.056	3.598	0.509
130.000	148.962	80.013	19.991	104.031	20.050	3.959	0.514
130.500	149.269	80.012	19.991	104.029	20.050	3.992	0.525
131.000	149.522	80.004	19.992	104.030	20.051	3.941	0.550
131.500	149.770	79.997	19.998	104.029	20.050	3.975	0.530
132.000	150.031	80.007	19.997	104.024	20.050	3.956	0.505
132.500	150.275	79.999	20.000	104.024	20.048	4.138	0.507
133.000	150.583	80.013	19.995	104.021	20.051	3.895	0.529
133.501	150.829	80.015	19.996	104.019	20.048	4.135	0.553
134.000	151.060	80.007	19.995	104.018	20.050	3.956	0.515
134.500	151.306	80.006	19.993	104.021	20.052	3.835	0.477
135.000	151.577	80.006	19.992	104.016	20.049	4.040	0.497
135.500	151.838	80.007	19.993	104.016	20.052	3.880	0.525
136.000	152.157	79.988	19.996	104.015	20.049	4.018	0.556
136.500	152.366	80.008	19.995	104.012	20.051	3.930	0.554
137.000	152.640	80.002	19.994	104.010	20.052	3.856	0.505
137.500	152.902	80.002	19.994	104.008	20.050	3.994	0.510
138.000	153.162	80.005	19.995	104.008	20.050	3.990	0.529
138.500	153.437	80.005	19.995	104.009	20.051	3.947	0.528
139.000	153.664	79.996	19.995	104.012	20.050	4.016	0.518
139.500	153.925	80.004	19.996	104.016	20.054	3.705	0.495
140.000	154.165	80.001	19.994	104.018	20.049	4.034	0.495
140.500	154.425	79.993	19.995	104.012	20.052	3.874	0.500
141.000	154.707	79.995	19.990	104.010	20.049	4.042	0.521
141.500	154.938	80.004	19.992	104.001	20.052	3.828	0.528
142.000	155.217	80.005	19.998	103.996	20.047	4.175	0.511
142.500	155.456	80.003	19.996	103.992	20.053	3.755	0.514
143.000	155.721	79.987	19.998	103.993	20.050	3.978	0.511
143.500	156.048	80.008	19.996	103.993	20.052	3.854	0.548
144.000	156.230	80.006	19.997	103.998	20.052	3.815	0.550
144.500	156.515	80.005	19.991	103.996	20.053	3.794	0.488
145.000	156.752	80.004	19.996	103.999	20.050	4.008	0.494
145.500	157.021	80.011	19.992	103.997	20.052	3.869	0.514
146.000	157.258	80.003	19.992	103.995	20.050	4.014	0.506
146.500	157.545	80.005	19.989	103.989	20.051	3.932	0.515
147.000	157.827	80.002	19.995	103.991	20.051	3.906	0.546
147.500	158.061	80.003	19.996	103.997	20.052	3.824	0.542
148.000	158.339	80.007	19.993	104.005	20.047	4.215	0.514
148.500	158.565	80.007	19.996	104.005	20.045	4.310	0.508
149.000	158.817	80.005	19.994	104.005	20.045	4.298	0.491
149.500	159.084	80.006	19.997	104.002	20.048	4.116	0.498
150.000	159.328	80.004	19.997	103.996	20.048	4.120	0.515
150.500	159.593	80.001	19.999	103.988	20.047	4.168	0.510
151.000	159.860	80.005	19.995	103.987	20.048	4.129	0.520
151.500	160.070	80.006	19.993	103.986	20.049	4.038	0.504
152.000	160.361	79.998	19.999	103.988	20.047	4.166	0.489
152.500	160.598	80.004	19.994	103.988	20.048	4.142	0.514
153.000	160.864	79.997	19.996	103.988	20.048	4.150	0.515
153.500	161.136	80.003	19.999	103.987	20.050	3.986	0.521
154.000	161.361	80.007	19.994	103.987	20.048	4.118	0.518
154.500	161.655	80.003	19.995	103.987	20.047	4.203	0.508
155.000	161.875	80.003	19.995	103.987	20.050	3.991	0.517
155.500	162.132	80.004	19.993	103.988	20.048	4.101	0.495
156.000	162.418	80.002	19.996	103.990	20.048	4.110	0.509
156.500	162.655	80.003	19.996	103.990	20.049	4.019	0.533
157.000	162.886	80.003	19.995	103.988	20.049	4.038	0.496
157.500	163.169	80.003	19.995	103.991	20.047	4.166	0.491
158.000	163.423	80.004	19.996	103.992	20.047	4.211	0.525
158.500	163.659	80.004	19.995	103.991	20.049	4.042	0.513
159.000	163.927	80.003	19.995	103.991	20.051	3.949	0.497
159.500	164.208	80.004	19.996	103.993	20.048	4.088	0.527
160.000	164.426	80.008	19.993	103.990	20.047	4.164	0.524
160.500	164.708	80.006	19.989	103.990	20.048	4.116	0.500
161.000	164.988	80.004	19.995	103.991	20.044	4.401	0.531
161.500	165.215	80.011	19.996	103.991	20.046	4.263	0.534
162.000	165.466	80.007	19.995	103.993	20.047	4.220	0.492
162.500	165.691	79.999	19.990	103.993	20.048	4.101	0.477
163.000	165.970	80.001	19.997	103.993	20.046	4.263	0.490
163.500	166.208	80.004	19.997	103.991	20.047	4.176	0.511
164.000	166.491	80.005	19.996	103.989	20.047	4.166	0.519
164.500	166.706	80.009	19.993	103.988	20.047	4.159	0.510
165.000	166.959	80.003	19.995	103.987	20.046	4.272	0.483
165.500	167.241	80.006	19.995	103.985	20.049	4.066	0.501
166.000	167.447	79.995	19.995	103.986	20.046	4.226	0.511
166.500	167.750	80.010	19.992	103.985	20.047	4.164	0.499
167.000	167.970	80.007	19.990	103.986	20.047	4.198	0.516
167.500	168.227	80.008	19.991	103.987	20.047	4.190	0.500
168.000	168.517	80.008	19.993	103.989	20.049	4.083	0.512
168.500	168.741	80.012	19.993	103.989	20.045	4.328	0.530
169.000	168.965	80.002	19.994	103.993	20.047	4.181	0.481
169.500	169.243	80.006	19.995	103.992	20.049	4.075	0.476
170.000	169.504	80.000	19.994	103.992	20.047	4.153	0.520
170.500	169.755	80.004	19.994	103.991	20.048	4.121	0.525
171.000	169.989	80.006	19.993	103.990	20.049	4.066	0.499
171.500	170.269	80.006	19.993	103.989	20.043	4.466	0.500
172.000	170.501	80.008	19.992	103.989	20.046	4.231	0.513
172.500	170.761	80.007	19.995	103.990	20.046	4.242	0.501
173.000	171.009	80.007	19.993	103.990	20.047	4.207	0.500
173.500	171.204	80.007	19.991	103.990	20.048	4.123	0.475
174.000	171.490	80.003	19.995	103.992	20.043	4.434	0.462
174.500	171.739	80.011	19.993	103.991	20.046	4.253	0.509
175.000	171.981	80.001	19.991	103.990	20.049	4.024	0.513
175.500	172.214	80.006	19.994	103.990	20.047	4.175	0.482
176.000	172.469	80.005	19.993	103.991	20.047	4.164	0.481
176.500	172.762	80.004	19.994	103.986	20.049	4.061	0.518
177.000	172.999	80.005	19.992	103.983	20.048	4.102	0.539
177.500	173.232	80.007	19.991	103.983	20.048	4.134	0.500
178.000	173.512	80.007	19.992	103.984	20.049	4.050	0.492
178.500	173.758	80.006	19.993	103.984	20.044	4.385	0.519
179.000	173.995	80.006	19.992	103.989	20.045	4.326	0.504
179.500	174.229	80.004	19.995	103.988	20.044	4.385	0.477
180.000	174.460	80.006	19.995	103.985	20.044	4.400	0.468
180.500	174.739	80.003	19.994	103.983	20.046	4.236	0.488
181.000	174.976	80.004	19.994	103.980	20.047	4.164	0.513
181.500	175.220	80.006	19.997	103.979	20.048	4.129	0.498
182.000	175.489	80.006	19.996	103.983	20.046	4.253	0.497
182.500	175.710	80.004	19.995	103.987	20.047	4.158	0.502
183.000	175.997	80.008	19.996	103.986	20.043	4.445	0.498
183.500	176.234	80.003	19.995	103.985	20.047	4.197	0.516
184.000	176.444	80.006	19.994	103.985	20.046	4.281	0.486
184.500	176.699	80.005	19.995	103.981	20.045	4.307	0.456
185.000	176.965	80.006	19.995	103.977	20.043	4.463	0.493
185.500	177.184	80.002	19.995	103.975	20.045	4.305	0.503
186.000	177.441	80.011	19.993	103.974	20.047	4.193	0.480
186.500	177.705	80.008	19.994	103.973	20.047	4.182	0.498
187.000	177.892	80.012	19.992	103.971	20.048	4.151	0.486
187.500	178.158	80.005	19.993	103.969	20.047	4.158	0.452
188.000	178.426	80.009	19.992	103.969	20.046	4.244	0.493
188.500	178.672	80.005	19.995	103.967	20.044	4.420	0.524
189.000	178.914	80.008	19.994	103.966	20.045	4.296	0.501
189.500	179.165	80.009	19.994	103.970	20.045	4.312	0.491
190.000	179.398	80.008	19.993	103.973	20.047	4.180	0.489
190.500	179.687	80.006	19.995	103.974	20.045	4.337	0.503
191.000	179.885	80.006	19.993	103.978	20.044	4.370	0.504
191.500	180.164	80.008	19.994	103.978	20.044	4.378	0.482
192.000	180.441	80.008	19.993	103.977	20.044	4.421	0.516
192.500	180.651	80.005	19.992	103.978	20.043	4.458	0.521
193.000	180.865	80.008	19.994	103.978	20.039	4.705	0.455
193.500	181.106	80.007	19.993	103.979	20.043	4.474	0.439
194.000	181.326	80.007	19.993	103.979	20.044	4.387	0.458
194.500	181.594	80.006	19.994	103.976	20.044	4.394	0.475
195.000	181.881	80.009	19.993	103.972	20.044	4.374	0.522
195.500	182.099	80.015	19.992	103.970	20.047	4.219	0.530
196.000	182.338	80.007	19.992	103.967	20.045	4.344	0.481
196.500	182.552	80.008	19.993	103.961	20.043	4.443	0.456
197.000	182.783	80.007	19.994	103.962	20.045	4.305	0.450
197.500	183.062	80.006	19.994	103.965	20.043	4.448	0.477
198.000	183.287	80.007	19.994	103.969	20.045	4.350	0.507
198.500	183.551	80.008	19.994	103.972	20.041	4.563	0.497
199.000	183.827	80.007	19.992	103.974	20.044	4.368	0.514
199.500	184.024	80.006	19.994	103.973	20.042	4.494	0.506
200.000	184.282	80.006	19.994	103.972	20.041	4.606	0.464
200.500	184.536	80.004	19.994	103.972	20.044	4.392	0.483
201.000	184.766	80.006	19.993	103.972	20.044	4.392	0.498
201.500	185.012	80.004	19.993	103.975	20.046	4.245	0.480
202.000	185.250	80.006	19.993	103.980	20.043	4.483	0.480
202.500	185.472	80.003	19.995	103.982	20.045	4.308	0.472
203.000	185.749	80.003	19.995	103.979	20.043	4.487	0.480
203.500	186.021	80.010	19.993	103.979	20.045	4.329	0.524
204.000	186.253	80.008	19.993	103.976	20.043	4.457	0.526
204.500	186.530	80.004	19.993	103.974	20.042	4.528	0.507
205.000	186.730	80.007	19.993	103.972	20.041	4.576	0.493
205.500	186.984	80.006	19.994	103.972	20.045	4.353	0.465
206.000	187.229	80.006	19.994	103.967	20.042	4.555	0.477
206.500	187.471	80.003	19.994	103.969	20.040	4.654	0.493
207.000	187.697	80.004	19.994	103.969	20.043	4.451	0.477
207.500	187.955	80.005	19.994	103.971	20.042	4.501	0.476
208.000	188.161	80.004	19.995	103.975	20.042	4.500	0.474
208.500	188.439	80.006	19.993	103.974	20.043	4.462	0.474
209.000	188.667	80.008	19.995	103.969	20.040	4.654	0.495
209.500	188.946	80.009	19.993	103.966	20.043	4.444	0.506
210.000	189.148	80.007	19.992	103.961	20.044	4.408	0.494
210.500	189.434	80.006	19.994	103.956	20.040	4.648	0.485
211.000	189.656	80.004	19.992	103.957	20.040	4.654	0.498
211.500	189.885	80.007	19.994	103.957	20.038	4.793	0.479
212.000	190.178	80.006	19.994	103.958	20.042	4.546	0.486
212.500	190.411	80.005	19.995	103.961	20.039	4.713	0.524
213.000	190.649	80.003	19.994	103.961	20.040	4.637	0.499
213.500	190.878	80.005	19.994	103.960	20.040	4.676	0.469
214.000	191.141	80.006	19.993	103.961	20.041	4.606	0.480
214.500	191.320	80.007	19.992	103.959	20.041	4.595	0.467
215.000	191.610	80.005	19.995	103.956	20.038	4.771	0.455
215.500	191.846	80.007	19.995	103.957	20.037	4.885	0.497
216.000	192.042	80.007	19.995	103.955	20.039	4.753	0.479
216.500	192.333	80.006	19.993	103.954	20.043	4.428	0.460
217.000	192.560	80.004	19.994	103.955	20.040	4.636	0.502
217.500	192.790	80.006	19.993	103.954	20.040	4.668	0.487
218.000	193.046	80.004	19.993	103.954	20.039	4.709	0.472
218.500	193.278	80.004	19.994	103.955	20.041	4.618	0.487
219.000	193.537	80.007	19.994	103.954	20.038	4.800	0.489
219.500	193.759	80.006	19.993	103.954	20.039	4.714	0.486
220.000	193.991	80.006	19.993	103.953	20.039	4.714	0.468
220.500	194.221	80.005	19.992	103.953	20.041	4.605	0.458
221.000	194.478	80.005	19.994	103.952	20.037	4.843	0.475
221.500	194.756	80.005	19.995	103.953	20.036	4.906	0.511
222.000	195.010	80.004	19.996	103.952	20.039	4.733	0.533
222.500	195.258	80.003	19.995	103.953	20.037	4.837	0.517
223.000	195.454	80.005	19.994	103.953	20.038	4.827	0.473
223.500	195.759	80.008	19.993	103.954	20.036	4.963	0.472
224.000	195.964	80.007	19.994	103.956	20.035	4.983	0.505
224.500	196.229	80.004	19.994	103.959	20.036	4.909	0.490
225.000	196.445	80.004	19.994	103.959	20.038	4.820	0.475
225.500	196.661	80.004	19.995	103.959	20.037	4.893	0.456
226.000	196.904	80.006	19.995	103.964	20.037	4.862	0.445
226.500	197.155	80.003	19.994	103.964	20.040	4.646	0.476
227.000	197.410	80.003	19.995	103.962	20.036	4.921	0.500
227.500	197.655	80.005	19.995	103.967	20.037	4.856	0.503
228.000	197.935	80.004	19.995	103.973	20.038	4.821	0.512
228.500	198.144	80.006	19.995	103.974	20.039	4.704	0.507
229.000	198.352	80.005	19.993	103.976	20.035	5.001	0.453
229.500	198.595	80.003	19.994	103.979	20.038	4.784	0.434
230.000	198.849	80.004	19.994	103.978	20.039	4.698	0.474
230.500	199.121	80.005	19.994	103.972	20.036	4.938	0.511
231.000	199.360	80.004	19.995	103.973	20.039	4.756	0.518
231.500	199.615	80.003	19.994	103.977	20.037	4.849	0.502
232.000	199.860	80.005	19.993	103.975	20.036	4.903	0.497
232.500	200.090	80.006	19.994	103.975	20.037	4.875	0.487
233.000	200.311	80.004	19.996	103.973	20.034	5.070	0.463
233.500	200.557	80.003	19.992	103.966	20.039	4.741	0.459
234.000	200.808	80.002	19.992	103.960	20.036	4.916	0.482
234.500	201.037	80.004	19.994	103.958	20.037	4.880	0.488
235.000	201.279	80.005	19.994	103.963	20.036	4.929	0.475
235.500	201.488	80.000	19.997	103.970	20.035	4.977	0.461
236.000	201.747	80.001	19.997	103.977	20.035	5.018	0.460
236.500	201.996	79.999	19.996	103.982	20.033	5.150	0.488
237.000	202.270	80.003	19.993	103.986	20.032	5.174	0.516
237.500	202.487	80.004	19.995	103.983	20.035	4.973	0.507
238.000	202.766	80.005	19.993	103.981	20.033	5.163	0.493
238.500	202.990	80.004	19.994	103.981	20.033	5.133	0.500
239.000	203.259	80.004	19.995	103.981	20.034	5.087	0.498
239.500	203.505	80.002	19.994	103.984	20.032	5.228	0.504
240.000	203.747	80.003	19.994	103.985	20.033	5.116	0.501
240.500	203.957	80.002	19.994	103.986	20.035	5.031	0.470
241.000	204.256	80.003	19.995	103.987	20.030	5.328	0.481
241.500	204.482	80.005	19.997	103.987	20.031	5.243	0.517
242.000	204.725	80.004	19.995	103.987	20.033	5.144	0.497
242.500	204.970	80.004	19.995	103.988	20.032	5.230	0.478
243.000	205.216	80.004	19.995	103.989	20.027	5.552	0.490
243.500	205.435	80.003	19.994	103.990	20.030	5.373	0.478
244.000	205.722	80.004	19.996	103.991	20.031	5.284	0.486
244.500	205.932	80.003	19.993	103.986	20.031	5.243	0.501
245.000	206.223	80.005	19.996	103.985	20.029	5.405	0.499
245.500	206.461	80.005	19.996	103.984	20.031	5.306	0.515
246.000	206.715	80.004	19.996	103.983	20.030	5.340	0.510
246.500	206.973	80.005	19.994	103.983	20.028	5.463	0.502
247.000	207.219	80.005	19.995	103.987	20.031	5.297	0.508
247.500	207.497	80.005	19.995	103.989	20.030	5.349	0.514
248.000	207.719	80.005	19.995	103.989	20.031	5.247	0.512
248.500	207.949	80.006	19.995	103.989	20.027	5.525	0.476
249.000	208.234	80.006	19.994	103.989	20.027	5.572	0.483
249.500	208.452	80.008	19.994	103.987	20.027	5.529	0.509
250.000	208.704	80.005	19.995	103.986	20.028	5.449	0.487
250.500	208.937	80.007	19.996	103.982	20.028	5.501	0.477
251.000	209.224	80.006	19.995	103.980	20.026	5.628	0.502
251.500	209.461	80.008	19.994	103.977	20.028	5.503	0.522
252.000	209.683	80.007	19.995	103.978	20.027	5.543	0.492
252.500	209.948	80.005	19.995	103.977	20.025	5.710	0.473
253.000	210.191	80.006	19.994	103.980	20.023	5.792	0.497
253.500	210.459	80.006	19.994	103.983	20.028	5.454	0.510
254.000	210.693	80.006	19.996	103.984	20.024	5.766	0.507
254.500	210.939	80.005	19.995	103.985	20.025	5.716	0.491
255.000	211.175	80.007	19.994	103.987	20.019	6.057	0.481
255.500	211.425	80.006	19.994	103.988	20.020	6.052	0.484
256.000	211.712	80.005	19.994	103.987	20.018	6.136	0.511
256.500	211.920	80.006	19.994	103.988	20.018	6.185	0.516
257.000	212.148	80.007	19.995	103.989	20.016	6.271	0.466
257.500	212.414	80.006	19.994	103.991	20.017	6.232	0.465
258.000	212.706	80.005	19.994	103.991	20.014	6.463	0.526
258.500	212.913	80.006	19.993	103.993	20.013	6.521	0.529
259.000	213.163	80.005	19.993	103.999	20.012	6.579	0.479
259.500	213.407	80.006	19.992	104.006	20.008	6.853	0.476
260.000	213.658	80.007	19.993	104.008	20.009	6.759	0.494
260.500	213.903	80.006	19.994	104.011	20.005	7.020	0.496
261.000	214.213	80.007	19.993	104.016	20.006	6.983	0.526
261.500	214.438	80.006	19.994	104.017	20.002	7.248	0.545
262.000	214.694	80.007	19.996	104.015	20.003	7.205	0.508
262.500	214.912	80.006	19.994	104.019	20.001	7.338	0.478
263.000	215.180	80.005	19.994	104.024	19.999	7.484	0.480
263.500	215.441	80.007	19.993	104.024	19.996	7.661	0.507
264.000	215.695	80.009	19.994	104.026	19.993	7.846	0.522
264.500	215.992	80.007	19.993	104.028	19.988	8.213	0.532
265.000	216.182	80.007	19.994	104.030	19.986	8.337	0.519
265.500	216.415	80.008	19.993	104.035	19.984	8.475	0.456
266.000	216.679	80.008	19.994	104.043	19.980	8.735	0.460
266.500	216.963	80.008	19.994	104.049	19.977	8.963	0.522
267.000	217.213	80.006	19.993	104.057	19.971	9.393	0.541
267.500	217.476	80.009	19.994	104.063	19.964	9.850	0.523
268.000	217.689	80.009	19.994	104.066	19.962	9.958	0.494
268.500	217.947	80.007	19.994	104.067	19.959	10.171	0.474
269.000	218.172	80.009	19.993	104.069	19.953	10.602	0.477
269.500	218.434	80.008	19.993	104.075	19.953	10.589	0.485
270.000	218.698	80.008	19.992	104.083	19.944	11.228	0.507
270.500	218.920	80.009	19.993	104.090	19.939	11.562	0.506
271.000	219.187	80.009	19.993	104.097	19.934	11.868	0.487
271.500	219.433	80.009	19.994	104.104	19.926	12.422	0.501
272.000	219.667	80.006	19.992	104.107	19.921	12.740	0.497
272.500	219.982	80.008	19.994	104.114	19.918	12.975	0.514
273.000	220.192	80.008	19.993	104.118	19.911	13.423	0.537
273.500	220.450	80.008	19.992	104.126	19.903	14.004	0.496
274.000	220.690	80.008	19.993	104.133	19.897	14.419	0.483
274.500	220.942	80.007	19.994	104.139	19.890	14.907	0.495
275.000	221.165	80.009	19.993	104.142	19.887	15.085	0.484
275.500	221.444	80.010	19.992	104.149	19.881	15.491	0.489
276.000	221.713	80.008	19.993	104.157	19.873	16.054	0.525
276.500	221.998	80.008	19.993	104.165	19.865	16.586	0.551
277.000	222.198	80.009	19.992	104.172	19.857	17.120	0.519
277.500	222.472	80.008	19.992	104.178	19.848	17.723	0.479
278.000	222.713	80.007	19.994	104.182	19.843	18.056	0.494
278.500	222.952	80.006	19.993	104.182	19.835	18.610	0.498
279.000	223.191	80.009	19.993	104.182	19.825	19.312	0.480
279.500	223.445	80.006	19.994	104.186	19.817	19.850	0.485
280.000	223.708	80.007	19.993	104.192	19.811	20.265	0.505
280.500	223.920	80.006	19.993	104.198	19.801	20.959	0.496
281.000	224.186	80.007	19.994	104.205	19.793	21.473	0.477
281.500	224.430	80.008	19.995	104.213	19.783	22.160	0.494
282.000	224.667	80.008	19.994	104.218	19.774	22.742	0.496
282.500	224.939	80.006	19.993	104.221	19.765	23.379	0.495
283.000	225.177	80.006	19.994	104.225	19.757	23.908	0.509
283.500	225.399	80.005	19.993	104.228	19.751	24.337	0.485
284.000	225.679	80.005	19.994	104.236	19.741	24.975	0.481
284.500	225.938	80.007	19.993	104.244	19.732	25.615	0.521
285.000	226.166	80.006	19.993	104.247	19.725	26.121	0.513
285.500	226.396	80.006	19.995	104.248	19.713	26.881	0.472
286.000	226.681	80.006	19.994	104.251	19.704	27.491	0.487
286.500	226.903	80.005	19.994	104.248	19.698	27.958	0.511
287.000	227.173	80.006	19.993	104.249	19.690	28.479	0.499
287.500	227.396	80.005	19.994	104.253	19.680	29.110	0.492
288.000	227.645	80.005	19.994	104.258	19.672	29.652	0.482
288.500	227.927	80.005	19.994	104.259	19.665	30.129	0.501
289.000	228.200	80.005	19.993	104.259	19.659	30.556	0.543
289.500	228.377	80.006	19.993	104.255	19.650	31.159	0.502
290.000	228.642	80.007	19.993	104.250	19.641	31.762	0.446
290.500	228.929	80.008	19.994	104.247	19.634	32.232	0.497
291.000	229.175	80.007	19.992	104.241	19.626	32.771	0.542
291.500	229.436	80.005	19.994	104.236	19.623	32.970	0.520
292.000	229.669	80.006	19.995	104.233	19.614	33.624	0.500
292.500	229.928	80.007	19.994	104.230	19.607	34.078	0.493
293.000	230.166	80.006	19.993	104.224	19.603	34.377	0.495
293.500	230.430	80.005	19.994	104.219	19.596	34.815	0.500
294.000	230.669	80.007	19.993	104.212	19.592	35.099	0.502
294.500	230.930	80.005	19.994	104.204	19.588	35.384	0.501
295.000	231.210	80.004	19.994	104.197	19.585	35.571	0.521
295.500	231.429	80.008	19.993	104.192	19.578	36.022	0.520
296.000	231.675	80.005	19.994	104.189	19.573	36.339	0.482
296.501	231.896	80.006	19.993	104.188	19.571	36.527	0.466
297.000	232.148	80.005	19.993	104.185	19.567	36.796	0.470
297.500	232.423	80.004	19.994	104.176	19.565	36.883	0.500
298.000	232.658	80.007	19.993	104.167	19.561	37.203	0.518
298.500	232.922	80.006	19.994	104.156	19.561	37.170	0.505
299.000	233.159	80.007	19.993	104.144	19.559	37.300	0.500
299.500	233.361	80.005	19.993	104.132	19.559	37.323	0.470
300.000	233.656	80.005	19.993	104.124	19.557	37.432	0.468
300.500	233.890	80.005	19.992	104.117	19.558	37.368	0.513
301.000	234.177	80.005	19.994	104.106	19.559	37.313	0.525
301.500	234.401	80.005	19.995	104.095	19.560	37.246	0.516
302.000	234.615	80.005	19.997	104.088	19.561	37.176	0.474
302.500	234.909	80.008	19.994	104.079	19.561	37.151	0.473
303.000	235.144	80.005	19.995	104.066	19.564	36.964	0.519
303.500	235.399	80.006	19.993	104.058	19.567	36.778	0.509
304.000	235.664	80.004	19.993	104.050	19.566	36.813	0.504
304.500	235.893	80.006	19.993	104.042	19.569	36.611	0.507
305.000	236.161	80.003	19.993	104.035	19.574	36.284	0.496
305.500	236.400	80.004	19.994	104.030	19.577	36.052	0.502
306.000	236.677	80.005	19.994	104.022	19.580	35.850	0.512
306.500	236.920	80.004	19.992	104.014	19.583	35.635	0.518
307.000	237.167	80.005	19.993	104.005	19.591	35.152	0.505
307.500	237.425	80.005	19.995	104.000	19.592	35.046	0.497
308.000	237.694	80.006	19.994	103.998	19.597	34.704	0.516
308.500	237.929	80.007	19.995	103.997	19.604	34.266	0.516
309.000	238.187	80.006	19.996	103.997	19.610	33.831	0.499
309.500	238.426	80.003	19.994	103.997	19.615	33.485	0.495
310.000	238.632	80.005	19.996	103.991	19.620	33.172	0.471
310.500	238.942	80.005	19.995	103.987	19.627	32.671	0.480
311.000	239.198	80.006	19.994	103.981	19.631	32.381	0.541
311.500	239.434	80.004	19.995	103.975	19.636	32.065	0.529
312.000	239.682	80.005	19.995	103.967	19.646	31.415	0.488
312.500	239.942	80.006	19.995	103.961	19.649	31.202	0.496
313.000	240.177	80.006	19.994	103.957	19.657	30.664	0.501
313.500	240.450	80.005	19.995	103.954	19.661	30.384	0.502
314.000	240.693	80.005	19.996	103.952	19.668	29.882	0.512
314.500	240.943	80.005	19.995	103.952	19.673	29.521	0.504
315.000	241.216	80.004	19.995	103.951	19.681	29.040	0.508
315.500	241.445	80.006	19.995	103.948	19.688	28.541	0.513
316.000	241.713	80.006	19.994	103.942	19.693	28.208	0.499
316.500	241.922	80.005	19.995	103.939	19.700	27.739	0.486
317.000	242.239	80.006	19.993	103.934	19.709	27.103	0.502
317.500	242.484	80.005	19.995	103.930	19.711	26.957	0.544
318.000	242.708	80.005	19.993	103.932	19.716	26.617	0.516
318.500	243.026	80.004	19.994	103.931	19.723	26.182	0.506
319.000	243.253	80.005	19.994	103.926	19.731	25.636	0.543
319.500	243.515	80.003	19.995	103.924	19.734	25.389	0.516
320.000	243.721	80.008	19.994	103.923	19.743	24.836	0.479
320.500	244.026	80.004	19.994	103.922	19.746	24.583	0.490
321.000	244.271	80.005	19.996	103.924	19.751	24.289	0.530
321.500	244.520	80.006	19.995	103.930	19.757	23.827	0.522
322.000	244.780	80.007	19.995	103.936	19.763	23.470	0.502
322.500	245.009	80.004	19.996	103.933	19.770	22.974	0.499
323.000	245.266	80.007	19.995	103.931	19.775	22.618	0.488
323.500	245.550	80.007	19.993	103.933	19.780	22.315	0.514
324.000	245.793	80.006	19.995	103.931	19.783	22.078	0.534
324.500	246.092	80.006	19.994	103.925	19.785	21.931	0.535
325.000	246.311	80.005	19.995	103.925	19.792	21.453	0.530
325.500	246.556	80.007	19.994	103.923	19.795	21.253	0.491
326.000	246.825	80.005	19.995	103.918	19.802	20.784	0.489
326.500	247.097	80.007	19.994	103.915	19.807	20.485	0.528
327.000	247.332	80.007	19.994	103.916	19.811	20.226	0.524
327.500	247.597	80.007	19.995	103.918	19.814	19.964	0.503
328.000	247.866	80.006	19.994	103.920	19.817	19.781	0.517
328.500	248.100	80.005	19.994	103.920	19.821	19.498	0.519
329.000	248.339	80.008	19.994	103.923	19.825	19.237	0.488
329.500	248.635	80.005	19.995	103.923	19.828	19.010	0.504
330.000	248.872	80.005	19.995	103.922	19.835	18.566	0.534
330.500	249.164	80.007	19.993	103.923	19.835	18.576	0.531
331.000	249.420	80.008	19.994	103.922	19.839	18.320	0.539
331.500	249.696	80.008	19.993	103.919	19.843	18.015	0.540
332.000	249.959	80.007	19.994	103.919	19.847	17.751	0.535
332.500	250.225	80.006	19.993	103.921	19.852	17.427	0.533
333.000	250.493	80.016	19.996	103.922	19.852	17.413	0.531
333.500	250.767	80.027	20.000	103.930	19.858	17.026	0.539
334.000	250.991	80.023	20.001	103.937	19.859	16.958	0.520
334.500	251.257	80.027	19.999	103.943	19.861	16.817	0.494
335.000	251.480	80.026	20.000	103.947	19.863	16.701	0.489
335.500	251.786	80.027	20.000	103.948	19.864	16.575	0.509
336.000	251.993	80.021	19.998	103.948	19.868	16.305	0.521
336.500	252.273	80.016	19.997	103.949	19.872	16.049	0.500
337.000	252.501	80.008	19.996	103.949	19.878	15.649	0.498
337.500	252.778	80.007	19.997	103.949	19.877	15.686	0.506
338.000	253.023	80.007	19.997	103.949	19.881	15.424	0.513
338.501	253.283	80.007	19.997	103.946	19.884	15.234	0.513
339.001	253.531	80.007	19.996	103.945	19.885	15.162	0.506
339.500	253.779	80.005	19.997	103.939	19.886	15.106	0.502
340.000	254.060	80.006	19.996	103.938	19.889	14.916	0.512
340.500	254.291	80.006	19.996	103.938	19.890	14.822	0.521
341.000	254.571	80.005	19.995	103.940	19.890	14.822	0.512
341.500	254.819	80.005	19.997	103.940	19.894	14.549	0.520
342.000	255.090	80.006	19.996	103.943	19.895	14.497	0.523
342.500	255.328	80.004	19.994	103.943	19.902	14.013	0.513
343.000	255.580	80.007	19.995	103.942	19.902	14.004	0.500
343.500	255.843	80.007	19.996	103.943	19.904	13.902	0.503
344.000	256.138	80.008	19.995	103.944	19.906	13.727	0.536
344.500	256.358	80.007	19.995	103.947	19.905	13.796	0.536
345.000	256.601	80.006	19.996	103.949	19.906	13.783	0.489
345.500	256.886	80.006	19.996	103.950	19.905	13.794	0.496
346.000	257.121	80.008	19.994	103.950	19.909	13.537	0.524
346.500	257.386	80.006	19.995	103.950	19.909	13.572	0.510
