Repository: ulfsri/fsri_materials_database

# Materials and Products Database

## 01_Data

Raw data generated from each apparatus are included here in plain-text format. The data is organized first by material, next by the short name of test apparatus used, and where applicable additional filtering by test settings.

### material.json

Each material directory contains a json file of the same name as the material. This file links the data stored in the repository as well as data and graphs produced by the accompanying scripts (__02_Scripts__) to the respective landing page for the material on the front-end website.

File: 01_Data/Cellulose_Insulation/MCC/Cellulose_Insulation_MCC_30K_min_220121_R2.txt (part 1 of 4)
Sample ID:	C:\MCC\MCC Cal\Test\Cellulose_Insulation_MCC_30K_min_220121_R2.txt
Sample Weight (mg):	4.58
Heating Rate (C/s):	0.5
Combustor Temp (C):	900
N2 Flow Rate (cc/min):	80
O2 Flow Rate (cc/min):	20
Calibration File:	C:\MCC\MCC Cal\Coeff1 JN10440_30_210304.txt.txt
T Correction Coefficients:	0	1.024463	0
Time Shift (s):	14
*
Time (s)	Temperature (C)	N2 flow rate (cc/min)	O2 flow rate (cc/min)	Flow Rate (cc/min)	Oxygen (%)	HRR (W/g)	Heating rate (C/s)
0.000	110.659	80.002	19.997	103.626	20.211	0.000	-0.001
0.500	110.644	80.002	19.997	103.624	20.213	-0.145	0.015
1.000	110.624	80.001	19.996	103.622	20.211	-0.025	-0.010
1.500	110.635	80.002	19.996	103.618	20.208	0.175	-0.022
2.000	110.670	80.002	19.995	103.616	20.212	-0.071	0.018
2.500	110.673	80.001	19.994	103.614	20.211	-0.004	0.042
2.999	110.650	80.001	19.994	103.617	20.207	0.281	0.009
3.499	110.642	80.000	19.995	103.617	20.209	0.139	-0.025
3.999	110.624	80.000	19.994	103.615	20.210	0.058	-0.028
4.499	110.670	80.001	19.996	103.614	20.207	0.253	0.001
4.999	110.638	80.002	19.995	103.612	20.208	0.175	0.021
5.499	110.630	80.002	19.995	103.611	20.209	0.127	-0.013
5.999	110.602	80.002	19.992	103.613	20.209	0.093	-0.038
6.499	110.643	80.002	19.994	103.614	20.211	-0.062	-0.011
6.999	110.641	80.002	19.993	103.612	20.210	0.029	0.026
7.499	110.608	80.002	19.994	103.616	20.212	-0.114	0.002
7.999	110.650	80.001	19.994	103.614	20.208	0.212	-0.013
8.499	110.632	80.001	19.994	103.615	20.210	0.042	0.017
8.999	110.633	80.001	19.994	103.621	20.208	0.195	0.003
9.499	110.619	80.000	19.993	103.627	20.208	0.202	-0.015
10.000	110.595	80.002	19.993	103.625	20.208	0.158	-0.025
10.501	110.662	80.001	19.993	103.625	20.210	0.060	0.002
11.001	110.650	80.000	19.993	103.626	20.207	0.243	0.049
11.501	110.643	80.000	19.994	103.625	20.207	0.270	0.018
12.001	110.637	80.002	19.993	103.624	20.208	0.197	-0.016
12.501	110.645	80.000	19.993	103.628	20.208	0.145	-0.006
13.000	110.650	80.000	19.994	103.633	20.209	0.077	0.008
13.499	110.653	80.002	19.993	103.635	20.206	0.351	0.011
13.999	110.677	80.001	19.994	103.635	20.204	0.434	0.017
14.499	110.667	80.001	19.994	103.637	20.205	0.370	0.021
14.999	110.671	80.000	19.993	103.636	20.205	0.380	0.005
15.499	110.671	80.000	19.993	103.640	20.207	0.255	-0.001
15.999	110.663	80.001	19.994	103.646	20.204	0.479	-0.002
16.499	110.680	80.000	19.993	103.650	20.207	0.257	0.001
16.999	110.636	80.001	19.994	103.650	20.205	0.388	-0.009
17.499	110.664	80.000	19.994	103.651	20.205	0.369	-0.022
17.999	110.674	80.000	19.993	103.648	20.205	0.394	0.011
18.499	110.700	79.999	19.994	103.641	20.202	0.624	0.037
18.999	110.647	79.999	19.995	103.642	20.205	0.369	0.005
19.499	110.675	79.999	19.993	103.650	20.203	0.554	-0.026
19.999	110.707	80.002	19.994	103.662	20.200	0.716	0.017
20.499	110.732	80.001	19.994	103.678	20.200	0.749	0.058
20.999	110.744	80.000	19.995	103.694	20.197	0.952	0.047
21.499	110.746	80.001	19.995	103.706	20.199	0.836	0.026
21.999	110.782	80.001	19.993	103.714	20.198	0.881	0.026
22.499	110.791	80.001	19.994	103.717	20.198	0.890	0.041
22.999	110.803	80.002	19.993	103.719	20.196	1.060	0.033
23.499	110.789	80.001	19.994	103.719	20.195	1.099	0.009
23.999	110.819	80.002	19.994	103.721	20.193	1.234	0.007
24.499	110.839	80.001	19.993	103.724	20.191	1.350	0.033
24.999	110.851	80.002	19.993	103.729	20.194	1.145	0.041
25.499	110.850	80.003	19.995	103.735	20.193	1.215	0.021
25.999	110.873	80.001	19.994	103.741	20.189	1.497	0.016
26.499	110.933	80.003	19.993	103.746	20.186	1.709	0.053
26.999	110.964	80.002	19.995	103.752	20.187	1.646	0.087
27.499	110.960	80.002	19.994	103.760	20.184	1.860	0.059
27.999	110.974	80.002	19.994	103.767	20.180	2.152	0.019
28.499	111.027	80.004	19.994	103.775	20.182	2.011	0.038
28.999	111.080	80.004	19.994	103.787	20.181	2.084	0.086
29.499	111.073	80.003	19.993	103.799	20.181	2.079	0.076
29.999	111.138	80.003	19.993	103.807	20.181	2.083	0.052
30.499	111.209	80.002	19.995	103.811	20.180	2.191	0.097
30.999	111.248	80.002	19.995	103.813	20.179	2.241	0.123
31.499	111.294	80.005	19.994	103.814	20.176	2.436	0.098
32.000	111.338	80.004	19.994	103.815	20.176	2.409	0.088
32.500	111.400	80.005	19.994	103.816	20.175	2.484	0.098
32.999	111.418	80.003	19.994	103.815	20.174	2.554	0.093
33.499	111.489	80.003	19.993	103.815	20.174	2.556	0.084
33.999	111.497	80.003	19.993	103.817	20.173	2.668	0.084
34.499	111.588	80.003	19.994	103.816	20.176	2.456	0.089
34.999	111.640	80.003	19.994	103.818	20.175	2.545	0.121
35.499	111.691	80.002	19.994	103.823	20.173	2.622	0.123
36.000	111.761	80.002	19.995	103.828	20.173	2.685	0.112
36.500	111.845	80.003	19.995	103.829	20.167	3.074	0.137
36.999	111.878	80.002	19.995	103.832	20.170	2.859	0.135
37.499	111.972	80.002	19.995	103.839	20.171	2.815	0.122
37.999	112.009	80.002	19.994	103.846	20.167	3.083	0.129
38.499	112.092	80.004	19.995	103.852	20.170	2.846	0.126
38.999	112.177	80.003	19.995	103.858	20.167	3.081	0.144
39.499	112.264	80.002	19.995	103.863	20.165	3.199	0.169
39.999	112.365	80.002	19.995	103.861	20.167	3.078	0.180
40.499	112.397	80.002	19.993	103.861	20.166	3.145	0.160
40.999	112.498	80.002	19.995	103.864	20.166	3.163	0.133
41.499	112.582	80.002	19.994	103.865	20.167	3.112	0.159
41.999	112.650	80.002	19.995	103.865	20.163	3.331	0.169
42.499	112.774	80.003	19.993	103.868	20.163	3.391	0.172
42.999	112.823	80.001	19.996	103.868	20.164	3.319	0.183
43.499	112.933	80.002	19.994	103.867	20.165	3.230	0.166
43.999	113.044	80.002	19.994	103.870	20.163	3.356	0.190
44.499	113.157	80.001	19.994	103.871	20.165	3.213	0.222
44.999	113.265	80.004	19.994	103.870	20.165	3.219	0.222
45.499	113.328	80.003	19.995	103.871	20.164	3.261	0.196
45.999	113.438	80.002	19.995	103.874	20.165	3.199	0.172
46.499	113.565	80.003	19.995	103.871	20.162	3.450	0.205
46.999	113.692	80.002	19.995	103.871	20.161	3.489	0.245
47.499	113.806	80.002	19.995	103.871	20.164	3.317	0.247
47.999	113.882	80.001	19.996	103.869	20.163	3.379	0.216
48.499	114.014	80.003	19.994	103.868	20.166	3.161	0.199
48.999	114.120	80.002	19.995	103.868	20.164	3.320	0.223
49.499	114.269	80.003	19.995	103.870	20.162	3.413	0.246
49.999	114.350	80.002	19.995	103.870	20.162	3.440	0.242
50.499	114.463	80.004	19.995	103.870	20.164	3.314	0.212
50.999	114.606	80.003	19.996	103.870	20.161	3.495	0.225
51.499	114.716	80.002	19.994	103.870	20.162	3.434	0.255
51.999	114.853	80.002	19.995	103.868	20.161	3.525	0.250
52.499	114.990	80.003	19.995	103.868	20.162	3.415	0.260
52.999	115.121	80.003	19.994	103.868	20.163	3.394	0.271
53.499	115.219	80.002	19.995	103.870	20.161	3.502	0.249
53.999	115.378	80.004	19.994	103.870	20.161	3.487	0.243
54.499	115.495	80.003	19.995	103.870	20.164	3.311	0.266
54.999	115.649	80.003	19.996	103.871	20.161	3.529	0.273
55.499	115.774	80.003	19.994	103.871	20.163	3.399	0.275
55.999	115.914	80.003	19.996	103.868	20.164	3.297	0.272
56.499	116.065	80.003	19.996	103.867	20.164	3.316	0.278
56.999	116.209	80.004	19.995	103.867	20.161	3.540	0.293
57.499	116.352	80.002	19.994	103.867	20.162	3.446	0.291
57.999	116.483	80.002	19.995	103.869	20.161	3.481	0.281
58.499	116.633	80.001	19.999	103.875	20.163	3.353	0.277
58.999	116.788	80.002	19.997	103.882	20.159	3.658	0.293
59.499	116.918	80.002	19.997	103.884	20.163	3.392	0.295
59.999	117.065	80.000	19.997	103.890	20.160	3.544	0.282
60.499	117.217	80.000	19.996	103.893	20.163	3.345	0.288
60.999	117.353	80.001	19.996	103.888	20.160	3.585	0.293
61.500	117.509	80.001	19.996	103.884	20.159	3.660	0.290
62.000	117.679	80.002	19.993	103.885	20.159	3.677	0.309
62.499	117.845	80.001	19.995	103.887	20.161	3.509	0.331
62.999	118.017	80.001	19.995	103.890	20.159	3.627	0.337
63.499	118.116	80.002	19.994	103.897	20.159	3.654	0.304
63.999	118.289	80.000	19.994	103.903	20.159	3.624	0.271
64.499	118.459	80.002	19.994	103.907	20.159	3.651	0.307
64.999	118.619	80.002	19.995	103.908	20.158	3.711	0.336
65.499	118.798	80.002	19.995	103.905	20.159	3.672	0.335
65.999	118.938	80.001	19.995	103.905	20.158	3.744	0.329
66.499	119.092	80.001	19.994	103.899	20.159	3.645	0.306
66.999	119.264	80.001	19.994	103.896	20.160	3.599	0.310
67.499	119.421	80.002	19.995	103.895	20.158	3.697	0.328
67.999	119.612	80.002	19.995	103.898	20.158	3.742	0.339
68.499	119.772	80.000	19.995	103.899	20.159	3.645	0.350
68.999	119.924	80.001	19.993	103.902	20.159	3.630	0.332
69.499	120.106	80.001	19.994	103.898	20.161	3.481	0.323
69.999	120.300	80.000	19.994	103.897	20.160	3.552	0.355
70.499	120.478	80.001	19.995	103.898	20.161	3.521	0.374
70.999	120.627	80.001	19.994	103.897	20.156	3.836	0.350
71.499	120.846	80.002	19.994	103.899	20.156	3.885	0.347
71.999	121.009	80.002	19.994	103.903	20.154	4.007	0.375
72.499	121.166	80.002	19.993	103.899	20.157	3.763	0.351
72.999	121.375	80.001	19.994	103.896	20.160	3.585	0.343
73.499	121.499	80.002	19.993	103.897	20.157	3.809	0.350
73.999	121.725	80.002	19.994	103.898	20.157	3.815	0.342
74.499	121.919	80.002	19.995	103.902	20.156	3.827	0.385
74.999	122.078	80.000	19.994	103.908	20.157	3.804	0.386
75.499	122.255	80.002	19.995	103.911	20.158	3.744	0.344
75.999	122.469	80.001	19.994	103.910	20.158	3.697	0.363
76.499	122.639	80.002	19.994	103.911	20.158	3.690	0.388
76.999	122.829	80.002	19.995	103.911	20.160	3.591	0.372
77.499	123.022	80.002	19.994	103.910	20.156	3.873	0.372
77.999	123.213	80.001	19.995	103.910	20.157	3.806	0.383
78.499	123.395	80.000	19.994	103.910	20.158	3.732	0.379
78.999	123.607	80.001	19.994	103.909	20.156	3.827	0.384
79.499	123.803	80.001	19.994	103.909	20.157	3.811	0.401
79.999	123.976	80.000	19.994	103.910	20.157	3.809	0.388
80.499	124.164	80.002	19.995	103.910	20.158	3.746	0.365
80.999	124.375	80.001	19.994	103.910	20.154	4.007	0.380
81.499	124.556	80.002	19.994	103.910	20.155	3.943	0.396
81.999	124.775	80.001	19.994	103.910	20.157	3.780	0.397
82.499	124.957	80.001	19.992	103.909	20.157	3.773	0.401
82.999	125.142	80.001	19.994	103.909	20.159	3.670	0.384
83.499	125.384	79.999	19.994	103.910	20.154	3.970	0.397
83.999	125.554	80.001	19.995	103.910	20.157	3.765	0.420
84.499	125.797	80.002	19.994	103.910	20.157	3.755	0.413
84.999	125.956	80.002	19.993	103.911	20.156	3.873	0.408
85.499	126.171	80.002	19.994	103.911	20.158	3.726	0.388
85.999	126.365	80.001	19.994	103.911	20.159	3.674	0.391
86.499	126.582	80.001	19.995	103.911	20.155	3.929	0.410
86.999	126.803	80.001	19.994	103.911	20.156	3.890	0.424
87.499	127.010	80.001	19.994	103.911	20.157	3.772	0.433
87.999	127.180	80.000	19.994	103.911	20.158	3.691	0.402
88.499	127.425	80.002	19.994	103.912	20.158	3.709	0.396
88.999	127.640	80.002	19.994	103.912	20.158	3.707	0.438
89.499	127.833	80.001	19.994	103.912	20.156	3.832	0.434
89.999	128.032	80.001	19.994	103.911	20.159	3.637	0.400
90.499	128.261	80.000	19.994	103.911	20.159	3.660	0.410
90.999	128.470	80.002	19.993	103.910	20.156	3.855	0.432
91.499	128.686	80.001	19.994	103.910	20.156	3.882	0.432
91.999	128.911	80.001	19.994	103.909	20.155	3.927	0.434
92.499	129.150	80.001	19.994	103.909	20.157	3.795	0.453
92.999	129.296	80.000	19.994	103.909	20.156	3.869	0.424
93.499	129.544	80.001	19.994	103.909	20.157	3.809	0.389
94.000	129.741	80.002	19.993	103.909	20.156	3.842	0.419
94.500	129.979	80.000	19.995	103.909	20.159	3.664	0.440
94.999	130.213	80.002	19.994	103.909	20.160	3.581	0.454
95.500	130.445	80.000	19.995	103.908	20.159	3.672	0.469
96.000	130.651	80.001	19.992	103.907	20.159	3.672	0.452
96.499	130.861	80.000	19.994	103.905	20.158	3.745	0.427
96.999	131.075	80.001	19.994	103.905	20.158	3.749	0.420
97.499	131.309	80.002	19.994	103.903	20.157	3.765	0.436
97.999	131.519	80.001	19.993	103.903	20.158	3.720	0.446
98.499	131.745	80.001	19.993	103.904	20.155	3.950	0.440
98.999	132.006	80.002	19.993	103.906	20.154	3.968	0.461
99.499	132.177	80.002	19.994	103.905	20.155	3.915	0.459
99.999	132.426	80.001	19.993	103.907	20.159	3.633	0.426
100.500	132.633	80.002	19.995	103.906	20.159	3.651	0.438
101.000	132.866	80.001	19.995	103.905	20.157	3.807	0.448
101.499	133.076	80.002	19.994	103.903	20.158	3.749	0.441
101.999	133.308	80.003	19.994	103.902	20.162	3.434	0.442
102.499	133.547	80.002	19.994	103.899	20.160	3.548	0.456
102.999	133.781	80.001	19.994	103.897	20.157	3.766	0.472
103.499	134.001	80.003	19.994	103.897	20.158	3.699	0.463
103.999	134.192	80.002	19.993	103.897	20.158	3.722	0.433
104.499	134.451	80.002	19.994	103.897	20.161	3.540	0.431
104.999	134.720	80.003	19.993	103.900	20.159	3.672	0.489
105.499	134.934	80.003	19.993	103.901	20.160	3.577	0.505
105.999	135.166	80.003	19.994	103.903	20.160	3.598	0.464
106.499	135.360	80.003	19.995	103.902	20.158	3.751	0.436
106.999	135.603	80.002	19.993	103.898	20.161	3.535	0.432
107.499	135.844	80.003	19.993	103.897	20.159	3.658	0.461
107.999	136.072	80.002	19.994	103.899	20.160	3.546	0.477
108.499	136.304	80.001	19.994	103.899	20.162	3.455	0.464
108.999	136.526	80.002	19.993	103.900	20.160	3.610	0.457
109.499	136.773	80.003	19.994	103.904	20.158	3.716	0.462
109.999	136.992	80.002	19.994	103.905	20.158	3.698	0.468
110.499	137.246	80.004	19.994	103.904	20.159	3.623	0.469
110.999	137.495	80.002	19.995	103.902	20.158	3.687	0.487
111.499	137.709	80.002	19.994	103.903	20.157	3.766	0.483
111.999	137.932	80.001	19.995	103.902	20.159	3.639	0.450
112.499	138.218	80.001	19.994	103.900	20.161	3.535	0.473
112.999	138.427	80.002	19.994	103.899	20.161	3.496	0.502
113.499	138.654	80.002	19.995	103.899	20.160	3.562	0.466
113.999	138.880	80.002	19.995	103.896	20.161	3.513	0.445
114.499	139.134	80.000	19.994	103.896	20.158	3.720	0.466
114.999	139.383	80.002	19.996	103.899	20.159	3.623	0.491
115.499	139.608	80.002	19.994	103.898	20.158	3.737	0.488
115.999	139.848	80.001	19.994	103.899	20.160	3.577	0.470
116.499	140.088	80.003	19.994	103.901	20.159	3.677	0.473
116.999	140.340	80.001	19.994	103.900	20.158	3.683	0.486
117.499	140.598	80.003	19.994	103.898	20.161	3.480	0.501
117.999	140.846	80.000	19.994	103.899	20.161	3.536	0.508
118.499	141.065	80.001	19.998	103.901	20.161	3.523	0.486
118.999	141.328	80.003	19.998	103.901	20.159	3.660	0.475
119.499	141.553	80.002	19.996	103.896	20.160	3.546	0.485
119.999	141.793	80.003	19.995	103.895	20.160	3.592	0.476
120.499	142.046	80.002	19.995	103.891	20.159	3.633	0.479
120.999	142.245	80.002	19.995	103.889	20.161	3.494	0.472
121.499	142.550	80.002	19.995	103.890	20.158	3.718	0.477
121.999	142.757	80.002	19.995	103.895	20.160	3.604	0.508
122.499	143.034	80.002	19.994	103.896	20.164	3.326	0.498
122.999	143.274	80.001	19.994	103.900	20.162	3.420	0.501
123.499	143.502	80.002	19.995	103.899	20.160	3.579	0.493
123.999	143.753	80.002	19.995	103.897	20.162	3.414	0.474
124.499	144.023	80.002	19.994	103.897	20.159	3.617	0.500
124.999	144.241	80.003	19.994	103.898	20.158	3.729	0.504
125.500	144.465	80.001	19.993	103.894	20.157	3.781	0.465
126.000	144.753	80.003	19.994	103.894	20.156	3.884	0.477
126.499	144.999	80.002	19.993	103.897	20.159	3.613	0.523
126.999	145.247	80.002	19.994	103.896	20.157	3.770	0.514
127.499	145.481	80.002	19.994	103.894	20.157	3.773	0.488
127.999	145.735	80.001	19.993	103.897	20.157	3.800	0.485
128.500	145.968	80.003	19.994	103.899	20.159	3.655	0.488
129.000	146.208	80.004	19.993	103.891	20.160	3.601	0.480
129.500	146.469	80.003	19.993	103.891	20.159	3.638	0.487
130.000	146.768	80.003	19.993	103.891	20.158	3.723	0.531
130.500	146.946	80.001	19.994	103.893	20.159	3.648	0.519
131.000	147.206	80.002	19.993	103.891	20.159	3.657	0.458
131.500	147.482	80.002	19.994	103.894	20.158	3.702	0.487
132.000	147.689	80.003	19.993	103.893	20.158	3.735	0.509
132.500	147.975	80.001	19.994	103.890	20.159	3.671	0.488
133.000	148.182	80.003	19.995	103.890	20.160	3.592	0.493
133.500	148.420	80.003	19.993	103.892	20.158	3.721	0.470
134.000	148.704	80.001	19.994	103.895	20.160	3.605	0.483
134.500	148.953	80.003	19.995	103.892	20.158	3.733	0.527
135.000	149.188	80.003	19.993	103.891	20.159	3.615	0.508
135.500	149.452	80.002	19.995	103.889	20.161	3.488	0.492
136.000	149.727	80.000	19.994	103.885	20.161	3.494	0.519
136.500	150.015	80.002	19.994	103.884	20.162	3.437	0.551
137.000	150.218	80.002	19.994	103.883	20.158	3.686	0.528
137.500	150.515	79.999	19.996	103.881	20.161	3.526	0.495
138.000	150.718	80.000	19.996	103.878	20.160	3.574	0.500
138.500	150.947	80.000	19.994	103.875	20.159	3.646	0.466
139.000	151.196	79.999	19.995	103.871	20.160	3.605	0.455
139.500	151.415	80.001	19.997	103.873	20.160	3.592	0.473
140.000	151.697	80.001	19.994	103.874	20.161	3.497	0.484
140.500	151.961	80.000	19.994	103.875	20.159	3.631	0.523
141.000	152.203	80.000	19.994	103.875	20.161	3.513	0.526
141.500	152.450	79.999	19.995	103.876	20.159	3.636	0.497
142.000	152.687	80.000	19.994	103.875	20.159	3.656	0.486
142.500	152.982	79.999	19.995	103.878	20.160	3.553	0.508
143.000	153.241	80.001	19.994	103.878	20.165	3.254	0.543
143.500	153.471	79.999	19.994	103.879	20.157	3.816	0.522
144.000	153.721	80.000	19.994	103.882	20.160	3.547	0.485
144.500	153.962	80.000	19.995	103.882	20.156	3.833	0.485
145.000	154.243	80.001	19.995	103.880	20.159	3.626	0.506
145.500	154.436	79.999	19.995	103.886	20.159	3.650	0.498
146.000	154.712	80.000	19.995	103.887	20.160	3.578	0.472
146.500	154.963	80.000	19.995	103.885	20.159	3.659	0.498
147.000	155.221	79.999	19.993	103.885	20.161	3.514	0.518
147.500	155.464	80.000	19.996	103.884	20.158	3.738	0.504
148.000	155.707	80.001	19.993	103.877	20.160	3.563	0.493
148.500	156.007	80.001	19.995	103.876	20.161	3.518	0.515
149.000	156.207	80.000	19.994	103.875	20.158	3.692	0.522
149.500	156.513	80.002	19.995	103.875	20.161	3.530	0.503
150.000	156.780	80.002	19.994	103.874	20.158	3.736	0.539
150.500	156.998	80.000	19.994	103.877	20.161	3.539	0.529
151.000	157.248	80.000	19.993	103.878	20.158	3.717	0.477
151.500	157.480	80.000	19.995	103.879	20.161	3.478	0.475
152.000	157.747	80.001	19.994	103.883	20.160	3.574	0.490
152.500	158.074	80.000	19.994	103.885	20.161	3.470	0.547
153.000	158.252	80.002	19.995	103.882	20.161	3.528	0.550
153.500	158.497	80.001	19.994	103.880	20.159	3.661	0.464
154.000	158.747	80.001	19.993	103.878	20.159	3.659	0.459
154.500	159.001	80.001	19.995	103.873	20.157	3.765	0.499
155.000	159.272	80.001	19.994	103.871	20.159	3.669	0.515
155.500	159.497	80.002	19.993	103.871	20.156	3.827	0.511
156.000	159.768	80.002	19.993	103.871	20.159	3.674	0.495
156.500	160.013	80.001	19.994	103.871	20.157	3.769	0.505
157.000	160.257	80.001	19.992	103.871	20.155	3.939	0.503
157.500	160.497	80.001	19.994	103.871	20.155	3.908	0.487
158.000	160.757	80.000	19.993	103.871	20.158	3.740	0.492
158.500	161.011	80.002	19.994	103.870	20.157	3.761	0.507
159.000	161.273	80.001	19.994	103.870	20.158	3.733	0.515
159.500	161.541	80.001	19.994	103.870	20.158	3.727	0.523
160.000	161.813	80.000	19.994	103.870	20.156	3.883	0.535
160.500	162.023	80.002	19.994	103.870	20.157	3.767	0.511
161.000	162.287	80.001	19.993	103.870	20.158	3.692	0.478
161.500	162.532	80.000	19.995	103.870	20.155	3.897	0.491
162.000	162.768	80.001	19.994	103.870	20.158	3.723	0.495
162.500	163.022	80.000	19.993	103.869	20.159	3.620	0.486
163.000	163.267	80.000	19.993	103.869	20.156	3.850	0.495
163.500	163.529	80.002	19.993	103.869	20.156	3.856	0.503
164.000	163.804	80.001	19.993	103.868	20.159	3.680	0.522
164.500	164.090	80.001	19.993	103.868	20.159	3.653	0.549
165.000	164.303	80.000	19.993	103.869	20.164	3.306	0.530
165.500	164.564	80.001	19.993	103.869	20.159	3.680	0.487
166.000	164.817	80.000	19.993	103.869	20.158	3.740	0.494
166.500	165.042	79.999	19.995	103.868	20.158	3.748	0.495
167.000	165.312	79.999	19.994	103.864	20.157	3.771	0.486
167.500	165.596	80.001	19.991	103.862	20.158	3.682	0.525
168.000	165.833	80.001	19.993	103.862	20.159	3.620	0.538
168.500	166.094	80.001	19.993	103.862	20.159	3.671	0.510
169.000	166.294	80.000	19.993	103.863	20.158	3.742	0.480
169.500	166.596	80.001	19.993	103.868	20.159	3.673	0.482
170.000	166.814	80.001	19.994	103.869	20.155	3.922	0.511
170.500	167.105	80.001	19.994	103.869	20.156	3.840	0.515
171.000	167.323	80.000	19.993	103.869	20.155	3.898	0.509
171.500	167.559	80.000	19.994	103.869	20.153	4.101	0.481
172.000	167.815	79.997	19.994	103.868	20.155	3.945	0.472
172.500	168.082	79.997	19.999	103.866	20.157	3.800	0.507
173.000	168.315	80.003	19.995	103.866	20.158	3.750	0.512
173.500	168.573	79.999	19.995	103.866	20.157	3.816	0.495
174.000	168.817	79.999	19.996	103.867	20.158	3.705	0.496
174.500	169.114	79.999	19.996	103.865	20.158	3.713	0.521
175.000	169.327	80.000	19.994	103.867	20.156	3.883	0.526
175.500	169.565	80.001	19.993	103.868	20.158	3.720	0.481
176.000	169.833	80.001	19.994	103.867	20.157	3.774	0.479
176.500	170.081	80.001	19.995	103.863	20.157	3.765	0.511
177.000	170.350	80.002	19.993	103.862	20.158	3.736	0.516
177.500	170.584	80.001	19.994	103.863	20.158	3.722	0.510
178.000	170.836	79.999	19.993	103.863	20.155	3.900	0.495
178.500	171.121	80.003	19.997	103.864	20.156	3.844	0.512
179.000	171.376	80.001	19.995	103.869	20.153	4.064	0.538
179.500	171.624	80.001	19.995	103.871	20.155	3.946	0.521
180.000	171.823	80.002	19.995	103.867	20.156	3.885	0.475
180.500	172.108	80.002	19.995	103.866	20.157	3.779	0.466
181.000	172.346	80.002	19.995	103.862	20.155	3.947	0.504
181.500	172.586	80.001	19.993	103.861	20.156	3.874	0.501
182.000	172.847	80.003	19.994	103.861	20.158	3.725	0.490
182.500	173.096	80.003	19.992	103.865	20.153	4.047	0.505
183.000	173.385	80.002	19.993	103.866	20.155	3.921	0.523
183.500	173.600	80.003	19.993	103.868	20.154	3.983	0.521
184.000	173.842	80.001	19.994	103.869	20.156	3.844	0.481
184.500	174.108	80.002	19.994	103.869	20.157	3.813	0.483
185.000	174.344	80.003	19.993	103.865	20.155	3.904	0.505
185.500	174.617	80.002	19.992	103.864	20.152	4.155	0.506
186.000	174.820	80.002	19.993	103.862	20.152	4.138	0.493
186.500	175.065	80.003	19.993	103.856	20.156	3.873	0.462
187.000	175.309	80.002	19.993	103.852	20.151	4.181	0.468
187.500	175.592	80.003	19.993	103.852	20.152	4.111	0.508
188.000	175.853	80.002	19.993	103.849	20.156	3.843	0.535
188.500	176.120	80.003	19.993	103.848	20.154	3.976	0.535
189.000	176.334	80.003	19.994	103.850	20.154	4.020	0.504
189.500	176.608	80.001	19.993	103.851	20.155	3.914	0.485
190.000	176.843	80.003	19.993	103.851	20.154	3.987	0.499
190.500	177.097	80.002	19.994	103.856	20.154	4.025	0.499
191.000	177.372	80.001	19.993	103.859	20.153	4.089	0.509
191.500	177.597	80.003	19.994	103.862	20.152	4.135	0.514
192.000	177.840	80.002	19.992	103.866	20.154	4.031	0.484
192.500	178.108	80.002	19.993	103.870	20.156	3.875	0.490
193.000	178.321	80.002	19.995	103.868	20.154	4.003	0.496
193.500	178.582	80.001	19.994	103.864	20.153	4.047	0.477
194.000	178.797	80.002	19.993	103.857	20.154	4.020	0.475
194.500	179.060	80.000	19.993	103.855	20.155	3.894	0.477
195.000	179.309	80.002	19.993	103.850	20.156	3.844	0.495
195.500	179.586	80.001	19.996	103.846	20.155	3.929	0.519
196.000	179.813	80.002	19.993	103.849	20.155	3.937	0.515
196.500	180.076	80.002	19.993	103.854	20.152	4.126	0.497
197.000	180.273	80.003	19.993	103.856	20.155	3.954	0.475
197.500	180.589	80.001	19.994	103.862	20.155	3.943	0.486
198.000	180.800	80.001	19.994	103.866	20.155	3.920	0.520
198.500	181.058	80.001	19.994	103.866	20.157	3.811	0.498
199.000	181.307	80.001	19.993	103.867	20.154	3.975	0.488
199.500	181.570	80.002	19.993	103.865	20.153	4.070	0.510
200.000	181.771	80.003	19.994	103.860	20.155	3.915	0.488
200.500	182.044	80.002	19.993	103.854	20.152	4.157	0.469
201.000	182.289	80.002	19.994	103.849	20.153	4.047	0.495
201.500	182.516	80.002	19.995	103.843	20.152	4.140	0.495
202.000	182.786	80.001	19.994	103.842	20.154	4.024	0.485
202.500	183.050	80.003	19.994	103.847	20.153	4.099	0.515
203.000	183.323	80.003	19.994	103.851	20.156	3.865	0.535
203.500	183.519	80.001	19.995	103.857	20.154	3.979	0.503
204.000	183.817	80.001	19.993	103.863	20.154	3.969	0.481
204.500	184.070	80.003	19.993	103.861	20.152	4.149	0.523
205.000	184.273	80.003	19.993	103.858	20.155	3.950	0.504
205.500	184.556	80.003	19.993	103.855	20.152	4.114	0.471
206.000	184.822	80.003	19.994	103.851	20.152	4.122	0.518
206.500	185.084	80.003	19.994	103.848	20.152	4.160	0.539
207.000	185.298	80.002	19.994	103.853	20.150	4.286	0.502
207.500	185.561	80.002	19.995	103.854	20.152	4.130	0.476
208.000	185.825	80.003	19.993	103.857	20.151	4.205	0.502
208.500	186.093	80.003	19.994	103.857	20.151	4.203	0.530
209.000	186.332	80.001	19.995	103.859	20.153	4.074	0.520
209.500	186.577	80.003	19.992	103.856	20.154	4.033	0.495
210.000	186.834	80.003	19.993	103.856	20.151	4.245	0.493
210.500	187.088	80.004	19.995	103.852	20.153	4.100	0.506
211.000	187.333	80.005	19.993	103.853	20.151	4.183	0.505
211.500	187.580	80.003	19.993	103.854	20.148	4.442	0.496
212.000	187.822	80.004	19.993	103.855	20.151	4.208	0.490
212.500	188.078	80.003	19.993	103.858	20.151	4.193	0.494
213.000	188.351	80.002	19.993	103.863	20.149	4.367	0.513
213.500	188.561	80.003	19.993	103.860	20.153	4.093	0.506
214.000	188.816	80.003	19.993	103.853	20.153	4.084	0.474
214.500	189.040	80.003	19.993	103.849	20.154	4.033	0.472
215.000	189.315	80.001	19.994	103.844	20.152	4.168	0.489
215.500	189.527	80.002	19.994	103.837	20.152	4.174	0.494
216.000	189.796	80.001	19.994	103.838	20.154	3.988	0.484
216.500	190.046	80.001	19.993	103.841	20.151	4.193	0.500
217.000	190.297	80.001	19.995	103.843	20.151	4.210	0.510
217.500	190.525	80.002	19.992	103.841	20.152	4.133	0.490
218.000	190.781	80.000	19.994	103.842	20.150	4.247	0.481
218.500	190.991	80.001	19.994	103.846	20.150	4.299	0.475
219.000	191.266	80.002	19.995	103.845	20.151	4.224	0.475
219.500	191.514	80.002	19.995	103.846	20.148	4.415	0.504
220.000	191.757	80.002	19.994	103.849	20.149	4.380	0.507
220.500	191.983	80.002	19.993	103.848	20.149	4.388	0.480
221.000	192.240	80.000	19.994	103.843	20.149	4.375	0.476
221.500	192.521	80.000	19.994	103.841	20.148	4.401	0.510
222.000	192.717	80.001	19.993	103.836	20.148	4.431	0.508
222.500	192.997	80.002	19.993	103.833	20.149	4.381	0.477
223.000	193.235	79.999	19.994	103.835	20.151	4.215	0.497
223.500	193.498	80.000	19.994	103.841	20.149	4.369	0.509
224.000	193.726	80.001	19.994	103.845	20.147	4.466	0.496
224.500	194.006	80.001	19.995	103.850	20.147	4.466	0.500
225.000	194.258	80.001	19.993	103.852	20.148	4.456	0.520
225.500	194.421	80.000	19.995	103.852	20.149	4.362	0.474
226.000	194.714	80.001	19.994	103.849	20.150	4.304	0.436
226.500	194.943	80.001	19.996	103.843	20.150	4.251	0.489
227.000	195.167	80.002	19.994	103.840	20.150	4.292	0.487
227.500	195.428	80.001	19.995	103.837	20.145	4.657	0.469
228.000	195.677	80.000	19.995	103.837	20.148	4.454	0.498
228.500	195.937	79.999	19.994	103.835	20.145	4.601	0.510
229.000	196.164	80.001	19.994	103.834	20.147	4.497	0.497
229.500	196.416	80.001	19.995	103.832	20.148	4.406	0.483
230.000	196.666	80.000	19.996	103.837	20.150	4.277	0.491
230.500	196.926	80.002	19.996	103.834	20.147	4.526	0.506
231.000	197.179	80.001	19.995	103.836	20.149	4.383	0.511
231.500	197.401	80.001	19.994	103.837	20.150	4.259	0.494
232.000	197.633	79.999	19.994	103.839	20.149	4.373	0.464
232.500	197.876	80.000	19.995	103.835	20.148	4.438	0.464
233.000	198.104	79.999	19.997	103.840	20.144	4.734	0.473
233.500	198.390	79.999	19.995	103.843	20.146	4.537	0.492
234.000	198.648	80.000	19.995	103.845	20.147	4.489	0.529
234.500	198.887	80.001	19.995	103.849	20.146	4.560	0.521
235.000	199.110	80.001	19.995	103.854	20.148	4.447	0.479
235.500	199.331	80.000	19.995	103.853	20.147	4.495	0.453
236.000	199.601	80.000	19.995	103.852	20.147	4.518	0.468
236.500	199.827	80.001	19.995	103.854	20.146	4.593	0.494
237.000	200.100	80.001	19.995	103.850	20.146	4.547	0.498
237.500	200.357	80.000	19.994	103.847	20.147	4.473	0.515
238.000	200.551	80.000	19.995	103.848	20.147	4.508	0.491
238.500	200.829	80.000	19.995	103.848	20.145	4.603	0.461
239.000	201.085	80.001	19.995	103.848	20.146	4.556	0.503
239.500	201.326	80.001	19.996	103.853	20.146	4.554	0.515
240.000	201.585	80.001	19.996	103.859	20.145	4.659	0.499
240.500	201.810	80.001	19.994	103.860	20.144	4.707	0.493
241.000	202.092	80.001	19.994	103.861	20.147	4.483	0.496
241.500	202.304	80.002	19.994	103.860	20.147	4.495	0.500
242.000	202.553	80.001	19.996	103.854	20.144	4.696	0.477
242.500	202.831	80.000	19.995	103.848	20.146	4.544	0.494
243.000	203.045	80.002	19.994	103.843	20.144	4.681	0.509
243.500	203.302	80.002	19.994	103.839	20.142	4.837	0.482
244.000	203.586	80.001	19.993	103.841	20.140	4.978	0.506
244.500	203.840	80.001	19.995	103.842	20.143	4.775	0.539
245.000	204.056	80.001	19.994	103.843	20.142	4.820	0.503
245.500	204.319	80.001	19.994	103.845	20.145	4.634	0.475
246.000	204.583	79.999	19.994	103.850	20.143	4.794	0.504
246.500	204.800	80.000	19.993	103.849	20.141	4.891	0.504
247.000	205.031	80.000	19.994	103.853	20.140	4.972	0.464
247.500	205.290	80.000	19.995	103.852	20.144	4.736	0.469
248.000	205.544	80.001	19.994	103.849	20.143	4.800	0.502
248.500	205.745	80.001	19.993	103.847	20.138	5.142	0.484
249.000	206.052	79.998	19.996	103.846	20.139	5.092	0.481
249.500	206.284	80.003	19.992	103.839	20.137	5.211	0.523
250.000	206.558	80.000	19.993	103.842	20.141	4.898	0.523
250.500	206.780	80.000	19.994	103.844	20.139	5.043	0.501
251.000	207.051	79.999	19.995	103.846	20.139	5.036	0.494
251.500	207.296	80.001	19.995	103.848	20.138	5.110	0.504
252.000	207.554	80.000	19.994	103.852	20.141	4.924	0.510
252.500	207.800	80.000	19.993	103.857	20.138	5.154	0.504
253.000	208.085	80.000	19.995	103.862	20.140	5.005	0.518
253.500	208.271	80.003	19.995	103.862	20.138	5.100	0.501
254.000	208.544	80.001	19.994	103.863	20.139	5.079	0.465
254.500	208.799	80.001	19.994	103.863	20.138	5.129	0.493
255.000	209.043	80.000	19.993	103.862	20.137	5.234	0.514
255.500	209.262	80.002	19.994	103.860	20.137	5.182	0.482
256.000	209.529	80.002	19.993	103.858	20.138	5.151	0.474
256.500	209.750	80.002	19.994	103.854	20.136	5.253	0.487
257.000	210.028	80.003	19.993	103.852	20.135	5.315	0.494
257.500	210.300	80.002	19.993	103.845	20.135	5.331	0.525
258.000	210.504	80.001	19.994	103.846	20.135	5.344	0.513
258.500	210.775	80.002	19.993	103.847	20.135	5.317	0.475
259.000	211.030	80.001	19.993	103.849	20.137	5.172	0.500
259.500	211.256	80.002	19.995	103.848	20.134	5.443	0.503
260.000	211.509	80.004	19.993	103.846	20.133	5.496	0.480
260.500	211.707	80.002	19.994	103.846	20.133	5.508	0.465
261.000	211.986	80.002	19.993	103.849	20.133	5.454	0.465
261.500	212.211	80.003	19.994	103.850	20.133	5.483	0.491
262.000	212.461	80.000	19.994	103.857	20.133	5.518	0.489
262.500	212.726	80.004	19.994	103.862	20.131	5.596	0.495
263.000	212.964	80.004	19.995	103.865	20.132	5.571	0.509
263.500	213.228	80.001	19.992	103.864	20.131	5.638	0.503
264.000	213.452	80.002	19.995	103.862	20.128	5.834	0.495
264.500	213.734	80.002	19.996	103.862	20.126	5.997	0.497
265.000	213.998	80.002	19.993	103.865	20.126	5.970	0.526
265.500	214.268	80.002	19.993	103.866	20.123	6.233	0.540
266.000	214.516	80.003	19.994	103.867	20.127	5.913	0.526
266.500	214.726	80.003	19.994	103.871	20.124	6.129	0.488
267.000	215.006	80.002	19.994	103.872	20.124	6.114	0.474
267.500	215.239	80.003	19.993	103.873	20.122	6.286	0.502
268.000	215.505	80.003	19.992	103.874	20.119	6.513	0.507
268.500	215.685	80.001	19.994	103.874	20.118	6.579	0.473
269.000	216.008	80.004	19.993	103.879	20.117	6.659	0.475
269.500	216.230	80.002	19.994	103.879	20.115	6.740	0.524
270.000	216.501	80.003	19.992	103.880	20.115	6.787	0.518
270.500	216.748	80.003	19.994	103.888	20.110	7.122	0.506
271.000	217.007	80.002	19.994	103.896	20.110	7.155	0.512
271.500	217.255	80.003	19.993	103.899	20.108	7.294	0.506
272.000	217.499	80.000	19.993	103.908	20.104	7.513	0.499
272.500	217.754	80.002	19.994	103.913	20.101	7.756	0.496
273.000	217.998	80.002	19.995	103.914	20.098	7.990	0.499
273.500	218.242	80.003	19.992	103.916	20.098	7.975	0.493
274.000	218.467	80.002	19.993	103.919	20.091	8.460	0.478
274.500	218.744	80.002	19.994	103.922	20.089	8.592	0.486
275.000	218.974	80.001	19.994	103.928	20.088	8.714	0.505
275.500	219.250	80.002	19.994	103.934	20.082	9.081	0.506
276.000	219.508	80.003	19.992	103.941	20.080	9.221	0.520
276.500	219.751	80.001	19.994	103.945	20.076	9.527	0.517
277.000	219.982	80.002	19.994	103.950	20.072	9.829	0.487
277.500	220.227	80.003	19.993	103.953	20.064	10.396	0.475
278.000	220.462	80.002	19.994	103.956	20.064	10.420	0.478
278.500	220.704	80.002	19.993	103.959	20.057	10.916	0.478
279.000	220.968	80.001	19.994	103.966	20.053	11.172	0.492
279.500	221.254	80.004	19.992	103.974	20.047	11.613	0.529
280.000	221.490	80.003	19.993	103.979	20.044	11.834	0.536
280.500	221.700	80.003	19.993	103.984	20.035	12.429	0.484
281.000	221.964	80.004	19.994	103.988	20.029	12.839	0.460
281.500	222.215	80.004	19.993	103.990	20.024	13.215	0.494
282.000	222.453	80.002	19.993	103.993	20.021	13.471	0.502
282.500	222.726	80.001	19.994	103.997	20.012	14.059	0.500
283.000	222.983	80.006	19.993	104.004	20.006	14.526	0.521
283.500	223.203	80.004	19.995	104.012	20.002	14.780	0.504
284.000	223.500	80.004	19.993	104.018	19.991	15.592	0.497
284.500	223.758	80.004	19.995	104.025	19.986	15.919	0.536
285.000	224.007	80.003	19.993	104.032	19.979	16.390	0.531
285.500	224.228	80.004	19.994	104.039	19.970	17.074	0.489
286.000	224.489	80.003	19.994	104.047	19.967	17.254	0.476
286.500	224.704	80.002	19.993	104.054	19.959	17.851	0.478
287.000	224.964	80.002	19.995	104.060	19.950	18.445	0.475
287.500	225.217	80.004	19.994	104.062	19.942	19.066	0.494
288.000	225.453	80.002	19.995	104.064	19.933	19.666	0.501
288.500	225.737	80.003	19.994	104.067	19.927	20.121	0.504
289.000	225.981	80.002	19.994	104.071	19.921	20.502	0.524
289.500	226.241	80.001	19.995	104.077	19.907	21.503	0.516
290.000	226.461	80.003	19.995	104.085	19.901	21.934	0.492
290.500	226.737	80.002	19.995	104.091	19.894	22.442	0.488
291.000	226.954	80.001	19.996	104.094	19.885	23.095	0.495
291.500	227.212	80.002	19.993	104.098	19.874	23.849	0.484
292.000	227.481	80.002	19.995	104.100	19.867	24.326	0.500
292.500	227.698	80.003	19.994	104.100	19.859	24.911	0.506
293.000	227.961	80.002	19.994	104.101	19.848	25.719	0.483
293.500	228.187	80.002	19.994	104.102	19.842	26.101	0.485
294.000	228.480	80.002	19.995	104.104	19.833	26.727	0.504
294.500	228.738	80.002	19.994	104.107	19.824	27.389	0.535
295.000	228.946	79.999	19.996	104.107	19.817	27.914	0.508
295.500	229.200	80.002	19.994	104.109	19.809	28.455	0.464
296.000	229.474	80.001	19.995	104.113	19.801	29.050	0.496
296.500	229.697	80.002	19.993	104.115	19.792	29.653	0.513
297.000	230.004	80.002	19.993	104.114	19.785	30.160	0.513
297.500	230.198	80.002	19.995	104.116	19.779	30.536	0.515
298.000	230.439	79.999	19.993	104.115	19.768	31.362	0.468
298.500	230.691	80.001	19.997	104.112	19.758	32.047	0.464
299.000	230.930	80.002	19.996	104.108	19.751	32.513	0.492
299.500	231.200	80.001	19.996	104.108	19.747	32.843	0.500
300.000	231.444	80.002	19.995	104.106	19.739	33.366	0.511
300.500	231.682	80.002	19.995	104.104	19.733	33.838	0.498
301.000	231.912	80.002	19.996	104.102	19.725	34.381	0.475
301.500	232.200	80.001	19.995	104.094	19.721	34.636	0.493
302.000	232.427	80.002	19.995	104.088	19.715	35.091	0.517
302.500	232.649	80.002	19.994	104.083	19.705	35.758	0.482
303.000	232.920	80.001	19.994	104.077	19.700	36.107	0.471
303.500	233.180	80.001	19.994	104.072	19.697	36.323	0.512
304.000	233.450	80.001	19.994	104.069	19.693	36.619	0.530
304.500	233.673	80.001	19.994	104.061	19.690	36.873	0.512
305.000	233.915	80.002	19.996	104.051	19.685	37.189	0.480
305.500	234.153	80.002	19.994	104.042	19.683	37.357	0.473
306.000	234.392	80.001	19.994	104.033	19.678	37.682	0.478
306.500	234.664	80.002	19.993	104.023	19.676	37.852	0.494
307.000	234.927	80.001	19.993	104.011	19.677	37.727	0.523
307.500	235.145	79.999	19.994	104.003	19.675	37.861	0.508
308.000	235.391	80.001	19.994	103.995	19.672	38.132	0.472
308.500	235.654	80.001	19.993	103.987	19.670	38.259	0.487
309.000	235.876	80.002	19.994	103.978	19.671	38.143	0.497
309.500	236.125	80.001	19.994	103.975	19.670	38.225	0.478
310.000	236.381	80.001	19.995	103.967	19.673	38.037	0.488
310.500	236.659	80.001	19.993	103.959	19.671	38.192	0.519
311.000	236.911	80.000	19.994	103.951	19.673	38.059	0.532
311.500	237.143	80.001	19.994	103.945	19.674	37.964	0.507
312.000	237.376	80.002	19.995	103.933	19.677	37.724	0.475
312.500	237.653	80.000	19.995	103.926	19.679	37.588	0.488
313.000	237.895	80.001	19.994	103.918	19.682	37.381	0.514
313.500	238.144	80.001	19.994	103.913	19.685	37.199	0.505
314.000	238.401	80.001	19.995	103.910	19.692	36.682	0.498
314.500	238.662	80.002	19.995	103.909	19.695	36.470	0.512
315.000	238.903	80.000	19.994	103.903	19.695	36.457	0.510
315.500	239.135	79.998	19.997	103.897	19.701	36.065	0.488
316.000	239.351	80.000	19.996	103.889	19.705	35.761	0.461
316.500	239.613	79.999	19.996	103.881	19.712	35.227	0.463
317.000	239.826	80.000	19.996	103.873	19.715	35.082	0.476
317.500	240.119	80.000	19.995	103.871	19.721	34.626	0.490
318.000	240.373	80.000	19.996	103.864	19.724	34.399	0.527
318.500	240.639	80.001	19.994	103.861	19.732	33.822	0.534
319.000	240.868	80.000	19.994	103.856	19.737	33.522	0.508
319.500	241.088	80.001	19.996	103.850	19.742	33.167	0.471
320.000	241.387	80.001	19.993	103.843	19.747	32.770	0.483
320.500	241.642	79.999	19.994	103.840	19.755	32.248	0.536
321.000	241.860	80.002	19.994	103.838	19.760	31.829	0.514
321.500	242.141	80.000	19.994	103.839	19.766	31.435	0.486
322.000	242.392	80.000	19.995	103.840	19.768	31.320	0.515
322.500	242.631	80.000	19.995	103.840	19.777	30.680	0.510
323.000	242.896	80.000	19.994	103.840	19.783	30.226	0.497
323.500	243.126	80.000	19.995	103.838	19.789	29.785	0.500
324.000	243.404	80.000	19.995	103.831	19.794	29.483	0.502
324.500	243.687	80.000	19.995	103.828	19.798	29.142	0.535
325.000	243.906	80.000	19.995	103.826	19.807	28.551	0.532
325.500	244.139	80.000	19.994	103.826	19.815	27.972	0.477
326.000	244.408	80.000	19.995	103.827	19.817	27.802	0.477
326.500	244.648	80.000	19.994	103.827	19.823	27.384	0.505
327.000	244.895	80.000	19.994	103.826	19.831	26.850	0.498
327.500	245.147	79.999	19.995	103.824	19.835	26.555	0.494
328.000	245.435	80.001	19.993	103.823	19.842	26.097	0.520
328.500	245.674	80.000	19.995	103.823	19.847	25.703	0.533
329.000	245.927	79.999	19.994	103.825	19.852	25.345	0.509
329.500	246.173	80.000	19.994	103.826	19.861	24.725	0.495
330.000	246.440	80.001	19.994	103.830	19.862	24.615	0.506
330.500	246.704	80.000	19.993	103.831	19.868	24.244	0.523
331.000	246.938	80.001	19.993	103.827	19.877	23.598	0.514
331.500	247.198	80.000	19.993	103.820	19.881	23.329	0.496
332.000	247.493	80.001	19.993	103.818	19.880	23.344	0.525
332.500	247.738	80.001	19.994	103.817	19.889	22.760	0.547
333.000	247.969	80.000	19.994	103.814	19.892	22.513	0.508
333.500	248.228	80.000	19.993	103.814	19.896	22.239	0.483
334.000	248.449	80.000	19.994	103.816	19.905	21.633	0.485
334.500	248.730	80.002	19.994	103.816	19.904	21.679	0.491
335.000	248.990	80.001	19.993	103.813	19.913	21.077	0.522
335.500	249.236	80.002	19.992	103.814	19.914	20.952	0.524
336.000	249.477	80.002	19.993	103.815	19.917	20.790	0.497
336.500	249.799	80.002	19.994	103.817	19.921	20.489	0.525
337.000	250.075	80.002	19.994	103.822	19.925	20.219	0.580
337.500	250.296	80.003	19.993	103.821	19.929	19.913	0.548
338.000	250.540	80.002	19.993	103.822	19.930	19.808	0.481
338.500	250.819	80.001	19.995	103.826	19.939	19.197	0.494
339.000	251.102	80.001	19.993	103.822	19.941	19.047	0.542
339.500	251.358	80.001	19.995	103.817	19.940	19.119	0.551
340.000	251.593	80.001	19.992	103.820	19.944	18.843	0.515
340.500	251.847	80.004	19.992	103.820	19.949	18.471	0.490
341.000	252.114	80.002	19.993	103.814	19.951	18.348	0.505
341.500	252.347	80.003	19.992	103.812	19.953	18.227	0.510
342.000	252.635	80.003	19.992	103.813	19.957	17.949	0.510
342.500	252.890	80.003	19.994	103.810	19.959	17.757	0.532
343.000	253.129	80.000	19.997	103.810	19.957	17.913	0.518
343.500	253.405	80.004	19.993	103.814	19.962	17.610	0.504
344.000	253.629	79.998	19.999	103.817	19.965	17.343	0.508
344.500	253.918	80.003	19.992	103.818	19.969	17.092	0.507
345.000	254.179	79.997	20.001	103.819	19.970	17.046	0.532
345.500	254.426	80.003	19.994	103.816	19.974	16.720	0.529
346.000	254.681	80.002	19.995	103.818	19.977	16.552	0.505
346.500	254.933	80.004	19.993	103.821	19.980	16.327	0.505
