Repository: ulfsri/fsri_materials_database

# Materials and Products Database

## 01_Data

Raw data generated from each apparatus are included here in plain-text format. The data is organized first by material, next by the short name of test apparatus used, and where applicable additional filtering by test settings.

### material.json

Each material directory contains a json file of the same name as the material. This file links the data stored in the repository as well as data and graphs produced by the accompanying scripts (__02_Scripts__) to the respective landing page for the material on the front-end website.

File: 01_Data/Cellulose_Insulation/MCC/Cellulose_Insulation_MCC_30K_min_220121_R2.txt (part 2 of 4)
T Correction Coefficients:	0	1.024463	0
Time Shift (s):	14
*
Time (s)	Temperature (C)	N2 flow rate (cc/min)	O2 flow rate (cc/min)	Flow Rate (cc/min)	Oxygen (%)	HRR (W/g)	Heating rate (C/s)
347.000	255.199	80.002	19.992	103.823	19.980	16.340	0.512
347.500	255.415	80.002	19.994	103.823	19.985	15.929	0.500
348.000	255.706	80.001	19.994	103.825	19.985	15.967	0.495
348.500	255.971	80.001	19.996	103.823	19.987	15.832	0.532
349.000	256.222	80.002	19.997	103.819	19.988	15.724	0.536
349.500	256.469	80.004	19.992	103.814	19.990	15.566	0.507
350.000	256.724	80.001	19.993	103.816	19.993	15.390	0.500
350.500	256.941	80.003	19.994	103.818	19.996	15.164	0.488
351.000	257.218	79.999	19.995	103.820	19.997	15.077	0.483
351.500	257.455	80.003	19.992	103.823	19.999	14.957	0.504
352.000	257.741	80.002	19.994	103.829	20.000	14.861	0.518
352.500	257.988	80.001	19.995	103.830	20.003	14.708	0.528
353.000	258.235	80.000	19.996	103.829	20.006	14.443	0.513
353.500	258.495	80.002	19.993	103.828	20.006	14.463	0.501
354.000	258.788	80.002	19.994	103.826	20.007	14.428	0.531
354.500	259.012	80.001	19.992	103.824	20.009	14.225	0.535
355.000	259.233	80.004	19.993	103.823	20.010	14.189	0.481
355.500	259.476	80.002	19.994	103.824	20.010	14.216	0.455
356.000	259.740	80.003	19.995	103.825	20.011	14.087	0.486
356.500	260.002	80.003	19.993	103.827	20.014	13.876	0.517
357.000	260.226	80.003	19.993	103.829	20.016	13.737	0.506
357.500	260.454	80.002	19.994	103.830	20.017	13.692	0.469
358.000	260.760	80.001	19.991	103.830	20.018	13.652	0.492
358.500	261.012	80.003	19.995	103.830	20.020	13.457	0.546
359.000	261.251	80.003	19.992	103.830	20.020	13.501	0.525
359.500	261.528	80.000	19.994	103.830	20.023	13.290	0.503
360.000	261.754	80.002	19.994	103.830	20.019	13.528	0.509
360.500	262.008	80.005	19.993	103.829	20.022	13.321	0.492
361.000	262.267	80.004	19.995	103.829	20.023	13.287	0.497
361.500	262.529	80.004	19.994	103.829	20.024	13.179	0.517
362.000	262.757	80.004	19.993	103.828	20.028	12.918	0.506
362.500	263.031	80.002	19.994	103.829	20.026	13.051	0.496
363.000	263.256	80.003	19.993	103.829	20.029	12.866	0.500
363.500	263.502	80.003	19.994	103.828	20.029	12.868	0.485
364.000	263.811	80.005	19.993	103.828	20.028	12.897	0.513
364.500	264.032	80.004	19.993	103.828	20.029	12.808	0.542
365.000	264.301	80.003	19.994	103.828	20.030	12.804	0.510
365.500	264.546	80.004	19.993	103.829	20.029	12.856	0.502
366.000	264.811	80.004	19.994	103.830	20.029	12.866	0.512
366.500	265.056	80.004	19.993	103.831	20.032	12.621	0.510
367.000	265.305	80.006	19.992	103.831	20.031	12.685	0.502
367.500	265.537	80.004	19.993	103.831	20.034	12.463	0.487
368.000	265.803	80.004	19.994	103.832	20.036	12.347	0.489
368.500	266.038	80.004	19.993	103.830	20.037	12.309	0.500
369.000	266.303	80.004	19.993	103.830	20.036	12.315	0.501
369.500	266.537	80.004	19.993	103.829	20.038	12.193	0.500
370.000	266.764	80.004	19.994	103.828	20.040	12.037	0.480
370.500	267.049	80.004	19.992	103.827	20.039	12.117	0.486
371.000	267.327	80.002	19.991	103.828	20.039	12.120	0.537
371.500	267.592	80.004	19.992	103.828	20.038	12.198	0.553
372.000	267.804	80.002	19.993	103.828	20.042	11.902	0.510
372.500	268.054	80.003	19.993	103.829	20.042	11.915	0.470
373.000	268.308	80.002	19.992	103.829	20.040	12.054	0.483
373.500	268.562	80.002	19.995	103.829	20.042	11.953	0.506
374.000	268.803	80.001	19.994	103.829	20.040	12.063	0.501
374.500	269.033	80.003	19.992	103.829	20.043	11.816	0.483
375.000	269.282	80.003	19.994	103.830	20.041	12.002	0.475
375.500	269.529	80.000	19.993	103.830	20.044	11.814	0.487
376.000	269.781	80.001	19.993	103.832	20.041	11.988	0.498
376.500	270.076	80.001	19.994	103.832	20.040	12.064	0.523
377.000	270.343	80.002	19.992	103.834	20.046	11.648	0.554
377.500	270.573	80.000	19.993	103.834	20.042	11.915	0.529
378.000	270.784	80.001	19.993	103.834	20.044	11.782	0.469
378.500	271.111	80.000	19.994	103.832	20.043	11.851	0.490
379.000	271.340	80.000	19.995	103.833	20.046	11.652	0.547
379.500	271.587	80.000	19.994	103.837	20.044	11.799	0.516
380.000	271.852	80.001	19.993	103.844	20.044	11.768	0.494
380.500	272.074	80.000	19.995	103.854	20.045	11.728	0.499
381.000	272.329	80.002	19.995	103.859	20.043	11.836	0.482
381.500	272.572	80.000	19.995	103.853	20.044	11.768	0.488
382.000	272.821	80.000	19.995	103.843	20.046	11.658	0.496
382.500	273.049	80.001	19.997	103.835	20.045	11.704	0.485
383.000	273.315	80.001	19.995	103.825	20.044	11.798	0.486
383.500	273.604	80.000	19.994	103.820	20.047	11.594	0.524
384.000	273.866	80.001	19.994	103.827	20.045	11.729	0.553
384.500	274.089	80.000	19.994	103.837	20.043	11.872	0.518
385.000	274.350	80.001	19.995	103.838	20.044	11.795	0.484
385.500	274.567	79.999	19.995	103.838	20.042	11.895	0.481
386.000	274.867	79.999	19.997	103.838	20.046	11.654	0.498
386.500	275.108	80.001	19.996	103.837	20.045	11.702	0.529
387.000	275.339	80.001	19.994	103.837	20.046	11.632	0.506
387.500	275.596	80.001	19.997	103.840	20.042	11.932	0.480
388.000	275.840	80.003	19.994	103.840	20.046	11.671	0.494
388.500	276.068	79.999	19.997	103.840	20.045	11.724	0.486
389.000	276.350	80.003	19.992	103.841	20.048	11.525	0.491
389.500	276.554	80.002	19.994	103.837	20.047	11.538	0.499
390.000	276.848	80.001	19.994	103.836	20.046	11.629	0.492
390.500	277.057	80.001	19.994	103.839	20.047	11.601	0.500
391.000	277.272	80.001	19.993	103.840	20.048	11.500	0.463
391.500	277.560	79.997	19.995	103.842	20.046	11.666	0.463
392.000	277.805	79.999	19.993	103.842	20.047	11.591	0.518
392.500	278.095	80.003	19.994	103.840	20.046	11.623	0.534
393.000	278.302	80.003	19.992	103.838	20.046	11.655	0.516
393.500	278.545	80.000	19.995	103.837	20.046	11.663	0.474
394.000	278.792	80.002	19.993	103.835	20.045	11.678	0.470
394.500	279.045	80.002	19.993	103.835	20.043	11.864	0.495
395.000	279.306	80.001	19.993	103.835	20.044	11.809	0.507
395.500	279.571	80.001	19.994	103.835	20.045	11.739	0.520
396.000	279.799	80.001	19.993	103.834	20.042	11.911	0.510
396.500	280.040	79.999	19.994	103.836	20.047	11.564	0.481
397.000	280.257	80.003	19.994	103.835	20.046	11.639	0.463
397.500	280.505	80.001	19.995	103.834	20.042	11.931	0.462
398.000	280.772	79.999	19.994	103.834	20.045	11.728	0.490
398.500	281.006	80.002	19.994	103.835	20.042	11.890	0.508
399.000	281.259	79.999	19.994	103.836	20.042	11.913	0.494
399.500	281.497	80.001	19.994	103.838	20.043	11.859	0.489
400.000	281.738	80.001	19.994	103.840	20.045	11.735	0.485
400.500	282.013	80.001	19.994	103.842	20.043	11.880	0.497
401.000	282.250	80.003	19.993	103.843	20.043	11.883	0.514
401.500	282.482	80.002	19.993	103.844	20.043	11.856	0.491
402.000	282.757	80.002	19.995	103.844	20.040	12.067	0.488
402.500	283.026	80.001	19.995	103.845	20.042	11.945	0.526
403.000	283.259	80.001	19.994	103.849	20.040	12.032	0.523
403.500	283.506	80.002	19.994	103.851	20.042	11.913	0.491
404.000	283.761	80.000	19.994	103.851	20.041	11.986	0.491
404.500	284.017	80.000	19.994	103.849	20.044	11.795	0.506
405.000	284.230	80.000	19.995	103.849	20.042	11.926	0.490
405.500	284.530	80.000	19.994	103.847	20.041	11.988	0.491
406.000	284.768	80.001	19.994	103.846	20.040	12.039	0.526
406.500	284.995	80.000	19.995	103.843	20.042	11.953	0.502
407.000	285.256	80.000	19.995	103.842	20.042	11.944	0.477
407.500	285.547	80.001	19.995	103.843	20.039	12.154	0.519
408.000	285.733	80.002	19.995	103.843	20.039	12.112	0.514
408.500	286.003	79.999	19.994	103.844	20.037	12.313	0.467
409.000	286.222	80.000	19.994	103.846	20.036	12.324	0.473
409.500	286.477	80.001	19.995	103.846	20.041	12.004	0.481
410.000	286.749	80.001	19.994	103.842	20.037	12.281	0.500
410.500	287.023	80.001	19.996	103.838	20.037	12.257	0.536
411.000	287.266	80.002	19.995	103.836	20.037	12.294	0.532
411.500	287.516	80.001	19.996	103.840	20.035	12.444	0.505
412.000	287.774	80.001	19.995	103.847	20.035	12.421	0.501
412.500	288.019	80.000	19.995	103.851	20.037	12.301	0.506
413.000	288.259	80.002	19.995	103.852	20.034	12.467	0.494
413.500	288.503	80.001	19.994	103.854	20.034	12.498	0.484
414.000	288.763	79.999	19.996	103.851	20.033	12.592	0.494
414.500	289.013	80.003	19.995	103.844	20.035	12.444	0.507
415.000	289.256	80.002	19.995	103.841	20.035	12.417	0.501
415.500	289.475	80.002	19.994	103.840	20.032	12.610	0.478
416.000	289.737	80.002	19.995	103.839	20.031	12.723	0.472
416.500	289.994	80.001	19.995	103.839	20.031	12.678	0.500
417.000	290.243	80.003	19.994	103.846	20.035	12.444	0.513
417.500	290.510	80.002	19.995	103.852	20.035	12.410	0.511
418.000	290.768	80.002	19.994	103.856	20.033	12.586	0.521
418.500	291.009	80.003	19.997	103.853	20.034	12.501	0.512
419.000	291.285	80.003	19.997	103.855	20.031	12.735	0.508
419.500	291.497	80.003	19.994	103.855	20.031	12.705	0.503
420.000	291.767	80.002	19.995	103.856	20.030	12.763	0.485
420.500	292.052	80.002	19.995	103.859	20.028	12.885	0.518
421.000	292.276	80.003	19.994	103.862	20.030	12.771	0.532
421.500	292.531	80.002	19.994	103.859	20.031	12.703	0.494
422.000	292.790	80.002	19.995	103.860	20.031	12.671	0.497
422.500	293.057	80.003	19.993	103.858	20.030	12.747	0.520
423.000	293.270	80.003	19.995	103.856	20.026	13.075	0.503
423.500	293.521	80.003	19.994	103.854	20.028	12.939	0.472
424.000	293.784	80.002	19.995	103.856	20.028	12.904	0.489
424.500	294.020	80.002	19.994	103.854	20.030	12.802	0.506
425.000	294.280	80.002	19.994	103.851	20.027	12.968	0.497
425.500	294.549	80.003	19.994	103.852	20.025	13.106	0.513
426.000	294.786	80.002	19.993	103.855	20.029	12.844	0.518
426.500	295.060	80.002	19.993	103.855	20.027	13.016	0.509
427.000	295.309	80.002	19.994	103.858	20.023	13.260	0.517
427.500	295.540	80.002	19.994	103.857	20.026	13.044	0.501
428.000	295.808	80.001	19.995	103.857	20.027	12.957	0.489
428.500	296.083	80.003	19.993	103.859	20.029	12.816	0.521
429.000	296.327	80.003	19.995	103.862	20.026	13.087	0.531
429.500	296.539	80.002	19.994	103.862	20.024	13.179	0.488
430.000	296.810	80.003	19.993	103.864	20.024	13.211	0.470
430.500	297.019	80.003	19.994	103.860	20.023	13.267	0.481
431.000	297.301	80.004	19.993	103.860	20.026	13.039	0.486
431.500	297.542	80.001	19.992	103.859	20.024	13.233	0.507
432.000	297.806	80.001	19.995	103.858	20.024	13.198	0.514
432.500	298.060	80.003	19.993	103.859	20.024	13.196	0.512
433.000	298.323	80.004	19.994	103.864	20.023	13.281	0.517
433.500	298.556	80.003	19.994	103.865	20.020	13.446	0.506
434.000	298.817	80.004	19.995	103.863	20.023	13.279	0.495
434.500	299.048	80.002	19.994	103.856	20.022	13.358	0.493
435.000	299.335	80.003	19.994	103.854	20.022	13.328	0.505
435.500	299.578	80.003	19.993	103.847	20.023	13.274	0.524
436.000	299.817	80.002	19.995	103.840	20.020	13.513	0.506
436.500	300.100	80.003	19.994	103.837	20.022	13.330	0.501
437.000	300.321	80.004	19.993	103.841	20.019	13.526	0.513
437.500	300.591	80.002	19.994	103.843	20.017	13.671	0.498
438.000	300.849	80.004	19.994	103.847	20.020	13.482	0.509
438.500	301.080	80.004	19.992	103.849	20.021	13.420	0.509
439.000	301.373	80.002	19.994	103.852	20.019	13.538	0.507
439.500	301.584	80.003	19.994	103.852	20.019	13.554	0.514
440.000	301.833	80.003	19.994	103.850	20.015	13.808	0.482
440.500	302.100	80.003	19.994	103.850	20.017	13.658	0.488
441.000	302.374	80.003	19.992	103.855	20.019	13.532	0.528
441.500	302.634	80.003	19.994	103.854	20.017	13.692	0.537
442.000	302.828	80.005	19.994	103.858	20.017	13.715	0.494
442.500	303.094	80.004	19.993	103.863	20.016	13.741	0.457
443.000	303.366	80.003	19.995	103.863	20.018	13.601	0.500
443.500	303.647	80.004	19.994	103.860	20.016	13.775	0.546
444.000	303.872	80.004	19.993	103.859	20.016	13.757	0.529
444.500	304.097	80.004	19.993	103.852	20.016	13.740	0.478
445.000	304.371	80.004	19.993	103.846	20.016	13.771	0.475
445.500	304.615	80.004	19.995	103.841	20.017	13.722	0.508
446.000	304.872	80.005	19.994	103.838	20.017	13.687	0.509
446.500	305.123	80.006	19.994	103.839	20.018	13.621	0.504
447.000	305.375	80.005	19.994	103.847	20.017	13.671	0.506
447.500	305.630	80.004	19.994	103.853	20.017	13.725	0.505
448.000	305.899	80.005	19.994	103.856	20.014	13.873	0.516
448.500	306.120	80.003	19.993	103.859	20.015	13.836	0.507
449.000	306.431	80.003	19.995	103.862	20.019	13.560	0.511
449.500	306.642	80.004	19.993	103.861	20.017	13.714	0.526
450.000	306.909	80.002	19.994	103.859	20.017	13.676	0.500
450.500	307.144	80.002	19.995	103.861	20.018	13.639	0.490
451.000	307.413	80.002	19.994	103.858	20.017	13.697	0.503
451.500	307.631	80.002	19.992	103.851	20.017	13.688	0.496
452.000	307.929	80.002	19.993	103.845	20.017	13.723	0.502
452.500	308.201	80.003	19.992	103.841	20.014	13.881	0.543
453.000	308.408	80.002	19.993	103.841	20.015	13.835	0.524
453.500	308.701	80.001	19.993	103.846	20.020	13.506	0.489
454.000	308.908	80.003	19.993	103.852	20.018	13.610	0.500
454.500	309.179	80.000	19.992	103.859	20.016	13.756	0.489
455.000	309.407	80.000	19.994	103.864	20.016	13.799	0.488
455.500	309.689	80.001	19.995	103.866	20.016	13.785	0.505
456.000	309.928	80.001	19.994	103.866	20.015	13.821	0.516
456.500	310.174	80.001	19.993	103.863	20.016	13.746	0.503
457.000	310.459	80.002	19.993	103.861	20.016	13.729	0.508
457.500	310.713	80.002	19.994	103.861	20.017	13.703	0.535
458.000	310.964	80.002	19.994	103.859	20.014	13.912	0.522
458.500	311.234	80.001	19.994	103.859	20.014	13.933	0.513
459.000	311.467	80.001	19.993	103.863	20.015	13.824	0.512
459.500	311.704	80.002	19.994	103.863	20.013	13.953	0.486
460.000	312.005	80.001	19.993	103.863	20.012	14.067	0.504
460.500	312.258	80.002	19.995	103.864	20.012	14.012	0.546
461.000	312.545	80.001	19.994	103.866	20.014	13.897	0.547
461.500	312.781	80.001	19.994	103.866	20.015	13.802	0.531
462.000	313.036	80.001	19.993	103.868	20.013	13.994	0.507
462.500	313.289	80.000	19.995	103.870	20.014	13.937	0.499
463.000	313.606	80.002	19.994	103.872	20.014	13.929	0.539
463.500	313.827	80.000	19.994	103.869	20.013	13.942	0.554
464.000	314.074	80.001	19.993	103.868	20.012	14.023	0.503
464.500	314.325	80.001	19.996	103.868	20.014	13.935	0.483
465.000	314.599	80.001	19.993	103.863	20.012	14.014	0.512
465.500	314.861	80.002	19.995	103.856	20.013	14.001	0.531
466.000	315.112	80.001	19.995	103.859	20.015	13.826	0.525
466.500	315.358	80.002	19.993	103.859	20.014	13.903	0.505
467.000	315.595	80.002	19.993	103.855	20.014	13.901	0.489
467.500	315.847	80.001	19.993	103.854	20.013	13.962	0.486
468.000	316.098	80.001	19.994	103.856	20.014	13.897	0.496
468.500	316.360	80.001	19.994	103.853	20.010	14.173	0.508
469.000	316.617	80.002	19.994	103.853	20.010	14.162	0.516
469.500	316.909	80.003	19.994	103.850	20.015	13.843	0.534
470.000	317.116	80.000	19.994	103.847	20.013	13.957	0.524
470.500	317.361	80.001	19.994	103.844	20.013	13.998	0.475
471.000	317.592	80.002	19.993	103.843	20.010	14.186	0.464
471.500	317.878	80.002	19.995	103.841	20.011	14.116	0.497
472.000	318.147	80.003	19.995	103.845	20.012	14.023	0.536
472.500	318.406	80.002	19.996	103.853	20.011	14.087	0.542
473.000	318.644	80.002	19.996	103.859	20.012	14.042	0.513
473.500	318.920	80.003	19.996	103.864	20.012	14.029	0.505
474.000	319.135	80.001	19.995	103.868	20.013	14.006	0.502
474.500	319.409	80.002	19.994	103.862	20.012	14.074	0.490
475.000	319.644	80.002	19.994	103.859	20.013	13.997	0.499
475.500	319.924	80.001	19.996	103.855	20.015	13.854	0.512
476.000	320.158	80.002	19.993	103.855	20.011	14.121	0.515
476.500	320.399	80.002	19.995	103.854	20.011	14.104	0.494
477.000	320.692	80.002	19.995	103.860	20.011	14.088	0.504
477.500	320.961	80.002	19.994	103.858	20.012	14.057	0.548
478.000	321.179	80.002	19.992	103.856	20.012	14.013	0.525
478.500	321.459	80.001	19.996	103.854	20.015	13.867	0.492
479.000	321.689	80.000	19.997	103.855	20.013	13.978	0.504
479.500	321.949	80.001	19.996	103.855	20.011	14.144	0.500
480.000	322.211	80.000	19.996	103.859	20.012	14.060	0.506
480.500	322.468	80.005	19.993	103.862	20.011	14.081	0.520
481.000	322.762	80.002	19.996	103.861	20.012	14.023	0.535
481.500	322.968	80.002	19.996	103.859	20.013	13.985	0.526
482.000	323.237	80.000	19.997	103.854	20.016	13.781	0.487
482.500	323.476	80.002	19.995	103.849	20.013	13.998	0.492
483.000	323.737	80.002	19.994	103.847	20.011	14.094	0.504
483.500	323.974	80.002	19.994	103.845	20.015	13.829	0.499
484.000	324.231	80.003	19.994	103.845	20.014	13.934	0.496
484.500	324.500	80.001	19.995	103.849	20.013	13.946	0.510
485.000	324.753	80.002	19.995	103.852	20.013	13.977	0.524
485.500	324.940	80.003	19.994	103.856	20.015	13.866	0.481
486.000	325.259	80.001	19.993	103.856	20.012	14.045	0.473
486.500	325.501	80.000	19.995	103.853	20.013	13.960	0.533
487.000	325.733	80.000	19.994	103.846	20.014	13.884	0.517
487.500	325.995	80.003	19.995	103.843	20.016	13.767	0.484
488.000	326.234	80.000	19.994	103.842	20.016	13.787	0.498
488.500	326.468	80.000	19.996	103.842	20.017	13.668	0.488
489.000	326.769	80.002	19.994	103.845	20.017	13.662	0.505
489.500	327.014	80.001	19.995	103.850	20.017	13.717	0.540
490.000	327.286	80.003	19.993	103.856	20.015	13.836	0.531
490.500	327.548	80.002	19.996	103.854	20.013	13.960	0.525
491.000	327.789	80.001	19.995	103.851	20.016	13.786	0.519
491.500	328.038	80.001	19.996	103.850	20.014	13.892	0.497
492.000	328.320	80.002	19.995	103.849	20.014	13.873	0.511
492.500	328.568	80.002	19.995	103.849	20.014	13.876	0.530
493.000	328.810	80.000	19.996	103.854	20.015	13.830	0.510
493.500	329.064	80.001	19.995	103.859	20.015	13.836	0.493
494.000	329.333	80.002	19.995	103.858	20.017	13.686	0.510
494.500	329.571	80.000	19.997	103.858	20.015	13.838	0.515
495.000	329.812	80.003	19.995	103.858	20.016	13.776	0.493
495.500	330.083	80.002	19.996	103.852	20.018	13.647	0.495
496.000	330.343	80.002	19.997	103.847	20.015	13.805	0.522
496.500	330.576	80.001	19.997	103.845	20.015	13.863	0.512
497.000	330.872	80.003	19.995	103.841	20.016	13.771	0.511
497.500	331.090	80.005	19.995	103.840	20.016	13.795	0.522
498.000	331.348	80.003	19.995	103.847	20.015	13.816	0.495
498.500	331.621	80.003	19.994	103.854	20.016	13.780	0.503
499.000	331.883	80.004	19.993	103.859	20.014	13.925	0.532
499.500	332.151	80.004	19.995	103.864	20.013	13.956	0.532
500.000	332.387	80.003	19.995	103.860	20.015	13.821	0.517
500.500	332.638	80.004	19.996	103.853	20.017	13.685	0.496
501.000	332.847	80.000	19.997	103.847	20.017	13.718	0.474
501.500	333.158	80.002	19.995	103.841	20.017	13.710	0.490
502.000	333.413	80.003	19.996	103.838	20.017	13.718	0.542
502.500	333.706	80.002	19.994	103.838	20.014	13.939	0.557
503.000	333.947	80.002	19.995	103.840	20.015	13.822	0.541
503.500	334.199	80.003	19.994	103.844	20.019	13.552	0.513
504.000	334.455	80.003	19.995	103.849	20.019	13.572	0.500
504.500	334.675	80.004	19.993	103.851	20.018	13.626	0.492
505.000	334.960	80.003	19.995	103.853	20.016	13.795	0.491
505.500	335.223	80.003	19.995	103.851	20.020	13.485	0.527
506.000	335.465	80.002	19.994	103.849	20.018	13.600	0.526
506.500	335.757	80.004	19.994	103.851	20.020	13.476	0.519
507.000	335.960	80.000	19.994	103.853	20.018	13.592	0.514
507.500	336.248	80.002	19.993	103.853	20.018	13.645	0.493
508.000	336.488	80.001	19.994	103.858	20.018	13.599	0.510
508.500	336.693	80.003	19.993	103.859	20.020	13.483	0.486
509.000	337.012	80.002	19.994	103.857	20.018	13.613	0.484
509.500	337.257	80.003	19.993	103.852	20.019	13.544	0.544
510.000	337.505	80.003	19.992	103.852	20.017	13.667	0.529
510.500	337.795	80.000	19.997	103.854	20.022	13.367	0.516
511.000	338.067	80.002	19.995	103.851	20.021	13.425	0.550
511.500	338.282	80.002	19.994	103.847	20.020	13.469	0.525
512.000	338.508	80.004	19.995	103.846	20.017	13.707	0.464
512.500	338.728	80.003	19.996	103.846	20.019	13.554	0.443
513.000	339.039	80.004	19.994	103.846	20.018	13.630	0.488
513.500	339.305	80.003	19.992	103.852	20.019	13.556	0.554
514.000	339.555	80.003	19.994	103.859	20.020	13.506	0.547
514.500	339.825	80.004	19.994	103.864	20.019	13.558	0.518
515.000	340.066	80.005	19.992	103.869	20.021	13.430	0.515
515.500	340.318	80.005	19.993	103.868	20.017	13.717	0.502
516.000	340.553	80.003	19.994	103.861	20.017	13.657	0.490
516.500	340.835	80.003	19.993	103.854	20.019	13.575	0.502
517.000	341.079	80.003	19.994	103.850	20.018	13.631	0.521
517.500	341.315	80.004	19.994	103.845	20.015	13.815	0.503
518.000	341.576	80.004	19.995	103.844	20.019	13.560	0.489
518.500	341.832	80.005	19.993	103.848	20.018	13.595	0.507
519.000	342.115	80.005	19.992	103.851	20.016	13.727	0.528
519.500	342.356	80.004	19.994	103.855	20.016	13.745	0.532
520.000	342.605	80.005	19.993	103.859	20.018	13.624	0.507
520.500	342.893	80.005	19.992	103.861	20.019	13.560	0.514
521.000	343.122	80.005	19.993	103.857	20.015	13.840	0.527
521.500	343.380	80.007	19.994	103.856	20.022	13.353	0.502
522.000	343.618	80.006	19.993	103.855	20.019	13.552	0.491
522.500	343.877	80.004	19.995	103.849	20.020	13.495	0.496
523.000	344.137	80.004	19.994	103.849	20.018	13.642	0.508
523.500	344.367	80.005	19.993	103.853	20.019	13.526	0.505
524.000	344.597	80.004	19.993	103.855	20.020	13.493	0.475
524.500	344.867	80.002	19.996	103.854	20.020	13.494	0.480
525.000	345.113	80.003	19.993	103.855	20.018	13.618	0.508
525.500	345.388	80.006	19.995	103.848	20.020	13.446	0.519
526.000	345.669	80.004	19.993	103.843	20.022	13.348	0.539
526.500	345.920	80.005	19.993	103.840	20.023	13.249	0.544
527.000	346.158	80.003	19.993	103.838	20.020	13.488	0.511
527.500	346.400	80.003	19.993	103.836	20.022	13.337	0.485
528.000	346.682	80.004	19.992	103.836	20.019	13.525	0.502
528.500	346.911	80.003	19.993	103.836	20.021	13.382	0.517
529.000	347.158	80.002	19.993	103.837	20.023	13.290	0.494
529.500	347.411	80.002	19.993	103.839	20.021	13.427	0.488
530.000	347.681	80.003	19.994	103.845	20.021	13.434	0.511
530.500	347.914	80.001	19.994	103.849	20.022	13.354	0.513
531.000	348.162	80.001	19.994	103.852	20.019	13.554	0.492
531.500	348.390	80.000	19.995	103.854	20.021	13.399	0.478
532.000	348.655	80.001	19.995	103.852	20.022	13.330	0.485
532.500	348.921	80.002	19.995	103.850	20.024	13.213	0.512
533.000	349.181	80.001	19.995	103.846	20.022	13.367	0.528
533.500	349.469	80.001	19.994	103.844	20.021	13.398	0.537
534.000	349.711	80.003	19.993	103.841	20.021	13.415	0.539
534.500	349.957	80.003	19.992	103.842	20.025	13.151	0.509
535.000	350.257	80.002	19.993	103.845	20.020	13.502	0.517
535.500	350.482	80.003	19.993	103.852	20.020	13.510	0.536
536.000	350.718	80.004	19.994	103.851	20.021	13.408	0.492
536.500	350.978	80.002	19.994	103.852	20.021	13.375	0.478
537.000	351.253	80.000	19.995	103.853	20.023	13.251	0.516
537.500	351.506	80.002	19.995	103.848	20.020	13.450	0.531
538.000	351.784	80.001	19.994	103.847	20.022	13.352	0.529
538.500	352.010	80.004	19.995	103.848	20.022	13.369	0.518
539.000	352.275	80.001	19.996	103.851	20.021	13.441	0.497
539.500	352.541	80.002	19.995	103.850	20.021	13.395	0.511
540.000	352.838	79.998	19.994	103.856	20.023	13.247	0.547
540.500	353.033	80.002	19.993	103.857	20.021	13.374	0.528
541.000	353.343	80.004	19.995	103.859	20.024	13.222	0.498
541.500	353.591	80.001	19.995	103.860	20.021	13.430	0.532
542.000	353.850	80.000	19.995	103.861	20.022	13.349	0.533
542.500	354.092	80.001	19.991	103.857	20.020	13.448	0.504
543.000	354.366	80.001	19.993	103.853	20.021	13.403	0.508
543.500	354.615	80.001	19.995	103.853	20.022	13.344	0.519
544.000	354.867	80.001	19.994	103.851	20.022	13.329	0.512
544.500	355.101	80.001	19.994	103.854	20.022	13.320	0.494
545.000	355.373	80.002	19.994	103.853	20.025	13.143	0.496
545.500	355.609	80.002	19.993	103.853	20.022	13.340	0.507
546.000	355.892	80.000	19.994	103.853	20.020	13.493	0.513
546.500	356.143	80.002	19.995	103.854	20.022	13.354	0.527
547.000	356.374	80.002	19.995	103.852	20.018	13.592	0.508
547.500	356.654	80.001	19.995	103.855	20.017	13.696	0.496
548.000	356.904	80.002	19.993	103.850	20.022	13.347	0.521
548.500	357.183	80.002	19.995	103.853	20.020	13.505	0.530
549.000	357.438	80.001	19.996	103.855	20.021	13.401	0.531
549.500	357.664	80.003	19.993	103.855	20.021	13.408	0.507
550.000	357.929	80.003	19.992	103.857	20.019	13.517	0.486
550.500	358.165	80.002	19.996	103.857	20.019	13.529	0.496
551.000	358.444	80.002	19.993	103.851	20.023	13.272	0.508
551.500	358.702	80.005	19.993	103.848	20.018	13.629	0.527
552.000	358.954	80.002	19.996	103.849	20.020	13.455	0.524
552.500	359.218	80.004	19.995	103.846	20.022	13.324	0.513
553.000	359.432	80.002	19.994	103.848	20.022	13.351	0.497
553.500	359.698	80.003	19.994	103.848	20.018	13.632	0.479
554.000	359.938	80.003	19.994	103.844	20.023	13.239	0.493
554.500	360.206	80.001	19.995	103.840	20.021	13.415	0.507
555.000	360.463	80.003	19.994	103.842	20.020	13.463	0.517
555.500	360.680	80.000	19.995	103.846	20.022	13.329	0.500
556.000	360.926	80.002	19.994	103.851	20.020	13.478	0.468
556.500	361.205	80.003	19.993	103.851	20.020	13.512	0.494
557.000	361.456	80.002	19.995	103.855	20.021	13.394	0.528
557.500	361.706	80.002	19.994	103.855	20.018	13.653	0.515
558.000	361.983	80.003	19.995	103.849	20.022	13.312	0.513
558.500	362.248	80.001	19.994	103.845	20.023	13.285	0.535
559.000	362.433	80.002	19.994	103.847	20.018	13.623	0.497
559.500	362.730	80.000	19.995	103.847	20.020	13.513	0.466
560.000	362.972	80.000	19.994	103.846	20.020	13.505	0.510
560.500	363.221	80.005	19.993	103.844	20.018	13.626	0.515
561.000	363.482	80.002	19.994	103.847	20.019	13.531	0.501
561.500	363.718	80.000	19.995	103.848	20.023	13.291	0.504
562.000	363.969	80.001	19.995	103.848	20.021	13.410	0.492
562.500	364.218	80.001	19.995	103.845	20.019	13.544	0.493
563.000	364.448	80.001	19.994	103.845	20.022	13.362	0.489
563.500	364.724	80.003	19.995	103.845	20.019	13.571	0.492
564.000	365.000	80.002	19.996	103.846	20.022	13.355	0.529
564.500	365.229	80.001	19.994	103.843	20.019	13.519	0.528
565.000	365.482	80.002	19.995	103.847	20.021	13.414	0.493
565.500	365.766	80.002	19.994	103.851	20.022	13.367	0.509
566.000	365.990	80.001	19.995	103.849	20.020	13.467	0.522
566.500	366.275	79.999	19.997	103.845	20.023	13.268	0.509
567.000	366.506	80.002	19.994	103.844	20.024	13.162	0.513
567.500	366.758	80.001	19.994	103.840	20.022	13.328	0.500
568.000	367.004	80.002	19.995	103.838	20.024	13.212	0.490
568.500	367.257	80.001	19.995	103.840	20.021	13.407	0.498
569.000	367.501	80.003	19.995	103.842	20.023	13.299	0.498
569.500	367.719	80.002	19.995	103.845	20.024	13.206	0.480
570.000	367.994	80.003	19.995	103.847	20.021	13.374	0.477
570.500	368.268	80.002	19.995	103.847	20.021	13.376	0.521
571.000	368.499	80.001	19.994	103.844	20.024	13.189	0.527
571.500	368.768	80.003	19.994	103.840	20.022	13.351	0.503
572.000	369.012	80.002	19.994	103.837	20.019	13.581	0.506
572.500	369.265	80.002	19.994	103.836	20.020	13.512	0.505
573.000	369.528	80.003	19.994	103.841	20.022	13.313	0.506
573.500	369.762	80.004	19.994	103.848	20.022	13.342	0.506
574.000	370.038	80.002	19.995	103.856	20.020	13.464	0.504
574.500	370.256	80.002	19.994	103.863	20.021	13.416	0.502
575.000	370.493	80.003	19.994	103.866	20.020	13.450	0.474
575.500	370.792	80.003	19.993	103.861	20.022	13.340	0.495
576.000	371.049	80.004	19.994	103.859	20.021	13.374	0.546
576.500	371.300	80.003	19.994	103.852	20.021	13.385	0.532
577.000	371.523	80.003	19.994	103.848	20.020	13.474	0.491
577.500	371.791	80.003	19.994	103.848	20.023	13.233	0.483
578.000	372.079	80.002	19.995	103.848	20.024	13.161	0.523
578.500	372.308	80.005	19.995	103.847	20.023	13.262	0.536
579.000	372.600	80.002	19.995	103.851	20.025	13.157	0.519
579.500	372.832	80.004	19.993	103.848	20.023	13.235	0.523
580.000	373.085	80.005	19.993	103.850	20.023	13.281	0.505
580.500	373.348	80.001	19.995	103.849	20.024	13.181	0.500
581.000	373.582	80.002	19.995	103.848	20.022	13.342	0.506
581.500	373.828	80.001	19.995	103.849	20.021	13.412	0.489
582.000	374.122	80.004	19.994	103.852	20.023	13.298	0.510
582.500	374.330	80.003	19.994	103.849	20.025	13.116	0.521
583.000	374.578	80.001	19.994	103.849	20.022	13.351	0.479
583.500	374.877	80.003	19.994	103.853	20.025	13.140	0.502
584.000	375.112	80.003	19.994	103.850	20.023	13.271	0.541
584.500	375.369	80.003	19.994	103.850	20.024	13.226	0.513
585.000	375.597	80.004	19.993	103.856	20.023	13.274	0.488
585.500	375.858	79.998	20.000	103.858	20.022	13.329	0.487
586.000	376.130	80.002	19.993	103.852	20.024	13.211	0.511
586.500	376.394	80.001	19.993	103.850	20.021	13.388	0.535
587.000	376.626	80.001	19.997	103.846	20.023	13.296	0.516
587.500	376.874	80.002	19.995	103.841	20.025	13.122	0.488
588.000	377.080	80.001	19.992	103.843	20.026	13.022	0.466
588.500	377.378	80.003	19.996	103.844	20.025	13.091	0.479
589.000	377.608	80.001	19.996	103.844	20.024	13.178	0.517
589.500	377.890	79.999	19.995	103.843	20.026	13.049	0.520
590.000	378.155	80.000	19.994	103.840	20.026	13.078	0.529
590.500	378.421	80.003	19.990	103.836	20.027	12.998	0.539
591.000	378.647	80.000	19.995	103.844	20.027	12.975	0.511
591.500	378.901	80.001	19.995	103.850	20.027	13.016	0.486
592.000	379.149	80.004	19.993	103.852	20.028	12.905	0.491
592.500	379.427	79.999	19.995	103.857	20.027	12.954	0.514
593.000	379.681	80.002	19.996	103.860	20.029	12.827	0.529
593.500	379.901	80.001	19.994	103.852	20.030	12.742	0.503
594.000	380.164	80.001	19.995	103.845	20.029	12.852	0.478
594.500	380.428	80.000	19.997	103.845	20.027	13.008	0.505
595.000	380.686	80.002	19.995	103.842	20.027	13.004	0.524
595.500	380.919	80.003	19.993	103.837	20.029	12.836	0.507
596.000	381.195	80.002	19.993	103.838	20.031	12.701	0.500
596.500	381.439	80.003	19.995	103.840	20.032	12.658	0.515
597.000	381.697	80.004	19.995	103.839	20.029	12.837	0.511
597.500	381.964	80.004	19.995	103.836	20.030	12.787	0.513
598.000	382.233	80.003	19.992	103.838	20.030	12.743	0.531
598.500	382.443	80.004	19.996	103.837	20.030	12.738	0.508
599.000	382.725	80.005	19.995	103.841	20.029	12.810	0.485
599.500	382.994	80.004	19.995	103.841	20.029	12.856	0.522
600.000	383.226	80.005	19.995	103.842	20.027	12.948	0.526
600.500	383.492	80.006	19.994	103.843	20.028	12.936	0.500
601.000	383.718	80.004	19.995	103.842	20.032	12.608	0.495
601.500	384.016	80.005	19.995	103.835	20.033	12.548	0.508
602.000	384.252	80.004	19.994	103.835	20.032	12.654	0.529
602.500	384.482	80.003	19.994	103.838	20.032	12.634	0.500
603.000	384.781	80.006	19.994	103.836	20.032	12.663	0.497
603.500	385.034	80.004	19.992	103.839	20.030	12.746	0.540
604.000	385.246	80.004	19.992	103.840	20.030	12.791	0.508
604.500	385.477	80.003	19.995	103.840	20.033	12.539	0.454
605.000	385.775	80.004	19.994	103.840	20.034	12.489	0.486
605.500	386.039	80.004	19.993	103.839	20.032	12.595	0.546
606.000	386.304	80.003	19.996	103.836	20.034	12.520	0.546
606.500	386.545	80.004	19.993	103.835	20.035	12.418	0.518
607.000	386.781	80.004	19.994	103.837	20.034	12.516	0.491
607.500	387.071	80.003	19.993	103.833	20.038	12.227	0.501
608.000	387.303	80.002	19.995	103.832	20.032	12.603	0.524
608.500	387.541	80.000	19.993	103.831	20.036	12.343	0.496
609.000	387.817	80.002	19.994	103.832	20.037	12.273	0.492
609.500	388.091	80.000	19.993	103.830	20.034	12.514	0.532
610.000	388.350	80.002	19.993	103.829	20.036	12.313	0.541
610.500	388.583	80.002	19.994	103.830	20.036	12.311	0.512
611.000	388.858	80.000	19.996	103.835	20.035	12.445	0.500
611.500	389.080	80.003	19.995	103.836	20.034	12.466	0.503
612.000	389.359	80.001	19.996	103.837	20.038	12.184	0.499
612.500	389.587	80.002	19.993	103.837	20.037	12.284	0.504
613.000	389.842	80.003	19.994	103.837	20.039	12.138	0.495
613.500	390.112	80.002	19.994	103.832	20.036	12.371	0.504
614.000	390.326	80.001	19.995	103.831	20.038	12.190	0.505
614.500	390.572	80.004	19.992	103.830	20.040	12.078	0.472
615.000	390.845	80.001	19.994	103.831	20.038	12.223	0.489
615.500	391.110	80.002	19.995	103.829	20.040	12.047	0.529
616.000	391.322	80.002	19.994	103.828	20.038	12.192	0.507
616.500	391.630	80.000	19.995	103.828	20.042	11.949	0.498
617.000	391.895	80.003	19.994	103.829	20.040	12.078	0.546
617.500	392.131	80.000	19.993	103.829	20.039	12.144	0.537
618.000	392.391	80.001	19.995	103.831	20.043	11.826	0.498
618.500	392.651	80.002	19.995	103.831	20.041	12.017	0.508
619.000	392.884	80.000	19.994	103.831	20.041	11.980	0.506
619.500	393.172	80.002	19.995	103.831	20.040	12.067	0.507
620.000	393.396	80.002	19.995	103.828	20.040	12.077	0.517
620.500	393.716	80.000	19.997	103.828	20.044	11.808	0.528
621.000	393.966	80.001	19.993	103.828	20.043	11.885	0.557
621.500	394.202	80.002	19.996	103.828	20.043	11.829	0.528
622.000	394.462	80.002	19.994	103.829	20.045	11.738	0.491
622.500	394.712	80.001	19.995	103.831	20.045	11.682	0.503
623.000	394.961	80.003	19.994	103.831	20.046	11.605	0.504
623.500	395.209	80.002	19.995	103.829	20.044	11.777	0.498
624.000	395.471	80.001	19.994	103.829	20.044	11.748	0.504
624.500	395.715	80.002	19.994	103.829	20.042	11.906	0.508
625.000	396.004	80.001	19.995	103.829	20.044	11.767	0.519
625.500	396.233	80.003	19.995	103.829	20.047	11.588	0.525
626.000	396.486	80.003	19.995	103.832	20.046	11.611	0.500
626.500	396.739	80.002	19.995	103.833	20.043	11.827	0.494
627.000	397.017	80.002	19.995	103.832	20.045	11.684	0.519
627.500	397.238	80.002	19.994	103.833	20.043	11.825	0.515
628.000	397.508	80.002	19.992	103.833	20.045	11.702	0.495
628.500	397.755	80.002	19.992	103.834	20.046	11.658	0.504
629.000	397.986	80.003	19.993	103.835	20.043	11.824	0.498
629.500	398.219	80.003	19.994	103.837	20.047	11.592	0.471
630.000	398.509	80.003	19.996	103.838	20.045	11.727	0.493
630.500	398.775	80.001	19.993	103.838	20.048	11.496	0.539
631.000	399.025	79.999	19.993	103.837	20.045	11.701	0.536
631.500	399.268	80.002	19.994	103.835	20.047	11.566	0.504
632.000	399.530	80.003	19.994	103.834	20.045	11.709	0.499
632.500	399.773	79.998	19.994	103.834	20.048	11.531	0.505
633.000	400.014	80.001	19.994	103.833	20.049	11.397	0.495
633.500	400.283	80.002	19.992	103.833	20.050	11.377	0.497
634.000	400.586	80.001	19.994	103.832	20.053	11.145	0.541
634.500	400.805	80.001	19.994	103.831	20.050	11.330	0.547
635.000	401.053	80.003	19.993	103.831	20.050	11.342	0.494
635.500	401.326	80.000	19.994	103.832	20.053	11.134	0.494
636.000	401.552	80.002	19.992	103.832	20.050	11.352	0.510
636.500	401.826	80.001	19.993	103.833	20.051	11.259	0.500
637.000	402.066	80.001	19.995	103.833	20.053	11.118	0.507
637.500	402.317	80.001	19.994	103.832	20.053	11.146	0.503
638.000	402.546	80.001	19.994	103.831	20.052	11.234	0.485
638.500	402.826	80.000	19.994	103.828	20.056	10.916	0.494
639.000	403.078	80.000	19.993	103.823	20.054	11.035	0.521
639.500	403.339	80.000	19.994	103.821	20.054	11.065	0.523
640.000	403.581	80.000	19.993	103.819	20.058	10.804	0.508
640.500	403.856	80.002	19.992	103.817	20.055	10.992	0.509
641.000	404.103	80.001	19.994	103.818	20.056	10.923	0.519
641.500	404.319	79.998	19.993	103.822	20.057	10.882	0.493
642.000	404.583	80.000	19.995	103.823	20.054	11.103	0.472
642.500	404.818	80.000	19.995	103.827	20.057	10.872	0.489
643.000	405.042	80.000	19.994	103.829	20.056	10.907	0.479
643.500	405.328	80.001	19.995	103.826	20.061	10.576	0.484
644.000	405.562	79.999	19.993	103.820	20.060	10.668	0.515
644.500	405.820	79.999	19.994	103.815	20.061	10.575	0.506
645.000	406.082	79.999	19.995	103.810	20.060	10.629	0.507
645.500	406.361	80.000	19.994	103.807	20.059	10.698	0.531
646.000	406.600	80.001	19.995	103.810	20.058	10.812	0.529
646.500	406.830	79.998	19.995	103.814	20.061	10.544	0.494
647.000	407.095	80.001	19.994	103.815	20.058	10.787	0.482
647.500	407.337	80.003	19.994	103.816	20.063	10.422	0.501
648.000	407.580	80.001	19.995	103.816	20.063	10.453	0.496
648.500	407.868	79.999	19.994	103.818	20.063	10.426	0.508
649.000	408.080	80.002	19.993	103.816	20.061	10.558	0.515
649.500	408.397	80.001	19.994	103.814	20.063	10.408	0.514
650.000	408.643	80.002	19.994	103.815	20.062	10.505	0.546
650.500	408.877	79.999	19.995	103.818	20.064	10.369	0.521
651.000	409.112	80.001	19.995	103.817	20.063	10.431	0.475
651.500	409.362	80.002	19.994	103.820	20.066	10.222	0.477
652.000	409.602	80.001	19.994	103.825	20.065	10.304	0.487
652.500	409.849	80.004	19.995	103.830	20.065	10.255	0.489
653.000	410.147	80.001	19.994	103.830	20.066	10.226	0.517
653.500	410.384	80.004	19.994	103.826	20.067	10.137	0.541
654.000	410.609	80.002	19.995	103.822	20.068	10.095	0.498
654.500	410.880	80.003	19.994	103.814	20.069	10.037	0.479
655.000	411.111	80.002	19.994	103.809	20.069	9.998	0.499
655.500	411.364	80.001	19.995	103.808	20.069	10.030	0.493
656.000	411.633	80.002	19.996	103.806	20.069	10.009	0.503
656.500	411.889	80.004	19.994	103.805	20.073	9.756	0.524
657.000	412.126	80.003	19.994	103.806	20.070	9.910	0.509
657.500	412.389	80.005	19.994	103.806	20.068	10.092	0.496
658.000	412.657	80.001	19.994	103.800	20.072	9.782	0.516
658.500	412.909	80.002	19.995	103.799	20.069	10.025	0.526
659.000	413.182	80.002	19.996	103.803	20.071	9.852	0.523
659.500	413.398	80.004	19.996	103.807	20.073	9.715	0.507
660.000	413.662	80.002	19.995	103.809	20.074	9.676	0.485
660.500	413.912	80.001	19.995	103.816	20.073	9.760	0.497
661.000	414.145	80.004	19.996	103.822	20.073	9.706	0.498
661.500	414.369	80.004	19.993	103.818	20.072	9.774	0.470
662.000	414.614	80.002	19.994	103.813	20.073	9.695	0.463
662.500	414.873	80.001	19.996	103.809	20.075	9.619	0.486
663.000	415.128	80.003	19.995	103.803	20.075	9.594	0.509
663.500	415.369	80.002	19.995	103.797	20.073	9.719	0.505
664.000	415.627	80.002	19.993	103.796	20.075	9.615	0.497
664.500	415.881	80.002	19.995	103.795	20.075	9.578	0.506
665.000	416.126	80.002	19.995	103.794	20.074	9.661	0.506
665.500	416.413	80.000	19.995	103.793	20.076	9.539	0.515
666.000	416.609	80.002	19.994	103.792	20.075	9.593	0.507
666.500	416.886	80.004	19.993	103.798	20.077	9.452	0.478
667.000	417.140	80.000	19.995	103.802	20.077	9.442	0.502
667.500	417.408	80.002	19.996	103.802	20.078	9.371	0.526
668.000	417.656	80.001	19.994	103.803	20.076	9.481	0.519
668.500	417.875	80.000	19.995	103.802	20.075	9.591	0.492
669.000	418.170	80.001	19.996	103.795	20.077	9.446	0.491
669.500	418.427	79.999	19.996	103.792	20.075	9.549	0.533
670.000	418.672	80.003	19.995	103.792	20.078	9.370	0.527
670.500	418.956	80.003	19.994	103.793	20.076	9.480	0.515
671.000	419.182	80.002	19.997	103.798	20.077	9.472	0.519
671.500	419.456	80.002	19.995	103.805	20.080	9.263	0.505
672.000	419.705	80.001	19.997	103.810	20.079	9.278	0.511
672.500	419.916	80.002	19.993	103.811	20.078	9.390	0.492
673.000	420.194	80.002	19.996	103.810	20.079	9.272	0.475
673.500	420.450	80.001	19.995	103.808	20.081	9.157	0.511
674.000	420.685	80.002	19.996	103.804	20.080	9.240	0.512
674.500	420.976	80.002	19.995	103.799	20.081	9.130	0.509
675.000	421.228	80.003	19.995	103.798	20.081	9.190	0.535
675.500	421.451	80.000	19.995	103.797	20.081	9.179	0.509
676.000	421.738	80.002	19.994	103.795	20.083	9.034	0.492
676.500	421.973	80.003	19.995	103.792	20.082	9.080	0.516
677.000	422.222	80.002	19.996	103.793	20.083	9.047	0.503
677.500	422.513	80.002	19.996	103.792	20.082	9.070	0.512
678.000	422.737	80.002	19.996	103.791	20.083	9.034	0.527
678.500	422.996	80.001	19.994	103.790	20.082	9.074	0.499
679.000	423.254	80.002	19.994	103.789	20.084	8.939	0.500
679.500	423.531	80.003	19.995	103.790	20.084	8.970	0.526
680.000	423.756	80.004	19.994	103.795	20.082	9.066	0.519
680.500	424.035	80.002	19.996	103.804	20.082	9.120	0.503
681.000	424.272	80.002	19.997	103.809	20.084	8.925	0.509
681.500	424.523	80.004	19.994	103.809	20.083	8.985	0.502
682.000	424.763	80.002	19.995	103.806	20.086	8.782	0.489
682.500	425.023	80.003	19.997	103.800	20.084	8.927	0.496
683.000	425.327	80.004	19.996	103.792	20.084	8.931	0.532
683.500	425.522	80.005	19.995	103.787	20.085	8.902	0.531
684.000	425.782	80.002	19.995	103.790	20.086	8.782	0.477
684.500	426.049	80.003	19.994	103.792	20.086	8.794	0.491
685.000	426.272	80.003	19.994	103.796	20.088	8.691	0.508
685.500	426.549	80.004	19.995	103.797	20.085	8.879	0.495
686.000	426.799	80.000	19.997	103.801	20.088	8.639	0.514
686.500	427.063	80.002	19.996	103.803	20.090	8.523	0.520
687.000	427.329	80.002	19.995	103.804	20.089	8.599	0.522
687.500	427.580	80.004	19.993	103.804	20.090	8.514	0.524
688.000	427.777	80.001	19.995	103.804	20.089	8.583	0.483
688.500	428.071	80.002	19.995	103.801	20.087	8.749	0.470
689.000	428.326	80.001	19.994	103.800	20.088	8.691	0.520
689.500	428.608	80.000	19.994	103.798	20.089	8.606	0.542
690.000	428.851	80.001	19.995	103.796	20.091	8.465	0.531
690.500	429.130	80.000	19.994	103.795	20.091	8.487	0.524
691.000	429.364	79.998	19.995	103.796	20.087	8.718	0.518
691.500	429.596	80.001	19.994	103.793	20.090	8.552	0.490
