Repository: ulfsri/fsri_materials_database

# Materials and Products Database

## 01_Data

Raw data generated from each apparatus are included here in plain-text format. The data is organized first by material, next by the short name of test apparatus used, and where applicable additional filtering by test settings.

### material.json

Each material directory contains a json file of the same name as the material. This file links the data stored in the repository as well as data and graphs produced by the accompanying scripts (__02_Scripts__) to the respective landing page for the material on the front-end website.

File: 01_Data/Coaxial_Cable/MCC/Coaxial_Cable_MCC_30K_min_220113_O2.txt (part 1 of 4)
Sample ID:	C:\MCC\MCC Cal\Test\Coaxial_Cable_MCC_30K_min_220113_R2.txt
Sample Weight (mg):	4.35
Heating Rate (C/s):	0.5
Combustor Temp (C):	900
N2 Flow Rate (cc/min):	80
O2 Flow Rate (cc/min):	20
Calibration File:	C:\MCC\MCC Cal\Coeff1 JN10440_30_210304.txt.txt
T Correction Coefficients:	0	1.024463	0
Time Shift (s):	14
*
Time (s)	Temperature (C)	N2 flow rate (cc/min)	O2 flow rate (cc/min)	Flow Rate (cc/min)	Oxygen (%)	HRR (W/g)	Heating rate (C/s)
0.000	110.942	80.015	19.995	104.373	20.103	-0.178	0.022
0.500	110.912	80.013	19.995	104.376	20.102	-0.062	0.028
1.000	110.890	80.013	19.994	104.376	20.100	0.037	-0.015
1.501	110.902	80.013	19.994	104.374	20.101	-0.050	-0.031
2.000	110.949	80.013	19.994	104.374	20.100	0.027	0.024
2.500	110.926	80.012	19.994	104.373	20.101	-0.033	0.041
3.000	110.921	80.012	19.993	104.370	20.105	-0.347	-0.002
3.500	110.913	80.012	19.993	104.369	20.102	-0.129	-0.020
4.000	110.880	80.011	19.992	104.370	20.101	0.000	-0.027
4.501	110.930	80.011	19.993	104.370	20.102	-0.112	-0.012
5.000	110.906	80.011	19.993	104.370	20.101	-0.060	0.021
5.500	110.917	80.012	19.994	104.370	20.098	0.214	0.006
6.000	110.930	80.012	19.993	104.370	20.099	0.102	0.005
6.501	110.922	80.011	19.993	104.376	20.100	0.050	0.014
7.001	110.899	80.012	19.994	104.381	20.101	-0.031	-0.013
7.501	110.904	80.011	19.994	104.383	20.100	0.048	-0.024
8.000	110.888	80.011	19.993	104.385	20.097	0.260	-0.015
8.500	110.898	80.012	19.994	104.391	20.101	-0.008	-0.009
9.000	110.929	80.010	19.993	104.392	20.099	0.131	0.018
9.501	110.918	80.011	19.994	104.395	20.101	-0.008	0.031
10.001	110.939	80.011	19.994	104.400	20.097	0.253	0.015
10.500	110.923	80.012	19.993	104.406	20.101	-0.015	0.008
11.000	110.942	80.011	19.994	104.408	20.096	0.384	0.004
11.500	110.919	80.012	19.994	104.410	20.095	0.393	-0.001
12.000	110.926	80.011	19.993	104.410	20.097	0.309	-0.010
12.500	110.919	80.010	19.993	104.409	20.094	0.476	-0.008
13.001	110.967	80.010	19.995	104.413	20.091	0.708	0.021
13.500	110.971	80.012	19.993	104.420	20.092	0.688	0.047
14.000	110.927	80.011	19.993	104.430	20.090	0.785	0.006
14.500	110.962	80.011	19.994	104.442	20.088	0.922	-0.024
15.000	110.927	80.009	19.995	104.455	20.089	0.864	-0.004
15.500	110.942	80.010	19.994	104.464	20.089	0.908	-0.010
16.001	111.009	80.011	19.992	104.472	20.088	0.985	0.031
16.501	111.018	80.011	19.993	104.478	20.088	0.972	0.079
17.000	111.008	80.012	19.993	104.481	20.084	1.272	0.038
17.500	111.053	80.012	19.993	104.484	20.086	1.068	0.017
18.000	111.069	80.012	19.994	104.485	20.084	1.261	0.048
18.500	111.076	80.011	19.993	104.480	20.080	1.581	0.042
19.000	111.096	80.011	19.994	104.477	20.084	1.241	0.025
19.500	111.119	80.011	19.994	104.477	20.083	1.361	0.035
20.000	111.124	80.012	19.991	104.478	20.080	1.531	0.035
20.500	111.144	80.011	19.993	104.482	20.080	1.529	0.026
21.000	111.239	80.011	19.994	104.494	20.077	1.800	0.070
21.500	111.194	80.011	19.994	104.505	20.075	1.906	0.083
22.000	111.258	80.011	19.993	104.514	20.074	2.026	0.035
22.500	111.259	80.011	19.993	104.522	20.075	1.962	0.042
23.000	111.311	80.012	19.993	104.530	20.073	2.111	0.059
23.500	111.317	80.011	19.993	104.535	20.076	1.839	0.055
24.001	111.375	80.010	19.993	104.538	20.074	1.983	0.061
24.500	111.393	80.011	19.994	104.545	20.069	2.354	0.070
25.000	111.462	80.011	19.993	104.552	20.071	2.230	0.081
25.500	111.468	80.012	19.993	104.558	20.071	2.193	0.081
26.000	111.536	80.011	19.993	104.562	20.068	2.442	0.074
26.500	111.573	80.012	19.993	104.567	20.071	2.197	0.090
27.000	111.626	80.011	19.992	104.568	20.067	2.523	0.098
27.500	111.632	80.011	19.993	104.568	20.068	2.429	0.074
28.000	111.703	80.011	19.993	104.568	20.066	2.612	0.068
28.500	111.769	80.011	19.992	104.567	20.067	2.550	0.107
29.000	111.822	80.011	19.993	104.567	20.067	2.529	0.128
29.500	111.870	80.011	19.992	104.568	20.063	2.818	0.110
30.000	111.934	80.011	19.994	104.572	20.067	2.556	0.106
30.500	111.998	80.010	19.993	104.575	20.066	2.604	0.120
31.000	112.081	80.011	19.994	104.575	20.062	2.893	0.138
31.500	112.128	80.010	19.993	104.578	20.063	2.860	0.138
32.001	112.171	80.011	19.993	104.581	20.063	2.825	0.110
32.501	112.271	80.011	19.993	104.586	20.063	2.864	0.116
33.000	112.320	80.010	19.993	104.587	20.066	2.633	0.146
33.500	112.419	80.011	19.992	104.588	20.062	2.866	0.149
34.000	112.492	80.010	19.993	104.586	20.065	2.667	0.160
34.501	112.576	80.011	19.993	104.584	20.064	2.739	0.164
35.001	112.626	80.011	19.993	104.582	20.065	2.708	0.146
35.501	112.696	80.012	19.993	104.582	20.068	2.488	0.128
36.001	112.804	80.010	19.993	104.583	20.061	2.987	0.149
36.501	112.885	80.009	19.993	104.589	20.061	2.950	0.183
37.000	112.977	80.010	19.994	104.590	20.061	2.973	0.181
37.501	113.066	80.011	19.993	104.584	20.061	2.985	0.177
38.001	113.121	80.011	19.994	104.581	20.062	2.887	0.163
38.501	113.183	80.009	19.993	104.579	20.061	3.010	0.130
39.001	113.302	80.011	19.994	104.573	20.063	2.811	0.149
39.501	113.409	80.009	19.994	104.570	20.064	2.771	0.204
40.001	113.454	80.011	19.994	104.577	20.063	2.863	0.189
40.501	113.577	80.010	19.993	104.584	20.061	3.015	0.160
41.001	113.670	80.011	19.993	104.591	20.059	3.152	0.192
41.501	113.782	80.010	19.994	104.598	20.062	2.879	0.211
42.001	113.889	80.011	19.993	104.602	20.059	3.119	0.212
42.501	114.030	80.010	19.994	104.601	20.061	2.988	0.233
43.001	114.092	80.010	19.994	104.601	20.057	3.287	0.225
43.501	114.223	80.011	19.994	104.602	20.059	3.131	0.198
44.000	114.284	80.010	19.994	104.602	20.057	3.298	0.193
44.500	114.411	80.010	19.993	104.605	20.058	3.173	0.190
45.000	114.530	80.011	19.993	104.605	20.057	3.277	0.217
45.501	114.610	80.011	19.993	104.603	20.057	3.292	0.223
46.001	114.755	80.010	19.993	104.603	20.056	3.329	0.212
46.500	114.851	80.012	19.993	104.604	20.057	3.248	0.233
47.000	114.979	80.011	19.994	104.606	20.056	3.323	0.232
47.501	115.084	80.010	19.994	104.610	20.053	3.593	0.228
48.001	115.179	80.012	19.994	104.612	20.056	3.337	0.217
48.501	115.324	80.011	19.994	104.615	20.057	3.293	0.220
49.001	115.459	80.012	19.993	104.615	20.056	3.331	0.260
49.501	115.584	80.012	19.994	104.618	20.055	3.454	0.270
50.001	115.673	80.012	19.993	104.620	20.058	3.237	0.237
50.501	115.816	80.011	19.994	104.623	20.055	3.441	0.223
51.000	115.946	80.013	19.993	104.622	20.053	3.543	0.253
51.501	116.048	80.014	19.993	104.627	20.053	3.555	0.252
52.001	116.178	80.012	19.994	104.629	20.052	3.641	0.232
52.501	116.305	80.012	19.993	104.630	20.052	3.676	0.245
53.000	116.447	80.013	19.994	104.632	20.052	3.634	0.263
53.501	116.604	80.013	19.993	104.636	20.052	3.670	0.283
54.001	116.717	80.012	19.994	104.636	20.052	3.655	0.284
54.500	116.868	80.012	19.994	104.637	20.051	3.699	0.268
55.000	117.029	80.013	19.994	104.639	20.049	3.857	0.288
55.500	117.151	80.013	19.993	104.640	20.050	3.838	0.297
56.001	117.288	80.013	19.993	104.641	20.048	3.928	0.271
56.501	117.411	80.013	19.993	104.642	20.050	3.813	0.259
57.001	117.562	80.011	19.993	104.642	20.055	3.462	0.267
57.501	117.707	80.012	19.994	104.640	20.051	3.710	0.285
58.001	117.862	80.012	19.993	104.639	20.051	3.732	0.298
58.501	117.999	80.012	19.993	104.639	20.053	3.543	0.296
59.001	118.127	80.012	19.994	104.639	20.050	3.795	0.279
59.501	118.288	80.012	19.993	104.639	20.052	3.672	0.277
60.001	118.443	80.013	19.994	104.640	20.051	3.751	0.302
60.501	118.594	80.013	19.993	104.641	20.047	4.007	0.311
61.001	118.737	80.012	19.993	104.639	20.051	3.757	0.300
61.501	118.882	80.012	19.993	104.639	20.049	3.855	0.291
62.000	119.028	80.011	19.994	104.638	20.049	3.855	0.290
62.500	119.231	80.013	19.993	104.638	20.048	3.986	0.320
63.001	119.372	80.013	19.994	104.635	20.048	3.949	0.347
63.501	119.516	80.011	19.994	104.636	20.049	3.853	0.315
64.001	119.729	80.011	19.994	104.637	20.051	3.726	0.321
64.501	119.847	80.011	19.993	104.637	20.051	3.737	0.344
65.001	120.022	80.011	19.994	104.638	20.050	3.826	0.312
65.501	120.196	80.011	19.994	104.641	20.052	3.653	0.321
66.001	120.339	80.011	19.993	104.642	20.049	3.849	0.333
66.501	120.506	80.011	19.995	104.642	20.047	3.992	0.314
67.000	120.680	80.012	19.994	104.642	20.050	3.826	0.326
67.501	120.856	80.010	19.994	104.642	20.048	3.988	0.345
68.001	121.026	80.011	19.994	104.643	20.047	3.996	0.348
68.500	121.198	80.012	19.994	104.644	20.047	4.003	0.344
69.001	121.376	80.012	19.994	104.645	20.046	4.086	0.346
69.501	121.555	80.012	19.994	104.644	20.050	3.815	0.354
70.000	121.704	80.012	19.995	104.642	20.050	3.822	0.343
70.501	121.897	80.012	19.994	104.641	20.049	3.853	0.335
71.001	122.071	80.012	19.994	104.641	20.047	4.030	0.354
71.501	122.271	80.011	19.996	104.640	20.047	4.011	0.371
72.001	122.431	80.013	19.994	104.641	20.049	3.869	0.367
72.500	122.686	80.011	19.993	104.642	20.047	3.998	0.387
73.001	122.794	80.012	19.996	104.642	20.047	4.026	0.389
73.501	122.963	80.012	19.995	104.646	20.049	3.890	0.320
74.001	123.172	80.012	19.995	104.646	20.047	4.007	0.327
74.501	123.397	80.013	19.997	104.645	20.049	3.853	0.406
75.001	123.563	80.012	19.994	104.646	20.049	3.882	0.412
75.500	123.744	80.013	19.995	104.644	20.047	4.046	0.369
76.001	123.926	80.012	19.995	104.641	20.047	4.003	0.356
76.501	124.091	80.013	19.994	104.640	20.045	4.202	0.355
77.001	124.289	80.013	19.994	104.640	20.050	3.770	0.355
77.501	124.501	80.012	19.995	104.640	20.048	3.924	0.387
78.001	124.687	80.014	19.994	104.640	20.049	3.907	0.404
78.501	124.881	80.014	19.995	104.640	20.047	4.011	0.389
79.001	125.078	80.014	19.993	104.640	20.049	3.891	0.386
79.500	125.272	80.013	19.994	104.640	20.047	4.051	0.391
80.000	125.499	80.013	19.994	104.640	20.049	3.893	0.406
80.500	125.661	80.012	19.994	104.640	20.048	3.965	0.405
81.000	125.865	80.012	19.994	104.639	20.048	3.957	0.378
81.500	126.033	80.012	19.995	104.640	20.047	4.042	0.369
82.001	126.282	80.013	19.995	104.640	20.046	4.098	0.394
82.501	126.454	80.013	19.994	104.640	20.046	4.071	0.419
83.000	126.674	80.012	19.994	104.640	20.043	4.304	0.406
83.500	126.855	80.012	19.994	104.642	20.048	3.934	0.397
84.001	127.022	80.012	19.994	104.643	20.047	3.997	0.375
84.501	127.246	80.013	19.993	104.644	20.050	3.791	0.369
85.000	127.467	80.011	19.993	104.645	20.045	4.182	0.418
85.501	127.664	80.012	19.994	104.646	20.050	3.822	0.432
86.001	127.827	80.010	19.994	104.645	20.047	4.042	0.389
86.500	128.073	80.010	19.994	104.645	20.047	4.013	0.384
87.001	128.280	80.011	19.993	104.644	20.044	4.254	0.431
87.501	128.511	80.011	19.993	104.646	20.046	4.115	0.446
88.001	128.674	80.011	19.993	104.647	20.044	4.263	0.416
88.500	128.911	80.010	19.993	104.647	20.043	4.307	0.397
89.001	129.134	80.011	19.994	104.648	20.047	4.040	0.430
89.501	129.314	80.010	19.994	104.650	20.045	4.190	0.431
90.001	129.532	80.011	19.992	104.650	20.046	4.126	0.400
90.500	129.762	80.011	19.993	104.650	20.046	4.132	0.423
91.000	129.961	80.012	19.993	104.649	20.041	4.483	0.439
91.500	130.166	80.011	19.994	104.649	20.045	4.151	0.417
92.001	130.397	80.010	19.993	104.647	20.047	4.049	0.420
92.501	130.616	80.010	19.993	104.647	20.044	4.265	0.442
93.001	130.809	80.010	19.993	104.646	20.045	4.186	0.431
93.501	131.052	80.010	19.992	104.646	20.042	4.431	0.424
94.001	131.267	80.010	19.994	104.646	20.041	4.483	0.447
94.501	131.452	80.011	19.994	104.647	20.042	4.413	0.429
95.000	131.703	80.011	19.993	104.648	20.040	4.583	0.419
95.500	131.907	80.011	19.994	104.648	20.046	4.119	0.445
96.000	132.147	80.009	19.993	104.648	20.041	4.460	0.449
96.500	132.360	80.011	19.993	104.648	20.044	4.261	0.449
97.001	132.571	80.011	19.993	104.647	20.044	4.286	0.439
97.501	132.783	80.010	19.993	104.647	20.044	4.267	0.423
98.001	133.013	80.011	19.994	104.648	20.045	4.152	0.432
98.501	133.256	80.010	19.995	104.648	20.043	4.350	0.457
99.001	133.463	80.011	19.994	104.649	20.044	4.225	0.462
99.501	133.688	80.010	19.993	104.649	20.043	4.354	0.441
100.000	133.910	80.010	19.993	104.649	20.046	4.130	0.440
100.501	134.167	80.010	19.993	104.649	20.043	4.338	0.463
101.001	134.336	80.011	19.994	104.648	20.044	4.279	0.452
101.501	134.572	80.009	19.993	104.647	20.043	4.323	0.415
102.000	134.809	80.010	19.993	104.648	20.042	4.435	0.440
102.500	135.048	80.009	19.993	104.648	20.040	4.533	0.475
103.000	135.270	80.009	19.992	104.649	20.042	4.400	0.468
103.501	135.510	80.010	19.994	104.649	20.042	4.417	0.461
104.001	135.741	80.010	19.994	104.652	20.043	4.329	0.466
104.501	135.966	80.011	19.994	104.651	20.040	4.577	0.463
105.000	136.180	80.010	19.993	104.651	20.039	4.600	0.447
105.500	136.423	80.009	19.993	104.650	20.041	4.485	0.448
106.001	136.651	80.009	19.992	104.651	20.042	4.387	0.464
106.501	136.914	80.010	19.993	104.649	20.043	4.342	0.481
107.000	137.116	80.011	19.994	104.649	20.042	4.406	0.478
107.501	137.344	80.010	19.993	104.648	20.040	4.554	0.447
108.001	137.578	80.010	19.993	104.647	20.042	4.379	0.446
108.501	137.801	80.010	19.994	104.646	20.040	4.564	0.459
109.001	138.072	80.011	19.993	104.646	20.044	4.225	0.475
109.501	138.312	80.009	19.993	104.646	20.045	4.169	0.503
110.001	138.534	80.009	19.992	104.646	20.042	4.410	0.486
110.501	138.792	80.009	19.993	104.646	20.047	4.050	0.471
111.000	139.001	80.010	19.994	104.646	20.045	4.206	0.474
111.500	139.245	80.011	19.993	104.647	20.043	4.312	0.460
112.001	139.471	80.011	19.993	104.647	20.042	4.371	0.461
112.501	139.727	80.009	19.993	104.647	20.045	4.198	0.476
113.000	139.970	80.010	19.993	104.647	20.041	4.458	0.490
113.500	140.187	80.011	19.993	104.647	20.041	4.462	0.480
114.001	140.460	80.010	19.992	104.647	20.041	4.460	0.475
114.501	140.649	80.010	19.993	104.646	20.041	4.469	0.476
115.000	140.912	80.009	19.993	104.647	20.041	4.452	0.457
115.500	141.187	80.010	19.993	104.646	20.041	4.462	0.496
116.000	141.416	80.010	19.993	104.647	20.042	4.402	0.521
116.500	141.619	80.010	19.994	104.647	20.044	4.259	0.468
117.000	141.891	80.010	19.993	104.647	20.043	4.300	0.453
117.500	142.105	80.011	19.992	104.646	20.044	4.244	0.480
118.000	142.350	80.010	19.993	104.646	20.042	4.408	0.472
118.500	142.601	80.011	19.993	104.646	20.041	4.450	0.478
119.001	142.809	80.010	19.993	104.646	20.042	4.381	0.478
119.501	143.104	80.011	19.993	104.646	20.041	4.460	0.481
120.001	143.314	80.011	19.993	104.645	20.044	4.288	0.504
120.501	143.562	80.012	19.992	104.645	20.043	4.323	0.481
121.001	143.829	80.011	19.993	104.645	20.043	4.306	0.486
121.501	144.059	80.011	19.993	104.643	20.043	4.317	0.506
122.001	144.324	80.011	19.992	104.643	20.044	4.221	0.496
122.500	144.593	80.010	19.993	104.643	20.043	4.302	0.514
123.000	144.831	80.011	19.993	104.643	20.043	4.302	0.521
123.500	145.084	80.010	19.994	104.643	20.042	4.385	0.500
124.000	145.331	80.011	19.993	104.645	20.043	4.341	0.495
124.500	145.567	80.012	19.994	104.646	20.043	4.314	0.491
125.000	145.823	80.011	19.992	104.646	20.043	4.348	0.488
125.501	146.068	80.011	19.993	104.646	20.044	4.258	0.497
126.001	146.323	80.010	19.993	104.647	20.044	4.269	0.501
126.501	146.561	80.011	19.994	104.646	20.040	4.535	0.497
127.001	146.798	80.011	19.993	104.646	20.041	4.464	0.484
127.501	147.066	80.011	19.993	104.646	20.041	4.516	0.490
128.001	147.309	80.011	19.993	104.645	20.041	4.472	0.507
128.500	147.570	80.011	19.994	104.645	20.041	4.453	0.508
129.001	147.797	80.011	19.994	104.645	20.046	4.114	0.496
129.502	148.028	80.012	19.993	104.644	20.044	4.223	0.473
130.001	148.290	80.012	19.994	104.643	20.041	4.470	0.476
130.500	148.525	80.012	19.992	104.643	20.041	4.474	0.495
131.001	148.804	80.012	19.993	104.643	20.043	4.341	0.505
131.501	149.048	80.011	19.995	104.643	20.043	4.364	0.519
132.001	149.315	80.012	19.994	104.643	20.044	4.266	0.517
132.500	149.568	80.010	19.993	104.641	20.042	4.403	0.515
133.001	149.814	80.012	19.995	104.640	20.042	4.378	0.509
133.501	150.057	80.012	19.994	104.640	20.041	4.461	0.494
134.001	150.307	80.011	19.995	104.639	20.042	4.391	0.492
134.500	150.566	80.012	19.994	104.639	20.043	4.331	0.501
135.000	150.814	80.011	19.993	104.640	20.043	4.327	0.508
135.501	151.074	80.013	19.994	104.641	20.044	4.235	0.507
136.001	151.297	80.014	19.994	104.641	20.041	4.478	0.496
136.500	151.521	80.012	19.994	104.641	20.040	4.536	0.465
137.000	151.829	80.012	19.994	104.641	20.044	4.282	0.490
137.501	152.048	80.013	19.994	104.640	20.042	4.374	0.530
138.001	152.307	80.012	19.994	104.636	20.045	4.214	0.502
138.501	152.570	80.013	19.994	104.632	20.040	4.584	0.500
139.001	152.822	80.013	19.993	104.630	20.040	4.573	0.518
139.500	153.074	80.013	19.994	104.630	20.044	4.285	0.510
140.001	153.238	80.013	19.993	104.630	20.044	4.277	0.461
140.501	153.539	80.012	19.993	104.634	20.040	4.518	0.441
141.001	153.763	80.012	19.993	104.638	20.043	4.335	0.495
141.501	154.056	80.011	19.994	104.637	20.043	4.302	0.520
142.001	154.296	80.010	19.994	104.637	20.042	4.385	0.525
142.500	154.560	80.013	19.993	104.635	20.040	4.580	0.519
143.000	154.785	80.012	19.994	104.627	20.042	4.400	0.496
143.500	155.029	80.011	19.994	104.623	20.043	4.314	0.479
144.000	155.291	80.012	19.994	104.624	20.044	4.242	0.488
144.500	155.540	80.011	19.993	104.621	20.041	4.470	0.509
145.001	155.762	80.011	19.994	104.622	20.042	4.385	0.491
145.501	156.010	80.012	19.994	104.628	20.043	4.349	0.470
146.001	156.283	80.011	19.993	104.630	20.040	4.563	0.496
146.501	156.537	80.013	19.994	104.627	20.042	4.434	0.524
147.000	156.790	80.012	19.993	104.628	20.040	4.548	0.516
147.500	157.030	80.013	19.994	104.627	20.042	4.384	0.500
148.000	157.275	80.012	19.993	104.621	20.043	4.315	0.489
148.500	157.560	80.012	19.992	104.620	20.042	4.436	0.507
149.000	157.817	80.011	19.993	104.622	20.041	4.509	0.536
149.501	158.028	80.013	19.993	104.620	20.043	4.357	0.505
150.001	158.287	80.013	19.993	104.620	20.042	4.405	0.469
150.501	158.564	80.013	19.994	104.625	20.044	4.234	0.503
151.000	158.815	80.011	19.995	104.628	20.043	4.363	0.532
151.501	159.045	80.013	19.993	104.631	20.043	4.301	0.505
152.001	159.334	80.013	19.994	104.634	20.046	4.133	0.500
152.501	159.544	80.012	19.992	104.636	20.041	4.453	0.509
153.001	159.790	80.012	19.992	104.638	20.042	4.367	0.478
153.501	160.045	80.012	19.994	104.637	20.041	4.455	0.479
154.001	160.321	80.013	19.994	104.637	20.043	4.344	0.516
154.501	160.559	80.013	19.994	104.638	20.041	4.473	0.522
155.001	160.833	80.014	19.993	104.639	20.045	4.205	0.513
155.501	161.116	80.013	19.992	104.635	20.042	4.440	0.535
156.001	161.338	80.013	19.994	104.629	20.040	4.546	0.531
156.500	161.602	80.014	19.993	104.624	20.043	4.321	0.496
157.000	161.855	80.014	19.994	104.618	20.043	4.292	0.502
157.500	162.086	80.013	19.992	104.615	20.042	4.430	0.500
158.000	162.340	80.013	19.993	104.613	20.041	4.507	0.484
158.501	162.592	80.014	19.993	104.613	20.041	4.476	0.495
159.001	162.839	80.013	19.994	104.614	20.039	4.602	0.502
159.501	163.099	80.014	19.993	104.616	20.044	4.255	0.503
160.001	163.351	80.013	19.993	104.618	20.043	4.347	0.510
160.501	163.583	80.014	19.994	104.618	20.042	4.382	0.498
161.000	163.860	80.013	19.993	104.619	20.042	4.423	0.496
161.500	164.082	80.014	19.993	104.616	20.039	4.598	0.504
162.001	164.335	80.014	19.993	104.617	20.042	4.432	0.487
162.501	164.628	80.016	19.993	104.617	20.043	4.317	0.510
163.001	164.873	80.014	19.994	104.616	20.043	4.323	0.542
163.501	165.146	80.013	19.993	104.616	20.039	4.662	0.528
164.001	165.353	80.013	19.994	104.615	20.040	4.559	0.499
164.501	165.639	80.013	19.994	104.610	20.040	4.544	0.486
165.001	165.860	80.013	19.993	104.606	20.041	4.494	0.500
165.501	166.132	80.013	19.993	104.606	20.040	4.554	0.500
166.000	166.420	80.013	19.993	104.605	20.040	4.571	0.527
166.500	166.675	80.012	19.993	104.606	20.040	4.534	0.551
167.001	166.932	80.011	19.994	104.605	20.038	4.694	0.527
167.501	167.165	80.011	19.994	104.606	20.036	4.845	0.501
168.000	167.397	80.011	19.993	104.607	20.038	4.679	0.477
168.500	167.648	80.010	19.994	104.611	20.040	4.529	0.474
169.001	167.913	80.010	19.993	104.616	20.036	4.878	0.500
169.501	168.147	80.010	19.994	104.617	20.037	4.808	0.508
170.000	168.410	80.009	19.995	104.618	20.040	4.565	0.498
170.500	168.672	80.010	19.994	104.616	20.038	4.708	0.511
171.001	168.913	80.011	19.994	104.613	20.038	4.681	0.514
171.502	169.176	80.010	19.994	104.609	20.040	4.517	0.504
172.001	169.384	80.010	19.995	104.608	20.035	4.901	0.487
172.500	169.622	80.009	19.995	104.606	20.039	4.641	0.458
173.000	169.910	80.010	19.994	104.607	20.039	4.621	0.486
173.501	170.143	80.010	19.994	104.606	20.038	4.693	0.523
174.001	170.392	80.011	19.994	104.607	20.035	4.939	0.501
174.501	170.644	80.009	19.994	104.610	20.039	4.619	0.492
175.001	170.927	80.011	19.992	104.613	20.038	4.708	0.518
175.501	171.136	80.009	19.994	104.612	20.037	4.747	0.513
176.000	171.364	80.009	19.994	104.613	20.039	4.660	0.464
176.500	171.630	80.010	19.993	104.613	20.038	4.726	0.465
177.000	171.885	80.010	19.993	104.611	20.035	4.899	0.508
177.500	172.156	80.011	19.992	104.609	20.038	4.691	0.524
178.000	172.377	80.010	19.993	104.610	20.038	4.687	0.509
178.501	172.638	80.010	19.993	104.609	20.037	4.789	0.487
179.001	172.920	80.010	19.993	104.609	20.038	4.733	0.512
179.501	173.160	80.011	19.993	104.608	20.042	4.417	0.532
180.001	173.388	80.011	19.993	104.607	20.037	4.783	0.495
180.501	173.660	80.011	19.993	104.607	20.034	4.974	0.484
181.000	173.919	80.012	19.994	104.607	20.035	4.905	0.516
181.501	174.127	80.011	19.993	104.606	20.036	4.885	0.499
182.001	174.382	80.011	19.993	104.606	20.037	4.756	0.465
182.501	174.622	80.011	19.994	104.606	20.036	4.833	0.479
183.001	174.899	80.012	19.993	104.606	20.037	4.801	0.506
183.501	175.128	80.012	19.993	104.606	20.039	4.594	0.512
184.000	175.400	80.012	19.993	104.606	20.036	4.887	0.504
184.501	175.621	80.010	19.992	104.606	20.037	4.756	0.497
185.001	175.889	80.011	19.992	104.605	20.032	5.119	0.490
185.501	176.105	80.012	19.993	104.605	20.036	4.835	0.486
186.001	176.347	80.010	19.992	104.602	20.035	4.903	0.471
186.501	176.621	80.011	19.992	104.600	20.035	4.959	0.488
187.001	176.861	80.011	19.993	104.598	20.034	4.986	0.515
187.500	177.089	80.010	19.993	104.599	20.033	5.049	0.490
188.000	177.328	80.012	19.994	104.599	20.033	5.101	0.467
188.500	177.575	80.011	19.993	104.602	20.028	5.440	0.477
189.000	177.838	80.012	19.992	104.603	20.031	5.250	0.498
189.500	178.125	80.011	19.993	104.604	20.031	5.200	0.530
190.000	178.363	80.012	19.992	104.604	20.033	5.053	0.537
190.501	178.626	80.012	19.993	104.603	20.032	5.148	0.513
191.001	178.867	80.012	19.994	104.604	20.029	5.391	0.502
191.501	179.129	80.011	19.992	104.604	20.032	5.146	0.504
192.001	179.360	80.012	19.993	104.604	20.033	5.115	0.499
192.500	179.600	80.011	19.991	104.604	20.030	5.279	0.482
193.000	179.831	80.011	19.995	104.604	20.031	5.238	0.471
193.501	180.090	80.011	19.994	104.604	20.030	5.285	0.480
194.001	180.374	80.012	19.993	104.604	20.030	5.302	0.516
194.501	180.593	80.010	19.993	104.604	20.034	5.015	0.523
195.000	180.804	80.011	19.993	104.605	20.031	5.200	0.467
195.500	181.057	80.012	19.993	104.605	20.030	5.296	0.447
196.001	181.296	80.012	19.994	104.605	20.029	5.377	0.478
196.501	181.555	80.011	19.993	104.604	20.030	5.339	0.495
197.001	181.821	80.011	19.993	104.604	20.030	5.283	0.511
197.501	182.072	80.011	19.993	104.603	20.031	5.198	0.521
198.000	182.324	80.011	19.994	104.603	20.028	5.476	0.510
198.500	182.546	80.010	19.994	104.604	20.030	5.266	0.488
199.000	182.786	80.011	19.992	104.604	20.028	5.476	0.468
199.501	183.026	80.012	19.993	104.604	20.026	5.620	0.471
200.001	183.285	80.011	19.993	104.604	20.027	5.505	0.490
200.501	183.538	80.011	19.992	104.604	20.027	5.549	0.506
201.000	183.752	80.011	19.993	104.601	20.025	5.663	0.490
201.500	184.025	80.011	19.993	104.600	20.026	5.595	0.477
202.001	184.213	80.011	19.993	104.600	20.024	5.736	0.474
202.501	184.499	80.012	19.994	104.599	20.025	5.649	0.467
203.000	184.748	80.011	19.994	104.599	20.022	5.930	0.504
203.500	184.992	80.014	19.994	104.600	20.024	5.755	0.514
204.000	185.228	80.010	19.994	104.600	20.023	5.824	0.486
204.500	185.494	80.012	19.993	104.599	20.023	5.820	0.491
205.000	185.721	80.010	19.993	104.598	20.024	5.718	0.498
205.501	186.019	80.010	19.993	104.595	20.025	5.668	0.509
206.001	186.258	80.011	19.994	104.595	20.022	5.932	0.531
206.501	186.460	80.012	19.993	104.596	20.023	5.817	0.490
207.000	186.722	80.011	19.994	104.596	20.024	5.767	0.453
207.501	187.030	80.010	19.994	104.595	20.022	5.877	0.517
208.001	187.245	80.011	19.994	104.599	20.025	5.696	0.547
208.501	187.477	80.011	19.994	104.599	20.018	6.206	0.485
209.001	187.720	80.011	19.993	104.594	20.022	5.917	0.461
209.501	187.955	80.011	19.994	104.590	20.022	5.872	0.477
210.000	188.234	80.012	19.993	104.590	20.020	6.061	0.496
210.501	188.457	80.012	19.994	104.589	20.017	6.269	0.508
211.001	188.684	80.012	19.994	104.589	20.023	5.845	0.476
211.500	188.944	80.013	19.994	104.590	20.017	6.242	0.468
212.000	189.193	80.013	19.994	104.594	20.020	6.040	0.498
212.500	189.410	80.012	19.992	104.595	20.019	6.121	0.488
213.000	189.669	80.013	19.992	104.594	20.021	5.971	0.471
213.500	189.875	80.013	19.993	104.593	20.022	5.917	0.470
214.000	190.141	80.013	19.993	104.597	20.020	6.087	0.468
214.501	190.382	80.014	19.993	104.596	20.020	6.025	0.489
215.001	190.608	80.014	19.993	104.595	20.017	6.289	0.487
215.501	190.838	80.012	19.993	104.598	20.020	6.079	0.462
216.001	191.063	80.013	19.992	104.597	20.017	6.242	0.456
216.501	191.326	80.017	19.993	104.596	20.020	6.032	0.472
217.001	191.535	80.013	19.994	104.595	20.015	6.398	0.480
217.501	191.827	80.014	19.993	104.594	20.013	6.545	0.486
218.001	192.076	80.014	19.993	104.588	20.018	6.229	0.520
218.501	192.316	80.013	19.992	104.589	20.014	6.512	0.515
219.000	192.528	80.011	19.993	104.588	20.013	6.555	0.471
219.500	192.773	80.014	19.992	104.591	20.013	6.541	0.455
220.000	192.998	80.013	19.992	104.594	20.012	6.659	0.463
220.500	193.270	80.011	19.992	104.598	20.012	6.674	0.483
221.000	193.500	80.013	19.993	104.600	20.012	6.659	0.500
221.500	193.759	80.013	19.993	104.600	20.014	6.516	0.496
222.000	193.989	80.013	19.992	104.598	20.015	6.439	0.489
222.501	194.233	80.012	19.992	104.600	20.012	6.619	0.481
223.001	194.517	80.013	19.993	104.600	20.013	6.554	0.501
223.501	194.757	80.012	19.992	104.599	20.014	6.512	0.526
224.001	194.989	80.012	19.993	104.601	20.014	6.496	0.498
224.501	195.218	80.012	19.992	104.597	20.014	6.538	0.467
225.001	195.427	80.012	19.993	104.594	20.011	6.708	0.450
225.501	195.696	80.013	19.993	104.596	20.010	6.777	0.458
226.000	195.955	80.012	19.992	104.598	20.009	6.849	0.503
226.500	196.156	80.013	19.992	104.597	20.006	7.074	0.495
227.001	196.425	80.012	19.993	104.603	20.008	6.955	0.465
227.501	196.659	80.011	19.993	104.605	20.006	7.071	0.486
228.001	196.925	80.013	19.993	104.603	20.005	7.194	0.501
228.501	197.138	80.012	19.994	104.602	20.007	7.030	0.489
229.001	197.398	80.011	19.993	104.603	20.006	7.105	0.476
229.501	197.617	80.014	19.993	104.601	20.006	7.085	0.476
230.001	197.850	80.012	19.993	104.599	20.003	7.314	0.466
230.501	198.118	80.012	19.993	104.599	20.005	7.210	0.476
231.001	198.328	80.012	19.994	104.600	20.005	7.195	0.489
231.501	198.588	80.012	19.993	104.600	20.006	7.127	0.474
232.000	198.831	80.011	19.994	104.602	20.003	7.295	0.486
232.500	199.069	80.011	19.994	104.597	20.002	7.407	0.492
233.001	199.313	80.012	19.994	104.592	19.999	7.604	0.481
233.501	199.536	80.013	19.994	104.585	20.000	7.544	0.474
234.001	199.813	80.012	19.994	104.579	20.002	7.434	0.484
234.501	200.017	80.013	19.993	104.574	19.999	7.606	0.491
235.000	200.259	80.013	19.993	104.575	20.002	7.384	0.463
235.500	200.516	80.012	19.993	104.581	19.998	7.724	0.473
236.001	200.753	80.012	19.993	104.583	19.999	7.638	0.497
236.501	200.980	80.014	19.993	104.581	19.996	7.827	0.479
237.000	201.249	80.011	19.993	104.580	19.995	7.948	0.480
237.501	201.484	80.013	19.993	104.580	19.993	8.054	0.500
238.001	201.718	80.013	19.993	104.576	19.994	7.980	0.487
238.501	201.959	80.013	19.993	104.577	19.995	7.934	0.472
239.000	202.208	80.013	19.993	104.580	19.991	8.241	0.482
239.501	202.439	80.013	19.994	104.585	19.993	8.075	0.485
240.001	202.694	80.014	19.994	104.588	19.990	8.270	0.483
240.501	202.879	80.013	19.994	104.593	19.991	8.214	0.463
241.001	203.162	80.013	19.993	104.596	19.988	8.422	0.454
241.500	203.388	80.014	19.993	104.600	19.988	8.482	0.488
242.000	203.661	80.014	19.992	104.596	19.983	8.803	0.504
242.500	203.895	80.014	19.993	104.596	19.987	8.560	0.503
243.000	204.137	80.013	19.993	104.594	19.987	8.512	0.492
243.501	204.351	80.014	19.994	104.591	19.987	8.554	0.466
244.001	204.575	80.013	19.993	104.591	19.985	8.689	0.447
244.501	204.848	80.015	19.992	104.595	19.983	8.793	0.468
245.001	205.092	80.015	19.993	104.594	19.985	8.714	0.507
245.500	205.322	80.012	19.993	104.588	19.981	9.006	0.495
246.000	205.568	80.014	19.992	104.584	19.984	8.717	0.475
246.500	205.804	80.011	19.994	104.578	19.980	9.041	0.479
247.000	206.005	80.013	19.994	104.572	19.981	8.993	0.459
247.500	206.308	80.014	19.993	104.570	19.981	8.957	0.470
248.001	206.505	80.014	19.993	104.571	19.980	9.067	0.502
248.501	206.747	80.013	19.994	104.575	19.978	9.190	0.469
249.001	207.005	80.014	19.994	104.578	19.976	9.388	0.470
249.501	207.227	80.012	19.994	104.581	19.976	9.317	0.490
250.001	207.484	80.012	19.994	104.579	19.976	9.377	0.480
250.501	207.735	80.012	19.994	104.578	19.974	9.510	0.494
251.000	207.939	80.014	19.994	104.574	19.976	9.356	0.482
251.501	208.187	80.011	19.993	104.575	19.975	9.392	0.453
252.001	208.428	80.010	19.993	104.572	19.972	9.631	0.470
252.500	208.662	80.010	19.994	104.576	19.973	9.604	0.482
253.000	208.910	80.017	19.996	104.580	19.973	9.556	0.479
253.500	209.143	80.011	19.995	104.586	19.970	9.783	0.481
254.000	209.374	80.011	19.995	104.588	19.968	9.956	0.472
254.500	209.611	80.012	19.995	104.592	19.969	9.904	0.466
255.000	209.860	80.012	19.994	104.593	19.967	10.005	0.477
255.500	210.072	80.009	19.995	104.591	19.967	10.064	0.474
256.000	210.305	80.011	19.996	104.588	19.966	10.092	0.454
256.500	210.557	80.011	19.995	104.582	19.967	10.005	0.465
257.000	210.823	80.012	19.994	104.577	19.965	10.147	0.501
257.500	211.038	80.011	19.994	104.571	19.964	10.279	0.499
258.000	211.272	80.011	19.994	104.571	19.965	10.144	0.465
258.500	211.515	80.011	19.995	104.568	19.962	10.364	0.463
259.000	211.810	80.011	19.995	104.567	19.965	10.206	0.507
259.500	212.012	80.012	19.994	104.567	19.961	10.508	0.517
260.000	212.263	80.011	19.995	104.569	19.959	10.651	0.475
260.500	212.471	80.011	19.994	104.569	19.961	10.497	0.456
261.000	212.768	80.010	19.995	104.569	19.960	10.562	0.482
261.500	212.982	80.011	19.994	104.569	19.957	10.813	0.508
262.001	213.210	80.010	19.994	104.569	19.956	10.882	0.477
262.501	213.472	80.010	19.995	104.568	19.954	11.013	0.467
263.001	213.717	80.012	19.994	104.567	19.958	10.726	0.499
263.501	213.962	80.010	19.994	104.568	19.954	11.011	0.498
264.000	214.207	80.011	19.994	104.570	19.952	11.148	0.490
264.500	214.457	80.011	19.994	104.573	19.952	11.144	0.493
265.001	214.671	80.011	19.995	104.576	19.951	11.192	0.479
265.501	214.916	80.013	19.995	104.576	19.950	11.314	0.461
266.000	215.145	80.012	19.993	104.576	19.948	11.486	0.467
266.500	215.414	80.012	19.994	104.575	19.949	11.393	0.486
267.000	215.659	80.011	19.994	104.572	19.946	11.609	0.506
267.500	215.895	80.009	19.995	104.571	19.944	11.767	0.498
268.000	216.118	80.012	19.994	104.574	19.943	11.854	0.470
268.500	216.359	80.012	19.995	104.572	19.941	11.972	0.461
269.000	216.607	80.010	19.995	104.571	19.938	12.203	0.476
269.500	216.834	80.010	19.994	104.571	19.940	12.081	0.482
270.000	217.101	80.011	19.993	104.569	19.939	12.135	0.485
270.500	217.325	80.011	19.994	104.569	19.934	12.501	0.492
271.000	217.554	80.013	19.994	104.569	19.936	12.350	0.472
271.500	217.858	80.012	19.995	104.570	19.934	12.475	0.493
272.001	218.065	80.014	19.994	104.572	19.934	12.535	0.522
272.500	218.323	80.011	19.994	104.573	19.933	12.559	0.487
273.000	218.537	80.010	19.993	104.570	19.931	12.738	0.468
273.500	218.793	80.011	19.994	104.570	19.930	12.806	0.471
274.000	219.046	80.013	19.993	104.572	19.929	12.876	0.490
274.500	219.250	80.012	19.994	104.574	19.928	12.951	0.483
275.001	219.513	80.013	19.993	104.576	19.923	13.323	0.462
275.501	219.772	80.014	19.994	104.576	19.923	13.319	0.494
276.001	219.989	80.011	19.994	104.574	19.923	13.323	0.499
276.501	220.266	80.011	19.993	104.571	19.922	13.438	0.485
277.000	220.502	80.012	19.994	104.569	19.922	13.392	0.504
277.500	220.732	80.010	19.993	104.568	19.918	13.687	0.489
278.000	221.007	80.012	19.992	104.569	19.920	13.544	0.486
278.501	221.205	80.013	19.992	104.569	19.919	13.613	0.489
279.000	221.472	80.012	19.993	104.570	19.917	13.808	0.469
279.500	221.711	80.012	19.992	104.568	19.917	13.766	0.485
280.000	221.917	80.012	19.993	104.569	19.915	13.955	0.476
280.500	222.173	80.012	19.993	104.573	19.912	14.122	0.454
281.000	222.365	80.011	19.994	104.577	19.913	14.053	0.455
281.500	222.671	80.011	19.994	104.578	19.910	14.292	0.473
282.000	222.889	80.012	19.993	104.585	19.910	14.304	0.511
282.500	223.165	80.011	19.993	104.584	19.909	14.410	0.509
283.001	223.420	80.011	19.993	104.581	19.906	14.634	0.513
283.501	223.660	80.011	19.993	104.577	19.906	14.599	0.513
284.000	223.890	80.012	19.993	104.576	19.906	14.634	0.482
284.500	224.166	80.009	19.993	104.570	19.902	14.928	0.488
285.000	224.379	80.011	19.993	104.569	19.900	15.017	0.498
285.500	224.661	80.010	19.994	104.569	19.899	15.096	0.492
286.000	224.891	80.011	19.993	104.570	19.898	15.182	0.503
286.500	225.113	80.009	19.993	104.572	19.899	15.098	0.482
287.000	225.379	80.009	19.993	104.571	19.899	15.148	0.470
287.500	225.573	80.008	19.994	104.572	19.897	15.303	0.474
288.000	225.840	80.011	19.994	104.573	19.894	15.524	0.460
288.501	226.110	80.008	19.994	104.572	19.892	15.615	0.499
289.000	226.327	80.009	19.993	104.572	19.890	15.812	0.512
289.500	226.600	80.011	19.992	104.574	19.889	15.860	0.488
290.000	226.828	80.012	19.993	104.574	19.891	15.731	0.495
290.501	227.078	80.012	19.993	104.574	19.886	16.128	0.490
291.000	227.338	80.013	19.993	104.574	19.886	16.134	0.494
291.500	227.622	80.012	19.992	104.576	19.883	16.321	0.527
292.001	227.835	80.010	19.993	104.574	19.883	16.321	0.520
292.500	228.072	80.011	19.994	104.575	19.885	16.176	0.473
293.000	228.376	80.011	19.993	104.574	19.882	16.437	0.495
293.500	228.607	80.011	19.993	104.573	19.876	16.841	0.538
294.001	228.841	80.011	19.993	104.570	19.875	16.949	0.500
294.500	229.136	80.015	19.993	104.569	19.876	16.862	0.497
295.000	229.356	80.015	19.993	104.570	19.868	17.427	0.522
295.500	229.565	80.011	19.992	104.572	19.872	17.143	0.472
296.000	229.854	80.012	19.993	104.575	19.871	17.251	0.464
296.500	230.082	80.009	19.993	104.576	19.867	17.495	0.507
297.000	230.352	80.013	19.992	104.577	19.867	17.499	0.507
297.500	230.583	80.013	19.993	104.575	19.865	17.692	0.500
298.000	230.864	80.013	19.992	104.572	19.866	17.638	0.506
298.500	231.076	80.011	19.993	104.570	19.863	17.804	0.502
299.000	231.329	80.013	19.994	104.570	19.859	18.107	0.479
299.500	231.600	80.014	19.993	104.569	19.858	18.190	0.494
300.000	231.816	80.015	19.993	104.569	19.859	18.155	0.505
300.500	232.080	80.011	19.992	104.570	19.856	18.335	0.484
301.000	232.291	80.012	19.993	104.570	19.855	18.422	0.478
301.500	232.508	80.013	19.993	104.570	19.857	18.287	0.451
302.000	232.799	80.012	19.993	104.569	19.850	18.823	0.468
302.500	233.062	80.012	19.994	104.568	19.853	18.606	0.531
303.000	233.327	80.011	19.993	104.567	19.849	18.876	0.541
303.500	233.515	80.012	19.993	104.566	19.848	18.966	0.491
304.001	233.782	80.014	19.994	104.566	19.848	18.926	0.455
304.500	234.033	80.013	19.992	104.570	19.846	19.126	0.486
305.000	234.296	80.011	19.992	104.571	19.845	19.214	0.516
305.500	234.549	80.013	19.993	104.571	19.842	19.413	0.515
306.000	234.783	80.013	19.993	104.573	19.841	19.484	0.502
306.500	235.065	80.011	19.993	104.573	19.839	19.627	0.501
307.001	235.291	80.012	19.993	104.573	19.838	19.668	0.512
307.501	235.505	80.012	19.992	104.577	19.835	19.959	0.474
308.000	235.765	80.010	19.994	104.577	19.835	19.943	0.457
308.500	235.959	80.011	19.992	104.576	19.828	20.417	0.464
309.000	236.239	80.010	19.992	104.576	19.829	20.405	0.465
309.500	236.509	80.012	19.993	104.574	19.825	20.667	0.512
310.000	236.779	80.009	19.992	104.572	19.827	20.555	0.544
310.501	237.026	80.008	19.993	104.573	19.826	20.620	0.528
311.000	237.268	80.014	19.993	104.573	19.822	20.878	0.503
311.500	237.523	80.011	19.993	104.573	19.821	20.969	0.493
312.000	237.750	80.010	19.992	104.571	19.817	21.260	0.490
312.500	238.037	80.009	19.993	104.569	19.817	21.268	0.498
313.000	238.276	80.011	19.993	104.569	19.815	21.447	0.520
313.500	238.517	80.013	19.994	104.573	19.810	21.771	0.503
314.000	238.774	80.012	19.994	104.576	19.811	21.739	0.489
314.500	239.007	80.014	19.993	104.578	19.805	22.186	0.494
315.000	239.273	80.011	19.993	104.577	19.806	22.089	0.494
315.500	239.487	80.011	19.993	104.577	19.804	22.240	0.490
316.000	239.753	80.013	19.992	104.573	19.802	22.388	0.481
316.500	239.985	80.011	19.993	104.570	19.801	22.471	0.489
317.000	240.244	80.012	19.993	104.568	19.800	22.565	0.494
317.500	240.520	80.013	19.993	104.568	19.796	22.887	0.513
318.000	240.775	80.015	19.993	104.567	19.792	23.178	0.533
318.500	240.970	80.011	19.992	104.568	19.791	23.248	0.491
319.000	241.267	80.013	19.992	104.571	19.792	23.162	0.471
319.500	241.477	80.012	19.992	104.571	19.789	23.364	0.500
320.000	241.701	80.012	19.992	104.571	19.787	23.522	0.470
320.500	241.969	80.014	19.993	104.573	19.789	23.403	0.463
321.001	242.238	80.015	19.994	104.573	19.782	23.893	0.514
321.501	242.436	80.014	19.993	104.569	19.777	24.259	0.502
322.001	242.755	80.014	19.993	104.569	19.778	24.189	0.492
322.500	242.994	80.013	19.993	104.569	19.778	24.191	0.537
323.000	243.266	80.014	19.993	104.567	19.770	24.810	0.534
323.500	243.504	80.013	19.993	104.565	19.774	24.464	0.511
324.000	243.760	80.013	19.992	104.565	19.772	24.661	0.503
324.500	243.969	80.013	19.992	104.564	19.770	24.815	0.479
325.000	244.225	80.015	19.993	104.564	19.768	24.965	0.465
325.500	244.506	80.012	19.993	104.565	19.765	25.156	0.501
326.000	244.730	80.014	19.994	104.565	19.762	25.418	0.521
326.500	244.974	80.013	19.993	104.565	19.761	25.501	0.486
327.000	245.194	80.013	19.993	104.567	19.759	25.607	0.466
327.500	245.479	80.012	19.993	104.566	19.758	25.690	0.485
328.000	245.715	80.017	19.993	104.566	19.753	26.049	0.513
328.500	245.943	80.014	19.993	104.567	19.752	26.131	0.492
329.000	246.181	80.012	19.993	104.567	19.750	26.301	0.465
329.500	246.468	80.012	19.994	104.567	19.749	26.344	0.496
330.000	246.734	80.013	19.994	104.569	19.747	26.531	0.539
330.500	246.963	80.011	19.993	104.571	19.744	26.779	0.524
331.000	247.221	80.011	19.994	104.573	19.744	26.773	0.491
331.500	247.476	80.011	19.993	104.573	19.742	26.898	0.500
332.000	247.702	80.010	19.994	104.570	19.737	27.297	0.497
332.500	247.925	80.013	19.993	104.568	19.732	27.635	0.465
333.000	248.216	80.013	19.993	104.566	19.734	27.500	0.482
333.500	248.435	80.012	19.993	104.564	19.732	27.665	0.512
334.001	248.718	80.012	19.994	104.563	19.728	27.937	0.506
334.500	248.980	80.011	19.993	104.566	19.727	28.024	0.524
335.000	249.234	80.011	19.994	104.567	19.725	28.153	0.530
335.501	249.476	80.011	19.994	104.568	19.721	28.481	0.506
336.000	249.783	80.009	19.995	104.568	19.717	28.767	0.523
336.500	249.995	80.013	19.994	104.569	19.716	28.839	0.534
337.000	250.264	80.011	19.995	104.567	19.714	29.001	0.500
337.500	250.516	80.013	19.993	104.566	19.709	29.369	0.501
338.000	250.808	80.012	19.993	104.567	19.710	29.282	0.532
338.501	251.044	80.012	19.994	104.567	19.706	29.588	0.536
339.001	251.306	80.012	19.994	104.567	19.704	29.777	0.513
339.501	251.564	80.012	19.994	104.568	19.701	29.993	0.509
340.000	251.809	80.011	19.993	104.568	19.700	30.028	0.512
340.500	252.060	80.012	19.994	104.567	19.697	30.278	0.500
341.000	252.299	80.013	19.994	104.567	19.698	30.189	0.493
341.500	252.542	80.013	19.994	104.569	19.692	30.627	0.486
342.000	252.841	80.012	19.994	104.568	19.690	30.775	0.512
342.500	253.068	80.012	19.994	104.570	19.690	30.807	0.534
343.000	253.325	80.012	19.994	104.570	19.687	31.009	0.505
343.501	253.584	80.013	19.994	104.570	19.686	31.091	0.500
344.000	253.824	80.012	19.994	104.569	19.679	31.612	0.508
344.500	254.035	80.010	19.993	104.570	19.679	31.654	0.475
345.001	254.326	80.011	19.993	104.570	19.677	31.794	0.477
345.501	254.553	80.011	19.993	104.570	19.679	31.645	0.510
346.000	254.777	80.011	19.993	104.570	19.674	31.986	0.485
