Repository: ulfsri/fsri_materials_database

# Materials and Products Database

## 01_Data

Raw data generated from each apparatus are included here in plain-text format. The data is organized first by material, next by the short name of test apparatus used, and where applicable additional filtering by test settings.

### material.json

Each material directory contains a json file of the same name as the material. This file links the data stored in the repository as well as data and graphs produced by the accompanying scripts (__02_Scripts__) to the respective landing page for the material on the front-end website.

File: 01_Data/Coaxial_Cable/MCC/Coaxial_Cable_MCC_30K_min_220113_R3.txt (part 2 of 4)
T Correction Coefficients:	0	1.024463	0
Time Shift (s):	14
*
Time (s)	Temperature (C)	N2 flow rate (cc/min)	O2 flow rate (cc/min)	Flow Rate (cc/min)	Oxygen (%)	HRR (W/g)	Heating rate (C/s)
346.999	249.857	80.009	19.994	104.490	19.743	25.055	0.499
347.499	250.105	80.009	19.995	104.490	19.740	25.235	0.516
348.000	250.304	80.009	19.994	104.490	19.738	25.409	0.483
348.499	250.614	80.010	19.993	104.491	19.735	25.556	0.478
348.999	250.824	80.008	19.995	104.491	19.734	25.679	0.514
349.499	251.081	80.010	19.993	104.490	19.732	25.802	0.493
349.999	251.279	80.009	19.994	104.491	19.729	25.983	0.461
350.499	251.563	80.009	19.993	104.491	19.726	26.205	0.469
350.999	251.754	80.008	19.994	104.490	19.722	26.512	0.479
351.499	252.013	80.009	19.992	104.489	19.723	26.438	0.462
352.000	252.249	80.009	19.992	104.489	19.716	26.867	0.473
352.500	252.517	80.009	19.992	104.489	19.717	26.831	0.499
353.000	252.735	80.009	19.993	104.489	19.715	26.940	0.495
353.499	252.962	80.010	19.994	104.490	19.712	27.174	0.466
353.999	253.222	80.010	19.993	104.491	19.710	27.311	0.466
354.499	253.458	80.009	19.992	104.492	19.706	27.573	0.492
354.999	253.700	80.010	19.992	104.491	19.705	27.673	0.487
355.500	253.948	80.010	19.993	104.492	19.703	27.806	0.484
356.000	254.173	80.011	19.993	104.492	19.700	28.027	0.482
356.499	254.376	80.009	19.992	104.492	19.696	28.260	0.451
356.999	254.664	80.010	19.992	104.496	19.694	28.452	0.459
357.499	254.876	80.009	19.992	104.496	19.690	28.689	0.495
357.999	255.132	80.010	19.992	104.496	19.691	28.647	0.484
358.499	255.343	80.010	19.992	104.496	19.688	28.869	0.468
358.999	255.585	80.010	19.993	104.496	19.686	28.946	0.460
359.499	255.812	80.010	19.993	104.491	19.683	29.203	0.461
360.000	256.049	80.009	19.993	104.492	19.680	29.383	0.466
360.500	256.325	80.010	19.993	104.493	19.679	29.475	0.488
361.000	256.584	80.010	19.993	104.498	19.676	29.689	0.524
361.499	256.802	80.010	19.994	104.502	19.670	30.048	0.506
361.999	257.022	80.010	19.993	104.505	19.670	30.081	0.458
362.500	257.236	80.010	19.993	104.506	19.668	30.220	0.436
362.999	257.472	80.009	19.992	104.505	19.664	30.521	0.442
363.499	257.725	80.008	19.992	104.500	19.664	30.489	0.470
363.999	258.000	80.009	19.992	104.497	19.661	30.702	0.509
364.499	258.189	80.009	19.993	104.498	19.656	31.040	0.496
364.999	258.471	80.009	19.992	104.502	19.656	31.059	0.467
365.499	258.644	80.010	19.993	104.505	19.650	31.445	0.463
366.000	258.894	80.010	19.993	104.505	19.650	31.477	0.439
366.500	259.186	80.009	19.993	104.503	19.649	31.561	0.483
366.999	259.433	80.009	19.992	104.502	19.647	31.691	0.541
367.499	259.610	80.009	19.993	104.498	19.641	32.074	0.481
367.999	259.874	80.010	19.993	104.495	19.642	32.005	0.432
368.500	260.115	80.009	19.993	104.497	19.638	32.314	0.472
368.999	260.361	80.009	19.993	104.497	19.634	32.572	0.496
369.499	260.582	80.008	19.993	104.498	19.630	32.830	0.477
369.999	260.803	80.010	19.993	104.497	19.629	32.926	0.455
370.500	261.017	80.009	19.994	104.497	19.624	33.271	0.439
370.999	261.284	80.010	19.993	104.497	19.622	33.422	0.458
371.499	261.490	80.008	19.994	104.497	19.621	33.500	0.477
371.999	261.745	80.008	19.994	104.496	19.614	33.944	0.467
372.499	262.008	80.009	19.994	104.496	19.615	33.876	0.490
373.000	262.224	80.010	19.993	104.496	19.611	34.183	0.499
373.499	262.456	80.009	19.994	104.494	19.608	34.354	0.463
373.999	262.721	80.009	19.993	104.495	19.605	34.590	0.472
374.500	262.924	80.008	19.993	104.494	19.603	34.749	0.482
375.000	263.202	80.007	19.993	104.495	19.600	34.943	0.474
375.499	263.417	80.010	19.993	104.497	19.598	35.047	0.487
375.999	263.662	80.010	19.993	104.498	19.594	35.365	0.477
376.499	263.924	80.010	19.994	104.500	19.588	35.757	0.483
376.999	264.147	80.011	19.992	104.503	19.587	35.803	0.496
377.499	264.384	80.010	19.993	104.508	19.583	36.147	0.473
377.999	264.652	80.010	19.992	104.511	19.582	36.217	0.483
378.499	264.882	80.010	19.993	104.517	19.579	36.416	0.501
378.999	265.097	80.011	19.993	104.517	19.575	36.672	0.472
379.499	265.350	80.009	19.994	104.514	19.571	36.962	0.457
379.999	265.566	80.009	19.993	104.514	19.569	37.060	0.468
380.499	265.857	80.012	19.992	104.511	19.566	37.257	0.488
380.999	266.075	80.011	19.992	104.506	19.562	37.562	0.508
381.500	266.299	80.011	19.992	104.507	19.560	37.717	0.476
382.000	266.554	80.010	19.993	104.511	19.557	37.905	0.461
382.500	266.798	80.011	19.993	104.509	19.554	38.122	0.489
383.000	267.034	80.011	19.992	104.511	19.550	38.381	0.490
383.500	267.280	80.011	19.994	104.516	19.546	38.708	0.481
383.999	267.499	80.011	19.992	104.520	19.547	38.639	0.473
384.499	267.762	80.010	19.992	104.520	19.542	38.940	0.473
384.999	267.994	80.011	19.992	104.520	19.541	39.050	0.489
385.499	268.280	80.012	19.992	104.522	19.537	39.271	0.506
385.999	268.464	80.011	19.992	104.520	19.535	39.467	0.494
386.500	268.676	80.011	19.992	104.518	19.534	39.484	0.433
387.000	268.958	80.011	19.993	104.518	19.529	39.888	0.445
387.499	269.199	80.011	19.993	104.518	19.527	40.018	0.508
387.999	269.442	80.012	19.992	104.519	19.521	40.424	0.504
388.500	269.688	80.011	19.993	104.520	19.518	40.632	0.486
388.999	269.955	80.011	19.994	104.522	19.516	40.756	0.501
389.499	270.188	80.011	19.993	104.522	19.514	40.858	0.507
389.999	270.428	80.010	19.993	104.524	19.510	41.204	0.487
390.499	270.668	80.011	19.993	104.524	19.507	41.346	0.476
391.000	270.929	80.010	19.993	104.525	19.504	41.564	0.490
391.500	271.170	80.010	19.992	104.525	19.503	41.682	0.502
392.000	271.425	80.009	19.993	104.523	19.498	41.979	0.499
392.500	271.665	80.008	19.993	104.522	19.495	42.196	0.495
392.999	271.929	80.009	19.992	104.522	19.491	42.459	0.499
393.499	272.157	80.009	19.992	104.519	19.491	42.494	0.498
393.999	272.418	80.008	19.993	104.518	19.487	42.762	0.491
394.499	272.680	80.010	19.993	104.520	19.482	43.139	0.506
394.999	272.903	80.009	19.993	104.520	19.482	43.077	0.504
395.499	273.138	80.009	19.993	104.520	19.478	43.379	0.472
395.999	273.366	80.009	19.993	104.522	19.474	43.649	0.461
396.499	273.613	80.008	19.993	104.524	19.474	43.652	0.469
396.999	273.859	80.009	19.993	104.524	19.472	43.829	0.484
397.499	274.105	80.008	19.992	104.524	19.470	43.921	0.493
397.999	274.345	80.009	19.992	104.526	19.466	44.241	0.489
398.499	274.628	80.008	19.993	104.526	19.463	44.408	0.504
398.999	274.865	80.009	19.993	104.525	19.465	44.299	0.522
399.499	275.147	80.009	19.993	104.525	19.462	44.516	0.519
399.999	275.383	80.009	19.992	104.526	19.460	44.610	0.518
400.499	275.644	80.009	19.994	104.525	19.458	44.776	0.508
400.999	275.853	80.008	19.994	104.526	19.453	45.148	0.484
401.499	276.116	80.008	19.994	104.526	19.452	45.154	0.471
401.999	276.356	80.008	19.993	104.526	19.451	45.252	0.487
402.499	276.590	80.008	19.993	104.527	19.448	45.472	0.488
402.999	276.849	80.009	19.993	104.528	19.447	45.543	0.484
403.499	277.127	80.007	19.994	104.528	19.444	45.713	0.515
403.999	277.399	80.008	19.995	104.528	19.438	46.140	0.544
404.499	277.615	80.008	19.995	104.528	19.439	46.096	0.519
404.999	277.864	80.009	19.994	104.528	19.441	45.970	0.477
405.499	278.094	80.009	19.993	104.526	19.435	46.335	0.472
405.999	278.348	80.007	19.995	104.525	19.437	46.243	0.481
406.499	278.569	80.008	19.994	104.525	19.434	46.455	0.480
406.999	278.835	80.009	19.994	104.524	19.431	46.654	0.481
407.499	279.106	80.009	19.995	104.524	19.429	46.781	0.512
407.999	279.321	80.008	19.994	104.524	19.429	46.803	0.511
408.499	279.597	80.009	19.995	104.524	19.427	46.914	0.489
409.000	279.846	80.009	19.994	104.524	19.426	47.011	0.508
409.499	280.101	80.008	19.994	104.524	19.425	47.028	0.515
409.999	280.349	80.010	19.994	104.525	19.426	46.970	0.503
410.499	280.572	80.009	19.994	104.525	19.426	46.981	0.487
410.999	280.867	80.008	19.994	104.526	19.422	47.290	0.495
411.499	281.125	80.008	19.994	104.527	19.419	47.478	0.535
411.999	281.358	80.010	19.993	104.527	19.418	47.567	0.522
412.500	281.630	80.008	19.993	104.527	19.417	47.622	0.498
413.000	281.887	80.009	19.993	104.527	19.414	47.800	0.517
413.500	282.152	80.009	19.993	104.527	19.414	47.827	0.526
413.999	282.392	80.009	19.993	104.527	19.411	48.039	0.513
414.499	282.620	80.008	19.993	104.530	19.413	47.910	0.486
414.999	282.925	80.009	19.993	104.532	19.412	47.994	0.500
415.499	283.167	80.009	19.993	104.533	19.408	48.253	0.540
415.999	283.426	80.008	19.993	104.535	19.408	48.230	0.524
416.499	283.676	80.010	19.993	104.536	19.408	48.258	0.505
416.999	283.908	80.009	19.993	104.536	19.406	48.393	0.496
417.499	284.199	80.009	19.993	104.537	19.405	48.471	0.503
417.999	284.425	80.009	19.993	104.536	19.408	48.253	0.520
418.499	284.701	80.009	19.993	104.536	19.403	48.625	0.509
418.999	284.949	80.009	19.993	104.534	19.407	48.326	0.513
419.499	285.211	80.009	19.992	104.533	19.403	48.591	0.517
419.999	285.487	80.007	19.992	104.532	19.402	48.654	0.524
420.499	285.736	80.009	19.995	104.533	19.403	48.582	0.532
420.999	285.978	80.008	19.994	104.531	19.403	48.612	0.508
421.499	286.258	80.008	19.994	104.533	19.402	48.630	0.506
421.999	286.481	80.009	19.993	104.535	19.401	48.751	0.512
422.499	286.752	80.009	19.993	104.538	19.400	48.806	0.499
422.999	287.037	80.008	19.993	104.540	19.398	48.905	0.525
423.499	287.303	80.009	19.994	104.542	19.402	48.652	0.553
423.999	287.513	80.007	19.994	104.546	19.402	48.645	0.513
424.499	287.855	80.009	19.993	104.550	19.403	48.604	0.514
424.999	288.066	80.009	19.995	104.553	19.401	48.725	0.552
425.499	288.327	80.008	19.994	104.551	19.401	48.736	0.512
425.999	288.575	80.007	19.994	104.554	19.401	48.747	0.491
426.500	288.866	80.009	19.995	104.555	19.400	48.833	0.524
427.000	289.097	80.008	19.994	104.554	19.399	48.853	0.531
427.500	289.364	80.008	19.995	104.554	19.404	48.527	0.510
427.999	289.655	80.008	19.994	104.560	19.403	48.599	0.528
428.499	289.905	80.007	19.995	104.562	19.405	48.473	0.550
428.999	290.140	80.008	19.994	104.562	19.406	48.394	0.513
429.500	290.398	80.008	19.994	104.564	19.406	48.411	0.489
430.000	290.700	80.007	19.994	104.564	19.406	48.393	0.526
430.500	290.959	80.008	19.994	104.564	19.406	48.380	0.560
431.000	291.218	80.007	19.994	104.563	19.409	48.191	0.540
431.499	291.467	80.007	19.993	104.565	19.410	48.130	0.513
431.999	291.738	80.007	19.994	104.563	19.410	48.139	0.514
432.499	291.990	80.008	19.994	104.561	19.414	47.830	0.522
432.999	292.248	80.008	19.994	104.560	19.415	47.763	0.517
433.499	292.497	80.008	19.995	104.557	19.416	47.706	0.509
433.999	292.773	80.007	19.995	104.554	19.418	47.533	0.516
434.499	293.026	80.009	19.994	104.555	19.423	47.217	0.527
434.999	293.274	80.009	19.995	104.557	19.423	47.179	0.515
435.499	293.569	80.008	19.995	104.558	19.425	47.062	0.522
435.999	293.807	80.009	19.994	104.563	19.430	46.733	0.538
436.500	294.069	80.007	19.995	104.566	19.432	46.566	0.517
436.999	294.360	80.009	19.995	104.566	19.432	46.579	0.527
437.499	294.620	80.009	19.994	104.565	19.438	46.187	0.552
437.999	294.852	80.009	19.994	104.561	19.440	46.057	0.522
438.499	295.105	80.009	19.994	104.558	19.446	45.626	0.488
438.999	295.353	80.009	19.995	104.556	19.444	45.738	0.493
439.499	295.644	80.010	19.993	104.557	19.449	45.420	0.520
440.000	295.871	80.010	19.994	104.557	19.451	45.294	0.528
440.500	296.146	80.009	19.995	104.561	19.455	45.007	0.511
440.999	296.393	80.009	19.994	104.563	19.460	44.652	0.512
441.499	296.664	80.010	19.993	104.565	19.461	44.588	0.520
441.999	296.910	80.010	19.994	104.565	19.467	44.211	0.517
442.499	297.179	80.009	19.993	104.566	19.472	43.861	0.516
442.999	297.445	80.011	19.992	104.567	19.474	43.698	0.525
443.499	297.708	80.010	19.992	104.567	19.475	43.624	0.533
443.999	297.976	80.011	19.993	104.567	19.481	43.177	0.530
444.499	298.227	80.010	19.993	104.568	19.485	42.914	0.524
445.000	298.476	80.011	19.994	104.567	19.488	42.712	0.509
445.500	298.755	80.008	19.992	104.567	19.496	42.180	0.514
446.000	299.006	80.010	19.992	104.569	19.498	42.058	0.529
446.499	299.280	80.010	19.993	104.570	19.503	41.656	0.528
446.999	299.538	80.009	19.993	104.572	19.508	41.368	0.529
447.500	299.770	80.010	19.993	104.579	19.510	41.174	0.511
447.999	300.045	80.009	19.994	104.583	19.517	40.705	0.499
448.499	300.292	80.010	19.993	104.583	19.522	40.335	0.514
448.999	300.547	80.009	19.994	104.587	19.529	39.892	0.512
449.499	300.833	80.010	19.993	104.590	19.534	39.548	0.521
449.999	301.099	80.010	19.993	104.588	19.536	39.391	0.547
450.499	301.329	80.009	19.992	104.584	19.543	38.889	0.524
450.999	301.568	80.010	19.992	104.586	19.547	38.623	0.482
451.499	301.847	80.010	19.993	104.587	19.550	38.408	0.493
451.999	302.124	80.010	19.992	104.588	19.559	37.803	0.537
452.499	302.381	80.009	19.993	104.590	19.566	37.317	0.545
452.999	302.643	80.010	19.993	104.597	19.568	37.161	0.526
453.499	302.874	80.010	19.993	104.602	19.576	36.644	0.506
453.999	303.134	80.010	19.993	104.602	19.579	36.411	0.492
454.499	303.430	80.010	19.994	104.603	19.586	35.933	0.523
454.999	303.645	80.010	19.993	104.603	19.591	35.556	0.533
455.499	303.925	80.010	19.993	104.603	19.596	35.203	0.503
455.999	304.197	80.011	19.992	104.603	19.602	34.807	0.524
456.499	304.451	80.011	19.993	104.603	19.611	34.215	0.539
456.999	304.701	80.010	19.993	104.603	19.616	33.879	0.515
457.499	304.957	80.009	19.992	104.603	19.622	33.457	0.505
457.999	305.226	80.010	19.992	104.603	19.629	32.941	0.515
458.499	305.501	80.010	19.993	104.602	19.634	32.568	0.535
458.999	305.721	80.011	19.993	104.600	19.640	32.168	0.520
459.499	306.026	80.009	19.993	104.598	19.650	31.514	0.510
459.999	306.267	80.011	19.994	104.598	19.653	31.300	0.536
460.499	306.517	80.011	19.992	104.598	19.660	30.793	0.518
460.999	306.794	80.012	19.993	104.598	19.668	30.248	0.509
461.500	307.044	80.010	19.992	104.601	19.672	29.979	0.527
461.999	307.286	80.011	19.992	104.603	19.680	29.386	0.509
462.499	307.545	80.012	19.993	104.603	19.686	29.008	0.496
462.999	307.813	80.010	19.992	104.602	19.688	28.881	0.514
463.499	308.073	80.012	19.992	104.601	19.694	28.433	0.527
463.999	308.293	80.012	19.993	104.598	19.700	28.030	0.504
464.499	308.567	80.011	19.993	104.596	19.704	27.748	0.487
464.999	308.841	80.010	19.994	104.596	19.714	27.073	0.521
465.500	309.099	80.012	19.993	104.596	19.722	26.520	0.540
465.999	309.363	80.012	19.993	104.593	19.727	26.165	0.527
466.499	309.603	80.011	19.993	104.593	19.734	25.680	0.513
466.999	309.878	80.011	19.993	104.591	19.742	25.137	0.509
467.499	310.103	80.012	19.993	104.588	19.745	24.879	0.507
467.999	310.406	80.012	19.993	104.582	19.753	24.330	0.514
468.499	310.654	80.011	19.993	104.577	19.761	23.774	0.540
468.999	310.919	80.011	19.993	104.573	19.766	23.461	0.532
469.500	311.153	80.013	19.993	104.570	19.775	22.856	0.506
469.999	311.426	80.011	19.993	104.567	19.781	22.413	0.503
470.499	311.666	80.010	19.992	104.569	19.782	22.314	0.510
470.999	311.937	80.011	19.994	104.571	19.790	21.773	0.512
471.500	312.224	80.011	19.992	104.572	19.793	21.565	0.534
472.000	312.484	80.012	19.993	104.571	19.799	21.133	0.552
472.499	312.777	80.011	19.994	104.570	19.805	20.726	0.551
472.999	313.027	80.012	19.994	104.569	19.814	20.140	0.548
473.500	313.284	80.010	19.993	104.568	19.817	19.919	0.525
474.000	313.554	80.010	19.993	104.567	19.822	19.554	0.517
474.499	313.768	80.009	19.993	104.566	19.828	19.148	0.505
474.999	314.062	80.010	19.992	104.566	19.837	18.551	0.496
475.500	314.273	80.009	19.992	104.565	19.842	18.161	0.507
476.000	314.552	80.009	19.994	104.566	19.846	17.905	0.498
476.500	314.800	80.009	19.993	104.566	19.849	17.668	0.509
477.000	315.080	80.010	19.993	104.566	19.855	17.269	0.528
477.499	315.320	80.009	19.993	104.567	19.858	17.046	0.523
477.999	315.549	80.009	19.992	104.567	19.865	16.615	0.494
478.499	315.796	80.009	19.993	104.565	19.872	16.083	0.473
478.999	316.099	80.008	19.993	104.565	19.876	15.862	0.514
479.499	316.325	80.009	19.993	104.564	19.882	15.433	0.539
479.999	316.592	80.008	19.991	104.564	19.886	15.111	0.511
480.499	316.863	80.008	19.994	104.564	19.892	14.738	0.515
480.999	317.115	80.010	19.993	104.565	19.896	14.473	0.531
481.499	317.354	80.010	19.993	104.566	19.900	14.153	0.507
481.999	317.627	80.010	19.993	104.566	19.906	13.784	0.501
482.499	317.898	80.009	19.992	104.565	19.907	13.681	0.528
482.999	318.167	80.010	19.993	104.563	19.913	13.269	0.542
483.500	318.390	80.010	19.993	104.561	19.915	13.140	0.515
483.999	318.681	80.009	19.994	104.558	19.921	12.701	0.503
484.499	318.946	80.009	19.994	104.557	19.929	12.166	0.536
484.999	319.167	80.009	19.993	104.554	19.929	12.152	0.521
485.499	319.434	80.008	19.992	104.550	19.933	11.877	0.487
486.000	319.704	80.008	19.992	104.547	19.937	11.601	0.512
486.500	319.957	80.010	19.994	104.542	19.938	11.512	0.530
486.999	320.221	80.010	19.993	104.537	19.945	11.042	0.520
487.499	320.453	80.009	19.993	104.534	19.945	11.044	0.507
487.999	320.740	80.009	19.993	104.533	19.951	10.662	0.507
488.499	320.973	80.008	19.995	104.531	19.952	10.554	0.519
489.000	321.251	80.008	19.993	104.531	19.954	10.423	0.515
489.500	321.520	80.009	19.994	104.531	19.957	10.229	0.529
490.000	321.787	80.010	19.994	104.530	19.960	9.995	0.542
490.500	321.999	80.007	19.993	104.530	19.965	9.644	0.508
491.000	322.273	80.008	19.995	104.530	19.969	9.394	0.482
491.499	322.542	80.009	19.993	104.530	19.971	9.268	0.515
491.999	322.804	80.008	19.994	104.528	19.969	9.392	0.537
492.500	323.060	80.010	19.994	104.527	19.971	9.254	0.524
492.999	323.304	80.008	19.993	104.527	19.976	8.884	0.509
493.499	323.581	80.009	19.994	104.526	19.980	8.612	0.511
493.999	323.825	80.009	19.993	104.527	19.982	8.504	0.521
494.499	324.094	80.009	19.993	104.528	19.984	8.318	0.517
494.999	324.342	80.009	19.994	104.529	19.986	8.219	0.515
495.499	324.614	80.009	19.993	104.529	19.987	8.169	0.519
495.999	324.842	80.008	19.992	104.526	19.991	7.864	0.510
496.500	325.127	80.008	19.993	104.522	19.997	7.417	0.507
496.999	325.364	80.009	19.993	104.518	19.997	7.476	0.518
497.499	325.629	80.009	19.993	104.516	19.999	7.314	0.512
497.999	325.897	80.008	19.993	104.514	20.000	7.228	0.517
498.499	326.155	80.009	19.992	104.512	20.001	7.158	0.529
498.999	326.426	80.007	19.993	104.507	20.006	6.790	0.527
499.500	326.692	80.008	19.993	104.503	20.005	6.899	0.533
500.000	326.940	80.006	19.993	104.499	20.005	6.911	0.525
500.499	327.169	80.009	19.993	104.494	20.011	6.489	0.496
500.999	327.461	80.008	19.993	104.491	20.011	6.508	0.499
501.499	327.694	80.008	19.994	104.491	20.015	6.232	0.523
501.999	327.952	80.008	19.994	104.491	20.016	6.150	0.508
502.499	328.195	80.007	19.992	104.491	20.014	6.238	0.496
503.000	328.427	80.009	19.994	104.490	20.017	6.038	0.488
503.500	328.699	80.006	19.993	104.490	20.019	5.889	0.490
504.000	328.945	80.009	19.993	104.489	20.020	5.850	0.511
504.500	329.234	80.008	19.993	104.489	20.022	5.691	0.527
505.000	329.495	80.007	19.994	104.489	20.023	5.649	0.542
505.499	329.788	80.009	19.994	104.489	20.024	5.578	0.552
505.999	329.987	80.008	19.994	104.489	20.024	5.557	0.523
506.499	330.209	80.008	19.993	104.488	20.027	5.386	0.457
506.999	330.471	80.007	19.993	104.488	20.028	5.279	0.453
507.499	330.732	80.007	19.993	104.485	20.028	5.265	0.503
507.999	331.005	80.008	19.993	104.480	20.034	4.880	0.528
508.499	331.247	80.007	19.993	104.475	20.034	4.886	0.525
508.999	331.516	80.008	19.993	104.469	20.034	4.886	0.513
509.499	331.768	80.007	19.993	104.462	20.036	4.773	0.516
510.000	332.013	80.008	19.993	104.457	20.037	4.673	0.509
510.499	332.303	80.009	19.993	104.457	20.038	4.633	0.516
510.999	332.546	80.009	19.993	104.458	20.041	4.414	0.534
511.499	332.798	80.009	19.993	104.460	20.041	4.420	0.514
512.000	333.060	80.009	19.993	104.461	20.042	4.347	0.504
512.500	333.319	80.007	19.994	104.460	20.041	4.405	0.517
513.000	333.572	80.010	19.992	104.459	20.043	4.238	0.516
513.500	333.811	80.008	19.993	104.455	20.047	3.995	0.503
514.000	334.088	80.008	19.993	104.452	20.048	3.949	0.504
514.500	334.350	80.009	19.994	104.452	20.046	4.064	0.527
514.999	334.606	80.008	19.992	104.451	20.050	3.807	0.528
515.499	334.867	80.009	19.993	104.451	20.045	4.111	0.518
516.000	335.087	80.010	19.992	104.450	20.051	3.728	0.499
516.500	335.372	80.010	19.994	104.450	20.051	3.726	0.493
516.999	335.608	80.010	19.993	104.449	20.051	3.699	0.513
517.499	335.868	80.009	19.993	104.447	20.055	3.433	0.509
517.999	336.119	80.009	19.994	104.446	20.054	3.481	0.504
518.499	336.362	80.009	19.994	104.446	20.054	3.519	0.502
518.999	336.650	80.010	19.993	104.446	20.056	3.383	0.512
519.500	336.860	80.011	19.992	104.445	20.056	3.368	0.514
520.000	337.137	80.009	19.993	104.446	20.054	3.533	0.493
520.500	337.392	80.010	19.993	104.447	20.055	3.448	0.510
520.999	337.637	80.010	19.994	104.446	20.056	3.375	0.516
521.499	337.895	80.010	19.993	104.446	20.055	3.414	0.501
522.000	338.160	80.011	19.994	104.447	20.055	3.419	0.513
522.500	338.436	80.010	19.993	104.447	20.058	3.218	0.532
522.999	338.661	80.010	19.993	104.448	20.058	3.241	0.522
523.500	338.941	80.010	19.994	104.448	20.059	3.165	0.503
524.000	339.205	80.011	19.993	104.448	20.059	3.178	0.524
524.500	339.447	80.010	19.995	104.448	20.061	3.009	0.525
525.000	339.688	80.010	19.993	104.448	20.064	2.827	0.494
525.500	339.939	80.010	19.994	104.447	20.065	2.718	0.488
525.999	340.198	80.009	19.993	104.446	20.062	2.917	0.502
526.499	340.438	80.009	19.994	104.445	20.064	2.793	0.505
527.000	340.676	80.010	19.994	104.443	20.065	2.718	0.488
527.500	340.983	80.010	19.994	104.443	20.066	2.674	0.511
527.999	341.223	80.008	19.995	104.444	20.065	2.733	0.546
528.499	341.482	80.009	19.994	104.445	20.067	2.622	0.523
529.000	341.725	80.009	19.995	104.446	20.069	2.488	0.500
529.500	341.982	80.009	19.995	104.448	20.067	2.613	0.501
530.000	342.221	80.009	19.995	104.448	20.069	2.476	0.498
530.500	342.422	80.009	19.994	104.447	20.067	2.601	0.468
530.999	342.709	80.010	19.995	104.446	20.067	2.595	0.464
531.500	342.966	80.009	19.994	104.444	20.070	2.381	0.516
532.000	343.202	80.009	19.994	104.443	20.068	2.549	0.519
532.500	343.479	80.008	19.994	104.442	20.071	2.338	0.503
533.000	343.689	80.008	19.994	104.442	20.068	2.553	0.500
533.500	343.973	80.009	19.995	104.443	20.072	2.250	0.490
534.000	344.167	80.009	19.994	104.445	20.070	2.408	0.486
534.500	344.439	80.009	19.995	104.446	20.068	2.551	0.472
535.000	344.671	80.009	19.993	104.446	20.069	2.448	0.485
535.500	344.939	80.009	19.994	104.446	20.070	2.390	0.502
536.000	345.177	80.009	19.994	104.446	20.070	2.394	0.503
536.500	345.393	80.009	19.993	104.445	20.071	2.314	0.480
537.000	345.699	80.009	19.993	104.443	20.071	2.350	0.488
537.500	345.922	80.011	19.994	104.444	20.074	2.118	0.526
538.000	346.174	80.008	19.993	104.444	20.074	2.139	0.502
538.500	346.408	80.010	19.994	104.444	20.075	2.078	0.480
539.000	346.646	80.009	19.993	104.444	20.076	2.003	0.479
539.500	346.916	80.009	19.993	104.446	20.072	2.270	0.490
540.000	347.159	80.008	19.991	104.445	20.077	1.940	0.510
540.500	347.409	80.010	19.993	104.446	20.077	1.923	0.503
540.999	347.663	80.009	19.993	104.446	20.076	1.953	0.499
541.499	347.929	80.009	19.994	104.447	20.075	2.045	0.512
542.000	348.142	80.009	19.994	104.448	20.078	1.806	0.499
542.500	348.398	80.010	19.994	104.448	20.080	1.720	0.474
543.000	348.679	80.010	19.995	104.448	20.080	1.700	0.503
543.500	348.930	80.010	19.992	104.448	20.076	1.973	0.534
544.000	349.154	80.009	19.993	104.448	20.080	1.723	0.503
544.500	349.385	80.011	19.993	104.449	20.077	1.894	0.465
544.999	349.629	80.011	19.993	104.450	20.079	1.750	0.465
545.499	349.892	80.010	19.994	104.451	20.080	1.693	0.491
546.000	350.115	80.012	19.994	104.452	20.075	2.023	0.496
546.500	350.367	80.011	19.993	104.453	20.078	1.844	0.481
547.000	350.625	80.010	19.994	104.454	20.080	1.685	0.493
547.500	350.884	80.011	19.992	104.453	20.081	1.653	0.513
548.000	351.127	80.011	19.992	104.452	20.083	1.522	0.509
548.500	351.386	80.010	19.994	104.452	20.079	1.781	0.502
549.000	351.584	80.011	19.993	104.451	20.082	1.532	0.480
549.500	351.871	80.011	19.992	104.451	20.082	1.564	0.471
550.000	352.116	80.012	19.993	104.455	20.080	1.697	0.509
550.500	352.348	80.010	19.993	104.455	20.080	1.676	0.504
550.999	352.611	80.011	19.993	104.457	20.079	1.737	0.486
551.500	352.862	80.009	19.993	104.459	20.082	1.543	0.505
552.000	353.135	80.010	19.994	104.459	20.079	1.766	0.519
552.499	353.397	80.011	19.993	104.457	20.083	1.501	0.530
552.999	353.643	80.010	19.992	104.458	20.082	1.563	0.521
553.499	353.908	80.009	19.992	104.458	20.080	1.720	0.509
553.999	354.139	80.010	19.992	104.460	20.080	1.729	0.504
554.500	354.416	80.010	19.993	104.461	20.083	1.517	0.502
555.000	354.646	80.010	19.992	104.460	20.083	1.495	0.507
555.500	354.897	80.009	19.992	104.460	20.082	1.557	0.494
556.000	355.162	80.009	19.992	104.461	20.084	1.411	0.499
556.500	355.379	80.008	19.993	104.461	20.082	1.540	0.499
556.999	355.657	80.008	19.993	104.464	20.082	1.576	0.488
557.500	355.891	80.007	19.993	104.468	20.082	1.549	0.503
558.000	356.143	80.008	19.993	104.471	20.083	1.478	0.499
558.500	356.430	80.009	19.994	104.468	20.085	1.354	0.513
559.000	356.692	80.008	19.994	104.466	20.086	1.321	0.544
559.500	356.894	80.009	19.993	104.465	20.085	1.384	0.506
560.000	357.147	80.007	19.993	104.464	20.084	1.444	0.459
560.500	357.405	80.009	19.993	104.466	20.083	1.519	0.483
561.000	357.672	80.008	19.994	104.473	20.084	1.427	0.519
561.500	357.943	80.009	19.993	104.476	20.086	1.319	0.532
562.000	358.196	80.008	19.993	104.476	20.085	1.331	0.530
562.499	358.415	80.008	19.993	104.475	20.084	1.459	0.498
562.999	358.680	80.009	19.994	104.475	20.082	1.555	0.478
563.500	358.909	80.008	19.994	104.476	20.084	1.444	0.489
564.000	359.150	80.010	19.993	104.477	20.086	1.304	0.482
564.499	359.404	80.009	19.993	104.479	20.085	1.354	0.483
564.999	359.683	80.008	19.993	104.480	20.084	1.434	0.514
565.500	359.920	80.008	19.994	104.477	20.082	1.545	0.525
566.000	360.173	80.009	19.994	104.475	20.084	1.402	0.503
566.500	360.405	80.008	19.993	104.473	20.083	1.501	0.488
567.000	360.660	80.007	19.992	104.475	20.083	1.496	0.486
567.500	360.908	80.009	19.993	104.477	20.084	1.430	0.495
568.000	361.138	80.008	19.992	104.474	20.082	1.559	0.490
568.500	361.404	80.008	19.994	104.470	20.083	1.476	0.487
569.000	361.693	80.008	19.992	104.470	20.085	1.346	0.525
569.500	361.952	80.007	19.993	104.467	20.086	1.319	0.552
570.000	362.187	80.008	19.992	104.469	20.084	1.407	0.521
570.500	362.402	80.008	19.993	104.477	20.082	1.542	0.472
571.000	362.647	80.007	19.993	104.483	20.084	1.402	0.455
571.499	362.902	80.008	19.993	104.486	20.086	1.262	0.480
572.000	363.187	80.008	19.993	104.488	20.081	1.611	0.520
572.500	363.441	80.008	19.994	104.489	20.083	1.475	0.540
572.999	363.670	80.009	19.992	104.488	20.084	1.450	0.511
573.500	363.905	80.008	19.993	104.488	20.084	1.450	0.474
574.000	364.175	80.009	19.992	104.489	20.084	1.430	0.484
574.499	364.445	80.008	19.992	104.487	20.084	1.442	0.522
574.999	364.666	80.009	19.992	104.487	20.085	1.329	0.515
575.499	364.942	80.010	19.993	104.487	20.084	1.409	0.495
575.999	365.197	80.009	19.993	104.486	20.086	1.284	0.514
576.499	365.436	80.008	19.993	104.482	20.084	1.447	0.512
576.999	365.699	80.010	19.993	104.480	20.084	1.434	0.498
577.499	365.975	80.009	19.993	104.480	20.086	1.306	0.521
578.000	366.218	80.010	19.993	104.480	20.084	1.430	0.529
578.500	366.460	80.010	19.992	104.478	20.084	1.415	0.502
578.999	366.700	80.010	19.993	104.481	20.085	1.377	0.484
579.500	366.973	80.009	19.992	104.484	20.086	1.275	0.498
580.000	367.220	80.008	19.992	104.482	20.086	1.275	0.517
580.500	367.478	80.010	19.992	104.482	20.089	1.102	0.513
581.000	367.710	80.009	19.994	104.484	20.084	1.442	0.498
581.500	367.995	80.010	19.993	104.484	20.085	1.371	0.503
581.999	368.220	80.009	19.992	104.485	20.084	1.457	0.513
582.499	368.502	80.009	19.994	104.487	20.085	1.352	0.509
582.999	368.789	80.008	19.993	104.486	20.084	1.409	0.538
583.500	369.022	80.008	19.993	104.485	20.086	1.306	0.544
584.000	369.278	80.009	19.993	104.482	20.083	1.473	0.504
584.500	369.498	80.009	19.992	104.479	20.088	1.145	0.483
585.000	369.721	80.009	19.993	104.478	20.088	1.133	0.460
585.499	370.035	80.008	19.992	104.474	20.088	1.137	0.490
586.000	370.275	80.007	19.993	104.470	20.087	1.214	0.545
586.500	370.540	80.008	19.993	104.467	20.086	1.311	0.529
587.000	370.783	80.008	19.993	104.468	20.083	1.480	0.507
587.500	371.053	80.009	19.993	104.464	20.087	1.212	0.511
588.000	371.307	80.008	19.993	104.467	20.086	1.286	0.519
588.500	371.548	80.007	19.993	104.468	20.089	1.072	0.510
589.000	371.818	80.008	19.994	104.469	20.089	1.072	0.503
589.499	372.034	80.008	19.994	104.472	20.085	1.344	0.498
589.999	372.316	80.009	19.993	104.473	20.089	1.062	0.492
590.499	372.603	80.007	19.993	104.474	20.089	1.055	0.533
590.999	372.833	80.007	19.995	104.473	20.087	1.218	0.543
591.499	373.087	80.008	19.993	104.473	20.089	1.112	0.501
592.000	373.372	80.007	19.994	104.470	20.088	1.179	0.511
592.500	373.615	80.008	19.995	104.468	20.086	1.308	0.533
592.999	373.893	80.007	19.995	104.466	20.086	1.265	0.525
593.499	374.124	80.008	19.995	104.469	20.086	1.290	0.515
593.999	374.432	80.008	19.993	104.473	20.089	1.089	0.524
594.499	374.651	80.008	19.994	104.475	20.089	1.072	0.533
594.999	374.897	80.008	19.995	104.478	20.089	1.079	0.495
595.499	375.175	80.008	19.994	104.478	20.087	1.196	0.495
596.000	375.445	80.007	19.993	104.473	20.087	1.216	0.536
596.500	375.674	80.007	19.994	104.472	20.086	1.321	0.523
597.000	375.935	80.009	19.994	104.471	20.088	1.150	0.495
597.500	376.198	80.010	19.994	104.469	20.087	1.248	0.507
598.000	376.424	80.008	19.994	104.472	20.085	1.332	0.506
598.499	376.694	80.011	19.993	104.475	20.088	1.114	0.493
599.000	376.994	80.009	19.994	104.473	20.088	1.127	0.533
599.500	377.222	80.010	19.993	104.474	20.084	1.421	0.549
600.000	377.472	80.009	19.993	104.476	20.085	1.378	0.503
600.500	377.731	80.009	19.996	104.476	20.090	1.016	0.494
601.000	377.978	80.010	19.994	104.479	20.089	1.102	0.508
601.500	378.255	80.009	19.994	104.483	20.088	1.148	0.515
601.999	378.510	80.010	19.994	104.484	20.088	1.139	0.527
602.500	378.761	80.010	19.994	104.486	20.088	1.177	0.519
603.000	379.012	80.009	19.994	104.483	20.087	1.237	0.504
603.499	379.279	80.011	19.994	104.481	20.088	1.118	0.510
603.999	379.572	80.011	19.993	104.480	20.088	1.171	0.539
604.499	379.831	80.012	19.993	104.478	20.087	1.248	0.556
605.000	380.035	80.010	19.993	104.478	20.085	1.352	0.508
605.500	380.342	80.011	19.994	104.480	20.087	1.198	0.487
605.999	380.589	80.010	19.994	104.477	20.087	1.206	0.532
606.499	380.833	80.009	19.993	104.474	20.086	1.260	0.522
606.999	381.095	80.011	19.993	104.470	20.086	1.260	0.498
607.500	381.352	80.010	19.994	104.467	20.086	1.310	0.513
608.000	381.634	80.010	19.993	104.467	20.085	1.350	0.529
608.499	381.902	80.011	19.992	104.468	20.088	1.181	0.544
609.000	382.149	80.009	19.994	104.468	20.089	1.072	0.532
609.500	382.422	80.009	19.993	104.472	20.088	1.181	0.518
610.000	382.669	80.009	19.995	104.471	20.084	1.436	0.521
610.500	382.932	80.010	19.993	104.468	20.085	1.373	0.516
611.000	383.194	80.009	19.994	104.472	20.086	1.281	0.517
611.500	383.423	80.010	19.993	104.473	20.084	1.457	0.508
612.000	383.712	80.010	19.993	104.472	20.085	1.388	0.504
612.499	383.982	80.009	19.994	104.473	20.085	1.348	0.538
612.999	384.207	80.009	19.994	104.470	20.087	1.185	0.527
613.499	384.487	80.009	19.993	104.465	20.088	1.179	0.500
613.999	384.763	80.009	19.994	104.466	20.084	1.447	0.531
614.500	385.019	80.007	19.993	104.468	20.086	1.294	0.544
615.000	385.300	80.009	19.992	104.470	20.084	1.451	0.534
615.499	385.542	80.010	19.993	104.475	20.085	1.340	0.530
615.999	385.777	80.008	19.994	104.476	20.085	1.359	0.500
616.499	386.049	80.008	19.995	104.475	20.081	1.603	0.492
616.999	386.337	80.009	19.993	104.477	20.084	1.420	0.533
617.499	386.582	80.009	19.994	104.477	20.085	1.380	0.546
618.000	386.841	80.008	19.994	104.476	20.085	1.386	0.518
618.500	387.094	80.009	19.993	104.475	20.083	1.493	0.508
618.999	387.381	80.009	19.994	104.471	20.083	1.478	0.526
619.500	387.629	80.009	19.993	104.468	20.087	1.231	0.537
620.000	387.919	80.009	19.995	104.465	20.083	1.499	0.537
620.500	388.132	80.009	19.994	104.464	20.084	1.447	0.521
621.000	388.427	80.008	19.994	104.462	20.084	1.453	0.505
621.499	388.668	80.012	19.993	104.465	20.083	1.497	0.522
622.000	388.958	80.009	19.994	104.467	20.085	1.326	0.533
622.500	389.229	80.009	19.993	104.471	20.083	1.505	0.545
623.000	389.469	80.009	19.995	104.473	20.082	1.543	0.536
623.500	389.702	80.010	19.993	104.478	20.080	1.708	0.493
624.000	389.963	80.010	19.994	104.477	20.079	1.744	0.483
624.500	390.249	80.010	19.994	104.474	20.082	1.551	0.520
625.000	390.475	80.010	19.993	104.470	20.079	1.739	0.530
625.500	390.760	80.009	19.994	104.466	20.080	1.681	0.512
626.000	391.026	80.011	19.994	104.461	20.078	1.808	0.531
626.500	391.300	80.009	19.994	104.460	20.080	1.685	0.545
627.000	391.543	80.011	19.994	104.458	20.079	1.804	0.529
627.500	391.809	80.010	19.993	104.458	20.081	1.656	0.513
627.999	392.046	80.011	19.995	104.458	20.079	1.744	0.506
628.499	392.308	80.010	19.993	104.459	20.080	1.723	0.501
628.999	392.562	80.011	19.994	104.456	20.079	1.773	0.508
629.500	392.835	80.011	19.993	104.456	20.075	2.026	0.521
630.000	393.063	80.010	19.993	104.455	20.078	1.846	0.514
630.500	393.345	80.011	19.993	104.456	20.080	1.716	0.505
631.000	393.637	80.012	19.993	104.456	20.077	1.898	0.542
631.500	393.863	80.010	19.993	104.456	20.078	1.829	0.546
632.000	394.121	80.009	19.994	104.455	20.077	1.902	0.501
632.500	394.400	80.010	19.992	104.455	20.077	1.923	0.510
632.999	394.631	80.010	19.993	104.454	20.077	1.877	0.524
633.500	394.870	80.011	19.993	104.453	20.077	1.898	0.490
634.000	395.163	80.010	19.993	104.456	20.081	1.604	0.501
634.500	395.432	80.010	19.993	104.459	20.078	1.854	0.547
635.000	395.686	80.009	19.992	104.459	20.077	1.886	0.542
635.500	395.903	80.010	19.992	104.461	20.075	2.057	0.497
635.999	396.203	80.009	19.992	104.459	20.074	2.151	0.494
636.499	396.437	80.008	19.992	104.457	20.076	1.946	0.526
636.999	396.673	80.009	19.993	104.455	20.076	1.994	0.502
637.499	396.948	80.009	19.992	104.458	20.076	1.990	0.490
637.999	397.165	80.009	19.992	104.457	20.071	2.312	0.501
638.499	397.431	80.009	19.993	104.457	20.074	2.088	0.488
638.999	397.709	80.009	19.992	104.456	20.075	2.059	0.513
639.499	397.963	80.010	19.993	104.456	20.074	2.130	0.538
639.999	398.188	80.009	19.993	104.456	20.069	2.429	0.505
640.500	398.468	80.008	19.994	104.459	20.070	2.419	0.492
641.000	398.744	80.008	19.994	104.462	20.073	2.199	0.531
641.500	398.990	80.007	19.993	104.465	20.067	2.599	0.539
642.000	399.237	80.009	19.992	104.465	20.070	2.377	0.507
642.500	399.465	80.008	19.993	104.463	20.072	2.252	0.484
643.000	399.716	80.008	19.993	104.459	20.070	2.383	0.477
643.500	399.943	80.008	19.993	104.456	20.069	2.457	0.478
644.000	400.227	80.008	19.994	104.453	20.068	2.534	0.494
644.499	400.443	80.009	19.992	104.454	20.068	2.523	0.505
645.000	400.704	80.009	19.992	104.451	20.069	2.438	0.488
645.500	400.971	80.008	19.994	104.451	20.068	2.534	0.502
646.000	401.203	80.009	19.994	104.452	20.069	2.461	0.513
646.500	401.475	80.009	19.993	104.452	20.068	2.523	0.502
647.000	401.708	80.008	19.994	104.449	20.064	2.814	0.505
647.500	401.986	80.007	19.993	104.450	20.067	2.628	0.508
647.999	402.234	80.008	19.993	104.453	20.064	2.833	0.518
648.499	402.427	80.009	19.992	104.455	20.063	2.862	0.484
649.000	402.686	80.009	19.993	104.454	20.065	2.755	0.447
649.500	402.976	80.007	19.993	104.455	20.060	3.079	0.500
650.000	403.220	80.008	19.996	104.459	20.058	3.213	0.542
650.500	403.497	80.009	19.992	104.460	20.059	3.140	0.528
651.000	403.721	80.008	19.994	104.457	20.062	2.935	0.511
651.500	403.991	80.008	19.994	104.458	20.058	3.255	0.497
651.999	404.225	80.008	19.994	104.458	20.057	3.284	0.499
652.500	404.496	80.008	19.993	104.455	20.059	3.121	0.505
653.000	404.718	80.009	19.994	104.451	20.059	3.144	0.499
653.500	404.937	80.009	19.993	104.451	20.055	3.429	0.467
654.000	405.216	80.010	19.993	104.450	20.057	3.267	0.470
654.500	405.480	80.009	19.993	104.452	20.057	3.320	0.521
655.000	405.696	80.010	19.994	104.452	20.051	3.708	0.512
655.500	405.959	80.009	19.992	104.452	20.052	3.656	0.480
656.000	406.177	80.009	19.994	104.452	20.053	3.537	0.480
656.500	406.474	80.009	19.993	104.454	20.056	3.385	0.498
657.000	406.694	80.009	19.993	104.453	20.049	3.872	0.516
657.500	406.934	80.009	19.993	104.454	20.049	3.834	0.488
658.000	407.194	80.009	19.994	104.455	20.051	3.740	0.480
658.500	407.478	80.011	19.993	104.455	20.051	3.713	0.522
658.999	407.739	80.010	19.993	104.455	20.049	3.867	0.545
659.499	407.964	80.009	19.994	104.454	20.049	3.825	0.516
659.999	408.219	80.008	19.992	104.453	20.049	3.846	0.483
660.500	408.482	80.010	19.994	104.454	20.048	3.936	0.499
661.000	408.713	80.010	19.993	104.455	20.048	3.905	0.506
661.499	408.949	80.008	19.994	104.454	20.044	4.217	0.481
662.000	409.203	80.009	19.994	104.453	20.044	4.186	0.478
662.500	409.458	80.010	19.993	104.453	20.045	4.121	0.500
662.999	409.685	80.008	19.994	104.453	20.040	4.482	0.496
663.500	409.952	80.009	19.993	104.451	20.045	4.133	0.488
664.000	410.195	80.009	19.993	104.454	20.044	4.213	0.502
664.500	410.463	80.009	19.993	104.457	20.044	4.161	0.511
665.000	410.691	80.008	19.993	104.460	20.039	4.520	0.504
665.499	410.946	80.009	19.992	104.459	20.039	4.512	0.489
665.999	411.220	80.008	19.994	104.460	20.040	4.457	0.506
666.500	411.444	80.007	19.993	104.458	20.037	4.658	0.513
667.000	411.701	80.007	19.993	104.455	20.036	4.717	0.489
667.500	411.943	80.008	19.994	104.451	20.035	4.790	0.490
668.000	412.218	80.008	19.993	104.455	20.031	5.107	0.508
668.500	412.445	80.008	19.993	104.455	20.029	5.220	0.510
669.000	412.680	80.008	19.993	104.456	20.031	5.093	0.482
669.499	412.952	80.009	19.993	104.457	20.030	5.158	0.484
669.999	413.159	80.009	19.992	104.461	20.028	5.306	0.493
670.500	413.433	80.010	19.994	104.463	20.030	5.130	0.480
671.000	413.673	80.009	19.994	104.463	20.026	5.415	0.497
671.500	413.948	80.009	19.994	104.462	20.024	5.555	0.515
672.000	414.183	80.008	19.993	104.461	20.026	5.421	0.512
672.500	414.410	80.008	19.994	104.457	20.021	5.751	0.485
672.999	414.682	80.009	19.992	104.452	20.023	5.672	0.480
673.500	414.928	80.008	19.993	104.451	20.020	5.829	0.509
674.000	415.123	80.008	19.993	104.452	20.017	6.054	0.480
674.500	415.397	80.009	19.993	104.451	20.016	6.107	0.455
674.999	415.630	80.007	19.993	104.451	20.018	6.025	0.488
675.500	415.905	80.008	19.993	104.451	20.015	6.182	0.508
676.000	416.167	80.008	19.993	104.451	20.015	6.226	0.522
676.500	416.401	80.009	19.993	104.451	20.011	6.489	0.516
677.000	416.652	80.008	19.994	104.452	20.013	6.366	0.491
677.500	416.924	80.007	19.992	104.452	20.009	6.583	0.504
678.000	417.150	80.010	19.994	104.452	20.009	6.596	0.510
678.499	417.434	80.008	19.993	104.454	20.010	6.537	0.503
678.999	417.668	80.007	19.994	104.455	20.007	6.745	0.514
679.499	417.929	80.010	19.992	104.455	20.004	6.952	0.507
680.000	418.185	80.009	19.994	104.456	19.999	7.280	0.506
680.500	418.429	80.010	19.993	104.456	19.999	7.278	0.509
681.000	418.665	80.008	19.992	104.455	19.998	7.378	0.490
681.500	418.928	80.009	19.995	104.453	19.998	7.376	0.489
682.000	419.159	80.009	19.992	104.453	20.000	7.250	0.496
682.500	419.414	80.008	19.994	104.453	19.994	7.650	0.490
683.000	419.686	80.009	19.993	104.453	19.996	7.526	0.507
683.499	419.931	80.009	19.994	104.454	19.992	7.802	0.522
683.999	420.173	80.008	19.994	104.455	19.992	7.802	0.502
684.500	420.416	80.009	19.994	104.455	19.990	7.932	0.486
685.000	420.684	80.009	19.993	104.455	19.991	7.892	0.498
685.499	420.906	80.008	19.995	104.455	19.986	8.239	0.501
685.999	421.200	80.009	19.994	104.455	19.983	8.429	0.504
686.499	421.410	80.010	19.993	104.454	19.987	8.147	0.510
686.999	421.648	80.009	19.993	104.454	19.983	8.407	0.476
687.500	421.913	80.008	19.994	104.453	19.982	8.500	0.476
688.000	422.140	80.008	19.994	104.452	19.978	8.785	0.498
688.500	422.419	80.009	19.993	104.452	19.978	8.768	0.499
689.000	422.708	80.010	19.994	104.452	19.978	8.760	0.537
689.500	422.931	80.009	19.994	104.452	19.973	9.104	0.540
690.000	423.180	80.009	19.994	104.452	19.974	9.023	0.492
690.500	423.417	80.009	19.994	104.451	19.970	9.334	0.479
691.000	423.690	80.009	19.994	104.450	19.968	9.466	0.498
691.500	423.912	80.008	19.995	104.451	19.966	9.573	0.502
692.000	424.223	80.009	19.994	104.453	19.967	9.546	0.514
692.500	424.466	80.009	19.994	104.453	19.961	9.912	0.544
692.999	424.664	80.010	19.992	104.454	19.960	10.016	0.497
693.499	424.934	80.009	19.994	104.454	19.959	10.054	0.454
694.000	425.205	80.010	19.993	104.454	19.957	10.202	0.504
694.500	425.431	80.009	19.994	104.453	19.956	10.303	0.519
