Repository: ulfsri/fsri_materials_database

# Materials and Products Database

## 01_Data

Raw data generated from each apparatus are included here in plain-text format. The data is organized first by material, next by the short name of test apparatus used, and where applicable additional filtering by test settings.

### material.json

Each material directory contains a json file of the same name as the material. This file links the data stored in the repository as well as data and graphs produced by the accompanying scripts (__02_Scripts__) to the respective landing page for the material on the front-end website.

File: 01_Data/Coaxial_Cable/MCC/Coaxial_Cable_MCC_30K_min_220113_O1.txt (part 3 of 4)
T Correction Coefficients:	0	1.024463	0
Time Shift (s):	14
*
Time (s)	Temperature (C)	N2 flow rate (cc/min)	O2 flow rate (cc/min)	Flow Rate (cc/min)	Oxygen (%)	HRR (W/g)	Heating rate (C/s)
695.000	431.091	80.010	19.994	104.532	19.853	15.117	0.525
695.500	431.374	80.011	19.994	104.533	19.865	14.268	0.471
696.000	431.614	80.011	19.993	104.534	19.867	14.089	0.495
696.500	431.915	80.011	19.994	104.535	19.853	15.072	0.532
697.000	432.106	80.010	19.994	104.535	19.843	15.768	0.516
697.500	432.395	80.011	19.994	104.533	19.857	14.833	0.486
698.000	432.655	80.013	19.993	104.531	19.845	15.622	0.514
698.500	432.931	80.011	19.994	104.532	19.834	16.389	0.543
699.000	433.188	80.012	19.994	104.536	19.831	16.652	0.534
699.500	433.443	80.012	19.994	104.538	19.835	16.360	0.522
700.000	433.680	80.011	19.993	104.538	19.826	16.972	0.502
700.500	433.960	80.012	19.994	104.538	19.822	17.281	0.505
701.000	434.215	80.013	19.994	104.534	19.820	17.394	0.526
701.500	434.470	80.012	19.994	104.532	19.811	18.004	0.522
702.000	434.746	80.013	19.993	104.530	19.812	17.967	0.520
702.500	434.990	80.012	19.993	104.532	19.806	18.399	0.525
703.000	435.219	80.012	19.994	104.534	19.804	18.496	0.497
703.500	435.489	80.012	19.994	104.534	19.801	18.716	0.486
704.000	435.772	80.014	19.993	104.533	19.796	19.068	0.526
704.500	436.023	80.012	19.994	104.533	19.792	19.347	0.543
705.000	436.219	80.013	19.993	104.531	19.795	19.174	0.490
705.500	436.506	80.014	19.994	104.529	19.791	19.433	0.465
706.000	436.741	80.012	19.993	104.529	19.784	19.944	0.503
706.500	437.037	80.014	19.994	104.530	19.784	19.953	0.527
707.000	437.290	80.011	19.993	104.530	19.777	20.394	0.540
707.500	437.476	80.012	19.995	104.530	19.773	20.668	0.494
708.000	437.780	80.013	19.994	104.530	19.772	20.758	0.464
708.500	438.023	80.012	19.993	104.529	19.765	21.263	0.518
709.000	438.252	80.012	19.994	104.528	19.762	21.469	0.509
709.500	438.521	80.011	19.993	104.527	19.762	21.444	0.485
710.000	438.757	80.011	19.993	104.528	19.756	21.863	0.501
710.500	439.027	80.010	19.994	104.528	19.756	21.896	0.506
711.000	439.292	80.012	19.994	104.528	19.748	22.469	0.520
711.500	439.546	80.011	19.995	104.529	19.745	22.692	0.527
712.000	439.802	80.011	19.995	104.530	19.740	23.034	0.514
712.500	440.076	80.009	19.994	104.530	19.736	23.295	0.520
713.000	440.404	80.010	19.993	104.530	19.732	23.604	0.566
713.500	440.573	80.009	19.993	104.530	19.729	23.777	0.550
714.000	440.828	80.010	19.993	104.531	19.726	24.021	0.461
714.500	441.127	80.009	19.994	104.531	19.721	24.365	0.489
715.000	441.392	80.009	19.995	104.532	19.718	24.549	0.559
715.500	441.616	80.009	19.994	104.532	19.712	24.962	0.526
716.000	441.857	80.011	19.994	104.532	19.710	25.125	0.476
716.500	442.139	80.010	19.994	104.532	19.705	25.446	0.494
717.000	442.366	80.009	19.994	104.531	19.701	25.743	0.517
717.500	442.639	80.010	19.994	104.530	19.695	26.162	0.505
718.000	442.873	80.009	19.994	104.530	19.692	26.372	0.503
718.500	443.168	80.010	19.995	104.530	19.692	26.393	0.518
719.000	443.412	80.009	19.994	104.531	19.686	26.766	0.534
719.500	443.706	80.009	19.995	104.531	19.683	26.994	0.539
720.000	443.933	80.008	19.995	104.531	19.678	27.363	0.529
720.500	444.187	80.009	19.995	104.530	19.674	27.660	0.501
721.000	444.401	80.010	19.995	104.530	19.669	27.983	0.475
721.500	444.677	80.009	19.995	104.528	19.666	28.175	0.479
722.000	444.932	80.008	19.994	104.527	19.660	28.593	0.511
722.500	445.181	80.010	19.994	104.527	19.657	28.829	0.517
723.000	445.452	80.010	19.994	104.527	19.651	29.227	0.512
723.500	445.681	80.009	19.993	104.528	19.650	29.297	0.510
724.000	445.933	80.010	19.993	104.530	19.644	29.763	0.491
724.500	446.231	80.010	19.994	104.530	19.641	29.927	0.516
725.000	446.433	80.010	19.994	104.527	19.637	30.202	0.525
725.500	446.705	80.010	19.994	104.526	19.633	30.515	0.487
726.000	446.986	80.011	19.994	104.522	19.629	30.775	0.513
726.500	447.190	80.011	19.993	104.520	19.625	31.068	0.519
727.000	447.448	80.010	19.994	104.519	19.621	31.351	0.473
727.500	447.725	80.011	19.995	104.521	19.617	31.662	0.498
728.000	447.980	80.011	19.995	104.522	19.614	31.869	0.534
728.500	448.241	80.012	19.993	104.524	19.605	32.466	0.524
729.000	448.464	80.011	19.994	104.525	19.603	32.622	0.500
729.500	448.765	80.012	19.994	104.525	19.597	33.029	0.503
730.000	449.005	80.012	19.994	104.525	19.596	33.137	0.532
730.500	449.251	80.012	19.994	104.526	19.591	33.491	0.514
731.000	449.514	80.013	19.993	104.526	19.585	33.856	0.498
731.500	449.771	80.011	19.994	104.527	19.583	34.029	0.514
732.000	450.033	80.012	19.993	104.527	19.579	34.318	0.520
732.500	450.255	80.011	19.994	104.527	19.573	34.731	0.502
733.000	450.543	80.011	19.993	104.525	19.569	34.975	0.497
733.500	450.798	80.012	19.993	104.523	19.566	35.178	0.526
734.000	451.066	80.012	19.993	104.520	19.562	35.518	0.533
734.500	451.279	80.012	19.994	104.516	19.557	35.812	0.502
735.000	451.536	80.011	19.994	104.515	19.554	36.030	0.476
735.500	451.783	80.011	19.994	104.517	19.545	36.672	0.487
736.000	452.048	80.012	19.994	104.519	19.546	36.583	0.507
736.500	452.289	80.011	19.993	104.522	19.540	37.022	0.509
737.000	452.527	80.012	19.993	104.525	19.533	37.497	0.493
737.500	452.775	80.010	19.992	104.524	19.531	37.675	0.483
738.000	453.022	80.010	19.995	104.522	19.529	37.774	0.491
738.500	453.302	80.011	19.994	104.522	19.524	38.184	0.511
739.000	453.531	80.012	19.994	104.521	19.521	38.390	0.518
739.500	453.817	80.011	19.995	104.521	19.515	38.802	0.512
740.000	454.072	80.011	19.994	104.523	19.509	39.205	0.527
740.500	454.315	80.011	19.994	104.525	19.505	39.515	0.519
741.000	454.582	80.009	19.994	104.526	19.500	39.820	0.504
741.500	454.825	80.012	19.995	104.527	19.500	39.870	0.510
742.000	455.086	80.011	19.994	104.525	19.489	40.626	0.507
742.500	455.358	80.011	19.994	104.525	19.487	40.757	0.518
743.000	455.623	80.011	19.995	104.525	19.482	41.112	0.535
743.500	455.839	80.012	19.993	104.521	19.477	41.430	0.509
744.000	456.115	80.010	19.993	104.520	19.470	41.944	0.487
744.500	456.348	80.011	19.994	104.522	19.468	42.063	0.501
745.000	456.587	80.012	19.993	104.522	19.464	42.389	0.490
745.500	456.877	80.009	19.994	104.523	19.458	42.768	0.500
746.000	457.151	80.010	19.994	104.525	19.450	43.352	0.546
746.500	457.385	80.009	19.994	104.525	19.447	43.560	0.536
747.000	457.624	80.010	19.994	104.522	19.442	43.885	0.491
747.500	457.876	80.009	19.994	104.521	19.436	44.309	0.482
748.000	458.162	80.011	19.994	104.514	19.431	44.690	0.514
748.500	458.403	80.010	19.993	104.507	19.427	44.948	0.532
749.000	458.629	80.010	19.993	104.506	19.422	45.321	0.497
749.500	458.907	80.011	19.993	104.507	19.419	45.534	0.485
750.000	459.130	80.010	19.993	104.506	19.414	45.833	0.503
750.500	459.430	80.011	19.994	104.507	19.410	46.151	0.512
751.000	459.663	80.011	19.994	104.513	19.401	46.740	0.528
751.500	459.949	80.010	19.994	104.513	19.395	47.188	0.526
752.000	460.213	80.010	19.993	104.512	19.391	47.439	0.534
752.500	460.467	80.011	19.994	104.512	19.384	47.988	0.533
753.000	460.741	80.010	19.993	104.512	19.378	48.371	0.523
753.500	460.964	80.011	19.994	104.509	19.373	48.756	0.513
754.000	461.227	80.010	19.993	104.507	19.365	49.279	0.492
754.500	461.477	80.011	19.994	104.506	19.359	49.685	0.500
755.000	461.720	80.011	19.994	104.504	19.354	50.073	0.503
755.500	461.993	80.011	19.994	104.501	19.347	50.535	0.504
756.000	462.241	80.011	19.993	104.499	19.343	50.829	0.518
756.500	462.508	80.012	19.992	104.496	19.336	51.339	0.517
757.000	462.724	80.011	19.993	104.493	19.328	51.912	0.499
757.500	463.015	80.012	19.994	104.490	19.323	52.208	0.496
758.000	463.254	80.012	19.994	104.491	19.318	52.612	0.519
758.500	463.521	80.012	19.993	104.492	19.309	53.237	0.518
759.000	463.782	80.013	19.994	104.493	19.306	53.424	0.517
759.500	464.011	80.013	19.994	104.492	19.295	54.224	0.509
760.000	464.252	80.013	19.993	104.492	19.290	54.544	0.480
760.500	464.544	80.012	19.994	104.492	19.284	54.988	0.502
761.000	464.776	80.013	19.992	104.490	19.277	55.491	0.529
761.500	465.013	80.013	19.993	104.490	19.271	55.852	0.497
762.000	465.285	80.013	19.993	104.490	19.264	56.359	0.489
762.500	465.551	80.013	19.993	104.490	19.254	57.078	0.523
763.000	465.830	80.013	19.993	104.489	19.246	57.633	0.541
763.500	466.077	80.014	19.993	104.489	19.243	57.828	0.536
764.000	466.343	80.013	19.993	104.486	19.233	58.516	0.520
764.500	466.561	80.012	19.994	104.485	19.225	59.091	0.498
765.000	466.834	80.011	19.993	104.486	19.218	59.596	0.487
765.500	467.078	80.013	19.993	104.486	19.212	60.040	0.504
766.000	467.305	80.013	19.993	104.487	19.205	60.493	0.494
766.500	467.558	80.012	19.994	104.490	19.194	61.261	0.476
767.000	467.834	80.012	19.993	104.491	19.187	61.728	0.504
767.500	468.077	80.014	19.993	104.490	19.183	62.068	0.524
768.000	468.328	80.012	19.992	104.491	19.175	62.581	0.506
768.500	468.593	80.012	19.993	104.491	19.166	63.246	0.505
769.000	468.825	80.013	19.993	104.491	19.158	63.811	0.507
769.500	469.086	80.012	19.993	104.491	19.150	64.323	0.495
770.000	469.374	80.012	19.993	104.488	19.141	64.950	0.521
770.500	469.608	80.011	19.993	104.488	19.131	65.663	0.535
771.000	469.869	80.011	19.994	104.486	19.128	65.921	0.509
771.500	470.108	80.011	19.993	104.485	19.117	66.686	0.498
772.000	470.404	80.012	19.993	104.484	19.111	67.104	0.517
772.500	470.668	80.012	19.993	104.483	19.102	67.711	0.547
773.000	470.935	80.012	19.993	104.481	19.094	68.254	0.546
773.500	471.174	80.012	19.993	104.477	19.084	68.963	0.519
774.000	471.442	80.011	19.992	104.473	19.077	69.470	0.506
774.500	471.681	80.012	19.993	104.468	19.063	70.412	0.507
775.000	471.952	80.011	19.993	104.465	19.058	70.774	0.509
775.500	472.164	80.012	19.994	104.463	19.047	71.563	0.496
776.000	472.452	80.010	19.994	104.465	19.041	71.999	0.492
776.500	472.707	80.012	19.993	104.466	19.031	72.645	0.522
777.000	472.970	80.011	19.994	104.466	19.020	73.469	0.530
777.500	473.197	80.012	19.993	104.467	19.011	74.064	0.504
778.000	473.497	80.011	19.994	104.466	19.001	74.779	0.509
778.500	473.753	80.012	19.993	104.463	18.993	75.313	0.541
779.000	474.011	80.012	19.994	104.460	18.984	75.985	0.535
779.500	474.274	80.012	19.994	104.459	18.973	76.750	0.518
780.000	474.531	80.012	19.994	104.459	18.964	77.383	0.521
780.500	474.785	80.012	19.993	104.463	18.952	78.186	0.516
781.000	475.040	80.012	19.993	104.463	18.944	78.790	0.510
781.500	475.288	80.012	19.994	104.463	18.939	79.124	0.506
782.000	475.568	80.012	19.994	104.463	18.928	79.863	0.516
782.500	475.815	80.013	19.993	104.461	18.918	80.594	0.527
783.000	476.055	80.011	19.994	104.456	18.908	81.271	0.507
783.500	476.317	80.013	19.993	104.453	18.900	81.831	0.495
784.000	476.586	80.012	19.993	104.453	18.886	82.804	0.517
784.500	476.838	80.013	19.993	104.451	18.880	83.205	0.526
785.000	477.125	80.012	19.994	104.452	18.868	84.049	0.530
785.500	477.375	80.012	19.993	104.451	18.861	84.560	0.538
786.000	477.627	80.012	19.993	104.450	18.852	85.222	0.519
786.500	477.900	80.013	19.994	104.448	18.841	85.953	0.513
787.000	478.151	80.012	19.994	104.447	18.832	86.614	0.524
787.500	478.404	80.013	19.994	104.446	18.821	87.344	0.514
788.000	478.658	80.013	19.993	104.444	18.810	88.156	0.506
788.500	478.916	80.014	19.994	104.443	18.803	88.637	0.510
789.000	479.205	80.014	19.994	104.444	18.792	89.405	0.529
789.500	479.418	80.012	19.994	104.444	18.782	90.083	0.524
790.000	479.688	80.011	19.994	104.444	18.776	90.497	0.493
790.500	479.911	80.011	19.993	104.444	18.767	91.136	0.488
791.000	480.161	80.013	19.994	104.442	18.756	91.870	0.483
791.500	480.440	80.012	19.994	104.436	18.747	92.555	0.501
792.000	480.689	80.013	19.994	104.431	18.740	93.035	0.528
792.500	480.932	80.013	19.994	104.424	18.728	93.862	0.510
793.000	481.177	80.013	19.994	104.417	18.723	94.195	0.490
793.500	481.473	80.014	19.994	104.414	18.713	94.872	0.514
794.000	481.696	80.012	19.994	104.411	18.704	95.516	0.530
794.500	481.939	80.011	19.994	104.409	18.698	95.959	0.492
795.000	482.221	80.012	19.994	104.408	18.691	96.460	0.495
795.500	482.454	80.012	19.994	104.407	18.681	97.118	0.520
796.000	482.762	80.009	19.994	104.407	18.677	97.429	0.528
796.500	483.014	80.013	19.994	104.408	18.672	97.812	0.551
797.000	483.235	80.011	19.994	104.408	18.662	98.486	0.517
797.500	483.467	80.009	19.993	104.409	18.659	98.680	0.463
798.000	483.769	80.012	19.995	104.409	18.652	99.150	0.493
798.500	484.017	80.011	19.997	104.409	18.647	99.482	0.541
799.000	484.259	80.010	19.995	104.408	18.639	100.050	0.520
799.500	484.528	80.011	19.994	104.408	18.634	100.451	0.501
800.000	484.806	80.011	19.995	104.406	18.632	100.548	0.529
800.500	485.080	80.010	19.994	104.403	18.625	101.044	0.549
801.000	485.299	80.011	19.995	104.397	18.624	101.117	0.523
801.500	485.569	80.010	19.995	104.393	18.619	101.481	0.491
802.000	485.850	80.010	19.994	104.391	18.616	101.698	0.520
802.500	486.139	80.010	19.993	104.387	18.618	101.551	0.560
803.000	486.358	80.009	19.994	104.386	18.612	101.944	0.539
803.500	486.655	80.010	19.994	104.384	18.613	101.922	0.512
804.000	486.908	80.010	19.994	104.383	18.615	101.755	0.534
804.500	487.165	80.010	19.994	104.379	18.610	102.075	0.530
805.000	487.395	80.011	19.994	104.376	18.609	102.164	0.498
805.500	487.683	80.011	19.995	104.377	18.609	102.193	0.502
806.000	487.909	80.010	19.994	104.383	18.610	102.127	0.516
806.500	488.171	80.011	19.995	104.384	18.611	102.063	0.501
807.000	488.426	80.011	19.996	104.384	18.615	101.791	0.503
807.500	488.716	80.010	19.995	104.384	18.618	101.564	0.532
808.000	488.955	80.010	19.994	104.380	18.619	101.445	0.537
808.500	489.244	80.009	19.994	104.374	18.621	101.359	0.528
809.000	489.474	80.011	19.994	104.370	18.624	101.146	0.523
809.500	489.730	80.010	19.995	104.368	18.628	100.818	0.502
810.000	489.997	80.010	19.995	104.367	18.632	100.552	0.504
810.500	490.266	80.009	19.995	104.368	18.639	100.091	0.530
811.000	490.504	80.011	19.995	104.367	18.643	99.816	0.522
811.500	490.767	80.011	19.997	104.368	18.650	99.323	0.504
812.000	491.028	80.011	19.996	104.369	18.655	98.950	0.512
812.500	491.287	80.010	19.996	104.370	18.665	98.280	0.522
813.000	491.559	80.010	19.995	104.369	18.671	97.810	0.526
813.500	491.808	80.011	19.995	104.369	18.678	97.317	0.526
814.000	492.043	80.010	19.995	104.369	18.685	96.869	0.502
814.500	492.308	80.010	19.995	104.369	18.694	96.227	0.492
815.000	492.567	80.010	19.996	104.369	18.704	95.558	0.512
815.500	492.821	80.010	19.995	104.369	18.714	94.818	0.518
816.000	493.087	80.011	19.995	104.369	18.724	94.147	0.516
816.500	493.332	80.011	19.994	104.369	18.740	93.039	0.515
817.000	493.661	80.011	19.994	104.369	18.750	92.348	0.543
817.500	493.874	80.011	19.994	104.369	18.763	91.379	0.559
818.000	494.151	80.011	19.995	104.369	18.776	90.518	0.516
818.500	494.421	80.011	19.994	104.369	18.785	89.883	0.518
819.000	494.669	80.011	19.994	104.368	18.803	88.595	0.533
819.500	494.901	80.011	19.995	104.368	18.823	87.220	0.499
820.000	495.193	80.011	19.995	104.366	18.835	86.366	0.502
820.500	495.454	80.012	19.993	104.365	18.853	85.144	0.539
821.000	495.712	80.011	19.994	104.365	18.871	83.859	0.536
821.500	495.965	80.010	19.995	104.366	18.887	82.738	0.515
822.000	496.190	80.012	19.994	104.365	18.908	81.249	0.495
822.500	496.452	80.011	19.995	104.364	18.921	80.383	0.482
823.000	496.695	80.011	19.994	104.364	18.945	78.725	0.495
823.500	496.951	80.012	19.994	104.365	18.965	77.290	0.502
824.000	497.238	80.011	19.995	104.367	18.985	75.909	0.521
824.500	497.465	80.012	19.994	104.371	19.006	74.450	0.529
825.000	497.729	80.012	19.994	104.374	19.026	73.053	0.502
825.500	497.978	80.012	19.993	104.375	19.048	71.481	0.502
826.000	498.270	80.011	19.993	104.376	19.070	69.974	0.527
826.500	498.523	80.011	19.993	104.377	19.089	68.627	0.543
827.000	498.789	80.011	19.993	104.377	19.109	67.190	0.532
827.500	499.007	80.010	19.995	104.380	19.132	65.637	0.502
828.000	499.280	80.010	19.994	104.383	19.154	64.039	0.487
828.500	499.537	80.010	19.994	104.385	19.176	62.506	0.511
829.000	499.759	80.010	19.994	104.387	19.196	61.148	0.504
829.500	500.062	80.009	19.993	104.389	19.217	59.677	0.502
830.001	500.275	80.011	19.993	104.392	19.236	58.331	0.521
830.500	500.564	80.011	19.993	104.398	19.263	56.455	0.509
831.000	500.822	80.010	19.994	104.404	19.283	55.002	0.525
831.500	501.107	80.011	19.993	104.408	19.308	53.300	0.545
832.000	501.310	80.012	19.993	104.412	19.332	51.575	0.515
832.500	501.599	80.009	19.993	104.413	19.352	50.189	0.490
833.000	501.859	80.011	19.994	104.415	19.374	48.642	0.520
833.500	502.092	80.011	19.994	104.422	19.397	47.029	0.521
834.000	502.340	80.011	19.994	104.429	19.419	45.490	0.487
834.500	502.605	80.010	19.994	104.431	19.441	43.994	0.497
835.000	502.889	80.010	19.993	104.436	19.460	42.636	0.531
835.500	503.116	80.010	19.994	104.440	19.483	40.992	0.530
836.000	503.381	80.011	19.994	104.439	19.503	39.641	0.502
836.500	503.617	80.010	19.993	104.439	19.524	38.142	0.496
837.000	503.863	80.010	19.994	104.444	19.542	36.911	0.491
837.500	504.147	80.011	19.994	104.448	19.565	35.302	0.506
838.000	504.398	80.011	19.994	104.451	19.584	33.923	0.532
838.500	504.641	80.011	19.994	104.453	19.604	32.554	0.515
839.000	504.932	80.011	19.993	104.454	19.624	31.126	0.514
839.500	505.179	80.011	19.993	104.455	19.646	29.620	0.536
840.000	505.426	80.010	19.993	104.454	19.660	28.621	0.516
840.500	505.688	80.012	19.993	104.455	19.678	27.317	0.502
841.000	505.934	80.014	19.993	104.457	19.696	26.105	0.509
841.500	506.221	80.011	19.993	104.464	19.711	25.011	0.521
842.000	506.471	80.011	19.993	104.470	19.726	23.977	0.535
842.500	506.727	80.014	19.994	104.476	19.740	23.000	0.522
843.000	506.967	80.012	19.993	104.481	19.757	21.842	0.501
843.500	507.189	80.011	19.994	104.486	19.772	20.786	0.479
844.000	507.458	80.012	19.994	104.488	19.785	19.862	0.476
844.500	507.676	80.012	19.994	104.490	19.798	18.965	0.489
845.000	507.945	80.012	19.993	104.492	19.808	18.267	0.487
845.500	508.230	80.012	19.994	104.493	19.819	17.431	0.521
846.000	508.446	80.011	19.994	104.491	19.834	16.384	0.528
846.500	508.742	80.011	19.993	104.489	19.846	15.582	0.506
847.000	509.002	80.011	19.993	104.487	19.855	14.928	0.534
847.500	509.253	80.011	19.993	104.487	19.866	14.194	0.533
848.000	509.466	80.010	19.992	104.492	19.875	13.566	0.488
848.500	509.760	80.012	19.993	104.497	19.884	12.879	0.485
849.000	509.998	80.011	19.994	104.497	19.893	12.290	0.519
849.500	510.250	80.011	19.993	104.498	19.901	11.687	0.511
850.000	510.522	80.011	19.993	104.498	19.911	11.043	0.507
850.500	510.750	80.011	19.993	104.498	19.916	10.662	0.512
851.000	510.992	80.011	19.994	104.499	19.926	9.937	0.485
851.500	511.270	80.011	19.993	104.500	19.934	9.430	0.495
852.000	511.504	80.011	19.993	104.500	19.940	9.003	0.516
852.500	511.823	80.012	19.994	104.505	19.945	8.630	0.532
853.000	512.035	80.010	19.993	104.503	19.950	8.297	0.542
853.500	512.292	80.011	19.993	104.502	19.955	7.948	0.500
854.000	512.560	80.012	19.993	104.505	19.962	7.448	0.497
854.500	512.799	80.010	19.993	104.505	19.964	7.312	0.517
855.000	513.047	80.010	19.993	104.501	19.970	6.875	0.497
855.500	513.326	80.011	19.993	104.501	19.976	6.487	0.507
856.000	513.588	80.012	19.994	104.498	19.980	6.195	0.534
856.500	513.849	80.013	19.993	104.495	19.984	5.862	0.532
857.000	514.086	80.011	19.994	104.495	19.988	5.586	0.510
857.500	514.333	80.011	19.993	104.497	19.992	5.342	0.491
858.000	514.569	80.012	19.994	104.498	19.995	5.093	0.484
858.500	514.876	80.012	19.995	104.504	19.998	4.944	0.513
859.000	515.122	80.012	19.994	104.509	20.001	4.686	0.548
859.500	515.349	80.012	19.994	104.516	20.006	4.359	0.513
860.000	515.660	80.011	19.994	104.519	20.010	4.076	0.506
860.500	515.917	80.013	19.993	104.523	20.011	4.027	0.553
861.000	516.095	80.011	19.993	104.520	20.013	3.883	0.501
861.500	516.374	80.012	19.993	104.517	20.016	3.631	0.446
862.000	516.610	80.012	19.993	104.513	20.018	3.503	0.486
862.500	516.889	80.012	19.993	104.513	20.023	3.176	0.515
863.000	517.187	80.013	19.994	104.512	20.025	3.040	0.546
863.500	517.401	80.013	19.993	104.514	20.023	3.153	0.545
864.000	517.655	80.012	19.992	104.509	20.028	2.817	0.490
864.500	517.941	80.014	19.993	104.511	20.030	2.694	0.504
865.000	518.194	80.014	19.992	104.512	20.032	2.553	0.540
865.500	518.439	80.013	19.993	104.509	20.033	2.448	0.519
866.000	518.700	80.012	19.993	104.508	20.037	2.211	0.502
866.500	518.961	80.014	19.992	104.509	20.038	2.112	0.514
867.000	519.214	80.012	19.993	104.505	20.039	2.051	0.518
867.500	519.478	80.012	19.993	104.499	20.041	1.884	0.515
868.000	519.744	80.014	19.993	104.498	20.040	1.976	0.523
868.500	519.997	80.014	19.994	104.499	20.041	1.894	0.525
869.000	520.273	80.014	19.993	104.504	20.043	1.768	0.524
869.500	520.520	80.014	19.993	104.509	20.047	1.486	0.526
870.000	520.738	80.013	19.992	104.510	20.047	1.502	0.494
870.500	520.981	80.014	19.993	104.510	20.048	1.395	0.463
871.000	521.301	80.014	19.994	104.506	20.048	1.397	0.512
871.500	521.548	80.014	19.993	104.503	20.052	1.146	0.565
872.000	521.799	80.013	19.993	104.501	20.052	1.123	0.532
872.500	522.011	80.013	19.994	104.502	20.050	1.257	0.481
873.000	522.315	80.014	19.994	104.507	20.052	1.135	0.490
873.500	522.599	80.014	19.994	104.507	20.050	1.282	0.552
874.000	522.834	80.013	19.994	104.505	20.054	0.960	0.554
874.500	523.073	80.013	19.994	104.504	20.056	0.865	0.496
875.000	523.341	80.012	19.994	104.500	20.058	0.705	0.490
875.500	523.600	80.011	19.993	104.502	20.060	0.565	0.517
876.000	523.863	80.012	19.995	104.504	20.058	0.707	0.525
876.500	524.120	80.011	19.994	104.506	20.057	0.781	0.521
877.000	524.369	80.011	19.993	104.504	20.059	0.618	0.513
877.500	524.636	80.011	19.994	104.507	20.059	0.637	0.511
878.000	524.899	80.010	19.995	104.508	20.062	0.455	0.523
878.500	525.176	80.009	19.995	104.512	20.063	0.389	0.535
879.000	525.386	80.011	19.995	104.515	20.064	0.255	0.514
879.500	525.668	80.012	19.994	104.519	20.064	0.256	0.490
880.000	525.935	80.012	19.994	104.517	20.066	0.171	0.520
880.500	526.171	80.010	19.994	104.510	20.065	0.231	0.526
881.000	526.435	80.010	19.994	104.502	20.066	0.148	0.502
881.500	526.693	80.010	19.994	104.500	20.067	0.105	0.511
882.000	526.959	80.011	19.994	104.495	20.067	0.066	0.523
882.500	527.214	80.011	19.994	104.499	20.068	0.002	0.523
883.000	527.469	80.010	19.994	104.501	20.068	0.027	0.515
883.500	527.731	80.010	19.993	104.507	20.070	-0.103	0.513
884.000	528.007	80.012	19.995	104.508	20.072	-0.288	0.528
884.500	528.208	80.010	19.995	104.513	20.072	-0.289	0.507
885.000	528.507	80.010	19.994	104.512	20.069	-0.062	0.488
885.500	528.795	80.010	19.994	104.518	20.076	-0.536	0.543
886.000	529.006	80.011	19.994	104.517	20.073	-0.348	0.543
886.500	529.228	80.011	19.994	104.519	20.073	-0.313	0.466
887.000	529.493	80.010	19.993	104.521	20.073	-0.328	0.460
887.500	529.768	80.011	19.994	104.523	20.076	-0.538	0.514
888.000	530.020	80.011	19.995	104.523	20.074	-0.387	0.534
888.500	530.266	80.010	19.995	104.524	20.074	-0.381	0.513
889.000	530.523	80.012	19.995	104.523	20.075	-0.464	0.501
889.500	530.757	80.010	19.994	104.522	20.074	-0.383	0.497
890.000	531.039	80.010	19.994	104.521	20.073	-0.367	0.503
890.500	531.310	80.009	19.994	104.521	20.075	-0.457	0.535
891.000	531.576	80.010	19.994	104.522	20.075	-0.493	0.545
891.500	531.799	80.009	19.994	104.522	20.074	-0.389	0.513
892.000	532.052	80.011	19.994	104.522	20.076	-0.528	0.482
892.500	532.311	80.009	19.994	104.524	20.076	-0.563	0.494
893.000	532.564	80.010	19.994	104.522	20.078	-0.721	0.512
893.500	532.852	80.009	19.994	104.521	20.081	-0.884	0.527
894.000	533.131	80.011	19.994	104.520	20.077	-0.649	0.554
894.500	533.369	80.010	19.994	104.518	20.079	-0.748	0.542
895.000	533.638	80.010	19.994	104.513	20.077	-0.643	0.512
895.500	533.896	80.010	19.994	104.510	20.078	-0.680	0.518
896.000	534.143	80.009	19.993	104.508	20.075	-0.460	0.516
896.500	534.412	80.010	19.994	104.510	20.076	-0.544	0.510
897.000	534.656	80.009	19.994	104.512	20.076	-0.556	0.515
897.500	534.928	80.008	19.994	104.517	20.080	-0.808	0.514
898.000	535.185	80.010	19.994	104.523	20.080	-0.812	0.523
898.500	535.445	80.010	19.994	104.523	20.079	-0.791	0.523
899.000	535.722	80.010	19.994	104.522	20.079	-0.781	0.527
899.500	535.980	80.009	19.993	104.517	20.080	-0.832	0.536
900.000	536.242	80.010	19.993	104.519	20.080	-0.849	0.527
900.500	536.506	80.010	19.994	104.517	20.082	-0.999	0.523
901.000	536.739	80.010	19.994	104.516	20.078	-0.663	0.512
901.500	536.968	80.009	19.994	104.516	20.080	-0.830	0.480
902.000	537.260	80.009	19.994	104.519	20.081	-0.919	0.491
902.500	537.489	80.009	19.994	104.515	20.080	-0.820	0.521
903.000	537.760	80.010	19.995	104.514	20.083	-1.010	0.511
903.500	538.008	80.009	19.995	104.515	20.084	-1.096	0.509
904.000	538.270	80.009	19.995	104.517	20.085	-1.181	0.514
904.500	538.503	80.010	19.994	104.518	20.085	-1.185	0.503
905.000	538.774	80.009	19.995	104.521	20.083	-1.014	0.500
905.500	539.060	80.009	19.994	104.523	20.085	-1.158	0.531
906.000	539.278	80.009	19.994	104.526	20.082	-0.987	0.531
906.500	539.555	80.008	19.995	104.526	20.085	-1.185	0.499
907.000	539.810	80.008	19.994	104.523	20.086	-1.284	0.513
907.500	540.072	80.009	19.994	104.522	20.084	-1.141	0.524
908.000	540.326	80.008	19.994	104.521	20.087	-1.329	0.517
908.500	540.597	80.009	19.995	104.516	20.089	-1.465	0.521
909.000	540.834	80.008	19.994	104.516	20.087	-1.315	0.517
909.500	541.062	80.008	19.996	104.519	20.088	-1.374	0.487
910.000	541.326	80.009	19.994	104.521	20.090	-1.549	0.478
910.500	541.579	80.007	19.995	104.522	20.087	-1.325	0.504
911.000	541.823	80.007	19.995	104.525	20.088	-1.393	0.507
911.500	542.095	80.007	19.996	104.527	20.089	-1.496	0.506
912.000	542.344	80.009	19.995	104.527	20.090	-1.552	0.518
912.500	542.609	80.008	19.994	104.528	20.087	-1.327	0.517
913.000	542.887	80.008	19.995	104.526	20.087	-1.335	0.529
913.500	543.132	80.008	19.995	104.525	20.091	-1.574	0.534
914.000	543.371	80.008	19.996	104.522	20.088	-1.376	0.503
914.500	543.638	80.007	19.995	104.523	20.089	-1.442	0.495
915.000	543.894	80.008	19.995	104.523	20.088	-1.391	0.515
915.500	544.142	80.007	19.995	104.525	20.091	-1.589	0.514
916.000	544.407	80.008	19.995	104.527	20.089	-1.479	0.509
916.500	544.666	80.008	19.995	104.530	20.091	-1.622	0.518
917.000	544.942	80.008	19.994	104.528	20.092	-1.644	0.529
917.500	545.182	80.008	19.993	104.524	20.092	-1.696	0.525
918.000	545.431	80.008	19.994	104.524	20.090	-1.568	0.502
918.500	545.697	80.011	19.995	104.524	20.091	-1.580	0.502
919.000	545.962	80.008	19.995	104.525	20.090	-1.516	0.523
919.500	546.193	80.011	19.995	104.526	20.092	-1.655	0.513
920.000	546.446	80.010	19.994	104.532	20.092	-1.648	0.490
920.500	546.751	80.011	19.994	104.532	20.094	-1.797	0.522
921.000	546.985	80.011	19.993	104.531	20.091	-1.626	0.548
921.500	547.271	80.011	19.994	104.530	20.090	-1.552	0.529
922.000	547.509	80.011	19.993	104.529	20.092	-1.683	0.522
922.500	547.793	80.010	19.993	104.526	20.095	-1.865	0.523
923.000	548.034	80.012	19.993	104.526	20.089	-1.483	0.523
923.500	548.271	80.010	19.993	104.526	20.094	-1.842	0.502
924.000	548.528	80.011	19.994	104.526	20.094	-1.836	0.486
924.500	548.787	80.010	19.994	104.526	20.093	-1.716	0.505
925.000	549.063	80.011	19.994	104.529	20.093	-1.741	0.526
925.500	549.315	80.011	19.994	104.530	20.095	-1.918	0.531
926.000	549.559	80.011	19.993	104.530	20.095	-1.914	0.512
926.500	549.840	80.011	19.993	104.530	20.096	-1.970	0.511
927.000	550.068	80.012	19.993	104.530	20.092	-1.667	0.518
927.500	550.347	80.012	19.993	104.528	20.096	-1.943	0.508
928.000	550.598	80.012	19.994	104.527	20.097	-2.007	0.518
928.500	550.869	80.011	19.993	104.525	20.094	-1.846	0.526
929.000	551.134	80.013	19.993	104.525	20.095	-1.918	0.529
929.500	551.398	80.012	19.994	104.524	20.097	-2.015	0.533
930.000	551.637	80.012	19.993	104.525	20.096	-1.990	0.516
930.500	551.914	80.012	19.994	104.525	20.097	-1.995	0.510
931.000	552.155	80.013	19.993	104.525	20.097	-2.034	0.517
931.500	552.420	80.011	19.994	104.525	20.096	-1.957	0.512
932.000	552.678	80.012	19.994	104.526	20.096	-1.939	0.515
932.500	552.934	80.010	19.994	104.526	20.094	-1.836	0.518
933.000	553.165	80.012	19.994	104.527	20.094	-1.799	0.500
933.500	553.457	80.011	19.994	104.528	20.095	-1.867	0.505
934.000	553.742	80.011	19.993	104.528	20.098	-2.069	0.550
934.500	553.982	80.012	19.994	104.528	20.097	-2.019	0.551
935.000	554.222	80.010	19.993	104.527	20.098	-2.095	0.503
935.500	554.504	80.011	19.993	104.525	20.099	-2.135	0.501
936.000	554.791	80.010	19.994	104.525	20.098	-2.128	0.546
936.500	555.023	80.011	19.993	104.525	20.097	-2.028	0.544
937.000	555.284	80.011	19.993	104.526	20.099	-2.141	0.505
937.500	555.529	80.010	19.994	104.526	20.097	-2.001	0.499
938.000	555.827	80.009	19.994	104.528	20.095	-1.914	0.525
938.500	556.087	80.012	19.994	104.527	20.096	-1.978	0.551
939.000	556.340	80.009	19.993	104.527	20.096	-1.957	0.535
939.500	556.585	80.010	19.994	104.527	20.097	-2.048	0.505
940.000	556.845	80.010	19.993	104.527	20.096	-1.933	0.502
940.500	557.123	80.010	19.994	104.526	20.096	-1.945	0.522
941.000	557.367	80.011	19.994	104.527	20.097	-2.013	0.531
941.500	557.603	80.011	19.995	104.527	20.095	-1.904	0.501
942.000	557.902	80.011	19.994	104.527	20.097	-2.054	0.507
942.500	558.110	80.011	19.994	104.528	20.096	-1.988	0.521
943.000	558.376	80.011	19.993	104.529	20.097	-2.025	0.490
943.500	558.665	80.010	19.994	104.529	20.097	-2.011	0.515
944.000	558.916	80.012	19.994	104.528	20.099	-2.145	0.548
944.500	559.149	80.011	19.993	104.529	20.099	-2.188	0.512
945.000	559.474	80.011	19.993	104.528	20.098	-2.110	0.521
945.500	559.685	80.011	19.992	104.528	20.101	-2.277	0.547
946.000	559.941	80.011	19.993	104.528	20.101	-2.287	0.502
946.500	560.225	80.013	19.994	104.527	20.098	-2.115	0.504
947.000	560.477	80.011	19.994	104.527	20.097	-2.039	0.537
947.500	560.723	80.011	19.994	104.526	20.101	-2.284	0.517
948.000	560.970	80.012	19.993	104.526	20.098	-2.066	0.496
948.500	561.271	80.012	19.993	104.526	20.100	-2.268	0.521
949.000	561.495	80.012	19.993	104.528	20.099	-2.198	0.537
949.500	561.753	80.013	19.993	104.528	20.102	-2.384	0.503
950.000	562.043	80.015	19.993	104.528	20.100	-2.260	0.515
950.500	562.255	80.015	19.992	104.529	20.102	-2.406	0.525
951.000	562.521	80.013	19.993	104.529	20.099	-2.178	0.489
951.500	562.738	80.013	19.993	104.528	20.100	-2.256	0.481
952.000	563.019	80.014	19.992	104.528	20.103	-2.449	0.491
952.500	563.272	80.012	19.992	104.528	20.098	-2.064	0.516
953.000	563.519	80.013	19.992	104.530	20.103	-2.431	0.517
953.500	563.779	80.014	19.992	104.530	20.102	-2.344	0.503
954.000	564.002	80.013	19.993	104.529	20.103	-2.433	0.495
954.500	564.262	80.014	19.993	104.529	20.102	-2.394	0.483
955.000	564.512	80.014	19.993	104.529	20.102	-2.356	0.497
955.500	564.770	80.013	19.992	104.533	20.100	-2.237	0.509
956.000	565.036	80.013	19.993	104.534	20.100	-2.239	0.516
956.500	565.259	80.013	19.992	104.540	20.097	-1.998	0.507
957.000	565.541	80.013	19.992	104.548	20.100	-2.266	0.497
957.500	565.804	80.012	19.993	104.554	20.103	-2.453	0.525
958.000	566.040	80.011	19.993	104.550	20.099	-2.185	0.522
958.500	566.334	80.011	19.993	104.549	20.101	-2.295	0.514
959.000	566.567	80.012	19.992	104.544	20.102	-2.362	0.528
959.500	566.828	80.011	19.993	104.539	20.102	-2.383	0.510
960.000	567.093	80.010	19.993	104.535	20.102	-2.375	0.510
960.500	567.324	80.010	19.993	104.536	20.101	-2.288	0.511
961.000	567.597	80.010	19.993	104.542	20.100	-2.214	0.500
961.500	567.861	80.009	19.994	104.544	20.100	-2.237	0.521
962.000	568.112	80.011	19.993	104.544	20.099	-2.138	0.526
962.500	568.340	80.009	19.993	104.545	20.104	-2.496	0.497
963.000	568.612	80.009	19.993	104.548	20.100	-2.251	0.490
963.500	568.882	80.009	19.993	104.546	20.100	-2.226	0.521
964.000	569.131	80.010	19.994	104.550	20.102	-2.356	0.531
964.500	569.389	80.011	19.993	104.557	20.101	-2.305	0.513
965.000	569.656	80.010	19.994	104.557	20.100	-2.257	0.516
965.500	569.877	80.009	19.994	104.558	20.100	-2.264	0.506
966.000	570.155	80.009	19.993	104.558	20.101	-2.323	0.494
966.500	570.419	80.009	19.994	104.553	20.099	-2.138	0.520
967.000	570.647	80.010	19.994	104.546	20.101	-2.294	0.517
967.500	570.919	80.010	19.993	104.545	20.100	-2.233	0.496
968.000	571.161	80.010	19.993	104.546	20.101	-2.323	0.507
968.500	571.425	80.011	19.994	104.550	20.100	-2.229	0.510
969.000	571.670	80.010	19.993	104.556	20.101	-2.338	0.508
969.500	571.929	80.009	19.993	104.562	20.101	-2.338	0.507
970.000	572.161	80.008	19.993	104.567	20.101	-2.329	0.497
970.500	572.419	80.010	19.993	104.567	20.100	-2.220	0.490
971.000	572.706	80.010	19.993	104.564	20.102	-2.394	0.518
971.500	572.930	80.008	19.994	104.565	20.097	-2.060	0.528
972.000	573.204	80.009	19.994	104.565	20.101	-2.282	0.504
972.500	573.452	80.007	19.994	104.564	20.099	-2.196	0.510
973.000	573.766	80.009	19.993	104.564	20.098	-2.109	0.542
973.500	573.989	80.010	19.994	104.567	20.099	-2.150	0.549
974.000	574.303	80.010	19.994	104.567	20.101	-2.284	0.537
974.500	574.549	80.009	19.994	104.567	20.098	-2.089	0.548
975.000	574.809	80.010	19.994	104.568	20.101	-2.315	0.533
975.500	575.053	80.009	19.993	104.565	20.097	-2.021	0.505
976.000	575.346	80.009	19.994	104.564	20.100	-2.218	0.521
976.500	575.604	80.010	19.993	104.561	20.101	-2.342	0.545
977.000	575.816	80.009	19.994	104.559	20.101	-2.295	0.510
977.500	576.113	80.007	19.992	104.559	20.101	-2.301	0.489
978.000	576.321	80.008	19.996	104.562	20.097	-2.029	0.507
978.500	576.599	80.010	19.995	104.563	20.101	-2.282	0.496
979.000	576.821	80.010	19.994	104.565	20.100	-2.214	0.493
979.500	577.085	80.009	19.994	104.564	20.101	-2.321	0.493
980.000	577.381	80.010	19.994	104.564	20.101	-2.305	0.523
980.500	577.601	80.009	19.995	104.565	20.098	-2.115	0.538
981.000	577.877	80.010	19.993	104.562	20.099	-2.198	0.506
981.500	578.134	80.009	19.994	104.557	20.097	-2.047	0.514
982.000	578.382	80.009	19.995	104.552	20.103	-2.439	0.519
982.500	578.570	80.010	19.994	104.550	20.103	-2.474	0.470
983.000	578.897	80.010	19.994	104.549	20.102	-2.404	0.476
983.500	579.149	80.010	19.994	104.552	20.098	-2.091	0.547
984.000	579.384	80.010	19.994	104.558	20.104	-2.495	0.533
984.500	579.630	80.009	19.994	104.565	20.102	-2.363	0.484
985.000	579.904	80.010	19.994	104.563	20.105	-2.606	0.500
985.500	580.132	80.011	19.994	104.561	20.101	-2.283	0.510
986.000	580.390	80.011	19.994	104.560	20.105	-2.602	0.494
986.500	580.649	80.011	19.993	104.558	20.104	-2.542	0.502
987.000	580.907	80.009	19.994	104.557	20.103	-2.435	0.517
987.500	581.146	80.011	19.994	104.556	20.104	-2.493	0.507
988.000	581.403	80.010	19.994	104.556	20.103	-2.448	0.496
988.500	581.693	80.010	19.994	104.558	20.102	-2.411	0.521
989.000	581.929	80.010	19.993	104.560	20.104	-2.497	0.537
989.500	582.195	80.009	19.993	104.560	20.103	-2.444	0.514
990.000	582.441	80.010	19.993	104.564	20.104	-2.508	0.507
990.500	582.697	80.011	19.994	104.564	20.104	-2.551	0.507
991.000	582.948	80.012	19.994	104.564	20.105	-2.574	0.505
991.500	583.182	80.011	19.994	104.563	20.104	-2.503	0.496
992.000	583.427	80.010	19.993	104.565	20.105	-2.590	0.482
992.500	583.705	80.010	19.993	104.563	20.101	-2.306	0.501
993.000	583.968	80.010	19.993	104.562	20.102	-2.345	0.532
993.500	584.219	80.010	19.993	104.561	20.104	-2.501	0.527
994.000	584.469	80.009	19.994	104.554	20.106	-2.670	0.508
994.500	584.709	80.009	19.994	104.551	20.103	-2.452	0.496
995.000	584.966	80.009	19.993	104.551	20.104	-2.545	0.494
995.500	585.236	80.009	19.994	104.547	20.108	-2.767	0.512
996.000	585.527	80.009	19.994	104.542	20.108	-2.778	0.544
996.500	585.777	80.009	19.995	104.542	20.106	-2.683	0.551
997.000	586.028	80.010	19.994	104.540	20.106	-2.623	0.521
997.500	586.277	80.009	19.993	104.535	20.110	-2.936	0.500
998.000	586.533	80.010	19.994	104.534	20.106	-2.670	0.502
998.500	586.805	80.009	19.995	104.532	20.109	-2.893	0.517
999.000	587.056	80.009	19.995	104.531	20.108	-2.827	0.526
999.500	587.295	80.010	19.996	104.528	20.109	-2.866	0.507
1000.000	587.556	80.011	19.995	104.528	20.108	-2.802	0.494
1000.500	587.794	80.009	19.994	104.528	20.109	-2.881	0.500
1001.000	588.066	80.010	19.995	104.528	20.110	-2.955	0.505
1001.500	588.330	80.009	19.994	104.527	20.108	-2.800	0.523
1002.000	588.554	80.009	19.994	104.527	20.108	-2.821	0.511
1002.500	588.821	80.009	19.995	104.526	20.107	-2.763	0.490
1003.000	589.094	80.010	19.994	104.527	20.110	-2.926	0.516
1003.500	589.330	80.010	19.995	104.526	20.110	-2.907	0.525
1004.000	589.587	80.009	19.994	104.526	20.110	-2.926	0.501
1004.500	589.823	80.011	19.995	104.525	20.109	-2.864	0.493
1005.000	590.073	80.010	19.995	104.525	20.109	-2.846	0.489
1005.500	590.350	80.009	19.994	104.524	20.110	-2.914	0.507
1006.000	590.560	80.010	19.996	104.524	20.106	-2.638	0.507
1006.500	590.791	80.011	19.994	104.524	20.110	-2.924	0.464
1007.000	591.079	80.011	19.995	104.525	20.108	-2.821	0.480
1007.500	591.355	80.011	19.995	104.525	20.109	-2.852	0.541
1008.000	591.605	80.012	19.994	104.525	20.105	-2.606	0.545
1008.500	591.862	80.011	19.994	104.524	20.108	-2.775	0.517
1009.000	592.121	80.013	19.995	104.522	20.111	-2.992	0.512
1009.500	592.399	80.012	19.994	104.521	20.111	-2.996	0.527
1010.000	592.648	80.012	19.995	104.521	20.111	-3.033	0.532
1010.500	592.905	80.011	19.994	104.521	20.108	-2.786	0.516
1011.000	593.148	80.012	19.994	104.522	20.112	-3.083	0.503
1011.500	593.441	80.012	19.995	104.523	20.109	-2.901	0.518
1012.000	593.672	80.013	19.994	104.524	20.113	-3.145	0.530
1012.500	593.952	80.013	19.994	104.524	20.113	-3.147	0.518
1013.000	594.160	80.011	19.994	104.523	20.114	-3.237	0.500
1013.500	594.445	80.012	19.993	104.523	20.111	-3.027	0.490
1014.000	594.708	80.012	19.993	104.523	20.114	-3.190	0.521
1014.500	594.971	80.012	19.994	104.523	20.113	-3.126	0.537
1015.000	595.182	80.011	19.994	104.522	20.112	-3.085	0.500
1015.500	595.452	80.011	19.993	104.522	20.117	-3.402	0.477
1016.000	595.709	80.011	19.993	104.521	20.114	-3.212	0.504
1016.500	595.975	80.012	19.994	104.521	20.113	-3.138	0.525
1017.000	596.205	80.011	19.993	104.521	20.113	-3.139	0.510
1017.500	596.456	80.012	19.993	104.522	20.116	-3.373	0.489
1018.000	596.747	80.011	19.993	104.524	20.115	-3.301	0.511
1018.500	597.007	80.010	19.993	104.525	20.115	-3.309	0.546
1019.000	597.251	80.011	19.994	104.525	20.115	-3.315	0.527
1019.500	597.489	80.012	19.995	104.525	20.118	-3.507	0.493
1020.000	597.746	80.010	19.994	104.524	20.115	-3.289	0.489
1020.500	598.034	80.011	19.993	104.524	20.117	-3.414	0.520
1021.000	598.276	80.012	19.994	104.524	20.120	-3.617	0.537
1021.500	598.547	80.011	19.993	104.524	20.113	-3.153	0.521
1022.000	598.772	80.011	19.994	104.523	20.114	-3.184	0.505
1022.500	599.020	80.011	19.993	104.523	20.117	-3.443	0.484
1023.000	599.288	80.011	19.994	104.519	20.114	-3.250	0.494
1023.500	599.591	80.011	19.994	104.514	20.113	-3.159	0.544
1024.000	599.854	80.011	19.994	104.511	20.115	-3.291	0.569
1024.499	600.070	80.011	19.993	104.511	20.115	-3.305	0.522
1024.999	600.343	80.011	19.993	104.512	20.116	-3.362	0.484
1025.499	600.573	80.011	19.993	104.517	20.116	-3.380	0.496
1026.000	600.874	80.011	19.994	104.520	20.115	-3.287	0.517
1026.500	601.120	80.013	19.993	104.522	20.116	-3.336	0.539
1026.999	601.386	80.011	19.993	104.519	20.118	-3.493	0.530
1027.500	601.633	80.012	19.993	104.514	20.119	-3.592	0.512
1028.000	601.903	80.012	19.994	104.512	20.118	-3.531	0.515
1028.499	602.148	80.011	19.993	104.511	20.115	-3.256	0.516
1029.000	602.396	80.012	19.993	104.512	20.118	-3.515	0.504
1029.500	602.674	80.011	19.993	104.516	20.115	-3.270	0.509
1029.999	602.885	80.012	19.993	104.521	20.114	-3.235	0.507
1030.499	603.115	80.011	19.994	104.524	20.117	-3.402	0.465
1030.999	603.356	80.011	19.994	104.522	20.117	-3.408	0.456
1031.500	603.616	80.011	19.993	104.518	20.115	-3.272	0.486
1032.001	603.888	80.013	19.993	104.513	20.117	-3.402	0.517
1032.500	604.146	80.012	19.993	104.510	20.114	-3.243	0.531
1032.999	604.368	80.013	19.993	104.493	20.117	-3.406	0.505
1033.500	604.643	80.013	19.993	104.469	20.116	-3.384	0.488
1034.000	604.924	80.012	19.993	104.455	20.116	-3.342	0.526
1034.500	605.143	80.013	19.993	104.451	20.119	-3.575	0.528
1035.000	605.442	80.012	19.994	104.447	20.115	-3.316	0.509
1035.500	605.667	80.013	19.993	104.464	20.117	-3.414	0.521
1036.000	605.890	80.012	19.993	104.498	20.117	-3.400	0.486
1036.499	606.155	80.013	19.993	104.547	20.119	-3.598	0.469
1036.999	606.422	80.012	19.994	104.563	20.121	-3.684	0.510
1037.499	606.693	80.011	19.992	104.571	20.118	-3.507	0.534
1037.999	606.914	80.012	19.994	104.571	20.119	-3.587	0.515
1038.499	607.181	80.011	19.994	104.567	20.120	-3.655	0.490
1038.999	607.415	80.012	19.995	104.535	20.120	-3.645	0.494
