Repository: ulfsri/fsri_materials_database

# Materials and Products Database

## 01_Data

Raw data generated from each apparatus are included here in plain-text format. The data is organized first by material, next by the short name of test apparatus used, and where applicable additional filtering by test settings.

### material.json

Each material directory contains a json file of the same name as the material. This file links the data stored in the repository as well as data and graphs produced by the accompanying scripts (__02_Scripts__) to the respective landing page for the material on the front-end website.

File: 01_Data/Coaxial_Cable/MCC/Coaxial_Cable_MCC_30K_min_220113_O2.txt (part 3 of 4)
T Correction Coefficients:	0	1.024463	0
Time Shift (s):	14
*
Time (s)	Temperature (C)	N2 flow rate (cc/min)	O2 flow rate (cc/min)	Flow Rate (cc/min)	Oxygen (%)	HRR (W/g)	Heating rate (C/s)
694.000	430.923	80.012	19.992	104.523	19.856	18.369	0.514
694.500	431.181	80.012	19.993	104.523	19.851	18.755	0.520
695.000	431.415	80.012	19.993	104.524	19.849	18.903	0.505
695.500	431.688	80.010	19.993	104.525	19.850	18.820	0.499
696.000	431.924	80.012	19.992	104.528	19.845	19.196	0.508
696.500	432.193	80.011	19.993	104.526	19.842	19.397	0.507
697.000	432.449	80.012	19.993	104.526	19.838	19.723	0.515
697.500	432.739	80.012	19.992	104.526	19.832	20.115	0.536
698.000	432.993	80.011	19.993	104.523	19.834	20.008	0.545
698.500	433.235	80.010	19.993	104.520	19.832	20.158	0.520
699.000	433.498	80.012	19.992	104.521	19.827	20.486	0.501
699.500	433.790	80.011	19.993	104.521	19.826	20.606	0.530
700.000	434.020	80.011	19.993	104.521	19.821	20.969	0.538
700.500	434.303	80.011	19.992	104.525	19.822	20.917	0.517
701.000	434.543	80.010	19.992	104.527	19.813	21.534	0.518
701.500	434.824	80.010	19.993	104.526	19.811	21.710	0.522
702.000	435.062	80.011	19.991	104.526	19.808	21.926	0.520
702.500	435.342	80.010	19.992	104.526	19.806	22.110	0.518
703.000	435.591	80.010	19.993	104.525	19.805	22.173	0.524
703.500	435.862	80.012	19.993	104.524	19.800	22.559	0.525
704.000	436.112	80.012	19.992	104.527	19.800	22.542	0.520
704.500	436.397	80.012	19.993	104.527	19.793	23.093	0.528
705.000	436.691	80.012	19.993	104.527	19.789	23.338	0.557
705.500	436.937	80.013	19.992	104.528	19.785	23.634	0.559
706.000	437.195	80.012	19.993	104.530	19.781	23.986	0.522
706.500	437.469	80.011	19.994	104.529	19.780	24.059	0.518
707.000	437.703	80.012	19.995	104.528	19.776	24.333	0.520
707.500	437.991	80.012	19.994	104.526	19.771	24.715	0.515
708.000	438.257	80.011	19.994	104.526	19.770	24.818	0.538
708.500	438.529	80.010	19.993	104.521	19.764	25.250	0.546
709.000	438.791	80.012	19.993	104.520	19.762	25.385	0.536
709.500	439.076	80.013	19.993	104.518	19.757	25.749	0.541
710.000	439.342	80.012	19.994	104.520	19.753	26.070	0.549
710.500	439.589	80.012	19.994	104.518	19.750	26.266	0.532
711.000	439.868	80.012	19.994	104.515	19.744	26.728	0.519
711.500	440.142	80.013	19.994	104.515	19.743	26.821	0.539
712.000	440.419	80.013	19.993	104.516	19.739	27.128	0.552
712.500	440.715	80.013	19.994	104.513	19.736	27.370	0.562
713.001	440.959	80.012	19.993	104.515	19.729	27.858	0.556
713.501	441.227	80.013	19.994	104.521	19.727	28.021	0.526
714.000	441.507	80.014	19.993	104.522	19.720	28.539	0.530
714.500	441.789	80.012	19.994	104.520	19.716	28.838	0.555
715.000	442.029	80.012	19.993	104.520	19.713	29.057	0.542
715.500	442.284	80.014	19.994	104.513	19.709	29.342	0.509
716.000	442.577	80.014	19.994	104.505	19.702	29.851	0.522
716.500	442.853	80.014	19.994	104.499	19.698	30.147	0.559
717.001	443.101	80.012	19.994	104.494	19.696	30.362	0.546
717.501	443.401	80.012	19.994	104.494	19.690	30.802	0.536
718.000	443.649	80.013	19.994	104.497	19.684	31.199	0.548
718.500	443.929	80.013	19.994	104.503	19.681	31.477	0.538
719.000	444.192	80.011	19.993	104.508	19.676	31.829	0.535
719.500	444.467	80.012	19.993	104.510	19.666	32.571	0.540
720.000	444.692	80.012	19.994	104.508	19.666	32.614	0.519
720.500	445.027	80.014	19.993	104.511	19.662	32.855	0.530
721.000	445.294	80.012	19.994	104.509	19.655	33.408	0.581
721.500	445.558	80.012	19.993	104.503	19.651	33.694	0.566
722.000	445.807	80.012	19.993	104.507	19.646	34.069	0.522
722.500	446.079	80.013	19.993	104.506	19.637	34.776	0.517
723.000	446.369	80.013	19.994	104.503	19.633	35.033	0.542
723.500	446.652	80.013	19.992	104.501	19.630	35.248	0.568
724.000	446.892	80.012	19.993	104.502	19.624	35.720	0.548
724.500	447.162	80.013	19.993	104.497	19.621	35.960	0.516
725.001	447.433	80.012	19.994	104.494	19.615	36.395	0.525
725.501	447.731	80.012	19.993	104.492	19.612	36.632	0.555
726.000	447.994	80.013	19.994	104.495	19.604	37.249	0.565
726.500	448.275	80.015	19.994	104.499	19.600	37.506	0.553
727.000	448.545	80.014	19.994	104.498	19.593	38.066	0.547
727.500	448.826	80.014	19.994	104.497	19.594	38.010	0.551
728.000	449.093	80.012	19.993	104.500	19.583	38.801	0.550
728.500	449.380	80.013	19.994	104.498	19.580	39.043	0.551
729.000	449.656	80.014	19.994	104.493	19.572	39.588	0.558
729.500	449.896	80.012	19.994	104.494	19.571	39.713	0.540
730.000	450.211	80.014	19.994	104.496	19.566	40.090	0.536
730.500	450.454	80.012	19.993	104.497	19.561	40.454	0.557
731.000	450.727	80.015	19.994	104.502	19.556	40.834	0.537
731.501	450.983	80.012	19.993	104.510	19.550	41.301	0.523
732.000	451.287	80.013	19.993	104.513	19.548	41.421	0.545
732.500	451.537	80.012	19.993	104.515	19.541	41.942	0.557
733.000	451.829	80.014	19.995	104.514	19.533	42.569	0.548
733.500	452.087	80.013	19.995	104.512	19.527	43.025	0.546
734.000	452.365	80.013	19.994	104.504	19.524	43.226	0.543
734.500	452.646	80.013	19.994	104.500	19.517	43.749	0.548
735.000	452.898	80.013	19.994	104.497	19.513	44.075	0.546
735.501	453.134	80.014	19.994	104.495	19.505	44.621	0.510
736.000	453.445	80.013	19.995	104.490	19.500	44.998	0.517
736.500	453.727	80.013	19.994	104.491	19.491	45.711	0.570
737.000	453.989	80.014	19.993	104.491	19.485	46.109	0.569
737.500	454.281	80.013	19.994	104.491	19.482	46.387	0.550
738.000	454.520	80.013	19.994	104.491	19.474	46.955	0.543
738.500	454.827	80.013	19.994	104.490	19.466	47.557	0.538
739.000	455.080	80.011	19.994	104.488	19.461	47.906	0.553
739.500	455.379	80.014	19.995	104.486	19.456	48.285	0.556
740.000	455.622	80.014	19.994	104.484	19.451	48.701	0.547
740.500	455.912	80.012	19.994	104.484	19.443	49.263	0.537
741.000	456.189	80.012	19.994	104.484	19.437	49.715	0.550
741.500	456.457	80.015	19.993	104.484	19.434	49.979	0.556
742.000	456.705	80.012	19.994	104.484	19.422	50.855	0.530
742.500	456.963	80.014	19.994	104.485	19.417	51.196	0.511
743.000	457.258	80.012	19.995	104.484	19.409	51.842	0.530
743.500	457.525	80.013	19.994	104.484	19.404	52.237	0.557
744.000	457.803	80.013	19.994	104.484	19.397	52.754	0.553
744.500	458.121	80.013	19.994	104.485	19.384	53.707	0.570
745.000	458.379	80.012	19.994	104.485	19.381	53.908	0.586
745.500	458.672	80.013	19.994	104.486	19.372	54.577	0.564
746.000	458.938	80.012	19.995	104.486	19.364	55.197	0.555
746.500	459.165	80.013	19.994	104.486	19.356	55.806	0.526
747.000	459.460	80.011	19.994	104.484	19.347	56.441	0.508
747.500	459.745	80.011	19.994	104.484	19.339	57.100	0.551
748.000	460.030	80.011	19.994	104.484	19.334	57.434	0.575
748.500	460.326	80.011	19.994	104.484	19.326	58.046	0.576
749.000	460.561	80.011	19.994	104.481	19.320	58.517	0.556
749.500	460.830	80.011	19.993	104.480	19.307	59.485	0.518
750.000	461.087	80.012	19.994	104.481	19.298	60.112	0.515
750.500	461.335	80.011	19.993	104.481	19.290	60.726	0.515
751.000	461.643	80.011	19.993	104.482	19.281	61.418	0.530
751.500	461.920	80.012	19.994	104.485	19.268	62.366	0.570
752.000	462.183	80.012	19.992	104.483	19.264	62.662	0.562
752.500	462.441	80.011	19.993	104.476	19.257	63.193	0.531
753.000	462.723	80.012	19.993	104.476	19.245	64.123	0.531
753.500	462.986	80.011	19.994	104.475	19.236	64.766	0.543
754.000	463.270	80.011	19.994	104.476	19.224	65.696	0.546
754.500	463.496	80.011	19.993	104.477	19.219	66.054	0.528
755.000	463.778	80.011	19.993	104.482	19.205	67.086	0.509
755.500	464.049	80.011	19.993	104.479	19.196	67.800	0.530
756.000	464.334	80.009	19.993	104.473	19.188	68.354	0.554
756.500	464.592	80.012	19.992	104.466	19.179	69.028	0.550
757.000	464.890	80.010	19.993	104.462	19.169	69.775	0.550
757.500	465.104	80.011	19.993	104.459	19.156	70.767	0.534
758.000	465.390	80.010	19.993	104.463	19.145	71.613	0.506
758.500	465.635	80.011	19.993	104.468	19.135	72.331	0.516
759.001	465.919	80.010	19.993	104.472	19.126	73.048	0.530
759.501	466.186	80.010	19.995	104.474	19.112	74.031	0.540
760.000	466.435	80.012	19.993	104.471	19.104	74.667	0.533
760.500	466.708	80.010	19.993	104.464	19.094	75.431	0.519
761.000	466.991	80.011	19.993	104.457	19.081	76.360	0.539
761.500	467.214	80.010	19.992	104.452	19.071	77.154	0.531
762.000	467.516	80.011	19.992	104.451	19.058	78.127	0.515
762.500	467.792	80.010	19.992	104.451	19.047	78.896	0.552
763.000	468.093	80.011	19.992	104.456	19.033	79.962	0.578
763.500	468.321	80.011	19.992	104.458	19.022	80.777	0.553
764.000	468.594	80.013	19.992	104.458	19.010	81.664	0.515
764.500	468.827	80.009	19.993	104.459	18.998	82.609	0.504
765.001	469.132	80.009	19.993	104.458	18.982	83.754	0.522
765.500	469.370	80.012	19.992	104.453	18.969	84.755	0.541
766.000	469.643	80.011	19.993	104.451	18.956	85.717	0.527
766.500	469.910	80.010	19.992	104.451	18.944	86.594	0.525
767.000	470.177	80.010	19.992	104.454	18.929	87.718	0.537
767.500	470.445	80.011	19.992	104.456	18.916	88.722	0.534
768.000	470.721	80.011	19.993	104.456	18.905	89.571	0.539
768.500	470.982	80.011	19.993	104.456	18.892	90.480	0.541
769.000	471.232	80.010	19.992	104.455	18.878	91.593	0.524
769.500	471.486	80.011	19.993	104.448	18.865	92.562	0.507
770.000	471.763	80.010	19.993	104.440	18.848	93.777	0.518
770.500	472.010	80.011	19.993	104.434	18.830	95.107	0.527
771.000	472.269	80.011	19.993	104.432	18.819	95.936	0.515
771.500	472.527	80.010	19.992	104.430	18.802	97.232	0.512
772.000	472.806	80.010	19.993	104.429	18.789	98.194	0.527
772.500	473.079	80.010	19.993	104.434	18.772	99.496	0.545
773.000	473.315	80.010	19.993	104.438	18.755	100.764	0.531
773.500	473.607	80.011	19.993	104.436	18.740	101.863	0.519
774.000	473.861	80.012	19.994	104.432	18.724	103.088	0.537
774.500	474.142	80.011	19.993	104.428	18.709	104.176	0.540
775.000	474.422	80.011	19.993	104.421	18.690	105.590	0.548
775.500	474.669	80.012	19.993	104.414	18.678	106.517	0.544
776.000	474.942	80.011	19.992	104.411	18.662	107.729	0.523
776.500	475.229	80.011	19.993	104.410	18.646	108.926	0.540
777.000	475.462	80.010	19.993	104.409	18.628	110.255	0.540
777.500	475.723	80.011	19.994	104.409	18.613	111.342	0.507
778.000	475.991	80.010	19.993	104.409	18.597	112.551	0.511
778.500	476.218	80.010	19.993	104.408	18.576	114.121	0.512
779.000	476.523	80.011	19.994	104.406	18.564	114.989	0.513
779.500	476.757	80.011	19.992	104.406	18.545	116.447	0.535
780.000	477.029	80.012	19.993	104.403	18.531	117.456	0.523
780.500	477.269	80.010	19.994	104.400	18.508	119.165	0.509
781.000	477.554	80.011	19.994	104.395	18.489	120.605	0.518
781.500	477.788	80.011	19.994	104.391	18.476	121.570	0.522
782.000	478.038	80.010	19.992	104.384	18.458	122.921	0.501
782.500	478.331	80.010	19.994	104.381	18.440	124.250	0.513
783.001	478.607	80.011	19.993	104.383	18.423	125.575	0.556
783.501	478.869	80.011	19.993	104.385	18.404	126.963	0.554
784.000	479.105	80.011	19.994	104.388	18.388	128.126	0.518
784.500	479.342	80.011	19.992	104.390	18.369	129.593	0.485
785.000	479.622	80.011	19.994	104.388	18.349	131.040	0.495
785.500	479.904	80.011	19.994	104.381	18.332	132.316	0.540
786.000	480.176	80.011	19.994	104.376	18.314	133.687	0.558
786.500	480.428	80.011	19.993	104.373	18.294	135.153	0.539
787.000	480.668	80.011	19.993	104.370	18.278	136.369	0.508
787.501	480.956	80.011	19.993	104.369	18.254	138.107	0.510
788.001	481.193	80.009	19.993	104.369	18.241	139.091	0.527
788.500	481.473	80.010	19.994	104.369	18.223	140.438	0.521
789.000	481.717	80.011	19.994	104.367	18.206	141.678	0.520
789.500	481.966	80.013	19.993	104.361	18.187	143.129	0.509
790.000	482.221	80.012	19.993	104.355	18.168	144.552	0.499
790.500	482.498	80.012	19.993	104.348	18.147	146.107	0.518
791.000	482.732	80.011	19.994	104.340	18.133	147.144	0.521
791.500	483.029	80.011	19.992	104.335	18.115	148.509	0.521
792.000	483.283	80.012	19.994	104.333	18.093	150.098	0.541
792.500	483.518	80.011	19.991	104.332	18.080	151.084	0.520
793.000	483.814	80.012	19.994	104.331	18.062	152.464	0.510
793.500	484.045	80.012	19.994	104.331	18.049	153.440	0.529
794.000	484.336	80.012	19.994	104.330	18.031	154.725	0.524
794.500	484.553	80.012	19.993	104.329	18.014	156.021	0.515
795.000	484.855	80.014	19.993	104.324	18.000	157.069	0.514
795.501	485.094	80.013	19.992	104.316	17.987	158.011	0.530
796.001	485.305	80.013	19.992	104.309	17.968	159.426	0.495
796.501	485.584	80.013	19.993	104.302	17.955	160.418	0.470
797.000	485.866	80.014	19.993	104.295	17.944	161.239	0.526
797.500	486.109	80.014	19.993	104.291	17.926	162.533	0.543
798.000	486.377	80.012	19.993	104.292	17.914	163.449	0.518
798.500	486.638	80.014	19.993	104.291	17.907	164.011	0.520
799.000	486.907	80.013	19.993	104.289	17.892	165.058	0.529
799.500	487.149	80.013	19.993	104.286	17.884	165.698	0.520
800.000	487.413	80.013	19.994	104.279	17.869	166.800	0.509
800.500	487.642	80.013	19.993	104.272	17.863	167.258	0.500
801.000	487.911	80.014	19.993	104.267	17.854	167.935	0.495
801.500	488.162	80.014	19.995	104.261	17.848	168.378	0.509
802.001	488.441	80.011	19.993	104.255	17.837	169.194	0.526
802.500	488.704	80.012	19.993	104.255	17.831	169.679	0.536
803.000	488.956	80.013	19.994	104.254	17.828	169.897	0.528
803.500	489.195	80.012	19.993	104.251	17.823	170.275	0.502
804.000	489.471	80.011	19.994	104.251	17.816	170.734	0.503
804.500	489.705	80.011	19.995	104.251	17.815	170.822	0.513
805.000	490.008	80.012	19.993	104.251	17.815	170.867	0.523
805.500	490.260	80.011	19.993	104.247	17.809	171.266	0.546
806.001	490.489	80.010	19.994	104.240	17.811	171.112	0.518
806.501	490.726	80.012	19.994	104.233	17.812	171.103	0.473
807.000	490.996	80.012	19.994	104.229	17.816	170.791	0.487
807.500	491.278	80.012	19.994	104.224	17.819	170.585	0.529
808.000	491.544	80.012	19.995	104.220	17.823	170.260	0.550
808.500	491.760	80.011	19.994	104.220	17.831	169.678	0.515
809.000	492.055	80.011	19.993	104.221	17.836	169.339	0.497
809.500	492.292	80.013	19.993	104.217	17.845	168.690	0.522
810.000	492.557	80.010	19.994	104.216	17.855	167.930	0.517
810.500	492.824	80.011	19.993	104.217	17.865	167.138	0.516
811.000	493.046	80.011	19.994	104.221	17.877	166.259	0.510
811.500	493.316	80.011	19.994	104.223	17.888	165.434	0.491
812.000	493.547	80.011	19.994	104.223	17.900	164.590	0.497
812.500	493.835	80.011	19.994	104.223	17.918	163.239	0.510
813.000	494.122	80.011	19.994	104.222	17.934	162.036	0.547
813.500	494.367	80.012	19.994	104.218	17.953	160.639	0.553
814.000	494.635	80.010	19.993	104.215	17.968	159.455	0.523
814.500	494.880	80.011	19.994	104.213	17.987	158.026	0.512
815.000	495.151	80.012	19.993	104.213	18.007	156.551	0.514
815.500	495.425	80.010	19.994	104.213	18.032	154.689	0.531
816.000	495.693	80.012	19.993	104.213	18.055	152.989	0.544
816.500	495.889	80.012	19.993	104.215	18.077	151.385	0.503
817.000	496.184	80.012	19.995	104.216	18.100	149.623	0.477
817.500	496.400	80.011	19.994	104.216	18.127	147.662	0.501
818.000	496.686	80.012	19.994	104.216	18.152	145.798	0.506
818.500	496.912	80.011	19.994	104.222	18.178	143.850	0.507
819.000	497.167	80.012	19.993	104.227	18.207	141.659	0.497
819.500	497.437	80.013	19.993	104.234	18.233	139.741	0.503
820.000	497.691	80.013	19.995	104.243	18.266	137.291	0.524
820.500	497.956	80.011	19.993	104.250	18.298	134.907	0.521
821.001	498.212	80.013	19.993	104.251	18.323	133.031	0.520
821.501	498.462	80.014	19.993	104.253	18.356	130.555	0.514
822.000	498.707	80.013	19.993	104.254	18.389	128.115	0.501
822.500	498.992	80.013	19.994	104.255	18.420	125.790	0.512
823.000	499.206	80.014	19.993	104.259	18.455	123.214	0.515
823.500	499.507	80.014	19.994	104.260	18.489	120.635	0.507
824.000	499.727	80.012	19.993	104.262	18.521	118.235	0.518
824.500	499.999	80.016	19.994	104.264	18.556	115.602	0.506
825.000	500.274	80.013	19.992	104.264	18.590	113.069	0.520
825.500	500.481	80.014	19.993	104.262	18.628	110.271	0.514
826.000	500.765	80.013	19.993	104.264	18.663	107.638	0.486
826.500	501.021	80.013	19.993	104.268	18.702	104.748	0.516
827.000	501.255	80.013	19.993	104.273	18.735	102.289	0.515
827.500	501.515	80.012	19.993	104.280	18.774	99.362	0.492
828.000	501.806	80.012	19.993	104.287	18.812	96.498	0.523
828.500	502.034	80.011	19.994	104.295	18.851	93.601	0.535
829.000	502.292	80.012	19.993	104.300	18.887	90.894	0.502
829.501	502.559	80.011	19.993	104.306	18.921	88.333	0.506
830.001	502.817	80.011	19.994	104.310	18.955	85.818	0.525
830.500	503.058	80.010	19.994	104.317	18.995	82.848	0.512
831.000	503.296	80.011	19.994	104.318	19.029	80.313	0.489
831.500	503.559	80.010	19.993	104.321	19.066	77.491	0.490
832.000	503.812	80.010	19.995	104.323	19.102	74.798	0.509
832.500	504.052	80.009	19.995	104.332	19.133	72.488	0.505
833.000	504.317	80.010	19.994	104.339	19.169	69.814	0.499
833.500	504.554	80.010	19.994	104.352	19.200	67.479	0.504
834.000	504.838	80.011	19.994	104.360	19.233	64.988	0.512
834.500	505.090	80.010	19.995	104.367	19.265	62.579	0.528
835.000	505.326	80.010	19.995	104.371	19.298	60.162	0.512
835.500	505.579	80.010	19.995	104.372	19.329	57.801	0.489
836.000	505.843	80.010	19.994	104.375	19.356	55.765	0.503
836.500	506.076	80.010	19.994	104.376	19.386	53.526	0.507
837.000	506.335	80.011	19.994	104.379	19.416	51.325	0.494
837.500	506.608	80.010	19.995	104.385	19.442	49.382	0.512
838.000	506.844	80.010	19.994	104.392	19.469	47.339	0.520
838.501	507.092	80.011	19.994	104.397	19.495	45.381	0.497
839.001	507.380	80.009	19.994	104.404	19.523	43.322	0.510
839.500	507.587	80.010	19.995	104.409	19.547	41.522	0.515
840.000	507.853	80.010	19.995	104.416	19.570	39.748	0.484
840.500	508.121	80.011	19.995	104.419	19.590	38.242	0.504
841.000	508.352	80.011	19.995	104.427	19.615	36.427	0.517
841.500	508.626	80.011	19.994	104.434	19.637	34.712	0.502
842.000	508.873	80.011	19.993	104.440	19.656	33.360	0.513
842.500	509.120	80.011	19.995	104.443	19.674	32.004	0.507
843.000	509.361	80.010	19.995	104.447	19.695	30.364	0.491
843.500	509.640	80.011	19.995	104.448	19.712	29.121	0.504
844.000	509.878	80.010	19.993	104.448	19.729	27.872	0.518
844.500	510.101	80.010	19.995	104.451	19.746	26.595	0.488
845.000	510.387	80.011	19.995	104.455	19.763	25.341	0.485
845.500	510.648	80.009	19.994	104.463	19.778	24.196	0.528
846.000	510.897	80.010	19.995	104.469	19.792	23.120	0.528
846.500	511.149	80.011	19.995	104.475	19.801	22.478	0.505
847.000	511.440	80.011	19.993	104.476	19.815	21.413	0.523
847.500	511.668	80.012	19.994	104.477	19.827	20.507	0.531
848.000	511.939	80.011	19.995	104.477	19.837	19.738	0.509
848.500	512.132	80.011	19.994	104.478	19.849	18.864	0.481
849.000	512.411	80.011	19.995	104.477	19.857	18.223	0.468
849.500	512.656	80.011	19.994	104.480	19.866	17.600	0.498
850.000	512.890	80.011	19.994	104.481	19.879	16.628	0.502
850.501	513.172	80.011	19.994	104.481	19.887	16.008	0.497
851.001	513.410	80.011	19.994	104.480	19.890	15.811	0.518
851.500	513.670	80.011	19.994	104.481	19.899	15.105	0.509
852.000	513.930	80.012	19.993	104.481	19.906	14.574	0.509
852.500	514.203	80.011	19.992	104.481	19.915	13.891	0.527
853.000	514.433	80.013	19.994	104.479	19.923	13.300	0.518
853.500	514.680	80.012	19.995	104.478	19.927	13.013	0.490
854.000	514.940	80.012	19.993	104.479	19.929	12.840	0.492
854.500	515.219	80.012	19.994	104.479	19.937	12.268	0.523
855.000	515.450	80.011	19.994	104.481	19.942	11.859	0.524
855.500	515.721	80.012	19.995	104.483	19.947	11.490	0.506
856.000	515.943	80.012	19.993	104.484	19.949	11.361	0.498
856.500	516.233	80.012	19.994	104.479	19.956	10.854	0.503
857.000	516.505	80.012	19.995	104.476	19.958	10.706	0.537
857.500	516.748	80.010	19.994	104.474	19.959	10.627	0.538
858.000	517.026	80.011	19.994	104.470	19.964	10.264	0.518
858.500	517.276	80.011	19.995	104.469	19.968	9.936	0.525
859.000	517.527	80.011	19.995	104.473	19.971	9.739	0.515
859.500	517.814	80.011	19.992	104.474	19.973	9.573	0.519
860.000	518.032	80.011	19.995	104.475	19.979	9.139	0.521
860.500	518.268	80.011	19.994	104.475	19.981	8.986	0.480
861.000	518.527	80.012	19.993	104.470	19.981	8.955	0.474
861.500	518.812	80.010	19.994	104.464	19.980	9.040	0.519
862.001	519.082	80.009	19.993	104.462	19.982	8.857	0.549
862.500	519.304	80.010	19.993	104.461	19.986	8.577	0.523
863.000	519.557	80.012	19.993	104.462	19.989	8.396	0.484
863.500	519.833	80.010	19.993	104.467	19.992	8.164	0.502
864.000	520.078	80.010	19.994	104.473	19.993	8.101	0.525
864.500	520.336	80.010	19.994	104.478	19.996	7.858	0.512
865.001	520.640	80.012	19.994	104.480	19.995	7.900	0.533
865.500	520.851	80.010	19.993	104.484	19.999	7.618	0.538
866.000	521.122	80.011	19.994	104.486	19.998	7.670	0.499
866.500	521.375	80.011	19.994	104.485	19.998	7.711	0.503
867.000	521.654	80.012	19.995	104.483	20.003	7.354	0.528
867.500	521.896	80.010	19.993	104.478	20.002	7.389	0.526
868.000	522.111	80.010	19.993	104.479	20.006	7.063	0.489
868.500	522.410	80.011	19.994	104.479	20.006	7.098	0.485
869.000	522.642	80.011	19.993	104.479	20.004	7.271	0.522
869.500	522.911	80.010	19.994	104.481	20.007	7.032	0.516
870.001	523.160	80.010	19.994	104.486	20.007	6.991	0.510
870.500	523.441	80.011	19.993	104.486	20.009	6.906	0.524
871.000	523.675	80.012	19.995	104.486	20.012	6.679	0.523
871.500	523.937	80.010	19.994	104.486	20.010	6.798	0.506
872.001	524.148	80.011	19.994	104.486	20.014	6.528	0.485
872.500	524.429	80.011	19.994	104.486	20.013	6.567	0.482
873.000	524.677	80.011	19.993	104.486	20.016	6.366	0.510
873.500	524.906	80.012	19.993	104.486	20.019	6.121	0.503
874.000	525.193	80.011	19.994	104.486	20.017	6.295	0.497
874.500	525.468	80.011	19.993	104.486	20.018	6.206	0.538
875.000	525.705	80.013	19.993	104.486	20.019	6.139	0.537
875.500	525.923	80.012	19.993	104.486	20.021	5.986	0.484
876.000	526.183	80.012	19.993	104.487	20.021	5.984	0.467
876.500	526.433	80.011	19.994	104.488	20.021	5.971	0.493
877.000	526.663	80.012	19.993	104.488	20.025	5.666	0.494
877.500	526.943	80.012	19.994	104.488	20.020	6.046	0.495
878.000	527.213	80.013	19.993	104.488	20.021	5.961	0.531
878.500	527.455	80.013	19.992	104.488	20.025	5.677	0.532
879.000	527.709	80.013	19.993	104.486	20.028	5.440	0.504
879.500	527.954	80.012	19.993	104.486	20.023	5.847	0.497
880.000	528.187	80.013	19.993	104.486	20.024	5.733	0.488
880.500	528.482	80.012	19.993	104.486	20.025	5.671	0.503
881.001	528.680	80.012	19.993	104.486	20.028	5.461	0.511
881.500	528.969	80.012	19.992	104.488	20.028	5.456	0.490
882.000	529.208	80.013	19.993	104.488	20.027	5.531	0.507
882.500	529.437	80.012	19.993	104.489	20.028	5.467	0.498
883.000	529.696	80.012	19.992	104.489	20.029	5.361	0.478
883.500	529.923	80.012	19.992	104.489	20.029	5.347	0.487
884.000	530.178	80.013	19.993	104.489	20.032	5.156	0.484
884.500	530.455	80.013	19.994	104.489	20.028	5.469	0.507
885.000	530.682	80.012	19.993	104.489	20.029	5.364	0.517
885.500	530.944	80.012	19.993	104.489	20.031	5.231	0.497
886.000	531.175	80.013	19.993	104.487	20.030	5.312	0.492
886.500	531.416	80.012	19.993	104.487	20.032	5.145	0.482
887.000	531.691	80.011	19.993	104.487	20.032	5.122	0.494
887.501	531.956	80.013	19.993	104.487	20.030	5.313	0.528
888.000	532.180	80.011	19.993	104.487	20.029	5.357	0.515
888.500	532.454	80.010	19.992	104.492	20.031	5.245	0.493
889.000	532.682	80.011	19.993	104.496	20.033	5.044	0.499
889.500	532.925	80.012	19.993	104.501	20.030	5.287	0.487
890.000	533.214	80.011	19.993	104.502	20.032	5.146	0.502
890.500	533.447	80.014	19.994	104.502	20.031	5.214	0.527
891.000	533.711	80.011	19.994	104.499	20.031	5.229	0.510
891.500	533.939	80.012	19.993	104.496	20.032	5.133	0.495
892.000	534.222	80.011	19.993	104.492	20.037	4.786	0.501
892.500	534.465	80.013	19.993	104.491	20.036	4.859	0.518
893.000	534.721	80.012	19.994	104.491	20.036	4.817	0.512
893.500	534.969	80.011	19.993	104.491	20.038	4.695	0.502
894.000	535.207	80.012	19.993	104.491	20.033	5.081	0.496
894.500	535.443	80.011	19.994	104.492	20.033	5.075	0.480
895.000	535.726	80.011	19.993	104.494	20.033	5.087	0.496
895.500	536.005	80.012	19.993	104.500	20.034	4.998	0.540
896.000	536.247	80.012	19.993	104.501	20.035	4.954	0.541
896.500	536.493	80.012	19.993	104.503	20.034	5.019	0.504
897.000	536.716	80.012	19.994	104.501	20.036	4.882	0.479
897.500	536.989	80.011	19.993	104.500	20.033	5.066	0.483
898.000	537.260	80.013	19.994	104.495	20.036	4.854	0.520
898.500	537.504	80.011	19.992	104.493	20.037	4.782	0.530
899.000	537.736	80.012	19.993	104.493	20.039	4.630	0.496
899.500	537.966	80.014	19.993	104.496	20.038	4.668	0.469
900.000	538.249	80.012	19.994	104.496	20.037	4.765	0.488
900.501	538.505	80.013	19.994	104.498	20.040	4.572	0.526
901.000	538.742	80.012	19.993	104.502	20.038	4.690	0.516
901.500	538.999	80.012	19.993	104.503	20.040	4.522	0.494
902.000	539.243	80.013	19.994	104.502	20.038	4.672	0.497
902.500	539.546	80.012	19.994	104.502	20.037	4.763	0.524
903.000	539.792	80.013	19.993	104.500	20.039	4.635	0.548
903.500	540.006	80.013	19.993	104.496	20.040	4.541	0.505
904.000	540.304	80.013	19.994	104.495	20.042	4.419	0.486
904.500	540.562	80.012	19.994	104.494	20.040	4.548	0.534
905.000	540.800	80.013	19.994	104.494	20.042	4.421	0.526
905.500	541.046	80.014	19.994	104.495	20.037	4.776	0.490
906.000	541.301	80.013	19.994	104.494	20.038	4.693	0.492
906.500	541.572	80.014	19.994	104.498	20.041	4.481	0.513
907.000	541.834	80.013	19.993	104.500	20.043	4.348	0.529
907.500	542.099	80.012	19.994	104.499	20.044	4.232	0.531
908.000	542.345	80.012	19.993	104.498	20.043	4.304	0.519
908.500	542.607	80.012	19.994	104.497	20.045	4.169	0.510
909.000	542.841	80.012	19.994	104.491	20.043	4.292	0.502
909.500	543.071	80.012	19.995	104.493	20.045	4.204	0.480
910.000	543.384	80.012	19.993	104.496	20.043	4.325	0.503
910.500	543.615	80.013	19.995	104.497	20.045	4.196	0.543
911.000	543.863	80.012	19.994	104.499	20.045	4.159	0.511
911.500	544.102	80.012	19.994	104.500	20.044	4.246	0.483
912.000	544.379	80.013	19.994	104.494	20.040	4.578	0.502
912.500	544.587	80.009	19.993	104.491	20.045	4.196	0.500
913.000	544.883	80.013	19.996	104.492	20.044	4.277	0.495
913.500	545.120	80.011	19.995	104.497	20.045	4.182	0.518
914.001	545.340	80.012	19.994	104.497	20.048	3.945	0.495
914.501	545.621	80.011	19.995	104.501	20.049	3.839	0.479
915.001	545.877	80.012	19.995	104.505	20.045	4.170	0.520
915.500	546.154	80.011	19.994	104.508	20.047	4.026	0.535
916.000	546.393	80.013	19.994	104.507	20.045	4.176	0.524
916.500	546.655	80.011	19.994	104.511	20.044	4.221	0.509
917.000	546.878	80.012	19.994	104.512	20.047	4.030	0.493
917.500	547.154	80.011	19.994	104.511	20.047	4.003	0.492
918.000	547.399	80.011	19.993	104.505	20.048	3.937	0.510
918.500	547.648	80.012	19.994	104.500	20.047	4.041	0.507
919.000	547.916	80.012	19.993	104.495	20.046	4.080	0.506
919.500	548.159	80.012	19.994	104.491	20.050	3.818	0.514
920.000	548.406	80.011	19.994	104.488	20.048	3.931	0.501
920.500	548.659	80.012	19.994	104.489	20.044	4.232	0.495
921.000	548.957	80.012	19.995	104.489	20.051	3.760	0.525
921.500	549.177	80.011	19.993	104.492	20.048	3.964	0.534
922.001	549.472	80.011	19.994	104.492	20.046	4.109	0.516
922.501	549.675	80.011	19.993	104.494	20.052	3.646	0.507
923.000	549.965	80.010	19.994	104.493	20.050	3.816	0.496
923.500	550.203	80.012	19.994	104.493	20.050	3.806	0.511
924.000	550.439	80.011	19.994	104.493	20.053	3.586	0.501
924.500	550.716	80.010	19.993	104.497	20.051	3.729	0.494
925.000	550.939	80.012	19.994	104.500	20.052	3.682	0.507
925.500	551.224	80.009	19.994	104.501	20.050	3.827	0.504
926.000	551.489	80.011	19.993	104.500	20.055	3.389	0.529
926.500	551.722	80.011	19.994	104.498	20.053	3.561	0.524
927.000	551.930	80.011	19.993	104.494	20.052	3.657	0.469
927.500	552.179	80.011	19.994	104.495	20.052	3.634	0.449
928.000	552.454	80.011	19.993	104.496	20.055	3.453	0.490
928.500	552.692	80.012	19.995	104.495	20.055	3.453	0.518
929.000	552.953	80.012	19.994	104.496	20.052	3.650	0.506
929.500	553.207	80.011	19.994	104.494	20.052	3.642	0.507
930.000	553.461	80.012	19.994	104.493	20.053	3.545	0.512
930.500	553.701	80.011	19.993	104.494	20.052	3.675	0.501
931.000	553.991	80.012	19.994	104.495	20.055	3.443	0.512
931.500	554.262	80.011	19.995	104.495	20.048	3.937	0.545
932.000	554.462	80.011	19.994	104.494	20.052	3.649	0.516
932.500	554.701	80.011	19.994	104.492	20.050	3.777	0.455
933.000	554.965	80.012	19.995	104.490	20.051	3.751	0.471
933.500	555.208	80.011	19.994	104.488	20.051	3.720	0.505
934.000	555.458	80.011	19.995	104.488	20.052	3.626	0.500
934.500	555.719	80.010	19.993	104.493	20.049	3.877	0.502
935.000	555.933	80.012	19.996	104.496	20.052	3.680	0.492
935.500	556.197	80.010	19.993	104.499	20.054	3.487	0.476
936.000	556.441	80.011	19.995	104.507	20.052	3.655	0.493
936.500	556.702	80.011	19.996	104.511	20.053	3.593	0.507
937.000	556.931	80.011	19.995	104.512	20.053	3.578	0.498
937.500	557.149	80.011	19.995	104.510	20.054	3.468	0.469
938.000	557.447	80.011	19.995	104.507	20.054	3.474	0.482
938.500	557.720	80.011	19.995	104.502	20.052	3.667	0.544
939.000	557.913	80.011	19.995	104.499	20.054	3.495	0.518
939.500	558.181	80.012	19.994	104.495	20.054	3.516	0.463
940.000	558.432	80.011	19.994	104.499	20.055	3.406	0.490
940.500	558.674	80.011	19.996	104.504	20.055	3.427	0.506
941.000	558.896	80.010	19.994	104.503	20.055	3.462	0.478
941.500	559.141	80.011	19.995	104.502	20.054	3.483	0.465
942.000	559.403	80.010	19.994	104.507	20.054	3.496	0.487
942.500	559.600	80.010	19.995	104.507	20.048	3.932	0.483
943.001	559.880	80.010	19.994	104.507	20.053	3.568	0.468
943.500	560.151	80.009	19.994	104.507	20.049	3.846	0.514
944.000	560.348	80.011	19.994	104.513	20.052	3.633	0.509
944.500	560.596	80.010	19.994	104.516	20.050	3.801	0.457
945.000	560.851	80.011	19.994	104.517	20.053	3.593	0.474
945.500	561.061	80.011	19.993	104.519	20.054	3.529	0.484
946.000	561.306	80.011	19.994	104.523	20.055	3.400	0.460
946.500	561.549	80.009	19.994	104.519	20.054	3.508	0.471
947.000	561.779	80.010	19.993	104.513	20.054	3.489	0.481
947.501	562.038	80.010	19.993	104.509	20.053	3.597	0.481
948.000	562.245	80.010	19.994	104.502	20.056	3.383	0.478
948.500	562.526	80.009	19.994	104.501	20.054	3.479	0.477
949.001	562.773	80.009	19.993	104.506	20.051	3.739	0.508
949.501	562.997	80.010	19.993	104.511	20.052	3.683	0.499
950.001	563.215	80.011	19.994	104.517	20.051	3.699	0.456
950.501	563.489	80.009	19.994	104.524	20.053	3.575	0.467
951.000	563.719	80.009	19.994	104.528	20.051	3.689	0.498
951.500	563.986	80.011	19.995	104.529	20.051	3.749	0.501
952.000	564.210	80.010	19.994	104.528	20.048	3.980	0.494
952.500	564.450	80.011	19.994	104.528	20.050	3.774	0.478
953.000	564.679	80.011	19.993	104.526	20.049	3.840	0.466
953.500	564.932	80.010	19.994	104.526	20.050	3.807	0.475
954.000	565.189	80.012	19.994	104.524	20.050	3.784	0.496
954.500	565.468	80.011	19.992	104.524	20.050	3.776	0.523
955.000	565.695	80.011	19.994	104.524	20.055	3.450	0.521
955.500	565.902	80.012	19.993	104.526	20.047	4.025	0.470
956.000	566.155	80.012	19.994	104.526	20.051	3.732	0.446
956.501	566.380	80.011	19.992	104.529	20.050	3.813	0.469
957.001	566.663	80.011	19.994	104.529	20.051	3.753	0.493
957.500	566.895	80.012	19.993	104.529	20.051	3.757	0.512
958.001	567.126	80.012	19.994	104.529	20.053	3.601	0.489
958.501	567.372	80.011	19.992	104.529	20.048	3.934	0.470
959.000	567.586	80.012	19.993	104.528	20.049	3.882	0.468
959.500	567.851	80.012	19.994	104.529	20.050	3.824	0.470
960.000	568.135	80.013	19.994	104.528	20.052	3.635	0.515
960.500	568.381	80.012	19.993	104.528	20.054	3.479	0.540
961.000	568.608	80.013	19.993	104.528	20.052	3.645	0.501
961.500	568.869	80.012	19.993	104.528	20.051	3.689	0.480
962.000	569.103	80.012	19.993	104.527	20.053	3.583	0.491
962.500	569.335	80.011	19.993	104.528	20.052	3.668	0.481
963.000	569.602	80.012	19.993	104.528	20.055	3.410	0.482
963.500	569.847	80.012	19.992	104.528	20.049	3.875	0.505
964.000	570.069	80.013	19.993	104.528	20.052	3.649	0.489
964.500	570.319	80.013	19.993	104.528	20.051	3.734	0.470
965.000	570.553	80.013	19.994	104.528	20.052	3.664	0.478
965.500	570.817	80.012	19.992	104.528	20.049	3.849	0.491
966.000	571.049	80.010	19.993	104.528	20.049	3.853	0.497
966.500	571.304	80.012	19.992	104.525	20.050	3.795	0.492
967.000	571.559	80.012	19.993	104.524	20.052	3.616	0.498
967.500	571.786	80.011	19.993	104.524	20.050	3.805	0.496
968.001	572.030	80.011	19.993	104.524	20.052	3.672	0.477
968.501	572.241	80.013	19.995	104.524	20.048	3.915	0.463
969.000	572.504	80.012	19.993	104.526	20.052	3.647	0.465
969.500	572.774	80.010	19.993	104.528	20.051	3.749	0.503
970.000	573.041	80.011	19.994	104.529	20.050	3.768	0.535
970.500	573.298	80.012	19.993	104.529	20.050	3.770	0.531
971.000	573.538	80.011	19.994	104.529	20.049	3.867	0.511
971.500	573.783	80.012	19.994	104.529	20.053	3.580	0.491
972.000	574.006	80.013	19.993	104.528	20.048	3.917	0.476
972.500	574.301	80.010	19.993	104.524	20.051	3.697	0.493
973.000	574.543	80.012	19.994	104.520	20.054	3.537	0.528
973.500	574.814	80.012	19.995	104.520	20.052	3.672	0.525
974.000	575.089	80.012	19.994	104.519	20.049	3.906	0.529
974.500	575.308	80.012	19.995	104.520	20.051	3.717	0.520
975.000	575.567	80.014	19.995	104.524	20.050	3.778	0.486
975.501	575.812	80.013	19.994	104.527	20.054	3.522	0.491
976.000	576.088	80.012	19.994	104.527	20.052	3.684	0.512
976.500	576.294	80.012	19.994	104.527	20.055	3.433	0.502
977.000	576.531	80.013	19.993	104.527	20.056	3.352	0.462
977.500	576.780	80.012	19.994	104.528	20.050	3.803	0.464
978.000	577.050	80.013	19.993	104.528	20.051	3.695	0.503
978.500	577.273	80.013	19.994	104.526	20.053	3.591	0.507
979.000	577.526	80.012	19.993	104.522	20.053	3.582	0.485
979.500	577.767	80.011	19.994	104.522	20.054	3.481	0.485
980.000	578.010	80.012	19.994	104.522	20.053	3.559	0.489
980.500	578.273	80.014	19.993	104.521	20.052	3.630	0.495
981.000	578.527	80.014	19.994	104.523	20.053	3.547	0.512
981.500	578.785	80.013	19.993	104.523	20.054	3.532	0.515
982.000	578.991	80.013	19.992	104.520	20.055	3.399	0.488
982.500	579.243	80.014	19.993	104.519	20.055	3.405	0.461
983.000	579.501	80.013	19.993	104.518	20.055	3.430	0.484
983.500	579.743	80.013	19.993	104.515	20.050	3.804	0.505
984.000	579.952	80.012	19.992	104.517	20.052	3.665	0.476
984.501	580.267	80.013	19.993	104.518	20.050	3.790	0.487
985.000	580.451	80.015	19.993	104.518	20.056	3.316	0.511
985.500	580.714	80.014	19.993	104.514	20.055	3.406	0.473
986.000	580.919	80.013	19.992	104.513	20.053	3.545	0.457
986.500	581.209	80.014	19.993	104.512	20.055	3.431	0.481
987.000	581.414	80.015	19.994	104.514	20.055	3.445	0.495
987.500	581.715	80.014	19.993	104.513	20.053	3.566	0.501
988.000	581.964	80.014	19.992	104.514	20.055	3.443	0.528
988.500	582.171	80.014	19.994	104.517	20.054	3.516	0.503
989.000	582.423	80.015	19.993	104.518	20.054	3.468	0.458
989.500	582.691	80.012	19.994	104.518	20.054	3.499	0.489
990.000	582.914	80.014	19.994	104.517	20.054	3.507	0.505
990.500	583.164	80.014	19.993	104.515	20.056	3.318	0.482
991.000	583.403	80.015	19.994	104.512	20.055	3.410	0.481
991.500	583.632	80.014	19.993	104.505	20.054	3.482	0.479
992.000	583.889	80.014	19.993	104.502	20.053	3.559	0.477
992.500	584.118	80.013	19.993	104.501	20.053	3.555	0.486
993.000	584.365	80.015	19.994	104.499	20.056	3.382	0.481
993.500	584.624	80.013	19.993	104.496	20.056	3.335	0.491
994.000	584.874	80.014	19.994	104.499	20.057	3.310	0.507
994.500	585.116	80.013	19.994	104.501	20.055	3.416	0.501
995.000	585.335	80.013	19.994	104.500	20.054	3.522	0.476
995.500	585.583	80.012	19.993	104.501	20.051	3.698	0.464
996.000	585.828	80.013	19.994	104.504	20.056	3.357	0.480
996.500	586.107	80.014	19.994	104.507	20.056	3.314	0.509
997.000	586.347	80.012	19.995	104.508	20.059	3.137	0.521
997.501	586.605	80.011	19.994	104.509	20.058	3.162	0.509
998.000	586.762	80.011	19.993	104.511	20.061	2.965	0.457
998.500	587.062	80.011	19.994	104.511	20.057	3.254	0.436
999.000	587.308	80.011	19.994	104.508	20.061	2.967	0.502
999.500	587.563	80.012	19.995	104.508	20.061	2.990	0.523
1000.000	587.794	80.013	19.993	104.507	20.060	3.056	0.493
1000.500	588.026	80.011	19.995	104.507	20.057	3.306	0.475
1001.000	588.273	80.013	19.995	104.508	20.062	2.928	0.471
1001.500	588.514	80.011	19.993	104.504	20.059	3.156	0.484
1002.001	588.788	80.012	19.994	104.499	20.057	3.285	0.502
1002.500	589.011	80.011	19.994	104.495	20.061	2.969	0.506
1003.001	589.272	80.011	19.994	104.492	20.055	3.455	0.490
1003.501	589.490	80.010	19.993	104.492	20.062	2.911	0.481
1004.000	589.760	80.012	19.995	104.496	20.060	3.013	0.483
1004.501	589.972	80.012	19.994	104.497	20.057	3.283	0.485
1005.001	590.228	80.012	19.994	104.501	20.061	2.965	0.475
1005.500	590.502	80.012	19.994	104.500	20.063	2.853	0.499
1006.000	590.727	80.010	19.995	104.496	20.060	3.044	0.515
1006.500	590.979	80.010	19.994	104.492	20.059	3.092	0.488
1007.000	591.263	80.012	19.994	104.492	20.058	3.171	0.506
1007.500	591.502	80.010	19.995	104.490	20.061	3.002	0.530
1008.000	591.715	80.010	19.993	104.493	20.061	2.994	0.487
1008.500	591.976	80.010	19.995	104.495	20.060	3.017	0.463
1009.000	592.222	80.011	19.993	104.498	20.057	3.239	0.490
1009.500	592.483	80.011	19.993	104.499	20.056	3.326	0.507
1010.000	592.771	80.012	19.994	104.497	20.059	3.148	0.528
1010.500	593.032	80.010	19.994	104.494	20.058	3.218	0.550
1011.000	593.264	80.012	19.994	104.497	20.056	3.345	0.521
1011.501	593.588	80.012	19.995	104.494	20.059	3.116	0.524
1012.000	593.806	80.011	19.994	104.494	20.056	3.362	0.549
1012.500	594.069	80.011	19.993	104.495	20.059	3.129	0.512
1013.000	594.356	80.012	19.994	104.496	20.055	3.420	0.515
1013.500	594.637	80.011	19.993	104.494	20.061	2.994	0.559
1014.000	594.893	80.011	19.993	104.496	20.058	3.183	0.553
1014.500	595.150	80.010	19.993	104.497	20.058	3.218	0.525
1015.000	595.425	80.012	19.994	104.502	20.062	2.928	0.522
1015.500	595.671	80.012	19.994	104.503	20.057	3.293	0.526
1016.000	595.960	80.011	19.994	104.506	20.063	2.813	0.528
1016.500	596.185	80.011	19.993	104.506	20.064	2.726	0.524
1017.000	596.448	80.011	19.995	104.503	20.060	3.017	0.500
1017.500	596.703	80.012	19.994	104.498	20.067	2.539	0.503
1018.000	596.997	80.011	19.993	104.496	20.065	2.689	0.534
1018.500	597.300	80.010	19.993	104.491	20.064	2.759	0.573
1019.000	597.493	80.012	19.992	104.489	20.063	2.818	0.546
1019.500	597.810	80.012	19.993	104.490	20.061	2.984	0.503
1020.000	598.098	80.012	19.994	104.490	20.063	2.861	0.557
1020.500	598.331	80.010	19.994	104.490	20.060	3.033	0.563
1021.000	598.577	80.010	19.994	104.490	20.063	2.857	0.500
1021.500	598.883	80.011	19.995	104.490	20.064	2.787	0.515
1022.000	599.135	80.012	19.993	104.489	20.062	2.874	0.555
1022.500	599.409	80.009	19.993	104.488	20.062	2.868	0.542
1023.000	599.672	80.011	19.994	104.493	20.061	3.005	0.531
1023.500	599.964	80.011	19.994	104.496	20.058	3.173	0.546
1024.000	600.227	80.010	19.994	104.498	20.063	2.861	0.555
1024.500	600.508	80.010	19.994	104.499	20.063	2.849	0.550
1025.000	600.745	80.009	19.993	104.499	20.064	2.782	0.531
1025.500	601.064	80.012	19.994	104.495	20.057	3.283	0.537
1026.001	601.341	80.010	19.993	104.492	20.060	3.063	0.576
1026.501	601.615	80.010	19.994	104.491	20.061	2.972	0.573
1027.001	601.858	80.010	19.994	104.494	20.058	3.210	0.534
1027.501	602.162	80.010	19.994	104.495	20.063	2.810	0.532
1028.001	602.420	80.009	19.994	104.494	20.058	3.187	0.555
1028.501	602.689	80.010	19.993	104.495	20.062	2.863	0.545
1029.001	602.991	80.009	19.995	104.495	20.063	2.815	0.549
1029.501	603.266	80.009	19.994	104.492	20.060	3.058	0.574
1030.001	603.537	80.009	19.994	104.492	20.062	2.917	0.562
1030.501	603.809	80.010	19.995	104.492	20.057	3.291	0.544
1031.001	604.093	80.010	19.994	104.491	20.063	2.826	0.549
1031.500	604.363	80.009	19.995	104.492	20.064	2.786	0.555
1032.000	604.622	80.010	19.994	104.494	20.060	3.069	0.542
1032.500	604.924	80.009	19.995	104.498	20.059	3.104	0.545
1033.001	605.212	80.009	19.996	104.501	20.062	2.932	0.575
1033.501	605.462	80.010	19.995	104.501	20.061	3.000	0.564
1034.001	605.716	80.010	19.994	104.500	20.063	2.834	0.521
1034.501	606.028	80.009	19.996	104.499	20.059	3.118	0.535
1035.000	606.304	80.011	19.995	104.494	20.058	3.228	0.577
1035.500	606.547	80.010	19.995	104.492	20.058	3.183	0.554
1036.001	606.845	80.011	19.995	104.497	20.059	3.102	0.530
1036.501	607.119	80.010	19.994	104.501	20.064	2.753	0.556
1037.001	607.408	80.010	19.994	104.503	20.062	2.915	0.568
1037.501	607.697	80.010	19.994	104.505	20.059	3.102	0.571
1038.000	607.963	80.010	19.994	104.507	20.054	3.521	0.567
1038.500	608.213	80.010	19.995	104.502	20.059	3.125	0.536
1039.001	608.504	80.012	19.995	104.497	20.059	3.116	0.529
1039.501	608.775	80.011	19.993	104.494	20.054	3.505	0.551
