Repository: ulfsri/fsri_materials_database

# Materials and Products Database

## 01_Data

Raw data generated from each apparatus are included here in plain-text format. The data is organized first by material, next by the short name of test apparatus used, and where applicable additional filtering by test settings.

### material.json

Each material directory contains a json file of the same name as the material. This file links the data stored in the repository as well as data and graphs produced by the accompanying scripts (__02_Scripts__) to the respective landing page for the material on the front-end website.

File: 01_Data/Coaxial_Cable/MCC/Coaxial_Cable_MCC_30K_min_220201_R4.txt (part 3 of 4)
T Correction Coefficients:	0	1.024463	0
Time Shift (s):	14
*
Time (s)	Temperature (C)	N2 flow rate (cc/min)	O2 flow rate (cc/min)	Flow Rate (cc/min)	Oxygen (%)	HRR (W/g)	Heating rate (C/s)
693.000	432.289	80.007	19.994	103.874	19.903	10.862	0.511
693.500	432.563	80.007	19.993	103.875	19.903	10.876	0.538
694.000	432.819	80.007	19.995	103.879	19.899	11.147	0.539
694.500	433.147	80.008	19.994	103.879	19.894	11.541	0.557
695.000	433.371	80.007	19.995	103.878	19.893	11.609	0.568
695.500	433.678	80.007	19.995	103.880	19.891	11.713	0.541
696.000	433.954	80.007	19.995	103.880	19.890	11.856	0.557
696.500	434.221	80.007	19.995	103.877	19.886	12.101	0.563
697.000	434.517	80.007	19.993	103.874	19.881	12.487	0.553
697.500	434.741	80.006	19.995	103.872	19.877	12.767	0.541
698.000	435.035	80.008	19.993	103.869	19.875	12.917	0.519
698.500	435.287	80.007	19.994	103.868	19.870	13.277	0.532
699.000	435.607	80.007	19.994	103.868	19.870	13.289	0.559
699.500	435.847	80.008	19.995	103.868	19.866	13.630	0.566
700.000	436.127	80.007	19.996	103.871	19.861	13.943	0.540
700.500	436.401	80.009	19.994	103.872	19.862	13.919	0.537
701.000	436.667	80.008	19.994	103.873	19.857	14.256	0.547
701.500	436.913	80.008	19.995	103.878	19.858	14.194	0.526
702.000	437.194	80.008	19.993	103.880	19.850	14.752	0.520
702.500	437.443	80.008	19.993	103.878	19.847	14.964	0.529
703.000	437.706	80.008	19.994	103.876	19.847	15.028	0.521
703.500	437.969	80.008	19.994	103.874	19.843	15.284	0.519
704.000	438.234	80.008	19.993	103.869	19.835	15.860	0.527
704.500	438.486	80.009	19.994	103.866	19.835	15.897	0.523
705.000	438.789	80.007	19.994	103.865	19.828	16.397	0.536
705.500	439.005	80.008	19.994	103.865	19.828	16.428	0.537
706.000	439.285	80.009	19.994	103.865	19.827	16.442	0.507
706.500	439.518	80.009	19.995	103.865	19.821	16.928	0.504
707.000	439.789	80.009	19.994	103.865	19.819	17.052	0.509
707.500	440.096	80.008	19.994	103.868	19.816	17.311	0.541
708.000	440.334	80.007	19.994	103.872	19.810	17.715	0.561
708.500	440.613	80.008	19.994	103.873	19.805	18.096	0.531
709.000	440.872	80.008	19.994	103.873	19.805	18.120	0.528
709.500	441.098	80.008	19.994	103.874	19.799	18.536	0.512
710.000	441.385	80.008	19.994	103.872	19.798	18.643	0.499
710.500	441.611	80.008	19.993	103.868	19.795	18.823	0.513
711.000	441.877	80.007	19.994	103.867	19.787	19.420	0.502
711.500	442.127	80.006	19.994	103.867	19.784	19.631	0.504
712.000	442.390	80.008	19.994	103.866	19.780	19.956	0.515
712.500	442.651	80.007	19.993	103.866	19.777	20.173	0.519
713.000	442.898	80.008	19.993	103.868	19.773	20.430	0.516
713.500	443.162	80.006	19.995	103.870	19.768	20.846	0.509
714.000	443.395	80.007	19.993	103.871	19.765	21.060	0.504
714.500	443.652	80.007	19.994	103.874	19.759	21.514	0.494
715.000	443.935	80.006	19.994	103.876	19.756	21.721	0.515
715.500	444.196	80.007	19.995	103.876	19.752	22.044	0.542
716.000	444.448	80.007	19.995	103.875	19.751	22.110	0.529
716.500	444.728	80.006	19.994	103.873	19.744	22.562	0.523
717.000	444.957	80.007	19.993	103.871	19.739	22.992	0.520
717.500	445.232	80.007	19.994	103.869	19.733	23.374	0.507
718.000	445.494	80.006	19.995	103.869	19.732	23.466	0.520
718.500	445.752	80.007	19.994	103.868	19.727	23.826	0.528
719.000	446.005	80.007	19.994	103.868	19.723	24.139	0.515
719.500	446.289	80.007	19.992	103.867	19.721	24.281	0.524
720.000	446.508	80.007	19.995	103.866	19.713	24.854	0.520
720.500	446.759	80.006	19.995	103.865	19.710	25.133	0.487
721.000	447.030	80.006	19.994	103.866	19.707	25.330	0.496
721.500	447.252	80.008	19.996	103.867	19.701	25.799	0.507
722.000	447.493	80.007	19.994	103.867	19.699	25.948	0.478
722.500	447.800	80.007	19.996	103.867	19.696	26.169	0.506
723.000	448.015	80.008	19.993	103.866	19.691	26.506	0.535
723.500	448.278	80.006	19.995	103.865	19.687	26.823	0.500
724.000	448.534	80.007	19.994	103.864	19.678	27.439	0.499
724.500	448.784	80.008	19.994	103.864	19.677	27.520	0.513
725.000	449.014	80.008	19.994	103.864	19.672	27.876	0.493
725.500	449.265	80.007	19.994	103.863	19.670	28.087	0.480
726.000	449.504	80.007	19.995	103.863	19.663	28.537	0.485
726.500	449.782	80.007	19.995	103.863	19.658	28.915	0.504
727.000	450.079	80.008	19.994	103.862	19.654	29.258	0.546
727.500	450.258	80.007	19.994	103.862	19.651	29.452	0.525
728.000	450.526	80.008	19.995	103.863	19.646	29.829	0.461
728.500	450.774	80.009	19.995	103.863	19.643	30.058	0.482
729.000	451.046	80.008	19.994	103.863	19.639	30.361	0.518
729.500	451.302	80.007	19.994	103.862	19.634	30.718	0.524
730.000	451.536	80.008	19.995	103.862	19.627	31.263	0.509
730.500	451.780	80.009	19.995	103.860	19.624	31.456	0.484
731.000	452.051	80.007	19.995	103.855	19.620	31.752	0.497
731.500	452.337	80.008	19.994	103.855	19.616	32.065	0.536
732.000	452.549	80.007	19.994	103.853	19.613	32.258	0.528
732.500	452.784	80.009	19.995	103.852	19.605	32.825	0.473
733.000	453.088	80.008	19.995	103.852	19.603	32.992	0.493
733.500	453.261	80.007	19.995	103.853	19.598	33.370	0.508
734.000	453.529	80.008	19.994	103.852	19.594	33.684	0.459
734.500	453.807	80.007	19.994	103.851	19.591	33.907	0.493
735.000	454.047	80.008	19.995	103.846	19.583	34.496	0.532
735.500	454.286	80.008	19.996	103.843	19.579	34.738	0.499
736.000	454.578	80.009	19.995	103.845	19.575	35.054	0.505
736.500	454.822	80.009	19.995	103.845	19.570	35.422	0.534
737.000	455.041	80.009	19.995	103.847	19.563	35.948	0.499
737.500	455.270	80.008	19.995	103.847	19.563	35.925	0.455
738.000	455.534	80.008	19.994	103.846	19.556	36.447	0.470
738.500	455.822	80.009	19.996	103.843	19.553	36.667	0.522
739.000	456.045	80.009	19.995	103.841	19.546	37.203	0.531
739.500	456.306	80.010	19.995	103.836	19.542	37.489	0.498
740.000	456.513	80.008	19.994	103.836	19.540	37.638	0.476
740.500	456.804	80.008	19.995	103.839	19.534	38.066	0.483
741.000	457.010	80.008	19.995	103.843	19.530	38.420	0.497
741.500	457.281	80.007	19.994	103.845	19.525	38.774	0.487
742.000	457.514	80.007	19.994	103.852	19.521	39.059	0.491
742.500	457.771	80.010	19.994	103.859	19.515	39.457	0.497
743.000	458.049	80.007	19.995	103.861	19.508	39.988	0.512
743.500	458.290	80.007	19.995	103.862	19.505	40.260	0.527
744.000	458.548	80.008	19.994	103.863	19.499	40.660	0.509
744.500	458.790	80.007	19.994	103.863	19.494	41.054	0.500
745.000	459.026	80.008	19.995	103.860	19.492	41.205	0.489
745.500	459.300	80.008	19.996	103.859	19.487	41.535	0.494
746.000	459.577	80.008	19.994	103.856	19.479	42.178	0.531
746.500	459.825	80.007	19.993	103.852	19.473	42.564	0.538
747.000	460.066	80.008	19.995	103.849	19.470	42.812	0.507
747.500	460.318	80.008	19.995	103.845	19.462	43.378	0.491
748.000	460.561	80.008	19.995	103.844	19.458	43.679	0.494
748.500	460.808	80.008	19.996	103.842	19.452	44.144	0.493
749.000	461.023	80.008	19.994	103.842	19.447	44.517	0.476
749.500	461.296	80.008	19.995	103.844	19.441	44.958	0.475
750.000	461.511	80.009	19.994	103.849	19.434	45.442	0.488
750.500	461.789	80.010	19.995	103.852	19.425	46.115	0.490
751.000	462.006	80.009	19.995	103.853	19.419	46.539	0.494
751.500	462.298	80.009	19.995	103.853	19.415	46.879	0.502
752.000	462.550	80.008	19.995	103.851	19.406	47.509	0.526
752.500	462.819	80.009	19.995	103.845	19.401	47.878	0.532
753.000	463.054	80.009	19.995	103.839	19.394	48.436	0.513
753.500	463.285	80.008	19.994	103.836	19.387	48.958	0.485
754.000	463.548	80.009	19.994	103.832	19.381	49.400	0.480
754.500	463.825	80.009	19.994	103.832	19.374	49.902	0.517
755.000	464.068	80.009	19.994	103.832	19.367	50.426	0.530
755.500	464.278	80.009	19.993	103.834	19.361	50.817	0.487
756.000	464.558	80.008	19.994	103.837	19.356	51.186	0.471
756.500	464.797	80.010	19.994	103.839	19.351	51.596	0.504
757.000	465.061	80.009	19.994	103.836	19.342	52.260	0.511
757.500	465.263	80.010	19.995	103.833	19.335	52.754	0.485
758.000	465.547	80.010	19.995	103.830	19.331	53.079	0.476
758.500	465.787	80.009	19.994	103.826	19.323	53.629	0.505
759.000	466.051	80.009	19.994	103.824	19.313	54.356	0.514
759.500	466.310	80.009	19.995	103.824	19.304	55.018	0.513
760.000	466.582	80.010	19.995	103.826	19.298	55.477	0.526
760.500	466.826	80.008	19.995	103.826	19.292	55.968	0.524
761.000	467.115	80.010	19.996	103.826	19.284	56.549	0.525
761.500	467.353	80.008	19.996	103.826	19.277	57.005	0.530
762.000	467.578	80.007	19.994	103.826	19.270	57.567	0.495
762.500	467.842	80.010	19.996	103.824	19.262	58.140	0.476
763.000	468.056	80.007	19.995	103.825	19.250	58.994	0.483
763.500	468.333	80.008	19.995	103.823	19.245	59.392	0.484
764.000	468.571	80.009	19.995	103.823	19.238	59.910	0.503
764.500	468.805	80.008	19.995	103.822	19.226	60.784	0.493
765.000	469.099	80.008	19.994	103.819	19.216	61.549	0.500
765.500	469.350	80.008	19.994	103.818	19.211	61.881	0.537
766.000	469.553	80.008	19.995	103.819	19.204	62.405	0.500
766.500	469.801	80.005	19.995	103.818	19.191	63.356	0.452
767.000	470.060	80.006	19.994	103.818	19.187	63.649	0.479
767.500	470.331	80.007	19.994	103.822	19.175	64.564	0.519
768.000	470.529	80.007	19.995	103.822	19.165	65.324	0.500
768.500	470.810	80.006	19.994	103.822	19.157	65.904	0.474
769.000	471.035	80.007	19.995	103.822	19.149	66.493	0.492
769.500	471.306	80.007	19.994	103.822	19.142	67.007	0.501
770.000	471.563	80.007	19.994	103.821	19.130	67.850	0.512
770.500	471.821	80.007	19.995	103.821	19.120	68.647	0.521
771.000	472.048	80.007	19.995	103.820	19.112	69.170	0.500
771.500	472.339	80.007	19.994	103.815	19.103	69.883	0.502
772.000	472.564	80.007	19.993	103.808	19.090	70.841	0.517
772.500	472.840	80.007	19.994	103.801	19.083	71.327	0.508
773.000	473.044	80.006	19.993	103.794	19.073	72.059	0.490
773.500	473.334	80.007	19.993	103.789	19.061	72.957	0.487
774.000	473.585	80.007	19.994	103.790	19.049	73.841	0.517
774.500	473.803	80.006	19.993	103.794	19.040	74.494	0.505
775.000	474.055	80.006	19.994	103.796	19.028	75.349	0.470
775.500	474.312	80.006	19.993	103.797	19.016	76.263	0.490
776.000	474.604	80.007	19.993	103.797	19.006	77.025	0.529
776.500	474.840	80.007	19.993	103.796	18.998	77.607	0.538
777.000	475.152	80.006	19.994	103.793	18.989	78.226	0.537
777.500	475.337	80.007	19.993	103.792	18.975	79.295	0.523
778.000	475.602	80.008	19.993	103.791	18.960	80.375	0.474
778.500	475.824	80.007	19.994	103.791	18.951	81.086	0.469
779.000	476.109	80.007	19.993	103.791	18.940	81.862	0.497
779.500	476.377	80.006	19.993	103.790	18.928	82.772	0.530
780.000	476.587	80.007	19.993	103.789	18.918	83.507	0.515
780.500	476.833	80.007	19.993	103.789	18.905	84.449	0.467
781.000	477.083	80.007	19.993	103.789	18.895	85.207	0.476
781.500	477.341	80.006	19.994	103.789	18.881	86.216	0.502
782.000	477.567	80.007	19.995	103.789	18.870	86.998	0.496
782.500	477.855	80.008	19.994	103.789	18.855	88.086	0.499
783.000	478.128	80.007	19.993	103.787	18.846	88.752	0.537
783.500	478.343	80.007	19.995	103.787	18.834	89.679	0.524
784.000	478.593	80.008	19.994	103.780	18.820	90.685	0.476
784.500	478.872	80.007	19.994	103.773	18.813	91.232	0.497
785.000	479.103	80.008	19.993	103.767	18.797	92.367	0.519
785.500	479.346	80.007	19.994	103.765	18.786	93.211	0.492
786.000	479.592	80.007	19.993	103.759	18.774	94.081	0.482
786.500	479.860	80.007	19.993	103.761	18.760	95.071	0.502
787.000	480.096	80.008	19.993	103.766	18.750	95.819	0.508
787.500	480.353	80.008	19.994	103.772	18.738	96.705	0.498
788.000	480.598	80.007	19.993	103.770	18.726	97.571	0.498
788.500	480.849	80.008	19.995	103.769	18.711	98.678	0.499
789.000	481.089	80.008	19.993	103.767	18.698	99.655	0.494
789.500	481.347	80.008	19.994	103.760	18.687	100.471	0.495
790.000	481.610	80.008	19.995	103.753	18.676	101.256	0.510
790.500	481.892	80.008	19.995	103.749	18.661	102.401	0.533
791.000	482.104	80.009	19.994	103.747	18.651	103.088	0.519
791.500	482.337	80.008	19.995	103.746	18.637	104.133	0.470
792.000	482.599	80.007	19.996	103.746	18.627	104.864	0.470
792.500	482.840	80.007	19.994	103.746	18.617	105.648	0.499
793.000	483.108	80.007	19.994	103.745	18.605	106.513	0.506
793.500	483.370	80.007	19.994	103.744	18.592	107.467	0.519
794.000	483.640	80.007	19.995	103.744	18.577	108.545	0.530
794.500	483.817	80.008	19.995	103.741	18.565	109.418	0.489
795.000	484.100	80.007	19.995	103.738	18.552	110.372	0.454
795.500	484.342	80.007	19.995	103.739	18.541	111.178	0.493
796.000	484.611	80.008	19.995	103.739	18.527	112.227	0.518
796.500	484.833	80.007	19.995	103.734	18.517	112.971	0.501
797.000	485.088	80.005	19.995	103.729	18.502	114.078	0.484
797.500	485.350	80.008	19.994	103.726	18.490	114.963	0.497
798.000	485.601	80.007	19.994	103.719	18.477	115.884	0.514
798.500	485.862	80.007	19.995	103.713	18.468	116.591	0.512
799.000	486.116	80.007	19.994	103.710	18.455	117.496	0.514
799.500	486.373	80.008	19.994	103.710	18.443	118.382	0.513
800.000	486.634	80.006	19.995	103.708	18.434	119.057	0.515
800.500	486.911	80.006	19.995	103.707	18.424	119.804	0.528
801.000	487.142	80.007	19.994	103.707	18.416	120.405	0.523
801.500	487.408	80.007	19.995	103.704	18.403	121.303	0.503
802.000	487.665	80.007	19.995	103.704	18.392	122.135	0.510
802.500	487.879	80.008	19.994	103.702	18.386	122.600	0.497
803.000	488.129	80.007	19.994	103.698	18.373	123.527	0.467
803.500	488.413	80.007	19.993	103.696	18.365	124.129	0.499
804.000	488.691	80.008	19.993	103.694	18.360	124.479	0.548
804.500	488.873	80.008	19.994	103.688	18.350	125.194	0.511
805.000	489.160	80.008	19.993	103.685	18.344	125.696	0.464
805.500	489.457	80.008	19.993	103.684	18.338	126.114	0.526
806.000	489.695	80.008	19.994	103.680	18.330	126.722	0.559
806.500	489.979	80.008	19.993	103.678	18.326	126.976	0.529
807.000	490.208	80.008	19.995	103.676	18.318	127.596	0.518
807.500	490.436	80.007	19.994	103.673	18.315	127.777	0.485
808.000	490.678	80.008	19.993	103.670	18.311	128.050	0.463
808.500	490.954	80.009	19.993	103.668	18.307	128.352	0.494
809.000	491.212	80.009	19.994	103.668	18.305	128.541	0.526
809.500	491.488	80.009	19.995	103.667	18.303	128.680	0.534
810.000	491.701	80.009	19.993	103.666	18.302	128.756	0.512
810.500	491.983	80.008	19.993	103.664	18.298	129.078	0.492
811.000	492.229	80.009	19.995	103.664	18.303	128.708	0.511
811.500	492.481	80.009	19.994	103.660	18.306	128.432	0.513
812.000	492.705	80.009	19.994	103.656	18.305	128.502	0.487
812.500	492.982	80.009	19.994	103.651	18.307	128.408	0.489
813.000	493.224	80.009	19.994	103.645	18.312	128.032	0.510
813.500	493.478	80.010	19.993	103.638	18.320	127.445	0.508
814.000	493.782	80.008	19.993	103.637	18.321	127.334	0.527
814.500	494.009	80.010	19.994	103.634	18.328	126.845	0.544
815.000	494.261	80.008	19.994	103.632	18.336	126.240	0.505
815.500	494.538	80.009	19.994	103.633	18.342	125.838	0.504
816.000	494.778	80.009	19.995	103.633	18.352	125.092	0.523
816.500	495.057	80.010	19.995	103.631	18.360	124.518	0.518
817.000	495.289	80.009	19.995	103.631	18.370	123.751	0.515
817.500	495.509	80.008	19.995	103.631	18.380	123.028	0.482
818.000	495.804	80.009	19.996	103.630	18.392	122.170	0.484
818.500	496.064	80.009	19.994	103.630	18.407	121.049	0.535
819.000	496.336	80.008	19.994	103.629	18.420	120.064	0.543
819.500	496.536	80.008	19.994	103.629	18.433	119.158	0.502
820.000	496.815	80.009	19.994	103.629	18.451	117.835	0.475
820.500	497.039	80.008	19.995	103.633	18.468	116.549	0.491
821.000	497.307	80.008	19.994	103.636	18.484	115.426	0.497
821.500	497.562	80.009	19.995	103.637	18.502	114.082	0.508
822.000	497.791	80.008	19.994	103.637	18.522	112.621	0.503
822.500	498.102	80.008	19.995	103.639	18.544	111.023	0.511
823.000	498.363	80.008	19.994	103.636	18.561	109.772	0.556
823.500	498.582	80.007	19.995	103.633	18.582	108.216	0.526
824.000	498.835	80.008	19.994	103.635	18.606	106.442	0.476
824.500	499.125	80.006	19.995	103.635	18.631	104.616	0.507
825.000	499.352	80.007	19.994	103.635	18.651	103.120	0.530
825.500	499.597	80.007	19.995	103.634	18.678	101.169	0.495
826.000	499.846	80.008	19.994	103.635	18.703	99.310	0.483
826.500	500.077	80.008	19.994	103.635	18.729	97.389	0.487
827.000	500.331	80.007	19.995	103.636	18.754	95.528	0.483
827.500	500.568	80.007	19.994	103.641	18.781	93.574	0.488
828.000	500.866	80.007	19.996	103.647	18.809	91.493	0.513
828.500	501.111	80.009	19.994	103.649	18.835	89.630	0.540
829.000	501.400	80.007	19.994	103.650	18.867	87.258	0.539
829.500	501.633	80.007	19.994	103.655	18.897	85.056	0.528
830.000	501.874	80.008	19.995	103.657	18.924	83.066	0.498
830.500	502.109	80.008	19.995	103.660	18.954	80.847	0.475
831.000	502.365	80.009	19.994	103.667	18.982	78.808	0.483
831.500	502.643	80.009	19.994	103.671	19.012	76.563	0.512
832.000	502.896	80.009	19.994	103.680	19.040	74.530	0.532
832.500	503.156	80.008	19.995	103.684	19.072	72.164	0.522
833.000	503.391	80.008	19.995	103.691	19.104	69.799	0.504
833.500	503.660	80.009	19.994	103.696	19.132	67.702	0.500
834.000	503.872	80.010	19.994	103.704	19.159	65.728	0.493
834.500	504.157	80.008	19.994	103.704	19.188	63.617	0.489
835.000	504.406	80.010	19.994	103.707	19.221	61.193	0.515
835.500	504.644	80.009	19.994	103.708	19.250	58.996	0.510
836.000	504.890	80.009	19.994	103.709	19.280	56.831	0.485
836.500	505.154	80.009	19.994	103.714	19.308	54.749	0.497
837.000	505.408	80.009	19.993	103.718	19.335	52.759	0.514
837.500	505.668	80.010	19.993	103.725	19.364	50.629	0.516
838.000	505.933	80.009	19.994	103.732	19.391	48.615	0.520
838.500	506.171	80.009	19.993	103.739	19.417	46.709	0.514
839.000	506.413	80.011	19.993	103.743	19.442	44.878	0.491
839.500	506.710	80.009	19.994	103.749	19.469	42.850	0.510
840.000	506.926	80.010	19.994	103.751	19.494	41.018	0.526
840.500	507.205	80.009	19.995	103.758	19.519	39.227	0.504
841.000	507.467	80.008	19.994	103.763	19.542	37.491	0.518
841.500	507.687	80.009	19.994	103.771	19.565	35.768	0.511
842.000	507.933	80.009	19.994	103.776	19.588	34.077	0.474
842.500	508.217	80.010	19.994	103.782	19.611	32.397	0.498
843.000	508.488	80.008	19.996	103.784	19.631	30.951	0.543
843.500	508.749	80.009	19.995	103.788	19.655	29.188	0.543
844.000	508.987	80.009	19.995	103.790	19.676	27.644	0.515
844.500	509.221	80.008	19.994	103.793	19.694	26.279	0.486
845.000	509.443	80.008	19.994	103.795	19.712	24.929	0.464
845.500	509.717	80.008	19.995	103.799	19.731	23.554	0.476
846.000	509.957	80.007	19.994	103.799	19.749	22.203	0.505
846.500	510.240	80.008	19.995	103.802	19.761	21.335	0.518
847.000	510.493	80.006	19.996	103.803	19.782	19.803	0.529
847.500	510.776	80.006	19.995	103.809	19.795	18.837	0.536
848.000	510.981	80.007	19.995	103.812	19.813	17.525	0.513
848.500	511.280	80.007	19.995	103.819	19.825	16.588	0.496
849.000	511.518	80.006	19.995	103.822	19.839	15.576	0.520
849.500	511.772	80.006	19.995	103.826	19.850	14.795	0.515
850.000	512.034	80.007	19.996	103.826	19.863	13.805	0.504
850.500	512.284	80.006	19.995	103.826	19.874	12.973	0.514
851.000	512.523	80.007	19.994	103.827	19.886	12.081	0.501
851.500	512.776	80.008	19.996	103.828	19.897	11.268	0.490
852.000	513.022	80.007	19.996	103.828	19.908	10.487	0.495
852.500	513.315	80.005	19.995	103.828	19.914	10.039	0.519
853.000	513.553	80.007	19.995	103.829	19.924	9.340	0.535
853.500	513.809	80.008	19.995	103.827	19.930	8.876	0.513
854.000	514.073	80.007	19.995	103.826	19.941	8.061	0.507
854.500	514.353	80.007	19.996	103.825	19.950	7.426	0.532
855.000	514.595	80.007	19.995	103.825	19.955	6.991	0.533
855.500	514.873	80.007	19.995	103.825	19.962	6.527	0.521
856.000	515.102	80.008	19.995	103.825	19.968	6.098	0.513
856.500	515.377	80.005	19.995	103.825	19.973	5.703	0.505
857.000	515.602	80.007	19.996	103.824	19.978	5.337	0.502
857.500	515.900	80.008	19.995	103.823	19.985	4.803	0.511
858.000	516.138	80.007	19.994	103.822	19.990	4.440	0.529
858.500	516.427	80.006	19.994	103.822	19.996	3.990	0.532
859.000	516.666	80.006	19.996	103.822	19.998	3.857	0.527
859.500	516.890	80.007	19.995	103.826	20.000	3.678	0.496
860.000	517.173	80.007	19.995	103.827	20.005	3.345	0.486
860.500	517.426	80.007	19.995	103.827	20.011	2.859	0.522
861.000	517.667	80.007	19.995	103.830	20.016	2.502	0.515
861.500	517.945	80.007	19.995	103.833	20.019	2.321	0.506
862.000	518.192	80.008	19.995	103.830	20.019	2.285	0.522
862.500	518.482	80.007	19.995	103.831	20.024	1.910	0.531
863.000	518.696	80.007	19.994	103.831	20.027	1.705	0.521
863.500	518.977	80.007	19.996	103.828	20.029	1.574	0.500
864.000	519.257	80.008	19.993	103.826	20.032	1.337	0.528
864.500	519.492	80.007	19.996	103.826	20.034	1.193	0.538
865.000	519.770	80.007	19.994	103.824	20.037	0.962	0.514
865.500	519.992	80.007	19.995	103.826	20.039	0.797	0.507
866.000	520.272	80.008	19.994	103.828	20.042	0.590	0.501
866.500	520.512	80.008	19.994	103.833	20.046	0.301	0.511
867.000	520.768	80.008	19.994	103.838	20.043	0.564	0.508
867.500	521.036	80.006	19.994	103.841	20.047	0.233	0.510
868.000	521.310	80.007	19.995	103.841	20.049	0.076	0.533
868.500	521.531	80.007	19.994	103.842	20.051	-0.072	0.519
869.000	521.807	80.008	19.993	103.838	20.051	-0.060	0.496
869.500	522.027	80.008	19.994	103.836	20.055	-0.351	0.496
870.000	522.287	80.008	19.993	103.834	20.057	-0.524	0.488
870.500	522.577	80.008	19.994	103.835	20.056	-0.456	0.515
871.000	522.811	80.008	19.994	103.834	20.056	-0.420	0.537
871.500	523.083	80.008	19.994	103.836	20.060	-0.693	0.515
872.000	523.309	80.008	19.995	103.837	20.061	-0.797	0.502
872.500	523.571	80.006	19.992	103.840	20.064	-1.036	0.493
873.000	523.798	80.007	19.995	103.839	20.064	-1.018	0.489
873.500	524.066	80.007	19.995	103.836	20.067	-1.231	0.492
874.000	524.332	80.006	19.994	103.835	20.070	-1.452	0.514
874.500	524.602	80.007	19.994	103.835	20.067	-1.223	0.535
875.000	524.837	80.007	19.993	103.834	20.070	-1.474	0.521
875.500	525.077	80.008	19.994	103.835	20.070	-1.448	0.490
876.000	525.357	80.007	19.994	103.835	20.069	-1.356	0.497
876.500	525.609	80.008	19.995	103.837	20.069	-1.378	0.526
877.000	525.873	80.007	19.994	103.835	20.073	-1.653	0.524
877.500	526.110	80.007	19.994	103.835	20.074	-1.743	0.508
878.000	526.356	80.007	19.995	103.837	20.076	-1.914	0.492
878.500	526.609	80.008	19.994	103.837	20.074	-1.763	0.491
879.000	526.889	80.007	19.994	103.837	20.076	-1.906	0.516
879.500	527.136	80.009	19.995	103.837	20.077	-1.960	0.530
880.000	527.376	80.008	19.994	103.837	20.075	-1.860	0.507
880.500	527.650	80.008	19.994	103.839	20.076	-1.892	0.500
881.000	527.887	80.007	19.995	103.841	20.076	-1.906	0.513
881.500	528.136	80.007	19.994	103.843	20.078	-2.067	0.499
882.000	528.407	80.008	19.994	103.846	20.078	-2.091	0.503
882.500	528.667	80.007	19.995	103.847	20.079	-2.109	0.526
883.000	528.937	80.007	19.995	103.851	20.080	-2.185	0.531
883.500	529.167	80.008	19.995	103.855	20.083	-2.444	0.515
884.000	529.448	80.007	19.996	103.855	20.082	-2.378	0.505
884.500	529.676	80.009	19.996	103.856	20.081	-2.258	0.509
885.000	529.930	80.008	19.994	103.855	20.082	-2.376	0.495
885.500	530.238	80.006	19.995	103.851	20.084	-2.474	0.522
886.000	530.428	80.007	19.994	103.849	20.084	-2.500	0.530
886.500	530.709	80.007	19.994	103.852	20.085	-2.593	0.484
887.000	530.955	80.007	19.993	103.852	20.085	-2.581	0.499
887.500	531.228	80.008	19.995	103.856	20.083	-2.398	0.523
888.000	531.504	80.007	19.994	103.854	20.085	-2.551	0.534
888.500	531.762	80.008	19.994	103.851	20.085	-2.601	0.542
889.000	531.988	80.008	19.994	103.851	20.084	-2.466	0.509
889.500	532.254	80.008	19.993	103.851	20.086	-2.615	0.488
890.000	532.508	80.007	19.994	103.852	20.086	-2.643	0.506
890.500	532.746	80.008	19.994	103.859	20.088	-2.800	0.506
891.000	533.010	80.008	19.995	103.864	20.086	-2.641	0.497
891.500	533.245	80.008	19.994	103.865	20.089	-2.858	0.501
892.000	533.482	80.009	19.994	103.865	20.090	-2.944	0.485
892.500	533.795	80.008	19.993	103.866	20.086	-2.651	0.511
893.000	534.059	80.010	19.994	103.866	20.090	-2.916	0.564
893.500	534.328	80.008	19.994	103.865	20.091	-3.043	0.555
894.000	534.555	80.009	19.994	103.865	20.090	-2.942	0.515
894.500	534.806	80.010	19.993	103.865	20.090	-2.914	0.487
895.000	535.059	80.010	19.994	103.865	20.090	-2.973	0.491
895.500	535.347	80.009	19.994	103.865	20.093	-3.141	0.522
896.000	535.601	80.008	19.993	103.866	20.091	-3.035	0.542
896.500	535.802	80.009	19.994	103.864	20.093	-3.163	0.498
897.000	536.111	80.010	19.994	103.864	20.091	-2.989	0.482
897.500	536.332	80.009	19.993	103.862	20.092	-3.057	0.520
898.000	536.622	80.010	19.993	103.862	20.092	-3.067	0.521
898.500	536.879	80.008	19.993	103.862	20.093	-3.159	0.529
899.000	537.140	80.009	19.994	103.864	20.096	-3.362	0.533
899.500	537.384	80.009	19.992	103.864	20.094	-3.258	0.511
900.000	537.621	80.008	19.994	103.865	20.092	-3.089	0.493
900.500	537.892	80.008	19.995	103.864	20.094	-3.272	0.495
901.000	538.185	80.009	19.995	103.864	20.096	-3.348	0.537
901.500	538.391	80.008	19.995	103.864	20.095	-3.344	0.531
902.000	538.629	80.009	19.995	103.863	20.095	-3.338	0.471
902.500	538.894	80.010	19.996	103.863	20.094	-3.216	0.474
903.000	539.175	80.009	19.994	103.864	20.093	-3.147	0.524
903.500	539.418	80.008	19.995	103.863	20.094	-3.214	0.535
904.000	539.681	80.007	19.993	103.863	20.096	-3.370	0.515
904.500	539.978	80.008	19.993	103.864	20.095	-3.336	0.533
905.000	540.224	80.008	19.994	103.865	20.097	-3.455	0.551
905.500	540.482	80.008	19.994	103.865	20.096	-3.392	0.524
906.000	540.784	80.009	19.994	103.866	20.095	-3.336	0.532
906.500	540.963	80.008	19.994	103.865	20.096	-3.360	0.520
907.000	541.240	80.008	19.993	103.865	20.095	-3.292	0.468
907.500	541.535	80.007	19.993	103.864	20.096	-3.418	0.514
908.000	541.799	80.007	19.993	103.863	20.096	-3.360	0.565
908.500	542.016	80.008	19.993	103.864	20.097	-3.450	0.520
909.000	542.253	80.008	19.993	103.865	20.098	-3.496	0.468
909.500	542.615	80.008	19.994	103.865	20.097	-3.464	0.526
910.000	542.832	80.007	19.994	103.863	20.097	-3.458	0.589
910.500	543.071	80.006	19.994	103.865	20.094	-3.245	0.518
911.000	543.280	80.007	19.995	103.863	20.094	-3.247	0.452
911.500	543.589	80.008	19.995	103.863	20.092	-3.073	0.483
912.000	543.834	80.008	19.994	103.864	20.095	-3.302	0.536
912.500	544.138	80.009	19.995	103.865	20.098	-3.542	0.551
913.000	544.392	80.009	19.995	103.864	20.099	-3.635	0.554
913.500	544.596	80.008	19.994	103.865	20.097	-3.456	0.508
914.000	544.886	80.009	19.994	103.864	20.094	-3.215	0.476
914.500	545.165	80.009	19.994	103.865	20.097	-3.484	0.531
915.000	545.361	80.009	19.994	103.865	20.095	-3.300	0.522
915.500	545.705	80.010	19.995	103.865	20.096	-3.354	0.508
916.000	545.940	80.009	19.996	103.864	20.094	-3.237	0.560
916.500	546.203	80.009	19.994	103.864	20.097	-3.444	0.538
917.000	546.462	80.008	19.993	103.864	20.100	-3.681	0.510
917.500	546.655	80.009	19.994	103.863	20.099	-3.583	0.487
918.000	546.960	80.010	19.994	103.863	20.100	-3.649	0.475
918.500	547.286	80.010	19.995	103.863	20.102	-3.838	0.565
919.000	547.463	80.009	19.995	103.862	20.101	-3.778	0.568
919.500	547.819	80.008	19.995	103.860	20.095	-3.344	0.518
920.000	547.974	80.009	19.995	103.857	20.101	-3.778	0.522
920.500	548.284	80.008	19.995	103.857	20.100	-3.661	0.488
921.000	548.514	80.008	19.995	103.856	20.099	-3.593	0.502
921.500	548.789	80.009	19.994	103.856	20.098	-3.553	0.523
922.000	549.035	80.009	19.994	103.858	20.100	-3.645	0.513
922.500	549.267	80.009	19.995	103.859	20.101	-3.766	0.499
923.000	549.583	80.009	19.994	103.853	20.099	-3.619	0.513
923.500	549.826	80.008	19.994	103.848	20.103	-3.910	0.553
924.000	550.078	80.010	19.995	103.844	20.100	-3.693	0.527
924.500	550.253	80.008	19.995	103.844	20.103	-3.898	0.461
925.000	550.639	80.008	19.994	103.845	20.104	-3.991	0.494
925.500	550.766	80.007	19.994	103.851	20.104	-3.987	0.537
926.000	551.110	80.007	19.994	103.857	20.100	-3.669	0.492
926.500	551.360	80.008	19.995	103.860	20.102	-3.842	0.533
927.000	551.639	80.007	19.996	103.859	20.108	-4.238	0.561
927.500	551.879	80.007	19.994	103.859	20.102	-3.864	0.524
928.000	552.014	80.006	19.996	103.859	20.105	-4.041	0.447
928.500	552.388	80.007	19.994	103.859	20.106	-4.113	0.442
929.000	552.515	80.006	19.994	103.861	20.111	-4.465	0.505
929.500	552.865	80.008	19.994	103.862	20.100	-3.673	0.489
930.000	553.135	80.006	19.994	103.862	20.110	-4.404	0.549
930.500	553.403	80.008	19.995	103.863	20.114	-4.694	0.579
931.000	553.636	80.007	19.995	103.863	20.117	-4.943	0.519
931.500	553.933	80.007	19.995	103.863	20.099	-3.631	0.515
932.000	554.214	80.008	19.995	103.864	20.103	-3.874	0.554
932.500	554.352	80.008	19.994	103.864	20.119	-5.051	0.498
933.000	554.828	80.006	19.996	103.863	20.120	-5.150	0.517
933.500	554.897	80.006	19.995	103.864	20.109	-4.338	0.580
934.000	555.198	80.006	19.995	103.863	20.107	-4.177	0.458
934.500	555.609	80.008	19.994	103.863	20.105	-4.023	0.541
935.000	555.611	80.006	19.994	103.863	20.110	-4.420	0.562
935.500	556.036	80.007	19.995	103.863	20.111	-4.487	0.421
936.000	556.303	80.007	19.996	103.863	20.108	-4.284	0.560
936.500	556.532	80.007	19.995	103.863	20.113	-4.611	0.594
937.000	556.799	80.008	19.995	103.863	20.107	-4.226	0.496
937.500	557.096	80.008	19.994	103.863	20.113	-4.607	0.530
938.000	557.197	80.007	19.995	103.863	20.108	-4.262	0.481
938.500	557.590	80.007	19.995	103.864	20.110	-4.400	0.446
939.000	557.884	80.007	19.995	103.864	20.114	-4.700	0.591
939.500	558.015	80.006	19.995	103.864	20.110	-4.382	0.556
940.000	558.160	80.006	19.995	103.864	20.106	-4.153	0.350
940.500	558.586	80.005	19.996	103.863	20.111	-4.493	0.423
941.000	559.128	80.007	19.994	103.863	20.110	-4.453	0.770
941.500	559.129	80.007	19.995	103.862	20.106	-4.103	0.756
942.000	559.227	80.006	19.995	103.862	20.108	-4.252	0.321
942.500	559.550	80.006	19.995	103.863	20.107	-4.184	0.260
943.000	560.071	80.007	19.996	103.863	20.109	-4.335	0.633
943.500	559.741	80.006	19.996	103.863	20.110	-4.443	0.517
944.000	560.960	80.007	19.996	103.863	20.109	-4.314	0.539
944.500	560.784	80.007	19.996	103.862	20.109	-4.369	0.966
945.000	561.370	80.008	19.995	103.862	20.111	-4.481	0.727
945.500	561.374	80.007	19.995	103.861	20.111	-4.487	0.501
946.000	561.480	80.007	19.995	103.861	20.111	-4.459	0.350
946.500	562.030	80.008	19.996	103.862	20.109	-4.375	0.383
947.000	562.367	80.008	19.996	103.862	20.108	-4.247	0.772
947.500	562.473	80.007	19.995	103.862	20.109	-4.357	0.665
948.000	562.476	80.005	19.995	103.862	20.110	-4.402	0.276
948.500	562.404	80.007	19.996	103.862	20.109	-4.349	0.020
949.000	563.232	80.007	19.995	103.862	20.111	-4.488	0.343
949.500	563.295	80.006	19.995	103.863	20.109	-4.317	0.823
950.000	563.387	80.007	19.996	103.863	20.106	-4.154	0.523
950.500	563.774	80.007	19.996	103.863	20.109	-4.379	0.317
951.000	564.084	80.008	19.996	103.862	20.108	-4.249	0.588
951.500	564.265	80.006	19.995	103.864	20.107	-4.190	0.594
952.000	564.507	80.006	19.995	103.866	20.108	-4.287	0.457
952.500	564.780	80.007	19.996	103.869	20.106	-4.150	0.469
953.000	565.046	80.006	19.995	103.872	20.106	-4.130	0.527
953.500	565.357	80.007	19.995	103.873	20.107	-4.196	0.558
954.000	565.542	80.005	19.995	103.872	20.106	-4.108	0.537
954.500	565.840	80.005	19.995	103.870	20.107	-4.220	0.490
955.000	566.084	80.006	19.996	103.873	20.109	-4.343	0.512
955.500	566.236	80.006	19.996	103.871	20.106	-4.102	0.469
956.000	566.657	80.006	19.994	103.872	20.109	-4.373	0.484
956.500	566.801	80.006	19.996	103.874	20.110	-4.448	0.569
957.000	567.152	80.006	19.996	103.875	20.109	-4.349	0.531
957.500	567.395	80.006	19.996	103.877	20.108	-4.289	0.544
958.000	567.628	80.006	19.996	103.883	20.109	-4.335	0.534
958.500	567.896	80.007	19.996	103.888	20.109	-4.381	0.489
959.000	568.184	80.007	19.995	103.889	20.109	-4.337	0.529
959.500	568.481	80.005	19.994	103.893	20.109	-4.359	0.570
960.000	568.685	80.007	19.995	103.892	20.108	-4.295	0.543
960.500	568.981	80.007	19.995	103.890	20.110	-4.421	0.501
961.000	569.248	80.007	19.996	103.888	20.111	-4.528	0.531
961.500	569.449	80.006	19.995	103.889	20.110	-4.383	0.515
962.000	569.749	80.008	19.996	103.885	20.109	-4.345	0.485
962.500	569.976	80.006	19.996	103.885	20.112	-4.562	0.514
963.000	570.243	80.007	19.995	103.884	20.112	-4.534	0.510
963.500	570.532	80.007	19.995	103.885	20.109	-4.374	0.525
964.000	570.766	80.006	19.995	103.883	20.113	-4.629	0.540
964.500	571.133	80.007	19.995	103.883	20.111	-4.490	0.562
965.000	571.276	80.006	19.994	103.881	20.114	-4.693	0.555
965.500	571.601	80.008	19.995	103.882	20.113	-4.639	0.489
966.000	571.827	80.006	19.996	103.885	20.109	-4.379	0.510
966.500	572.064	80.006	19.994	103.885	20.113	-4.604	0.506
967.000	572.351	80.008	19.994	103.888	20.111	-4.482	0.493
967.500	572.609	80.006	19.995	103.888	20.113	-4.617	0.535
968.000	572.899	80.007	19.995	103.887	20.114	-4.685	0.546
968.500	573.174	80.007	19.994	103.885	20.115	-4.777	0.557
969.000	573.418	80.008	19.995	103.888	20.110	-4.436	0.542
969.500	573.677	80.008	19.995	103.888	20.113	-4.650	0.511
970.000	573.906	80.007	19.994	103.888	20.111	-4.510	0.495
970.500	574.238	80.008	19.994	103.888	20.113	-4.614	0.525
971.000	574.479	80.008	19.994	103.886	20.112	-4.593	0.567
971.500	574.801	80.008	19.995	103.883	20.111	-4.462	0.568
972.000	575.055	80.008	19.995	103.882	20.113	-4.641	0.569
972.500	575.295	80.007	19.995	103.884	20.112	-4.548	0.535
973.000	575.574	80.008	19.995	103.886	20.113	-4.626	0.507
973.500	575.789	80.008	19.994	103.889	20.115	-4.795	0.507
974.000	576.068	80.008	19.995	103.895	20.115	-4.772	0.494
974.500	576.319	80.008	19.993	103.900	20.110	-4.455	0.512
975.000	576.635	80.008	19.994	103.903	20.114	-4.682	0.549
975.500	576.879	80.009	19.995	103.900	20.113	-4.650	0.563
976.000	577.111	80.008	19.994	103.897	20.112	-4.602	0.518
976.500	577.428	80.007	19.996	103.895	20.114	-4.714	0.513
977.000	577.644	80.008	19.995	103.890	20.112	-4.568	0.541
977.500	577.942	80.008	19.995	103.890	20.112	-4.594	0.523
978.000	578.259	80.010	19.995	103.893	20.110	-4.421	0.565
978.500	578.460	80.008	19.995	103.895	20.110	-4.395	0.566
979.000	578.767	80.009	19.996	103.892	20.113	-4.628	0.513
979.500	579.011	80.008	19.994	103.891	20.112	-4.599	0.530
980.000	579.280	80.008	19.995	103.887	20.113	-4.621	0.532
980.501	579.496	80.010	19.995	103.884	20.111	-4.457	0.499
981.000	579.779	80.008	19.995	103.885	20.110	-4.429	0.492
981.500	580.012	80.008	19.995	103.889	20.111	-4.507	0.508
982.000	580.293	80.007	19.996	103.892	20.113	-4.619	0.515
982.500	580.573	80.008	19.995	103.892	20.112	-4.589	0.537
983.000	580.812	80.009	19.995	103.890	20.115	-4.772	0.540
983.500	581.088	80.008	19.995	103.889	20.110	-4.413	0.517
984.000	581.369	80.008	19.996	103.881	20.113	-4.618	0.536
984.500	581.613	80.007	19.996	103.874	20.109	-4.363	0.541
985.000	581.873	80.007	19.994	103.872	20.110	-4.413	0.514
985.500	582.112	80.008	19.995	103.875	20.112	-4.555	0.501
986.000	582.394	80.008	19.995	103.871	20.111	-4.459	0.510
986.500	582.717	80.008	19.996	103.874	20.112	-4.561	0.563
987.000	582.918	80.008	19.995	103.875	20.114	-4.742	0.564
987.500	583.205	80.009	19.995	103.876	20.114	-4.710	0.506
988.000	583.433	80.009	19.995	103.877	20.113	-4.606	0.501
988.500	583.677	80.007	19.995	103.877	20.113	-4.614	0.493
989.000	583.977	80.009	19.995	103.874	20.114	-4.744	0.508
989.500	584.213	80.008	19.995	103.874	20.114	-4.726	0.540
990.000	584.458	80.010	19.994	103.873	20.113	-4.642	0.508
990.500	584.754	80.009	19.994	103.867	20.115	-4.792	0.511
991.000	585.005	80.009	19.994	103.866	20.117	-4.927	0.544
991.500	585.211	80.008	19.995	103.867	20.115	-4.798	0.502
992.000	585.487	80.009	19.994	103.866	20.115	-4.764	0.469
992.500	585.752	80.009	19.994	103.865	20.112	-4.541	0.512
993.000	586.028	80.009	19.993	103.866	20.116	-4.864	0.541
993.500	586.266	80.010	19.995	103.866	20.114	-4.700	0.527
994.000	586.553	80.009	19.995	103.865	20.114	-4.690	0.520
994.501	586.786	80.009	19.996	103.864	20.116	-4.844	0.522
995.000	587.034	80.011	19.995	103.869	20.116	-4.854	0.500
995.500	587.319	80.009	19.995	103.871	20.117	-4.922	0.507
996.000	587.551	80.010	19.996	103.871	20.119	-5.065	0.525
996.500	587.806	80.011	19.995	103.871	20.115	-4.780	0.502
997.000	588.107	80.010	19.994	103.870	20.116	-4.878	0.522
997.500	588.324	80.010	19.995	103.866	20.117	-4.969	0.537
998.000	588.599	80.010	19.994	103.866	20.119	-5.073	0.505
998.500	588.813	80.010	19.993	103.866	20.118	-4.981	0.490
999.000	589.090	80.012	19.994	103.869	20.120	-5.123	0.490
999.500	589.350	80.010	19.994	103.871	20.117	-4.906	0.514
1000.000	589.633	80.010	19.995	103.870	20.119	-5.101	0.540
1000.500	589.852	80.010	19.995	103.868	20.117	-4.940	0.523
1001.000	590.127	80.010	19.995	103.867	20.120	-5.163	0.498
1001.500	590.407	80.011	19.994	103.862	20.120	-5.171	0.525
1002.000	590.635	80.010	19.995	103.860	20.119	-5.082	0.531
1002.500	590.902	80.010	19.993	103.861	20.122	-5.283	0.502
1003.000	591.147	80.011	19.996	103.862	20.120	-5.165	0.503
1003.500	591.380	80.011	19.994	103.862	20.121	-5.259	0.495
1004.000	591.668	80.009	19.994	103.863	20.119	-5.077	0.500
1004.500	591.939	80.009	19.997	103.862	20.119	-5.087	0.540
1005.000	592.195	80.009	19.993	103.861	20.121	-5.266	0.543
1005.500	592.407	80.007	19.994	103.859	20.121	-5.215	0.497
1006.000	592.666	80.008	19.995	103.859	20.121	-5.211	0.469
1006.500	592.961	80.008	19.995	103.857	20.120	-5.161	0.512
1007.000	593.180	80.008	19.993	103.858	20.121	-5.194	0.534
1007.500	593.464	80.008	19.995	103.857	20.121	-5.260	0.509
1008.000	593.678	80.007	19.996	103.857	20.120	-5.188	0.501
1008.500	593.966	80.008	19.996	103.857	20.123	-5.397	0.500
1009.000	594.231	80.007	19.996	103.858	20.119	-5.112	0.528
1009.500	594.505	80.007	19.994	103.859	20.122	-5.283	0.546
1010.000	594.735	80.007	19.995	103.861	20.121	-5.193	0.521
1010.500	594.982	80.007	19.996	103.858	20.122	-5.287	0.490
1011.000	595.282	80.007	19.995	103.855	20.121	-5.261	0.512
1011.500	595.531	80.007	19.994	103.852	20.122	-5.269	0.548
1012.000	595.765	80.006	19.996	103.851	20.121	-5.251	0.516
1012.500	596.000	80.007	19.994	103.847	20.121	-5.241	0.476
1013.000	596.267	80.006	19.996	103.847	20.118	-4.979	0.486
1013.500	596.527	80.007	19.995	103.843	20.121	-5.251	0.514
1014.000	596.734	80.006	19.995	103.845	20.124	-5.459	0.497
1014.500	597.049	80.007	19.996	103.845	20.122	-5.287	0.494
1015.000	597.281	80.007	19.994	103.847	20.121	-5.263	0.534
1015.500	597.522	80.007	19.995	103.851	20.123	-5.343	0.510
1016.000	597.786	80.007	19.995	103.854	20.126	-5.580	0.489
1016.500	598.077	80.007	19.996	103.850	20.123	-5.395	0.531
1017.000	598.316	80.007	19.996	103.845	20.122	-5.289	0.543
1017.500	598.543	80.006	19.995	103.842	20.122	-5.275	0.498
1018.000	598.800	80.006	19.995	103.836	20.122	-5.287	0.475
1018.500	599.024	80.006	19.996	103.831	20.120	-5.187	0.483
1019.000	599.236	80.006	19.993	103.829	20.122	-5.297	0.458
1019.500	599.520	80.006	19.994	103.830	20.121	-5.263	0.466
1020.000	599.763	80.006	19.995	103.830	20.123	-5.382	0.511
1020.500	600.022	80.007	19.997	103.836	20.125	-5.524	0.514
1021.000	600.264	80.008	19.996	103.843	20.119	-5.092	0.502
1021.500	600.550	80.007	19.996	103.846	20.122	-5.313	0.515
1022.000	600.777	80.007	19.995	103.848	20.122	-5.321	0.521
1022.500	600.952	80.006	19.995	103.848	20.126	-5.584	0.458
1023.000	601.248	80.008	19.995	103.842	20.122	-5.305	0.436
1023.500	601.490	80.007	19.994	103.837	20.122	-5.269	0.504
1024.000	601.754	80.006	19.996	103.834	20.124	-5.462	0.522
1024.500	601.971	80.008	19.995	103.834	20.125	-5.540	0.493
1025.000	602.221	80.007	19.996	103.836	20.126	-5.620	0.474
1025.500	602.470	80.007	19.995	103.837	20.124	-5.455	0.483
1026.000	602.698	80.007	19.994	103.838	20.125	-5.498	0.488
1026.500	602.901	80.008	19.995	103.842	20.124	-5.459	0.454
1027.000	603.192	80.007	19.995	103.844	20.125	-5.514	0.463
1027.500	603.425	80.007	19.994	103.841	20.121	-5.263	0.509
1028.000	603.679	80.006	19.995	103.840	20.126	-5.629	0.505
1028.500	603.950	80.007	19.995	103.840	20.124	-5.428	0.506
1029.000	604.129	80.007	19.995	103.841	20.125	-5.505	0.488
1029.500	604.400	80.008	19.995	103.841	20.122	-5.276	0.450
1030.000	604.636	80.008	19.995	103.846	20.120	-5.183	0.478
1030.500	604.893	80.006	19.994	103.850	20.124	-5.480	0.500
1031.000	605.069	80.006	19.996	103.851	20.120	-5.131	0.463
1031.500	605.341	80.007	19.995	103.847	20.123	-5.344	0.441
1032.000	605.594	80.007	19.995	103.843	20.118	-5.040	0.487
1032.500	605.825	80.005	19.995	103.840	20.125	-5.494	0.504
1033.001	606.043	80.006	19.995	103.838	20.125	-5.512	0.466
1033.501	606.296	80.006	19.995	103.838	20.121	-5.265	0.460
1034.001	606.554	80.006	19.995	103.839	20.123	-5.369	0.491
1034.501	606.796	80.006	19.994	103.839	20.125	-5.490	0.505
1035.000	607.050	80.006	19.998	103.837	20.124	-5.468	0.498
1035.500	607.289	80.005	19.996	103.836	20.122	-5.283	0.495
1036.000	607.557	80.006	19.995	103.837	20.125	-5.543	0.500
