Repository: ulfsri/fsri_materials_database

# Materials and Products Database

## 01_Data

Raw data generated from each apparatus are included here in plain-text format. The data is organized first by material, next by the short name of test apparatus used, and where applicable additional filtering by test settings.

### material.json

Each material directory contains a json file of the same name as the material. This file links the data stored in the repository as well as data and graphs produced by the accompanying scripts (__02_Scripts__) to the respective landing page for the material on the front-end website.

File: 01_Data/Coffee_Machine/MCC/Coffee_Machine_MCC_30K_min_220203_R3.txt (part 3 of 4)
T Correction Coefficients:	0	1.024463	0
Time Shift (s):	14
*
Time (s)	Temperature (C)	N2 flow rate (cc/min)	O2 flow rate (cc/min)	Flow Rate (cc/min)	Oxygen (%)	HRR (W/g)	Heating rate (C/s)
698.000	423.217	80.008	19.995	103.874	19.375	49.746	0.513
698.500	423.498	80.008	19.994	103.880	19.366	50.400	0.484
699.000	423.752	80.007	19.993	103.886	19.360	50.808	0.514
699.500	424.000	80.007	19.996	103.891	19.350	51.495	0.519
700.000	424.299	80.005	19.992	103.898	19.343	52.015	0.525
700.500	424.527	80.007	19.995	103.904	19.329	52.976	0.537
701.000	424.815	80.008	19.996	103.907	19.313	54.066	0.522
701.500	425.031	80.008	19.995	103.908	19.308	54.446	0.510
702.000	425.263	80.008	19.995	103.908	19.295	55.371	0.475
702.500	425.539	80.008	19.995	103.907	19.281	56.360	0.478
703.000	425.810	80.009	19.996	103.905	19.269	57.193	0.528
703.500	426.086	80.008	19.995	103.900	19.256	58.104	0.547
704.000	426.372	80.007	19.995	103.892	19.240	59.165	0.554
704.500	426.572	80.008	19.995	103.889	19.229	59.946	0.524
705.000	426.841	80.009	19.994	103.886	19.217	60.781	0.477
705.500	427.097	80.007	19.995	103.882	19.202	61.840	0.497
706.000	427.332	80.008	19.994	103.879	19.184	63.080	0.508
706.500	427.607	80.008	19.995	103.874	19.171	64.002	0.500
707.000	427.844	80.008	19.996	103.864	19.156	65.084	0.511
707.500	428.092	80.009	19.994	103.855	19.142	66.023	0.498
708.000	428.360	80.005	19.996	103.854	19.124	67.270	0.500
708.500	428.610	80.008	19.996	103.852	19.107	68.503	0.517
709.000	428.840	80.007	19.994	103.849	19.098	69.133	0.499
709.500	429.114	80.009	19.995	103.847	19.076	70.651	0.492
710.000	429.393	80.008	19.995	103.848	19.058	71.861	0.528
710.500	429.652	80.006	19.995	103.846	19.046	72.732	0.545
711.000	429.856	80.009	19.995	103.842	19.031	73.764	0.500
711.500	430.144	80.007	19.996	103.842	19.012	75.119	0.478
712.000	430.327	80.010	19.995	103.842	18.997	76.166	0.481
712.500	430.600	80.008	19.994	103.838	18.979	77.385	0.463
713.000	430.848	80.007	19.995	103.831	18.964	78.401	0.489
713.500	431.097	80.006	19.995	103.830	18.945	79.795	0.509
714.000	431.352	80.008	19.994	103.830	18.926	81.060	0.500
714.500	431.619	80.010	19.995	103.829	18.911	82.157	0.513
715.000	431.888	80.007	19.994	103.830	18.890	83.586	0.529
715.500	432.132	80.010	19.995	103.831	18.872	84.847	0.525
716.000	432.354	80.008	19.994	103.831	18.848	86.527	0.489
716.500	432.647	80.008	19.995	103.832	18.832	87.638	0.490
717.000	432.875	80.010	19.995	103.833	18.811	89.128	0.518
717.500	433.129	80.009	19.994	103.833	18.786	90.822	0.502
718.000	433.375	80.008	19.995	103.832	18.766	92.196	0.491
718.500	433.605	80.010	19.994	103.832	18.743	93.803	0.489
719.000	433.905	80.010	19.994	103.829	18.718	95.554	0.503
719.500	434.139	80.009	19.994	103.829	18.699	96.903	0.531
720.000	434.417	80.010	19.994	103.828	18.677	98.388	0.523
720.500	434.631	80.009	19.995	103.829	18.651	100.220	0.502
721.000	434.899	80.008	19.994	103.828	18.628	101.842	0.487
721.500	435.148	80.007	19.995	103.823	18.604	103.517	0.499
722.000	435.414	80.010	19.995	103.817	18.585	104.828	0.516
722.500	435.655	80.008	19.994	103.813	18.559	106.643	0.511
723.000	435.917	80.011	19.995	103.808	18.532	108.524	0.505
723.500	436.179	80.009	19.994	103.801	18.506	110.288	0.513
724.000	436.436	80.009	19.995	103.801	18.482	111.984	0.521
724.500	436.694	80.009	19.994	103.800	18.454	113.930	0.517
725.000	436.887	80.009	19.995	103.797	18.427	115.863	0.483
725.500	437.169	80.009	19.994	103.795	18.405	117.327	0.463
726.000	437.422	80.009	19.994	103.795	18.371	119.740	0.506
726.500	437.638	80.009	19.995	103.795	18.344	121.621	0.502
727.000	437.903	80.010	19.994	103.793	18.316	123.552	0.475
727.500	438.141	80.010	19.995	103.790	18.289	125.430	0.492
728.000	438.394	80.010	19.994	103.787	18.261	127.353	0.497
728.500	438.654	80.009	19.994	103.779	18.229	129.573	0.502
729.000	438.917	80.008	19.994	103.770	18.203	131.400	0.518
729.500	439.137	80.008	19.995	103.762	18.168	133.809	0.503
730.000	439.368	80.009	19.995	103.760	18.139	135.833	0.467
730.500	439.631	80.010	19.994	103.755	18.108	138.045	0.473
731.000	439.871	80.009	19.996	103.750	18.079	140.054	0.498
731.500	440.125	80.007	19.994	103.744	18.048	142.189	0.499
732.000	440.355	80.009	19.995	103.738	18.010	144.800	0.489
732.500	440.604	80.008	19.995	103.731	17.978	147.046	0.481
733.000	440.836	80.007	19.994	103.726	17.946	149.317	0.480
733.500	441.108	80.008	19.995	103.725	17.912	151.621	0.493
734.000	441.342	80.008	19.995	103.727	17.879	153.964	0.505
734.500	441.623	80.009	19.994	103.725	17.840	156.626	0.511
735.000	441.820	80.009	19.995	103.727	17.811	158.670	0.497
735.500	442.085	80.009	19.995	103.726	17.770	161.528	0.470
736.000	442.337	80.009	19.995	103.724	17.732	164.142	0.489
736.500	442.563	80.008	19.994	103.722	17.699	166.404	0.497
737.000	442.848	80.008	19.994	103.721	17.662	168.977	0.495
737.500	443.069	80.009	19.996	103.714	17.621	171.769	0.508
738.000	443.278	80.008	19.994	103.708	17.584	174.392	0.468
738.500	443.589	80.009	19.995	103.702	17.538	177.570	0.475
739.000	443.824	80.010	19.995	103.698	17.501	180.090	0.533
739.500	444.087	80.010	19.996	103.693	17.457	183.194	0.522
740.000	444.340	80.009	19.994	103.687	17.414	186.177	0.507
740.500	444.567	80.011	19.995	103.685	17.378	188.647	0.498
741.000	444.784	80.009	19.993	103.683	17.332	191.864	0.463
741.500	445.032	80.007	19.994	103.679	17.283	195.269	0.454
742.000	445.315	80.009	19.995	103.676	17.243	198.045	0.498
742.500	445.561	80.008	19.994	103.670	17.196	201.294	0.530
743.000	445.779	80.010	19.994	103.666	17.146	204.722	0.496
743.500	446.016	80.008	19.995	103.664	17.100	207.919	0.459
744.000	446.276	80.010	19.995	103.662	17.050	211.400	0.476
744.500	446.512	80.008	19.995	103.657	17.002	214.715	0.497
745.000	446.752	80.011	19.994	103.651	16.954	217.984	0.486
745.500	446.994	80.009	19.995	103.642	16.908	221.184	0.479
746.000	447.275	80.009	19.993	103.633	16.857	224.667	0.503
746.500	447.494	80.009	19.994	103.624	16.801	228.548	0.512
747.000	447.728	80.010	19.995	103.611	16.753	231.829	0.477
747.500	447.967	80.009	19.995	103.602	16.705	235.211	0.463
748.000	448.244	80.010	19.994	103.593	16.650	239.002	0.494
748.500	448.520	80.007	19.995	103.579	16.597	242.665	0.534
749.000	448.737	80.011	19.995	103.566	16.539	246.620	0.523
749.500	449.009	80.007	19.994	103.561	16.488	250.199	0.491
750.000	449.248	80.008	19.994	103.558	16.429	254.265	0.500
750.500	449.498	80.010	19.994	103.551	16.372	258.177	0.500
751.000	449.727	80.009	19.994	103.548	16.314	262.191	0.484
751.500	450.008	80.007	19.994	103.543	16.255	266.280	0.495
752.000	450.241	80.008	19.994	103.536	16.200	270.055	0.512
752.500	450.461	80.008	19.994	103.526	16.136	274.433	0.483
753.000	450.691	80.007	19.993	103.517	16.077	278.513	0.452
753.500	450.974	80.007	19.994	103.513	16.017	282.634	0.482
754.000	451.241	80.008	19.993	103.509	15.956	286.808	0.531
754.500	451.467	80.009	19.994	103.493	15.898	290.806	0.521
755.000	451.737	80.008	19.994	103.487	15.835	295.125	0.495
755.500	451.993	80.008	19.994	103.482	15.772	299.445	0.512
756.000	452.202	80.010	19.995	103.458	15.705	304.067	0.496
756.500	452.470	80.009	19.993	103.446	15.643	308.357	0.471
757.000	452.710	80.007	19.994	103.433	15.575	313.068	0.492
757.500	452.989	80.009	19.994	103.424	15.514	317.225	0.513
758.000	453.220	80.007	19.994	103.403	15.448	321.737	0.514
758.500	453.472	80.008	19.995	103.407	15.382	326.300	0.497
759.000	453.732	80.008	19.995	103.383	15.311	331.216	0.498
759.500	453.954	80.008	19.996	103.381	15.253	335.162	0.497
760.000	454.194	80.007	19.994	103.363	15.184	339.900	0.472
760.500	454.468	80.008	19.994	103.353	15.123	344.089	0.488
761.000	454.695	80.008	19.994	103.344	15.060	348.438	0.508
761.500	454.984	80.009	19.996	103.345	14.992	353.141	0.508
762.000	455.232	80.008	19.995	103.326	14.926	357.768	0.526
762.500	455.452	80.010	19.995	103.313	14.864	362.117	0.502
763.000	455.725	80.008	19.995	103.310	14.797	366.711	0.480
763.500	455.983	80.008	19.995	103.288	14.724	371.699	0.512
764.000	456.227	80.009	19.994	103.267	14.659	376.097	0.517
764.500	456.448	80.008	19.995	103.253	14.592	380.554	0.484
765.000	456.689	80.009	19.995	103.237	14.521	385.279	0.463
765.500	456.965	80.006	19.995	103.214	14.454	389.847	0.489
766.001	457.189	80.010	19.994	103.199	14.383	394.798	0.509
766.500	457.439	80.007	19.995	103.190	14.308	399.928	0.487
767.000	457.684	80.007	19.995	103.181	14.239	404.705	0.485
767.500	457.925	80.006	19.995	103.173	14.170	409.476	0.490
768.000	458.165	80.008	19.995	103.164	14.098	414.421	0.483
768.500	458.446	80.009	19.995	103.153	14.024	419.469	0.501
769.000	458.659	80.009	19.995	103.136	13.954	424.246	0.508
769.500	458.933	80.008	19.994	103.126	13.879	429.322	0.491
770.000	459.174	80.007	19.994	103.113	13.809	434.125	0.501
770.500	459.442	80.009	19.995	103.101	13.739	438.904	0.512
771.000	459.688	80.009	19.994	103.092	13.669	443.621	0.512
771.500	459.899	80.009	19.994	103.078	13.597	448.563	0.485
772.000	460.154	80.010	19.995	103.057	13.532	453.052	0.461
772.500	460.446	80.009	19.994	103.058	13.460	458.008	0.507
773.000	460.658	80.008	19.994	103.084	13.390	462.877	0.525
773.500	460.917	80.009	19.995	103.084	13.320	467.707	0.487
774.000	461.148	80.009	19.993	103.077	13.251	472.460	0.480
774.500	461.402	80.008	19.994	103.063	13.185	477.066	0.488
775.000	461.666	80.008	19.994	103.030	13.110	482.228	0.502
775.500	461.882	80.009	19.994	102.971	13.044	486.779	0.498
776.000	462.130	80.010	19.995	102.935	12.970	491.905	0.472
776.500	462.424	80.009	19.995	102.917	12.908	496.129	0.503
777.000	462.625	80.008	19.994	102.916	12.843	500.562	0.519
777.501	462.882	80.009	19.995	102.912	12.783	504.694	0.477
778.000	463.105	80.010	19.994	102.907	12.722	508.888	0.469
778.500	463.370	80.008	19.994	102.903	12.663	512.879	0.484
779.000	463.641	80.008	19.994	102.892	12.602	517.024	0.512
779.500	463.843	80.009	19.994	102.876	12.544	520.983	0.504
780.000	464.084	80.009	19.995	102.860	12.489	524.659	0.458
780.500	464.319	80.008	19.993	102.843	12.432	528.518	0.460
781.000	464.545	80.008	19.995	102.823	12.379	532.135	0.469
781.500	464.773	80.008	19.994	102.807	12.325	535.778	0.458
782.000	465.050	80.008	19.994	102.792	12.274	539.350	0.479
782.500	465.293	80.007	19.994	102.782	12.220	543.030	0.513
783.000	465.525	80.007	19.994	102.775	12.170	546.520	0.498
783.500	465.773	80.008	19.994	102.775	12.124	549.703	0.478
784.000	466.019	80.009	19.994	102.776	12.076	553.062	0.487
784.500	466.305	80.007	19.994	102.775	12.028	556.412	0.513
785.000	466.505	80.007	19.994	102.775	11.987	559.245	0.509
785.500	466.790	80.006	19.993	102.776	11.946	562.101	0.486
786.000	467.019	80.008	19.994	102.773	11.901	565.189	0.500
786.500	467.240	80.006	19.994	102.773	11.870	567.368	0.482
787.000	467.508	80.005	19.993	102.774	11.834	569.818	0.470
787.500	467.755	80.008	19.994	102.766	11.803	571.958	0.502
788.000	468.011	80.007	19.994	102.758	11.773	574.027	0.509
788.500	468.252	80.007	19.993	102.754	11.743	576.049	0.500
789.000	468.502	80.008	19.994	102.740	11.723	577.456	0.494
789.500	468.735	80.008	19.995	102.725	11.705	578.774	0.487
790.000	468.974	80.007	19.993	102.716	11.685	580.244	0.478
790.500	469.238	80.008	19.993	102.701	11.670	581.319	0.487
791.000	469.509	80.008	19.993	102.685	11.658	582.256	0.519
791.500	469.735	80.008	19.994	102.674	11.650	582.981	0.516
792.000	470.045	80.008	19.994	102.660	11.642	583.667	0.517
792.500	470.246	80.009	19.994	102.648	11.638	584.017	0.524
793.000	470.504	80.009	19.994	102.648	11.639	584.110	0.485
793.500	470.747	80.008	19.994	102.647	11.643	583.889	0.480
794.000	471.013	80.006	19.993	102.649	11.652	583.388	0.505
794.500	471.247	80.008	19.994	102.656	11.658	582.972	0.504
795.000	471.514	80.008	19.994	102.664	11.678	581.701	0.501
795.500	471.787	80.008	19.994	102.665	11.698	580.316	0.520
796.000	472.032	80.009	19.995	102.672	11.724	578.598	0.529
796.500	472.268	80.009	19.994	102.675	11.759	576.175	0.500
797.000	472.513	80.009	19.993	102.674	11.790	574.079	0.481
797.500	472.749	80.009	19.994	102.672	11.825	571.715	0.481
798.000	473.056	80.008	19.994	102.671	11.868	568.788	0.512
798.500	473.336	80.008	19.993	102.669	11.911	565.687	0.565
799.000	473.540	80.009	19.995	102.667	11.956	562.567	0.536
799.500	473.825	80.010	19.995	102.668	12.007	559.112	0.487
800.000	474.103	80.008	19.992	102.671	12.062	555.441	0.526
800.500	474.370	80.010	19.994	102.681	12.119	551.663	0.554
801.000	474.640	80.007	19.994	102.691	12.174	548.150	0.541
801.500	474.822	80.008	19.995	102.706	12.235	544.178	0.494
802.000	475.135	80.009	19.995	102.726	12.302	539.678	0.473
802.500	475.366	80.007	19.994	102.749	12.373	534.868	0.519
803.000	475.652	80.009	19.995	102.771	12.447	529.913	0.531
803.500	475.893	80.009	19.994	102.790	12.525	524.560	0.523
804.000	476.173	80.010	19.993	102.813	12.603	519.271	0.524
804.500	476.352	80.008	19.994	102.831	12.688	513.490	0.490
805.000	476.611	80.009	19.995	102.844	12.771	507.844	0.448
805.500	476.876	80.009	19.995	102.853	12.861	501.674	0.480
806.000	477.153	80.008	19.994	102.863	12.957	495.084	0.533
806.500	477.422	80.008	19.994	102.872	13.053	488.519	0.544
807.000	477.614	80.009	19.995	102.878	13.156	481.428	0.504
807.500	477.902	80.008	19.994	102.884	13.251	474.949	0.471
808.000	478.108	80.009	19.996	102.894	13.360	467.495	0.487
808.500	478.389	80.008	19.995	102.905	13.470	459.933	0.490
809.000	478.619	80.009	19.995	102.914	13.578	452.558	0.499
809.500	478.880	80.008	19.994	102.891	13.691	444.799	0.501
810.000	479.142	80.006	19.993	102.891	13.808	436.688	0.507
810.500	479.444	80.008	19.995	102.903	13.917	429.203	0.544
811.000	479.689	80.006	19.994	102.925	14.042	420.605	0.555
811.500	479.960	80.007	19.994	102.950	14.159	412.552	0.531
812.000	480.185	80.007	19.995	103.012	14.275	404.603	0.506
812.500	480.442	80.008	19.995	103.057	14.403	395.803	0.489
813.000	480.656	80.007	19.994	103.088	14.525	387.385	0.477
813.500	480.923	80.008	19.995	103.110	14.651	378.719	0.476
814.000	481.172	80.008	19.995	103.137	14.783	369.660	0.499
814.500	481.453	80.008	19.995	103.159	14.907	361.097	0.523
815.000	481.709	80.008	19.994	103.181	15.042	351.772	0.533
815.500	481.987	80.007	19.994	103.203	15.172	342.779	0.535
816.000	482.224	80.007	19.995	103.217	15.303	333.694	0.525
816.500	482.471	80.010	19.994	103.235	15.438	324.350	0.499
817.000	482.738	80.009	19.995	103.256	15.570	315.242	0.499
817.500	483.008	80.008	19.994	103.273	15.702	306.029	0.525
818.000	483.233	80.010	19.995	103.292	15.832	296.982	0.516
818.500	483.455	80.009	19.995	103.322	15.963	287.925	0.471
819.000	483.742	80.009	19.994	103.339	16.096	278.664	0.478
819.500	483.971	80.009	19.994	103.360	16.229	269.466	0.512
820.000	484.211	80.009	19.993	103.383	16.356	260.608	0.492
820.500	484.484	80.009	19.995	103.404	16.486	251.558	0.491
821.000	484.711	80.010	19.996	103.423	16.613	242.691	0.507
821.500	484.965	80.008	19.995	103.444	16.741	233.805	0.491
822.000	485.226	80.011	19.996	103.467	16.867	225.037	0.498
822.501	485.505	80.009	19.995	103.491	16.990	216.465	0.528
823.001	485.740	80.010	19.996	103.519	17.106	208.350	0.527
823.500	486.021	80.010	19.994	103.545	17.227	199.915	0.515
824.000	486.262	80.010	19.995	103.573	17.340	192.021	0.519
824.500	486.538	80.011	19.993	103.602	17.452	184.217	0.520
825.000	486.799	80.011	19.995	103.627	17.559	176.779	0.527
825.500	487.082	80.011	19.994	103.652	17.666	169.281	0.540
826.000	487.322	80.010	19.993	103.679	17.773	161.825	0.533
826.500	487.569	80.010	19.994	103.703	17.870	155.021	0.505
827.000	487.851	80.010	19.994	103.723	17.973	147.835	0.508
827.500	488.105	80.010	19.994	103.745	18.069	141.162	0.532
828.000	488.382	80.010	19.996	103.763	18.161	134.684	0.533
828.500	488.600	80.011	19.994	103.777	18.250	128.507	0.513
829.000	488.863	80.010	19.995	103.793	18.340	122.231	0.488
829.500	489.135	80.011	19.995	103.812	18.422	116.490	0.508
830.000	489.407	80.008	19.995	103.829	18.504	110.759	0.539
830.500	489.664	80.009	19.995	103.845	18.576	105.688	0.536
831.000	489.931	80.008	19.995	103.858	18.657	100.052	0.527
831.500	490.161	80.011	19.995	103.873	18.728	95.058	0.511
832.000	490.424	80.009	19.995	103.882	18.801	89.941	0.494
832.500	490.683	80.007	19.994	103.892	18.869	85.195	0.507
833.000	490.959	80.007	19.995	103.901	18.932	80.776	0.529
833.500	491.226	80.008	19.996	103.913	18.994	76.451	0.539
834.000	491.496	80.009	19.994	103.922	19.051	72.451	0.540
834.500	491.766	80.006	19.995	103.930	19.108	68.462	0.539
835.000	491.989	80.007	19.995	103.942	19.164	64.556	0.517
835.500	492.287	80.006	19.996	103.952	19.216	60.906	0.507
836.000	492.558	80.007	19.995	103.955	19.264	57.590	0.545
836.500	492.813	80.006	19.996	103.958	19.313	54.187	0.548
837.000	493.043	80.008	19.995	103.963	19.349	51.641	0.506
837.500	493.319	80.008	19.995	103.965	19.396	48.336	0.495
838.000	493.525	80.008	19.996	103.966	19.434	45.712	0.494
838.500	493.821	80.007	19.995	103.974	19.475	42.828	0.492
839.000	494.069	80.006	19.996	103.978	19.504	40.822	0.523
839.500	494.308	80.007	19.995	103.981	19.543	38.089	0.515
840.000	494.613	80.008	19.997	103.981	19.571	36.109	0.516
840.500	494.838	80.008	19.996	103.984	19.603	33.891	0.537
841.001	495.147	80.009	19.995	103.983	19.629	32.028	0.532
841.501	495.399	80.007	19.996	103.982	19.656	30.170	0.547
842.000	495.631	80.007	19.995	103.982	19.683	28.256	0.522
842.500	495.899	80.008	19.996	103.982	19.705	26.759	0.492
843.000	496.129	80.008	19.996	103.981	19.731	24.961	0.499
843.500	496.402	80.007	19.995	103.977	19.752	23.428	0.501
844.000	496.673	80.006	19.995	103.973	19.772	22.052	0.524
844.500	496.896	80.006	19.993	103.970	19.792	20.676	0.519
845.000	497.162	80.007	19.994	103.968	19.806	19.705	0.491
845.500	497.433	80.008	19.995	103.964	19.828	18.135	0.513
846.000	497.674	80.008	19.995	103.960	19.841	17.272	0.525
846.500	497.936	80.008	19.995	103.958	19.859	16.014	0.508
847.000	498.177	80.007	19.996	103.954	19.872	15.093	0.503
847.500	498.457	80.007	19.995	103.949	19.886	14.068	0.512
848.000	498.714	80.010	19.994	103.947	19.901	13.021	0.529
848.500	498.973	80.008	19.994	103.941	19.915	12.095	0.527
849.000	499.226	80.008	19.995	103.938	19.921	11.648	0.514
849.500	499.510	80.008	19.994	103.931	19.929	11.067	0.524
850.000	499.743	80.007	19.994	103.926	19.945	9.994	0.527
850.500	500.025	80.008	19.995	103.919	19.954	9.312	0.516
851.000	500.282	80.007	19.995	103.916	19.960	8.900	0.527
851.500	500.497	80.007	19.993	103.912	19.969	8.272	0.506
852.000	500.803	80.008	19.994	103.912	19.977	7.744	0.496
852.500	501.030	80.008	19.994	103.911	19.984	7.247	0.527
853.000	501.310	80.007	19.993	103.910	19.991	6.716	0.520
853.500	501.547	80.007	19.993	103.911	19.999	6.204	0.512
854.000	501.790	80.007	19.994	103.912	20.004	5.869	0.498
854.500	502.066	80.008	19.995	103.912	20.011	5.362	0.499
855.000	502.299	80.008	19.995	103.912	20.013	5.179	0.514
855.500	502.578	80.008	19.994	103.916	20.022	4.575	0.511
856.000	502.828	80.008	19.995	103.916	20.024	4.431	0.520
856.500	503.101	80.008	19.993	103.914	20.028	4.168	0.526
857.000	503.311	80.009	19.994	103.907	20.031	3.973	0.503
857.500	503.560	80.007	19.994	103.899	20.036	3.609	0.471
858.000	503.873	80.009	19.993	103.890	20.038	3.492	0.511
858.500	504.100	80.010	19.995	103.883	20.042	3.180	0.551
859.000	504.381	80.006	19.995	103.877	20.047	2.841	0.524
859.500	504.620	80.007	19.994	103.875	20.044	3.052	0.514
860.000	504.886	80.009	19.995	103.874	20.047	2.822	0.513
860.500	505.142	80.007	19.994	103.868	20.051	2.538	0.514
861.000	505.391	80.009	19.994	103.857	20.050	2.617	0.513
861.500	505.692	80.009	19.993	103.842	20.056	2.233	0.527
862.000	505.952	80.009	19.995	103.827	20.060	1.918	0.555
862.500	506.196	80.009	19.994	103.807	20.059	1.995	0.532
863.000	506.461	80.008	19.994	103.786	20.059	2.032	0.507
863.500	506.662	80.008	19.993	103.770	20.062	1.787	0.488
864.000	506.968	80.006	19.994	103.754	20.059	1.980	0.487
864.500	507.220	80.008	19.994	103.736	20.065	1.588	0.533
865.000	507.498	80.008	19.994	103.722	20.063	1.759	0.544
865.500	507.714	80.008	19.994	103.708	20.062	1.778	0.512
866.000	508.016	80.007	19.994	103.700	20.064	1.684	0.506
866.500	508.286	80.008	19.994	103.699	20.062	1.811	0.545
867.000	508.547	80.007	19.994	103.701	20.063	1.703	0.552
867.500	508.821	80.007	19.994	103.708	20.066	1.521	0.533
868.000	509.075	80.007	19.994	103.726	20.066	1.540	0.531
868.500	509.373	80.008	19.995	103.738	20.065	1.594	0.540
869.000	509.612	80.006	19.994	103.754	20.065	1.573	0.545
869.500	509.884	80.009	19.994	103.770	20.069	1.298	0.524
870.000	510.158	80.007	19.994	103.789	20.068	1.369	0.528
870.500	510.421	80.007	19.995	103.802	20.071	1.158	0.541
871.000	510.688	80.007	19.995	103.816	20.067	1.423	0.534
871.500	510.974	80.007	19.995	103.826	20.069	1.304	0.542
872.001	511.230	80.004	19.995	103.838	20.067	1.421	0.548
872.500	511.520	80.006	19.995	103.841	20.069	1.325	0.544
873.000	511.789	80.006	19.994	103.848	20.068	1.410	0.552
873.500	512.036	80.006	19.995	103.857	20.068	1.398	0.537
874.000	512.359	80.009	19.995	103.863	20.069	1.292	0.543
874.500	512.596	80.007	19.995	103.866	20.068	1.352	0.565
875.000	512.827	80.008	19.994	103.873	20.070	1.223	0.514
875.500	513.118	80.009	19.995	103.875	20.070	1.217	0.495
876.000	513.408	80.008	19.994	103.874	20.066	1.492	0.552
876.500	513.709	80.008	19.995	103.877	20.073	1.044	0.586
877.000	513.920	80.009	19.995	103.880	20.073	1.054	0.551
877.500	514.224	80.008	19.994	103.882	20.067	1.479	0.513
878.000	514.481	80.008	19.994	103.887	20.074	0.954	0.538
878.500	514.789	80.007	19.995	103.893	20.070	1.254	0.563
879.000	515.035	80.008	19.993	103.899	20.072	1.117	0.560
879.501	515.329	80.009	19.995	103.904	20.072	1.114	0.547
880.001	515.585	80.007	19.993	103.909	20.070	1.218	0.545
880.501	515.863	80.009	19.996	103.912	20.073	1.041	0.542
881.001	516.124	80.008	19.996	103.912	20.072	1.085	0.537
881.500	516.398	80.009	19.995	103.911	20.075	0.862	0.537
882.000	516.679	80.008	19.996	103.912	20.071	1.152	0.545
882.500	516.889	80.010	19.995	103.912	20.073	1.066	0.523
883.000	517.200	80.010	19.995	103.915	20.071	1.181	0.506
883.500	517.453	80.009	19.995	103.922	20.075	0.879	0.542
884.000	517.759	80.009	19.995	103.925	20.073	1.042	0.561
884.500	518.013	80.010	19.994	103.926	20.075	0.887	0.559
885.000	518.297	80.010	19.994	103.930	20.073	1.065	0.549
885.500	518.574	80.010	19.994	103.927	20.074	0.927	0.550
886.000	518.826	80.010	19.994	103.922	20.080	0.554	0.545
886.500	519.093	80.010	19.994	103.925	20.079	0.644	0.524
887.000	519.361	80.010	19.994	103.928	20.078	0.713	0.527
887.500	519.632	80.011	19.995	103.929	20.076	0.850	0.537
888.000	519.921	80.010	19.994	103.931	20.075	0.858	0.549
888.500	520.197	80.010	19.995	103.934	20.078	0.681	0.563
889.000	520.473	80.011	19.994	103.935	20.081	0.483	0.559
889.500	520.703	80.009	19.994	103.937	20.077	0.740	0.529
890.000	520.991	80.008	19.994	103.937	20.080	0.508	0.512
890.500	521.272	80.011	19.994	103.942	20.077	0.769	0.544
891.000	521.567	80.009	19.995	103.941	20.077	0.746	0.573
891.500	521.792	80.010	19.994	103.935	20.078	0.708	0.548
892.000	522.073	80.009	19.994	103.934	20.076	0.831	0.513
892.500	522.331	80.009	19.993	103.935	20.079	0.608	0.522
893.000	522.609	80.009	19.993	103.934	20.073	1.023	0.538
893.500	522.886	80.008	19.993	103.935	20.074	0.989	0.546
894.000	523.163	80.010	19.994	103.935	20.075	0.867	0.554
894.500	523.444	80.009	19.993	103.934	20.074	0.942	0.556
895.000	523.726	80.008	19.994	103.929	20.078	0.650	0.561
895.500	524.019	80.009	19.995	103.923	20.079	0.631	0.569
896.000	524.281	80.009	19.993	103.918	20.075	0.911	0.565
896.500	524.546	80.010	19.994	103.918	20.076	0.844	0.541
897.000	524.818	80.009	19.993	103.914	20.076	0.846	0.532
897.500	525.087	80.009	19.994	103.918	20.080	0.567	0.539
898.000	525.352	80.010	19.994	103.924	20.077	0.777	0.537
898.500	525.636	80.009	19.995	103.931	20.081	0.471	0.541
899.000	525.908	80.008	19.994	103.936	20.081	0.506	0.553
899.500	526.205	80.009	19.995	103.942	20.077	0.775	0.563
900.000	526.500	80.009	19.995	103.941	20.081	0.465	0.580
900.500	526.771	80.009	19.995	103.936	20.079	0.642	0.579
901.000	527.011	80.009	19.995	103.929	20.083	0.340	0.538
901.500	527.256	80.010	19.995	103.923	20.076	0.806	0.498
902.000	527.579	80.008	19.994	103.917	20.082	0.400	0.527
902.500	527.822	80.009	19.994	103.917	20.080	0.517	0.567
903.000	528.137	80.010	19.994	103.923	20.082	0.392	0.562
903.500	528.374	80.010	19.994	103.928	20.081	0.490	0.555
904.000	528.679	80.013	19.995	103.932	20.080	0.527	0.547
904.500	528.905	80.010	19.994	103.937	20.081	0.452	0.536
905.000	529.173	80.010	19.995	103.936	20.080	0.515	0.513
905.500	529.463	80.010	19.994	103.932	20.080	0.536	0.526
906.000	529.730	80.010	19.993	103.930	20.079	0.615	0.558
906.500	530.007	80.010	19.995	103.924	20.080	0.540	0.550
907.000	530.253	80.010	19.994	103.918	20.078	0.686	0.533
907.500	530.540	80.010	19.993	103.913	20.081	0.481	0.528
908.000	530.842	80.010	19.994	103.909	20.078	0.652	0.561
908.500	531.106	80.011	19.995	103.907	20.083	0.298	0.578
909.000	531.349	80.011	19.994	103.907	20.080	0.573	0.537
909.500	531.662	80.011	19.994	103.907	20.081	0.494	0.531
910.000	531.923	80.011	19.994	103.906	20.083	0.310	0.564
910.500	532.157	80.010	19.994	103.906	20.081	0.498	0.534
911.000	532.434	80.012	19.994	103.905	20.081	0.473	0.503
911.500	532.704	80.011	19.994	103.904	20.086	0.156	0.529
912.000	532.994	80.011	19.994	103.904	20.088	0.000	0.554
912.500	533.248	80.011	19.994	103.904	20.083	0.356	0.552
913.000	533.544	80.011	19.994	103.905	20.083	0.331	0.547
913.500	533.797	80.011	19.995	103.905	20.080	0.519	0.549
914.000	534.066	80.011	19.994	103.905	20.080	0.531	0.536
914.500	534.370	80.011	19.994	103.906	20.078	0.692	0.547
915.000	534.641	80.011	19.994	103.906	20.084	0.265	0.574
915.500	534.909	80.009	19.994	103.906	20.083	0.321	0.557
916.000	535.164	80.009	19.995	103.906	20.082	0.402	0.531
916.500	535.474	80.010	19.994	103.906	20.078	0.711	0.544
917.000	535.745	80.008	19.995	103.906	20.082	0.398	0.573
917.500	535.999	80.008	19.994	103.906	20.083	0.354	0.553
918.000	536.261	80.008	19.994	103.904	20.085	0.185	0.521
918.500	536.511	80.008	19.995	103.903	20.082	0.410	0.513
919.000	536.808	80.007	19.994	103.900	20.082	0.406	0.529
919.500	537.048	80.008	19.994	103.900	20.083	0.360	0.542
920.000	537.315	80.007	19.994	103.900	20.085	0.227	0.522
920.500	537.616	80.007	19.994	103.902	20.081	0.490	0.537
921.000	537.876	80.007	19.994	103.901	20.085	0.210	0.564
921.500	538.120	80.008	19.995	103.899	20.082	0.400	0.532
922.000	538.432	80.007	19.995	103.899	20.084	0.262	0.530
922.500	538.683	80.009	19.995	103.900	20.083	0.352	0.559
923.000	538.895	80.006	19.994	103.901	20.082	0.392	0.513
923.500	539.220	80.006	19.994	103.903	20.081	0.454	0.500
924.000	539.499	80.006	19.995	103.908	20.083	0.302	0.570
924.500	539.749	80.008	19.993	103.908	20.086	0.142	0.566
925.000	540.027	80.006	19.995	103.908	20.079	0.579	0.529
925.500	540.326	80.006	19.994	103.907	20.085	0.217	0.553
926.000	540.560	80.006	19.995	103.907	20.081	0.485	0.555
926.500	540.837	80.007	19.995	103.908	20.085	0.219	0.522
927.000	541.086	80.007	19.995	103.912	20.077	0.731	0.519
927.500	541.382	80.005	19.994	103.916	20.084	0.262	0.536
928.000	541.608	80.006	19.994	103.916	20.082	0.369	0.533
928.500	541.904	80.007	19.995	103.916	20.082	0.375	0.522
929.000	542.134	80.008	19.995	103.915	20.083	0.321	0.524
929.500	542.435	80.006	19.995	103.913	20.084	0.258	0.528
930.000	542.658	80.006	19.995	103.911	20.082	0.388	0.527
930.500	542.965	80.007	19.995	103.912	20.087	0.069	0.527
931.000	543.214	80.006	19.995	103.915	20.080	0.540	0.543
931.500	543.462	80.007	19.994	103.916	20.081	0.446	0.527
932.000	543.761	80.009	19.997	103.918	20.086	0.129	0.522
932.500	544.018	80.007	19.996	103.917	20.085	0.215	0.552
933.000	544.247	80.008	19.995	103.917	20.083	0.362	0.521
933.500	544.548	80.007	19.996	103.914	20.084	0.296	0.508
934.000	544.796	80.007	19.996	103.915	20.084	0.292	0.540
934.501	545.073	80.008	19.995	103.915	20.083	0.312	0.537
935.000	545.315	80.005	19.995	103.916	20.084	0.256	0.522
935.500	545.596	80.008	19.996	103.916	20.080	0.519	0.521
936.000	545.879	80.009	19.996	103.916	20.086	0.092	0.543
936.500	546.132	80.005	19.995	103.915	20.086	0.100	0.549
937.000	546.390	80.010	19.995	103.914	20.087	0.019	0.523
937.500	546.668	80.007	19.995	103.915	20.085	0.183	0.524
938.000	546.936	80.006	19.995	103.916	20.085	0.169	0.541
938.500	547.229	80.009	19.995	103.922	20.087	0.062	0.554
939.000	547.467	80.005	19.995	103.924	20.086	0.125	0.546
939.500	547.761	80.007	19.994	103.923	20.084	0.275	0.532
940.000	547.970	80.006	19.993	103.922	20.085	0.188	0.517
940.500	548.281	80.008	19.995	103.926	20.079	0.587	0.512
941.000	548.544	80.007	19.995	103.928	20.082	0.392	0.547
941.500	548.776	80.007	19.996	103.927	20.079	0.642	0.534
942.000	549.059	80.008	19.995	103.930	20.085	0.169	0.505
942.500	549.302	80.007	19.995	103.929	20.085	0.227	0.521
943.000	549.572	80.007	19.995	103.925	20.086	0.156	0.520
943.500	549.824	80.008	19.995	103.918	20.084	0.229	0.518
944.000	550.145	80.007	19.994	103.920	20.085	0.215	0.547
944.500	550.419	80.007	19.996	103.924	20.093	-0.352	0.584
945.000	550.707	80.008	19.994	103.931	20.086	0.090	0.578
945.500	550.903	80.005	19.995	103.938	20.084	0.260	0.523
946.000	551.178	80.010	19.994	103.945	20.081	0.502	0.478
946.500	551.425	80.007	19.994	103.945	20.085	0.181	0.497
947.000	551.695	80.007	19.994	103.939	20.081	0.471	0.520
947.500	551.965	80.008	19.995	103.934	20.080	0.508	0.528
948.000	552.262	80.007	19.994	103.934	20.086	0.108	0.553
948.500	552.529	80.008	19.994	103.935	20.085	0.158	0.566
949.000	552.807	80.009	19.995	103.933	20.081	0.463	0.554
949.500	553.028	80.007	19.995	103.933	20.083	0.356	0.522
950.000	553.322	80.007	19.995	103.933	20.083	0.340	0.507
950.500	553.615	80.007	19.995	103.928	20.081	0.465	0.551
951.000	553.850	80.008	19.995	103.925	20.083	0.342	0.557
951.500	554.127	80.008	19.994	103.924	20.085	0.227	0.520
952.000	554.371	80.007	19.994	103.925	20.083	0.313	0.517
952.500	554.641	80.006	19.994	103.925	20.085	0.165	0.518
953.000	554.946	80.008	19.995	103.924	20.083	0.325	0.545
953.500	555.187	80.008	19.995	103.921	20.081	0.448	0.560
954.000	555.431	80.008	19.994	103.919	20.087	0.042	0.515
954.500	555.707	80.007	19.994	103.917	20.084	0.294	0.503
955.000	555.928	80.007	19.994	103.914	20.088	-0.029	0.509
955.500	556.195	80.007	19.994	103.913	20.082	0.388	0.493
956.000	556.523	80.008	19.994	103.914	20.084	0.275	0.542
956.500	556.756	80.008	19.995	103.915	20.086	0.142	0.578
957.000	557.030	80.010	19.993	103.916	20.085	0.175	0.534
957.500	557.296	80.008	19.994	103.918	20.081	0.446	0.523
958.000	557.577	80.007	19.994	103.915	20.085	0.217	0.543
958.500	557.823	80.008	19.994	103.914	20.089	-0.060	0.537
959.000	558.084	80.007	19.994	103.914	20.087	0.033	0.517
959.500	558.359	80.008	19.994	103.913	20.086	0.108	0.522
960.000	558.612	80.008	19.995	103.911	20.083	0.315	0.532
960.500	558.840	80.009	19.995	103.911	20.089	-0.069	0.504
961.000	559.166	80.009	19.995	103.911	20.084	0.231	0.517
961.500	559.407	80.009	19.994	103.910	20.084	0.229	0.560
962.000	559.624	80.007	19.994	103.912	20.082	0.396	0.513
962.500	559.905	80.008	19.995	103.913	20.087	0.063	0.478
963.000	560.151	80.008	19.993	103.913	20.084	0.246	0.513
963.500	560.391	80.008	19.994	103.911	20.083	0.317	0.506
964.000	560.665	80.008	19.993	103.911	20.087	0.083	0.500
964.500	560.927	80.008	19.995	103.908	20.086	0.142	0.525
965.000	561.208	80.009	19.994	103.914	20.086	0.119	0.539
965.500	561.470	80.009	19.994	103.915	20.088	-0.021	0.543
966.000	561.731	80.010	19.994	103.917	20.085	0.202	0.533
966.500	562.017	80.009	19.995	103.917	20.090	-0.181	0.535
967.000	562.223	80.009	19.995	103.918	20.084	0.250	0.519
967.500	562.499	80.010	19.996	103.914	20.088	0.008	0.487
968.000	562.788	80.009	19.995	103.914	20.087	0.050	0.523
968.500	563.044	80.009	19.994	103.915	20.088	-0.015	0.555
969.000	563.299	80.008	19.993	103.920	20.086	0.096	0.529
969.500	563.559	80.007	19.995	103.920	20.089	-0.063	0.513
970.000	563.753	80.010	19.996	103.920	20.087	0.025	0.485
970.500	564.026	80.010	19.996	103.924	20.090	-0.160	0.461
971.000	564.327	80.009	19.993	103.926	20.083	0.365	0.520
971.500	564.573	80.010	19.994	103.921	20.085	0.187	0.560
972.000	564.837	80.009	19.995	103.921	20.088	0.017	0.529
972.500	565.089	80.009	19.995	103.918	20.085	0.177	0.513
973.000	565.386	80.009	19.994	103.916	20.086	0.119	0.532
973.500	565.633	80.008	19.993	103.915	20.085	0.206	0.546
974.000	565.883	80.009	19.995	103.916	20.086	0.092	0.520
974.500	566.105	80.009	19.994	103.919	20.087	0.075	0.485
975.000	566.377	80.010	19.993	103.919	20.091	-0.250	0.483
975.500	566.603	80.009	19.993	103.915	20.085	0.200	0.496
976.000	566.863	80.009	19.994	103.912	20.083	0.306	0.492
976.500	567.152	80.009	19.995	103.910	20.089	-0.069	0.517
977.000	567.426	80.009	19.993	103.908	20.086	0.152	0.556
977.500	567.662	80.009	19.994	103.909	20.084	0.288	0.537
978.000	567.919	80.010	19.995	103.909	20.085	0.208	0.502
978.500	568.186	80.008	19.994	103.909	20.089	-0.092	0.509
979.000	568.436	80.009	19.994	103.909	20.087	0.033	0.521
979.500	568.689	80.010	19.994	103.909	20.087	0.029	0.510
980.000	568.961	80.009	19.993	103.910	20.086	0.088	0.514
980.500	569.214	80.009	19.995	103.912	20.088	-0.033	0.525
981.000	569.462	80.009	19.993	103.919	20.084	0.281	0.513
981.500	569.767	80.010	19.995	103.921	20.087	0.046	0.527
982.000	570.013	80.008	19.993	103.922	20.082	0.398	0.552
982.500	570.240	80.009	19.993	103.920	20.087	0.083	0.512
983.000	570.482	80.006	19.994	103.921	20.091	-0.208	0.471
983.500	570.718	80.008	19.994	103.914	20.088	-0.002	0.473
984.000	571.038	80.009	19.994	103.913	20.086	0.092	0.516
984.500	571.236	80.009	19.993	103.912	20.090	-0.140	0.537
985.000	571.503	80.009	19.994	103.915	20.090	-0.127	0.492
985.500	571.727	80.009	19.994	103.915	20.089	-0.104	0.478
986.000	572.008	80.009	19.994	103.917	20.085	0.188	0.498
986.500	572.272	80.009	19.993	103.916	20.082	0.410	0.525
987.000	572.516	80.010	19.993	103.916	20.093	-0.398	0.526
987.500	572.761	80.009	19.995	103.913	20.091	-0.237	0.499
988.000	573.033	80.011	19.994	103.913	20.089	-0.088	0.503
988.500	573.264	80.010	19.993	103.911	20.093	-0.338	0.510
989.000	573.539	80.010	19.994	103.912	20.086	0.113	0.504
989.500	573.829	80.010	19.994	103.912	20.088	-0.006	0.536
990.000	574.055	80.010	19.993	103.912	20.086	0.142	0.541
990.500	574.351	80.010	19.994	103.912	20.086	0.133	0.519
991.000	574.600	80.010	19.994	103.911	20.091	-0.194	0.533
991.500	574.848	80.010	19.993	103.910	20.090	-0.148	0.521
992.000	575.088	80.011	19.994	103.910	20.089	-0.102	0.492
992.500	575.367	80.010	19.994	103.910	20.089	-0.065	0.503
993.000	575.653	80.008	19.993	103.911	20.093	-0.344	0.542
993.500	575.853	80.008	19.993	103.910	20.085	0.173	0.526
994.000	576.132	80.010	19.993	103.908	20.092	-0.306	0.482
994.500	576.406	80.010	19.995	103.906	20.087	0.075	0.516
995.000	576.620	80.010	19.994	103.905	20.089	-0.069	0.521
995.500	576.841	80.011	19.996	103.904	20.093	-0.369	0.462
996.000	577.104	80.010	19.993	103.904	20.088	-0.035	0.459
996.500	577.378	80.008	19.992	103.906	20.088	0.015	0.510
997.000	577.613	80.009	19.994	103.909	20.088	0.000	0.523
997.500	577.848	80.009	19.994	103.910	20.088	0.002	0.489
998.000	578.137	80.008	19.995	103.910	20.089	-0.054	0.497
998.500	578.369	80.008	19.995	103.910	20.095	-0.477	0.522
999.000	578.621	80.007	19.995	103.910	20.085	0.158	0.503
999.500	578.918	80.009	19.995	103.906	20.088	-0.040	0.517
1000.000	579.149	80.006	19.992	103.905	20.090	-0.177	0.539
1000.500	579.386	80.007	19.995	103.906	20.087	0.023	0.498
1001.000	579.635	80.008	19.995	103.908	20.088	0.008	0.477
1001.500	579.875	80.008	19.998	103.915	20.089	-0.092	0.487
1002.000	580.154	80.008	19.998	103.918	20.089	-0.081	0.504
1002.500	580.397	80.007	19.996	103.921	20.089	-0.073	0.520
1003.000	580.682	80.007	19.995	103.920	20.091	-0.223	0.525
1003.500	580.916	80.006	19.996	103.919	20.088	-0.013	0.524
1004.000	581.178	80.006	19.995	103.912	20.087	0.058	0.508
1004.500	581.432	80.007	19.995	103.912	20.090	-0.131	0.506
1005.000	581.675	80.006	19.995	103.911	20.087	0.062	0.506
1005.500	581.967	80.007	19.994	103.910	20.084	0.283	0.516
1006.000	582.200	80.007	19.994	103.911	20.087	0.042	0.530
1006.500	582.478	80.008	19.995	103.911	20.086	0.108	0.518
1007.000	582.702	80.007	19.996	103.911	20.086	0.119	0.507
1007.500	582.970	80.007	19.994	103.911	20.085	0.198	0.497
1008.000	583.231	80.007	19.995	103.912	20.089	-0.094	0.510
1008.500	583.496	80.007	19.995	103.912	20.086	0.108	0.527
1009.000	583.751	80.007	19.994	103.912	20.081	0.456	0.523
1009.500	584.004	80.007	19.994	103.912	20.085	0.213	0.514
1010.000	584.294	80.006	19.993	103.912	20.086	0.156	0.525
1010.500	584.506	80.008	19.995	103.911	20.083	0.300	0.522
1011.000	584.782	80.008	19.994	103.911	20.085	0.188	0.495
1011.500	585.052	80.007	19.994	103.913	20.089	-0.083	0.517
1012.000	585.316	80.009	19.994	103.913	20.087	0.037	0.540
1012.500	585.591	80.008	19.996	103.917	20.087	0.052	0.537
1013.000	585.839	80.008	19.993	103.921	20.089	-0.110	0.531
1013.500	586.093	80.006	19.994	103.923	20.089	-0.081	0.512
1014.000	586.338	80.008	19.995	103.921	20.090	-0.131	0.500
1014.500	586.615	80.008	19.996	103.921	20.088	0.008	0.510
1015.000	586.909	80.008	19.994	103.917	20.089	-0.060	0.547
1015.500	587.150	80.008	19.994	103.912	20.087	0.073	0.553
1016.000	587.439	80.008	19.994	103.910	20.089	-0.056	0.532
1016.500	587.690	80.008	19.995	103.911	20.094	-0.446	0.535
1017.000	587.945	80.009	19.995	103.913	20.087	0.023	0.523
1017.500	588.212	80.009	19.996	103.913	20.089	-0.106	0.514
1018.000	588.487	80.009	19.995	103.913	20.093	-0.360	0.532
1018.500	588.712	80.009	19.995	103.912	20.091	-0.252	0.521
1019.000	588.988	80.008	19.994	103.910	20.097	-0.640	0.501
1019.500	589.292	80.008	19.995	103.907	20.089	-0.121	0.541
1020.000	589.546	80.008	19.993	103.905	20.086	0.123	0.569
1020.500	589.827	80.008	19.994	103.904	20.087	0.042	0.546
1021.000	590.090	80.009	19.995	103.904	20.091	-0.198	0.539
1021.500	590.341	80.008	19.994	103.905	20.089	-0.081	0.529
1022.000	590.615	80.008	19.994	103.905	20.095	-0.485	0.520
1022.500	590.890	80.008	19.994	103.906	20.086	0.100	0.537
1023.000	591.142	80.009	19.994	103.907	20.088	-0.019	0.538
1023.500	591.427	80.008	19.995	103.906	20.086	0.113	0.532
1024.000	591.675	80.007	19.994	103.905	20.089	-0.079	0.535
1024.500	591.941	80.006	19.995	103.905	20.094	-0.402	0.524
1025.000	592.180	80.007	19.994	103.906	20.091	-0.254	0.509
1025.500	592.473	80.008	19.996	103.909	20.087	0.046	0.519
1026.000	592.748	80.008	19.996	103.910	20.093	-0.379	0.550
1026.500	593.023	80.007	19.994	103.911	20.088	-0.048	0.559
1027.000	593.304	80.007	19.996	103.911	20.090	-0.140	0.553
1027.500	593.538	80.008	19.995	103.910	20.085	0.217	0.536
1028.000	593.843	80.006	19.994	103.909	20.093	-0.352	0.527
1028.500	594.096	80.007	19.995	103.908	20.091	-0.244	0.548
1029.001	594.344	80.007	19.997	103.907	20.090	-0.137	0.529
1029.501	594.654	80.007	19.995	103.908	20.090	-0.152	0.529
1030.001	594.929	80.008	19.996	103.907	20.093	-0.346	0.572
1030.501	595.202	80.007	19.996	103.906	20.087	0.031	0.566
1031.000	595.463	80.006	19.995	103.904	20.087	0.083	0.541
1031.500	595.714	80.006	19.996	103.903	20.084	0.250	0.524
1032.000	595.976	80.008	19.997	103.903	20.092	-0.286	0.513
1032.500	596.277	80.008	19.997	103.903	20.089	-0.117	0.537
1033.000	596.538	80.007	19.996	103.904	20.091	-0.223	0.562
1033.500	596.815	80.006	19.995	103.906	20.088	-0.040	0.550
1034.000	597.079	80.006	19.994	103.907	20.090	-0.173	0.540
1034.501	597.367	80.007	19.995	103.907	20.091	-0.217	0.547
1035.001	597.592	80.007	19.995	103.903	20.093	-0.383	0.532
1035.500	597.894	80.007	19.995	103.898	20.091	-0.213	0.520
1036.000	598.163	80.006	19.995	103.896	20.088	-0.008	0.549
1036.500	598.418	80.005	19.994	103.896	20.090	-0.190	0.547
1037.000	598.703	80.008	19.995	103.896	20.092	-0.304	0.532
1037.500	598.942	80.006	19.995	103.899	20.092	-0.277	0.532
1038.000	599.213	80.006	19.995	103.905	20.091	-0.208	0.517
1038.500	599.481	80.008	19.996	103.906	20.088	-0.044	0.524
1039.000	599.752	80.008	19.995	103.906	20.090	-0.177	0.539
1039.500	599.972	80.008	19.994	103.907	20.092	-0.315	0.515
1040.000	600.285	80.008	19.995	103.907	20.089	-0.069	0.512
1040.500	600.517	80.007	19.994	103.906	20.090	-0.148	0.539
1041.000	600.786	80.009	19.996	103.905	20.092	-0.329	0.523
1041.500	601.063	80.007	19.993	103.902	20.089	-0.119	0.523
1042.000	601.330	80.008	19.996	103.900	20.094	-0.452	0.545
