Repository: ulfsri/fsri_materials_database

# Materials and Products Database

## 01_Data

Raw data generated from each apparatus are included here in plain-text format. The data is organized first by material, next by the short name of test apparatus used, and where applicable additional filtering by test settings.

### material.json

Each material directory contains a json file of the same name as the material. This file links the data stored in the repository as well as data and graphs produced by the accompanying scripts (__02_Scripts__) to the respective landing page for the material on the front-end website.

File: 01_Data/Composite_Deck_Board/MCC/Composite_Deck_Board_30K_min_210609_R2.txt (part 1 of 4)
Sample ID:	C:\MCC\MCC Cal\Test\TREX_Board\TREX_Board_30_2.txt
Sample Weight (mg):	4.81
Heating Rate (C/s):	0.5
Combustor Temp (C):	900
N2 Flow Rate (cc/min):	80
O2 Flow Rate (cc/min):	20
Calibration File:	C:\MCC\MCC Cal\Coeff1 JN10440_30_210304.txt.txt
T Correction Coefficients:	0	1.024463	0
Time Shift (s):	14
*
Time (s)	Temperature (C)	N2 flow rate (cc/min)	O2 flow rate (cc/min)	Flow Rate (cc/min)	Oxygen (%)	HRR (W/g)	Heating rate (C/s)
-0.001	112.872	79.983	19.992	99.872	20.127	-0.127	0.003
0.499	112.844	79.984	19.992	99.871	20.128	-0.208	0.014
1.000	112.839	79.983	19.992	99.872	20.129	-0.274	-0.017
1.500	112.838	79.983	19.992	99.874	20.128	-0.234	-0.020
2.000	112.826	79.982	19.993	99.874	20.123	0.090	-0.009
2.500	112.843	79.983	19.992	99.872	20.128	-0.239	-0.004
3.000	112.828	79.984	19.992	99.868	20.129	-0.250	0.003
3.500	112.823	79.983	19.992	99.864	20.127	-0.174	-0.009
4.000	112.824	79.982	19.993	99.862	20.127	-0.116	-0.012
4.500	112.840	79.983	19.992	99.861	20.127	-0.125	0.007
5.000	112.806	79.983	19.993	99.862	20.125	-0.035	-0.001
5.500	112.798	79.983	19.993	99.867	20.122	0.149	-0.030
6.000	112.795	79.983	19.993	99.872	20.123	0.121	-0.026
6.500	112.799	79.983	19.992	99.874	20.124	0.014	-0.005
7.000	112.794	79.981	19.992	99.874	20.127	-0.130	-0.000
7.500	112.819	79.981	19.992	99.874	20.127	-0.150	0.010
8.000	112.752	79.982	19.992	99.873	20.127	-0.178	-0.010
8.500	112.787	79.983	19.992	99.872	20.126	-0.077	-0.037
9.000	112.787	79.982	19.992	99.871	20.124	0.048	0.001
9.500	112.775	79.982	19.992	99.871	20.124	0.065	0.012
10.000	112.805	79.983	19.992	99.871	20.122	0.144	0.003
10.500	112.821	79.982	19.993	99.870	20.124	0.044	0.032
11.000	112.762	79.982	19.993	99.871	20.123	0.123	0.001
11.501	112.793	79.982	19.992	99.871	20.118	0.405	-0.035
12.000	112.800	79.983	19.992	99.870	20.122	0.183	0.005
12.500	112.800	79.983	19.993	99.872	20.125	0.002	0.022
13.000	112.801	79.983	19.991	99.875	20.124	0.035	0.004
13.500	112.780	79.982	19.993	99.877	20.122	0.150	-0.009
14.000	112.782	79.982	19.991	99.882	20.121	0.213	-0.019
14.500	112.796	79.983	19.993	99.889	20.123	0.118	-0.001
15.000	112.775	79.982	19.992	99.889	20.121	0.218	0.004
15.500	112.789	79.985	19.993	99.889	20.121	0.236	-0.007
16.000	112.775	79.984	19.992	99.888	20.119	0.366	-0.004
16.500	112.794	79.982	19.992	99.887	20.121	0.255	0.002
17.000	112.794	79.984	19.992	99.889	20.117	0.481	0.012
17.500	112.789	79.985	19.993	99.895	20.121	0.266	0.007
18.000	112.820	79.984	19.992	99.902	20.117	0.500	0.011
18.500	112.823	79.983	19.991	99.910	20.120	0.306	0.030
19.000	112.781	79.983	19.992	99.915	20.119	0.379	-0.003
19.500	112.808	79.984	19.992	99.915	20.115	0.660	-0.027
20.000	112.785	79.985	19.993	99.918	20.118	0.419	-0.005
20.500	112.829	79.983	19.992	99.920	20.117	0.502	0.012
21.000	112.796	79.984	19.992	99.920	20.116	0.549	0.016
21.500	112.855	79.985	19.991	99.923	20.117	0.523	0.018
22.000	112.843	79.984	19.992	99.928	20.112	0.847	0.036
22.500	112.861	79.985	19.992	99.930	20.109	1.004	0.026
23.000	112.903	79.985	19.991	99.936	20.112	0.829	0.033
23.500	112.901	79.986	19.992	99.943	20.110	0.935	0.050
24.000	112.877	79.985	19.992	99.948	20.109	0.988	0.007
24.500	112.929	79.983	19.992	99.951	20.107	1.148	0.001
25.000	112.933	79.984	19.992	99.957	20.106	1.205	0.042
25.500	112.919	79.983	19.992	99.964	20.108	1.062	0.023
26.000	112.968	79.983	19.992	99.972	20.106	1.206	0.013
26.500	113.012	79.987	19.992	99.980	20.106	1.190	0.064
27.000	113.007	79.984	19.992	99.987	20.105	1.266	0.065
27.500	113.045	79.984	19.992	99.992	20.103	1.393	0.036
28.000	113.072	79.983	19.992	99.997	20.104	1.321	0.049
28.500	113.104	79.984	19.992	100.000	20.108	1.113	0.062
29.000	113.143	79.983	19.992	100.000	20.106	1.183	0.065
29.500	113.154	79.982	19.992	100.001	20.104	1.353	0.060
30.000	113.193	79.983	19.992	100.001	20.102	1.485	0.050
30.500	113.222	79.983	19.991	99.996	20.103	1.441	0.059
31.000	113.261	79.983	19.991	99.993	20.104	1.360	0.068
31.500	113.281	79.980	19.992	99.991	20.105	1.302	0.064
32.000	113.345	79.980	19.992	99.988	20.104	1.376	0.072
32.499	113.383	79.984	19.992	99.988	20.104	1.374	0.093
32.999	113.440	79.980	19.991	99.988	20.100	1.607	0.098
33.499	113.473	79.982	19.991	99.989	20.101	1.541	0.093
33.999	113.539	79.982	19.992	99.990	20.100	1.601	0.095
34.499	113.547	79.983	19.992	99.997	20.101	1.536	0.086
34.999	113.616	79.982	19.991	100.005	20.101	1.570	0.075
35.499	113.647	79.983	19.991	100.012	20.101	1.543	0.089
35.999	113.681	79.984	19.991	100.017	20.100	1.598	0.083
36.499	113.707	79.984	19.992	100.022	20.096	1.850	0.063
36.999	113.751	79.982	19.992	100.020	20.098	1.765	0.065
37.499	113.842	79.985	19.992	100.012	20.098	1.750	0.103
37.999	113.874	79.984	19.992	100.007	20.100	1.575	0.129
38.499	113.933	79.984	19.991	100.005	20.098	1.723	0.107
39.000	114.009	79.984	19.992	100.008	20.098	1.713	0.113
39.500	114.062	79.983	19.993	100.014	20.099	1.683	0.132
39.999	114.144	79.986	19.992	100.021	20.099	1.679	0.132
40.499	114.166	79.984	19.991	100.027	20.095	1.949	0.119
40.999	114.257	79.985	19.992	100.031	20.099	1.660	0.108
41.499	114.328	79.986	19.992	100.031	20.094	1.995	0.138
42.000	114.381	79.984	19.992	100.032	20.098	1.702	0.143
42.500	114.473	79.985	19.992	100.035	20.095	1.912	0.135
42.999	114.526	79.985	19.993	100.039	20.095	1.956	0.145
43.499	114.603	79.986	19.993	100.043	20.097	1.819	0.137
43.999	114.653	79.985	19.992	100.047	20.091	2.221	0.128
44.499	114.710	79.987	19.992	100.051	20.095	1.953	0.117
44.999	114.798	79.985	19.992	100.055	20.094	1.997	0.126
45.499	114.910	79.985	19.992	100.057	20.090	2.286	0.173
45.999	114.970	79.983	19.992	100.060	20.094	2.013	0.186
46.500	115.054	79.985	19.993	100.062	20.089	2.330	0.158
47.000	115.140	79.985	19.993	100.065	20.089	2.300	0.157
47.499	115.236	79.987	19.993	100.066	20.089	2.339	0.176
47.999	115.296	79.985	19.993	100.066	20.087	2.475	0.169
48.499	115.396	79.983	19.992	100.066	20.087	2.461	0.158
48.999	115.485	79.982	19.992	100.065	20.089	2.304	0.175
49.499	115.613	79.984	19.993	100.066	20.086	2.521	0.203
49.999	115.678	79.985	19.993	100.066	20.084	2.637	0.205
50.499	115.735	79.984	19.992	100.066	20.086	2.531	0.158
50.999	115.858	79.981	19.993	100.066	20.087	2.470	0.151
51.499	115.934	79.981	19.992	100.067	20.086	2.521	0.189
51.999	116.050	79.981	19.993	100.070	20.084	2.646	0.195
52.500	116.118	79.982	19.993	100.079	20.085	2.552	0.188
53.000	116.230	79.985	19.993	100.088	20.083	2.690	0.182
53.499	116.344	79.984	19.993	100.096	20.083	2.679	0.203
54.000	116.479	79.982	19.993	100.103	20.084	2.618	0.237
54.500	116.592	79.983	19.993	100.106	20.081	2.833	0.248
54.999	116.689	79.983	19.992	100.101	20.085	2.575	0.229
55.499	116.783	79.985	19.992	100.099	20.081	2.838	0.201
55.999	116.896	79.983	19.992	100.100	20.085	2.609	0.199
56.499	117.028	79.981	19.992	100.101	20.081	2.819	0.226
56.999	117.163	79.986	19.993	100.102	20.083	2.722	0.256
57.499	117.219	79.983	19.993	100.106	20.080	2.914	0.229
57.999	117.367	79.983	19.993	100.107	20.079	2.967	0.198
58.499	117.496	79.984	19.992	100.107	20.080	2.905	0.241
58.999	117.598	79.984	19.993	100.107	20.080	2.930	0.254
59.499	117.757	79.981	19.993	100.107	20.077	3.074	0.246
59.999	117.851	79.984	19.993	100.107	20.080	2.916	0.257
60.499	117.987	79.983	19.993	100.107	20.077	3.090	0.242
60.999	118.128	79.984	19.993	100.107	20.079	2.981	0.254
61.499	118.259	79.981	19.993	100.107	20.080	2.894	0.275
61.999	118.370	79.982	19.992	100.108	20.083	2.725	0.257
62.499	118.518	79.983	19.993	100.108	20.078	3.011	0.250
62.999	118.651	79.983	19.994	100.108	20.082	2.790	0.270
63.499	118.794	79.983	19.993	100.107	20.076	3.161	0.279
63.999	118.935	79.983	19.994	100.106	20.078	3.014	0.280
64.499	119.050	79.983	19.992	100.106	20.076	3.139	0.270
64.999	119.209	79.981	19.993	100.107	20.080	2.930	0.265
65.499	119.357	79.983	19.994	100.107	20.079	2.995	0.290
65.999	119.496	79.985	19.992	100.108	20.078	3.018	0.297
66.499	119.702	79.982	19.994	100.108	20.076	3.169	0.316
67.000	119.817	79.983	19.994	100.112	20.078	3.009	0.333
67.501	119.972	79.983	19.993	100.111	20.078	3.004	0.295
68.001	120.134	79.983	19.994	100.111	20.081	2.868	0.294
68.500	120.247	79.983	19.992	100.112	20.077	3.079	0.296
68.999	120.426	79.986	19.993	100.112	20.079	2.982	0.284
69.499	120.594	79.981	19.993	100.108	20.080	2.922	0.319
69.999	120.734	79.984	19.994	100.107	20.079	2.937	0.327
70.499	120.895	79.984	19.994	100.107	20.078	3.041	0.304
71.000	121.070	79.981	19.994	100.109	20.076	3.139	0.318
71.500	121.215	79.983	19.993	100.109	20.076	3.192	0.328
71.999	121.413	79.983	19.994	100.109	20.077	3.083	0.331
72.499	121.569	79.982	19.994	100.109	20.080	2.896	0.348
72.999	121.728	79.983	19.993	100.109	20.079	2.949	0.334
73.500	121.886	79.981	19.993	100.108	20.078	3.012	0.316
74.001	122.087	79.982	19.993	100.109	20.078	3.014	0.338
74.500	122.245	79.983	19.993	100.111	20.077	3.110	0.359
74.999	122.415	79.983	19.993	100.111	20.078	3.055	0.343
75.499	122.600	79.983	19.993	100.111	20.076	3.173	0.341
75.999	122.750	79.983	19.994	100.110	20.078	3.066	0.345
76.499	122.930	79.983	19.993	100.109	20.078	3.004	0.333
76.999	123.099	79.982	19.993	100.107	20.074	3.265	0.340
77.499	123.283	79.982	19.993	100.108	20.075	3.222	0.351
77.999	123.466	79.981	19.994	100.108	20.076	3.161	0.360
78.500	123.663	79.981	19.992	100.106	20.073	3.351	0.373
79.000	123.830	79.984	19.994	100.107	20.075	3.215	0.372
79.500	124.018	79.984	19.994	100.107	20.075	3.198	0.359
80.000	124.167	79.981	19.992	100.107	20.075	3.210	0.346
80.499	124.379	79.980	19.993	100.107	20.076	3.176	0.349
80.999	124.564	79.981	19.993	100.109	20.075	3.205	0.379
81.499	124.761	79.980	19.992	100.110	20.077	3.087	0.390
82.000	124.937	79.982	19.992	100.111	20.076	3.152	0.378
82.500	125.119	79.982	19.993	100.111	20.076	3.186	0.365
82.999	125.351	79.983	19.993	100.111	20.077	3.087	0.386
83.499	125.484	79.983	19.992	100.111	20.079	2.966	0.390
84.000	125.677	79.983	19.993	100.111	20.081	2.837	0.345
84.500	125.876	79.983	19.992	100.110	20.080	2.877	0.359
85.000	126.097	79.981	19.991	100.110	20.080	2.897	0.406
85.501	126.222	79.982	19.993	100.113	20.079	2.986	0.383
86.000	126.444	79.980	19.992	100.117	20.077	3.099	0.346
86.499	126.646	79.981	19.993	100.120	20.075	3.203	0.386
86.999	126.842	79.982	19.991	100.122	20.077	3.114	0.411
87.499	127.008	79.983	19.992	100.122	20.076	3.138	0.380
88.000	127.217	79.981	19.991	100.119	20.074	3.289	0.369
88.500	127.424	79.982	19.992	100.116	20.076	3.149	0.396
88.999	127.615	79.982	19.992	100.113	20.073	3.375	0.407
89.499	127.818	79.984	19.992	100.111	20.076	3.188	0.396
89.999	128.034	79.981	19.992	100.111	20.077	3.131	0.406
90.499	128.211	79.982	19.992	100.111	20.078	3.029	0.406
90.999	128.423	79.983	19.993	100.111	20.079	2.978	0.391
91.499	128.614	79.981	19.993	100.112	20.079	2.955	0.396
91.999	128.839	79.983	19.992	100.114	20.076	3.141	0.410
92.499	129.000	79.982	19.991	100.116	20.078	3.047	0.400
92.999	129.243	79.983	19.991	100.122	20.078	3.064	0.395
93.499	129.424	79.982	19.993	100.127	20.078	3.043	0.414
93.999	129.654	79.983	19.992	100.132	20.071	3.479	0.417
94.499	129.813	79.982	19.992	100.130	20.073	3.355	0.400
94.999	130.071	79.983	19.992	100.129	20.072	3.401	0.403
95.499	130.301	79.981	19.992	100.127	20.075	3.255	0.452
96.000	130.503	79.983	19.992	100.123	20.075	3.216	0.461
96.500	130.664	79.985	19.992	100.118	20.075	3.260	0.398
96.999	130.887	79.982	19.993	100.118	20.073	3.387	0.374
97.499	131.133	79.985	19.992	100.104	20.074	3.291	0.426
97.999	131.357	79.983	19.992	100.074	20.071	3.478	0.469
98.499	131.538	79.983	19.992	100.061	20.072	3.408	0.437
98.999	131.764	79.982	19.991	100.060	20.075	3.228	0.406
99.499	131.959	79.984	19.991	100.063	20.072	3.434	0.414
99.999	132.151	79.981	19.991	100.085	20.075	3.246	0.404
100.499	132.361	79.983	19.992	100.153	20.074	3.313	0.394
100.999	132.599	79.985	19.993	100.182	20.071	3.468	0.425
101.499	132.820	79.983	19.992	100.190	20.076	3.175	0.454
102.000	133.006	79.987	19.992	100.192	20.075	3.209	0.433
102.500	133.261	79.983	19.993	100.190	20.077	3.089	0.424
102.999	133.432	79.982	19.992	100.149	20.077	3.087	0.434
103.499	133.697	79.986	19.991	100.137	20.076	3.147	0.431
103.999	133.892	79.985	19.993	100.134	20.077	3.121	0.448
104.499	134.136	79.983	19.991	100.132	20.077	3.092	0.449
104.999	134.341	79.984	19.991	100.130	20.077	3.099	0.443
105.499	134.550	79.982	19.992	100.131	20.076	3.173	0.432
105.999	134.764	79.982	19.991	100.130	20.074	3.263	0.419
106.500	135.005	79.985	19.992	100.127	20.079	2.958	0.439
107.000	135.250	79.983	19.993	100.125	20.076	3.172	0.471
107.500	135.463	79.985	19.992	100.127	20.075	3.253	0.472
108.000	135.649	79.984	19.993	100.130	20.080	2.920	0.429
108.499	135.850	79.982	19.992	100.125	20.075	3.234	0.393
108.999	136.083	79.985	19.992	100.122	20.074	3.323	0.411
109.500	136.313	79.984	19.992	100.123	20.076	3.156	0.449
110.000	136.577	79.983	19.992	100.123	20.074	3.284	0.479
110.499	136.750	79.981	19.992	100.122	20.077	3.122	0.466
110.999	137.027	79.983	19.993	100.122	20.073	3.383	0.443
111.499	137.218	79.984	19.993	100.123	20.074	3.315	0.459
111.999	137.459	79.984	19.992	100.120	20.076	3.140	0.450
112.499	137.696	79.984	19.993	100.120	20.074	3.300	0.455
112.999	137.912	79.985	19.993	100.124	20.077	3.113	0.465
113.499	138.129	79.985	19.991	100.129	20.073	3.342	0.443
113.999	138.343	79.983	19.992	100.131	20.076	3.155	0.433
114.499	138.593	79.983	19.991	100.131	20.074	3.282	0.448
114.999	138.810	79.984	19.992	100.127	20.077	3.106	0.465
115.499	139.039	79.983	19.991	100.127	20.077	3.116	0.456
115.999	139.313	79.983	19.992	100.124	20.074	3.298	0.474
116.499	139.534	79.985	19.991	100.124	20.073	3.346	0.499
116.999	139.758	79.982	19.992	100.127	20.077	3.116	0.470
117.499	139.990	79.984	19.991	100.130	20.075	3.212	0.451
117.999	140.247	79.984	19.992	100.130	20.075	3.256	0.472
118.499	140.452	79.987	19.991	100.134	20.075	3.198	0.476
118.999	140.694	79.985	19.992	100.137	20.075	3.224	0.454
119.499	140.913	79.986	19.991	100.137	20.075	3.210	0.454
119.999	141.155	79.986	19.992	100.132	20.078	3.021	0.461
120.499	141.395	79.986	19.992	100.126	20.076	3.139	0.471
120.999	141.609	79.986	19.992	100.125	20.074	3.310	0.468
121.499	141.886	79.987	19.991	100.128	20.074	3.265	0.473
121.999	142.129	79.983	19.992	100.129	20.073	3.386	0.505
122.499	142.355	79.986	19.992	100.129	20.072	3.450	0.495
122.999	142.594	79.987	19.992	100.129	20.075	3.256	0.467
123.499	142.835	79.987	19.992	100.125	20.078	3.064	0.472
124.000	143.078	79.984	19.992	100.117	20.072	3.437	0.482
124.500	143.322	79.985	19.992	100.115	20.073	3.344	0.486
124.999	143.600	79.988	19.992	100.113	20.074	3.261	0.504
125.499	143.795	79.984	19.993	100.113	20.075	3.205	0.497
125.999	144.084	79.985	19.992	100.111	20.075	3.247	0.478
126.499	144.337	79.989	19.992	100.110	20.071	3.517	0.513
127.000	144.565	79.983	19.993	100.109	20.072	3.422	0.512
127.500	144.805	79.984	19.992	100.109	20.075	3.198	0.475
128.000	145.040	79.983	19.992	100.109	20.072	3.421	0.471
128.500	145.282	79.985	19.992	100.109	20.070	3.531	0.476
129.000	145.543	79.981	19.993	100.109	20.071	3.481	0.490
129.500	145.757	79.981	19.993	100.108	20.071	3.506	0.489
130.000	145.995	79.983	19.993	100.107	20.071	3.517	0.463
130.500	146.250	79.982	19.993	100.108	20.073	3.377	0.473
131.000	146.493	79.984	19.992	100.110	20.075	3.205	0.496
131.500	146.708	79.983	19.994	100.110	20.073	3.377	0.478
132.000	146.973	79.983	19.994	100.112	20.072	3.451	0.469
132.500	147.201	79.981	19.993	100.112	20.072	3.446	0.486
133.000	147.454	79.981	19.993	100.112	20.073	3.374	0.487
133.500	147.690	79.980	19.993	100.112	20.068	3.698	0.485
134.000	147.930	79.983	19.993	100.115	20.070	3.548	0.482
134.500	148.224	79.982	19.992	100.115	20.072	3.453	0.505
135.000	148.455	79.984	19.993	100.116	20.073	3.330	0.530
135.500	148.663	79.983	19.992	100.116	20.069	3.603	0.482
136.000	148.957	79.982	19.992	100.116	20.070	3.566	0.471
136.500	149.201	79.982	19.992	100.116	20.072	3.446	0.520
137.000	149.445	79.983	19.993	100.114	20.070	3.540	0.513
137.500	149.685	79.981	19.992	100.113	20.072	3.441	0.486
138.000	149.913	79.983	19.993	100.112	20.071	3.503	0.476
138.500	150.178	79.981	19.992	100.109	20.071	3.485	0.481
139.000	150.391	79.980	19.993	100.107	20.073	3.361	0.486
139.500	150.644	79.981	19.993	100.108	20.073	3.363	0.472
140.000	150.907	79.981	19.993	100.108	20.074	3.294	0.491
140.500	151.134	79.982	19.991	100.110	20.071	3.478	0.503
141.000	151.339	79.981	19.992	100.110	20.071	3.487	0.461
141.500	151.659	79.982	19.993	100.111	20.069	3.626	0.479
142.000	151.895	79.981	19.991	100.111	20.072	3.443	0.540
142.500	152.125	79.983	19.993	100.110	20.070	3.562	0.511
143.000	152.367	79.981	19.992	100.107	20.068	3.681	0.469
143.500	152.586	79.981	19.992	100.107	20.070	3.570	0.466
144.000	152.844	79.983	19.992	100.107	20.072	3.413	0.469
144.500	153.091	79.981	19.993	100.107	20.071	3.492	0.491
145.000	153.339	79.982	19.994	100.108	20.070	3.577	0.499
145.500	153.585	79.983	19.993	100.110	20.073	3.379	0.494
146.000	153.805	79.981	19.993	100.111	20.073	3.340	0.480
146.500	154.060	79.980	19.993	100.112	20.073	3.353	0.471
147.000	154.338	79.981	19.992	100.112	20.071	3.492	0.504
147.500	154.541	79.982	19.992	100.111	20.073	3.377	0.508
148.000	154.820	79.983	19.994	100.111	20.069	3.596	0.482
148.500	155.042	79.981	19.993	100.110	20.072	3.404	0.491
149.000	155.292	79.983	19.993	100.110	20.072	3.407	0.486
149.500	155.560	79.985	19.993	100.109	20.075	3.212	0.495
150.001	155.793	79.983	19.993	100.109	20.074	3.317	0.509
150.501	156.058	79.982	19.992	100.109	20.075	3.217	0.499
151.000	156.329	79.982	19.993	100.109	20.077	3.072	0.517
151.500	156.574	79.981	19.993	100.110	20.076	3.153	0.526
152.000	156.815	79.981	19.993	100.110	20.077	3.078	0.502
152.500	157.070	79.983	19.993	100.112	20.074	3.284	0.491
153.000	157.313	79.983	19.992	100.111	20.077	3.088	0.497
153.500	157.551	79.981	19.992	100.111	20.076	3.164	0.489
154.000	157.834	79.981	19.994	100.111	20.074	3.296	0.501
154.500	158.039	79.982	19.993	100.111	20.078	3.055	0.504
155.000	158.325	79.983	19.992	100.110	20.075	3.241	0.489
155.500	158.581	79.981	19.992	100.110	20.074	3.312	0.517
156.000	158.798	79.983	19.993	100.110	20.072	3.393	0.507
156.500	159.028	79.982	19.993	100.110	20.074	3.305	0.460
157.000	159.293	79.984	19.993	100.110	20.073	3.334	0.471
157.500	159.528	79.981	19.994	100.110	20.074	3.299	0.497
158.000	159.833	79.980	19.993	100.110	20.075	3.224	0.520
158.500	160.054	79.982	19.993	100.109	20.074	3.275	0.533
159.000	160.315	79.982	19.994	100.107	20.077	3.074	0.504
159.500	160.606	79.980	19.994	100.104	20.073	3.337	0.517
160.000	160.795	79.980	19.994	100.104	20.072	3.444	0.516
160.500	161.069	79.982	19.994	100.105	20.075	3.213	0.472
161.000	161.307	79.983	19.993	100.106	20.074	3.261	0.487
161.500	161.561	79.982	19.993	100.107	20.078	3.003	0.501
162.000	161.805	79.977	19.993	100.109	20.077	3.070	0.495
162.500	162.071	79.982	19.993	100.110	20.076	3.157	0.504
163.000	162.336	79.981	19.993	100.109	20.076	3.162	0.520
163.500	162.555	79.981	19.994	100.109	20.076	3.139	0.508
164.000	162.826	79.979	19.993	100.109	20.071	3.462	0.487
164.500	163.114	79.980	19.993	100.109	20.074	3.321	0.524
165.000	163.359	79.980	19.992	100.103	20.074	3.275	0.546
165.500	163.602	79.981	19.993	100.068	20.071	3.477	0.510
166.000	163.884	79.982	19.993	100.047	20.077	3.111	0.506
166.500	164.101	79.980	19.993	100.039	20.075	3.257	0.512
167.000	164.386	79.981	19.993	100.037	20.075	3.241	0.500
167.500	164.668	79.983	19.993	100.053	20.076	3.163	0.535
168.000	164.907	79.983	19.993	100.124	20.077	3.120	0.544
168.500	165.158	79.982	19.993	100.152	20.077	3.100	0.506
169.000	165.416	79.981	19.992	100.160	20.078	3.023	0.499
169.500	165.626	79.981	19.993	100.161	20.080	2.919	0.488
170.000	165.905	79.982	19.993	100.150	20.080	2.919	0.479
170.500	166.142	79.982	19.993	100.114	20.077	3.125	0.503
171.000	166.386	79.981	19.993	100.105	20.077	3.100	0.499
171.500	166.631	79.984	19.992	100.104	20.077	3.095	0.485
172.000	166.923	79.982	19.993	100.104	20.080	2.890	0.513
172.500	167.156	79.983	19.993	100.103	20.076	3.151	0.531
173.000	167.406	79.983	19.992	100.101	20.077	3.077	0.504
173.500	167.639	79.983	19.992	100.101	20.080	2.888	0.483
174.000	167.897	79.984	19.993	100.102	20.077	3.082	0.487
174.500	168.205	79.983	19.991	100.100	20.078	3.021	0.528
175.000	168.400	79.985	19.992	100.098	20.080	2.878	0.535
175.500	168.650	79.983	19.991	100.098	20.080	2.883	0.474
176.000	168.956	79.984	19.991	100.101	20.080	2.920	0.500
176.500	169.166	79.982	19.992	100.093	20.080	2.915	0.536
177.000	169.423	79.984	19.992	100.088	20.083	2.734	0.492
177.500	169.672	79.984	19.993	100.090	20.077	3.067	0.486
178.000	169.859	79.985	19.991	100.090	20.079	2.956	0.471
178.500	170.146	79.984	19.992	100.090	20.078	3.042	0.455
179.000	170.413	79.984	19.992	100.095	20.078	3.044	0.514
179.500	170.662	79.984	19.993	100.100	20.079	2.959	0.535
180.000	170.945	79.984	19.993	100.101	20.079	2.998	0.524
180.500	171.168	79.985	19.992	100.101	20.080	2.931	0.519
181.000	171.413	79.985	19.991	100.102	20.075	3.232	0.487
181.500	171.703	79.985	19.992	100.103	20.076	3.139	0.502
182.000	171.917	79.984	19.992	100.101	20.075	3.213	0.519
182.500	172.220	79.987	19.993	100.099	20.077	3.100	0.510
183.000	172.468	79.984	19.992	100.094	20.077	3.100	0.534
183.500	172.692	79.983	19.993	100.089	20.079	2.936	0.511
184.000	172.980	79.984	19.992	100.087	20.081	2.850	0.492
184.500	173.186	79.982	19.992	100.088	20.076	3.142	0.503
185.000	173.457	79.983	19.992	100.087	20.079	2.989	0.486
185.500	173.665	79.984	19.992	100.090	20.077	3.084	0.478
186.001	173.955	79.984	19.993	100.092	20.077	3.078	0.488
186.500	174.206	79.983	19.992	100.094	20.077	3.087	0.520
186.999	174.459	79.982	19.993	100.095	20.078	3.041	0.523
187.499	174.731	79.982	19.992	100.097	20.076	3.177	0.514
187.999	174.966	79.983	19.993	100.098	20.077	3.117	0.516
188.499	175.213	79.984	19.993	100.098	20.077	3.114	0.494
188.999	175.444	79.983	19.992	100.098	20.078	3.054	0.480
189.499	175.695	79.983	19.992	100.098	20.077	3.092	0.480
189.999	175.933	79.983	19.993	100.096	20.079	2.946	0.485
190.499	176.201	79.983	19.992	100.093	20.079	2.997	0.497
190.999	176.449	79.983	19.992	100.091	20.077	3.066	0.511
191.500	176.687	79.986	19.992	100.087	20.079	2.987	0.501
192.000	176.914	79.983	19.993	100.083	20.080	2.909	0.475
192.499	177.186	79.984	19.993	100.085	20.078	3.052	0.482
192.999	177.436	79.985	19.992	100.089	20.080	2.922	0.511
193.499	177.672	79.984	19.992	100.092	20.079	2.992	0.504
193.999	177.919	79.983	19.992	100.094	20.077	3.101	0.484
194.499	178.166	79.983	19.992	100.095	20.082	2.747	0.489
194.999	178.400	79.985	19.993	100.090	20.075	3.200	0.487
195.499	178.607	79.984	19.992	100.086	20.081	2.841	0.460
195.999	178.897	79.984	19.992	100.082	20.080	2.915	0.469
196.499	179.131	79.984	19.992	100.077	20.076	3.168	0.511
196.999	179.394	79.986	19.993	100.076	20.077	3.110	0.510
197.499	179.653	79.985	19.991	100.078	20.073	3.330	0.509
197.999	179.903	79.984	19.993	100.077	20.076	3.136	0.516
198.499	180.143	79.985	19.992	100.077	20.076	3.152	0.500
198.999	180.405	79.985	19.991	100.078	20.081	2.830	0.496
199.499	180.646	79.987	19.992	100.077	20.077	3.112	0.502
199.999	180.921	79.985	19.993	100.074	20.079	2.948	0.509
200.499	181.139	79.987	19.992	100.075	20.079	2.992	0.505
200.999	181.388	79.983	19.992	100.073	20.077	3.105	0.480
201.499	181.648	79.985	19.992	100.072	20.074	3.265	0.488
201.999	181.873	79.985	19.990	100.070	20.079	2.987	0.497
202.500	182.108	79.985	19.991	100.071	20.077	3.075	0.473
203.000	182.361	79.985	19.991	100.074	20.077	3.096	0.474
203.499	182.597	79.986	19.991	100.075	20.075	3.218	0.488
203.999	182.849	79.984	19.992	100.076	20.077	3.117	0.488
204.499	183.098	79.985	19.990	100.077	20.079	2.976	0.494
204.999	183.341	79.985	19.991	100.079	20.078	3.022	0.496
205.500	183.583	79.985	19.991	100.077	20.078	3.020	0.488
206.000	183.799	79.985	19.991	100.081	20.078	3.018	0.472
206.499	184.067	79.982	19.990	100.083	20.077	3.075	0.471
207.000	184.322	79.984	19.991	100.083	20.076	3.184	0.504
207.500	184.564	79.983	19.991	100.081	20.075	3.216	0.510
207.999	184.826	79.984	19.992	100.079	20.076	3.182	0.500
208.499	185.073	79.981	19.991	100.075	20.077	3.080	0.506
208.999	185.303	79.983	19.993	100.073	20.072	3.417	0.493
209.499	185.584	79.985	19.993	100.074	20.074	3.295	0.494
209.999	185.837	79.982	19.992	100.075	20.074	3.288	0.523
210.499	186.058	79.984	19.992	100.078	20.074	3.265	0.505
210.999	186.336	79.983	19.992	100.082	20.074	3.324	0.487
211.499	186.568	79.981	19.990	100.084	20.078	3.001	0.504
211.999	186.799	79.983	19.994	100.084	20.074	3.301	0.486
212.499	187.062	79.981	19.991	100.083	20.071	3.493	0.478
212.999	187.308	79.983	19.992	100.081	20.074	3.285	0.501
213.499	187.581	79.983	19.992	100.077	20.075	3.202	0.514
213.999	187.817	79.982	19.992	100.075	20.076	3.193	0.514
214.499	188.060	79.983	19.992	100.073	20.076	3.186	0.494
214.999	188.299	79.982	19.994	100.072	20.078	3.011	0.480
215.499	188.511	79.982	19.992	100.072	20.081	2.856	0.466
215.999	188.782	79.981	19.993	100.073	20.076	3.170	0.467
216.499	189.042	79.982	19.993	100.072	20.073	3.334	0.507
216.999	189.281	79.983	19.993	100.072	20.076	3.149	0.515
217.499	189.510	79.984	19.992	100.072	20.076	3.149	0.484
218.000	189.776	79.982	19.992	100.072	20.077	3.080	0.482
218.500	190.006	79.982	19.992	100.071	20.078	3.032	0.495
218.999	190.274	79.982	19.993	100.072	20.074	3.300	0.497
219.499	190.526	79.982	19.992	100.073	20.077	3.101	0.509
219.999	190.729	79.982	19.992	100.077	20.075	3.200	0.488
220.500	190.969	79.982	19.992	100.082	20.076	3.177	0.449
221.000	191.233	79.982	19.993	100.083	20.076	3.184	0.473
221.499	191.485	79.982	19.993	100.084	20.075	3.200	0.510
222.000	191.718	79.981	19.992	100.087	20.074	3.323	0.501
222.500	191.945	79.981	19.992	100.087	20.074	3.311	0.472
222.999	192.187	79.982	19.992	100.081	20.076	3.152	0.464
223.500	192.441	79.981	19.992	100.080	20.074	3.260	0.482
224.000	192.697	79.982	19.992	100.080	20.078	3.017	0.503
224.499	192.944	79.982	19.993	100.075	20.073	3.351	0.507
225.000	193.214	79.982	19.992	100.072	20.075	3.198	0.510
225.500	193.454	79.983	19.993	100.073	20.076	3.138	0.513
225.999	193.654	79.980	19.991	100.073	20.075	3.251	0.474
226.499	193.889	79.982	19.992	100.072	20.075	3.240	0.437
226.999	194.154	79.983	19.991	100.072	20.074	3.270	0.468
227.500	194.431	79.982	19.992	100.072	20.074	3.267	0.521
228.000	194.649	79.982	19.992	100.072	20.074	3.321	0.518
228.500	194.904	79.983	19.992	100.073	20.076	3.147	0.485
229.000	195.137	79.984	19.993	100.073	20.076	3.157	0.481
229.500	195.397	79.981	19.993	100.072	20.076	3.163	0.490
229.999	195.638	79.983	19.992	100.072	20.074	3.290	0.496
230.499	195.846	79.983	19.992	100.070	20.073	3.346	0.475
230.999	196.125	79.984	19.993	100.069	20.075	3.216	0.468
231.499	196.339	79.983	19.992	100.069	20.074	3.306	0.490
232.000	196.576	79.982	19.991	100.068	20.074	3.306	0.472
232.500	196.812	79.982	19.993	100.067	20.073	3.360	0.462
233.000	197.092	79.982	19.992	100.068	20.073	3.358	0.494
233.500	197.314	79.984	19.992	100.068	20.069	3.609	0.509
233.999	197.553	79.982	19.992	100.067	20.074	3.277	0.482
234.499	197.807	79.983	19.992	100.068	20.072	3.453	0.477
234.999	198.033	79.983	19.992	100.068	20.070	3.549	0.486
235.499	198.290	79.983	19.993	100.067	20.069	3.610	0.481
236.000	198.563	79.982	19.992	100.067	20.071	3.468	0.506
236.500	198.775	79.983	19.992	100.067	20.072	3.438	0.508
236.999	199.028	79.982	19.992	100.067	20.071	3.510	0.476
237.500	199.265	79.982	19.992	100.067	20.069	3.631	0.477
238.000	199.528	79.983	19.993	100.068	20.070	3.524	0.495
238.499	199.748	79.981	19.992	100.068	20.070	3.545	0.492
238.999	199.995	79.982	19.993	100.068	20.070	3.559	0.475
239.499	200.204	79.983	19.993	100.068	20.069	3.635	0.461
239.999	200.494	79.980	19.993	100.068	20.072	3.441	0.477
240.499	200.716	79.982	19.992	100.068	20.069	3.623	0.506
240.999	201.005	79.982	19.993	100.068	20.075	3.233	0.512
241.499	201.188	79.981	19.993	100.070	20.070	3.540	0.492
241.999	201.427	79.982	19.993	100.070	20.071	3.462	0.447
242.499	201.701	79.982	19.993	100.070	20.073	3.343	0.467
243.000	201.933	79.982	19.994	100.069	20.071	3.476	0.510
243.500	202.178	79.982	19.993	100.070	20.067	3.764	0.492
244.000	202.419	79.981	19.993	100.068	20.070	3.533	0.482
244.499	202.659	79.982	19.993	100.067	20.072	3.429	0.483
244.999	202.926	79.982	19.993	100.067	20.069	3.587	0.494
245.499	203.121	79.980	19.994	100.067	20.067	3.730	0.485
245.999	203.354	79.981	19.994	100.066	20.069	3.645	0.445
246.499	203.635	79.981	19.994	100.066	20.064	3.945	0.470
246.999	203.881	79.982	19.992	100.066	20.066	3.839	0.521
247.499	204.117	79.980	19.993	100.066	20.067	3.778	0.505
247.999	204.336	79.981	19.992	100.066	20.068	3.651	0.469
248.499	204.565	79.981	19.993	100.066	20.069	3.600	0.451
248.999	204.819	79.982	19.994	100.066	20.067	3.725	0.465
249.499	205.056	79.981	19.994	100.066	20.067	3.760	0.487
249.999	205.281	79.981	19.994	100.066	20.067	3.778	0.476
250.499	205.549	79.982	19.993	100.067	20.066	3.824	0.477
250.999	205.818	79.983	19.994	100.067	20.068	3.702	0.515
251.499	206.063	79.982	19.993	100.067	20.064	3.950	0.526
251.999	206.266	79.983	19.993	100.068	20.066	3.799	0.481
252.499	206.548	79.983	19.992	100.071	20.062	4.077	0.467
252.999	206.819	79.982	19.994	100.070	20.065	3.887	0.519
253.499	207.024	79.983	19.992	100.070	20.066	3.823	0.514
253.999	207.255	79.983	19.993	100.070	20.062	4.054	0.456
254.500	207.546	79.985	19.992	100.070	20.064	3.954	0.479
255.000	207.773	79.984	19.992	100.066	20.064	3.933	0.520
255.500	207.994	79.984	19.993	100.065	20.065	3.889	0.483
255.999	208.284	79.986	19.993	100.065	20.064	3.917	0.480
256.500	208.520	79.984	19.992	100.065	20.061	4.128	0.519
257.000	208.770	79.984	19.992	100.065	20.066	3.808	0.506
257.500	209.010	79.984	19.992	100.065	20.062	4.053	0.488
258.000	209.220	79.986	19.992	100.063	20.061	4.139	0.470
258.500	209.483	79.985	19.993	100.063	20.061	4.155	0.462
259.000	209.703	79.984	19.992	100.063	20.060	4.185	0.478
259.500	209.975	79.987	19.992	100.063	20.060	4.180	0.487
260.000	210.201	79.982	19.991	100.063	20.061	4.120	0.495
260.500	210.404	79.983	19.991	100.067	20.065	3.887	0.464
261.000	210.664	79.986	19.992	100.068	20.064	3.967	0.446
261.500	210.948	79.985	19.992	100.069	20.061	4.125	0.504
262.000	211.204	79.985	19.993	100.069	20.064	3.961	0.542
262.500	211.453	79.985	19.992	100.070	20.060	4.194	0.522
263.000	211.665	79.983	19.993	100.070	20.063	4.009	0.483
263.500	211.897	79.984	19.992	100.069	20.062	4.053	0.453
264.000	212.127	79.984	19.992	100.068	20.063	3.995	0.453
264.500	212.364	79.985	19.991	100.068	20.061	4.118	0.465
265.000	212.605	79.983	19.993	100.067	20.059	4.278	0.473
265.500	212.845	79.984	19.992	100.067	20.062	4.086	0.480
266.000	213.087	79.983	19.992	100.068	20.065	3.896	0.482
266.500	213.328	79.983	19.992	100.069	20.064	3.947	0.482
267.000	213.581	79.983	19.991	100.069	20.065	3.878	0.488
267.500	213.847	79.983	19.992	100.070	20.061	4.134	0.506
268.000	214.067	79.982	19.992	100.070	20.062	4.069	0.503
268.500	214.317	79.983	19.993	100.070	20.061	4.143	0.478
269.000	214.588	79.983	19.992	100.069	20.057	4.405	0.495
269.500	214.813	79.983	19.993	100.069	20.056	4.476	0.508
270.000	215.050	79.985	19.992	100.069	20.059	4.252	0.479
270.500	215.320	79.983	19.991	100.072	20.059	4.289	0.485
271.000	215.562	79.982	19.991	100.073	20.057	4.427	0.510
271.500	215.789	79.985	19.993	100.076	20.058	4.361	0.490
272.000	216.035	79.982	19.993	100.077	20.057	4.404	0.471
272.500	216.300	79.983	19.993	100.081	20.054	4.597	0.491
273.000	216.513	79.983	19.992	100.081	20.061	4.143	0.494
273.500	216.793	79.983	19.993	100.080	20.057	4.391	0.486
274.000	216.988	79.983	19.993	100.078	20.053	4.675	0.484
274.500	217.269	79.982	19.992	100.077	20.056	4.437	0.475
275.000	217.516	79.984	19.992	100.074	20.055	4.544	0.502
275.500	217.785	79.983	19.991	100.074	20.058	4.313	0.522
276.000	218.036	79.982	19.991	100.074	20.055	4.551	0.518
276.500	218.311	79.984	19.994	100.074	20.054	4.606	0.523
277.000	218.518	79.984	19.991	100.073	20.054	4.619	0.504
277.500	218.789	79.984	19.992	100.072	20.055	4.529	0.480
278.000	219.004	79.985	19.991	100.071	20.056	4.481	0.482
278.500	219.253	79.983	19.991	100.069	20.054	4.590	0.475
279.000	219.478	79.984	19.993	100.072	20.052	4.707	0.469
279.500	219.739	79.985	19.992	100.074	20.052	4.692	0.480
280.000	220.004	79.982	19.991	100.074	20.057	4.414	0.506
280.500	220.255	79.985	19.991	100.076	20.050	4.847	0.521
281.000	220.495	79.984	19.992	100.079	20.053	4.680	0.503
281.500	220.762	79.986	19.990	100.079	20.054	4.562	0.499
282.000	220.989	79.984	19.991	100.077	20.051	4.784	0.500
282.500	221.219	79.984	19.991	100.079	20.049	4.888	0.475
283.000	221.444	79.984	19.991	100.079	20.050	4.851	0.456
283.500	221.719	79.984	19.991	100.079	20.053	4.640	0.478
284.000	221.951	79.985	19.992	100.077	20.051	4.788	0.504
284.500	222.206	79.985	19.992	100.077	20.052	4.738	0.497
285.000	222.412	79.984	19.991	100.077	20.049	4.885	0.474
285.500	222.709	79.984	19.992	100.074	20.050	4.833	0.482
286.000	222.964	79.984	19.991	100.072	20.047	5.045	0.528
286.500	223.208	79.984	19.991	100.071	20.051	4.765	0.525
287.000	223.460	79.983	19.992	100.071	20.048	4.971	0.497
287.500	223.710	79.983	19.992	100.074	20.052	4.750	0.499
288.000	223.975	79.983	19.992	100.078	20.047	5.055	0.509
288.500	224.215	79.983	19.992	100.079	20.048	4.986	0.510
289.000	224.462	79.983	19.992	100.080	20.048	4.958	0.496
289.500	224.738	79.982	19.993	100.080	20.050	4.881	0.505
290.000	224.963	79.982	19.992	100.075	20.051	4.787	0.512
290.500	225.216	79.981	19.992	100.073	20.048	4.962	0.490
291.000	225.441	79.981	19.992	100.072	20.044	5.221	0.478
291.500	225.731	79.982	19.992	100.073	20.049	4.907	0.496
292.001	225.959	79.981	19.991	100.074	20.045	5.154	0.516
292.500	226.186	79.983	19.990	100.074	20.045	5.163	0.487
293.000	226.472	79.983	19.993	100.074	20.043	5.323	0.484
293.500	226.704	79.982	19.992	100.075	20.048	4.999	0.516
294.000	227.006	79.981	19.992	100.075	20.045	5.175	0.527
294.500	227.181	79.980	19.991	100.074	20.043	5.282	0.506
295.000	227.476	79.982	19.991	100.075	20.043	5.293	0.473
295.500	227.716	79.984	19.992	100.075	20.044	5.215	0.503
296.000	227.970	79.982	19.992	100.075	20.048	4.979	0.514
296.500	228.229	79.982	19.992	100.074	20.045	5.191	0.504
297.000	228.510	79.983	19.992	100.074	20.045	5.157	0.527
297.500	228.739	79.983	19.993	100.072	20.043	5.277	0.525
298.000	228.995	79.982	19.992	100.070	20.044	5.226	0.497
298.500	229.261	79.982	19.991	100.070	20.041	5.406	0.503
299.000	229.530	79.983	19.992	100.069	20.042	5.363	0.529
299.500	229.736	79.982	19.992	100.067	20.042	5.388	0.505
300.000	230.029	79.982	19.992	100.067	20.039	5.538	0.487
300.500	230.313	79.984	19.992	100.069	20.041	5.452	0.538
301.000	230.527	79.984	19.992	100.070	20.039	5.587	0.538
301.500	230.737	79.981	19.992	100.071	20.037	5.665	0.461
302.000	231.023	79.983	19.993	100.074	20.039	5.550	0.460
302.500	231.272	79.983	19.991	100.073	20.034	5.859	0.516
303.000	231.515	79.981	19.992	100.071	20.037	5.693	0.514
303.500	231.790	79.983	19.992	100.070	20.038	5.607	0.505
304.000	232.025	79.982	19.992	100.068	20.035	5.815	0.514
304.500	232.274	79.983	19.993	100.067	20.033	5.938	0.497
305.000	232.516	79.983	19.993	100.067	20.034	5.897	0.487
305.500	232.747	79.983	19.993	100.067	20.035	5.811	0.482
306.000	232.990	79.984	19.992	100.066	20.034	5.908	0.473
306.500	233.229	79.982	19.993	100.066	20.035	5.797	0.478
307.000	233.496	79.983	19.993	100.066	20.035	5.807	0.494
307.500	233.800	79.984	19.993	100.067	20.035	5.853	0.539
308.000	233.985	79.984	19.993	100.067	20.034	5.918	0.530
308.500	234.255	79.985	19.993	100.067	20.036	5.742	0.472
309.000	234.471	79.984	19.993	100.068	20.032	6.007	0.471
309.500	234.799	79.982	19.993	100.068	20.032	5.994	0.515
310.000	235.028	79.983	19.992	100.068	20.034	5.880	0.550
310.500	235.301	79.984	19.993	100.068	20.031	6.084	0.530
311.000	235.559	79.982	19.992	100.068	20.030	6.169	0.517
311.500	235.795	79.982	19.993	100.068	20.032	6.040	0.513
312.000	236.029	79.983	19.992	100.069	20.029	6.190	0.482
312.500	236.292	79.984	19.994	100.068	20.032	6.026	0.483
313.000	236.518	79.984	19.993	100.069	20.029	6.215	0.493
313.500	236.794	79.983	19.993	100.069	20.029	6.224	0.495
314.000	237.046	79.984	19.993	100.069	20.028	6.296	0.515
314.500	237.297	79.982	19.992	100.068	20.027	6.338	0.515
315.000	237.516	79.982	19.993	100.068	20.026	6.400	0.486
315.500	237.758	79.983	19.993	100.068	20.025	6.477	0.466
316.000	238.023	79.983	19.993	100.067	20.029	6.232	0.485
316.500	238.245	79.983	19.993	100.067	20.024	6.532	0.497
317.000	238.519	79.983	19.993	100.067	20.027	6.370	0.491
317.500	238.748	79.983	19.993	100.067	20.023	6.611	0.500
318.000	238.992	79.981	19.992	100.067	20.023	6.629	0.488
318.500	239.212	79.983	19.993	100.067	20.018	6.918	0.468
319.000	239.495	79.983	19.994	100.068	20.021	6.717	0.483
319.500	239.727	79.983	19.992	100.069	20.024	6.527	0.509
320.000	239.984	79.982	19.992	100.070	20.022	6.689	0.502
320.500	240.193	79.983	19.993	100.070	20.019	6.849	0.477
321.000	240.496	79.983	19.993	100.071	20.020	6.809	0.489
321.500	240.750	79.983	19.993	100.071	20.018	6.953	0.535
322.000	240.990	79.983	19.993	100.071	20.016	7.089	0.526
322.500	241.302	79.981	19.993	100.070	20.011	7.397	0.523
323.000	241.520	79.982	19.993	100.071	20.014	7.181	0.541
323.500	241.789	79.983	19.993	100.071	20.014	7.193	0.508
324.000	242.024	79.982	19.993	100.072	20.011	7.374	0.496
324.500	242.266	79.982	19.993	100.075	20.009	7.492	0.491
325.000	242.492	79.981	19.993	100.076	20.012	7.325	0.473
325.500	242.789	79.981	19.992	100.077	20.011	7.350	0.496
326.000	243.014	79.982	19.994	100.075	20.009	7.528	0.523
326.500	243.255	79.982	19.993	100.075	20.009	7.533	0.494
327.000	243.537	79.982	19.993	100.071	20.012	7.298	0.494
327.500	243.726	79.982	19.992	100.070	20.005	7.751	0.497
328.000	243.998	79.983	19.994	100.069	20.007	7.670	0.466
328.500	244.266	79.981	19.993	100.069	20.003	7.915	0.500
329.000	244.505	79.982	19.993	100.070	20.005	7.748	0.524
329.500	244.716	79.982	19.993	100.070	20.005	7.755	0.479
330.000	245.020	79.983	19.993	100.070	20.005	7.790	0.482
330.500	245.264	79.983	19.994	100.070	20.003	7.901	0.531
331.000	245.531	79.982	19.993	100.072	20.001	8.023	0.529
331.500	245.732	79.982	19.993	100.072	19.998	8.233	0.490
332.000	246.025	79.983	19.994	100.074	20.000	8.104	0.481
332.500	246.297	79.985	19.993	100.075	19.997	8.310	0.530
333.000	246.529	79.982	19.993	100.076	19.997	8.259	0.535
333.500	246.793	79.984	19.992	100.074	19.993	8.521	0.500
334.000	246.990	79.983	19.993	100.074	19.995	8.414	0.478
334.500	247.226	79.983	19.993	100.073	19.997	8.312	0.447
335.000	247.518	79.984	19.993	100.072	19.993	8.563	0.481
335.500	247.742	79.983	19.993	100.072	19.995	8.438	0.522
336.000	248.001	79.984	19.993	100.075	19.993	8.538	0.499
336.500	248.216	79.984	19.993	100.074	19.991	8.665	0.478
337.000	248.473	79.984	19.992	100.075	19.986	8.976	0.473
337.500	248.727	79.984	19.993	100.075	19.989	8.839	0.492
338.000	248.980	79.985	19.994	100.073	19.991	8.693	0.509
338.500	249.246	79.985	19.993	100.074	19.986	8.980	0.512
339.000	249.509	79.983	19.992	100.074	19.986	9.005	0.524
339.500	249.782	79.984	19.993	100.072	19.983	9.175	0.533
340.000	250.031	79.984	19.993	100.072	19.983	9.196	0.530
340.500	250.281	79.983	19.993	100.073	19.983	9.189	0.511
341.000	250.568	79.983	19.992	100.072	19.981	9.356	0.518
341.500	250.798	79.983	19.992	100.075	19.978	9.534	0.527
342.000	251.043	79.983	19.992	100.075	19.980	9.397	0.496
342.500	251.312	79.983	19.992	100.075	19.979	9.494	0.494
343.000	251.522	79.983	19.992	100.074	19.977	9.616	0.496
343.500	251.779	79.982	19.992	100.073	19.975	9.697	0.473
344.000	252.010	79.983	19.993	100.070	19.974	9.802	0.477
344.500	252.253	79.983	19.993	100.071	19.972	9.929	0.481
345.000	252.518	79.983	19.992	100.077	19.972	9.936	0.491
345.500	252.736	79.982	19.992	100.081	19.967	10.222	0.496
346.000	253.004	79.983	19.992	100.084	19.970	10.019	0.484
346.500	253.264	79.984	19.991	100.086	19.970	10.015	0.507
347.000	253.512	79.984	19.992	100.086	19.966	10.289	0.518
347.500	253.769	79.985	19.991	100.081	19.963	10.468	0.507
348.000	254.013	79.983	19.992	100.078	19.963	10.528	0.503
348.500	254.271	79.983	19.992	100.077	19.963	10.524	0.501
