Repository: ulfsri/fsri_materials_database

# Materials and Products Database

## 01_Data

Raw data generated from each apparatus are included here in plain-text format. The data is organized first by material, next by the short name of test apparatus used, and where applicable additional filtering by test settings.

### material.json

Each material directory contains a json file of the same name as the material. This file links the data stored in the repository as well as data and graphs produced by the accompanying scripts (__02_Scripts__) to the respective landing page for the material on the front-end website.

File: 01_Data/Composite_Deck_Board/MCC/Composite_Deck_Board_30K_min_210609_R1.txt (part 2 of 4)
T Correction Coefficients:	0	1.024463	0
Time Shift (s):	14
*
Time (s)	Temperature (C)	N2 flow rate (cc/min)	O2 flow rate (cc/min)	Flow Rate (cc/min)	Oxygen (%)	HRR (W/g)	Heating rate (C/s)
349.000	244.854	79.982	19.993	100.101	19.980	8.114	0.497
349.500	245.096	79.982	19.993	100.100	19.979	8.161	0.491
350.000	245.330	79.982	19.992	100.102	19.981	8.085	0.488
350.500	245.586	79.984	19.993	100.100	19.978	8.242	0.483
351.000	245.870	79.982	19.992	100.098	19.980	8.145	0.515
351.500	246.129	79.983	19.991	100.099	19.975	8.431	0.542
352.000	246.365	79.983	19.992	100.100	19.976	8.404	0.519
352.500	246.597	79.983	19.992	100.098	19.975	8.416	0.482
353.000	246.862	79.982	19.992	100.100	19.974	8.494	0.483
353.500	247.135	79.983	19.991	100.102	19.973	8.561	0.518
354.000	247.387	79.984	19.993	100.102	19.972	8.665	0.532
354.500	247.592	79.983	19.993	100.102	19.970	8.767	0.491
355.000	247.871	79.983	19.992	100.106	19.968	8.909	0.470
355.500	248.095	79.982	19.991	100.106	19.970	8.760	0.493
356.000	248.346	79.982	19.991	100.107	19.966	9.012	0.489
356.500	248.605	79.983	19.992	100.107	19.962	9.249	0.493
357.000	248.910	79.982	19.991	100.106	19.966	9.031	0.537
357.500	249.165	79.983	19.992	100.106	19.965	9.092	0.561
358.000	249.389	79.982	19.992	100.106	19.962	9.245	0.519
358.500	249.666	79.983	19.993	100.105	19.960	9.378	0.490
359.000	249.895	79.983	19.992	100.104	19.961	9.332	0.504
359.500	250.195	79.983	19.992	100.105	19.960	9.418	0.518
360.000	250.408	79.981	19.992	100.105	19.961	9.364	0.521
360.500	250.672	79.982	19.992	100.106	19.959	9.494	0.495
361.000	250.931	79.982	19.992	100.105	19.957	9.611	0.500
361.500	251.166	79.981	19.992	100.104	19.959	9.496	0.508
362.000	251.428	79.983	19.991	100.104	19.952	9.900	0.495
362.500	251.692	79.982	19.992	100.101	19.951	9.988	0.511
363.000	251.923	79.982	19.992	100.100	19.950	10.022	0.511
363.500	252.170	79.982	19.993	100.102	19.952	9.901	0.487
364.000	252.448	79.981	19.992	100.104	19.950	10.015	0.502
364.500	252.647	79.982	19.992	100.105	19.951	9.951	0.501
365.000	252.923	79.983	19.992	100.108	19.947	10.224	0.476
365.500	253.167	79.982	19.992	100.109	19.946	10.317	0.497
366.000	253.434	79.981	19.991	100.109	19.945	10.324	0.516
366.500	253.686	79.982	19.992	100.109	19.943	10.469	0.515
367.000	253.938	79.982	19.992	100.108	19.943	10.468	0.511
367.500	254.191	79.982	19.992	100.108	19.939	10.756	0.504
368.000	254.455	79.982	19.992	100.108	19.939	10.725	0.512
368.500	254.692	79.982	19.992	100.108	19.935	10.969	0.510
369.000	254.935	79.982	19.992	100.108	19.936	10.945	0.490
369.500	255.219	79.983	19.992	100.108	19.933	11.140	0.503
370.000	255.456	79.982	19.991	100.108	19.935	11.010	0.524
370.500	255.687	79.983	19.992	100.107	19.931	11.214	0.495
371.000	255.951	79.983	19.992	100.107	19.929	11.342	0.482
371.500	256.195	79.983	19.992	100.107	19.934	11.053	0.502
372.000	256.438	79.982	19.992	100.108	19.929	11.397	0.498
372.500	256.676	79.983	19.992	100.108	19.929	11.373	0.484
373.000	256.932	79.982	19.992	100.108	19.928	11.414	0.487
373.500	257.197	79.983	19.993	100.108	19.925	11.651	0.507
374.000	257.440	79.982	19.993	100.108	19.922	11.795	0.514
374.500	257.714	79.981	19.992	100.107	19.921	11.864	0.512
375.000	257.976	79.983	19.991	100.107	19.924	11.698	0.527
375.500	258.218	79.983	19.992	100.107	19.920	11.964	0.520
376.000	258.459	79.983	19.993	100.107	19.924	11.716	0.493
376.500	258.730	79.984	19.992	100.107	19.919	12.029	0.497
377.000	258.958	79.982	19.992	100.107	19.921	11.905	0.506
377.500	259.208	79.983	19.993	100.108	19.916	12.199	0.489
378.000	259.443	79.983	19.991	100.109	19.917	12.125	0.481
378.500	259.676	79.983	19.993	100.109	19.915	12.289	0.476
379.000	259.915	79.982	19.992	100.110	19.914	12.348	0.470
379.500	260.171	79.983	19.992	100.110	19.912	12.486	0.483
380.000	260.424	79.983	19.992	100.110	19.910	12.560	0.502
380.500	260.699	79.983	19.992	100.111	19.908	12.690	0.518
381.000	260.949	79.983	19.992	100.110	19.907	12.783	0.527
381.500	261.148	79.982	19.991	100.110	19.905	12.906	0.488
382.000	261.406	79.982	19.992	100.110	19.904	12.935	0.453
382.500	261.643	79.982	19.993	100.108	19.906	12.848	0.476
383.000	261.907	79.981	19.992	100.107	19.901	13.178	0.498
383.500	262.144	79.982	19.991	100.108	19.900	13.218	0.501
384.000	262.397	79.980	19.993	100.108	19.896	13.473	0.495
384.500	262.638	79.982	19.992	100.112	19.897	13.408	0.491
385.000	262.904	79.981	19.991	100.114	19.897	13.397	0.500
385.500	263.160	79.982	19.993	100.115	19.894	13.596	0.515
386.000	263.446	79.980	19.992	100.114	19.891	13.781	0.532
386.500	263.659	79.982	19.993	100.113	19.893	13.651	0.521
387.000	263.936	79.980	19.992	100.110	19.889	13.890	0.494
387.500	264.151	79.980	19.993	100.110	19.888	13.990	0.491
388.000	264.403	79.980	19.992	100.111	19.886	14.141	0.480
388.500	264.669	79.980	19.992	100.113	19.885	14.201	0.493
389.000	264.954	79.981	19.993	100.117	19.884	14.244	0.534
389.500	265.191	79.979	19.993	100.119	19.884	14.213	0.536
390.000	265.427	79.980	19.993	100.118	19.880	14.477	0.498
390.500	265.686	79.981	19.992	100.119	19.878	14.606	0.484
391.000	265.957	79.981	19.992	100.120	19.876	14.737	0.512
391.500	266.187	79.980	19.991	100.118	19.877	14.660	0.516
392.000	266.473	79.980	19.992	100.119	19.875	14.806	0.508
392.500	266.697	79.981	19.992	100.119	19.876	14.750	0.512
393.000	266.926	79.979	19.992	100.118	19.874	14.902	0.481
393.500	267.167	79.981	19.992	100.117	19.871	15.055	0.462
394.000	267.404	79.980	19.991	100.116	19.870	15.109	0.474
394.500	267.659	79.981	19.992	100.114	19.866	15.382	0.485
395.000	267.926	79.980	19.992	100.114	19.868	15.229	0.507
395.500	268.158	79.980	19.992	100.114	19.865	15.445	0.510
396.000	268.388	79.980	19.992	100.114	19.864	15.489	0.480
396.500	268.654	79.980	19.993	100.114	19.862	15.623	0.479
397.000	268.893	79.978	19.993	100.114	19.861	15.719	0.500
397.500	269.158	79.980	19.993	100.114	19.863	15.564	0.504
398.000	269.402	79.981	19.992	100.116	19.860	15.779	0.507
398.500	269.637	79.980	19.992	100.117	19.854	16.132	0.495
399.000	269.890	79.979	19.994	100.120	19.855	16.055	0.484
399.500	270.202	79.980	19.993	100.120	19.857	15.955	0.526
400.000	270.405	79.979	19.992	100.121	19.855	16.104	0.540
400.500	270.664	79.980	19.993	100.120	19.855	16.054	0.489
401.000	270.926	79.980	19.992	100.118	19.854	16.136	0.491
401.500	271.144	79.980	19.992	100.116	19.849	16.472	0.500
402.000	271.439	79.980	19.993	100.114	19.850	16.398	0.496
402.500	271.674	79.980	19.993	100.115	19.846	16.636	0.522
403.000	271.917	79.980	19.993	100.115	19.844	16.763	0.504
403.500	272.176	79.979	19.994	100.115	19.841	16.953	0.490
404.000	272.429	79.981	19.993	100.116	19.841	16.946	0.507
404.500	272.690	79.981	19.992	100.116	19.843	16.807	0.513
405.000	272.923	79.980	19.993	100.115	19.835	17.371	0.504
405.500	273.142	79.982	19.993	100.118	19.840	17.048	0.473
406.000	273.391	79.980	19.993	100.120	19.840	17.054	0.460
406.500	273.617	79.980	19.993	100.122	19.836	17.323	0.472
407.000	273.871	79.980	19.993	100.126	19.832	17.575	0.478
407.500	274.145	79.981	19.992	100.124	19.830	17.688	0.504
408.000	274.389	79.981	19.994	100.122	19.829	17.766	0.522
408.500	274.637	79.981	19.993	100.120	19.827	17.892	0.505
409.000	274.898	79.981	19.993	100.118	19.827	17.893	0.501
409.500	275.172	79.981	19.993	100.121	19.827	17.860	0.521
410.000	275.400	79.981	19.994	100.128	19.827	17.844	0.518
410.500	275.635	79.981	19.993	100.129	19.823	18.104	0.483
411.000	275.863	79.980	19.994	100.130	19.819	18.406	0.463
411.500	276.140	79.979	19.993	100.128	19.816	18.569	0.484
412.000	276.349	79.981	19.993	100.122	19.814	18.707	0.496
412.500	276.601	79.982	19.993	100.121	19.815	18.626	0.473
413.000	276.848	79.980	19.993	100.123	19.812	18.815	0.480
413.500	277.113	79.981	19.994	100.122	19.813	18.782	0.505
414.000	277.351	79.980	19.992	100.103	19.814	18.682	0.508
414.500	277.608	79.981	19.993	100.084	19.809	19.024	0.499
415.000	277.843	79.981	19.991	100.073	19.811	18.917	0.493
415.500	278.133	79.980	19.992	100.069	19.810	18.957	0.509
416.000	278.388	79.980	19.992	100.067	19.809	19.002	0.535
416.500	278.593	79.981	19.992	100.094	19.806	19.194	0.502
417.000	278.845	79.979	19.992	100.119	19.808	19.054	0.459
417.500	279.061	79.980	19.992	100.136	19.810	18.978	0.463
418.000	279.316	79.980	19.993	100.178	19.808	19.059	0.470
418.500	279.558	79.980	19.993	100.191	19.807	19.132	0.484
419.000	279.814	79.980	19.991	100.191	19.805	19.271	0.497
419.500	280.042	79.980	19.993	100.190	19.804	19.305	0.491
420.000	280.291	79.980	19.993	100.184	19.804	19.335	0.480
420.500	280.553	79.979	19.993	100.148	19.804	19.318	0.494
421.000	280.766	79.980	19.993	100.141	19.799	19.674	0.493
421.500	281.017	79.981	19.992	100.141	19.800	19.589	0.470
422.000	281.268	79.981	19.991	100.139	19.799	19.636	0.483
422.500	281.499	79.981	19.991	100.140	19.799	19.675	0.492
423.000	281.785	79.982	19.992	100.142	19.795	19.922	0.500
423.500	282.010	79.981	19.992	100.143	19.796	19.857	0.514
424.000	282.264	79.981	19.993	100.143	19.796	19.817	0.495
424.500	282.522	79.982	19.991	100.145	19.796	19.855	0.495
425.000	282.721	79.982	19.991	100.145	19.795	19.877	0.485
425.500	282.989	79.981	19.992	100.146	19.793	20.036	0.462
426.000	283.256	79.980	19.991	100.145	19.793	20.031	0.501
426.500	283.495	79.983	19.991	100.145	19.788	20.320	0.521
427.000	283.730	79.982	19.991	100.146	19.788	20.377	0.490
427.500	283.990	79.982	19.992	100.146	19.791	20.132	0.485
428.000	284.225	79.982	19.992	100.146	19.792	20.110	0.495
428.500	284.470	79.981	19.991	100.146	19.786	20.506	0.487
429.000	284.734	79.982	19.992	100.145	19.788	20.342	0.494
429.500	284.998	79.982	19.992	100.141	19.784	20.585	0.518
430.000	285.251	79.981	19.993	100.136	19.784	20.606	0.522
430.500	285.466	79.983	19.993	100.133	19.780	20.870	0.492
431.000	285.735	79.984	19.992	100.129	19.782	20.725	0.476
431.500	285.977	79.983	19.992	100.127	19.780	20.883	0.498
432.000	286.238	79.983	19.993	100.130	19.781	20.812	0.507
432.500	286.462	79.982	19.992	100.135	19.777	21.035	0.494
433.000	286.731	79.984	19.993	100.138	19.779	20.950	0.489
433.500	286.982	79.983	19.992	100.142	19.777	21.035	0.506
434.000	287.236	79.983	19.991	100.144	19.775	21.166	0.512
434.500	287.467	79.982	19.991	100.145	19.777	21.076	0.495
435.000	287.695	79.982	19.992	100.145	19.777	21.041	0.472
435.500	287.985	79.983	19.992	100.145	19.776	21.091	0.489
436.000	288.221	79.981	19.992	100.144	19.775	21.174	0.522
436.500	288.453	79.983	19.992	100.143	19.773	21.328	0.497
437.000	288.679	79.983	19.993	100.144	19.772	21.356	0.463
437.500	288.969	79.980	19.992	100.145	19.773	21.327	0.487
438.000	289.213	79.982	19.993	100.145	19.769	21.544	0.526
438.500	289.465	79.983	19.992	100.146	19.771	21.436	0.515
439.000	289.726	79.982	19.991	100.148	19.768	21.600	0.504
439.500	289.903	79.981	19.992	100.145	19.770	21.510	0.475
440.000	290.189	79.982	19.992	100.142	19.766	21.727	0.450
440.500	290.482	79.983	19.991	100.142	19.769	21.537	0.521
441.000	290.747	79.982	19.993	100.142	19.768	21.645	0.569
441.500	290.962	79.983	19.992	100.140	19.765	21.832	0.519
442.000	291.212	79.983	19.992	100.142	19.766	21.751	0.472
442.500	291.458	79.982	19.991	100.144	19.765	21.801	0.481
443.000	291.734	79.981	19.993	100.143	19.765	21.805	0.509
443.500	291.949	79.982	19.992	100.144	19.765	21.832	0.506
444.000	292.239	79.982	19.991	100.146	19.763	21.924	0.498
444.500	292.438	79.982	19.991	100.147	19.764	21.847	0.497
445.000	292.692	79.982	19.993	100.146	19.761	22.049	0.471
445.500	292.973	79.983	19.991	100.145	19.762	22.010	0.494
446.000	293.225	79.983	19.991	100.143	19.760	22.108	0.534
446.500	293.472	79.981	19.991	100.142	19.760	22.142	0.516
447.000	293.738	79.982	19.991	100.143	19.760	22.138	0.506
447.500	293.965	79.983	19.992	100.144	19.756	22.407	0.504
448.000	294.215	79.981	19.992	100.145	19.760	22.164	0.485
448.500	294.510	79.982	19.991	100.146	19.756	22.411	0.511
449.000	294.752	79.985	19.992	100.145	19.761	22.111	0.541
449.500	294.979	79.983	19.992	100.145	19.762	22.048	0.503
450.000	295.252	79.983	19.992	100.146	19.763	21.972	0.485
450.500	295.506	79.982	19.992	100.145	19.757	22.332	0.513
451.000	295.695	79.983	19.991	100.143	19.756	22.397	0.485
451.500	295.971	79.981	19.990	100.143	19.761	22.097	0.454
452.000	296.186	79.983	19.991	100.139	19.756	22.406	0.478
452.500	296.432	79.982	19.992	100.139	19.759	22.208	0.476
453.000	296.717	79.983	19.991	100.140	19.754	22.525	0.497
453.500	296.980	79.984	19.992	100.143	19.756	22.398	0.540
454.000	297.193	79.983	19.991	100.144	19.753	22.556	0.512
454.500	297.479	79.985	19.991	100.147	19.753	22.566	0.487
455.000	297.747	79.983	19.991	100.136	19.754	22.518	0.526
455.500	297.980	79.983	19.991	100.106	19.752	22.668	0.527
456.000	298.183	79.981	19.991	100.090	19.755	22.464	0.468
456.500	298.438	79.983	19.990	100.080	19.755	22.479	0.447
457.000	298.713	79.983	19.991	100.078	19.749	22.803	0.494
457.500	298.956	79.983	19.990	100.089	19.750	22.777	0.524
458.000	299.242	79.984	19.991	100.118	19.755	22.428	0.524
458.500	299.465	79.984	19.992	100.139	19.755	22.476	0.519
459.000	299.738	79.983	19.991	100.182	19.751	22.699	0.502
459.500	299.963	79.984	19.990	100.205	19.756	22.366	0.496
460.000	300.205	79.983	19.991	100.209	19.752	22.621	0.482
460.500	300.438	79.983	19.992	100.210	19.755	22.455	0.471
461.000	300.718	79.983	19.991	100.204	19.751	22.724	0.494
461.500	300.968	79.982	19.992	100.167	19.749	22.815	0.521
462.000	301.216	79.983	19.991	100.142	19.747	22.931	0.514
462.500	301.458	79.982	19.990	100.135	19.750	22.745	0.494
463.000	301.701	79.983	19.991	100.134	19.745	23.073	0.488
463.500	301.984	79.982	19.991	100.138	19.744	23.138	0.506
464.000	302.196	79.982	19.992	100.141	19.746	23.042	0.510
464.500	302.482	79.980	19.992	100.145	19.740	23.375	0.497
465.000	302.750	79.981	19.991	100.149	19.744	23.178	0.526
465.500	302.994	79.981	19.993	100.150	19.745	23.102	0.533
466.000	303.249	79.981	19.992	100.149	19.743	23.209	0.506
466.500	303.508	79.982	19.991	100.146	19.742	23.271	0.506
467.000	303.739	79.981	19.992	100.146	19.742	23.267	0.501
467.500	304.037	79.981	19.991	100.144	19.743	23.183	0.509
468.000	304.233	79.980	19.993	100.143	19.740	23.389	0.512
468.500	304.495	79.982	19.993	100.141	19.739	23.483	0.477
469.000	304.755	79.980	19.992	100.141	19.739	23.486	0.490
469.500	305.011	79.982	19.992	100.140	19.734	23.755	0.519
470.000	305.261	79.982	19.993	100.138	19.734	23.766	0.511
470.500	305.524	79.982	19.994	100.136	19.740	23.429	0.510
471.000	305.768	79.982	19.993	100.137	19.740	23.389	0.510
471.500	305.996	79.979	19.992	100.137	19.735	23.724	0.489
472.000	306.281	79.982	19.994	100.137	19.736	23.648	0.492
472.500	306.569	79.981	19.993	100.139	19.734	23.795	0.543
473.000	306.836	79.981	19.993	100.142	19.735	23.730	0.564
473.500	307.043	79.982	19.993	100.143	19.738	23.500	0.515
474.000	307.305	79.981	19.992	100.146	19.738	23.512	0.471
474.500	307.545	79.981	19.992	100.147	19.735	23.723	0.486
475.000	307.801	79.980	19.993	100.146	19.730	24.039	0.499
475.500	308.069	79.980	19.991	100.145	19.730	24.015	0.510
476.000	308.324	79.980	19.991	100.144	19.729	24.082	0.524
476.500	308.563	79.981	19.993	100.143	19.728	24.198	0.508
477.000	308.791	79.981	19.993	100.142	19.727	24.239	0.480
477.500	309.049	79.981	19.992	100.143	19.729	24.127	0.476
478.000	309.352	79.981	19.991	100.144	19.727	24.253	0.524
478.500	309.572	79.981	19.992	100.144	19.722	24.554	0.542
479.000	309.790	79.982	19.992	100.145	19.723	24.488	0.480
479.500	310.051	79.982	19.992	100.146	19.723	24.459	0.458
480.000	310.324	79.982	19.993	100.144	19.722	24.561	0.507
480.500	310.562	79.981	19.992	100.144	19.725	24.386	0.522
481.000	310.811	79.981	19.992	100.145	19.723	24.492	0.499
481.500	311.070	79.981	19.993	100.144	19.722	24.574	0.497
482.000	311.319	79.981	19.990	100.144	19.722	24.549	0.508
482.500	311.581	79.980	19.992	100.145	19.724	24.448	0.510
483.000	311.875	79.980	19.992	100.145	19.720	24.653	0.534
483.500	312.128	79.981	19.992	100.144	19.717	24.872	0.551
484.000	312.371	79.982	19.992	100.145	19.719	24.722	0.521
484.500	312.615	79.981	19.993	100.145	19.716	24.923	0.492
485.000	312.911	79.981	19.993	100.145	19.715	25.020	0.514
485.500	313.136	79.982	19.993	100.146	19.715	24.982	0.531
486.000	313.378	79.983	19.993	100.146	19.718	24.821	0.494
486.500	313.670	79.982	19.994	100.146	19.715	25.004	0.500
487.000	313.893	79.982	19.993	100.146	19.713	25.125	0.525
487.500	314.177	79.982	19.993	100.146	19.716	24.926	0.511
488.000	314.395	79.981	19.993	100.146	19.713	25.146	0.505
488.500	314.659	79.981	19.993	100.145	19.709	25.351	0.491
489.000	314.897	79.980	19.993	100.145	19.710	25.340	0.491
489.500	315.156	79.982	19.992	100.145	19.712	25.185	0.500
490.000	315.419	79.981	19.993	100.146	19.711	25.226	0.510
490.500	315.661	79.979	19.993	100.146	19.714	25.076	0.514
491.000	315.894	79.980	19.993	100.146	19.706	25.550	0.490
491.500	316.188	79.981	19.994	100.146	19.706	25.550	0.501
492.000	316.413	79.980	19.993	100.146	19.709	25.405	0.523
492.500	316.674	79.980	19.994	100.146	19.711	25.230	0.503
493.000	316.925	79.981	19.993	100.146	19.705	25.656	0.499
493.500	317.194	79.979	19.993	100.151	19.705	25.655	0.516
494.000	317.437	79.980	19.993	100.155	19.701	25.866	0.516
494.500	317.711	79.980	19.994	100.155	19.701	25.857	0.515
495.000	317.913	79.979	19.993	100.156	19.702	25.829	0.497
495.500	318.205	79.979	19.992	100.156	19.703	25.781	0.485
496.000	318.481	79.980	19.994	100.151	19.700	25.956	0.531
496.500	318.712	79.982	19.995	100.147	19.701	25.894	0.538
497.000	318.997	79.981	19.994	100.144	19.698	26.056	0.512
497.500	319.222	79.979	19.993	100.143	19.698	26.059	0.513
498.000	319.460	79.979	19.995	100.143	19.691	26.539	0.486
498.500	319.660	79.980	19.995	100.144	19.694	26.319	0.450
499.000	319.953	79.979	19.993	100.145	19.695	26.293	0.465
499.500	320.173	79.980	19.993	100.148	19.686	26.856	0.503
500.000	320.455	79.980	19.993	100.148	19.691	26.524	0.508
500.500	320.732	79.980	19.994	100.149	19.692	26.457	0.530
501.000	320.986	79.980	19.993	100.148	19.689	26.630	0.545
501.500	321.244	79.980	19.993	100.147	19.691	26.502	0.521
502.000	321.477	79.979	19.992	100.149	19.688	26.720	0.501
502.500	321.720	79.979	19.992	100.150	19.686	26.824	0.484
503.000	321.998	79.981	19.993	100.150	19.682	27.121	0.499
503.500	322.247	79.980	19.994	100.150	19.683	27.044	0.524
504.000	322.497	79.981	19.993	100.151	19.684	26.975	0.513
504.500	322.768	79.980	19.993	100.150	19.678	27.343	0.510
505.000	323.038	79.982	19.992	100.150	19.680	27.227	0.531
505.500	323.267	79.981	19.992	100.154	19.676	27.443	0.520
506.000	323.557	79.981	19.994	100.154	19.677	27.431	0.509
506.500	323.748	79.983	19.994	100.154	19.676	27.514	0.500
507.000	324.046	79.981	19.992	100.158	19.675	27.548	0.485
507.500	324.266	79.983	19.992	100.159	19.675	27.567	0.504
508.000	324.524	79.982	19.992	100.155	19.670	27.877	0.498
508.500	324.762	79.982	19.991	100.155	19.668	27.991	0.487
509.000	325.057	79.981	19.992	100.155	19.667	28.033	0.515
509.500	325.296	79.983	19.992	100.151	19.667	28.084	0.534
510.000	325.532	79.983	19.991	100.150	19.659	28.545	0.505
510.500	325.814	79.982	19.991	100.150	19.662	28.398	0.496
511.000	326.081	79.980	19.992	100.150	19.659	28.590	0.533
511.500	326.350	79.983	19.991	100.151	19.658	28.658	0.542
512.000	326.532	79.981	19.991	100.151	19.653	28.966	0.494
512.500	326.806	79.982	19.992	100.151	19.654	28.908	0.453
513.000	327.114	79.982	19.991	100.153	19.651	29.095	0.519
513.500	327.306	79.982	19.992	100.155	19.649	29.233	0.541
514.000	327.549	79.981	19.992	100.154	19.650	29.128	0.467
514.500	327.831	79.981	19.992	100.141	19.648	29.241	0.480
515.000	328.084	79.983	19.992	100.124	19.642	29.670	0.530
515.500	328.326	79.982	19.992	100.112	19.643	29.616	0.516
516.000	328.597	79.982	19.992	100.111	19.639	29.815	0.504
516.500	328.838	79.982	19.991	100.117	19.640	29.794	0.512
517.000	329.091	79.983	19.991	100.143	19.641	29.725	0.503
517.500	329.346	79.982	19.992	100.194	19.639	29.851	0.501
518.000	329.603	79.982	19.991	100.218	19.635	30.106	0.510
518.500	329.852	79.980	19.992	100.225	19.633	30.240	0.510
519.000	330.133	79.983	19.993	100.226	19.633	30.224	0.518
519.500	330.349	79.982	19.992	100.219	19.629	30.471	0.513
520.000	330.619	79.981	19.991	100.190	19.631	30.349	0.491
520.500	330.862	79.982	19.992	100.181	19.624	30.776	0.499
521.000	331.120	79.982	19.992	100.178	19.622	30.919	0.507
521.500	331.407	79.982	19.992	100.179	19.626	30.674	0.524
522.000	331.608	79.983	19.991	100.178	19.623	30.884	0.517
522.500	331.869	79.981	19.991	100.180	19.621	31.015	0.474
523.000	332.144	79.982	19.993	100.182	19.615	31.341	0.499
523.500	332.388	79.981	19.994	100.186	19.611	31.647	0.528
524.000	332.575	79.982	19.991	100.186	19.614	31.427	0.475
524.500	332.884	79.981	19.992	100.187	19.610	31.716	0.463
525.000	333.136	79.980	19.992	100.189	19.611	31.597	0.529
525.500	333.396	79.981	19.992	100.188	19.610	31.721	0.536
526.000	333.645	79.981	19.992	100.184	19.606	31.939	0.510
526.500	333.905	79.982	19.992	100.184	19.602	32.191	0.509
527.000	334.124	79.981	19.992	100.184	19.599	32.416	0.494
527.500	334.362	79.982	19.991	100.185	19.594	32.710	0.468
528.000	334.668	79.982	19.992	100.185	19.594	32.686	0.501
528.500	334.886	79.983	19.993	100.188	19.592	32.858	0.534
529.000	335.134	79.983	19.992	100.188	19.590	32.975	0.495
529.500	335.375	79.981	19.991	100.188	19.583	33.408	0.477
530.000	335.595	79.982	19.991	100.189	19.588	33.087	0.475
530.500	335.888	79.982	19.991	100.189	19.584	33.359	0.487
531.000	336.159	79.983	19.993	100.189	19.582	33.488	0.538
531.500	336.396	79.983	19.992	100.189	19.575	33.953	0.536
532.000	336.670	79.982	19.990	100.189	19.575	33.899	0.510
532.500	336.909	79.983	19.992	100.189	19.571	34.187	0.512
533.000	337.201	79.985	19.992	100.188	19.568	34.393	0.522
533.500	337.402	79.984	19.992	100.188	19.564	34.602	0.512
534.000	337.682	79.984	19.993	100.189	19.562	34.738	0.487
534.500	337.871	79.983	19.992	100.190	19.559	34.945	0.475
535.000	338.115	79.984	19.993	100.190	19.553	35.307	0.451
535.500	338.377	79.985	19.992	100.190	19.557	35.086	0.469
536.000	338.648	79.984	19.993	100.191	19.552	35.411	0.519
536.500	338.895	79.985	19.992	100.189	19.550	35.514	0.526
537.000	339.136	79.985	19.992	100.190	19.549	35.555	0.504
537.500	339.401	79.983	19.991	100.190	19.544	35.902	0.498
538.000	339.640	79.986	19.992	100.192	19.543	35.974	0.505
538.500	339.926	79.984	19.991	100.192	19.533	36.594	0.514
539.000	340.155	79.985	19.993	100.192	19.532	36.681	0.520
539.500	340.434	79.984	19.991	100.194	19.539	36.194	0.511
540.000	340.663	79.984	19.991	100.193	19.541	36.063	0.508
540.500	340.871	79.984	19.993	100.196	19.534	36.557	0.473
541.000	341.159	79.985	19.992	100.197	19.519	37.507	0.467
541.500	341.415	79.984	19.992	100.200	19.531	36.718	0.520
542.000	341.632	79.983	19.992	100.199	19.516	37.680	0.508
542.500	341.851	79.983	19.992	100.201	19.515	37.751	0.454
543.000	342.138	79.983	19.991	100.201	19.517	37.611	0.471
543.500	342.390	79.983	19.992	100.204	19.509	38.147	0.523
544.000	342.618	79.982	19.992	100.206	19.515	37.739	0.509
544.500	342.905	79.982	19.992	100.211	19.505	38.391	0.497
545.000	343.088	79.983	19.993	100.213	19.507	38.263	0.493
545.500	343.353	79.983	19.991	100.212	19.504	38.459	0.459
546.000	343.663	79.982	19.991	100.215	19.501	38.646	0.512
546.500	343.866	79.981	19.992	100.216	19.496	38.966	0.544
547.000	344.088	79.982	19.993	100.215	19.495	39.017	0.469
547.500	344.319	79.980	19.993	100.212	19.493	39.168	0.439
548.000	344.609	79.981	19.992	100.216	19.489	39.390	0.487
548.500	344.940	79.981	19.994	100.217	19.489	39.412	0.571
549.000	345.094	79.982	19.993	100.217	19.481	39.904	0.553
549.500	345.414	79.981	19.993	100.217	19.482	39.871	0.480
550.000	345.793	79.981	19.991	100.218	19.477	40.200	0.587
550.500	345.728	79.981	19.991	100.215	19.477	40.184	0.506
551.000	346.142	79.980	19.993	100.211	19.472	40.492	0.331
551.500	346.566	79.981	19.992	100.211	19.469	40.693	0.593
552.000	346.765	79.983	19.993	100.212	19.473	40.414	0.731
552.500	346.931	79.984	19.993	100.215	19.465	40.928	0.494
553.000	346.908	79.982	19.993	100.219	19.461	41.174	0.254
553.500	347.341	79.982	19.993	100.221	19.465	40.933	0.276
554.000	347.686	79.982	19.994	100.219	19.459	41.316	0.594
554.500	348.035	79.982	19.992	100.218	19.455	41.556	0.736
555.000	347.896	79.982	19.993	100.219	19.465	40.960	0.452
555.500	348.315	79.980	19.993	100.219	19.449	41.987	0.245
556.000	348.746	79.980	19.992	100.219	19.447	42.087	0.565
556.500	349.059	79.982	19.992	100.221	19.446	42.166	0.798
557.000	349.427	79.980	19.994	100.221	19.448	41.986	0.713
557.500	349.512	79.982	19.993	100.221	19.443	42.352	0.567
558.000	349.522	79.982	19.993	100.221	19.441	42.473	0.274
558.500	350.019	79.981	19.992	100.222	19.441	42.480	0.301
559.000	349.935	79.980	19.993	100.222	19.436	42.785	0.460
559.500	350.616	79.981	19.993	100.223	19.436	42.778	0.505
560.000	350.465	79.982	19.993	100.224	19.431	43.113	0.563
560.500	350.966	79.982	19.993	100.225	19.433	42.973	0.440
561.000	351.167	79.982	19.993	100.225	19.426	43.427	0.526
561.500	351.375	79.981	19.993	100.225	19.424	43.570	0.555
562.000	351.670	79.982	19.994	100.225	19.425	43.498	0.456
562.500	351.970	79.981	19.992	100.226	19.420	43.770	0.549
563.000	352.124	79.982	19.993	100.225	19.420	43.766	0.524
563.500	352.369	79.981	19.993	100.225	19.419	43.853	0.427
564.000	352.673	79.981	19.992	100.226	19.418	43.896	0.474
564.500	352.921	79.982	19.993	100.226	19.420	43.768	0.551
565.000	353.106	79.981	19.992	100.227	19.414	44.182	0.493
565.500	353.491	79.980	19.992	100.227	19.412	44.284	0.502
566.000	353.669	79.981	19.993	100.228	19.409	44.461	0.566
566.500	353.960	79.981	19.993	100.228	19.410	44.420	0.515
567.000	354.225	79.981	19.992	100.227	19.409	44.509	0.513
567.500	354.471	79.980	19.992	100.226	19.410	44.434	0.534
568.000	354.724	79.980	19.993	100.222	19.408	44.579	0.505
568.500	354.977	79.980	19.992	100.220	19.408	44.544	0.502
569.000	355.250	79.981	19.993	100.221	19.408	44.525	0.516
569.500	355.464	79.981	19.992	100.221	19.405	44.740	0.507
570.000	355.688	79.981	19.992	100.219	19.404	44.835	0.462
570.500	355.941	79.979	19.992	100.221	19.405	44.770	0.457
571.000	356.139	79.981	19.993	100.222	19.407	44.624	0.465
571.500	356.446	79.981	19.993	100.217	19.401	44.980	0.478
572.000	356.725	79.981	19.993	100.212	19.405	44.728	0.545
572.500	356.958	79.979	19.993	100.211	19.409	44.494	0.549
573.000	357.173	79.982	19.993	100.211	19.406	44.706	0.480
573.500	357.462	79.980	19.995	100.209	19.404	44.782	0.476
574.000	357.729	79.981	19.992	100.213	19.403	44.892	0.530
574.500	357.943	79.980	19.993	100.218	19.406	44.679	0.519
575.000	358.243	79.979	19.993	100.220	19.407	44.636	0.498
575.500	358.428	79.979	19.993	100.216	19.408	44.574	0.499
576.000	358.696	79.979	19.991	100.212	19.409	44.487	0.469
576.500	358.925	79.980	19.991	100.207	19.409	44.461	0.475
577.000	359.205	79.979	19.993	100.201	19.410	44.410	0.503
577.500	359.476	79.980	19.993	100.195	19.410	44.383	0.530
578.000	359.710	79.980	19.993	100.195	19.412	44.279	0.528
578.500	359.974	79.979	19.993	100.195	19.407	44.574	0.502
579.000	360.240	79.979	19.992	100.194	19.411	44.375	0.514
579.500	360.505	79.979	19.992	100.194	19.415	44.085	0.530
580.000	360.684	79.979	19.992	100.193	19.422	43.672	0.487
580.500	360.969	79.980	19.994	100.192	19.420	43.748	0.454
581.000	361.223	79.980	19.993	100.190	19.422	43.631	0.502
581.500	361.469	79.980	19.994	100.188	19.426	43.398	0.519
582.000	361.765	79.980	19.993	100.187	19.431	43.092	0.521
582.500	361.951	79.980	19.993	100.187	19.427	43.326	0.512
583.000	362.241	79.979	19.993	100.187	19.434	42.864	0.480
583.500	362.428	79.980	19.994	100.186	19.436	42.771	0.476
584.000	362.715	79.981	19.993	100.188	19.439	42.546	0.475
584.500	362.972	79.981	19.993	100.188	19.440	42.511	0.509
585.000	363.236	79.980	19.994	100.187	19.445	42.186	0.533
585.500	363.442	79.979	19.992	100.185	19.446	42.099	0.496
586.000	363.681	79.980	19.992	100.185	19.448	41.988	0.458
586.500	363.974	79.980	19.993	100.184	19.452	41.733	0.488
587.000	364.188	79.981	19.993	100.181	19.456	41.468	0.519
587.500	364.447	79.980	19.993	100.177	19.459	41.295	0.490
588.000	364.723	79.980	19.993	100.172	19.466	40.829	0.505
588.500	364.938	79.981	19.992	100.165	19.470	40.590	0.513
589.000	365.209	79.982	19.992	100.160	19.475	40.240	0.488
589.500	365.437	79.982	19.993	100.156	19.477	40.109	0.493
590.000	365.649	79.982	19.993	100.154	19.481	39.881	0.469
590.500	365.919	79.982	19.993	100.152	19.485	39.586	0.461
591.000	366.176	79.982	19.992	100.152	19.492	39.150	0.505
591.500	366.416	79.983	19.992	100.150	19.497	38.843	0.512
592.000	366.658	79.983	19.992	100.149	19.499	38.707	0.489
592.500	366.907	79.983	19.991	100.150	19.508	38.155	0.487
593.000	367.183	79.983	19.992	100.149	19.513	37.821	0.508
593.500	367.437	79.983	19.992	100.149	19.517	37.546	0.527
594.000	367.672	79.983	19.992	100.148	19.524	37.142	0.509
594.500	367.935	79.983	19.992	100.141	19.528	36.885	0.494
595.000	368.143	79.983	19.991	100.132	19.533	36.532	0.484
595.500	368.413	79.984	19.992	100.127	19.539	36.154	0.475
596.000	368.664	79.982	19.994	100.123	19.547	35.690	0.500
596.500	368.924	79.982	19.991	100.117	19.553	35.258	0.516
597.000	369.145	79.983	19.991	100.118	19.559	34.909	0.496
597.500	369.434	79.982	19.992	100.117	19.564	34.576	0.495
598.000	369.677	79.981	19.992	100.114	19.571	34.151	0.521
598.500	369.922	79.982	19.992	100.110	19.574	33.915	0.510
599.000	370.169	79.981	19.991	100.110	19.581	33.514	0.490
599.500	370.361	79.982	19.991	100.108	19.587	33.102	0.465
600.000	370.633	79.982	19.993	100.106	19.593	32.714	0.451
600.500	370.874	79.980	19.992	100.106	19.600	32.260	0.488
601.000	371.106	79.982	19.992	100.106	19.605	31.959	0.493
601.500	371.389	79.981	19.991	100.105	19.616	31.290	0.494
602.000	371.630	79.983	19.992	100.105	19.622	30.858	0.519
602.500	371.887	79.982	19.992	100.105	19.627	30.599	0.511
603.000	372.152	79.981	19.992	100.103	19.633	30.168	0.510
603.500	372.368	79.982	19.991	100.102	19.637	29.953	0.501
604.000	372.634	79.981	19.992	100.101	19.647	29.295	0.482
604.500	372.915	79.981	19.992	100.100	19.656	28.753	0.515
605.000	373.151	79.982	19.991	100.096	19.662	28.367	0.532
605.500	373.401	79.981	19.992	100.092	19.670	27.824	0.502
606.000	373.614	79.983	19.992	100.085	19.676	27.454	0.475
606.500	373.912	79.983	19.992	100.080	19.682	27.045	0.487
607.000	374.171	79.983	19.993	100.073	19.686	26.788	0.534
607.500	374.392	79.982	19.993	100.070	19.693	26.338	0.518
608.000	374.656	79.983	19.993	100.070	19.699	25.961	0.483
608.500	374.908	79.982	19.993	100.070	19.704	25.685	0.501
609.000	375.144	79.982	19.992	100.069	19.712	25.135	0.502
609.500	375.401	79.983	19.992	100.069	19.721	24.604	0.491
610.000	375.651	79.984	19.993	100.068	19.724	24.423	0.500
610.500	375.913	79.983	19.992	100.066	19.729	24.107	0.509
611.000	376.166	79.982	19.992	100.065	19.740	23.380	0.514
611.500	376.391	79.981	19.993	100.065	19.743	23.195	0.496
612.000	376.657	79.982	19.993	100.064	19.754	22.502	0.484
612.500	376.893	79.985	19.992	100.064	19.757	22.318	0.497
613.000	377.165	79.982	19.992	100.065	19.761	22.022	0.505
613.500	377.414	79.983	19.992	100.063	19.773	21.250	0.514
614.000	377.635	79.983	19.992	100.060	19.774	21.192	0.495
614.500	377.888	79.983	19.991	100.058	19.779	20.869	0.472
615.000	378.182	79.984	19.992	100.054	19.783	20.654	0.511
615.500	378.385	79.985	19.992	100.055	19.794	19.917	0.522
616.000	378.644	79.985	19.993	100.053	19.797	19.743	0.480
616.500	378.878	79.985	19.992	100.052	19.805	19.258	0.477
617.000	379.134	79.985	19.992	100.050	19.807	19.104	0.491
617.500	379.410	79.983	19.992	100.049	19.810	18.930	0.511
618.000	379.697	79.984	19.991	100.043	19.814	18.668	0.548
618.500	379.905	79.985	19.993	100.042	19.820	18.269	0.529
619.000	380.171	79.984	19.991	100.039	19.825	17.962	0.484
619.500	380.407	79.985	19.992	100.036	19.833	17.472	0.488
620.000	380.700	79.985	19.992	100.033	19.837	17.207	0.516
620.500	380.917	79.984	19.992	100.034	19.837	17.220	0.520
621.000	381.174	79.985	19.992	100.033	19.847	16.566	0.492
621.500	381.414	79.983	19.992	100.032	19.847	16.604	0.486
622.000	381.653	79.985	19.992	100.032	19.853	16.164	0.488
622.500	381.880	79.983	19.992	100.032	19.857	15.964	0.473
623.000	382.153	79.984	19.991	100.031	19.863	15.578	0.483
623.500	382.377	79.983	19.993	100.029	19.873	14.931	0.499
624.000	382.670	79.983	19.991	100.029	19.875	14.783	0.507
624.500	382.912	79.981	19.992	100.029	19.883	14.273	0.526
625.000	383.189	79.983	19.993	100.029	19.885	14.181	0.527
625.500	383.431	79.981	19.992	100.029	19.885	14.143	0.519
626.000	383.661	79.981	19.992	100.030	19.893	13.650	0.495
626.500	383.940	79.982	19.992	100.030	19.897	13.372	0.490
627.000	384.174	79.982	19.991	100.031	19.898	13.361	0.511
627.500	384.395	79.982	19.992	100.031	19.900	13.212	0.484
628.000	384.648	79.981	19.992	100.031	19.904	12.972	0.465
628.500	384.918	79.982	19.991	100.030	19.912	12.446	0.498
629.000	385.196	79.981	19.991	100.031	19.913	12.389	0.536
629.500	385.423	79.983	19.993	100.031	19.916	12.207	0.526
630.000	385.694	79.984	19.993	100.032	19.918	12.078	0.501
630.500	385.917	79.982	19.992	100.032	19.920	11.929	0.496
631.000	386.154	79.980	19.992	100.032	19.926	11.551	0.477
631.500	386.401	79.981	19.992	100.033	19.925	11.641	0.472
632.000	386.652	79.981	19.992	100.033	19.930	11.322	0.491
632.500	386.908	79.982	19.993	100.033	19.935	11.006	0.503
633.000	387.186	79.981	19.991	100.033	19.931	11.246	0.521
633.500	387.437	79.980	19.992	100.034	19.937	10.880	0.531
634.000	387.675	79.981	19.992	100.034	19.940	10.690	0.509
634.500	387.906	79.981	19.992	100.035	19.941	10.609	0.479
635.000	388.180	79.981	19.992	100.035	19.938	10.790	0.487
635.500	388.419	79.981	19.992	100.034	19.944	10.383	0.509
636.000	388.722	79.981	19.991	100.030	19.946	10.264	0.527
636.500	388.941	79.982	19.992	100.028	19.946	10.274	0.533
637.000	389.205	79.980	19.991	100.027	19.949	10.115	0.503
637.500	389.493	79.981	19.992	100.027	19.947	10.217	0.517
638.000	389.721	79.982	19.992	100.027	19.952	9.891	0.534
638.500	389.996	79.982	19.994	100.030	19.951	9.959	0.510
639.000	390.210	79.981	19.993	100.031	19.954	9.757	0.496
639.500	390.499	79.981	19.992	100.031	19.953	9.817	0.496
640.000	390.752	79.983	19.994	100.030	19.956	9.659	0.522
640.500	391.012	79.982	19.993	100.029	19.955	9.719	0.528
641.000	391.213	79.980	19.991	100.027	19.962	9.290	0.487
641.500	391.499	79.981	19.992	100.027	19.957	9.571	0.474
642.000	391.789	79.980	19.992	100.025	19.959	9.473	0.531
642.500	392.021	79.980	19.993	100.024	19.964	9.146	0.549
643.000	392.287	79.982	19.993	100.023	19.963	9.231	0.510
643.500	392.497	79.982	19.992	100.024	19.964	9.118	0.487
644.000	392.755	79.981	19.993	100.023	19.964	9.111	0.472
644.500	393.042	79.981	19.992	100.023	19.963	9.211	0.507
645.000	393.320	79.981	19.993	100.025	19.962	9.287	0.555
645.500	393.555	79.983	19.993	100.027	19.956	9.656	0.539
646.000	393.794	79.982	19.993	100.025	19.968	8.861	0.493
646.500	394.054	79.982	19.993	100.021	19.963	9.227	0.486
647.000	394.318	79.982	19.991	100.019	19.967	8.942	0.511
647.500	394.602	79.981	19.992	100.018	19.963	9.197	0.536
648.000	394.840	79.981	19.992	100.018	19.965	9.045	0.535
648.500	395.093	79.981	19.993	100.021	19.966	9.018	0.507
649.000	395.365	79.981	19.992	100.025	19.969	8.814	0.508
649.500	395.606	79.980	19.992	100.028	19.960	9.371	0.519
650.000	395.831	79.982	19.993	100.027	19.966	8.999	0.490
650.500	396.111	79.981	19.992	100.026	19.964	9.144	0.486
651.000	396.389	79.981	19.992	100.025	19.967	8.952	0.531
651.500	396.626	79.981	19.992	100.029	19.971	8.723	0.537
652.000	396.887	79.981	19.992	100.029	19.961	9.308	0.507
652.500	397.106	79.981	19.992	100.030	19.961	9.343	0.489
653.000	397.370	79.980	19.992	100.029	19.960	9.360	0.481
653.500	397.622	79.981	19.991	100.024	19.964	9.143	0.500
654.000	397.889	79.980	19.992	100.024	19.962	9.248	0.517
654.500	398.169	79.982	19.992	100.021	19.963	9.195	0.533
655.000	398.416	79.981	19.992	100.017	19.961	9.305	0.537
655.500	398.656	79.982	19.993	100.019	19.964	9.115	0.507
656.000	398.923	79.981	19.993	100.023	19.963	9.176	0.497
656.500	399.215	79.982	19.993	100.017	19.961	9.334	0.533
657.000	399.432	79.980	19.993	100.016	19.962	9.285	0.534
657.500	399.665	79.981	19.995	100.021	19.961	9.356	0.479
658.000	399.956	79.981	19.993	100.018	19.958	9.541	0.487
658.500	400.193	79.980	19.993	100.016	19.962	9.292	0.526
659.000	400.446	79.981	19.992	100.016	19.952	9.912	0.509
659.500	400.694	79.979	19.992	100.016	19.959	9.467	0.495
660.000	400.949	79.980	19.993	100.014	19.955	9.708	0.502
660.500	401.211	79.979	19.992	100.014	19.954	9.788	0.510
661.000	401.464	79.980	19.992	100.016	19.955	9.703	0.516
661.500	401.728	79.980	19.994	100.017	19.956	9.648	0.516
662.000	401.973	79.981	19.993	100.019	19.951	9.984	0.513
662.500	402.244	79.979	19.993	100.021	19.948	10.180	0.513
663.000	402.486	79.981	19.994	100.018	19.951	9.992	0.515
663.500	402.742	79.980	19.992	100.012	19.947	10.206	0.505
664.000	402.998	79.981	19.993	100.010	19.951	9.964	0.505
664.500	403.255	79.981	19.993	100.005	19.948	10.133	0.512
665.000	403.511	79.982	19.993	100.005	19.946	10.268	0.513
665.500	403.780	79.982	19.994	100.008	19.942	10.549	0.519
666.000	404.032	79.981	19.993	100.009	19.946	10.302	0.523
666.500	404.272	79.982	19.993	100.011	19.949	10.066	0.507
667.000	404.489	79.980	19.992	100.010	19.947	10.188	0.475
667.500	404.758	79.981	19.994	100.004	19.939	10.697	0.472
668.000	405.043	79.981	19.993	100.001	19.941	10.619	0.520
668.500	405.285	79.983	19.995	100.003	19.940	10.652	0.540
669.000	405.544	79.982	19.994	100.004	19.939	10.733	0.514
669.500	405.786	79.979	19.993	100.002	19.932	11.143	0.501
670.000	406.021	79.983	19.994	100.007	19.933	11.099	0.489
670.500	406.299	79.981	19.993	100.009	19.934	11.031	0.494
671.000	406.536	79.983	19.994	100.006	19.928	11.395	0.514
671.500	406.802	79.981	19.993	100.005	19.929	11.369	0.510
672.000	407.025	79.981	19.993	100.007	19.930	11.286	0.496
672.500	407.287	79.983	19.993	100.003	19.927	11.496	0.487
673.000	407.518	79.982	19.993	99.999	19.918	12.090	0.489
673.500	407.773	79.984	19.994	99.999	19.922	11.822	0.490
674.000	408.036	79.984	19.993	99.999	19.918	12.070	0.503
674.500	408.299	79.982	19.993	99.996	19.917	12.126	0.522
675.000	408.563	79.982	19.993	99.996	19.913	12.353	0.526
675.500	408.788	79.982	19.994	99.995	19.916	12.202	0.508
676.000	409.014	79.982	19.994	99.996	19.910	12.540	0.470
676.500	409.250	79.982	19.993	99.993	19.912	12.416	0.456
677.000	409.530	79.982	19.994	99.994	19.907	12.730	0.489
677.500	409.816	79.983	19.993	99.993	19.907	12.741	0.541
678.000	410.078	79.982	19.993	99.992	19.901	13.130	0.557
678.500	410.353	79.982	19.993	99.991	19.902	13.054	0.543
679.000	410.589	79.983	19.993	99.991	19.901	13.147	0.524
679.500	410.807	79.981	19.992	99.991	19.901	13.121	0.482
680.000	411.047	79.983	19.993	99.992	19.895	13.489	0.455
680.500	411.316	79.982	19.994	99.996	19.898	13.334	0.483
681.000	411.564	79.983	19.993	99.996	19.892	13.709	0.513
681.500	411.793	79.981	19.992	99.999	19.892	13.721	0.497
682.000	412.048	79.983	19.993	100.002	19.893	13.672	0.480
682.500	412.316	79.981	19.992	100.002	19.892	13.728	0.504
683.000	412.563	79.981	19.992	99.999	19.888	13.957	0.519
683.500	412.798	79.983	19.993	99.998	19.882	14.330	0.498
684.000	413.084	79.982	19.992	99.997	19.879	14.531	0.502
684.500	413.316	79.981	19.992	99.994	19.880	14.471	0.520
685.000	413.571	79.982	19.992	99.993	19.875	14.769	0.502
685.500	413.785	79.983	19.992	99.995	19.874	14.852	0.478
686.000	414.058	79.982	19.993	99.996	19.872	14.968	0.478
686.500	414.292	79.983	19.993	99.997	19.872	14.968	0.497
687.000	414.534	79.982	19.992	100.002	19.865	15.405	0.492
687.500	414.778	79.982	19.992	100.003	19.864	15.462	0.481
688.000	415.015	79.983	19.992	100.004	19.861	15.693	0.483
688.500	415.270	79.982	19.992	100.002	19.859	15.826	0.486
689.000	415.511	79.983	19.993	100.000	19.855	16.079	0.494
689.500	415.793	79.983	19.993	99.995	19.850	16.391	0.510
690.000	416.060	79.982	19.993	99.998	19.848	16.523	0.536
690.500	416.311	79.984	19.991	99.997	19.844	16.732	0.533
691.000	416.560	79.984	19.991	99.998	19.840	17.034	0.509
691.500	416.793	79.983	19.992	99.999	19.839	17.074	0.491
692.000	417.065	79.982	19.993	99.999	19.838	17.141	0.493
692.500	417.326	79.983	19.992	99.994	19.839	17.103	0.519
693.000	417.608	79.983	19.992	99.993	19.832	17.498	0.538
693.500	417.836	79.984	19.991	99.992	19.834	17.420	0.526
694.000	418.102	79.983	19.992	99.992	19.828	17.768	0.502
