Repository: ulfsri/fsri_materials_database

# Materials and Products Database

## 01_Data

Raw data generated from each apparatus are included here in plain-text format. The data is organized first by material, next by the short name of test apparatus used, and where applicable additional filtering by test settings.

### material.json

Each material directory contains a json file of the same name as the material. This file links the data stored in the repository as well as data and graphs produced by the accompanying scripts (__02_Scripts__) to the respective landing page for the material on the front-end website.

File: 01_Data/Composite_Deck_Board/MCC/Composite_Deck_Board_30K_min_210609_R1.txt (part 3 of 4)
T Correction Coefficients:	0	1.024463	0
Time Shift (s):	14
*
Time (s)	Temperature (C)	N2 flow rate (cc/min)	O2 flow rate (cc/min)	Flow Rate (cc/min)	Oxygen (%)	HRR (W/g)	Heating rate (C/s)
694.500	418.320	79.983	19.992	99.992	19.826	17.884	0.489
695.000	418.591	79.983	19.991	99.992	19.816	18.543	0.486
695.500	418.856	79.984	19.993	99.992	19.814	18.674	0.513
696.000	419.110	79.982	19.991	99.993	19.812	18.795	0.528
696.500	419.351	79.984	19.992	99.993	19.808	19.035	0.507
697.000	419.615	79.983	19.991	99.993	19.802	19.435	0.500
697.500	419.856	79.983	19.991	99.993	19.798	19.664	0.505
698.000	420.113	79.984	19.991	99.996	19.799	19.629	0.501
698.500	420.371	79.983	19.991	99.997	19.794	19.907	0.506
699.000	420.590	79.982	19.991	99.997	19.787	20.359	0.496
699.500	420.888	79.985	19.992	99.996	19.788	20.311	0.497
700.000	421.130	79.982	19.992	99.996	19.781	20.791	0.528
700.500	421.376	79.984	19.994	99.993	19.778	20.984	0.514
701.000	421.644	79.983	19.991	99.992	19.771	21.406	0.501
701.500	421.870	79.982	19.992	99.992	19.769	21.556	0.504
702.000	422.116	79.984	19.992	99.993	19.763	21.910	0.483
702.500	422.378	79.984	19.993	99.992	19.760	22.112	0.490
703.000	422.618	79.983	19.992	99.992	19.752	22.593	0.505
703.500	422.866	79.983	19.991	99.991	19.746	22.971	0.495
704.000	423.088	79.982	19.993	99.990	19.745	23.080	0.479
704.500	423.387	79.982	19.993	99.989	19.738	23.491	0.495
705.000	423.625	79.982	19.992	99.990	19.733	23.842	0.529
705.500	423.876	79.982	19.992	99.989	19.728	24.125	0.513
706.000	424.114	79.982	19.993	99.989	19.727	24.161	0.489
706.500	424.411	79.982	19.993	99.991	19.719	24.703	0.512
707.000	424.638	79.982	19.993	99.992	19.713	25.078	0.529
707.500	424.891	79.982	19.993	99.993	19.709	25.354	0.502
708.000	425.148	79.983	19.993	99.992	19.705	25.565	0.495
708.500	425.414	79.983	19.991	99.991	19.698	26.028	0.517
709.000	425.652	79.982	19.992	99.990	19.690	26.562	0.514
709.500	425.937	79.980	19.991	99.990	19.686	26.782	0.513
710.000	426.167	79.982	19.992	99.990	19.680	27.185	0.519
710.500	426.416	79.982	19.992	99.991	19.676	27.418	0.497
711.000	426.671	79.981	19.991	99.992	19.671	27.727	0.492
711.500	426.919	79.981	19.992	99.993	19.665	28.116	0.504
712.000	427.174	79.980	19.991	99.992	19.660	28.465	0.503
712.500	427.435	79.980	19.991	99.992	19.651	29.030	0.509
713.000	427.655	79.980	19.992	99.993	19.646	29.321	0.499
713.500	427.923	79.981	19.992	99.992	19.638	29.844	0.485
714.000	428.154	79.982	19.992	99.993	19.632	30.207	0.493
714.500	428.414	79.982	19.992	99.993	19.628	30.447	0.495
715.000	428.682	79.982	19.992	99.993	19.616	31.247	0.510
715.500	428.947	79.982	19.992	99.991	19.611	31.528	0.530
716.000	429.182	79.981	19.991	99.984	19.601	32.188	0.517
716.500	429.440	79.982	19.993	99.979	19.592	32.784	0.497
717.000	429.702	79.983	19.991	99.977	19.592	32.729	0.506
717.500	429.958	79.983	19.992	99.976	19.585	33.219	0.519
718.000	430.179	79.980	19.992	99.978	19.577	33.706	0.498
718.500	430.445	79.980	19.990	99.983	19.569	34.204	0.482
719.000	430.698	79.981	19.992	99.987	19.571	34.114	0.503
719.500	430.978	79.982	19.992	99.988	19.555	35.114	0.526
720.000	431.187	79.982	19.993	99.985	19.548	35.525	0.511
720.500	431.460	79.982	19.991	99.982	19.541	36.004	0.486
721.000	431.704	79.982	19.991	99.976	19.538	36.202	0.500
721.500	431.977	79.981	19.990	99.970	19.521	37.290	0.517
722.000	432.186	79.981	19.992	99.964	19.514	37.688	0.499
722.500	432.456	79.982	19.992	99.962	19.509	38.045	0.481
723.000	432.710	79.981	19.991	99.957	19.506	38.190	0.502
723.500	432.977	79.981	19.991	99.958	19.487	39.432	0.522
724.000	433.228	79.982	19.994	99.962	19.486	39.488	0.519
724.500	433.491	79.981	19.992	99.964	19.473	40.337	0.516
725.000	433.754	79.983	19.992	99.967	19.473	40.285	0.520
725.500	434.004	79.982	19.992	99.968	19.460	41.142	0.519
726.000	434.274	79.981	19.991	99.968	19.450	41.781	0.517
726.500	434.510	79.981	19.992	99.962	19.438	42.513	0.513
727.000	434.777	79.981	19.992	99.959	19.429	43.125	0.504
727.500	435.017	79.982	19.993	99.954	19.422	43.534	0.505
728.000	435.259	79.982	19.993	99.953	19.408	44.408	0.495
728.500	435.510	79.982	19.993	99.951	19.402	44.836	0.488
729.000	435.753	79.981	19.992	99.951	19.389	45.663	0.493
729.500	436.012	79.982	19.993	99.951	19.380	46.213	0.498
730.000	436.295	79.981	19.992	99.951	19.371	46.794	0.522
730.500	436.540	79.981	19.993	99.952	19.357	47.668	0.535
731.000	436.787	79.982	19.993	99.952	19.347	48.289	0.510
731.500	437.053	79.981	19.993	99.951	19.338	48.874	0.503
732.000	437.268	79.982	19.994	99.951	19.331	49.348	0.497
732.500	437.546	79.980	19.993	99.951	19.318	50.165	0.487
733.000	437.802	79.983	19.995	99.951	19.304	51.038	0.513
733.500	438.089	79.982	19.993	99.951	19.299	51.338	0.539
734.000	438.315	79.982	19.992	99.951	19.287	52.140	0.528
734.500	438.563	79.982	19.993	99.952	19.267	53.380	0.494
735.000	438.821	79.983	19.994	99.951	19.258	53.962	0.490
735.500	439.064	79.981	19.992	99.951	19.248	54.610	0.503
736.000	439.358	79.982	19.993	99.951	19.240	55.067	0.519
736.500	439.596	79.981	19.993	99.951	19.224	56.126	0.535
737.000	439.844	79.982	19.994	99.951	19.212	56.852	0.509
737.500	440.095	79.980	19.991	99.952	19.197	57.793	0.492
738.000	440.376	79.982	19.993	99.948	19.184	58.619	0.515
738.500	440.635	79.982	19.993	99.942	19.176	59.143	0.536
739.000	440.887	79.982	19.994	99.938	19.162	60.050	0.525
739.500	441.109	79.981	19.992	99.938	19.146	61.029	0.492
740.000	441.376	79.983	19.993	99.934	19.138	61.580	0.482
740.500	441.619	79.983	19.993	99.934	19.122	62.607	0.500
741.000	441.825	79.981	19.994	99.935	19.111	63.288	0.479
741.500	442.087	79.984	19.993	99.934	19.099	64.056	0.458
742.000	442.374	79.981	19.992	99.929	19.086	64.858	0.509
742.500	442.616	79.982	19.993	99.932	19.067	66.057	0.540
743.000	442.854	79.981	19.991	99.933	19.057	66.680	0.505
743.500	443.119	79.981	19.992	99.930	19.042	67.611	0.491
744.000	443.367	79.982	19.993	99.928	19.030	68.424	0.508
744.500	443.632	79.981	19.993	99.928	19.014	69.396	0.513
745.000	443.887	79.983	19.993	99.922	18.999	70.381	0.517
745.500	444.145	79.982	19.993	99.916	18.986	71.214	0.516
746.000	444.360	79.985	19.993	99.916	18.966	72.436	0.493
746.500	444.668	79.983	19.992	99.915	18.952	73.323	0.498
747.000	444.923	79.984	19.992	99.913	18.939	74.187	0.543
747.500	445.163	79.984	19.993	99.912	18.924	75.136	0.529
748.000	445.396	79.984	19.993	99.912	18.905	76.350	0.484
748.500	445.659	79.983	19.992	99.912	18.885	77.587	0.484
749.000	445.872	79.983	19.994	99.911	18.875	78.210	0.486
749.500	446.154	79.984	19.993	99.911	18.864	78.948	0.486
750.000	446.409	79.985	19.992	99.911	18.840	80.441	0.516
750.500	446.655	79.984	19.992	99.909	18.830	81.099	0.519
751.000	446.896	79.984	19.994	99.908	18.805	82.683	0.494
751.500	447.144	79.983	19.992	99.908	18.797	83.184	0.488
752.000	447.382	79.984	19.993	99.906	18.777	84.429	0.488
752.500	447.642	79.983	19.993	99.903	18.761	85.466	0.492
753.000	447.913	79.984	19.993	99.898	18.742	86.666	0.514
753.500	448.146	79.983	19.992	99.892	18.721	87.967	0.518
754.000	448.407	79.983	19.993	99.885	18.707	88.859	0.499
754.500	448.711	79.985	19.994	99.880	18.691	89.854	0.529
755.000	448.948	79.984	19.994	99.876	18.673	91.035	0.552
755.500	449.228	79.983	19.993	99.875	18.649	92.539	0.529
756.000	449.445	79.981	19.994	99.874	18.633	93.566	0.507
756.500	449.700	79.982	19.992	99.873	18.615	94.672	0.484
757.000	449.975	79.983	19.992	99.874	18.600	95.657	0.501
757.500	450.209	79.983	19.994	99.876	18.574	97.301	0.520
758.000	450.494	79.983	19.994	99.877	18.551	98.779	0.515
758.500	450.738	79.982	19.992	99.878	18.536	99.688	0.524
759.000	450.970	79.983	19.994	99.878	18.523	100.536	0.503
759.500	451.207	79.982	19.993	99.878	18.492	102.461	0.472
760.000	451.501	79.981	19.992	99.876	18.473	103.672	0.499
760.500	451.719	79.982	19.994	99.873	18.453	104.953	0.521
761.000	451.995	79.982	19.994	99.870	18.436	105.994	0.503
761.500	452.260	79.981	19.993	99.871	18.413	107.462	0.518
762.000	452.524	79.981	19.992	99.870	18.387	109.117	0.535
762.500	452.772	79.982	19.992	99.868	18.374	109.964	0.520
763.000	453.009	79.984	19.993	99.866	18.354	111.238	0.499
763.500	453.284	79.983	19.994	99.863	18.330	112.744	0.499
764.000	453.552	79.982	19.993	99.856	18.305	114.332	0.528
764.500	453.808	79.983	19.993	99.850	18.286	115.525	0.533
765.000	454.101	79.982	19.992	99.845	18.265	116.862	0.536
765.500	454.325	79.984	19.993	99.840	18.243	118.237	0.533
766.000	454.591	79.982	19.993	99.838	18.223	119.478	0.504
766.500	454.831	79.983	19.993	99.836	18.206	120.597	0.498
767.000	455.106	79.984	19.993	99.836	18.176	122.500	0.510
767.500	455.378	79.983	19.992	99.836	18.158	123.633	0.531
768.000	455.598	79.984	19.992	99.836	18.136	125.000	0.520
768.500	455.916	79.983	19.991	99.836	18.109	126.710	0.515
769.000	456.152	79.983	19.991	99.835	18.087	128.124	0.545
769.500	456.356	79.984	19.993	99.830	18.063	129.591	0.497
770.000	456.646	79.984	19.992	99.823	18.044	130.850	0.467
770.500	456.877	79.984	19.991	99.816	18.018	132.463	0.507
771.000	457.140	79.983	19.992	99.811	17.996	133.885	0.507
771.500	457.405	79.985	19.992	99.805	17.969	135.531	0.511
772.000	457.653	79.983	19.991	99.803	17.954	136.486	0.520
772.500	457.928	79.984	19.991	99.802	17.930	138.011	0.518
773.000	458.178	79.985	19.993	99.801	17.909	139.325	0.524
773.500	458.472	79.985	19.991	99.799	17.877	141.351	0.534
774.000	458.706	79.984	19.991	99.797	17.861	142.380	0.535
774.500	458.958	79.983	19.991	99.797	17.835	144.042	0.507
775.000	459.225	79.986	19.991	99.794	17.810	145.577	0.503
775.500	459.489	79.983	19.992	99.795	17.780	147.464	0.525
776.000	459.717	79.983	19.991	99.794	17.763	148.588	0.512
776.500	459.985	79.984	19.992	99.789	17.733	150.420	0.494
777.000	460.240	79.984	19.992	99.782	17.706	152.134	0.510
777.500	460.521	79.985	19.991	99.778	17.690	153.186	0.529
778.000	460.790	79.984	19.991	99.771	17.665	154.760	0.543
778.500	461.008	79.984	19.992	99.764	17.644	156.075	0.518
779.000	461.285	79.984	19.992	99.762	17.622	157.425	0.491
779.500	461.540	79.984	19.991	99.762	17.591	159.362	0.514
780.000	461.790	79.985	19.993	99.760	17.572	160.578	0.518
780.500	462.063	79.983	19.991	99.758	17.548	162.114	0.513
781.000	462.357	79.983	19.992	99.756	17.530	163.238	0.545
781.500	462.563	79.984	19.993	99.755	17.502	164.975	0.534
782.000	462.834	79.985	19.992	99.752	17.477	166.556	0.488
782.500	463.100	79.985	19.992	99.746	17.456	167.908	0.506
783.000	463.339	79.983	19.991	99.740	17.427	169.701	0.521
783.500	463.578	79.983	19.992	99.733	17.404	171.187	0.492
784.000	463.881	79.983	19.992	99.726	17.388	172.147	0.511
784.500	464.102	79.983	19.992	99.721	17.360	173.962	0.533
785.000	464.364	79.981	19.991	99.718	17.337	175.394	0.503
785.500	464.654	79.982	19.992	99.716	17.318	176.572	0.517
786.000	464.908	79.982	19.992	99.714	17.294	178.082	0.548
786.500	465.152	79.981	19.992	99.709	17.272	179.522	0.521
787.000	465.404	79.982	19.992	99.707	17.249	180.949	0.497
787.500	465.667	79.984	19.992	99.702	17.237	181.651	0.505
788.000	465.903	79.983	19.993	99.695	17.213	183.204	0.508
788.500	466.188	79.981	19.991	99.690	17.189	184.729	0.510
789.000	466.415	79.982	19.992	99.685	17.165	186.186	0.516
789.500	466.673	79.982	19.993	99.683	17.149	187.248	0.498
790.000	466.967	79.982	19.993	99.672	17.128	188.591	0.518
790.500	467.186	79.982	19.992	99.667	17.111	189.603	0.533
791.000	467.466	79.981	19.991	99.664	17.096	190.582	0.506
791.500	467.732	79.982	19.991	99.664	17.073	192.037	0.522
792.000	467.994	79.981	19.991	99.656	17.058	192.914	0.537
792.500	468.223	79.983	19.993	99.653	17.038	194.142	0.510
793.000	468.498	79.983	19.992	99.644	17.027	194.868	0.498
793.500	468.763	79.982	19.992	99.636	17.011	195.911	0.522
794.000	469.026	79.981	19.993	99.632	16.994	196.956	0.534
794.500	469.325	79.982	19.991	99.622	16.977	198.038	0.545
795.000	469.526	79.982	19.992	99.614	16.968	198.656	0.531
795.500	469.812	79.982	19.993	99.616	16.952	199.598	0.493
796.000	470.093	79.981	19.991	99.621	16.935	200.711	0.527
796.500	470.323	79.981	19.992	99.609	16.925	201.347	0.539
797.000	470.581	79.982	19.992	99.605	16.916	201.898	0.500
797.500	470.846	79.983	19.991	99.616	16.901	202.828	0.506
798.000	471.107	79.982	19.992	99.613	16.889	203.554	0.525
798.500	471.332	79.981	19.991	99.595	16.876	204.382	0.506
799.000	471.594	79.981	19.993	99.598	16.870	204.741	0.486
799.500	471.860	79.982	19.991	99.599	16.862	205.238	0.507
800.000	472.124	79.982	19.991	99.580	16.857	205.587	0.529
800.500	472.405	79.981	19.990	99.579	16.849	206.092	0.537
801.000	472.672	79.982	19.992	99.586	16.841	206.573	0.546
801.500	472.944	79.983	19.993	99.572	16.833	207.054	0.544
802.000	473.161	79.983	19.993	99.568	16.830	207.260	0.514
802.500	473.406	79.982	19.992	99.575	16.829	207.343	0.476
803.000	473.674	79.984	19.992	99.556	16.831	207.206	0.488
803.500	473.951	79.983	19.992	99.543	16.831	207.221	0.529
804.000	474.255	79.981	19.991	99.554	16.827	207.492	0.563
804.500	474.476	79.982	19.991	99.545	16.828	207.385	0.553
805.000	474.795	79.982	19.991	99.538	16.833	207.070	0.532
805.500	474.983	79.984	19.992	99.557	16.837	206.818	0.523
806.000	475.254	79.982	19.992	99.558	16.834	207.028	0.483
806.500	475.483	79.982	19.992	99.544	16.837	206.857	0.479
807.000	475.798	79.983	19.993	99.552	16.850	206.029	0.522
807.500	476.039	79.981	19.993	99.557	16.857	205.580	0.550
808.000	476.276	79.981	19.992	99.541	16.869	204.843	0.517
808.500	476.557	79.983	19.993	99.534	16.877	204.339	0.498
809.000	476.804	79.982	19.992	99.536	16.888	203.617	0.523
809.500	477.048	79.982	19.993	99.531	16.900	202.853	0.509
810.000	477.326	79.982	19.994	99.523	16.912	202.120	0.507
810.500	477.585	79.981	19.991	99.519	16.925	201.275	0.529
811.000	477.838	79.982	19.992	99.524	16.940	200.372	0.524
811.500	478.087	79.981	19.992	99.522	16.963	198.944	0.507
812.000	478.354	79.982	19.992	99.515	16.977	198.053	0.509
812.500	478.610	79.983	19.992	99.515	17.001	196.551	0.520
813.000	478.855	79.982	19.993	99.520	17.019	195.432	0.512
813.500	479.125	79.980	19.993	99.518	17.036	194.332	0.508
814.000	479.396	79.982	19.993	99.518	17.056	193.052	0.528
814.500	479.608	79.981	19.992	99.518	17.084	191.333	0.512
815.000	479.846	79.983	19.991	99.517	17.107	189.842	0.466
815.500	480.152	79.980	19.991	99.516	17.135	188.096	0.497
816.000	480.378	79.982	19.993	99.517	17.160	186.569	0.538
816.500	480.679	79.981	19.993	99.517	17.188	184.751	0.529
817.000	480.895	79.981	19.993	99.519	17.217	182.967	0.522
817.500	481.144	79.982	19.994	99.520	17.253	180.658	0.491
818.000	481.407	79.982	19.993	99.520	17.277	179.180	0.489
818.500	481.642	79.982	19.993	99.521	17.313	176.883	0.505
819.000	481.951	79.982	19.993	99.521	17.348	174.670	0.521
819.500	482.162	79.981	19.993	99.523	17.378	172.823	0.532
820.000	482.429	79.980	19.993	99.525	17.412	170.650	0.499
820.500	482.670	79.980	19.992	99.525	17.446	168.508	0.492
821.000	482.931	79.981	19.992	99.525	17.482	166.232	0.505
821.500	483.174	79.980	19.994	99.530	17.526	163.495	0.503
822.000	483.447	79.981	19.994	99.537	17.562	161.199	0.510
822.500	483.722	79.981	19.993	99.542	17.597	159.015	0.532
823.000	483.944	79.980	19.992	99.549	17.637	156.501	0.523
823.500	484.226	79.981	19.993	99.556	17.673	154.230	0.501
824.000	484.501	79.982	19.993	99.558	17.713	151.687	0.530
824.500	484.746	79.980	19.992	99.559	17.755	149.022	0.538
825.000	484.985	79.980	19.992	99.562	17.792	146.699	0.502
825.500	485.243	79.982	19.993	99.568	17.837	143.846	0.491
826.000	485.547	79.982	19.992	99.574	17.878	141.272	0.530
826.500	485.754	79.985	19.993	99.580	17.927	138.205	0.537
827.000	486.035	79.982	19.992	99.588	17.967	135.665	0.500
827.500	486.274	79.981	19.992	99.595	18.011	132.874	0.504
828.000	486.531	79.982	19.993	99.598	18.050	130.440	0.508
828.500	486.765	79.982	19.992	99.602	18.092	127.746	0.493
829.000	487.041	79.983	19.993	99.606	18.138	124.862	0.500
829.500	487.292	79.984	19.992	99.609	18.178	122.340	0.518
830.000	487.562	79.982	19.992	99.617	18.226	119.282	0.524
830.500	487.855	79.985	19.993	99.624	18.265	116.849	0.542
831.000	488.069	79.983	19.992	99.631	18.306	114.255	0.535
831.500	488.333	79.985	19.992	99.636	18.354	111.181	0.493
832.000	488.570	79.983	19.992	99.641	18.396	108.554	0.489
832.500	488.835	79.984	19.992	99.643	18.437	105.971	0.501
833.000	489.114	79.984	19.992	99.651	18.478	103.393	0.523
833.500	489.338	79.985	19.992	99.658	18.522	100.611	0.524
834.000	489.599	79.983	19.992	99.665	18.567	97.724	0.494
834.500	489.866	79.983	19.992	99.674	18.607	95.226	0.507
835.000	490.110	79.983	19.992	99.681	18.644	92.884	0.519
835.500	490.382	79.983	19.992	99.686	18.687	90.106	0.513
836.000	490.649	79.982	19.992	99.694	18.729	87.496	0.528
836.500	490.883	79.982	19.992	99.701	18.766	85.100	0.520
837.000	491.170	79.982	19.993	99.708	18.802	82.830	0.511
837.500	491.438	79.982	19.992	99.715	18.840	80.468	0.538
838.000	491.656	79.982	19.992	99.719	18.882	77.797	0.520
838.500	491.915	79.982	19.993	99.728	18.917	75.550	0.481
839.000	492.171	79.981	19.992	99.737	18.955	73.166	0.496
839.500	492.460	79.981	19.992	99.745	18.996	70.548	0.530
840.000	492.681	79.982	19.992	99.753	19.024	68.791	0.528
840.500	492.982	79.983	19.993	99.760	19.062	66.394	0.516
841.000	493.225	79.983	19.992	99.761	19.093	64.419	0.533
841.500	493.508	79.983	19.993	99.765	19.126	62.309	0.535
842.000	493.753	79.982	19.993	99.772	19.162	60.049	0.527
842.500	494.004	79.982	19.993	99.780	19.194	58.021	0.512
843.000	494.254	79.982	19.993	99.790	19.224	56.081	0.498
843.500	494.517	79.983	19.993	99.802	19.259	53.869	0.507
844.000	494.759	79.983	19.992	99.813	19.284	52.278	0.509
844.500	495.028	79.983	19.993	99.820	19.317	50.208	0.508
845.000	495.286	79.982	19.993	99.826	19.348	48.219	0.519
845.500	495.533	79.982	19.994	99.830	19.371	46.808	0.516
846.000	495.773	79.982	19.994	99.833	19.398	45.050	0.496
846.500	496.021	79.982	19.993	99.834	19.426	43.272	0.488
847.000	496.314	79.982	19.993	99.834	19.450	41.793	0.515
847.500	496.529	79.983	19.994	99.839	19.476	40.092	0.525
848.000	496.815	79.983	19.994	99.846	19.497	38.814	0.504
848.500	497.069	79.983	19.994	99.853	19.519	37.376	0.520
849.000	497.342	79.983	19.993	99.860	19.551	35.372	0.533
849.500	497.613	79.982	19.993	99.868	19.572	34.027	0.536
850.000	497.872	79.984	19.994	99.873	19.592	32.768	0.537
850.500	498.101	79.984	19.993	99.874	19.610	31.601	0.509
851.000	498.334	79.984	19.992	99.873	19.631	30.267	0.476
851.500	498.605	79.983	19.993	99.875	19.653	28.915	0.483
852.000	498.827	79.984	19.993	99.877	19.667	27.965	0.498
852.500	499.112	79.984	19.993	99.881	19.688	26.691	0.500
853.000	499.367	79.984	19.993	99.887	19.710	25.281	0.524
853.500	499.619	79.984	19.994	99.894	19.724	24.354	0.524
854.000	499.868	79.985	19.992	99.899	19.744	23.094	0.504
854.500	500.120	79.985	19.993	99.906	19.759	22.136	0.501
855.000	500.359	79.985	19.993	99.909	19.773	21.249	0.495
855.500	500.622	79.985	19.993	99.916	19.791	20.116	0.496
856.000	500.861	79.986	19.992	99.922	19.800	19.549	0.503
856.500	501.126	79.985	19.992	99.927	19.815	18.594	0.503
857.000	501.379	79.987	19.992	99.931	19.829	17.701	0.511
857.500	501.615	79.986	19.992	99.933	19.836	17.281	0.503
858.000	501.876	79.986	19.992	99.933	19.849	16.451	0.493
858.500	502.133	79.986	19.991	99.935	19.863	15.568	0.508
859.000	502.387	79.984	19.991	99.938	19.877	14.631	0.514
859.500	502.640	79.984	19.993	99.942	19.885	14.150	0.508
860.000	502.875	79.985	19.993	99.949	19.895	13.517	0.497
860.500	503.158	79.982	19.991	99.952	19.907	12.746	0.503
861.000	503.430	79.985	19.992	99.953	19.913	12.370	0.537
861.500	503.666	79.983	19.991	99.953	19.922	11.787	0.532
862.000	503.910	79.983	19.991	99.954	19.926	11.574	0.494
862.500	504.153	79.983	19.990	99.953	19.940	10.672	0.484
863.000	504.401	79.983	19.993	99.952	19.946	10.267	0.489
863.500	504.702	79.984	19.992	99.953	19.958	9.538	0.520
864.000	504.946	79.983	19.992	99.955	19.959	9.474	0.547
864.500	505.168	79.982	19.992	99.959	19.966	8.979	0.506
865.000	505.458	79.982	19.992	99.959	19.973	8.577	0.489
865.500	505.681	79.982	19.993	99.961	19.977	8.331	0.513
866.000	505.964	79.982	19.992	99.967	19.986	7.706	0.509
866.500	506.184	79.983	19.992	99.967	19.988	7.618	0.504
867.000	506.471	79.983	19.992	99.967	19.990	7.461	0.505
867.500	506.713	79.982	19.991	99.968	19.995	7.139	0.519
868.000	506.966	79.983	19.993	99.967	19.997	7.054	0.512
868.500	507.216	79.982	19.993	99.964	20.009	6.295	0.499
869.000	507.470	79.982	19.992	99.969	20.005	6.502	0.504
869.500	507.711	79.982	19.992	99.974	20.012	6.097	0.499
870.000	507.963	79.982	19.991	99.977	20.012	6.066	0.494
870.500	508.261	79.982	19.993	99.978	20.023	5.407	0.521
871.000	508.489	79.981	19.992	99.981	20.023	5.416	0.538
871.500	508.737	79.982	19.992	99.978	20.027	5.155	0.501
872.000	508.996	79.983	19.992	99.974	20.026	5.181	0.491
872.500	509.243	79.984	19.992	99.976	20.031	4.866	0.507
873.000	509.501	79.983	19.992	99.983	20.032	4.826	0.506
873.500	509.743	79.983	19.993	99.984	20.030	4.943	0.503
874.000	509.989	79.983	19.993	99.986	20.035	4.635	0.494
874.500	510.257	79.982	19.992	99.991	20.035	4.595	0.501
875.000	510.486	79.983	19.992	99.991	20.037	4.528	0.505
875.500	510.748	79.984	19.993	99.991	20.040	4.321	0.494
876.000	510.986	79.984	19.992	99.991	20.040	4.288	0.496
876.500	511.268	79.984	19.993	99.991	20.043	4.093	0.510
877.000	511.503	79.982	19.992	99.990	20.041	4.222	0.518
877.500	511.738	79.984	19.993	99.990	20.043	4.100	0.494
878.000	511.970	79.984	19.992	99.990	20.047	3.846	0.469
878.500	512.235	79.983	19.992	99.991	20.042	4.179	0.482
879.000	512.483	79.983	19.993	99.991	20.043	4.126	0.505
879.500	512.733	79.984	19.992	99.992	20.046	3.938	0.505
880.000	513.013	79.983	19.992	99.992	20.049	3.758	0.514
880.500	513.228	79.982	19.992	99.992	20.048	3.791	0.512
881.000	513.512	79.983	19.992	99.992	20.048	3.788	0.497
881.500	513.722	79.982	19.992	99.992	20.050	3.696	0.497
882.000	513.983	79.982	19.993	99.992	20.051	3.593	0.482
882.500	514.278	79.982	19.993	99.993	20.052	3.562	0.513
883.000	514.523	79.983	19.992	99.993	20.049	3.743	0.548
883.500	514.752	79.983	19.992	99.993	20.049	3.722	0.507
884.000	515.020	79.983	19.991	99.994	20.052	3.532	0.485
884.500	515.258	79.983	19.993	99.994	20.052	3.541	0.502
885.000	515.571	79.983	19.992	99.994	20.048	3.822	0.529
885.500	515.801	79.982	19.992	99.994	20.050	3.660	0.547
886.000	516.073	79.982	19.992	99.992	20.053	3.479	0.522
886.500	516.325	79.983	19.992	99.992	20.056	3.317	0.513
887.000	516.553	79.982	19.992	99.992	20.054	3.415	0.502
887.500	516.803	79.985	19.992	99.992	20.049	3.757	0.480
888.000	517.065	79.982	19.992	99.992	20.050	3.650	0.495
888.500	517.303	79.984	19.992	99.994	20.046	3.914	0.505
889.000	517.559	79.984	19.991	99.995	20.055	3.344	0.496
889.500	517.826	79.983	19.991	99.994	20.055	3.322	0.509
890.000	518.076	79.984	19.992	99.994	20.055	3.351	0.520
890.500	518.302	79.982	19.992	99.994	20.052	3.557	0.497
891.000	518.567	79.981	19.991	99.995	20.050	3.695	0.483
891.500	518.835	79.982	19.992	99.994	20.049	3.726	0.511
892.000	519.089	79.982	19.991	99.995	20.053	3.510	0.527
892.500	519.372	79.983	19.992	99.996	20.053	3.472	0.530
893.000	519.579	79.982	19.992	99.996	20.054	3.429	0.514
893.500	519.827	79.983	19.991	99.995	20.055	3.369	0.472
894.000	520.085	79.982	19.992	99.995	20.052	3.520	0.481
894.500	520.311	79.984	19.992	99.995	20.054	3.412	0.495
895.000	520.592	79.980	19.992	99.994	20.056	3.293	0.496
895.500	520.873	79.982	19.992	99.994	20.052	3.534	0.534
896.000	521.093	79.982	19.992	99.995	20.052	3.543	0.532
896.500	521.353	79.983	19.992	99.995	20.055	3.370	0.490
897.000	521.604	79.983	19.992	99.995	20.056	3.274	0.495
897.500	521.843	79.978	19.992	99.995	20.057	3.205	0.500
898.000	522.081	79.982	19.992	99.995	20.057	3.210	0.484
898.500	522.377	79.983	19.992	99.995	20.057	3.212	0.506
899.000	522.607	79.982	19.992	99.996	20.060	3.011	0.530
899.500	522.849	79.981	19.992	99.996	20.056	3.318	0.499
900.000	523.112	79.981	19.992	99.996	20.057	3.237	0.489
900.500	523.362	79.983	19.992	99.996	20.055	3.368	0.509
901.000	523.619	79.983	19.992	99.995	20.055	3.336	0.510
901.500	523.899	79.982	19.992	99.995	20.057	3.224	0.522
902.000	524.151	79.982	19.992	99.995	20.055	3.322	0.535
902.500	524.400	79.981	19.992	99.997	20.054	3.405	0.517
903.000	524.639	79.981	19.993	99.998	20.054	3.405	0.495
903.500	524.866	79.982	19.991	99.998	20.051	3.591	0.477
904.000	525.117	79.982	19.993	99.998	20.056	3.303	0.472
904.500	525.410	79.982	19.992	99.997	20.053	3.472	0.511
905.000	525.602	79.983	19.992	99.994	20.049	3.712	0.515
905.500	525.885	79.982	19.992	99.994	20.051	3.601	0.480
906.000	526.099	79.981	19.993	99.993	20.055	3.324	0.486
906.500	526.386	79.980	19.992	99.991	20.057	3.196	0.499
907.000	526.592	79.983	19.992	99.991	20.054	3.389	0.497
907.500	526.890	79.982	19.992	99.992	20.055	3.358	0.498
908.000	527.132	79.984	19.993	99.991	20.055	3.325	0.522
908.500	527.361	79.985	19.993	99.991	20.058	3.161	0.506
909.000	527.636	79.983	19.992	99.993	20.055	3.351	0.488
909.500	527.885	79.983	19.992	99.992	20.056	3.306	0.514
910.000	528.147	79.984	19.992	99.991	20.055	3.372	0.518
910.500	528.417	79.984	19.993	99.991	20.055	3.379	0.522
911.000	528.681	79.983	19.993	99.991	20.058	3.177	0.533
911.500	528.956	79.984	19.992	99.990	20.056	3.310	0.536
912.000	529.167	79.983	19.992	99.989	20.053	3.482	0.512
912.500	529.451	79.987	19.993	99.989	20.060	3.027	0.491
913.000	529.698	79.985	19.993	99.988	20.057	3.215	0.513
913.500	529.931	79.983	19.993	99.988	20.058	3.179	0.505
914.000	530.182	79.984	19.993	99.988	20.054	3.444	0.482
914.500	530.465	79.985	19.992	99.989	20.056	3.270	0.509
915.000	530.722	79.985	19.994	99.989	20.055	3.348	0.537
915.500	530.972	79.983	19.993	99.990	20.062	2.923	0.524
916.001	531.214	79.983	19.992	99.990	20.057	3.256	0.499
916.500	531.502	79.983	19.992	99.989	20.053	3.477	0.511
917.000	531.726	79.984	19.993	99.990	20.055	3.329	0.521
917.500	531.950	79.984	19.993	99.986	20.060	3.055	0.480
918.000	532.203	79.982	19.992	99.985	20.058	3.153	0.462
918.500	532.469	79.985	19.993	99.984	20.050	3.675	0.497
919.000	532.738	79.985	19.993	99.985	20.057	3.196	0.527
919.500	532.974	79.984	19.992	99.981	20.056	3.284	0.520
920.000	533.209	79.982	19.992	99.984	20.057	3.224	0.488
920.500	533.504	79.982	19.992	99.985	20.054	3.405	0.501
921.000	533.727	79.984	19.992	99.986	20.056	3.272	0.524
921.500	534.028	79.982	19.992	99.985	20.054	3.391	0.521
922.000	534.282	79.985	19.992	99.988	20.053	3.460	0.540
922.500	534.552	79.983	19.992	99.989	20.058	3.193	0.539
923.000	534.785	79.984	19.993	99.987	20.058	3.163	0.513
923.500	535.078	79.984	19.992	99.987	20.056	3.289	0.514
924.000	535.301	79.983	19.992	99.987	20.058	3.136	0.521
924.500	535.572	79.983	19.993	99.987	20.057	3.215	0.505
925.000	535.781	79.984	19.992	99.988	20.056	3.261	0.487
925.500	536.077	79.980	19.992	99.989	20.057	3.242	0.492
926.000	536.320	79.984	19.993	99.989	20.056	3.308	0.522
926.500	536.578	79.981	19.992	99.989	20.059	3.118	0.520
927.000	536.812	79.984	19.993	99.990	20.055	3.324	0.496
927.500	537.088	79.982	19.993	99.990	20.051	3.620	0.501
928.000	537.338	79.985	19.992	99.991	20.052	3.543	0.518
928.500	537.589	79.983	19.992	99.991	20.054	3.437	0.514
929.000	537.859	79.984	19.993	99.991	20.057	3.230	0.511
929.500	538.105	79.983	19.992	99.991	20.060	3.010	0.518
930.000	538.362	79.984	19.994	99.991	20.055	3.349	0.509
930.500	538.608	79.983	19.993	99.990	20.056	3.263	0.503
931.000	538.852	79.987	19.994	99.989	20.058	3.144	0.496
931.500	539.139	79.983	19.994	99.989	20.057	3.212	0.511
932.000	539.411	79.984	19.992	99.989	20.058	3.175	0.545
932.500	539.639	79.986	19.993	99.990	20.054	3.417	0.529
933.000	539.885	79.986	19.993	99.989	20.059	3.105	0.487
933.500	540.172	79.986	19.993	99.991	20.055	3.367	0.504
934.000	540.418	79.985	19.993	99.991	20.059	3.080	0.533
934.500	540.645	79.983	19.993	99.990	20.054	3.413	0.503
935.000	540.879	79.986	19.993	99.990	20.053	3.512	0.466
935.500	541.139	79.985	19.994	99.990	20.057	3.243	0.477
936.000	541.371	79.984	19.993	99.988	20.052	3.541	0.493
936.500	541.688	79.983	19.993	99.987	20.058	3.146	0.521
937.000	541.917	79.985	19.993	99.987	20.055	3.343	0.548
937.500	542.205	79.986	19.993	99.987	20.055	3.322	0.531
938.000	542.440	79.984	19.993	99.987	20.057	3.253	0.520
938.500	542.721	79.984	19.993	99.987	20.053	3.503	0.520
939.000	542.933	79.986	19.994	99.988	20.056	3.269	0.504
939.500	543.210	79.984	19.992	99.988	20.058	3.179	0.491
940.000	543.442	79.985	19.994	99.988	20.058	3.146	0.499
940.500	543.688	79.985	19.993	99.989	20.056	3.303	0.493
941.000	543.928	79.981	19.993	99.991	20.058	3.134	0.482
941.500	544.191	79.981	19.993	99.991	20.058	3.136	0.495
942.000	544.438	79.984	19.993	99.991	20.054	3.386	0.506
942.500	544.699	79.984	19.993	99.991	20.061	2.982	0.509
943.000	544.979	79.984	19.993	99.991	20.057	3.241	0.525
943.500	545.221	79.983	19.991	99.989	20.055	3.343	0.532
944.000	545.506	79.982	19.991	99.989	20.061	2.998	0.525
944.500	545.710	79.984	19.993	99.990	20.058	3.150	0.508
945.000	545.970	79.983	19.992	99.990	20.057	3.250	0.476
945.500	546.263	79.983	19.994	99.991	20.055	3.367	0.508
946.000	546.499	79.984	19.992	99.992	20.055	3.350	0.541
946.500	546.780	79.982	19.992	99.992	20.055	3.384	0.523
947.000	546.995	79.980	19.992	99.992	20.053	3.453	0.506
947.500	547.270	79.986	19.992	99.992	20.062	2.939	0.493
948.000	547.510	79.983	19.992	99.992	20.059	3.129	0.503
948.500	547.775	79.982	19.992	99.992	20.058	3.163	0.510
949.000	548.003	79.984	19.992	99.993	20.053	3.465	0.499
949.500	548.263	79.982	19.992	99.993	20.056	3.282	0.490
950.000	548.516	79.983	19.992	99.994	20.056	3.272	0.501
950.500	548.796	79.984	19.991	99.995	20.056	3.319	0.523
951.000	549.041	79.983	19.992	99.995	20.059	3.072	0.529
951.500	549.269	79.983	19.992	99.995	20.057	3.222	0.499
952.000	549.527	79.984	19.992	99.995	20.055	3.348	0.479
952.500	549.833	79.981	19.992	99.995	20.059	3.101	0.525
953.000	550.082	79.982	19.992	99.994	20.055	3.360	0.559
953.500	550.363	79.982	19.992	99.994	20.055	3.344	0.543
954.000	550.606	79.981	19.992	99.994	20.054	3.389	0.527
954.500	550.831	79.983	19.993	99.994	20.054	3.386	0.496
955.000	551.085	79.982	19.992	99.994	20.053	3.457	0.473
955.500	551.359	79.981	19.991	99.994	20.057	3.253	0.503
956.000	551.623	79.982	19.991	99.993	20.059	3.112	0.533
956.500	551.873	79.985	19.992	99.994	20.055	3.360	0.526
957.000	552.129	79.984	19.992	99.994	20.058	3.153	0.511
957.500	552.404	79.983	19.992	99.993	20.059	3.096	0.518
958.000	552.642	79.982	19.992	99.993	20.057	3.243	0.522
958.500	552.920	79.982	19.992	99.993	20.058	3.132	0.515
959.000	553.147	79.981	19.992	99.993	20.055	3.382	0.510
959.500	553.416	79.983	19.993	99.993	20.059	3.122	0.500
960.000	553.671	79.983	19.992	99.995	20.058	3.191	0.510
960.500	553.942	79.980	19.992	99.995	20.059	3.070	0.526
961.000	554.218	79.983	19.993	99.994	20.057	3.205	0.537
961.500	554.497	79.982	19.993	99.994	20.060	3.012	0.551
962.000	554.735	79.985	19.992	99.994	20.057	3.210	0.536
962.500	554.998	79.981	19.992	99.994	20.054	3.389	0.509
963.000	555.282	79.983	19.992	99.994	20.052	3.572	0.524
963.500	555.528	79.984	19.993	99.995	20.055	3.348	0.538
964.000	555.781	79.984	19.992	99.995	20.057	3.253	0.514
964.500	556.043	79.984	19.992	99.994	20.053	3.450	0.507
965.000	556.333	79.981	19.991	99.994	20.058	3.168	0.534
965.500	556.551	79.984	19.991	99.994	20.057	3.213	0.530
966.000	556.807	79.982	19.992	99.994	20.058	3.180	0.491
966.500	557.056	79.981	19.991	99.995	20.055	3.330	0.489
967.000	557.332	79.985	19.994	99.996	20.057	3.256	0.515
967.500	557.576	79.982	19.993	99.996	20.058	3.172	0.522
968.000	557.822	79.982	19.993	99.996	20.055	3.370	0.505
968.500	558.090	79.985	19.993	99.996	20.058	3.151	0.502
969.000	558.366	79.983	19.993	99.995	20.055	3.346	0.529
969.500	558.603	79.983	19.993	99.995	20.058	3.172	0.528
970.000	558.885	79.985	19.993	99.995	20.057	3.201	0.516
970.500	559.143	79.983	19.992	99.995	20.055	3.343	0.529
971.000	559.389	79.984	19.992	99.995	20.055	3.362	0.522
971.500	559.624	79.984	19.992	99.995	20.056	3.284	0.493
972.000	559.912	79.985	19.993	99.995	20.055	3.384	0.502
972.500	560.157	79.983	19.993	99.995	20.052	3.570	0.528
973.000	560.428	79.981	19.992	99.993	20.053	3.455	0.524
973.500	560.690	79.982	19.993	99.993	20.054	3.389	0.524
974.000	560.950	79.983	19.991	99.993	20.059	3.093	0.528
974.500	561.208	79.983	19.991	99.993	20.057	3.232	0.520
975.000	561.474	79.982	19.992	99.992	20.052	3.513	0.521
975.500	561.758	79.982	19.992	99.992	20.052	3.569	0.537
976.000	562.001	79.983	19.992	99.992	20.053	3.474	0.539
976.500	562.225	79.981	19.991	99.991	20.055	3.363	0.498
977.000	562.499	79.983	19.993	99.990	20.053	3.455	0.483
977.500	562.779	79.983	19.992	99.989	20.055	3.336	0.526
978.000	563.018	79.984	19.993	99.989	20.063	2.856	0.537
978.500	563.261	79.981	19.993	99.990	20.062	2.930	0.501
979.000	563.528	79.983	19.992	99.991	20.059	3.117	0.496
979.500	563.802	79.982	19.992	99.991	20.057	3.213	0.525
980.000	564.031	79.983	19.992	99.992	20.056	3.260	0.522
980.500	564.302	79.984	19.991	99.992	20.059	3.086	0.501
981.000	564.585	79.983	19.992	99.992	20.056	3.287	0.527
981.500	564.806	79.983	19.993	99.992	20.061	2.999	0.529
982.000	565.104	79.985	19.993	99.992	20.063	2.865	0.512
982.500	565.356	79.985	19.993	99.992	20.059	3.079	0.534
983.000	565.605	79.984	19.993	99.992	20.060	3.061	0.526
983.500	565.878	79.984	19.993	99.993	20.062	2.922	0.511
984.000	566.127	79.983	19.993	99.993	20.060	3.063	0.522
984.500	566.367	79.982	19.993	99.991	20.056	3.317	0.506
985.000	566.630	79.982	19.991	99.991	20.055	3.351	0.496
985.500	566.899	79.983	19.991	99.992	20.059	3.080	0.518
986.000	567.130	79.982	19.993	99.991	20.061	2.956	0.516
986.500	567.397	79.983	19.991	99.991	20.059	3.079	0.498
987.000	567.650	79.981	19.992	99.992	20.057	3.222	0.509
987.500	567.919	79.982	19.992	99.992	20.058	3.142	0.522
988.000	568.196	79.986	19.992	99.991	20.054	3.405	0.534
988.500	568.451	79.984	19.993	99.991	20.057	3.239	0.538
989.000	568.714	79.984	19.992	99.991	20.059	3.120	0.525
989.500	568.940	79.984	19.992	99.991	20.057	3.253	0.504
990.000	569.260	79.983	19.991	99.990	20.057	3.242	0.517
990.500	569.479	79.984	19.992	99.990	20.060	3.023	0.542
991.000	569.714	79.988	19.992	99.990	20.060	3.034	0.497
991.500	570.034	79.985	19.993	99.990	20.060	3.008	0.504
992.000	570.286	79.983	19.992	99.990	20.060	3.032	0.563
992.500	570.548	79.981	19.991	99.990	20.060	3.053	0.543
993.000	570.790	79.983	19.993	99.990	20.060	3.035	0.509
993.500	571.038	79.985	19.993	99.990	20.057	3.220	0.497
994.000	571.322	79.985	19.992	99.991	20.058	3.137	0.511
994.500	571.590	79.985	19.992	99.991	20.058	3.153	0.542
995.000	571.833	79.985	19.993	99.989	20.053	3.455	0.531
995.500	572.089	79.984	19.993	99.989	20.056	3.313	0.505
996.000	572.387	79.984	19.992	99.989	20.059	3.127	0.527
996.500	572.599	79.983	19.993	99.988	20.056	3.282	0.532
997.000	572.869	79.984	19.993	99.988	20.059	3.089	0.496
997.500	573.137	79.985	19.993	99.989	20.057	3.248	0.510
998.000	573.408	79.983	19.992	99.989	20.060	3.029	0.538
998.500	573.671	79.984	19.992	99.989	20.061	2.942	0.536
999.000	573.914	79.982	19.992	99.990	20.058	3.158	0.520
999.500	574.162	79.984	19.992	99.989	20.059	3.120	0.499
1000.000	574.478	79.983	19.993	99.987	20.055	3.346	0.528
1000.500	574.766	79.984	19.992	99.987	20.058	3.168	0.584
1001.000	574.974	79.984	19.992	99.986	20.055	3.353	0.550
1001.500	575.228	79.985	19.993	99.986	20.057	3.248	0.479
1002.000	575.508	79.984	19.992	99.985	20.057	3.243	0.498
1002.500	575.775	79.984	19.993	99.986	20.062	2.937	0.541
1003.000	575.995	79.983	19.993	99.986	20.059	3.110	0.517
1003.500	576.265	79.984	19.994	99.987	20.058	3.148	0.489
1004.000	576.544	79.983	19.993	99.987	20.063	2.854	0.519
1004.500	576.812	79.983	19.992	99.989	20.059	3.073	0.548
1005.000	577.034	79.983	19.992	99.991	20.062	2.932	0.519
1005.500	577.315	79.983	19.993	99.992	20.060	3.010	0.497
1006.000	577.556	79.985	19.993	99.992	20.057	3.218	0.512
1006.500	577.831	79.984	19.993	99.993	20.056	3.293	0.519
1007.000	578.077	79.985	19.993	99.993	20.062	2.913	0.519
1007.500	578.308	79.983	19.994	99.992	20.060	3.046	0.499
1008.000	578.546	79.983	19.993	99.992	20.063	2.839	0.472
1008.500	578.828	79.986	19.991	99.992	20.060	3.037	0.495
1009.000	579.047	79.984	19.992	99.991	20.067	2.585	0.511
1009.500	579.343	79.983	19.992	99.992	20.060	3.034	0.508
1010.000	579.626	79.984	19.991	99.992	20.062	2.891	0.547
1010.500	579.837	79.984	19.993	99.988	20.061	2.970	0.537
1011.000	580.136	79.986	19.992	99.988	20.066	2.675	0.501
1011.500	580.363	79.984	19.993	99.988	20.063	2.863	0.518
1012.000	580.621	79.984	19.992	99.986	20.058	3.170	0.506
1012.500	580.911	79.985	19.992	99.986	20.064	2.813	0.517
1013.000	581.128	79.984	19.992	99.989	20.060	3.044	0.527
1013.500	581.427	79.985	19.993	99.989	20.060	3.058	0.511
1014.000	581.653	79.986	19.993	99.990	20.062	2.887	0.521
1014.500	581.920	79.984	19.992	99.991	20.059	3.103	0.509
1015.000	582.173	79.986	19.992	99.989	20.063	2.865	0.506
1015.500	582.403	79.984	19.993	99.986	20.060	3.030	0.501
1016.000	582.686	79.985	19.993	99.986	20.062	2.880	0.498
1016.500	582.938	79.983	19.993	99.986	20.060	3.056	0.524
1017.000	583.177	79.982	19.992	99.986	20.060	3.008	0.513
1017.500	583.452	79.984	19.993	99.990	20.064	2.784	0.502
1018.000	583.709	79.985	19.992	99.992	20.057	3.224	0.524
1018.500	583.985	79.986	19.992	99.992	20.058	3.149	0.533
1019.000	584.227	79.982	19.993	99.991	20.061	2.972	0.525
1019.500	584.433	79.983	19.993	99.989	20.059	3.082	0.483
1020.000	584.747	79.984	19.992	99.988	20.060	3.020	0.484
1020.500	585.002	79.983	19.993	99.988	20.059	3.112	0.545
1021.000	585.228	79.983	19.992	99.989	20.059	3.081	0.525
1021.500	585.460	79.981	19.993	99.989	20.059	3.096	0.469
1022.000	585.743	79.982	19.993	99.990	20.061	2.989	0.486
1022.500	586.021	79.982	19.993	99.990	20.059	3.096	0.538
1023.000	586.312	79.981	19.992	99.991	20.063	2.846	0.565
1023.500	586.541	79.980	19.993	99.991	20.062	2.922	0.544
1024.000	586.792	79.982	19.993	99.991	20.061	2.943	0.500
1024.499	587.064	79.980	19.993	99.991	20.062	2.906	0.502
1024.999	587.325	79.981	19.993	99.992	20.060	3.012	0.528
1025.500	587.562	79.982	19.992	99.992	20.058	3.186	0.516
1026.000	587.829	79.981	19.993	99.992	20.062	2.918	0.501
1026.499	588.077	79.982	19.993	99.993	20.064	2.810	0.509
1026.999	588.338	79.981	19.993	99.993	20.064	2.799	0.512
1027.499	588.615	79.983	19.993	99.993	20.061	2.994	0.524
1027.999	588.856	79.980	19.993	99.993	20.059	3.120	0.528
1028.499	589.075	79.982	19.993	99.994	20.061	3.001	0.489
1028.999	589.369	79.979	19.992	99.993	20.062	2.887	0.486
1029.499	589.599	79.982	19.992	99.993	20.062	2.910	0.519
1029.999	589.864	79.980	19.992	99.993	20.061	2.982	0.510
1030.499	590.137	79.982	19.992	99.993	20.062	2.930	0.516
1030.999	590.402	79.981	19.993	99.993	20.062	2.920	0.538
1031.499	590.665	79.983	19.992	99.997	20.061	2.996	0.533
1031.999	590.885	79.984	19.992	100.000	20.061	2.986	0.505
1032.500	591.173	79.982	19.993	100.000	20.059	3.068	0.495
1033.001	591.433	79.982	19.992	99.999	20.061	2.949	0.528
1033.500	591.688	79.982	19.992	99.999	20.065	2.715	0.531
1033.999	591.913	79.981	19.992	99.996	20.066	2.646	0.497
1034.500	592.187	79.983	19.992	99.994	20.063	2.816	0.489
1035.000	592.471	79.983	19.991	99.994	20.064	2.763	0.529
1035.499	592.718	79.982	19.992	99.994	20.062	2.933	0.545
1035.999	592.954	79.981	19.992	99.995	20.069	2.456	0.507
1036.499	593.258	79.983	19.992	99.994	20.066	2.665	0.511
1036.999	593.499	79.982	19.992	99.994	20.064	2.775	0.542
1037.499	593.777	79.983	19.993	99.995	20.067	2.579	0.532
1037.999	594.019	79.981	19.991	99.995	20.064	2.810	0.519
1038.499	594.287	79.982	19.993	99.994	20.067	2.579	0.515
1038.999	594.565	79.980	19.992	99.993	20.062	2.880	0.528
1039.499	594.846	79.984	19.991	99.993	20.065	2.735	0.553
1040.000	595.083	79.983	19.991	99.991	20.064	2.777	0.539
1040.500	595.348	79.981	19.991	99.988	20.061	2.991	0.510
1041.000	595.585	79.982	19.991	99.989	20.060	3.015	0.502
1041.500	595.854	79.981	19.992	99.987	20.062	2.891	0.505
1041.999	596.082	79.982	19.991	99.987	20.061	2.941	0.501
1042.499	596.342	79.983	19.992	99.988	20.061	2.956	0.492
1042.999	596.619	79.982	19.992	99.989	20.063	2.830	0.513
1043.499	596.870	79.982	19.992	99.989	20.061	2.989	0.533
1043.999	597.140	79.982	19.992	99.990	20.061	2.941	0.525
1044.499	597.375	79.981	19.992	99.985	20.061	3.001	0.513
1044.999	597.652	79.982	19.992	99.982	20.064	2.760	0.508
1045.499	597.930	79.980	19.992	99.980	20.064	2.767	0.533
