Repository: ulfsri/fsri_materials_database

# Materials and Products Database

## 01_Data

Raw data generated from each apparatus are included here in plain-text format. The data is organized first by material, next by the short name of test apparatus used, and where applicable additional filtering by test settings.

### material.json

Each material directory contains a json file of the same name as the material. This file links the data stored in the repository as well as data and graphs produced by the accompanying scripts (__02_Scripts__) to the respective landing page for the material on the front-end website.

File: 01_Data/Corian_Countertop/MCC/Corian_Countertop_30K_min_210930_R3.txt (part 1 of 4)
Sample ID:	C:\MCC\MCC Cal\Test\Corian_Countertop_30K_min_210930_R3.txt
Sample Weight (mg):	4.89
Heating Rate (C/s):	0.5
Combustor Temp (C):	900
N2 Flow Rate (cc/min):	80
O2 Flow Rate (cc/min):	20
Calibration File:	C:\MCC\MCC Cal\Coeff1 JN10440_30_210304.txt.txt
T Correction Coefficients:	0	1.024463	0
Time Shift (s):	14
*
Time (s)	Temperature (C)	N2 flow rate (cc/min)	O2 flow rate (cc/min)	Flow Rate (cc/min)	Oxygen (%)	HRR (W/g)	Heating rate (C/s)
-0.001	107.144	79.999	19.997	100.553	20.465	0.062	0.006
0.500	107.156	80.000	19.995	100.559	20.462	0.221	0.002
1.000	107.173	80.002	19.996	100.560	20.467	-0.058	0.018
1.500	107.171	79.999	19.993	100.565	20.465	0.039	0.022
2.000	107.151	80.006	19.997	100.567	20.465	0.042	-0.004
2.500	107.174	80.004	19.997	100.571	20.467	-0.058	-0.009
3.000	107.166	80.001	19.996	100.571	20.466	-0.005	0.009
3.500	107.156	79.999	19.997	100.571	20.464	0.076	-0.002
4.000	107.147	80.000	19.998	100.571	20.467	-0.065	-0.019
4.500	107.105	80.001	19.996	100.571	20.464	0.076	-0.035
5.000	107.167	79.999	19.996	100.570	20.467	-0.078	-0.015
5.500	107.146	79.999	19.996	100.568	20.466	-0.037	0.030
6.000	107.159	80.001	19.996	100.564	20.464	0.131	0.016
6.500	107.154	80.000	19.995	100.560	20.465	0.044	0.000
7.000	107.152	79.999	19.995	100.559	20.463	0.138	0.000
7.500	107.142	79.999	19.997	100.558	20.465	0.012	-0.010
8.000	107.127	80.000	19.995	100.553	20.465	0.055	-0.019
8.500	107.151	80.000	19.995	100.553	20.462	0.258	-0.008
9.000	107.166	79.998	19.996	100.552	20.465	0.025	0.024
9.500	107.145	80.000	19.995	100.552	20.461	0.281	0.016
10.000	107.175	79.999	19.995	100.555	20.462	0.228	0.002
10.500	107.187	79.999	19.995	100.559	20.466	-0.009	0.025
11.000	107.150	80.000	19.996	100.563	20.468	-0.141	0.008
11.500	107.127	79.999	19.995	100.568	20.464	0.134	-0.042
12.000	107.169	80.000	19.995	100.571	20.462	0.249	-0.021
12.500	107.156	79.999	19.995	100.571	20.463	0.141	0.023
13.000	107.157	79.999	19.998	100.578	20.462	0.208	0.009
13.500	107.125	79.999	19.998	100.585	20.460	0.343	-0.021
14.000	107.111	80.001	19.997	100.590	20.459	0.397	-0.038
14.500	107.137	80.000	19.995	100.595	20.459	0.442	-0.017
15.000	107.125	80.000	19.995	100.601	20.457	0.530	0.013
15.500	107.122	80.001	19.995	100.604	20.457	0.564	-0.001
16.000	107.141	80.000	19.994	100.605	20.453	0.790	0.000
16.500	107.167	80.001	19.996	100.609	20.455	0.691	0.030
17.000	107.131	80.001	19.995	100.610	20.456	0.631	0.018
17.500	107.172	80.001	19.995	100.611	20.455	0.700	-0.002
18.000	107.159	79.999	19.996	100.612	20.455	0.656	0.017
18.500	107.168	80.000	19.994	100.613	20.451	0.936	0.011
19.000	107.181	80.000	19.995	100.620	20.453	0.838	0.009
19.500	107.224	79.999	19.997	100.626	20.450	1.028	0.039
20.000	107.242	80.002	19.995	100.631	20.453	0.836	0.058
20.500	107.210	80.000	19.996	100.637	20.450	0.997	0.024
21.000	107.271	80.001	19.996	100.642	20.449	1.053	0.008
21.500	107.271	80.001	19.996	100.641	20.447	1.175	0.045
22.000	107.258	80.002	19.996	100.639	20.448	1.129	0.024
22.500	107.277	80.001	19.995	100.642	20.452	0.886	-0.003
23.000	107.304	80.002	19.996	100.643	20.450	0.970	0.026
23.500	107.342	80.002	19.995	100.643	20.445	1.312	0.055
24.000	107.354	80.002	19.994	100.645	20.442	1.518	0.058
24.500	107.378	80.001	19.995	100.648	20.442	1.518	0.043
25.000	107.406	80.002	19.995	100.648	20.442	1.485	0.044
25.500	107.426	80.002	19.996	100.655	20.441	1.573	0.050
26.000	107.451	80.003	19.996	100.661	20.442	1.499	0.047
26.500	107.461	80.003	19.997	100.663	20.443	1.464	0.040
27.000	107.488	80.002	19.997	100.671	20.443	1.423	0.036
27.500	107.510	80.002	19.997	100.678	20.440	1.666	0.043
28.000	107.556	80.002	19.996	100.679	20.441	1.572	0.058
28.500	107.553	80.002	19.996	100.681	20.437	1.814	0.055
29.000	107.570	80.002	19.996	100.686	20.441	1.561	0.028
29.500	107.672	80.003	19.996	100.685	20.438	1.759	0.067
30.000	107.677	80.002	19.996	100.686	20.439	1.733	0.113
30.500	107.733	80.003	19.995	100.687	20.439	1.706	0.084
31.000	107.728	80.002	19.996	100.689	20.433	2.072	0.056
31.500	107.798	80.002	19.996	100.697	20.434	2.055	0.058
32.000	107.822	80.002	19.996	100.705	20.434	2.021	0.080
32.501	107.816	80.002	19.997	100.713	20.435	1.991	0.056
33.000	107.893	80.003	19.995	100.719	20.433	2.120	0.044
33.499	107.948	80.003	19.996	100.725	20.430	2.295	0.102
33.999	107.983	80.003	19.995	100.725	20.431	2.212	0.112
34.500	108.042	80.002	19.996	100.725	20.430	2.288	0.092
35.000	108.121	80.003	19.996	100.725	20.429	2.331	0.116
35.499	108.169	80.001	19.997	100.726	20.430	2.318	0.133
35.999	108.218	80.001	19.997	100.731	20.427	2.451	0.112
36.499	108.305	80.002	19.995	100.735	20.425	2.603	0.116
36.999	108.377	80.002	19.995	100.743	20.428	2.406	0.148
37.499	108.410	80.002	19.997	100.749	20.428	2.418	0.132
37.999	108.461	80.002	19.995	100.756	20.426	2.527	0.094
38.499	108.536	80.002	19.997	100.758	20.427	2.458	0.105
39.000	108.566	80.000	19.996	100.760	20.424	2.695	0.116
39.500	108.655	80.002	19.997	100.758	20.426	2.559	0.112
39.999	108.732	80.002	19.998	100.760	20.426	2.542	0.143
40.499	108.804	80.002	19.995	100.760	20.422	2.785	0.158
40.999	108.889	80.000	19.996	100.761	20.422	2.802	0.153
41.499	108.974	80.003	19.995	100.762	20.422	2.820	0.164
41.999	109.049	80.002	19.995	100.762	20.420	2.905	0.165
42.499	109.106	80.002	19.995	100.762	20.421	2.884	0.146
42.999	109.211	80.002	19.995	100.763	20.419	3.004	0.147
43.499	109.277	80.003	19.997	100.762	20.422	2.772	0.166
43.999	109.382	80.002	19.996	100.763	20.420	2.957	0.171
44.499	109.477	80.003	19.996	100.764	20.421	2.881	0.186
44.999	109.526	80.003	19.996	100.763	20.420	2.917	0.172
45.499	109.606	80.003	19.995	100.762	20.419	2.975	0.137
45.999	109.707	80.002	19.996	100.761	20.419	3.014	0.155
46.499	109.827	80.002	19.997	100.760	20.420	2.924	0.201
46.999	109.913	80.004	19.994	100.759	20.417	3.104	0.213
47.499	109.998	80.002	19.996	100.758	20.419	3.007	0.189
47.999	110.067	80.003	19.997	100.744	20.418	3.053	0.162
48.499	110.166	80.003	19.997	100.724	20.418	3.069	0.161
48.999	110.267	80.004	19.994	100.713	20.418	3.048	0.184
49.500	110.371	80.004	19.996	100.707	20.418	3.032	0.203
50.000	110.451	80.003	19.996	100.701	20.419	2.998	0.195
50.499	110.519	80.002	19.995	100.712	20.417	3.108	0.166
50.999	110.646	80.004	19.995	100.733	20.416	3.161	0.172
51.499	110.780	80.003	19.995	100.755	20.416	3.202	0.228
51.999	110.857	80.005	19.995	100.789	20.416	3.198	0.236
52.499	110.974	80.003	19.995	100.803	20.419	2.981	0.202
53.000	111.107	80.003	19.996	100.808	20.418	3.059	0.222
53.500	111.203	80.002	19.996	100.812	20.418	3.076	0.240
53.999	111.318	80.004	19.994	100.805	20.418	3.039	0.220
54.499	111.416	80.003	19.995	100.786	20.415	3.225	0.212
54.999	111.519	80.004	19.995	100.782	20.421	2.875	0.207
55.499	111.632	80.002	19.994	100.786	20.420	2.938	0.208
55.999	111.719	80.002	19.996	100.789	20.419	3.023	0.208
56.499	111.838	80.002	19.997	100.791	20.417	3.147	0.203
56.999	111.968	80.003	19.995	100.790	20.413	3.377	0.227
57.499	112.083	80.003	19.995	100.794	20.417	3.119	0.247
57.999	112.226	80.001	19.996	100.795	20.417	3.103	0.251
58.499	112.348	80.001	19.995	100.794	20.415	3.225	0.261
58.999	112.462	80.002	19.996	100.794	20.417	3.113	0.251
59.500	112.569	80.001	19.996	100.798	20.415	3.285	0.229
60.000	112.699	80.001	19.997	100.797	20.417	3.096	0.229
60.499	112.838	80.001	19.996	100.797	20.418	3.050	0.253
60.999	112.942	80.001	19.996	100.795	20.417	3.136	0.256
61.499	113.085	80.000	19.996	100.797	20.416	3.218	0.245
61.999	113.227	80.001	19.995	100.797	20.414	3.296	0.265
62.499	113.336	80.001	19.996	100.798	20.413	3.402	0.268
62.999	113.493	80.000	19.996	100.800	20.415	3.248	0.259
63.499	113.590	80.000	19.996	100.803	20.413	3.397	0.260
63.999	113.759	79.999	19.997	100.803	20.414	3.324	0.260
64.500	113.880	80.000	19.996	100.802	20.410	3.579	0.277
65.000	114.016	79.999	19.996	100.802	20.410	3.568	0.273
65.499	114.178	79.999	19.997	100.803	20.409	3.618	0.278
65.999	114.318	79.999	19.997	100.803	20.413	3.358	0.300
66.499	114.456	79.998	19.997	100.804	20.410	3.570	0.289
66.999	114.576	80.000	19.998	100.805	20.410	3.584	0.268
67.499	114.759	79.999	19.997	100.805	20.409	3.656	0.281
67.999	114.910	79.999	19.996	100.805	20.410	3.585	0.318
68.499	115.077	79.998	19.995	100.805	20.410	3.602	0.326
68.999	115.161	79.999	19.998	100.805	20.408	3.717	0.285
69.499	115.341	79.999	19.997	100.806	20.409	3.626	0.258
69.999	115.486	79.999	19.997	100.806	20.412	3.421	0.294
70.499	115.650	80.000	19.996	100.806	20.413	3.376	0.317
70.999	115.768	80.000	19.996	100.806	20.408	3.694	0.296
71.499	115.969	80.002	19.995	100.806	20.411	3.536	0.300
71.999	116.093	79.999	19.995	100.806	20.409	3.634	0.322
72.500	116.333	79.999	19.997	100.807	20.409	3.614	0.345
73.000	116.444	80.001	19.995	100.808	20.411	3.529	0.358
73.499	116.572	79.998	19.996	100.810	20.407	3.743	0.295
73.999	116.765	80.000	19.996	100.811	20.409	3.655	0.280
74.499	116.913	80.000	19.997	100.811	20.403	4.012	0.331
74.999	117.086	79.998	19.995	100.811	20.406	3.824	0.331
75.499	117.256	79.999	19.996	100.810	20.405	3.915	0.332
75.999	117.379	80.001	19.995	100.792	20.407	3.793	0.318
76.499	117.546	80.000	19.997	100.774	20.405	3.881	0.291
76.999	117.761	80.000	19.995	100.765	20.404	3.955	0.336
77.499	117.883	80.000	19.995	100.764	20.404	3.938	0.360
77.999	118.061	80.001	19.995	100.765	20.406	3.819	0.318
78.499	118.263	80.001	19.995	100.785	20.408	3.686	0.340
78.999	118.394	80.002	19.994	100.830	20.408	3.681	0.357
79.499	118.573	80.002	19.996	100.851	20.409	3.649	0.322
79.999	118.713	80.000	19.996	100.854	20.409	3.660	0.315
80.499	118.899	80.001	19.994	100.853	20.406	3.830	0.322
80.999	119.074	80.000	19.995	100.849	20.406	3.835	0.343
81.499	119.249	80.002	19.994	100.821	20.404	3.952	0.356
81.999	119.384	80.001	19.993	100.808	20.410	3.607	0.331
82.499	119.614	80.000	19.996	100.806	20.407	3.794	0.337
82.999	119.777	80.002	19.996	100.805	20.406	3.830	0.378
83.499	119.942	80.001	19.997	100.804	20.407	3.780	0.360
83.999	120.108	80.002	19.995	100.804	20.406	3.817	0.330
84.499	120.306	80.000	19.995	100.804	20.406	3.821	0.348
84.999	120.470	80.002	19.995	100.803	20.405	3.927	0.363
85.499	120.646	80.000	19.994	100.803	20.403	4.016	0.351
85.999	120.831	80.002	19.994	100.803	20.406	3.849	0.351
86.499	120.999	80.002	19.995	100.802	20.403	4.010	0.357
86.999	121.219	80.001	19.996	100.802	20.405	3.897	0.370
87.499	121.396	80.003	19.994	100.802	20.407	3.779	0.393
88.000	121.555	80.000	19.994	100.802	20.406	3.833	0.367
88.500	121.706	80.001	19.996	100.801	20.405	3.922	0.323
88.999	121.931	80.000	19.996	100.802	20.402	4.088	0.343
89.499	122.104	80.001	19.995	100.802	20.406	3.855	0.387
89.999	122.258	79.999	19.995	100.801	20.404	3.993	0.363
90.499	122.460	80.001	19.995	100.803	20.408	3.695	0.341
90.999	122.634	80.000	19.996	100.804	20.406	3.853	0.366
91.499	122.809	80.001	19.996	100.805	20.407	3.752	0.363
92.000	123.014	80.001	19.994	100.804	20.405	3.890	0.364
92.501	123.202	79.998	19.996	100.805	20.409	3.609	0.386
93.000	123.397	80.000	19.995	100.804	20.403	4.028	0.388
93.499	123.570	80.001	19.995	100.803	20.406	3.826	0.376
93.999	123.783	80.000	19.995	100.803	20.406	3.823	0.377
94.499	123.961	80.001	19.996	100.803	20.408	3.690	0.388
94.999	124.150	80.000	19.996	100.803	20.407	3.747	0.379
95.499	124.315	79.999	19.995	100.803	20.405	3.909	0.360
95.999	124.524	79.999	19.996	100.803	20.404	3.977	0.364
96.499	124.739	80.000	19.995	100.803	20.406	3.844	0.399
96.999	124.901	80.000	19.997	100.803	20.408	3.731	0.401
97.499	125.102	80.000	19.996	100.803	20.402	4.067	0.370
97.999	125.308	80.001	19.995	100.802	20.406	3.833	0.385
98.499	125.470	79.999	19.995	100.803	20.408	3.679	0.387
98.999	125.687	79.999	19.996	100.803	20.404	3.947	0.373
99.500	125.856	80.000	19.996	100.804	20.406	3.840	0.382
100.000	126.057	80.001	19.995	100.805	20.406	3.807	0.378
100.499	126.278	79.999	19.997	100.805	20.408	3.676	0.396
101.000	126.462	80.001	19.996	100.804	20.405	3.872	0.414
101.500	126.672	80.001	19.994	100.804	20.405	3.869	0.400
101.999	126.850	80.000	19.996	100.803	20.406	3.830	0.391
102.499	127.069	80.000	19.996	100.802	20.403	4.028	0.392
102.999	127.290	80.002	19.996	100.802	20.404	3.977	0.419
103.499	127.441	80.001	19.996	100.802	20.402	4.090	0.406
103.999	127.622	80.002	19.996	100.802	20.402	4.061	0.352
104.499	127.843	80.002	19.996	100.801	20.404	3.945	0.367
104.999	128.056	80.003	19.995	100.801	20.407	3.740	0.418
105.499	128.255	80.002	19.996	100.801	20.405	3.895	0.423
105.999	128.443	80.002	19.996	100.802	20.404	3.931	0.400
106.499	128.668	80.003	19.994	100.801	20.407	3.798	0.400
106.999	128.895	80.002	19.996	100.802	20.403	4.026	0.432
107.499	129.058	80.002	19.996	100.803	20.405	3.908	0.421
108.000	129.265	80.002	19.995	100.803	20.403	4.017	0.380
108.500	129.474	80.003	19.994	100.803	20.405	3.911	0.393
108.999	129.658	80.002	19.994	100.804	20.403	4.046	0.405
109.499	129.852	80.002	19.995	100.803	20.402	4.104	0.386
109.999	130.041	80.002	19.995	100.803	20.404	3.932	0.380
110.499	130.286	80.003	19.996	100.803	20.405	3.929	0.408
110.999	130.482	80.002	19.997	100.801	20.402	4.081	0.438
111.500	130.677	80.003	19.996	100.799	20.407	3.786	0.416
112.000	130.895	80.002	19.996	100.798	20.405	3.924	0.402
112.499	131.083	80.003	19.994	100.798	20.404	3.947	0.409
112.999	131.296	80.003	19.995	100.798	20.404	3.949	0.403
113.499	131.486	80.002	19.994	100.798	20.403	3.995	0.402
113.999	131.714	80.003	19.995	100.800	20.406	3.818	0.411
114.500	131.947	80.002	19.995	100.801	20.401	4.184	0.440
115.000	132.151	80.003	19.994	100.801	20.404	3.961	0.449
115.499	132.353	80.001	19.995	100.801	20.405	3.892	0.422
115.999	132.550	80.002	19.995	100.802	20.403	4.009	0.402
116.499	132.723	80.002	19.995	100.803	20.403	4.030	0.384
117.000	132.967	80.002	19.995	100.804	20.404	3.971	0.393
117.500	133.164	80.002	19.996	100.804	20.403	4.007	0.429
117.999	133.389	80.002	19.995	100.804	20.403	4.003	0.432
118.499	133.599	80.001	19.996	100.804	20.403	3.995	0.428
118.999	133.826	80.002	19.996	100.804	20.404	3.991	0.436
119.499	133.986	80.002	19.995	100.804	20.400	4.221	0.412
120.000	134.251	80.000	19.997	100.803	20.403	4.012	0.406
120.501	134.453	80.002	19.995	100.803	20.403	4.049	0.446
121.000	134.644	80.003	19.994	100.804	20.399	4.313	0.430
121.500	134.855	80.000	19.997	100.805	20.400	4.214	0.398
122.000	135.064	80.001	19.995	100.806	20.400	4.231	0.411
122.499	135.264	80.001	19.996	100.807	20.403	4.005	0.414
122.999	135.470	80.001	19.995	100.808	20.401	4.124	0.407
123.499	135.668	80.001	19.996	100.808	20.401	4.131	0.406
123.999	135.897	80.000	19.997	100.809	20.403	4.035	0.416
124.499	136.133	80.002	19.995	100.808	20.399	4.265	0.446
124.999	136.330	80.001	19.996	100.807	20.400	4.193	0.449
125.499	136.559	80.002	19.994	100.807	20.401	4.129	0.430
125.999	136.812	80.001	19.995	100.807	20.400	4.203	0.454
126.499	137.019	80.002	19.995	100.806	20.399	4.299	0.471
126.999	137.240	80.001	19.997	100.806	20.403	4.056	0.444
127.499	137.463	80.000	19.997	100.805	20.400	4.208	0.436
127.999	137.674	80.001	19.996	100.806	20.400	4.242	0.439
128.500	137.903	80.002	19.997	100.807	20.401	4.157	0.437
129.000	138.081	80.001	19.995	100.809	20.401	4.131	0.423
129.500	138.334	80.002	19.996	100.809	20.400	4.225	0.418
130.000	138.541	80.003	19.995	100.809	20.400	4.226	0.446
130.500	138.765	80.002	19.996	100.807	20.400	4.196	0.446
131.000	138.971	80.003	19.996	100.806	20.402	4.113	0.430
131.500	139.198	80.003	19.996	100.804	20.400	4.221	0.431
132.000	139.390	80.002	19.994	100.804	20.401	4.179	0.426
132.500	139.644	80.001	19.996	100.804	20.401	4.178	0.432
133.000	139.829	80.004	19.996	100.805	20.398	4.338	0.442
133.500	140.069	80.001	19.997	100.805	20.400	4.235	0.432
134.000	140.284	80.003	19.996	100.805	20.400	4.251	0.440
134.500	140.536	80.005	19.996	100.805	20.398	4.355	0.461
135.000	140.739	80.005	19.995	100.806	20.399	4.292	0.461
135.500	140.957	80.003	19.996	100.805	20.399	4.255	0.438
136.000	141.178	80.003	19.995	100.806	20.397	4.403	0.430
136.500	141.391	80.001	19.995	100.807	20.399	4.272	0.437
137.000	141.610	80.003	19.995	100.806	20.397	4.391	0.433
137.500	141.848	80.002	19.995	100.806	20.398	4.318	0.444
138.000	142.053	80.003	19.995	100.806	20.396	4.467	0.450
138.500	142.280	80.001	19.996	100.806	20.398	4.352	0.437
139.000	142.508	80.002	19.996	100.805	20.395	4.509	0.443
139.500	142.744	80.001	19.996	100.807	20.396	4.474	0.460
140.000	142.970	80.003	19.995	100.806	20.395	4.548	0.463
140.500	143.206	80.000	19.995	100.809	20.393	4.698	0.462
141.000	143.425	80.002	19.994	100.813	20.397	4.421	0.459
141.500	143.672	80.001	19.996	100.815	20.396	4.454	0.461
142.000	143.870	80.001	19.996	100.813	20.395	4.509	0.455
142.500	144.119	80.000	19.995	100.813	20.397	4.435	0.446
143.000	144.382	80.000	19.996	100.812	20.393	4.677	0.480
143.500	144.625	80.001	19.996	100.807	20.393	4.674	0.509
144.000	144.821	80.001	19.996	100.806	20.393	4.654	0.472
144.500	145.068	80.001	19.997	100.807	20.392	4.712	0.441
145.000	145.284	80.000	19.995	100.807	20.391	4.792	0.453
145.500	145.506	80.002	19.995	100.807	20.392	4.702	0.450
146.000	145.743	80.000	19.995	100.807	20.392	4.750	0.448
146.500	145.938	80.001	19.996	100.807	20.392	4.750	0.446
147.000	146.207	80.001	19.996	100.807	20.392	4.762	0.448
147.500	146.444	80.001	19.996	100.806	20.393	4.688	0.485
148.000	146.637	80.002	19.997	100.806	20.393	4.649	0.468
148.500	146.889	80.000	19.996	100.806	20.390	4.849	0.437
149.000	147.115	80.000	19.996	100.806	20.390	4.889	0.462
149.500	147.302	80.000	19.997	100.806	20.389	4.955	0.446
150.000	147.576	80.000	19.996	100.806	20.388	4.995	0.437
150.500	147.800	80.001	19.996	100.805	20.393	4.652	0.479
151.000	148.014	80.000	19.995	100.805	20.392	4.725	0.468
151.500	148.276	80.001	19.996	100.805	20.386	5.133	0.457
152.000	148.477	80.001	19.996	100.803	20.390	4.865	0.470
152.500	148.708	80.001	19.996	100.804	20.390	4.850	0.447
153.000	148.938	80.002	19.995	100.803	20.391	4.824	0.446
153.500	149.218	80.001	19.998	100.802	20.388	4.988	0.485
154.000	149.421	79.999	19.997	100.802	20.387	5.038	0.497
154.500	149.673	80.002	19.996	100.802	20.389	4.958	0.470
155.000	149.902	80.000	19.996	100.802	20.389	4.898	0.468
155.500	150.162	80.002	19.997	100.802	20.388	5.015	0.485
156.000	150.349	80.001	19.996	100.802	20.388	4.983	0.468
156.500	150.581	80.001	19.995	100.801	20.387	5.049	0.433
157.000	150.850	80.001	19.996	100.801	20.386	5.114	0.460
157.500	151.030	80.001	19.998	100.802	20.387	5.066	0.475
158.000	151.260	79.998	19.996	100.802	20.384	5.255	0.430
158.500	151.517	80.000	19.997	100.802	20.385	5.195	0.449
159.000	151.733	80.000	19.997	100.802	20.384	5.266	0.479
159.500	151.989	80.000	19.997	100.802	20.386	5.128	0.472
160.000	152.214	79.999	19.996	100.800	20.385	5.197	0.477
160.500	152.476	80.000	19.996	100.800	20.384	5.245	0.484
161.000	152.705	79.999	19.997	100.801	20.381	5.413	0.489
161.500	152.929	80.001	19.996	100.801	20.385	5.164	0.472
162.000	153.144	80.000	19.996	100.802	20.382	5.372	0.446
162.500	153.398	80.000	19.997	100.801	20.382	5.371	0.454
163.000	153.623	79.999	19.997	100.802	20.384	5.257	0.474
163.500	153.843	80.000	19.996	100.802	20.384	5.256	0.462
164.000	154.094	80.001	19.996	100.802	20.382	5.358	0.458
164.500	154.339	80.000	19.996	100.801	20.382	5.374	0.483
165.000	154.571	80.002	19.996	100.800	20.381	5.470	0.487
165.500	154.816	80.001	19.996	100.799	20.380	5.479	0.477
166.000	155.031	80.001	19.996	100.799	20.382	5.394	0.468
166.500	155.282	80.002	19.996	100.799	20.381	5.413	0.463
167.000	155.509	80.002	19.996	100.799	20.381	5.447	0.472
167.500	155.760	80.001	19.997	100.801	20.382	5.372	0.478
168.000	155.976	80.002	19.995	100.801	20.378	5.618	0.473
168.500	156.186	80.002	19.997	100.801	20.378	5.602	0.446
169.000	156.429	80.002	19.996	100.801	20.376	5.760	0.439
169.500	156.648	80.001	19.995	100.802	20.378	5.613	0.458
170.000	156.907	80.002	19.995	100.803	20.376	5.770	0.470
170.500	157.180	80.002	19.995	100.803	20.379	5.553	0.505
171.000	157.398	80.000	19.996	100.804	20.377	5.687	0.511
171.500	157.620	80.002	19.995	100.804	20.375	5.848	0.466
172.000	157.851	80.001	19.995	100.804	20.374	5.884	0.446
172.500	158.038	80.000	19.995	100.804	20.376	5.785	0.436
173.000	158.315	80.002	19.995	100.804	20.369	6.186	0.441
173.500	158.570	80.001	19.996	100.804	20.373	5.965	0.498
174.000	158.795	80.000	19.996	100.803	20.376	5.786	0.506
174.500	159.047	80.001	19.997	100.802	20.372	6.027	0.479
175.000	159.289	80.000	19.996	100.802	20.373	5.944	0.486
175.500	159.532	80.001	19.996	100.802	20.375	5.845	0.490
176.000	159.770	80.002	19.996	100.803	20.373	5.957	0.483
176.500	160.015	80.001	19.997	100.803	20.371	6.091	0.482
177.000	160.223	80.001	19.996	100.804	20.371	6.100	0.468
177.500	160.485	80.002	19.995	100.804	20.371	6.096	0.462
178.000	160.713	80.001	19.995	100.804	20.369	6.193	0.480
178.500	160.953	80.002	19.994	100.804	20.367	6.356	0.479
179.000	161.195	80.002	19.995	100.804	20.369	6.236	0.475
179.500	161.431	80.000	19.995	100.804	20.367	6.356	0.480
180.000	161.666	80.001	19.995	100.804	20.367	6.347	0.475
180.500	161.939	79.999	19.995	100.805	20.367	6.365	0.490
181.000	162.147	80.001	19.997	100.805	20.368	6.287	0.494
181.500	162.389	80.001	19.995	100.805	20.364	6.538	0.465
182.000	162.597	80.001	19.995	100.806	20.364	6.531	0.450
182.500	162.870	80.001	19.996	100.807	20.365	6.478	0.466
183.000	163.102	80.002	19.996	100.807	20.364	6.558	0.493
183.500	163.336	80.001	19.996	100.806	20.362	6.641	0.485
184.000	163.563	80.001	19.995	100.806	20.364	6.516	0.464
184.500	163.803	80.002	19.995	100.806	20.361	6.701	0.464
185.000	164.074	80.001	19.995	100.806	20.362	6.694	0.489
185.500	164.286	80.001	19.995	100.807	20.361	6.730	0.497
186.000	164.526	80.001	19.996	100.810	20.360	6.804	0.468
186.500	164.809	80.001	19.996	100.810	20.359	6.829	0.488
187.000	165.028	80.001	19.995	100.810	20.356	7.052	0.513
187.500	165.270	80.002	19.995	100.811	20.355	7.094	0.481
188.000	165.529	80.002	19.996	100.810	20.357	7.007	0.481
188.500	165.767	80.002	19.997	100.807	20.355	7.094	0.499
189.000	166.034	80.001	19.994	100.807	20.355	7.122	0.501
189.500	166.259	80.001	19.996	100.807	20.354	7.170	0.499
190.000	166.503	80.002	19.996	100.807	20.356	7.050	0.480
190.500	166.747	80.002	19.995	100.806	20.355	7.089	0.478
191.000	167.016	80.002	19.996	100.806	20.355	7.140	0.500
191.500	167.218	80.002	19.995	100.806	20.356	7.050	0.492
192.000	167.449	80.001	19.995	100.805	20.354	7.179	0.452
192.500	167.702	80.002	19.995	100.805	20.354	7.181	0.459
193.000	167.959	80.002	19.997	100.805	20.352	7.315	0.497
193.500	168.205	80.003	19.997	100.808	20.350	7.409	0.507
194.000	168.435	80.002	19.995	100.810	20.350	7.441	0.490
194.500	168.685	80.001	19.996	100.810	20.352	7.322	0.478
195.000	168.934	80.001	19.996	100.810	20.350	7.403	0.489
195.500	169.154	80.002	19.995	100.810	20.349	7.486	0.484
196.000	169.416	80.001	19.996	100.808	20.347	7.642	0.476
196.500	169.632	80.002	19.995	100.808	20.346	7.679	0.480
197.000	169.897	80.002	19.995	100.809	20.346	7.672	0.480
197.500	170.109	80.000	19.996	100.809	20.347	7.630	0.479
198.000	170.364	80.002	19.995	100.809	20.344	7.835	0.472
198.500	170.633	80.001	19.994	100.808	20.349	7.515	0.496
199.000	170.845	80.001	19.994	100.806	20.346	7.662	0.503
199.500	171.109	80.001	19.996	100.806	20.343	7.863	0.479
200.000	171.351	80.002	19.996	100.807	20.344	7.816	0.491
200.500	171.637	80.000	19.995	100.807	20.343	7.885	0.516
201.000	171.831	80.001	19.995	100.807	20.341	8.028	0.504
201.500	172.053	80.002	19.994	100.807	20.342	7.957	0.448
202.000	172.343	80.002	19.995	100.808	20.341	7.991	0.464
202.500	172.598	80.001	19.995	100.809	20.345	7.769	0.529
203.000	172.810	80.001	19.995	100.809	20.342	7.965	0.506
203.500	173.071	80.001	19.994	100.809	20.342	7.937	0.470
204.000	173.323	80.000	19.995	100.809	20.342	7.958	0.493
204.500	173.567	80.001	19.995	100.808	20.341	7.997	0.505
205.000	173.820	80.002	19.994	100.807	20.341	8.033	0.497
205.500	174.080	80.001	19.995	100.805	20.341	8.022	0.505
206.000	174.316	80.002	19.995	100.805	20.342	7.980	0.504
206.500	174.590	80.001	19.997	100.805	20.342	7.971	0.503
207.000	174.846	80.001	19.995	100.805	20.339	8.132	0.520
207.500	175.050	80.001	19.994	100.805	20.337	8.293	0.495
208.000	175.337	80.002	19.995	100.807	20.338	8.192	0.476
208.500	175.558	80.002	19.994	100.808	20.338	8.206	0.500
209.000	175.788	80.002	19.995	100.808	20.337	8.257	0.479
209.500	176.069	80.002	19.995	100.808	20.338	8.225	0.480
210.000	176.303	80.003	19.996	100.808	20.340	8.084	0.513
210.500	176.513	80.003	19.994	100.807	20.338	8.233	0.480
211.000	176.794	80.004	19.996	100.807	20.340	8.095	0.468
211.500	176.995	80.004	19.995	100.807	20.340	8.102	0.487
212.000	177.252	80.004	19.995	100.807	20.338	8.190	0.470
212.500	177.531	80.002	19.996	100.806	20.340	8.061	0.497
213.000	177.766	80.004	19.995	100.805	20.339	8.148	0.525
213.500	178.040	80.004	19.995	100.803	20.337	8.243	0.511
214.000	178.226	80.003	19.996	100.801	20.339	8.146	0.484
214.500	178.522	80.003	19.996	100.800	20.338	8.208	0.471
215.000	178.701	80.003	19.995	100.800	20.338	8.194	0.478
215.500	178.984	80.003	19.994	100.801	20.338	8.217	0.469
216.000	179.241	80.002	19.996	100.802	20.338	8.197	0.502
216.500	179.518	80.002	19.997	100.802	20.338	8.216	0.537
217.000	179.764	80.004	19.997	100.802	20.336	8.340	0.528
217.500	180.006	80.004	19.997	100.802	20.335	8.374	0.505
218.000	180.281	80.004	19.996	100.801	20.337	8.273	0.503
218.500	180.515	80.005	19.996	100.801	20.339	8.153	0.513
219.000	180.745	80.003	19.995	100.800	20.336	8.327	0.486
219.500	180.982	80.003	19.996	100.800	20.337	8.286	0.466
220.000	181.196	80.002	19.997	100.800	20.340	8.091	0.459
220.500	181.466	80.001	19.996	100.800	20.339	8.132	0.467
221.000	181.724	80.002	19.997	100.801	20.340	8.070	0.506
221.500	182.030	80.001	19.996	100.801	20.337	8.243	0.546
222.000	182.244	80.001	19.996	100.801	20.339	8.119	0.542
222.500	182.478	80.002	19.996	100.800	20.343	7.875	0.484
223.000	182.730	80.000	19.996	100.801	20.338	8.202	0.467
223.500	182.972	80.001	19.996	100.801	20.342	7.964	0.490
224.000	183.224	80.002	19.996	100.801	20.340	8.107	0.495
224.500	183.461	80.001	19.996	100.801	20.340	8.107	0.492
225.000	183.765	80.000	19.995	100.801	20.341	8.013	0.515
225.500	183.998	80.000	19.995	100.801	20.342	7.951	0.539
226.000	184.246	80.001	19.996	100.801	20.343	7.878	0.509
226.500	184.473	80.000	19.996	100.800	20.343	7.908	0.478
227.000	184.756	80.000	19.996	100.796	20.343	7.885	0.492
227.500	185.004	80.000	19.996	100.796	20.344	7.795	0.521
228.000	185.221	80.001	19.996	100.796	20.347	7.611	0.498
228.500	185.533	80.001	19.997	100.797	20.347	7.632	0.497
229.000	185.757	80.001	19.997	100.799	20.346	7.664	0.533
229.500	186.025	80.001	19.996	100.803	20.345	7.735	0.514
230.000	186.279	80.001	19.996	100.804	20.345	7.767	0.507
230.500	186.515	80.000	19.997	100.804	20.345	7.730	0.506
231.000	186.767	80.001	19.996	100.802	20.348	7.562	0.489
231.500	187.011	80.002	19.997	100.801	20.348	7.572	0.492
232.000	187.264	79.999	19.996	100.799	20.346	7.721	0.496
232.500	187.531	80.001	19.996	100.798	20.347	7.645	0.509
233.000	187.801	80.001	19.996	100.795	20.347	7.631	0.529
233.500	188.063	80.001	19.996	100.795	20.349	7.500	0.535
234.000	188.277	80.001	19.996	100.796	20.349	7.509	0.504
234.500	188.558	80.000	19.996	100.798	20.349	7.474	0.486
235.000	188.786	80.000	19.996	100.798	20.350	7.422	0.502
235.500	189.032	80.001	19.996	100.795	20.350	7.414	0.491
236.000	189.305	80.001	19.997	100.793	20.349	7.477	0.496
236.500	189.541	80.000	19.997	100.791	20.351	7.373	0.514
237.000	189.822	80.001	19.997	100.788	20.349	7.523	0.513
237.500	190.001	79.999	19.995	100.786	20.350	7.431	0.488
238.000	190.306	80.002	19.996	100.790	20.351	7.401	0.472
238.500	190.540	80.001	19.996	100.792	20.353	7.234	0.512
239.000	190.818	80.001	19.996	100.790	20.352	7.320	0.525
239.500	191.074	80.001	19.996	100.790	20.353	7.244	0.523
240.000	191.302	80.000	19.997	100.792	20.355	7.127	0.509
240.500	191.566	80.000	19.996	100.790	20.354	7.184	0.488
241.000	191.847	80.000	19.996	100.791	20.353	7.253	0.519
241.500	192.051	80.002	19.997	100.793	20.354	7.149	0.515
242.000	192.341	80.002	19.996	100.793	20.355	7.098	0.489
242.500	192.602	80.001	19.996	100.793	20.356	7.039	0.522
243.000	192.815	80.001	19.998	100.794	20.356	7.031	0.513
243.500	193.091	80.000	19.997	100.794	20.357	6.972	0.481
244.000	193.359	80.001	19.997	100.795	20.355	7.114	0.516
244.500	193.632	80.000	19.997	100.799	20.358	6.928	0.543
245.000	193.870	80.001	19.997	100.800	20.362	6.666	0.526
245.500	194.125	80.000	19.996	100.801	20.358	6.913	0.502
246.000	194.405	80.001	19.996	100.801	20.360	6.768	0.514
246.500	194.633	79.999	19.997	100.802	20.362	6.634	0.522
247.000	194.862	79.999	19.997	100.801	20.361	6.745	0.483
247.500	195.146	80.000	19.996	100.800	20.362	6.690	0.485
248.000	195.381	80.000	19.997	100.799	20.362	6.680	0.516
248.500	195.614	80.000	19.996	100.796	20.362	6.640	0.494
249.000	195.887	80.000	19.997	100.794	20.363	6.614	0.487
249.500	196.144	79.999	19.997	100.791	20.364	6.540	0.518
250.000	196.384	79.999	19.997	100.786	20.366	6.403	0.513
250.500	196.634	80.001	19.997	100.784	20.365	6.460	0.494
251.000	196.888	80.001	19.996	100.783	20.364	6.552	0.497
251.500	197.127	80.000	19.996	100.782	20.368	6.261	0.499
252.000	197.404	80.000	19.996	100.782	20.367	6.325	0.504
252.500	197.657	79.999	19.997	100.784	20.364	6.560	0.523
253.000	197.918	80.000	19.997	100.787	20.368	6.296	0.522
253.500	198.139	80.000	19.998	100.788	20.365	6.480	0.498
254.000	198.422	80.000	19.996	100.787	20.367	6.314	0.493
254.500	198.689	80.000	19.997	100.787	20.367	6.343	0.527
255.000	198.901	80.001	19.997	100.787	20.370	6.139	0.514
255.500	199.150	79.999	19.996	100.784	20.368	6.277	0.470
256.000	199.407	79.999	19.997	100.781	20.368	6.291	0.484
256.500	199.707	80.000	19.996	100.777	20.367	6.365	0.532
257.000	199.875	80.001	19.996	100.775	20.371	6.075	0.513
257.500	200.164	80.001	19.996	100.776	20.370	6.166	0.462
258.000	200.430	80.000	19.997	100.776	20.371	6.090	0.506
258.500	200.689	80.001	19.996	100.780	20.371	6.090	0.540
259.000	200.919	80.001	19.996	100.787	20.369	6.191	0.507
259.500	201.177	80.000	19.996	100.794	20.373	5.964	0.488
260.000	201.446	80.000	19.995	100.798	20.372	6.042	0.507
260.500	201.708	79.999	19.995	100.800	20.372	6.010	0.529
261.000	201.946	80.001	19.994	100.801	20.374	5.918	0.516
261.500	202.227	80.000	19.996	100.796	20.377	5.717	0.510
262.000	202.448	80.000	19.996	100.794	20.372	5.992	0.510
262.500	202.698	80.001	19.995	100.788	20.374	5.861	0.486
263.000	202.968	80.001	19.996	100.785	20.374	5.872	0.495
263.500	203.220	79.999	19.994	100.782	20.375	5.839	0.522
264.000	203.459	80.000	19.996	100.784	20.372	6.021	0.507
264.500	203.697	80.000	19.996	100.781	20.374	5.909	0.484
265.000	203.984	80.001	19.996	100.786	20.374	5.872	0.501
265.500	204.219	80.001	19.995	100.787	20.375	5.829	0.523
266.000	204.461	80.001	19.995	100.787	20.374	5.884	0.500
266.500	204.747	80.000	19.995	100.786	20.372	6.043	0.503
267.000	205.037	80.001	19.995	100.788	20.373	5.933	0.552
267.500	205.234	80.002	19.996	100.785	20.376	5.779	0.531
268.000	205.492	80.001	19.995	100.783	20.377	5.675	0.471
268.500	205.701	80.001	19.996	100.786	20.375	5.797	0.461
269.000	206.007	80.003	19.996	100.790	20.374	5.879	0.491
269.500	206.251	80.002	19.995	100.788	20.376	5.785	0.533
270.000	206.458	80.001	19.995	100.793	20.375	5.839	0.500
270.500	206.719	80.002	19.995	100.793	20.377	5.677	0.459
271.000	207.005	80.003	19.995	100.788	20.376	5.749	0.508
271.500	207.330	80.002	19.996	100.780	20.377	5.685	0.579
272.000	207.527	80.002	19.996	100.778	20.376	5.777	0.567
272.500	207.796	80.002	19.996	100.775	20.378	5.632	0.494
273.000	208.031	80.002	19.996	100.779	20.380	5.516	0.486
273.500	208.292	80.002	19.996	100.780	20.375	5.804	0.500
274.000	208.560	80.003	19.995	100.787	20.375	5.850	0.512
274.500	208.797	80.003	19.995	100.792	20.378	5.625	0.516
275.000	209.039	80.001	19.997	100.793	20.378	5.604	0.492
275.500	209.290	80.002	19.996	100.790	20.378	5.650	0.486
276.000	209.564	80.002	19.995	100.789	20.379	5.570	0.509
276.500	209.803	80.001	19.995	100.781	20.376	5.751	0.519
277.000	210.051	80.002	19.995	100.778	20.379	5.556	0.501
277.500	210.275	80.002	19.997	100.774	20.382	5.372	0.480
278.000	210.573	80.003	19.996	100.774	20.381	5.455	0.497
278.500	210.803	80.001	19.995	100.776	20.381	5.407	0.525
279.000	211.043	80.002	19.996	100.779	20.380	5.528	0.499
279.500	211.295	80.002	19.995	100.780	20.382	5.392	0.481
280.000	211.502	80.001	19.996	100.779	20.378	5.629	0.475
280.500	211.797	80.002	19.997	100.778	20.380	5.493	0.481
281.000	212.042	80.002	19.995	100.775	20.381	5.417	0.521
281.500	212.252	80.000	19.995	100.772	20.382	5.364	0.497
282.000	212.519	80.002	19.996	100.768	20.382	5.387	0.466
282.500	212.758	80.002	19.996	100.767	20.381	5.411	0.492
283.000	213.025	80.000	19.997	100.767	20.379	5.590	0.506
283.500	213.307	80.003	19.995	100.768	20.381	5.429	0.527
284.000	213.540	80.003	19.995	100.772	20.380	5.494	0.532
284.500	213.820	80.002	19.997	100.773	20.378	5.613	0.514
285.000	214.040	80.001	19.996	100.774	20.378	5.604	0.506
285.500	214.298	80.002	19.996	100.775	20.379	5.584	0.489
286.000	214.500	80.003	19.996	100.773	20.378	5.620	0.469
286.500	214.772	80.003	19.996	100.769	20.377	5.719	0.467
287.000	215.054	80.002	19.995	100.768	20.379	5.537	0.514
287.500	215.264	80.003	19.995	100.767	20.378	5.655	0.523
288.000	215.518	80.003	19.996	100.766	20.379	5.595	0.478
288.500	215.791	80.003	19.996	100.766	20.378	5.634	0.495
289.000	216.027	80.003	19.997	100.766	20.377	5.715	0.518
289.500	216.258	80.003	19.996	100.766	20.379	5.582	0.488
290.000	216.510	80.002	19.994	100.766	20.379	5.547	0.475
290.500	216.771	80.003	19.996	100.766	20.381	5.445	0.498
291.000	216.991	80.004	19.996	100.771	20.375	5.849	0.497
291.500	217.269	80.004	19.996	100.773	20.382	5.384	0.489
292.000	217.551	80.003	19.994	100.775	20.376	5.765	0.529
292.500	217.772	80.003	19.996	100.776	20.377	5.703	0.531
293.000	218.047	80.003	19.995	100.775	20.379	5.549	0.499
293.500	218.247	80.004	19.995	100.770	20.378	5.650	0.485
294.000	218.500	80.003	19.995	100.770	20.377	5.668	0.464
294.500	218.794	80.003	19.995	100.768	20.375	5.808	0.500
295.000	219.007	80.003	19.996	100.769	20.379	5.573	0.528
295.500	219.278	80.003	19.994	100.770	20.378	5.647	0.496
296.000	219.511	80.004	19.995	100.770	20.377	5.688	0.494
296.500	219.749	80.004	19.994	100.768	20.378	5.652	0.487
297.000	219.971	80.005	19.994	100.768	20.375	5.829	0.465
297.500	220.251	80.004	19.995	100.766	20.375	5.795	0.481
298.000	220.502	80.005	19.994	100.765	20.378	5.643	0.517
298.500	220.735	80.004	19.996	100.764	20.375	5.802	0.508
299.000	220.948	80.004	19.996	100.764	20.377	5.728	0.465
299.500	221.205	80.003	19.995	100.764	20.375	5.857	0.458
300.000	221.476	80.003	19.995	100.764	20.375	5.824	0.498
300.500	221.706	80.003	19.995	100.763	20.377	5.716	0.515
301.000	221.954	80.003	19.995	100.764	20.376	5.785	0.490
301.500	222.211	80.004	19.995	100.764	20.374	5.872	0.491
302.000	222.443	80.002	19.995	100.764	20.377	5.719	0.497
302.500	222.649	80.003	19.995	100.764	20.374	5.859	0.464
303.000	222.938	80.002	19.995	100.765	20.375	5.854	0.467
303.500	223.192	80.004	19.996	100.765	20.369	6.212	0.519
304.000	223.422	80.001	19.996	100.767	20.373	5.954	0.514
304.500	223.684	80.000	19.995	100.768	20.370	6.148	0.488
305.000	223.907	80.002	19.995	100.773	20.373	5.974	0.488
305.500	224.168	80.002	19.994	100.775	20.374	5.895	0.484
306.000	224.416	80.001	19.995	100.781	20.372	5.995	0.497
306.500	224.636	80.000	19.996	100.782	20.373	5.967	0.489
307.000	224.887	80.000	19.996	100.780	20.372	6.008	0.469
307.500	225.148	80.001	19.997	100.777	20.370	6.149	0.492
308.000	225.357	80.000	19.995	100.776	20.372	6.008	0.491
308.500	225.611	80.001	19.995	100.770	20.369	6.214	0.466
309.000	225.901	80.000	19.996	100.768	20.371	6.090	0.503
309.500	226.105	80.000	19.996	100.767	20.371	6.070	0.519
310.000	226.328	80.000	19.998	100.766	20.371	6.082	0.461
310.500	226.592	80.000	19.997	100.770	20.368	6.252	0.457
311.000	226.828	80.002	19.995	100.775	20.369	6.210	0.493
311.500	227.067	80.000	19.996	100.777	20.369	6.205	0.487
312.000	227.318	80.001	19.995	100.777	20.372	5.990	0.483
312.500	227.563	80.000	19.997	100.778	20.370	6.121	0.493
313.000	227.809	80.000	19.997	100.777	20.371	6.066	0.494
313.500	228.080	80.000	19.995	100.780	20.369	6.197	0.504
314.000	228.304	80.001	19.997	100.784	20.372	6.040	0.506
314.500	228.527	80.000	19.998	100.786	20.373	5.985	0.471
315.000	228.803	80.001	19.997	100.791	20.373	5.934	0.473
315.500	229.014	80.000	19.997	100.790	20.369	6.180	0.493
316.000	229.285	80.001	19.997	100.784	20.370	6.116	0.485
316.500	229.542	80.000	19.998	100.780	20.369	6.189	0.505
317.000	229.762	80.001	19.996	100.780	20.370	6.122	0.503
317.500	230.008	80.000	19.997	100.781	20.371	6.094	0.471
318.000	230.257	80.000	19.996	100.780	20.369	6.228	0.480
318.500	230.500	79.999	19.995	100.783	20.372	6.033	0.494
319.000	230.739	80.001	19.996	100.788	20.372	6.005	0.487
319.500	230.973	80.000	19.997	100.790	20.369	6.225	0.478
320.000	231.252	80.001	19.996	100.787	20.366	6.395	0.493
320.500	231.476	80.000	19.996	100.789	20.366	6.428	0.508
321.000	231.717	80.001	19.996	100.786	20.367	6.317	0.484
321.500	231.949	80.000	19.996	100.783	20.370	6.164	0.469
322.000	232.166	80.000	19.997	100.785	20.370	6.124	0.461
322.500	232.422	80.001	19.996	100.787	20.365	6.446	0.461
323.000	232.670	80.002	19.996	100.782	20.367	6.315	0.488
323.500	232.917	80.001	19.996	100.782	20.364	6.506	0.499
324.000	233.157	80.002	19.997	100.783	20.366	6.414	0.491
324.500	233.405	80.001	19.995	100.782	20.367	6.364	0.487
325.000	233.658	80.001	19.996	100.781	20.366	6.403	0.495
325.500	233.884	80.002	19.996	100.781	20.366	6.428	0.490
326.000	234.136	80.002	19.995	100.784	20.366	6.382	0.479
326.500	234.376	80.000	19.997	100.789	20.368	6.273	0.485
327.000	234.628	80.002	19.995	100.791	20.367	6.349	0.492
327.500	234.877	80.001	19.994	100.792	20.367	6.328	0.496
328.000	235.135	80.001	19.996	100.795	20.365	6.487	0.504
328.500	235.380	80.002	19.996	100.794	20.366	6.425	0.505
329.000	235.621	80.002	19.995	100.793	20.366	6.428	0.495
329.500	235.850	80.001	19.996	100.790	20.367	6.341	0.478
330.000	236.140	80.002	19.996	100.793	20.364	6.515	0.495
330.500	236.364	79.999	19.996	100.797	20.363	6.587	0.517
331.000	236.552	80.003	19.996	100.800	20.365	6.449	0.463
331.500	236.816	80.000	19.996	100.797	20.366	6.386	0.432
332.000	237.096	79.999	19.996	100.801	20.366	6.430	0.498
332.500	237.282	79.999	19.996	100.797	20.364	6.503	0.505
333.000	237.507	80.001	19.997	100.796	20.364	6.517	0.438
333.500	237.788	79.999	19.996	100.798	20.364	6.557	0.459
334.000	238.031	79.998	19.997	100.800	20.367	6.331	0.515
334.500	238.257	80.001	19.996	100.793	20.365	6.501	0.496
335.000	238.478	79.999	19.996	100.795	20.364	6.559	0.458
335.500	238.745	79.998	19.998	100.796	20.361	6.701	0.468
336.000	238.949	79.999	19.995	100.795	20.366	6.437	0.480
336.500	239.186	79.999	19.996	100.797	20.366	6.437	0.456
337.000	239.418	79.998	19.997	100.803	20.364	6.563	0.455
337.500	239.649	79.998	19.998	100.805	20.364	6.511	0.466
338.000	239.876	80.000	19.998	100.805	20.363	6.568	0.461
338.500	240.139	80.001	19.997	100.806	20.365	6.481	0.474
339.000	240.374	79.998	19.997	100.803	20.366	6.405	0.494
339.500	240.645	79.999	19.997	100.800	20.367	6.363	0.503
340.000	240.844	79.999	19.995	100.800	20.363	6.605	0.488
340.500	241.098	79.998	19.996	100.798	20.364	6.547	0.461
341.000	241.354	80.000	19.997	100.797	20.362	6.650	0.481
341.500	241.575	80.000	19.997	100.798	20.361	6.701	0.494
342.000	241.814	79.999	19.996	100.800	20.362	6.680	0.469
342.500	242.072	79.999	19.996	100.799	20.364	6.545	0.478
343.000	242.325	80.000	19.996	100.801	20.363	6.604	0.504
343.500	242.562	79.999	19.997	100.800	20.362	6.634	0.501
344.000	242.768	80.000	19.997	100.801	20.358	6.904	0.466
344.500	242.982	80.000	19.996	100.802	20.359	6.848	0.431
345.000	243.291	79.999	19.996	100.802	20.361	6.744	0.471
345.500	243.498	80.002	19.997	100.802	20.356	7.027	0.520
346.000	243.750	79.999	19.995	100.803	20.359	6.825	0.488
346.500	243.975	80.001	19.996	100.803	20.362	6.675	0.468
347.000	244.204	80.002	19.996	100.801	20.361	6.743	0.466
347.500	244.455	80.001	19.995	100.799	20.359	6.851	0.467
348.000	244.690	80.002	19.997	100.799	20.360	6.805	0.483
