Repository: ulfsri/fsri_materials_database

# Materials and Products Database

## 01_Data

Raw data generated from each apparatus are included here in plain-text format. The data is organized first by material, next by the short name of test apparatus used, and where applicable additional filtering by test settings.

### material.json

Each material directory contains a json file of the same name as the material. This file links the data stored in the repository as well as data and graphs produced by the accompanying scripts (__02_Scripts__) to the respective landing page for the material on the front-end website.

File: 01_Data/Corian_Countertop/MCC/Corian_Countertop_30K_min_210930_R1.txt (part 2 of 4)
T Correction Coefficients:	0	1.024463	0
Time Shift (s):	14
*
Time (s)	Temperature (C)	N2 flow rate (cc/min)	O2 flow rate (cc/min)	Flow Rate (cc/min)	Oxygen (%)	HRR (W/g)	Heating rate (C/s)
348.500	240.717	80.002	19.995	100.816	20.234	3.601	0.508
349.000	240.957	80.000	19.996	100.820	20.236	3.490	0.524
349.500	241.204	80.001	19.997	100.825	20.237	3.397	0.502
350.000	241.474	80.003	19.997	100.825	20.238	3.380	0.502
350.500	241.684	80.001	19.995	100.824	20.231	3.839	0.499
351.000	241.950	80.004	19.997	100.824	20.230	3.883	0.478
351.500	242.184	80.002	19.997	100.825	20.234	3.603	0.488
352.000	242.457	80.003	19.996	100.821	20.230	3.913	0.504
352.500	242.705	80.000	19.996	100.820	20.235	3.560	0.514
353.000	242.951	80.000	19.996	100.824	20.234	3.595	0.507
353.500	243.207	80.003	19.996	100.827	20.230	3.870	0.498
354.000	243.458	80.002	19.997	100.828	20.233	3.662	0.504
354.500	243.701	80.001	19.997	100.834	20.230	3.865	0.501
355.000	243.947	80.002	19.995	100.839	20.232	3.756	0.492
355.500	244.180	80.001	19.995	100.840	20.232	3.727	0.484
356.000	244.434	80.001	19.996	100.839	20.231	3.813	0.483
356.500	244.697	80.002	19.996	100.836	20.229	3.937	0.502
357.000	244.933	80.001	19.997	100.829	20.228	4.031	0.508
357.500	245.211	80.002	19.996	100.825	20.235	3.575	0.507
358.000	245.399	79.999	19.996	100.821	20.228	4.039	0.490
358.500	245.666	80.002	19.997	100.821	20.230	3.871	0.460
359.000	245.934	80.002	19.997	100.823	20.231	3.797	0.495
359.500	246.187	80.001	19.997	100.825	20.235	3.583	0.528
360.000	246.460	80.001	19.997	100.829	20.228	4.006	0.524
360.500	246.661	80.002	19.997	100.833	20.221	4.470	0.500
361.000	246.891	80.001	19.998	100.829	20.231	3.815	0.452
361.500	247.157	80.001	19.996	100.826	20.235	3.563	0.463
362.000	247.380	80.002	19.996	100.827	20.229	3.970	0.492
362.500	247.679	80.002	19.996	100.825	20.232	3.753	0.505
363.000	247.887	80.002	19.996	100.823	20.228	4.035	0.515
363.500	248.171	80.003	19.995	100.821	20.233	3.720	0.500
364.000	248.446	80.003	19.997	100.822	20.227	4.118	0.525
364.501	248.640	80.002	19.996	100.827	20.224	4.323	0.514
365.000	248.901	80.001	19.996	100.830	20.232	3.738	0.462
365.500	249.144	80.000	19.996	100.828	20.228	4.005	0.479
366.000	249.388	80.001	19.996	100.831	20.224	4.269	0.496
366.500	249.634	80.002	19.997	100.830	20.229	3.971	0.488
367.000	249.891	80.001	19.997	100.826	20.230	3.882	0.496
367.500	250.159	80.001	19.996	100.826	20.231	3.799	0.514
368.000	250.383	80.002	19.997	100.829	20.233	3.698	0.509
368.500	250.631	80.001	19.996	100.832	20.225	4.240	0.482
369.000	250.886	80.002	19.995	100.837	20.229	3.945	0.487
369.500	251.165	80.001	19.996	100.841	20.224	4.268	0.519
370.000	251.375	80.001	19.995	100.841	20.228	4.008	0.512
370.500	251.628	80.002	19.996	100.841	20.224	4.283	0.476
371.000	251.866	80.001	19.997	100.837	20.226	4.133	0.477
371.500	252.099	80.001	19.997	100.834	20.228	4.054	0.481
372.000	252.361	80.000	19.995	100.835	20.223	4.360	0.483
372.500	252.583	80.000	19.995	100.834	20.224	4.299	0.489
373.000	252.812	80.000	19.995	100.834	20.225	4.201	0.467
373.500	253.090	80.001	19.997	100.837	20.223	4.393	0.479
374.000	253.322	80.004	19.995	100.839	20.221	4.528	0.509
374.500	253.587	79.999	19.995	100.836	20.222	4.445	0.503
375.000	253.772	80.001	19.997	100.831	20.223	4.395	0.473
375.500	254.042	80.001	19.996	100.831	20.225	4.257	0.453
376.000	254.263	80.002	19.995	100.827	20.223	4.380	0.473
376.500	254.505	80.002	19.996	100.827	20.219	4.637	0.477
377.000	254.747	80.001	19.996	100.830	20.220	4.533	0.474
377.500	255.030	80.001	19.996	100.837	20.217	4.786	0.505
378.000	255.231	80.001	19.994	100.840	20.218	4.712	0.505
378.500	255.473	80.001	19.995	100.846	20.222	4.432	0.464
379.000	255.687	80.002	19.997	100.845	20.216	4.853	0.449
379.500	255.956	79.999	19.995	100.844	20.220	4.539	0.469
380.000	256.189	80.000	19.994	100.844	20.216	4.851	0.492
380.500	256.418	80.000	19.996	100.843	20.214	4.973	0.482
381.000	256.662	79.999	19.996	100.843	20.217	4.735	0.467
381.500	256.904	80.002	19.995	100.844	20.222	4.450	0.479
382.000	257.167	80.003	19.996	100.845	20.217	4.790	0.496
382.500	257.359	80.001	19.995	100.845	20.216	4.858	0.480
383.000	257.574	80.002	19.995	100.845	20.209	5.283	0.432
383.500	257.838	80.002	19.995	100.845	20.208	5.338	0.443
384.000	258.060	80.002	19.996	100.846	20.213	5.004	0.482
384.500	258.343	80.002	19.996	100.847	20.216	4.819	0.495
385.000	258.582	80.003	19.995	100.847	20.209	5.334	0.514
385.501	258.850	80.002	19.997	100.846	20.208	5.351	0.515
386.000	259.066	80.002	19.994	100.846	20.213	5.019	0.495
386.500	259.291	80.001	19.997	100.846	20.208	5.386	0.462
387.000	259.529	80.003	19.995	100.845	20.203	5.698	0.452
387.500	259.818	80.005	19.995	100.842	20.206	5.502	0.495
388.000	260.016	80.002	19.995	100.839	20.207	5.436	0.507
388.500	260.241	80.004	19.996	100.840	20.203	5.675	0.455
389.000	260.500	80.002	19.995	100.839	20.203	5.688	0.454
389.500	260.737	80.002	19.995	100.837	20.204	5.613	0.490
390.000	260.947	80.002	19.997	100.840	20.203	5.735	0.471
390.500	261.218	80.001	19.995	100.841	20.201	5.829	0.464
391.000	261.478	80.003	19.996	100.840	20.195	6.227	0.506
391.500	261.701	80.002	19.995	100.841	20.198	6.039	0.507
392.000	261.931	80.002	19.996	100.842	20.198	6.011	0.468
392.500	262.183	80.003	19.995	100.841	20.196	6.153	0.467
393.000	262.401	80.002	19.994	100.842	20.191	6.521	0.476
393.500	262.649	80.004	19.996	100.842	20.194	6.296	0.469
394.000	262.932	80.003	19.996	100.842	20.191	6.486	0.499
394.500	263.131	80.001	19.996	100.842	20.200	5.908	0.506
395.000	263.424	80.001	19.994	100.842	20.191	6.539	0.487
395.500	263.648	80.002	19.997	100.842	20.197	6.118	0.504
396.000	263.929	80.001	19.996	100.843	20.187	6.790	0.511
396.500	264.141	80.002	19.996	100.843	20.186	6.830	0.499
397.001	264.369	80.002	19.995	100.844	20.178	7.374	0.466
397.500	264.631	80.003	19.997	100.844	20.181	7.195	0.465
398.000	264.850	80.004	19.997	100.844	20.190	6.571	0.486
398.500	265.093	80.003	19.996	100.843	20.181	7.195	0.472
399.000	265.368	80.003	19.994	100.843	20.178	7.383	0.490
399.500	265.617	80.003	19.995	100.840	20.181	7.153	0.521
400.000	265.844	80.002	19.995	100.840	20.185	6.887	0.500
400.500	266.101	80.003	19.996	100.840	20.172	7.813	0.480
401.000	266.374	80.003	19.994	100.841	20.172	7.761	0.508
401.500	266.610	80.002	19.995	100.839	20.167	8.125	0.519
402.000	266.828	80.002	19.996	100.839	20.168	8.049	0.481
402.500	267.063	80.002	19.994	100.840	20.166	8.159	0.454
403.000	267.336	80.002	19.996	100.840	20.169	7.954	0.481
403.500	267.587	80.005	19.997	100.840	20.167	8.123	0.516
404.000	267.822	80.003	19.995	100.842	20.170	7.885	0.505
404.500	268.066	80.003	19.996	100.843	20.159	8.687	0.482
405.000	268.304	80.004	19.996	100.842	20.163	8.414	0.480
405.500	268.562	80.004	19.995	100.842	20.155	8.898	0.489
406.000	268.838	80.002	19.996	100.842	20.158	8.754	0.516
406.500	269.048	80.003	19.995	100.842	20.157	8.781	0.510
407.000	269.298	80.005	19.996	100.842	20.150	9.238	0.472
407.500	269.571	80.004	19.995	100.839	20.145	9.563	0.491
408.000	269.773	80.005	19.995	100.833	20.147	9.476	0.499
408.500	270.093	80.004	19.997	100.829	20.145	9.560	0.499
409.000	270.338	80.002	19.996	100.827	20.142	9.820	0.544
409.500	270.604	80.004	19.996	100.825	20.138	10.093	0.538
410.000	270.838	80.003	19.995	100.826	20.134	10.349	0.506
410.500	271.100	80.005	19.995	100.830	20.130	10.612	0.498
411.000	271.351	80.004	19.996	100.832	20.126	10.886	0.504
411.500	271.591	80.005	19.995	100.829	20.126	10.886	0.502
412.000	271.870	80.006	19.997	100.828	20.120	11.264	0.505
412.500	272.110	80.006	19.997	100.830	20.122	11.158	0.519
413.000	272.376	80.005	19.995	100.826	20.124	11.009	0.512
413.500	272.585	80.006	19.997	100.820	20.117	11.448	0.490
414.000	272.888	80.005	19.996	100.815	20.112	11.801	0.493
414.500	273.094	80.003	19.996	100.812	20.107	12.151	0.510
415.000	273.310	80.004	19.997	100.806	20.108	12.076	0.466
415.500	273.605	80.004	19.995	100.805	20.098	12.710	0.467
416.000	273.854	80.004	19.995	100.805	20.102	12.465	0.528
416.500	274.103	80.005	19.997	100.804	20.095	12.921	0.521
417.000	274.334	80.003	19.996	100.803	20.094	12.978	0.489
417.500	274.577	80.004	19.997	100.802	20.089	13.368	0.477
418.000	274.850	80.005	19.998	100.800	20.087	13.441	0.496
418.500	275.099	80.004	19.995	100.800	20.087	13.489	0.519
419.000	275.351	80.005	19.997	100.798	20.086	13.559	0.511
419.500	275.637	80.003	19.995	100.793	20.077	14.110	0.519
420.000	275.870	80.002	19.995	100.791	20.076	14.216	0.529
420.500	276.097	80.002	19.996	100.789	20.079	14.027	0.489
421.000	276.321	80.001	19.996	100.784	20.065	14.919	0.455
421.500	276.610	80.003	19.997	100.778	20.067	14.816	0.482
422.000	276.858	80.001	19.996	100.776	20.056	15.534	0.525
422.500	277.084	80.003	19.997	100.772	20.058	15.396	0.505
423.000	277.344	80.001	19.996	100.768	20.058	15.376	0.480
423.500	277.587	80.002	19.997	100.767	20.047	16.171	0.495
424.000	277.867	80.001	19.997	100.768	20.043	16.387	0.513
424.500	278.076	80.002	19.996	100.767	20.044	16.371	0.506
425.000	278.334	80.002	19.996	100.764	20.039	16.666	0.478
425.500	278.623	80.002	19.996	100.762	20.033	17.101	0.507
426.000	278.827	80.001	19.995	100.759	20.030	17.296	0.520
426.500	279.089	80.001	19.996	100.750	20.029	17.350	0.480
427.000	279.379	79.999	19.996	100.744	20.020	17.974	0.509
427.500	279.633	80.003	19.996	100.738	20.014	18.347	0.548
428.001	279.885	80.002	19.996	100.734	20.011	18.577	0.525
428.500	280.129	80.001	19.996	100.729	20.004	19.009	0.502
429.000	280.366	80.002	19.998	100.730	20.004	19.011	0.489
429.500	280.605	79.999	19.996	100.730	19.994	19.679	0.478
430.000	280.871	80.001	19.996	100.724	19.997	19.507	0.490
430.500	281.124	80.001	19.997	100.716	19.991	19.870	0.512
431.000	281.370	80.002	19.997	100.708	19.987	20.182	0.509
431.500	281.634	80.002	19.995	100.700	19.981	20.576	0.505
432.000	281.871	80.003	19.996	100.692	19.972	21.140	0.505
432.500	282.143	80.001	19.996	100.689	19.970	21.273	0.505
433.000	282.449	80.002	19.996	100.689	19.967	21.485	0.544
433.500	282.667	80.002	19.997	100.685	19.964	21.681	0.551
434.000	282.969	80.003	19.998	100.678	19.960	21.936	0.522
434.500	283.230	80.003	19.997	100.670	19.949	22.728	0.541
435.000	283.492	80.001	19.996	100.662	19.948	22.784	0.543
435.500	283.759	80.000	19.997	100.655	19.941	23.261	0.526
436.000	284.010	80.003	19.995	100.647	19.937	23.542	0.524
436.500	284.250	80.002	19.997	100.641	19.931	23.889	0.505
437.000	284.539	79.999	19.995	100.640	19.927	24.183	0.510
437.500	284.797	80.000	19.995	100.639	19.924	24.372	0.538
438.000	285.080	80.000	19.995	100.631	19.914	25.069	0.544
438.500	285.274	80.003	19.996	100.627	19.911	25.237	0.509
439.000	285.566	80.002	19.994	100.624	19.907	25.559	0.482
439.500	285.828	80.001	19.996	100.618	19.898	26.136	0.520
440.000	286.080	80.002	19.996	100.612	19.896	26.293	0.534
440.500	286.371	79.999	19.996	100.613	19.889	26.750	0.528
441.000	286.622	80.001	19.996	100.616	19.882	27.219	0.542
441.500	286.872	80.001	19.996	100.620	19.879	27.423	0.522
442.000	287.164	80.002	19.998	100.624	19.867	28.194	0.521
442.500	287.407	80.004	19.997	100.630	19.869	28.073	0.538
443.000	287.688	80.000	19.997	100.632	19.855	29.038	0.530
443.500	287.958	80.003	19.995	100.636	19.852	29.203	0.538
444.000	288.208	79.999	19.996	100.639	19.852	29.216	0.536
444.500	288.507	80.001	19.997	100.642	19.844	29.767	0.534
445.000	288.753	80.001	19.996	100.644	19.842	29.872	0.546
445.500	289.006	80.001	19.995	100.652	19.838	30.195	0.522
446.000	289.288	80.000	19.997	100.657	19.832	30.552	0.517
446.500	289.542	80.001	19.996	100.663	19.825	31.022	0.535
447.000	289.805	79.999	19.995	100.670	19.823	31.143	0.526
447.500	290.119	80.000	19.996	100.678	19.817	31.553	0.547
448.000	290.360	79.999	19.997	100.683	19.815	31.722	0.566
448.500	290.653	80.000	19.996	100.690	19.808	32.131	0.545
449.000	290.908	80.001	19.995	100.693	19.803	32.521	0.541
449.500	291.191	80.001	19.998	100.700	19.804	32.463	0.543
450.000	291.455	80.001	19.998	100.707	19.798	32.859	0.542
450.500	291.753	80.003	19.996	100.715	19.801	32.661	0.554
451.000	291.992	79.999	19.996	100.724	19.798	32.889	0.550
451.500	292.262	80.005	19.997	100.729	19.796	33.013	0.523
452.000	292.580	80.002	19.997	100.731	19.797	32.968	0.549
452.500	292.864	80.000	19.998	100.731	19.796	32.971	0.595
453.000	293.095	80.000	19.995	100.732	19.791	33.322	0.559
453.500	293.366	80.001	19.996	100.729	19.790	33.360	0.508
454.000	293.652	80.004	19.996	100.731	19.799	32.770	0.529
454.500	293.933	80.002	19.997	100.735	19.787	33.557	0.562
455.000	294.209	80.001	19.996	100.742	19.796	33.015	0.562
455.500	294.451	80.004	19.997	100.748	19.786	33.668	0.537
456.000	294.728	80.001	19.996	100.754	19.785	33.725	0.518
456.500	294.955	80.003	19.996	100.756	19.784	33.816	0.511
457.000	295.271	80.002	19.995	100.763	19.783	33.827	0.524
457.500	295.493	80.002	19.996	100.760	19.797	32.912	0.540
458.000	295.797	80.001	19.996	100.744	19.794	33.120	0.532
458.500	296.071	80.002	19.995	100.730	19.796	32.962	0.552
459.000	296.323	80.002	19.995	100.720	19.794	33.098	0.552
459.500	296.606	80.004	19.997	100.710	19.801	32.645	0.531
460.000	296.853	80.002	19.995	100.708	19.803	32.518	0.533
460.500	297.151	79.999	19.996	100.722	19.809	32.125	0.537
461.000	297.407	80.002	19.998	100.760	19.812	31.881	0.550
461.500	297.717	80.003	19.996	100.798	19.810	32.015	0.561
462.000	297.916	80.002	19.996	100.813	19.816	31.611	0.538
462.500	298.208	80.003	19.996	100.819	19.815	31.700	0.500
463.000	298.549	80.002	19.996	100.822	19.827	30.933	0.562
463.500	298.772	80.004	19.996	100.800	19.827	30.887	0.598
464.000	298.983	80.006	19.995	100.773	19.835	30.337	0.499
464.500	299.355	80.005	19.996	100.766	19.831	30.646	0.509
465.000	299.505	80.006	19.998	100.765	19.838	30.138	0.552
465.501	299.868	80.001	19.994	100.765	19.846	29.657	0.517
466.000	300.122	80.004	19.996	100.765	19.846	29.634	0.565
466.500	300.280	80.003	19.996	100.765	19.849	29.414	0.514
467.000	300.577	80.004	19.996	100.765	19.851	29.260	0.434
467.500	301.089	80.004	19.996	100.766	19.861	28.628	0.632
468.000	301.143	80.004	19.996	100.765	19.865	28.333	0.687
468.500	301.245	80.004	19.996	100.765	19.868	28.155	0.361
469.000	301.903	80.005	19.996	100.765	19.874	27.751	0.458
469.500	301.718	80.004	19.994	100.765	19.884	27.084	0.616
470.000	302.130	80.004	19.996	100.765	19.882	27.217	0.350
470.500	302.377	80.003	19.995	100.765	19.893	26.479	0.443
471.000	302.578	80.004	19.996	100.765	19.902	25.859	0.553
471.500	303.027	80.004	19.997	100.765	19.900	25.998	0.548
472.000	303.471	80.003	19.996	100.764	19.909	25.371	0.771
472.500	303.467	80.003	19.997	100.762	19.909	25.381	0.666
473.000	303.844	80.003	19.996	100.761	19.916	24.936	0.406
473.500	304.145	80.004	19.995	100.758	19.924	24.370	0.526
474.000	304.311	80.004	19.995	100.757	19.930	23.990	0.573
474.501	304.651	80.003	19.996	100.756	19.935	23.659	0.487
475.000	304.859	80.002	19.996	100.755	19.943	23.108	0.527
475.500	305.172	80.003	19.996	100.753	19.942	23.205	0.534
476.000	305.400	80.001	19.996	100.756	19.952	22.515	0.531
476.500	305.613	80.001	19.996	100.756	19.959	22.078	0.491
477.000	305.955	80.004	19.996	100.754	19.964	21.686	0.498
477.500	306.183	80.003	19.996	100.751	19.969	21.380	0.563
478.000	306.449	80.001	19.996	100.748	19.973	21.089	0.532
478.500	306.674	80.002	19.995	100.747	19.977	20.841	0.492
479.000	306.973	80.004	19.995	100.747	19.982	20.492	0.507
479.500	307.248	80.006	19.996	100.750	19.989	20.040	0.549
480.000	307.495	80.003	19.996	100.755	19.991	19.889	0.548
480.500	307.760	80.004	19.995	100.759	19.995	19.654	0.517
481.000	308.043	80.001	19.994	100.754	20.003	19.095	0.530
481.500	308.266	80.003	19.996	100.751	20.007	18.849	0.528
482.000	308.564	80.002	19.996	100.748	20.014	18.338	0.513
482.500	308.790	80.003	19.995	100.744	20.015	18.330	0.522
483.000	309.065	80.003	19.997	100.741	20.015	18.334	0.512
483.500	309.304	80.007	19.997	100.744	20.023	17.784	0.508
484.000	309.563	80.003	19.995	100.744	20.024	17.669	0.507
484.500	309.836	80.003	19.995	100.741	20.030	17.288	0.515
485.000	310.058	80.002	19.996	100.739	20.036	16.899	0.513
485.500	310.330	80.001	19.995	100.737	20.036	16.902	0.494
486.000	310.556	80.004	19.996	100.736	20.038	16.778	0.496
486.500	310.897	80.003	19.996	100.733	20.047	16.146	0.532
487.000	311.095	80.006	19.996	100.733	20.046	16.244	0.553
487.500	311.358	80.004	19.996	100.740	20.052	15.842	0.500
488.000	311.615	80.003	19.994	100.747	20.055	15.593	0.491
488.500	311.908	80.006	19.995	100.751	20.056	15.552	0.535
489.000	312.153	80.005	19.995	100.758	20.064	15.047	0.544
489.500	312.412	80.006	19.996	100.766	20.063	15.107	0.521
490.000	312.636	80.007	19.997	100.764	20.057	15.471	0.493
490.500	312.944	80.005	19.995	100.761	20.072	14.505	0.508
491.000	313.177	80.004	19.997	100.759	20.074	14.358	0.537
491.500	313.443	80.006	19.995	100.756	20.076	14.240	0.520
492.000	313.709	80.005	19.995	100.755	20.072	14.458	0.515
492.500	313.963	80.003	19.996	100.757	20.077	14.130	0.526
493.000	314.262	80.006	19.995	100.759	20.081	13.875	0.537
493.500	314.463	80.005	19.995	100.763	20.080	13.947	0.527
494.000	314.699	80.004	19.994	100.766	20.083	13.742	0.468
494.500	314.970	80.004	19.996	100.761	20.085	13.590	0.472
495.000	315.209	80.005	19.995	100.757	20.087	13.494	0.509
495.501	315.428	80.005	19.995	100.751	20.084	13.644	0.484
496.001	315.721	80.005	19.994	100.750	20.090	13.258	0.485
496.500	315.927	80.004	19.996	100.750	20.088	13.440	0.506
497.000	316.185	80.003	19.995	100.755	20.093	13.102	0.481
497.500	316.425	80.005	19.995	100.757	20.094	12.980	0.481
498.000	316.702	80.004	19.995	100.761	20.089	13.352	0.507
498.500	316.964	80.003	19.996	100.760	20.096	12.860	0.528
499.000	317.192	80.003	19.996	100.758	20.091	13.206	0.515
499.500	317.463	80.003	19.996	100.757	20.095	12.913	0.495
500.000	317.677	80.001	19.996	100.758	20.101	12.564	0.492
500.500	317.899	80.002	19.994	100.760	20.094	12.988	0.460
501.000	318.229	80.000	19.996	100.757	20.099	12.702	0.494
501.500	318.433	80.002	19.996	100.758	20.099	12.680	0.543
502.000	318.695	80.002	19.996	100.760	20.094	13.014	0.500
502.500	318.965	80.002	19.995	100.760	20.100	12.634	0.499
503.000	319.190	80.000	19.995	100.760	20.090	13.244	0.514
503.500	319.453	80.002	19.995	100.765	20.095	12.929	0.491
504.000	319.667	80.001	19.995	100.759	20.094	12.976	0.482
504.500	319.892	80.001	19.997	100.757	20.098	12.773	0.458
505.000	320.154	80.001	19.997	100.755	20.098	12.769	0.463
505.500	320.410	80.001	19.998	100.751	20.099	12.701	0.502
506.000	320.664	80.000	19.997	100.751	20.093	13.104	0.514
506.500	320.884	80.000	19.995	100.757	20.087	13.472	0.492
507.000	321.114	80.002	19.996	100.761	20.093	13.086	0.462
507.500	321.355	80.000	19.996	100.764	20.094	13.023	0.461
508.000	321.609	80.000	19.996	100.767	20.095	12.916	0.483
508.500	321.880	80.000	19.996	100.766	20.099	12.664	0.510
509.000	322.130	80.001	19.996	100.764	20.095	12.971	0.523
509.500	322.358	80.001	19.995	100.764	20.096	12.857	0.500
510.000	322.588	80.002	19.997	100.764	20.090	13.248	0.468
510.500	322.843	80.003	19.996	100.764	20.091	13.182	0.471
511.000	323.086	80.004	19.997	100.762	20.089	13.350	0.491
511.500	323.364	80.003	19.997	100.762	20.092	13.165	0.509
512.000	323.556	80.000	19.997	100.759	20.090	13.266	0.496
512.500	323.811	80.000	19.997	100.758	20.087	13.448	0.459
513.000	324.038	80.000	19.996	100.757	20.086	13.531	0.465
513.500	324.307	80.001	19.996	100.758	20.085	13.601	0.489
514.000	324.538	80.000	19.997	100.757	20.085	13.625	0.498
514.500	324.751	80.000	19.996	100.761	20.084	13.663	0.472
515.000	324.995	80.001	19.996	100.761	20.078	14.091	0.451
515.500	325.270	80.002	19.996	100.761	20.083	13.763	0.488
516.000	325.478	80.001	19.996	100.765	20.082	13.839	0.501
516.500	325.722	80.002	19.994	100.760	20.081	13.909	0.468
517.000	325.986	80.003	19.994	100.755	20.080	13.944	0.480
517.500	326.213	80.002	19.996	100.752	20.083	13.750	0.500
518.000	326.464	80.001	19.996	100.748	20.080	13.914	0.485
518.500	326.691	80.004	19.997	100.742	20.079	14.043	0.478
519.000	326.924	80.002	19.995	100.744	20.085	13.617	0.469
519.500	327.185	80.002	19.998	100.748	20.077	14.150	0.477
520.000	327.395	80.001	19.995	100.752	20.075	14.252	0.483
520.500	327.616	80.001	19.995	100.756	20.076	14.235	0.451
521.000	327.861	80.001	19.996	100.760	20.079	13.989	0.449
521.500	328.104	80.001	19.995	100.764	20.075	14.255	0.477
522.000	328.395	80.001	19.996	100.763	20.077	14.133	0.511
522.500	328.635	80.005	19.998	100.760	20.076	14.247	0.533
523.000	328.853	80.003	19.996	100.754	20.074	14.375	0.495
523.500	329.108	79.999	19.995	100.751	20.068	14.723	0.465
524.000	329.318	80.001	19.995	100.750	20.066	14.865	0.469
524.500	329.583	80.003	19.996	100.750	20.067	14.825	0.470
525.000	329.835	80.003	19.995	100.753	20.065	14.936	0.496
525.500	330.058	80.002	19.996	100.759	20.064	14.987	0.496
526.000	330.330	80.003	19.996	100.761	20.061	15.199	0.485
526.500	330.552	80.003	19.996	100.762	20.061	15.242	0.495
527.000	330.760	80.002	19.996	100.763	20.066	14.908	0.462
527.500	330.980	80.002	19.997	100.763	20.059	15.378	0.429
528.000	331.229	80.002	19.997	100.763	20.061	15.211	0.448
528.500	331.488	80.002	19.998	100.762	20.061	15.218	0.488
529.000	331.716	80.001	19.996	100.762	20.056	15.587	0.498
529.500	331.944	80.002	19.996	100.762	20.056	15.526	0.472
530.000	332.223	80.001	19.997	100.761	20.052	15.843	0.482
530.500	332.478	80.002	19.995	100.762	20.051	15.857	0.520
531.000	332.664	80.001	19.998	100.763	20.052	15.850	0.487
531.500	332.969	80.002	19.996	100.760	20.055	15.616	0.466
532.000	333.176	79.999	19.997	100.758	20.048	16.075	0.502
532.500	333.418	80.001	19.998	100.758	20.052	15.833	0.481
533.000	333.661	80.003	19.998	100.756	20.046	16.210	0.467
533.500	333.916	80.001	19.997	100.757	20.049	16.033	0.491
534.000	334.098	80.000	19.998	100.760	20.049	16.027	0.468
534.500	334.358	80.001	19.997	100.762	20.040	16.615	0.439
535.000	334.608	80.000	19.997	100.762	20.046	16.215	0.476
535.500	334.844	80.000	19.997	100.765	20.044	16.363	0.498
536.000	335.096	80.002	19.998	100.765	20.039	16.714	0.487
536.500	335.314	80.003	19.997	100.765	20.038	16.756	0.479
537.000	335.525	80.001	19.997	100.764	20.044	16.389	0.449
537.500	335.791	80.001	19.997	100.765	20.036	16.911	0.453
538.000	336.042	79.998	19.997	100.765	20.033	17.123	0.497
538.500	336.226	80.002	19.997	100.765	20.032	17.152	0.476
539.000	336.495	80.001	19.995	100.765	20.034	17.036	0.444
539.500	336.712	80.002	19.997	100.765	20.032	17.162	0.470
540.000	337.012	80.001	19.997	100.765	20.028	17.409	0.502
540.500	337.198	80.002	19.998	100.764	20.029	17.391	0.502
541.000	337.446	80.003	19.998	100.764	20.026	17.562	0.460
541.500	337.680	80.002	19.996	100.763	20.026	17.590	0.458
542.000	337.909	80.001	19.998	100.763	20.020	17.977	0.473
542.500	338.149	80.001	19.998	100.764	20.028	17.419	0.466
543.000	338.419	80.003	19.996	100.764	20.017	18.163	0.489
543.500	338.680	80.001	19.997	100.763	20.019	18.067	0.520
544.000	338.896	80.003	19.996	100.764	20.014	18.368	0.504
544.500	339.112	80.000	19.995	100.764	20.018	18.093	0.454
545.000	339.345	80.002	19.996	100.764	20.014	18.384	0.441
545.500	339.615	80.001	19.997	100.764	20.011	18.556	0.477
546.000	339.834	80.003	19.997	100.765	20.013	18.449	0.496
546.500	340.100	80.003	19.998	100.767	20.010	18.622	0.486
547.000	340.348	80.003	19.996	100.769	20.008	18.744	0.499
547.500	340.579	80.005	19.996	100.769	20.001	19.259	0.497
548.000	340.839	80.007	19.997	100.769	20.003	19.139	0.485
548.500	341.054	80.002	19.997	100.770	20.007	18.835	0.483
549.000	341.290	80.001	19.995	100.769	20.001	19.263	0.463
549.500	341.571	80.003	19.995	100.767	20.000	19.281	0.484
550.000	341.806	80.001	19.995	100.767	19.993	19.802	0.517
550.500	342.024	80.005	19.996	100.767	19.995	19.669	0.485
551.000	342.290	80.005	19.995	100.767	19.992	19.846	0.469
551.500	342.514	80.002	19.997	100.771	19.993	19.782	0.487
552.000	342.744	80.003	19.994	100.770	19.992	19.824	0.472
552.500	342.992	80.005	19.996	100.771	19.988	20.125	0.466
553.000	343.222	80.005	19.997	100.771	19.991	19.939	0.478
553.500	343.507	80.002	19.997	100.771	19.985	20.349	0.496
554.000	343.713	80.005	19.996	100.767	19.984	20.386	0.503
554.500	343.930	80.004	19.996	100.767	19.981	20.563	0.457
555.000	344.184	80.002	19.996	100.768	19.985	20.324	0.448
555.500	344.437	80.004	19.995	100.769	19.978	20.767	0.489
556.000	344.693	80.003	19.996	100.769	19.981	20.567	0.508
556.500	344.935	80.005	19.996	100.769	19.978	20.765	0.504
557.000	345.129	80.001	19.996	100.769	19.977	20.858	0.467
557.500	345.374	80.003	19.995	100.770	19.972	21.222	0.437
558.000	345.636	80.003	19.997	100.770	19.970	21.357	0.473
558.500	345.882	80.003	19.996	100.772	19.964	21.704	0.508
559.000	346.117	80.002	19.998	100.773	19.960	22.018	0.494
559.500	346.355	80.000	19.995	100.773	19.961	21.935	0.477
560.000	346.612	80.003	19.996	100.772	19.957	22.195	0.484
560.500	346.844	80.003	19.995	100.772	19.961	21.948	0.492
561.000	347.113	80.003	19.997	100.770	19.955	22.342	0.494
561.500	347.312	80.003	19.997	100.768	19.957	22.170	0.484
562.000	347.569	80.003	19.996	100.768	19.953	22.430	0.462
562.500	347.841	80.002	19.995	100.767	19.949	22.729	0.492
563.000	348.066	80.002	19.996	100.768	19.953	22.488	0.513
563.500	348.323	80.003	19.996	100.770	19.949	22.713	0.490
564.000	348.542	80.001	19.995	100.771	19.940	23.362	0.479
564.500	348.801	80.001	19.996	100.772	19.943	23.141	0.477
565.000	349.076	80.003	19.995	100.773	19.942	23.180	0.506
565.500	349.269	80.002	19.997	100.773	19.939	23.421	0.501
566.000	349.541	80.004	19.997	100.771	19.936	23.580	0.467
566.500	349.785	80.007	19.996	100.772	19.937	23.527	0.491
567.000	350.052	80.002	19.996	100.776	19.938	23.498	0.514
567.500	350.262	80.002	19.995	100.778	19.934	23.728	0.494
568.000	350.556	80.002	19.997	100.783	19.932	23.890	0.490
568.500	350.807	80.003	19.995	100.787	19.929	24.070	0.524
569.000	350.991	80.004	19.995	100.787	19.926	24.263	0.490
569.500	351.282	80.002	19.995	100.784	19.925	24.348	0.455
570.000	351.514	80.004	19.995	100.782	19.920	24.668	0.499
570.500	351.771	80.003	19.996	100.777	19.918	24.836	0.506
571.000	352.048	80.004	19.996	100.774	19.913	25.136	0.511
571.500	352.257	80.004	19.997	100.775	19.914	25.054	0.510
572.000	352.503	80.005	19.997	100.773	19.908	25.487	0.471
572.500	352.758	80.003	19.996	100.772	19.908	25.460	0.478
573.000	352.997	80.003	19.995	100.772	19.908	25.512	0.497
573.500	353.259	80.002	19.995	100.771	19.906	25.644	0.497
574.000	353.526	80.004	19.994	100.768	19.903	25.828	0.515
574.500	353.785	80.004	19.995	100.767	19.902	25.912	0.528
575.000	354.020	80.005	19.996	100.767	19.896	26.298	0.510
575.500	354.237	80.003	19.996	100.767	19.896	26.286	0.473
576.000	354.499	80.003	19.995	100.767	19.894	26.450	0.465
576.500	354.774	80.003	19.996	100.768	19.891	26.612	0.508
577.000	354.994	80.004	19.995	100.769	19.888	26.829	0.516
577.500	355.286	80.004	19.994	100.770	19.883	27.142	0.504
578.000	355.501	80.005	19.994	100.772	19.886	26.978	0.509
578.500	355.729	80.004	19.994	100.771	19.882	27.217	0.474
579.000	355.986	80.002	19.995	100.771	19.873	27.796	0.464
579.500	356.252	80.003	19.995	100.773	19.876	27.597	0.504
580.000	356.487	80.004	19.994	100.773	19.870	28.052	0.512
580.500	356.729	80.001	19.996	100.773	19.875	27.703	0.489
581.000	356.971	80.004	19.995	100.776	19.871	27.969	0.481
581.500	357.231	80.003	19.995	100.779	19.869	28.113	0.493
582.000	357.432	80.003	19.995	100.782	19.869	28.094	0.482
582.500	357.714	80.003	19.995	100.787	19.862	28.572	0.472
583.000	357.929	80.002	19.996	100.792	19.857	28.875	0.490
583.500	358.194	80.002	19.995	100.796	19.858	28.812	0.488
584.000	358.455	80.002	19.996	100.796	19.855	29.033	0.503
584.500	358.723	80.002	19.994	100.793	19.854	29.120	0.528
585.000	358.952	80.003	19.997	100.790	19.856	28.987	0.513
585.500	359.218	80.001	19.995	100.787	19.850	29.353	0.496
586.000	359.440	80.004	19.997	100.782	19.846	29.652	0.491
586.500	359.680	80.003	19.996	100.781	19.844	29.789	0.475
587.000	359.961	80.000	19.997	100.779	19.844	29.754	0.492
587.500	360.201	80.002	19.996	100.780	19.836	30.283	0.521
588.000	360.401	80.003	19.996	100.782	19.836	30.284	0.480
588.500	360.690	80.003	19.996	100.783	19.836	30.314	0.464
589.000	360.922	80.001	19.995	100.783	19.835	30.370	0.506
589.500	361.163	80.003	19.998	100.785	19.829	30.786	0.498
590.000	361.420	80.002	19.996	100.785	19.825	31.056	0.486
590.500	361.668	80.003	19.995	100.781	19.827	30.891	0.501
591.000	361.930	80.003	19.998	100.778	19.818	31.497	0.507
591.500	362.175	80.001	19.996	100.777	19.819	31.441	0.508
592.000	362.385	80.002	19.996	100.779	19.816	31.639	0.481
592.500	362.652	80.001	19.996	100.781	19.814	31.765	0.466
593.000	362.890	80.000	19.996	100.784	19.810	32.066	0.491
593.500	363.134	80.001	19.995	100.791	19.806	32.299	0.493
594.000	363.375	80.001	19.996	100.795	19.801	32.674	0.483
594.500	363.623	80.002	19.997	100.798	19.803	32.535	0.487
595.000	363.871	80.002	19.997	100.797	19.802	32.618	0.493
595.500	364.118	80.000	19.997	100.798	19.800	32.737	0.496
596.000	364.344	80.001	19.998	100.798	19.792	33.255	0.484
596.500	364.590	79.999	19.997	100.801	19.793	33.167	0.473
597.000	364.833	80.002	19.996	100.795	19.792	33.261	0.480
597.500	365.062	80.001	19.996	100.791	19.794	33.127	0.480
598.000	365.343	80.002	19.998	100.786	19.786	33.678	0.491
598.500	365.599	80.002	19.996	100.783	19.784	33.772	0.524
599.000	365.847	80.002	19.998	100.783	19.779	34.117	0.521
599.500	366.074	80.000	19.997	100.788	19.779	34.157	0.490
600.000	366.346	80.001	19.996	100.792	19.772	34.628	0.487
600.500	366.566	80.001	19.998	100.795	19.770	34.741	0.496
601.000	366.824	80.002	19.997	100.796	19.772	34.615	0.485
601.500	367.054	80.002	19.995	100.794	19.770	34.713	0.483
602.000	367.324	80.001	19.996	100.793	19.768	34.869	0.494
602.500	367.535	80.003	19.997	100.791	19.765	35.088	0.491
603.000	367.793	80.003	19.997	100.792	19.761	35.330	0.475
603.500	368.027	80.003	19.997	100.793	19.763	35.176	0.480
604.001	368.275	80.002	19.997	100.795	19.758	35.524	0.487
604.501	368.528	80.003	19.997	100.792	19.756	35.648	0.492
605.000	368.782	80.001	19.996	100.793	19.756	35.664	0.504
605.500	369.038	80.001	19.998	100.791	19.754	35.782	0.508
606.000	369.261	80.003	19.996	100.792	19.750	36.114	0.494
606.500	369.504	80.003	19.997	100.794	19.753	35.896	0.473
607.000	369.746	80.001	19.996	100.798	19.745	36.420	0.475
607.500	369.968	80.003	19.996	100.800	19.742	36.626	0.475
608.000	370.242	80.003	19.996	100.799	19.743	36.584	0.480
608.500	370.437	80.002	19.997	100.796	19.744	36.510	0.482
609.000	370.710	80.004	19.998	100.794	19.740	36.747	0.468
609.500	370.958	80.002	19.996	100.795	19.735	37.112	0.494
610.000	371.186	80.001	19.998	100.795	19.735	37.097	0.498
610.500	371.445	80.004	19.997	100.799	19.734	37.130	0.481
611.000	371.680	80.002	19.997	100.802	19.731	37.369	0.491
611.500	371.957	80.002	19.996	100.802	19.734	37.158	0.504
612.000	372.220	80.000	19.995	100.799	19.730	37.425	0.526
612.500	372.464	80.001	19.997	100.797	19.726	37.700	0.523
613.000	372.729	80.002	19.995	100.795	19.724	37.852	0.508
613.500	372.936	80.003	19.998	100.793	19.721	38.015	0.491
614.000	373.204	80.002	19.997	100.794	19.720	38.111	0.474
614.500	373.470	80.002	19.996	100.797	19.718	38.242	0.504
615.000	373.706	79.999	19.996	100.800	19.715	38.412	0.518
615.500	373.940	80.001	19.996	100.801	19.713	38.548	0.486
616.000	374.172	80.000	19.996	100.804	19.714	38.494	0.468
616.500	374.469	80.002	19.996	100.804	19.708	38.896	0.497
617.000	374.705	80.002	19.995	100.804	19.709	38.814	0.531
617.500	374.937	80.001	19.996	100.804	19.709	38.825	0.501
618.000	375.180	80.001	19.997	100.804	19.707	38.990	0.472
618.500	375.433	80.001	19.997	100.804	19.708	38.872	0.485
619.000	375.683	80.000	19.997	100.805	19.706	39.038	0.500
619.500	375.952	80.002	19.997	100.804	19.705	39.092	0.511
620.000	376.177	80.001	19.995	100.805	19.704	39.177	0.506
620.500	376.418	79.999	19.996	100.805	19.706	39.017	0.480
621.000	376.693	80.002	19.997	100.805	19.698	39.576	0.491
621.500	376.940	80.000	19.998	100.805	19.695	39.734	0.519
622.000	377.229	80.001	19.996	100.806	19.700	39.458	0.528
622.500	377.422	80.001	19.997	100.804	19.695	39.743	0.509
623.000	377.680	80.003	19.996	100.799	19.694	39.830	0.467
623.500	377.942	80.001	19.998	100.795	19.694	39.851	0.486
624.000	378.183	79.999	19.995	100.793	19.692	39.940	0.511
624.500	378.460	80.001	19.997	100.793	19.688	40.248	0.511
625.000	378.697	80.001	19.995	100.789	19.689	40.156	0.516
625.500	378.973	80.002	19.997	100.790	19.690	40.128	0.513
626.000	379.203	80.002	19.996	100.795	19.685	40.401	0.509
626.501	379.469	80.003	19.997	100.797	19.689	40.150	0.501
627.000	379.698	80.003	19.997	100.797	19.686	40.375	0.495
627.500	379.978	80.003	19.996	100.802	19.683	40.592	0.502
628.000	380.214	80.001	19.996	100.805	19.691	40.022	0.513
628.500	380.461	80.004	19.998	100.804	19.684	40.530	0.500
629.000	380.731	80.002	19.997	100.801	19.683	40.576	0.500
629.500	380.952	80.003	19.997	100.796	19.684	40.512	0.504
630.000	381.219	80.001	19.997	100.791	19.684	40.499	0.490
630.500	381.492	80.002	19.997	100.785	19.681	40.720	0.514
631.000	381.726	80.003	19.997	100.784	19.681	40.678	0.523
631.500	382.015	80.002	19.997	100.785	19.686	40.399	0.515
632.000	382.266	80.002	19.996	100.787	19.679	40.869	0.532
632.500	382.509	80.002	19.997	100.790	19.684	40.502	0.517
633.000	382.756	80.002	19.997	100.795	19.682	40.612	0.492
633.500	382.990	80.004	19.998	100.797	19.679	40.831	0.485
634.000	383.292	80.003	19.997	100.798	19.682	40.614	0.509
634.500	383.516	80.003	19.996	100.801	19.680	40.736	0.531
635.000	383.769	80.003	19.996	100.798	19.674	41.158	0.502
635.500	384.006	80.003	19.997	100.792	19.681	40.730	0.484
636.000	384.293	80.004	19.997	100.784	19.679	40.861	0.507
636.500	384.520	80.001	19.996	100.783	19.680	40.753	0.519
637.000	384.784	80.001	19.996	100.782	19.683	40.573	0.502
637.500	385.012	80.002	19.996	100.783	19.682	40.599	0.492
638.000	385.257	80.002	19.996	100.786	19.679	40.857	0.483
638.500	385.499	80.002	19.996	100.794	19.687	40.264	0.480
639.000	385.793	80.003	19.996	100.796	19.685	40.437	0.511
639.500	386.030	80.002	19.995	100.797	19.682	40.659	0.533
640.000	386.235	80.003	19.997	100.801	19.687	40.287	0.487
640.500	386.497	80.000	19.997	100.799	19.686	40.397	0.455
641.000	386.767	80.001	19.996	100.793	19.686	40.347	0.500
641.500	386.991	80.001	19.996	100.792	19.689	40.140	0.513
642.000	387.282	80.004	19.997	100.789	19.687	40.283	0.504
642.500	387.555	80.001	19.995	100.787	19.690	40.118	0.539
643.000	387.822	80.003	19.995	100.792	19.690	40.104	0.552
643.500	388.087	80.002	19.996	100.796	19.694	39.796	0.536
644.000	388.278	80.001	19.997	100.794	19.692	39.967	0.494
644.500	388.523	80.003	19.997	100.792	19.692	39.961	0.446
645.000	388.805	80.002	19.995	100.789	19.697	39.616	0.482
645.500	389.066	80.003	19.997	100.785	19.695	39.760	0.535
646.000	389.315	80.002	19.995	100.781	19.698	39.537	0.526
646.500	389.543	80.003	19.997	100.781	19.698	39.578	0.493
647.000	389.800	80.003	19.996	100.784	19.702	39.289	0.481
647.500	390.079	80.001	19.994	100.783	19.705	39.097	0.511
648.000	390.317	80.004	19.996	100.781	19.708	38.899	0.527
648.500	390.576	80.003	19.996	100.780	19.709	38.824	0.507
649.000	390.802	80.003	19.996	100.775	19.707	38.958	0.491
649.500	391.079	80.004	19.995	100.768	19.710	38.728	0.494
650.000	391.327	80.003	19.995	100.771	19.714	38.457	0.514
650.500	391.567	80.002	19.996	100.777	19.714	38.459	0.506
651.000	391.848	80.003	19.995	100.779	19.717	38.292	0.504
651.500	392.131	80.003	19.996	100.783	19.714	38.469	0.543
652.000	392.345	80.004	19.996	100.783	19.723	37.906	0.531
652.500	392.615	80.004	19.996	100.780	19.719	38.127	0.490
653.000	392.869	80.004	19.996	100.775	19.726	37.709	0.504
653.500	393.146	80.004	19.994	100.772	19.726	37.658	0.528
654.000	393.434	80.004	19.997	100.768	19.727	37.634	0.548
654.500	393.697	80.006	19.995	100.768	19.732	37.280	0.558
655.000	393.937	80.002	19.994	100.767	19.732	37.265	0.527
655.500	394.211	80.003	19.995	100.767	19.734	37.173	0.509
656.000	394.446	80.004	19.996	100.766	19.739	36.780	0.511
656.500	394.716	80.005	19.996	100.767	19.740	36.723	0.507
657.000	394.969	80.005	19.996	100.767	19.745	36.375	0.514
657.500	395.247	80.005	19.996	100.767	19.746	36.317	0.527
658.000	395.473	80.003	19.995	100.768	19.750	36.072	0.517
658.500	395.728	80.005	19.997	100.768	19.752	35.914	0.493
659.000	395.966	80.004	19.997	100.767	19.755	35.755	0.487
659.500	396.249	80.002	19.996	100.767	19.754	35.792	0.507
660.000	396.482	80.004	19.996	100.765	19.763	35.207	0.518
660.500	396.749	80.002	19.995	100.767	19.765	35.053	0.508
661.000	397.009	80.003	19.995	100.767	19.768	34.831	0.513
661.500	397.290	80.003	19.995	100.769	19.772	34.610	0.534
662.000	397.549	80.002	19.995	100.769	19.773	34.504	0.541
662.500	397.778	80.003	19.994	100.770	19.777	34.238	0.514
663.000	398.040	80.003	19.996	100.768	19.778	34.171	0.489
663.500	398.285	80.002	19.995	100.767	19.778	34.191	0.499
664.000	398.567	80.002	19.996	100.765	19.784	33.810	0.517
664.500	398.762	80.001	19.995	100.766	19.793	33.179	0.502
665.000	399.055	80.001	19.996	100.765	19.791	33.347	0.482
665.500	399.307	80.001	19.996	100.766	19.793	33.167	0.516
666.000	399.566	80.003	19.996	100.766	19.805	32.356	0.528
666.500	399.818	80.003	19.997	100.766	19.803	32.529	0.511
667.000	400.042	80.003	19.997	100.765	19.806	32.317	0.494
667.500	400.313	80.002	19.996	100.765	19.812	31.914	0.486
668.000	400.568	80.002	19.995	100.765	19.820	31.370	0.511
668.500	400.834	80.002	19.995	100.766	19.820	31.379	0.524
669.000	401.078	80.001	19.996	100.765	19.821	31.289	0.515
669.500	401.327	80.002	19.995	100.766	19.826	30.946	0.501
670.000	401.587	80.001	19.995	100.766	19.833	30.491	0.501
670.500	401.866	80.001	19.996	100.766	19.836	30.281	0.524
671.000	402.123	80.002	19.997	100.765	19.838	30.160	0.538
671.500	402.373	80.003	19.996	100.765	19.842	29.930	0.521
672.000	402.645	80.003	19.996	100.765	19.844	29.784	0.514
672.500	402.896	80.002	19.996	100.765	19.854	29.066	0.522
673.000	403.136	80.003	19.996	100.762	19.853	29.152	0.507
673.500	403.410	80.003	19.994	100.760	19.862	28.542	0.503
674.000	403.659	80.001	19.997	100.759	19.862	28.558	0.518
674.500	403.902	80.003	19.995	100.758	19.867	28.234	0.507
675.000	404.141	80.004	19.996	100.755	19.870	28.000	0.487
675.500	404.433	80.002	19.996	100.757	19.874	27.750	0.506
676.000	404.700	80.002	19.997	100.759	19.880	27.318	0.545
676.500	404.927	80.003	19.996	100.761	19.884	27.068	0.527
677.000	405.177	80.003	19.996	100.756	19.887	26.865	0.486
677.500	405.425	80.004	19.996	100.751	19.890	26.668	0.488
678.000	405.657	80.002	19.996	100.749	19.895	26.366	0.489
678.500	405.963	80.003	19.995	100.745	19.902	25.869	0.509
679.000	406.188	80.003	19.997	100.744	19.902	25.856	0.535
679.500	406.437	80.004	19.995	100.749	19.912	25.192	0.502
680.000	406.715	80.002	19.994	100.753	19.914	25.057	0.500
680.501	406.969	80.003	19.995	100.756	19.915	25.007	0.529
681.000	407.204	80.003	19.995	100.758	19.919	24.705	0.510
681.500	407.500	80.001	19.995	100.759	19.928	24.097	0.510
682.000	407.736	80.004	19.996	100.761	19.931	23.920	0.531
682.500	407.969	80.001	19.995	100.764	19.937	23.509	0.500
683.000	408.266	80.004	19.995	100.762	19.939	23.412	0.499
683.500	408.512	80.003	19.995	100.765	19.948	22.780	0.537
684.000	408.784	80.002	19.997	100.762	19.949	22.706	0.531
684.500	409.008	80.001	19.995	100.757	19.953	22.464	0.507
685.000	409.262	80.004	19.996	100.754	19.952	22.540	0.487
685.500	409.476	80.001	19.996	100.749	19.959	22.069	0.473
686.000	409.761	80.001	19.995	100.743	19.965	21.636	0.484
686.500	410.041	80.002	19.996	100.739	19.970	21.345	0.532
687.000	410.271	80.002	19.996	100.738	19.976	20.913	0.537
687.500	410.528	80.001	19.995	100.734	19.978	20.755	0.499
688.000	410.809	80.005	19.996	100.737	19.988	20.105	0.513
688.500	411.058	80.001	19.996	100.738	19.989	20.056	0.534
689.000	411.300	80.002	19.996	100.739	19.991	19.908	0.510
689.500	411.605	80.001	19.995	100.738	19.993	19.794	0.519
690.000	411.798	80.001	19.995	100.737	20.002	19.189	0.522
690.500	412.081	80.001	19.996	100.733	20.000	19.283	0.487
691.000	412.323	80.002	19.996	100.731	20.006	18.919	0.500
691.500	412.565	80.001	19.996	100.730	20.015	18.305	0.504
692.000	412.828	80.001	19.996	100.732	20.018	18.104	0.495
692.500	413.052	80.001	19.996	100.732	20.025	17.607	0.496
693.000	413.348	80.000	19.996	100.733	20.027	17.504	0.503
693.500	413.609	80.000	19.995	100.734	20.030	17.305	0.538
