Repository: ulfsri/fsri_materials_database

# Materials and Products Database

## 01_Data

Raw data generated from each apparatus are included here in plain-text format. The data is organized first by material, next by the short name of test apparatus used, and where applicable additional filtering by test settings.

### material.json

Each material directory contains a json file of the same name as the material. This file links the data stored in the repository as well as data and graphs produced by the accompanying scripts (__02_Scripts__) to the respective landing page for the material on the front-end website.

File: 01_Data/Corian_Countertop/MCC/Corian_Countertop_30K_min_210930_R2.txt (part 3 of 4)
T Correction Coefficients:	0	1.024463	0
Time Shift (s):	14
*
Time (s)	Temperature (C)	N2 flow rate (cc/min)	O2 flow rate (cc/min)	Flow Rate (cc/min)	Oxygen (%)	HRR (W/g)	Heating rate (C/s)
694.000	415.192	79.999	19.997	100.736	20.050	19.060	0.559
694.500	415.495	80.001	19.997	100.735	20.054	18.799	0.555
695.000	415.785	80.002	19.996	100.737	20.059	18.451	0.569
695.500	416.062	80.000	19.995	100.735	20.062	18.243	0.580
696.000	416.356	80.002	19.997	100.739	20.066	17.982	0.569
696.500	416.608	80.001	19.996	100.740	20.062	18.270	0.559
697.000	416.875	80.002	19.997	100.741	20.069	17.789	0.533
697.500	417.174	80.002	19.995	100.741	20.071	17.664	0.542
698.000	417.439	80.001	19.996	100.745	20.077	17.298	0.565
698.500	417.757	80.002	19.996	100.747	20.082	16.911	0.573
699.000	418.038	80.001	19.999	100.750	20.080	17.047	0.591
699.500	418.277	80.002	19.997	100.755	20.088	16.539	0.560
700.000	418.610	80.002	19.997	100.755	20.090	16.405	0.546
700.500	418.857	80.001	19.996	100.752	20.090	16.387	0.576
701.000	419.121	80.001	19.998	100.746	20.100	15.749	0.545
701.500	419.436	80.001	19.997	100.744	20.098	15.855	0.545
702.000	419.704	80.001	19.998	100.742	20.101	15.658	0.581
702.500	419.967	80.002	19.997	100.740	20.108	15.246	0.557
703.000	420.241	80.002	19.998	100.739	20.113	14.876	0.535
703.500	420.573	80.001	19.998	100.741	20.112	14.988	0.571
704.000	420.832	80.002	19.997	100.741	20.114	14.822	0.598
704.500	421.106	80.001	19.998	100.738	20.121	14.361	0.562
705.000	421.445	80.002	19.997	100.736	20.123	14.268	0.573
705.500	421.691	80.001	19.996	100.737	20.130	13.752	0.599
706.000	421.973	80.002	19.997	100.734	20.125	14.104	0.557
706.500	422.259	80.002	19.997	100.732	20.132	13.667	0.548
707.000	422.538	80.003	19.996	100.731	20.137	13.294	0.567
707.500	422.837	80.001	19.997	100.731	20.134	13.528	0.571
708.000	423.103	80.002	19.997	100.729	20.133	13.582	0.571
708.500	423.422	80.000	19.995	100.729	20.139	13.199	0.575
709.000	423.691	80.003	19.997	100.727	20.145	12.783	0.586
709.500	423.943	80.002	19.997	100.727	20.150	12.486	0.554
710.000	424.231	80.003	19.997	100.727	20.150	12.436	0.531
710.500	424.519	80.001	19.997	100.727	20.152	12.351	0.558
711.000	424.773	80.002	19.996	100.726	20.152	12.327	0.559
711.500	425.081	80.001	19.996	100.727	20.155	12.123	0.552
712.000	425.369	80.001	19.996	100.727	20.163	11.642	0.579
712.500	425.660	80.001	19.996	100.726	20.163	11.611	0.588
713.000	425.964	80.003	19.995	100.726	20.164	11.539	0.587
713.500	426.207	80.003	19.997	100.729	20.167	11.380	0.570
714.000	426.534	80.000	19.995	100.733	20.168	11.313	0.558
714.500	426.796	80.000	19.994	100.733	20.169	11.239	0.580
715.000	427.066	80.002	19.997	100.732	20.166	11.385	0.561
715.500	427.365	80.002	19.997	100.732	20.173	10.939	0.551
716.000	427.627	80.000	19.995	100.730	20.179	10.574	0.565
716.500	427.920	80.002	19.996	100.725	20.179	10.536	0.558
717.000	428.221	80.001	19.996	100.724	20.181	10.413	0.575
717.500	428.503	80.000	19.994	100.725	20.187	10.053	0.588
718.000	428.786	80.001	19.996	100.725	20.187	10.020	0.574
718.500	429.072	80.001	19.996	100.725	20.189	9.901	0.567
719.000	429.379	80.000	19.996	100.726	20.189	9.883	0.581
719.500	429.652	80.001	19.995	100.727	20.189	9.893	0.587
720.000	429.914	80.001	19.995	100.726	20.195	9.528	0.558
720.500	430.185	80.002	19.995	100.726	20.198	9.336	0.534
721.000	430.496	80.002	19.996	100.726	20.198	9.331	0.558
721.500	430.779	80.001	19.996	100.726	20.201	9.130	0.588
722.000	431.058	80.000	19.995	100.727	20.204	8.904	0.578
722.500	431.300	80.000	19.996	100.727	20.205	8.834	0.541
723.000	431.616	80.002	19.997	100.729	20.205	8.870	0.539
723.500	431.887	80.002	19.997	100.729	20.205	8.837	0.572
724.000	432.153	80.002	19.996	100.729	20.206	8.789	0.562
724.500	432.452	80.001	19.996	100.729	20.212	8.380	0.551
725.000	432.730	80.002	19.995	100.729	20.214	8.259	0.571
725.500	433.020	80.001	19.997	100.728	20.217	8.074	0.572
726.000	433.269	80.004	19.997	100.728	20.217	8.060	0.553
726.500	433.587	80.002	19.995	100.730	20.215	8.219	0.553
727.000	433.886	80.002	19.998	100.731	20.217	8.089	0.592
727.500	434.156	80.003	19.995	100.732	20.221	7.798	0.593
728.000	434.446	80.002	19.997	100.733	20.222	7.760	0.565
728.500	434.710	80.003	19.997	100.733	20.224	7.581	0.557
729.000	434.984	80.002	19.996	100.731	20.224	7.622	0.546
729.500	435.277	80.004	19.997	100.731	20.223	7.671	0.552
730.000	435.528	80.003	19.995	100.730	20.223	7.700	0.555
730.500	435.813	80.004	19.997	100.729	20.227	7.384	0.540
731.000	436.129	80.004	19.996	100.728	20.228	7.320	0.568
731.500	436.392	80.004	19.996	100.729	20.230	7.216	0.590
732.000	436.697	80.004	19.996	100.728	20.233	7.040	0.573
732.500	436.943	80.003	19.996	100.728	20.230	7.210	0.560
733.000	437.231	80.004	19.996	100.728	20.234	6.939	0.542
733.500	437.481	80.004	19.995	100.729	20.233	7.022	0.536
734.000	437.768	80.003	19.996	100.729	20.235	6.870	0.538
734.500	438.056	80.003	19.996	100.729	20.241	6.510	0.556
735.000	438.342	80.002	19.996	100.729	20.239	6.595	0.575
735.500	438.625	80.003	19.996	100.729	20.242	6.429	0.572
736.000	438.904	80.003	19.997	100.728	20.242	6.441	0.565
736.500	439.192	80.002	19.996	100.728	20.239	6.602	0.564
737.000	439.412	80.003	19.996	100.728	20.239	6.602	0.537
737.500	439.708	80.002	19.994	100.728	20.241	6.479	0.512
738.000	440.004	80.003	19.995	100.728	20.239	6.593	0.554
738.500	440.276	80.003	19.996	100.728	20.243	6.352	0.580
739.000	440.552	80.004	19.996	100.729	20.244	6.318	0.558
739.500	440.843	80.002	19.997	100.729	20.248	6.054	0.557
740.000	441.086	80.003	19.997	100.729	20.245	6.228	0.551
740.500	441.388	80.001	19.996	100.730	20.244	6.316	0.540
741.000	441.638	80.002	19.997	100.731	20.246	6.166	0.549
741.500	441.948	80.003	19.995	100.731	20.250	5.884	0.556
742.000	442.227	80.002	19.995	100.733	20.248	6.047	0.574
742.500	442.512	80.002	19.995	100.733	20.246	6.163	0.576
743.000	442.758	80.002	19.996	100.733	20.250	5.906	0.548
743.500	443.028	80.003	19.996	100.732	20.250	5.899	0.523
744.000	443.278	80.002	19.997	100.732	20.251	5.843	0.518
744.500	443.586	80.002	19.995	100.731	20.253	5.719	0.539
745.000	443.857	80.002	19.996	100.731	20.253	5.685	0.569
745.500	444.131	80.001	19.996	100.730	20.250	5.916	0.562
746.000	444.391	80.002	19.996	100.730	20.248	6.014	0.539
746.500	444.651	80.002	19.995	100.730	20.252	5.748	0.527
747.000	444.964	80.002	19.995	100.729	20.253	5.663	0.547
747.500	445.224	80.002	19.995	100.728	20.255	5.549	0.573
748.000	445.507	80.003	19.995	100.727	20.253	5.701	0.558
748.500	445.756	80.002	19.996	100.726	20.250	5.866	0.537
749.000	446.057	80.002	19.994	100.725	20.254	5.613	0.540
749.500	446.312	80.004	19.995	100.725	20.253	5.725	0.553
750.000	446.603	80.002	19.994	100.726	20.258	5.358	0.551
750.500	446.851	80.003	19.994	100.729	20.258	5.354	0.543
751.000	447.134	80.004	19.996	100.728	20.260	5.240	0.535
751.500	447.397	80.003	19.996	100.728	20.255	5.533	0.539
752.000	447.670	80.004	19.996	100.728	20.260	5.220	0.541
752.500	447.946	80.003	19.995	100.728	20.260	5.222	0.542
753.000	448.217	80.004	19.996	100.727	20.260	5.220	0.548
753.500	448.494	80.004	19.995	100.729	20.263	5.038	0.547
754.000	448.756	80.003	19.996	100.729	20.259	5.294	0.543
754.500	449.011	80.003	19.995	100.728	20.259	5.269	0.528
755.000	449.279	80.003	19.996	100.728	20.262	5.099	0.520
755.500	449.572	80.004	19.996	100.724	20.264	4.940	0.542
756.000	449.822	80.004	19.994	100.721	20.263	5.038	0.552
756.500	450.076	80.005	19.995	100.720	20.266	4.851	0.523
757.000	450.388	80.006	19.995	100.719	20.264	4.947	0.535
757.500	450.658	80.003	19.994	100.718	20.265	4.915	0.574
758.000	450.915	80.005	19.996	100.720	20.261	5.179	0.555
758.500	451.169	80.004	19.996	100.721	20.262	5.078	0.519
759.000	451.437	80.005	19.996	100.722	20.257	5.406	0.517
759.500	451.728	80.004	19.996	100.722	20.265	4.933	0.541
760.000	451.962	80.006	19.996	100.721	20.266	4.810	0.542
760.500	452.218	80.003	19.996	100.721	20.265	4.889	0.507
761.000	452.497	80.004	19.997	100.719	20.265	4.929	0.513
761.500	452.772	80.004	19.995	100.719	20.262	5.072	0.544
762.000	453.050	80.003	19.996	100.718	20.261	5.183	0.553
762.500	453.319	80.003	19.996	100.720	20.262	5.072	0.550
763.000	453.579	80.002	19.997	100.722	20.264	4.951	0.538
763.500	453.832	80.001	19.995	100.720	20.264	4.967	0.521
764.000	454.093	80.002	19.996	100.720	20.264	4.985	0.514
764.500	454.329	80.002	19.995	100.720	20.259	5.276	0.506
765.000	454.610	80.003	19.996	100.720	20.261	5.168	0.507
765.500	454.897	80.000	19.995	100.721	20.261	5.173	0.542
766.000	455.129	80.001	19.997	100.722	20.263	5.070	0.543
766.500	455.438	80.001	19.997	100.722	20.264	4.943	0.530
767.000	455.694	80.002	19.996	100.722	20.262	5.131	0.553
767.500	455.958	80.002	19.998	100.721	20.259	5.269	0.542
768.000	456.243	80.003	19.997	100.721	20.268	4.714	0.534
768.500	456.510	80.001	19.996	100.724	20.262	5.106	0.551
769.000	456.796	80.001	19.997	100.725	20.267	4.772	0.552
769.500	457.057	80.003	19.997	100.723	20.262	5.083	0.550
770.000	457.320	80.001	19.996	100.720	20.264	4.983	0.536
770.500	457.560	80.002	19.997	100.716	20.266	4.864	0.514
771.000	457.851	80.002	19.996	100.716	20.267	4.792	0.517
771.500	458.097	80.002	19.997	100.717	20.265	4.916	0.534
772.000	458.337	80.000	19.996	100.719	20.262	5.093	0.511
772.500	458.609	80.001	19.997	100.724	20.263	5.031	0.499
773.000	458.862	80.001	19.996	100.727	20.266	4.813	0.519
773.500	459.132	80.001	19.997	100.727	20.267	4.786	0.524
774.000	459.368	80.001	19.996	100.726	20.266	4.815	0.514
774.500	459.660	80.002	19.997	100.726	20.267	4.793	0.517
775.000	459.927	80.002	19.996	100.723	20.264	4.972	0.544
775.500	460.221	80.001	19.994	100.723	20.264	4.992	0.560
776.000	460.454	80.000	19.996	100.720	20.267	4.764	0.544
776.500	460.729	80.001	19.995	100.717	20.264	4.954	0.518
777.000	460.967	80.002	19.997	100.715	20.264	4.992	0.511
777.500	461.253	80.001	19.996	100.717	20.265	4.911	0.519
778.000	461.455	80.002	19.996	100.716	20.263	5.070	0.506
778.500	461.746	80.003	19.996	100.715	20.263	5.018	0.490
779.000	461.976	80.003	19.996	100.716	20.265	4.927	0.506
779.500	462.254	80.001	19.995	100.717	20.265	4.898	0.514
780.000	462.511	80.003	19.995	100.718	20.266	4.811	0.522
780.500	462.745	80.001	19.997	100.719	20.259	5.276	0.514
781.000	463.022	80.001	19.997	100.721	20.265	4.874	0.501
781.500	463.276	80.003	19.996	100.719	20.261	5.142	0.520
782.000	463.534	80.004	19.997	100.716	20.265	4.902	0.522
782.500	463.806	80.004	19.996	100.715	20.265	4.936	0.522
783.000	464.051	80.002	19.996	100.709	20.266	4.864	0.523
783.500	464.282	80.002	19.997	100.706	20.266	4.873	0.496
784.000	464.550	80.001	19.995	100.707	20.267	4.761	0.487
784.500	464.821	80.002	19.996	100.711	20.265	4.911	0.519
785.000	465.089	80.002	19.998	100.710	20.263	5.047	0.539
785.500	465.339	80.003	19.996	100.713	20.266	4.855	0.528
786.000	465.597	80.002	19.996	100.715	20.264	4.962	0.513
786.500	465.852	80.003	19.996	100.717	20.265	4.938	0.511
787.000	466.127	80.003	19.996	100.714	20.262	5.118	0.522
787.500	466.358	80.002	19.997	100.712	20.262	5.135	0.518
788.000	466.593	80.003	19.997	100.716	20.264	4.943	0.486
788.500	466.856	80.003	19.997	100.718	20.266	4.826	0.482
789.000	467.138	80.001	19.997	100.718	20.267	4.793	0.521
789.500	467.405	80.002	19.996	100.721	20.262	5.130	0.547
790.000	467.663	80.002	19.997	100.721	20.266	4.837	0.537
790.500	467.875	80.002	19.996	100.715	20.268	4.718	0.497
791.000	468.120	80.001	19.996	100.710	20.264	4.971	0.464
791.500	468.384	80.003	19.997	100.708	20.264	4.996	0.484
792.000	468.673	80.002	19.997	100.707	20.267	4.799	0.531
792.500	468.858	80.001	19.995	100.711	20.265	4.918	0.514
793.000	469.183	80.001	19.998	100.717	20.267	4.795	0.492
793.500	469.413	80.001	19.996	100.722	20.268	4.700	0.532
794.000	469.665	80.000	19.995	100.720	20.265	4.875	0.518
794.500	469.923	80.001	19.996	100.721	20.265	4.877	0.495
795.000	470.164	80.002	19.996	100.721	20.266	4.808	0.504
795.500	470.419	80.001	19.997	100.720	20.264	4.976	0.498
796.000	470.656	80.002	19.996	100.717	20.270	4.593	0.494
796.500	470.926	80.001	19.996	100.721	20.266	4.841	0.499
797.000	471.210	80.001	19.997	100.717	20.264	4.949	0.531
797.500	471.468	80.001	19.997	100.710	20.265	4.931	0.548
798.000	471.706	80.001	19.997	100.709	20.266	4.871	0.519
798.500	471.939	80.001	19.997	100.711	20.263	5.025	0.483
799.000	472.237	80.001	19.997	100.709	20.263	5.041	0.501
799.500	472.472	80.000	19.996	100.712	20.266	4.830	0.532
800.000	472.720	80.000	19.996	100.718	20.269	4.672	0.508
800.500	472.991	80.000	19.997	100.718	20.266	4.812	0.501
801.000	473.281	80.000	19.996	100.718	20.268	4.725	0.541
801.500	473.526	80.001	19.997	100.721	20.269	4.633	0.548
802.000	473.784	80.001	19.998	100.724	20.262	5.092	0.519
802.500	474.024	80.002	19.997	100.722	20.270	4.605	0.501
803.000	474.307	80.000	19.997	100.722	20.264	4.976	0.511
803.500	474.577	80.000	19.996	100.722	20.270	4.572	0.538
804.000	474.839	79.999	19.996	100.722	20.266	4.813	0.542
804.500	475.090	80.000	19.997	100.721	20.266	4.847	0.523
805.000	475.355	80.001	19.997	100.722	20.268	4.728	0.515
805.500	475.571	80.002	19.996	100.723	20.266	4.828	0.498
806.000	475.865	80.002	19.996	100.724	20.262	5.134	0.495
806.500	476.108	80.001	19.996	100.724	20.267	4.788	0.523
807.000	476.322	80.002	19.997	100.724	20.266	4.835	0.497
807.500	476.661	80.001	19.995	100.725	20.267	4.764	0.505
808.000	476.875	80.001	19.996	100.723	20.259	5.298	0.553
808.500	477.137	80.003	19.996	100.720	20.268	4.683	0.514
809.000	477.395	80.003	19.998	100.720	20.271	4.531	0.497
809.500	477.605	80.002	19.996	100.721	20.271	4.502	0.494
810.000	477.890	80.003	19.997	100.722	20.267	4.766	0.482
810.500	478.198	80.003	19.997	100.722	20.266	4.867	0.544
811.000	478.385	80.002	19.995	100.723	20.268	4.715	0.544
811.500	478.656	80.003	19.995	100.721	20.270	4.567	0.476
812.000	478.908	80.003	19.995	100.721	20.271	4.531	0.491
812.500	479.147	80.004	19.994	100.720	20.269	4.614	0.508
813.000	479.434	80.003	19.993	100.721	20.270	4.602	0.508
813.500	479.662	80.002	19.995	100.716	20.267	4.757	0.520
814.000	479.895	80.004	19.996	100.712	20.268	4.708	0.488
814.500	480.164	80.002	19.995	100.707	20.271	4.488	0.482
815.000	480.402	80.005	19.996	100.708	20.269	4.652	0.504
815.500	480.695	80.003	19.995	100.709	20.267	4.784	0.519
816.000	480.943	80.003	19.995	100.715	20.267	4.757	0.536
816.500	481.211	80.005	19.997	100.722	20.265	4.904	0.528
817.000	481.460	80.004	19.995	100.722	20.267	4.781	0.516
817.500	481.685	80.003	19.995	100.718	20.264	4.970	0.496
818.000	481.958	80.004	19.997	100.713	20.269	4.611	0.486
818.500	482.208	80.004	19.995	100.712	20.268	4.741	0.510
819.000	482.457	80.004	19.996	100.712	20.267	4.748	0.511
819.500	482.694	80.003	19.995	100.713	20.267	4.795	0.493
820.000	482.954	80.003	19.994	100.712	20.263	5.042	0.491
820.500	483.210	80.003	19.995	100.711	20.264	4.995	0.507
821.000	483.488	80.003	19.995	100.707	20.269	4.666	0.525
821.500	483.718	80.005	19.997	100.703	20.264	4.967	0.521
822.000	483.961	80.003	19.996	100.702	20.268	4.699	0.490
822.500	484.223	80.004	19.997	100.703	20.263	5.066	0.489
823.000	484.501	80.005	19.997	100.707	20.265	4.920	0.523
823.500	484.742	80.003	19.995	100.711	20.271	4.484	0.530
824.000	484.981	80.003	19.995	100.714	20.266	4.835	0.499
824.500	485.242	80.003	19.997	100.716	20.261	5.142	0.490
825.000	485.493	80.004	19.997	100.717	20.273	4.382	0.506
825.500	485.728	80.003	19.996	100.719	20.271	4.509	0.499
826.000	485.983	80.002	19.996	100.719	20.269	4.636	0.488
826.500	486.257	80.002	19.997	100.718	20.265	4.927	0.509
827.000	486.551	80.002	19.997	100.714	20.269	4.670	0.548
827.500	486.753	80.003	19.996	100.717	20.271	4.536	0.532
828.000	487.028	80.003	19.995	100.716	20.273	4.386	0.486
828.500	487.261	80.002	19.996	100.715	20.275	4.269	0.493
829.000	487.538	80.002	19.995	100.717	20.272	4.449	0.509
829.500	487.770	80.002	19.996	100.717	20.274	4.326	0.510
830.000	487.999	80.004	19.995	100.713	20.268	4.710	0.485
830.500	488.259	80.002	19.995	100.711	20.270	4.552	0.475
831.000	488.530	80.003	19.996	100.709	20.264	4.959	0.510
831.500	488.788	80.004	19.995	100.705	20.270	4.587	0.530
832.000	489.053	80.003	19.995	100.708	20.267	4.768	0.526
832.500	489.287	80.004	19.996	100.712	20.272	4.462	0.511
833.000	489.504	80.004	19.997	100.714	20.272	4.455	0.475
833.500	489.772	80.004	19.995	100.716	20.272	4.439	0.468
834.000	490.054	80.002	19.995	100.718	20.275	4.231	0.517
834.500	490.275	80.003	19.995	100.719	20.268	4.704	0.527
835.000	490.567	80.004	19.997	100.715	20.267	4.747	0.508
835.500	490.793	80.003	19.995	100.710	20.270	4.565	0.515
836.000	491.079	80.004	19.995	100.705	20.264	4.947	0.515
836.500	491.323	80.003	19.996	100.706	20.272	4.435	0.521
837.000	491.568	80.006	19.996	100.705	20.270	4.562	0.510
837.500	491.825	80.004	19.997	100.707	20.271	4.517	0.496
838.000	492.103	80.004	19.995	100.713	20.275	4.275	0.518
838.500	492.350	80.004	19.995	100.715	20.262	5.101	0.530
839.000	492.567	80.006	19.995	100.710	20.271	4.513	0.495
839.500	492.833	80.007	19.997	100.707	20.271	4.544	0.473
840.000	493.076	80.006	19.995	100.704	20.267	4.746	0.496
840.500	493.355	80.004	19.994	100.702	20.269	4.645	0.515
841.000	493.623	80.005	19.997	100.705	20.268	4.704	0.534
841.500	493.878	80.006	19.995	100.709	20.269	4.632	0.535
842.000	494.143	80.006	19.995	100.710	20.272	4.428	0.522
842.500	494.397	80.005	19.997	100.714	20.271	4.512	0.519
843.000	494.666	80.005	19.996	100.714	20.268	4.694	0.521
843.500	494.952	80.004	19.996	100.714	20.263	5.009	0.539
844.000	495.179	80.004	19.995	100.713	20.264	4.976	0.534
844.500	495.439	80.003	19.994	100.712	20.271	4.533	0.500
845.000	495.720	80.004	19.996	100.706	20.267	4.761	0.514
845.500	495.918	80.004	19.995	100.703	20.269	4.625	0.510
846.000	496.194	80.005	19.996	100.702	20.269	4.636	0.477
846.500	496.439	80.002	19.994	100.706	20.268	4.732	0.498
847.000	496.680	80.004	19.997	100.712	20.270	4.598	0.504
847.500	496.943	80.003	19.994	100.719	20.266	4.825	0.496
848.000	497.193	80.003	19.995	100.723	20.269	4.630	0.509
848.500	497.416	80.003	19.993	100.725	20.270	4.585	0.493
849.000	497.677	80.002	19.996	100.724	20.273	4.361	0.478
849.500	497.911	80.002	19.995	100.723	20.270	4.590	0.490
850.000	498.200	80.002	19.996	100.718	20.268	4.729	0.509
850.500	498.440	80.002	19.997	100.713	20.269	4.623	0.526
851.000	498.725	80.002	19.998	100.709	20.268	4.711	0.527
851.500	498.982	80.002	19.996	100.710	20.275	4.225	0.533
852.000	499.214	80.002	19.996	100.711	20.268	4.685	0.515
852.500	499.463	80.002	19.996	100.716	20.267	4.755	0.485
853.000	499.737	80.002	19.998	100.721	20.268	4.728	0.502
853.500	499.984	80.002	19.996	100.722	20.272	4.466	0.522
854.000	500.224	80.002	19.996	100.722	20.269	4.645	0.504
854.500	500.477	80.002	19.996	100.717	20.270	4.554	0.491
855.000	500.758	80.001	19.996	100.713	20.270	4.563	0.514
855.500	501.018	80.003	19.996	100.714	20.273	4.399	0.537
856.000	501.255	80.001	19.997	100.717	20.275	4.269	0.519
856.500	501.498	80.001	19.997	100.714	20.270	4.576	0.489
857.000	501.785	80.000	19.996	100.715	20.270	4.565	0.505
857.500	502.023	80.002	19.996	100.714	20.271	4.534	0.527
858.000	502.249	80.000	19.997	100.710	20.272	4.455	0.495
858.500	502.524	80.001	19.996	100.706	20.271	4.504	0.483
859.000	502.764	80.001	19.996	100.706	20.269	4.612	0.508
859.500	503.011	80.001	19.997	100.705	20.271	4.522	0.501
860.000	503.294	80.002	19.996	100.702	20.273	4.379	0.508
860.500	503.548	80.000	19.996	100.701	20.268	4.681	0.533
861.000	503.779	80.001	19.996	100.698	20.274	4.304	0.511
861.500	504.041	80.000	19.997	100.701	20.271	4.515	0.489
862.000	504.290	80.001	19.997	100.705	20.271	4.515	0.502
862.500	504.578	80.001	19.996	100.709	20.267	4.797	0.524
863.000	504.821	80.002	19.997	100.710	20.275	4.267	0.534
863.500	505.062	80.000	19.995	100.711	20.269	4.650	0.508
864.000	505.291	80.000	19.996	100.707	20.272	4.460	0.477
864.500	505.592	80.000	19.996	100.705	20.271	4.526	0.500
865.000	505.827	80.000	19.996	100.706	20.265	4.913	0.533
865.500	506.097	80.002	19.997	100.711	20.270	4.554	0.521
866.000	506.350	80.001	19.995	100.711	20.270	4.601	0.514
866.500	506.586	79.999	19.995	100.712	20.266	4.868	0.506
867.000	506.851	80.002	19.997	100.707	20.270	4.606	0.495
867.500	507.084	80.001	19.998	100.705	20.269	4.661	0.499
868.000	507.330	80.003	19.997	100.705	20.265	4.921	0.489
868.500	507.597	80.001	19.997	100.706	20.271	4.527	0.496
869.000	507.820	80.003	19.997	100.703	20.272	4.460	0.501
869.500	508.085	80.003	19.998	100.706	20.267	4.769	0.488
870.000	508.337	80.000	19.996	100.708	20.269	4.652	0.502
870.500	508.599	80.001	19.996	100.708	20.266	4.811	0.516
871.000	508.860	80.001	19.996	100.710	20.274	4.295	0.518
871.500	509.132	80.001	19.997	100.716	20.267	4.780	0.528
872.000	509.360	80.001	19.996	100.721	20.265	4.889	0.517
872.500	509.620	80.002	19.997	100.721	20.261	5.149	0.494
873.000	509.845	80.002	19.997	100.716	20.266	4.813	0.486
873.500	510.097	80.001	19.996	100.710	20.267	4.806	0.481
874.000	510.377	80.002	19.996	100.703	20.272	4.471	0.505
874.500	510.618	80.001	19.995	100.696	20.264	4.945	0.527
875.000	510.835	80.001	19.996	100.692	20.266	4.813	0.490
875.500	511.107	80.002	19.997	100.693	20.267	4.775	0.474
876.000	511.349	80.001	19.997	100.695	20.267	4.798	0.502
876.500	511.565	80.001	19.997	100.698	20.267	4.800	0.486
877.000	511.794	80.003	19.998	100.698	20.268	4.681	0.451
877.500	512.066	80.000	19.996	100.700	20.264	4.963	0.473
878.000	512.309	80.003	19.997	100.700	20.272	4.458	0.508
878.500	512.553	80.001	19.994	100.701	20.266	4.851	0.501
879.000	512.794	80.001	19.996	100.704	20.267	4.748	0.486
879.500	513.026	80.001	19.996	100.709	20.265	4.915	0.479
880.000	513.250	80.001	19.997	100.708	20.261	5.188	0.464
880.500	513.515	80.001	19.998	100.709	20.268	4.735	0.472
881.000	513.794	80.001	19.998	100.707	20.260	5.225	0.516
881.500	514.011	80.000	19.997	100.702	20.264	4.974	0.520
882.000	514.247	80.001	19.996	100.698	20.267	4.782	0.474
882.500	514.560	80.000	19.997	100.700	20.263	5.035	0.501
883.000	514.765	80.001	19.996	100.704	20.268	4.697	0.534
883.500	515.014	80.000	19.995	100.707	20.268	4.687	0.486
884.000	515.251	80.001	19.996	100.709	20.264	4.980	0.470
884.500	515.523	80.001	19.997	100.711	20.271	4.496	0.498
885.000	515.717	80.002	19.998	100.712	20.265	4.924	0.487
885.500	515.971	80.001	19.997	100.707	20.264	4.953	0.457
886.000	516.237	80.001	19.997	100.707	20.264	4.986	0.484
886.500	516.468	80.001	19.996	100.708	20.269	4.646	0.509
887.000	516.736	80.002	19.997	100.704	20.270	4.593	0.498
887.500	516.992	80.000	19.997	100.701	20.268	4.703	0.512
888.000	517.242	80.001	19.996	100.706	20.263	5.014	0.515
888.500	517.471	80.001	19.996	100.707	20.267	4.761	0.492
889.000	517.737	80.002	19.997	100.704	20.264	4.986	0.487
889.500	517.955	80.000	19.996	100.706	20.263	5.018	0.490
890.000	518.212	80.000	19.997	100.704	20.264	4.980	0.479
890.500	518.431	80.001	19.996	100.700	20.268	4.708	0.476
891.000	518.675	80.001	19.997	100.697	20.265	4.921	0.470
891.500	518.935	80.002	19.997	100.702	20.260	5.221	0.483
892.000	519.170	80.001	19.997	100.703	20.263	5.026	0.499
892.500	519.408	80.003	19.997	100.706	20.261	5.146	0.484
893.000	519.661	80.003	19.996	100.704	20.266	4.853	0.482
893.500	519.897	80.002	19.996	100.705	20.264	4.961	0.490
894.000	520.115	80.002	19.996	100.699	20.269	4.629	0.471
894.500	520.394	80.002	19.996	100.694	20.266	4.839	0.475
895.000	520.624	80.003	19.995	100.695	20.265	4.898	0.503
895.500	520.858	80.003	19.996	100.700	20.263	5.034	0.487
896.000	521.125	80.004	19.997	100.699	20.262	5.077	0.483
896.500	521.363	80.002	19.995	100.698	20.263	5.029	0.503
897.000	521.628	80.002	19.997	100.698	20.262	5.093	0.504
897.500	521.838	80.004	19.997	100.697	20.263	5.004	0.489
898.000	522.069	80.003	19.997	100.693	20.266	4.842	0.458
898.500	522.337	80.003	19.996	100.690	20.264	4.940	0.470
899.000	522.568	80.004	19.997	100.691	20.263	5.016	0.499
899.500	522.804	80.003	19.996	100.693	20.269	4.670	0.483
900.000	523.077	80.005	19.996	100.695	20.268	4.741	0.488
900.500	523.302	80.004	19.997	100.695	20.266	4.831	0.503
901.000	523.560	80.004	19.997	100.698	20.269	4.625	0.490
901.500	523.782	80.005	19.997	100.700	20.267	4.760	0.482
902.000	524.039	80.003	19.996	100.705	20.267	4.764	0.480
902.500	524.284	80.003	19.998	100.704	20.261	5.154	0.491
903.000	524.518	80.003	19.996	100.709	20.267	4.796	0.491
903.500	524.786	80.002	19.995	100.714	20.266	4.814	0.490
904.000	524.986	80.004	19.996	100.715	20.263	5.037	0.485
904.500	525.248	80.002	19.995	100.715	20.266	4.847	0.465
905.000	525.436	80.002	19.996	100.719	20.267	4.800	0.456
905.500	525.702	80.001	19.995	100.720	20.262	5.089	0.452
906.000	525.993	80.002	19.996	100.716	20.266	4.871	0.506
906.500	526.224	80.002	19.995	100.715	20.267	4.802	0.539
907.000	526.467	80.002	19.995	100.709	20.268	4.687	0.498
907.500	526.703	80.003	19.996	100.702	20.264	4.965	0.477
908.000	526.913	80.002	19.995	100.700	20.264	4.941	0.463
908.500	527.178	80.001	19.994	100.703	20.266	4.831	0.461
909.000	527.398	80.003	19.996	100.707	20.265	4.896	0.480
909.500	527.668	80.002	19.994	100.712	20.267	4.780	0.487
910.000	527.913	80.001	19.995	100.714	20.267	4.786	0.503
910.500	528.138	80.003	19.997	100.712	20.270	4.607	0.493
911.000	528.389	80.003	19.995	100.709	20.267	4.744	0.473
911.500	528.622	80.001	19.996	100.709	20.261	5.149	0.480
912.000	528.874	80.004	19.996	100.705	20.271	4.484	0.484
912.500	529.135	80.003	19.996	100.704	20.265	4.885	0.499
913.000	529.354	80.003	19.995	100.705	20.269	4.643	0.497
913.500	529.620	80.003	19.996	100.706	20.269	4.623	0.483
914.000	529.836	80.002	19.996	100.703	20.271	4.541	0.483
914.500	530.122	80.002	19.996	100.702	20.265	4.889	0.492
915.000	530.389	80.004	19.997	100.702	20.266	4.818	0.528
915.500	530.625	80.001	19.994	100.700	20.267	4.789	0.528
916.000	530.837	80.003	19.996	100.703	20.266	4.840	0.476
916.500	531.130	80.003	19.995	100.705	20.267	4.796	0.476
917.000	531.367	80.004	19.997	100.709	20.264	4.997	0.517
917.500	531.609	80.003	19.995	100.712	20.266	4.861	0.504
918.000	531.865	80.003	19.994	100.715	20.266	4.854	0.489
918.500	532.122	80.003	19.997	100.710	20.265	4.919	0.506
919.000	532.354	80.002	19.996	100.708	20.265	4.926	0.501
919.500	532.569	80.002	19.994	100.711	20.269	4.630	0.468
920.000	532.808	80.004	19.995	100.711	20.267	4.764	0.450
920.500	533.113	80.003	19.995	100.712	20.266	4.811	0.499
921.000	533.346	80.004	19.997	100.717	20.269	4.641	0.541
921.500	533.638	80.004	19.996	100.717	20.267	4.771	0.532
922.000	533.853	80.005	19.996	100.714	20.266	4.807	0.516
922.500	534.134	80.005	19.996	100.715	20.264	4.952	0.502
923.000	534.370	80.004	19.995	100.711	20.262	5.099	0.506
923.500	534.622	80.004	19.995	100.705	20.265	4.918	0.502
924.000	534.868	80.005	19.996	100.706	20.266	4.869	0.493
924.500	535.127	80.006	19.995	100.707	20.265	4.883	0.501
925.000	535.401	80.006	19.996	100.702	20.263	5.036	0.519
925.500	535.621	80.005	19.994	100.704	20.265	4.874	0.514
926.000	535.895	80.005	19.996	100.707	20.266	4.854	0.494
926.500	536.163	80.003	19.995	100.703	20.267	4.771	0.518
927.000	536.375	80.005	19.995	100.699	20.267	4.746	0.511
927.500	536.661	80.004	19.994	100.698	20.270	4.589	0.489
928.000	536.940	80.005	19.995	100.696	20.266	4.862	0.532
928.500	537.207	80.004	19.994	100.693	20.270	4.558	0.556
929.000	537.414	80.004	19.996	100.693	20.268	4.739	0.510
929.500	537.709	80.006	19.996	100.696	20.265	4.920	0.488
930.000	537.919	80.004	19.996	100.700	20.262	5.101	0.503
930.500	538.222	80.003	19.995	100.699	20.269	4.620	0.509
931.000	538.494	80.002	19.994	100.700	20.263	5.023	0.544
931.500	538.715	80.002	19.995	100.701	20.263	5.009	0.534
932.000	538.980	80.003	19.994	100.703	20.266	4.808	0.490
932.500	539.244	80.002	19.994	100.702	20.263	5.012	0.508
933.000	539.495	80.003	19.995	100.706	20.264	4.979	0.522
933.500	539.777	80.002	19.995	100.709	20.266	4.840	0.524
934.000	540.018	80.002	19.996	100.709	20.268	4.686	0.528
934.500	540.254	80.002	19.995	100.705	20.270	4.594	0.500
935.000	540.544	80.002	19.995	100.703	20.268	4.741	0.501
935.500	540.767	80.003	19.995	100.699	20.264	4.969	0.520
936.000	541.037	80.003	19.995	100.696	20.268	4.719	0.503
936.500	541.358	80.004	19.994	100.698	20.264	4.989	0.542
937.000	541.605	80.003	19.995	100.703	20.262	5.101	0.580
937.500	541.826	80.002	19.996	100.705	20.265	4.912	0.518
938.000	542.094	80.001	19.995	100.710	20.262	5.075	0.478
938.500	542.344	80.002	19.996	100.714	20.265	4.874	0.504
939.000	542.584	80.002	19.995	100.714	20.264	4.984	0.504
939.500	542.857	80.002	19.995	100.710	20.266	4.820	0.501
940.000	543.139	80.002	19.994	100.711	20.267	4.804	0.534
940.500	543.389	80.001	19.994	100.712	20.267	4.766	0.544
941.000	543.657	80.002	19.996	100.713	20.266	4.855	0.525
941.500	543.922	80.001	19.994	100.716	20.262	5.074	0.526
942.000	544.171	80.003	19.996	100.720	20.258	5.381	0.523
942.500	544.425	80.001	19.994	100.719	20.263	5.005	0.508
943.000	544.701	80.001	19.994	100.714	20.266	4.856	0.517
943.500	544.931	80.002	19.995	100.707	20.266	4.811	0.518
944.000	545.179	80.003	19.996	100.704	20.263	5.069	0.492
944.500	545.443	80.002	19.996	100.705	20.263	5.035	0.495
945.000	545.702	80.002	19.995	100.710	20.264	4.981	0.517
945.500	545.976	80.002	19.995	100.715	20.266	4.872	0.527
946.000	546.224	80.002	19.995	100.720	20.268	4.693	0.527
946.500	546.509	80.002	19.994	100.718	20.268	4.733	0.528
947.000	546.752	80.003	19.995	100.718	20.267	4.742	0.531
947.500	547.033	80.002	19.995	100.716	20.269	4.670	0.526
948.000	547.268	80.004	19.995	100.713	20.267	4.759	0.520
948.500	547.590	80.003	19.996	100.713	20.268	4.715	0.536
949.000	547.845	80.002	19.995	100.712	20.269	4.623	0.567
949.500	548.038	80.002	19.994	100.707	20.266	4.852	0.512
950.000	548.332	80.002	19.996	100.701	20.267	4.761	0.467
950.500	548.602	80.004	19.995	100.706	20.271	4.504	0.526
951.000	548.869	80.002	19.995	100.709	20.269	4.671	0.551
951.500	549.110	80.004	19.996	100.713	20.269	4.644	0.523
952.000	549.386	80.003	19.995	100.719	20.265	4.877	0.512
952.500	549.695	80.004	19.996	100.721	20.261	5.138	0.551
953.000	549.924	80.003	19.996	100.715	20.267	4.801	0.561
953.500	550.165	80.005	19.997	100.710	20.264	4.956	0.504
954.000	550.477	80.002	19.996	100.705	20.268	4.683	0.512
954.500	550.695	80.003	19.997	100.700	20.267	4.745	0.542
955.000	550.980	80.003	19.996	100.701	20.268	4.738	0.516
955.500	551.248	80.003	19.996	100.702	20.265	4.931	0.528
956.000	551.510	80.001	19.996	100.704	20.265	4.889	0.541
956.500	551.739	80.002	19.996	100.701	20.265	4.918	0.510
957.000	552.015	80.003	19.997	100.698	20.266	4.831	0.498
957.500	552.279	80.002	19.995	100.700	20.265	4.910	0.523
958.000	552.550	80.002	19.996	100.703	20.268	4.730	0.538
958.500	552.804	80.002	19.997	100.705	20.266	4.871	0.530
959.000	553.020	80.002	19.996	100.707	20.269	4.650	0.497
959.500	553.336	80.002	19.997	100.707	20.266	4.832	0.500
960.000	553.622	80.003	19.996	100.702	20.269	4.662	0.567
960.500	553.874	80.001	19.997	100.697	20.268	4.693	0.570
961.000	554.144	80.001	19.996	100.691	20.270	4.597	0.530
961.500	554.386	80.001	19.995	100.671	20.269	4.673	0.517
962.000	554.666	80.004	19.998	100.660	20.266	4.827	0.517
962.500	554.929	80.001	19.996	100.657	20.268	4.686	0.532
963.000	555.184	80.002	19.997	100.656	20.271	4.531	0.531
963.500	555.474	80.002	19.996	100.659	20.266	4.831	0.532
964.000	555.703	80.003	19.996	100.684	20.266	4.849	0.532
964.500	555.968	80.001	19.997	100.708	20.264	4.943	0.506
965.000	556.221	80.001	19.997	100.744	20.265	4.890	0.505
965.500	556.450	80.002	19.996	100.759	20.268	4.715	0.500
966.000	556.747	80.002	19.996	100.762	20.267	4.800	0.505
966.500	556.990	80.001	19.995	100.759	20.267	4.786	0.533
967.000	557.267	80.002	19.996	100.749	20.268	4.715	0.530
967.500	557.514	80.002	19.996	100.718	20.271	4.534	0.522
968.000	557.794	80.001	19.996	100.705	20.271	4.536	0.525
968.500	558.058	80.001	19.997	100.704	20.264	4.941	0.536
969.000	558.319	80.003	19.996	100.706	20.272	4.457	0.535
969.500	558.578	80.002	19.995	100.705	20.269	4.650	0.523
970.000	558.827	80.001	19.994	100.703	20.273	4.361	0.514
970.500	559.111	80.002	19.995	100.703	20.270	4.553	0.520
971.000	559.375	80.002	19.996	100.699	20.271	4.491	0.541
971.500	559.595	80.002	19.996	100.693	20.269	4.616	0.516
972.000	559.861	80.002	19.996	100.693	20.270	4.545	0.485
972.500	560.138	80.003	19.996	100.697	20.269	4.619	0.514
973.000	560.366	80.003	19.997	100.700	20.264	4.998	0.524
973.500	560.686	80.002	19.996	100.700	20.269	4.632	0.527
974.000	560.898	80.002	19.996	100.703	20.272	4.447	0.540
974.500	561.154	80.002	19.995	100.707	20.272	4.446	0.500
975.000	561.413	80.003	19.996	100.705	20.267	4.789	0.492
975.500	561.703	80.003	19.997	100.701	20.269	4.648	0.532
976.000	561.929	80.004	19.996	100.701	20.270	4.549	0.533
976.500	562.210	80.004	19.996	100.702	20.268	4.677	0.512
977.000	562.458	80.003	19.996	100.700	20.267	4.764	0.518
977.500	562.715	80.002	19.997	100.705	20.269	4.625	0.517
978.000	562.974	80.003	19.996	100.709	20.269	4.652	0.511
978.500	563.257	80.002	19.996	100.709	20.267	4.785	0.529
979.000	563.518	80.002	19.995	100.707	20.269	4.633	0.543
979.500	563.787	80.005	19.997	100.707	20.268	4.735	0.537
980.000	564.022	80.003	19.996	100.707	20.270	4.545	0.517
980.500	564.288	80.004	19.996	100.708	20.272	4.415	0.502
981.000	564.521	80.003	19.996	100.710	20.268	4.733	0.499
981.500	564.815	80.003	19.996	100.712	20.269	4.649	0.513
982.000	565.070	80.003	19.997	100.707	20.273	4.386	0.539
982.500	565.285	80.002	19.997	100.703	20.268	4.741	0.510
983.000	565.549	80.004	19.997	100.698	20.267	4.781	0.474
983.500	565.802	80.004	19.996	100.695	20.272	4.423	0.498
984.000	566.061	80.004	19.997	100.696	20.268	4.712	0.514
984.500	566.309	80.003	19.996	100.700	20.269	4.623	0.510
985.000	566.561	80.004	19.997	100.701	20.268	4.706	0.504
985.500	566.839	80.003	19.996	100.705	20.265	4.894	0.515
986.000	567.063	80.002	19.997	100.706	20.272	4.477	0.516
986.500	567.309	80.003	19.996	100.706	20.273	4.369	0.486
987.000	567.606	80.002	19.996	100.709	20.268	4.696	0.507
987.500	567.828	80.003	19.997	100.712	20.269	4.663	0.531
988.000	568.085	80.001	19.995	100.712	20.271	4.520	0.499
988.500	568.322	80.002	19.996	100.710	20.270	4.560	0.487
989.000	568.604	80.003	19.996	100.705	20.272	4.469	0.506
989.500	568.872	80.003	19.996	100.700	20.272	4.464	0.535
990.000	569.120	80.003	19.998	100.697	20.266	4.872	0.533
990.500	569.397	80.002	19.996	100.699	20.269	4.661	0.520
991.000	569.642	80.002	19.997	100.704	20.270	4.553	0.523
991.500	569.897	80.001	19.997	100.708	20.272	4.415	0.511
992.000	570.193	80.001	19.995	100.709	20.272	4.468	0.526
992.500	570.407	80.003	19.998	100.714	20.267	4.754	0.531
993.000	570.655	80.002	19.996	100.714	20.269	4.622	0.486
993.500	570.908	80.002	19.995	100.714	20.272	4.462	0.481
994.000	571.153	80.003	19.996	100.716	20.268	4.693	0.500
994.500	571.392	80.003	19.997	100.714	20.271	4.536	0.491
995.000	571.673	80.002	19.997	100.709	20.272	4.451	0.502
995.500	571.964	80.001	19.996	100.707	20.271	4.538	0.546
996.000	572.206	80.003	19.995	100.708	20.275	4.245	0.553
996.500	572.468	80.002	19.996	100.709	20.271	4.502	0.519
997.000	572.716	80.002	19.995	100.714	20.270	4.601	0.507
997.500	572.997	80.002	19.996	100.721	20.273	4.402	0.519
998.000	573.231	80.002	19.996	100.723	20.272	4.461	0.522
998.500	573.482	80.003	19.997	100.720	20.273	4.391	0.500
999.000	573.732	80.004	19.996	100.714	20.270	4.548	0.493
999.500	573.993	80.003	19.995	100.712	20.268	4.677	0.506
1000.000	574.298	80.003	19.995	100.706	20.269	4.675	0.539
1000.500	574.555	80.003	19.996	100.700	20.273	4.377	0.564
1001.000	574.830	80.005	19.996	100.703	20.270	4.554	0.547
1001.500	575.081	80.004	19.995	100.710	20.272	4.423	0.529
1002.000	575.350	80.004	19.996	100.711	20.274	4.343	0.523
1002.500	575.597	80.005	19.995	100.718	20.270	4.592	0.518
1003.000	575.830	80.003	19.996	100.722	20.270	4.549	0.498
1003.500	576.084	80.004	19.998	100.720	20.275	4.243	0.484
1004.000	576.351	80.005	19.996	100.716	20.274	4.310	0.504
1004.500	576.605	80.004	19.995	100.713	20.268	4.686	0.521
1005.000	576.851	80.005	19.996	100.706	20.270	4.600	0.511
1005.500	577.141	80.005	19.996	100.703	20.273	4.385	0.518
1006.000	577.381	80.004	19.995	100.705	20.272	4.475	0.533
1006.500	577.620	80.003	19.995	100.705	20.272	4.441	0.504
1007.000	577.904	80.004	19.994	100.701	20.269	4.649	0.501
1007.500	578.117	80.004	19.996	100.701	20.278	4.030	0.510
1008.000	578.350	80.004	19.994	100.701	20.276	4.180	0.471
1008.500	578.604	80.006	19.996	100.696	20.272	4.415	0.467
1009.000	578.907	80.005	19.996	100.694	20.273	4.379	0.522
1009.500	579.160	80.004	19.994	100.698	20.271	4.533	0.556
1010.000	579.408	80.004	19.995	100.697	20.272	4.452	0.529
1010.500	579.659	80.005	19.994	100.696	20.268	4.730	0.500
1011.000	579.929	80.003	19.994	100.703	20.268	4.719	0.510
1011.500	580.151	80.003	19.995	100.707	20.270	4.547	0.506
1012.000	580.419	80.003	19.994	100.710	20.270	4.590	0.491
1012.500	580.707	80.002	19.995	100.714	20.269	4.657	0.523
1013.000	580.927	80.003	19.996	100.714	20.268	4.684	0.532
1013.500	581.200	80.004	19.995	100.714	20.272	4.428	0.501
1014.000	581.410	80.003	19.996	100.710	20.270	4.560	0.488
1014.500	581.701	80.002	19.995	100.709	20.270	4.598	0.492
1015.000	581.945	80.002	19.996	100.710	20.271	4.507	0.518
1015.500	582.228	80.001	19.995	100.711	20.267	4.784	0.531
1016.000	582.451	80.002	19.996	100.711	20.272	4.417	0.516
1016.500	582.697	80.002	19.995	100.714	20.269	4.616	0.487
1017.000	582.960	80.002	19.995	100.715	20.266	4.808	0.489
1017.500	583.236	80.001	19.996	100.714	20.272	4.437	0.524
1018.000	583.437	80.003	19.996	100.713	20.269	4.626	0.508
1018.500	583.699	80.001	19.996	100.714	20.272	4.467	0.470
1019.000	583.968	80.003	19.995	100.712	20.270	4.583	0.497
1019.500	584.229	80.001	19.995	100.713	20.271	4.537	0.530
1020.000	584.474	80.001	19.996	100.716	20.271	4.530	0.518
1020.500	584.721	80.001	19.996	100.720	20.270	4.597	0.499
1021.000	584.962	80.002	19.996	100.716	20.267	4.750	0.490
1021.500	585.241	80.001	19.996	100.713	20.272	4.446	0.504
1022.000	585.480	80.002	19.996	100.712	20.267	4.752	0.519
1022.500	585.725	80.001	19.995	100.710	20.272	4.426	0.501
1023.000	586.015	80.003	19.996	100.707	20.269	4.654	0.510
1023.500	586.260	80.002	19.996	100.707	20.269	4.658	0.535
1024.000	586.490	80.002	19.995	100.709	20.270	4.569	0.504
1024.500	586.762	80.002	19.994	100.709	20.270	4.604	0.488
1025.000	586.986	80.002	19.995	100.709	20.271	4.529	0.499
1025.500	587.260	80.002	19.996	100.709	20.273	4.406	0.497
1026.000	587.513	80.003	19.997	100.709	20.273	4.354	0.513
1026.500	587.782	80.001	19.996	100.710	20.271	4.533	0.525
1027.000	588.021	80.001	19.995	100.711	20.271	4.518	0.515
1027.499	588.252	80.003	19.996	100.709	20.272	4.462	0.489
1027.999	588.511	80.002	19.996	100.711	20.277	4.118	0.480
1028.499	588.772	80.003	19.995	100.709	20.273	4.411	0.505
1028.999	589.049	80.001	19.995	100.703	20.274	4.344	0.529
1029.499	589.239	80.002	19.996	100.697	20.271	4.494	0.502
1029.999	589.553	80.001	19.995	100.695	20.274	4.346	0.485
1030.500	589.775	80.003	19.996	100.696	20.268	4.679	0.520
1031.001	590.036	80.002	19.995	100.699	20.275	4.272	0.509
1031.500	590.260	80.002	19.995	100.703	20.269	4.654	0.484
1032.000	590.518	80.001	19.995	100.708	20.273	4.375	0.484
1032.501	590.782	80.003	19.996	100.713	20.268	4.706	0.503
1033.000	591.032	80.002	19.995	100.712	20.273	4.389	0.518
1033.499	591.293	80.003	19.996	100.713	20.269	4.613	0.512
1033.999	591.521	80.003	19.997	100.713	20.269	4.646	0.500
1034.499	591.796	80.003	19.995	100.713	20.271	4.487	0.496
1034.999	592.064	80.003	19.994	100.714	20.269	4.619	0.523
1035.499	592.298	80.002	19.995	100.718	20.270	4.567	0.523
1035.999	592.566	80.003	19.996	100.717	20.270	4.581	0.502
1036.500	592.807	80.003	19.995	100.715	20.271	4.516	0.505
1037.001	593.073	80.003	19.995	100.712	20.269	4.619	0.508
1037.500	593.355	80.003	19.995	100.707	20.269	4.610	0.528
1037.999	593.591	80.003	19.996	100.704	20.271	4.512	0.533
1038.499	593.858	80.002	19.996	100.701	20.266	4.828	0.511
1038.999	594.101	80.003	19.996	100.699	20.272	4.474	0.507
1039.499	594.381	80.005	19.996	100.698	20.267	4.778	0.516
1039.999	594.625	80.003	19.997	100.698	20.268	4.718	0.523
1040.499	594.891	80.002	19.995	100.700	20.267	4.748	0.517
1040.999	595.167	80.003	19.995	100.706	20.271	4.505	0.526
1041.499	595.416	80.002	19.996	100.707	20.272	4.476	0.534
1041.999	595.708	80.002	19.997	100.709	20.272	4.469	0.533
1042.499	595.934	80.003	19.996	100.707	20.272	4.433	0.529
1042.999	596.207	80.003	19.996	100.701	20.272	4.446	0.508
