Repository: ulfsri/fsri_materials_database

# Materials and Products Database

## 01_Data

Raw data generated from each apparatus are included here in plain-text format. The data is organized first by material, next by the short name of test apparatus used, and where applicable additional filtering by test settings.

### material.json

Each material directory contains a json file of the same name as the material. This file links the data stored in the repository as well as data and graphs produced by the accompanying scripts (__02_Scripts__) to the respective landing page for the material on the front-end website.

File: 01_Data/Corrugated_Cardboard/Cone/Corrugated_Cardboard_HRRPUA_25.csv
Time after Ignition,Corrugated_Cardboard_R1,Corrugated_Cardboard_R2,Corrugated_Cardboard_R3,Mean,Std. Dev.
0.0,8.3,-0.2,13.9,7.3,7.1
0.25,8.2,-0.1,14.1,7.4,7.1
0.5,8.1,-0.0,14.0,7.4,7.0
0.75,7.8,0.0,13.7,7.2,6.8
1.0,7.7,0.1,13.4,7.1,6.7
1.25,7.4,0.1,13.2,6.9,6.6
1.5,7.3,0.1,13.2,6.9,6.6
1.75,6.9,0.0,13.1,6.7,6.6
2.0,6.8,-0.0,13.3,6.7,6.7
2.25,6.7,-0.1,12.9,6.5,6.5
2.5,6.5,-0.0,12.7,6.4,6.3
2.75,6.4,0.0,12.9,6.4,6.4
3.0,6.3,0.1,12.7,6.3,6.3
3.25,6.3,0.1,12.8,6.4,6.3
3.5,6.3,0.2,12.9,6.5,6.4
3.75,6.3,0.2,12.7,6.4,6.2
4.0,6.5,0.3,12.4,6.4,6.1
4.25,6.6,0.3,12.7,6.5,6.2
4.5,6.6,0.3,12.6,6.5,6.2
4.75,6.4,0.4,12.5,6.4,6.1
5.0,6.6,0.4,12.6,6.5,6.1
5.25,6.6,0.4,12.6,6.5,6.1
5.5,6.7,0.4,12.4,6.5,6.0
5.75,6.8,0.5,12.6,6.6,6.1
6.0,6.9,0.5,12.6,6.6,6.0
6.25,7.0,0.5,12.5,6.7,6.0
6.5,7.0,0.5,12.5,6.7,6.0
6.75,7.2,0.5,12.4,6.7,6.0
7.0,7.3,0.6,12.6,6.9,6.0
7.25,7.5,0.7,12.6,6.9,5.9
7.5,8.0,0.9,12.6,7.2,5.9
7.75,8.4,1.0,12.7,7.3,5.9
8.0,8.9,1.0,12.8,7.6,6.0
8.25,9.0,1.1,12.9,7.6,6.0
8.5,9.3,1.2,12.9,7.8,6.0
8.75,9.8,1.2,13.3,8.1,6.2
9.0,10.0,1.3,13.5,8.3,6.3
9.25,10.2,1.8,13.6,8.5,6.1
9.5,10.5,2.3,13.9,8.9,6.0
9.75,10.8,2.7,14.4,9.3,6.0
10.0,12.0,3.1,16.1,10.4,6.7
10.25,13.5,3.5,18.0,11.7,7.5
10.5,14.5,6.1,19.2,13.3,6.6
10.75,15.5,8.3,20.7,14.8,6.2
11.0,16.6,10.5,22.3,16.5,5.9
11.25,19.8,12.7,27.6,20.0,7.5
11.5,23.0,14.2,32.3,23.2,9.0
11.75,25.9,21.2,36.7,27.9,8.0
12.0,28.8,27.2,42.1,32.7,8.2
12.25,31.0,32.4,44.7,36.1,7.5
12.5,37.1,39.0,47.6,41.2,5.6
12.75,44.1,49.2,55.0,49.4,5.5
13.0,48.5,57.7,62.7,56.3,7.2
13.25,54.3,65.6,70.5,63.5,8.3
13.5,58.4,73.3,80.1,70.6,11.1
13.75,69.3,80.2,90.8,80.1,10.8
14.0,79.4,91.9,100.3,90.6,10.5
14.25,88.0,104.0,108.5,100.2,10.8
14.5,95.6,111.4,115.5,107.5,10.5
14.75,107.9,119.5,121.3,116.2,7.3
15.0,120.4,129.3,132.8,127.5,6.4
15.25,130.5,136.8,140.7,136.0,5.1
15.5,139.2,142.1,149.1,143.5,5.1
15.75,145.7,150.1,154.9,150.3,4.6
16.0,155.5,152.4,165.6,157.8,6.9
16.25,160.2,152.1,165.9,159.4,7.0
16.5,165.6,157.1,172.7,165.1,7.8
16.75,174.0,164.4,181.9,173.4,8.8
17.0,177.3,170.1,183.1,176.8,6.5
17.25,180.8,169.1,188.5,179.5,9.8
17.5,186.2,174.1,187.6,182.7,7.4
17.75,186.8,177.8,193.9,186.2,8.1
18.0,193.1,178.5,192.6,188.1,8.3
18.25,194.7,180.6,195.5,190.3,8.3
18.5,199.4,183.5,196.1,193.0,8.4
18.75,205.6,183.2,195.1,194.6,11.2
19.0,203.5,186.2,197.6,195.8,8.8
19.25,200.8,183.5,198.5,194.3,9.4
19.5,202.1,183.3,199.5,195.0,10.2
19.75,206.9,184.1,197.7,196.2,11.5
20.0,206.8,179.0,201.1,195.6,14.7
20.25,204.5,177.9,196.5,192.9,13.6
20.5,202.7,177.0,201.3,193.7,14.5
20.75,205.5,179.7,196.3,193.8,13.1
21.0,202.8,179.6,193.9,192.1,11.7
21.25,201.7,170.4,195.6,189.2,16.6
21.5,197.5,170.8,191.8,186.7,14.1
21.75,193.9,165.2,184.3,181.1,14.6
22.0,192.3,167.0,184.8,181.4,13.0
22.25,190.1,160.5,183.2,177.9,15.4
22.5,188.0,161.0,183.4,177.5,14.4
22.75,185.6,156.2,178.1,173.3,15.3
23.0,184.7,154.9,177.4,172.4,15.5
23.25,180.2,155.9,172.1,169.4,12.3
23.5,175.9,154.2,173.7,168.0,11.9
23.75,176.3,147.4,166.8,163.5,14.7
24.0,170.4,145.2,165.5,160.4,13.3
24.25,171.6,145.1,163.7,160.1,13.6
24.5,163.6,143.8,158.8,155.4,10.3
24.75,162.5,141.3,157.2,153.7,11.0
25.0,161.1,139.4,155.3,152.0,11.2
25.25,157.7,136.5,151.0,148.4,10.8
25.5,155.8,139.6,149.8,148.4,8.2
25.75,151.1,135.7,147.4,144.7,8.0
26.0,146.5,132.4,143.8,140.9,7.5
26.25,147.4,129.7,143.4,140.2,9.3
26.5,144.6,130.3,140.9,138.6,7.4
26.75,143.7,127.5,140.4,137.2,8.5
27.0,138.9,127.6,136.0,134.2,5.8
27.25,139.3,125.2,136.5,133.7,7.5
27.5,136.3,121.4,135.5,131.1,8.3
27.75,133.5,121.4,131.1,128.7,6.4
28.0,129.8,120.7,127.6,126.0,4.7
28.25,129.0,118.0,129.1,125.4,6.4
28.5,126.7,114.9,126.8,122.8,6.8
28.75,125.0,115.9,124.2,121.7,5.0
29.0,123.7,112.2,122.0,119.3,6.2
29.25,124.5,111.1,121.4,119.0,7.0
29.5,122.0,110.5,119.0,117.2,6.0
29.75,120.8,108.2,119.4,116.1,6.9
30.0,117.9,108.5,116.2,114.2,5.0
30.25,116.4,105.7,115.9,112.7,6.1
30.5,117.4,101.9,112.9,110.7,8.0
30.75,116.9,102.4,111.2,110.1,7.3
31.0,115.0,102.3,109.8,109.0,6.4
31.25,112.6,99.7,109.5,107.3,6.7
31.5,113.1,99.0,107.0,106.4,7.1
31.75,111.8,98.6,104.8,105.1,6.6
32.0,111.0,99.4,103.3,104.6,5.9
32.25,111.5,95.4,101.3,102.8,8.1
32.5,112.0,95.6,99.9,102.5,8.5
32.75,111.9,95.5,99.5,102.3,8.6
33.0,109.1,92.9,101.6,101.2,8.1
33.25,109.9,93.1,98.6,100.5,8.6
33.5,113.4,91.7,98.4,101.2,11.1
33.75,109.3,91.9,96.5,99.2,9.0
34.0,110.7,91.0,97.9,99.9,10.0
34.25,108.4,88.5,98.3,98.4,9.9
34.5,109.3,87.8,96.8,98.0,10.8
34.75,108.8,86.9,96.2,97.3,11.0
35.0,109.3,87.7,95.0,97.3,11.0
35.25,108.4,86.2,94.0,96.2,11.2
35.5,107.7,86.6,94.1,96.1,10.7
35.75,109.3,84.8,95.1,96.4,12.3
36.0,111.5,84.9,95.9,97.4,13.4
36.25,108.7,83.9,93.7,95.4,12.5
36.5,109.7,83.5,92.8,95.3,13.2
36.75,109.0,82.5,92.6,94.7,13.4
37.0,109.8,82.9,93.3,95.3,13.6
37.25,110.9,81.6,92.0,94.8,14.8
37.5,112.0,83.2,93.1,96.1,14.6
37.75,112.5,81.9,92.6,95.6,15.5
38.0,113.6,82.8,92.5,96.3,15.8
38.25,113.2,79.7,91.9,94.9,16.9
38.5,112.3,81.3,93.7,95.8,15.6
38.75,115.7,81.1,92.6,96.5,17.6
39.0,115.2,81.0,91.1,95.7,17.6
39.25,113.8,79.3,94.1,95.8,17.3
39.5,115.0,80.2,93.2,96.2,17.6
39.75,116.1,80.7,93.7,96.8,17.9
40.0,115.9,80.5,95.4,97.3,17.7
40.25,115.0,82.2,94.2,97.1,16.6
40.5,116.9,81.7,93.9,97.5,17.9
40.75,117.4,81.6,95.8,98.3,18.0
41.0,117.7,82.3,96.0,98.7,17.8
41.25,116.2,80.7,97.0,98.0,17.8
41.5,117.5,80.8,97.0,98.4,18.4
41.75,118.1,82.7,99.9,100.2,17.7
42.0,117.8,83.3,101.8,101.0,17.2
42.25,117.7,82.3,105.3,101.7,18.0
42.5,118.3,82.8,104.1,101.7,17.9
42.75,116.5,84.9,105.0,102.1,16.0
43.0,116.2,86.0,110.7,104.3,16.1
43.25,115.2,85.6,110.0,103.6,15.8
43.5,116.5,86.5,110.3,104.4,15.8
43.75,113.4,86.9,114.3,104.9,15.5
44.0,114.9,88.1,114.5,105.8,15.3
44.25,114.0,89.0,118.2,107.1,15.8
44.5,113.2,90.4,116.8,106.8,14.3
44.75,112.7,92.0,120.4,108.4,14.7
45.0,112.9,92.0,119.8,108.3,14.5
45.25,113.8,93.2,124.5,110.5,15.9
45.5,112.1,92.9,123.2,109.4,15.3
45.75,110.2,95.0,124.9,110.0,15.0
46.0,111.2,95.5,126.7,111.1,15.6
46.25,110.5,96.4,127.9,111.6,15.8
46.5,109.5,98.1,127.1,111.6,14.6
46.75,109.5,100.0,125.1,111.5,12.7
47.0,109.8,100.9,127.5,112.7,13.5
47.25,108.8,101.5,128.2,112.8,13.8
47.5,108.4,102.7,129.2,113.4,14.0
47.75,106.7,106.5,131.6,114.9,14.4
48.0,106.9,107.5,128.5,114.3,12.3
48.25,108.0,108.0,131.6,115.9,13.6
48.5,108.7,110.6,130.7,116.6,12.2
48.75,106.8,113.1,131.2,117.1,12.6
49.0,106.7,115.5,130.6,117.6,12.1
49.25,106.8,117.1,131.0,118.3,12.1
49.5,104.9,117.9,131.3,118.1,13.2
49.75,106.5,117.4,129.5,117.8,11.5
50.0,106.0,120.9,129.9,118.9,12.1
50.25,106.5,120.8,128.6,118.6,11.2
50.5,103.2,122.6,128.3,118.0,13.1
50.75,105.8,123.2,128.5,119.2,11.9
51.0,104.2,124.2,128.8,119.1,13.0
51.25,105.4,125.4,128.3,119.7,12.4
51.5,104.2,126.8,125.2,118.7,12.6
51.75,104.3,125.6,123.8,117.9,11.8
52.0,102.8,128.3,123.9,118.3,13.6
52.25,104.7,127.8,123.5,118.7,12.3
52.5,104.2,128.4,121.6,118.1,12.5
52.75,104.8,128.8,118.9,117.5,12.1
53.0,102.2,128.6,118.2,116.3,13.3
53.25,101.3,130.5,115.9,115.9,14.6
53.5,100.3,131.5,116.2,116.0,15.6
53.75,98.9,129.9,113.8,114.2,15.5
54.0,99.8,130.9,114.0,114.9,15.6
54.25,99.4,129.0,113.4,113.9,14.8
54.5,99.2,128.8,109.0,112.3,15.1
54.75,97.1,131.9,111.2,113.4,17.5
55.0,98.2,132.0,108.8,113.0,17.3
55.25,95.7,128.1,107.7,110.5,16.4
55.5,96.1,129.7,103.5,109.7,17.7
55.75,94.8,128.7,104.1,109.2,17.5
56.0,93.4,129.6,102.3,108.4,18.8
56.25,92.2,128.2,100.7,107.0,18.8
56.5,92.0,127.1,99.7,106.3,18.5
56.75,91.7,126.2,98.9,105.6,18.2
57.0,91.3,124.4,98.2,104.7,17.5
57.25,90.9,126.0,96.9,104.6,18.8
57.5,87.6,123.8,94.3,101.9,19.2
57.75,87.7,123.7,93.4,101.6,19.3
58.0,87.2,120.7,90.3,99.4,18.5
58.25,85.6,117.6,91.4,98.2,17.0
58.5,83.0,122.1,89.2,98.1,21.0
58.75,84.0,118.1,87.4,96.5,18.8
59.0,82.2,118.7,87.6,96.2,19.7
59.25,82.9,117.4,87.7,96.0,18.7
59.5,81.2,117.4,84.9,94.5,19.9
59.75,79.7,112.3,83.9,92.0,17.7
60.0,77.9,112.9,83.9,91.6,18.7
60.25,79.1,112.6,83.5,91.8,18.2
60.5,76.3,109.3,83.4,89.7,17.4
60.75,75.8,108.4,80.6,88.3,17.6
61.0,74.0,106.8,78.8,86.5,17.7
61.25,73.8,106.7,78.1,86.2,17.9
61.5,72.4,103.5,78.7,84.9,16.4
61.75,72.7,102.6,77.2,84.1,16.1
62.0,70.7,100.7,76.2,82.5,16.0
62.25,68.9,98.0,75.7,80.8,15.3
62.5,70.5,96.6,75.2,80.8,13.9
62.75,68.1,94.7,74.4,79.1,13.9
63.0,67.6,93.3,72.8,77.9,13.6
63.25,66.0,89.9,71.7,75.9,12.5
63.5,64.5,87.1,70.5,74.0,11.7
63.75,63.6,85.4,69.5,72.8,11.3
64.0,62.5,83.4,68.7,71.5,10.7
64.25,62.2,80.8,67.2,70.1,9.6
64.5,61.5,80.0,67.2,69.6,9.5
64.75,59.7,79.1,66.3,68.4,9.9
65.0,59.3,77.1,64.6,67.0,9.2
65.25,58.5,74.4,63.0,65.3,8.2
65.5,57.1,73.7,,65.4,11.8
65.75,56.4,72.6,,64.5,11.5
66.0,55.4,69.6,,62.5,10.0
66.25,55.1,68.0,,61.6,9.1
66.5,53.8,66.5,,60.2,9.0
66.75,53.5,65.5,,59.5,8.5
67.0,52.0,65.6,,58.8,9.6
67.25,51.8,63.7,,57.7,8.4

File: 01_Data/Corrugated_Cardboard/Cone/Corrugated_Cardboard_HRRPUA_50.csv
Time after Ignition,Corrugated_Cardboard_R1,Corrugated_Cardboard_R2,Corrugated_Cardboard_R3,Mean,Std. Dev.
0.0,9.2,6.2,3.3,6.2,2.9
0.25,9.2,6.2,3.5,6.3,2.9
0.5,8.9,6.2,3.6,6.2,2.7
0.75,8.9,6.2,3.8,6.3,2.5
1.0,8.7,6.0,4.0,6.2,2.4
1.25,8.8,6.3,4.0,6.4,2.4
1.5,8.5,6.4,4.2,6.3,2.2
1.75,8.7,6.2,4.2,6.4,2.2
2.0,8.7,6.5,4.3,6.5,2.2
2.25,8.7,7.0,4.3,6.7,2.2
2.5,8.5,7.0,4.3,6.6,2.1
2.75,9.1,7.4,4.4,7.0,2.4
3.0,8.9,7.6,4.4,7.0,2.3
3.25,8.7,7.6,4.7,7.0,2.1
3.5,8.7,8.0,4.8,7.2,2.1
3.75,8.8,8.5,5.1,7.5,2.0
4.0,9.2,8.6,5.2,7.7,2.2
4.25,9.2,8.9,5.4,7.8,2.1
4.5,9.5,9.1,5.8,8.1,2.0
4.75,9.3,9.3,6.0,8.2,1.9
5.0,9.3,9.5,6.3,8.4,1.8
5.25,9.6,9.7,6.3,8.5,1.9
5.5,9.5,9.8,6.5,8.6,1.8
5.75,9.5,10.1,6.7,8.8,1.8
6.0,9.6,10.2,6.9,8.9,1.8
6.25,9.5,10.6,6.9,9.0,1.9
6.5,9.9,10.7,7.2,9.3,1.8
6.75,9.6,11.2,7.3,9.4,1.9
7.0,10.1,11.3,7.5,9.6,2.0
7.25,9.8,11.5,7.7,9.7,1.9
7.5,10.1,12.2,8.0,10.1,2.1
7.75,10.0,12.7,8.2,10.3,2.3
8.0,10.4,13.0,8.3,10.6,2.4
8.25,10.6,13.6,8.4,10.8,2.7
8.5,10.9,14.7,8.5,11.4,3.1
8.75,10.9,16.1,8.6,11.9,3.8
9.0,11.4,17.2,8.8,12.5,4.3
9.25,11.8,18.1,8.8,12.9,4.8
9.5,12.2,21.4,8.8,14.2,6.5
9.75,12.8,24.7,8.9,15.5,8.2
10.0,13.0,27.8,9.0,16.6,9.9
10.25,13.1,30.4,10.3,17.9,10.9
10.5,16.2,32.7,11.4,20.1,11.2
10.75,19.1,34.3,12.6,22.0,11.2
11.0,21.7,44.3,13.6,26.5,15.9
11.25,23.7,53.6,14.2,30.5,20.6
11.5,35.0,60.7,15.1,36.9,22.9
11.75,45.6,66.8,15.9,42.7,25.6
12.0,53.3,86.0,16.4,51.9,34.8
12.25,61.7,102.7,27.3,63.9,37.7
12.5,69.1,115.9,31.2,72.1,42.4
12.75,87.4,129.9,35.5,84.2,47.3
13.0,101.3,149.5,39.5,96.8,55.2
13.25,116.2,170.1,40.0,108.8,65.4
13.5,140.5,188.8,50.8,126.7,70.0
13.75,162.4,184.6,61.0,136.0,65.9
14.0,180.5,202.0,70.7,151.1,70.4
14.25,200.1,215.6,93.7,169.8,66.3
14.5,212.6,243.2,112.9,189.6,68.2
14.75,227.9,251.4,132.5,203.9,63.0
15.0,239.1,262.7,148.5,216.8,60.3
15.25,252.2,259.9,166.2,226.1,52.0
15.5,261.3,262.5,180.6,234.8,47.0
15.75,268.4,273.2,192.8,244.8,45.1
16.0,281.0,283.4,203.4,256.0,45.5
16.25,285.0,284.8,218.3,262.7,38.5
16.5,290.3,287.8,226.9,268.3,35.9
16.75,296.5,295.4,236.4,276.1,34.4
17.0,294.2,293.9,244.8,277.6,28.5
17.25,306.9,293.8,249.6,283.4,30.0
17.5,307.5,297.3,257.8,287.5,26.3
17.75,308.3,298.8,265.9,291.0,22.3
18.0,312.6,299.9,269.3,294.0,22.2
18.25,312.8,296.5,269.9,293.0,21.7
18.5,308.7,294.0,279.9,294.2,14.4
18.75,302.7,294.9,280.7,292.7,11.2
19.0,299.4,294.7,281.3,291.8,9.4
19.25,299.1,286.4,280.5,288.7,9.5
19.5,294.6,286.1,274.0,284.9,10.4
19.75,282.5,281.5,277.7,280.6,2.5
20.0,282.1,274.0,278.6,278.2,4.0
20.25,276.0,272.9,278.9,275.9,3.0
20.5,269.8,261.7,273.5,268.3,6.0
20.75,262.5,257.6,261.2,260.4,2.5
21.0,252.2,253.6,258.4,254.7,3.2
21.25,249.3,249.8,251.3,250.1,1.0
21.5,240.5,243.9,250.8,245.1,5.2
21.75,237.6,236.9,242.8,239.1,3.2
22.0,231.4,231.1,230.6,231.0,0.4
22.25,219.1,229.7,233.7,227.5,7.6
22.5,215.6,220.8,220.1,218.8,2.8
22.75,212.0,211.9,215.9,213.3,2.3
23.0,206.6,210.3,209.9,209.0,2.0
23.25,200.6,210.2,205.0,205.3,4.8
23.5,200.0,203.1,204.5,202.5,2.3
23.75,194.2,199.3,197.2,196.9,2.6
24.0,187.8,197.6,189.5,191.6,5.2
24.25,187.0,195.7,189.2,190.6,4.5
24.5,185.6,191.1,186.6,187.8,2.9
24.75,181.9,188.1,184.7,184.9,3.1
25.0,177.3,189.2,185.2,183.9,6.1
25.25,175.0,187.7,179.8,180.8,6.4
25.5,173.9,186.0,179.2,179.7,6.1
25.75,168.1,183.7,173.1,175.0,8.0
26.0,169.2,183.4,176.0,176.2,7.1
26.25,168.3,179.6,174.6,174.2,5.6
26.5,165.6,178.7,168.4,170.9,6.9
26.75,165.8,176.0,172.5,171.4,5.2
27.0,167.1,174.7,168.6,170.1,4.0
27.25,163.7,175.9,166.8,168.8,6.3
27.5,164.0,175.9,166.8,168.9,6.2
27.75,166.5,177.8,166.2,170.2,6.6
28.0,160.9,174.8,166.8,167.5,7.0
28.25,163.8,178.3,166.0,169.4,7.8
28.5,165.5,174.5,164.9,168.3,5.3
28.75,165.5,171.8,164.3,167.2,4.1
29.0,166.0,176.3,166.4,169.6,5.8
29.25,165.3,177.9,167.1,170.1,6.8
29.5,167.2,176.4,167.8,170.5,5.2
29.75,169.1,178.9,167.0,171.6,6.3
30.0,172.5,178.6,164.8,172.0,6.9
30.25,172.2,180.3,166.6,173.0,6.9
30.5,176.3,175.0,169.4,173.6,3.7
30.75,177.4,186.5,170.0,178.0,8.3
31.0,178.9,181.0,172.3,177.4,4.5
31.25,186.2,188.8,170.3,181.8,10.0
31.5,183.7,186.2,171.9,180.6,7.7
31.75,188.4,187.4,175.4,183.7,7.3
32.0,194.3,188.9,179.9,187.7,7.3
32.25,196.0,190.4,177.7,188.0,9.4
32.5,201.9,192.9,180.8,191.9,10.6
32.75,207.6,193.8,186.0,195.8,11.0
33.0,211.6,195.3,187.1,198.0,12.5
33.25,218.7,199.2,185.8,201.2,16.6
33.5,222.3,205.3,191.6,206.4,15.4
33.75,222.6,208.7,195.0,208.8,13.8
34.0,229.0,210.5,198.8,212.8,15.2
34.25,232.3,214.3,203.2,216.6,14.7
34.5,238.7,214.8,205.4,219.6,17.2
34.75,238.1,213.7,213.7,221.8,14.1
35.0,242.5,219.7,210.0,224.1,16.7
35.25,245.3,219.4,214.0,226.2,16.7
35.5,250.8,221.2,217.4,229.8,18.3
35.75,247.2,222.1,225.8,231.7,13.5
36.0,251.2,224.0,217.6,230.9,17.8
36.25,255.7,223.5,224.8,234.7,18.2
36.5,253.1,227.8,221.8,234.2,16.6
36.75,254.4,225.5,227.8,235.9,16.1
37.0,254.1,229.1,227.8,237.0,14.8
37.25,258.9,232.5,230.4,240.6,15.9
37.5,253.2,228.4,230.1,237.2,13.8
37.75,258.4,225.9,229.9,238.0,17.7
38.0,257.3,226.4,232.7,238.8,16.4
38.25,257.1,228.3,228.2,237.9,16.7
38.5,255.6,233.9,227.2,238.9,14.8
38.75,249.6,228.1,224.5,234.1,13.6
39.0,248.9,222.9,221.8,231.2,15.3
39.25,250.0,223.4,222.9,232.1,15.5
39.5,247.1,222.2,221.2,230.2,14.7
39.75,238.5,220.9,218.4,225.9,10.9
40.0,240.9,216.5,211.6,223.0,15.7
40.25,236.8,216.4,211.2,221.5,13.5
40.5,232.0,215.1,207.6,218.3,12.5
40.75,228.3,206.9,203.7,213.0,13.4
41.0,224.9,206.9,198.5,210.1,13.5
41.25,226.1,203.8,193.9,207.9,16.5
41.5,215.4,197.6,190.0,201.0,13.0
41.75,211.9,198.1,184.3,198.1,13.8
42.0,205.8,195.3,180.7,193.9,12.6
42.25,201.4,189.3,178.2,189.6,11.6
42.5,196.2,186.4,172.3,184.9,12.0
42.75,191.8,180.5,170.6,181.0,10.6
43.0,187.2,183.4,171.8,180.8,8.0
43.25,182.1,174.4,164.4,173.6,8.8
43.5,174.6,172.0,162.5,169.7,6.4
43.75,170.4,167.1,156.1,164.5,7.5
44.0,166.4,162.6,154.2,161.1,6.3
44.25,162.4,159.9,148.3,156.8,7.5
44.5,159.8,158.5,146.4,154.9,7.4
44.75,151.7,154.2,141.3,149.1,6.8
45.0,148.7,154.1,140.3,147.7,7.0
45.25,143.7,150.1,136.7,143.5,6.7
45.5,137.9,148.6,131.5,139.3,8.6
45.75,132.9,142.1,129.9,134.9,6.4
46.0,128.7,143.9,127.5,133.4,9.2
46.25,125.1,139.0,124.4,129.5,8.2
46.5,120.7,137.4,124.9,127.6,8.7
46.75,115.5,135.8,119.8,123.7,10.7
47.0,112.9,131.9,117.4,120.7,9.9
47.25,108.8,130.2,116.0,118.3,10.9
47.5,106.4,127.5,112.8,115.6,10.8
47.75,102.7,125.0,111.5,113.0,11.2
48.0,99.5,122.0,109.2,110.2,11.3
48.25,96.0,119.4,105.6,107.0,11.7
48.5,93.7,119.4,106.3,106.5,12.8
48.75,91.7,117.0,103.6,104.1,12.6
49.0,88.2,113.9,100.8,100.9,12.9
49.25,86.0,113.6,97.7,99.1,13.8
49.5,83.1,110.4,95.6,96.4,13.6
49.75,81.1,107.8,96.0,95.0,13.3
50.0,78.3,105.4,91.4,91.7,13.6
50.25,75.6,,89.4,82.5,9.8
50.5,73.6,,87.7,80.7,10.0
50.75,72.0,,87.2,79.6,10.8
51.0,70.7,,,70.7,
51.25,68.0,,,68.0,
51.5,68.0,,,68.0,
51.75,66.1,,,66.1,
52.0,63.7,,,63.7,
52.25,62.4,,,62.4,

File: 01_Data/Corrugated_Cardboard/Cone/Corrugated_Cardboard_HRRPUA_75.csv
Time after Ignition,Corrugated_Cardboard_R1,Corrugated_Cardboard_R2,Corrugated_Cardboard_R3,Mean,Std. Dev.
0.0,0.7,0.3,0.1,0.4,0.3
0.25,0.8,0.2,0.1,0.4,0.4
0.5,0.9,0.2,0.2,0.4,0.4
0.75,1.1,0.2,0.2,0.5,0.5
1.0,1.3,0.2,0.2,0.6,0.6
1.25,1.5,0.3,0.3,0.7,0.7
1.5,1.6,0.4,0.3,0.7,0.7
1.75,1.7,0.5,0.3,0.8,0.8
2.0,1.7,0.5,0.4,0.9,0.7
2.25,1.8,0.6,0.4,0.9,0.8
2.5,1.9,0.6,0.5,1.0,0.8
2.75,1.9,0.7,0.6,1.1,0.7
3.0,2.0,0.7,0.7,1.2,0.7
3.25,2.1,0.8,0.9,1.3,0.8
3.5,2.1,0.8,0.9,1.3,0.7
3.75,2.2,0.8,1.1,1.4,0.7
4.0,2.3,0.9,1.3,1.5,0.7
4.25,2.3,0.9,1.4,1.6,0.7
4.5,2.4,0.9,1.7,1.7,0.7
4.75,2.5,1.0,1.9,1.8,0.8
5.0,2.5,1.0,2.1,1.9,0.8
5.25,2.5,1.0,2.2,1.9,0.8
5.5,2.6,1.0,2.6,2.1,0.9
5.75,2.6,1.0,2.8,2.2,1.0
6.0,2.6,1.0,3.0,2.2,1.1
6.25,2.7,1.1,3.2,2.3,1.1
6.5,2.7,1.1,3.3,2.4,1.1
6.75,2.7,1.1,3.4,2.4,1.2
7.0,2.7,1.2,3.6,2.5,1.2
7.25,2.9,1.3,3.8,2.7,1.2
7.5,3.0,1.4,4.0,2.8,1.3
7.75,3.0,1.5,4.3,2.9,1.4
8.0,3.1,1.9,4.4,3.1,1.2
8.25,3.2,2.2,4.5,3.3,1.1
8.5,3.2,2.6,4.7,3.5,1.1
8.75,3.4,3.3,4.7,3.8,0.8
9.0,3.4,3.9,4.8,4.0,0.7
9.25,3.5,4.5,4.7,4.2,0.6
9.5,3.7,5.0,4.7,4.5,0.7
9.75,3.8,5.6,5.0,4.8,0.9
10.0,3.8,7.4,5.2,5.5,1.8
10.25,4.0,9.4,5.5,6.3,2.8
10.5,4.3,10.9,5.8,7.0,3.4
10.75,4.7,12.4,6.0,7.7,4.2
11.0,4.9,13.6,9.7,9.4,4.3
11.25,5.2,21.0,13.3,13.2,7.9
11.5,8.5,28.3,16.4,17.7,10.0
11.75,11.6,34.9,19.1,21.9,11.9
12.0,14.0,41.1,41.8,32.3,15.9
12.25,16.4,45.5,41.3,34.4,15.7
12.5,40.7,50.7,62.1,51.2,10.7
12.75,62.3,55.1,82.2,66.6,14.0
13.0,81.4,70.6,95.9,82.6,12.7
13.25,97.5,87.1,129.1,104.6,21.9
13.5,134.6,99.7,159.3,131.2,29.9
13.75,167.7,113.7,186.1,155.8,37.6
14.0,190.9,138.0,205.6,178.2,35.6
14.25,214.8,163.2,229.2,202.4,34.7
14.5,240.1,181.6,246.5,222.7,35.8
14.75,260.7,197.0,260.0,239.2,36.6
15.0,274.1,217.8,276.6,256.2,33.3
15.25,291.6,233.2,288.4,271.1,32.8
15.5,314.4,248.5,302.5,288.5,35.1
15.75,324.2,263.1,312.3,299.9,32.4
16.0,327.3,275.0,319.9,307.4,28.3
16.25,345.1,282.1,342.4,323.2,35.6
16.5,356.0,295.6,347.9,333.1,32.8
16.75,362.3,306.7,343.8,337.6,28.3
17.0,380.6,306.1,348.8,345.2,37.4
17.25,370.0,314.7,363.7,349.4,30.3
17.5,380.7,327.9,366.8,358.5,27.4
17.75,376.5,326.5,368.6,357.2,26.9
18.0,376.4,329.2,369.0,358.2,25.4
18.25,373.5,335.6,366.4,358.5,20.2
18.5,367.3,343.6,365.0,358.6,13.1
18.75,362.6,342.5,361.8,355.7,11.4
19.0,362.8,342.2,359.1,354.7,11.0
19.25,357.1,337.6,348.5,347.8,9.7
19.5,352.6,334.6,355.4,347.5,11.3
19.75,343.6,343.2,355.4,347.4,6.9
20.0,333.3,330.6,347.7,337.2,9.2
20.25,337.4,333.8,338.1,336.4,2.3
20.5,328.0,328.6,331.8,329.5,2.0
20.75,319.0,322.1,325.9,322.3,3.4
21.0,313.5,318.6,325.7,319.3,6.1
21.25,307.9,312.2,319.6,313.2,5.9
21.5,302.3,306.5,314.4,307.7,6.1
21.75,296.8,305.3,305.6,302.6,5.0
22.0,290.9,299.5,310.7,300.4,9.9
22.25,295.6,290.8,302.8,296.4,6.1
22.5,289.6,286.2,294.2,290.0,4.0
22.75,282.3,276.7,296.7,285.2,10.3
23.0,277.0,278.7,292.6,282.8,8.6
23.25,273.7,272.4,288.4,278.2,8.9
23.5,274.1,271.3,291.9,279.1,11.2
23.75,273.5,268.8,288.6,277.0,10.3
24.0,270.5,268.4,285.3,274.7,9.2
24.25,268.6,265.8,280.5,271.6,7.8
24.5,265.3,265.0,278.2,269.5,7.5
24.75,264.1,257.0,271.8,264.3,7.4
25.0,259.7,259.0,270.9,263.2,6.7
25.25,262.9,260.2,270.7,264.6,5.4
25.5,258.5,256.3,268.6,261.1,6.6
25.75,261.6,255.7,267.7,261.6,6.0
26.0,263.1,256.4,258.9,259.5,3.4
26.25,266.6,254.0,272.1,264.3,9.3
26.5,262.0,251.5,261.0,258.2,5.8
26.75,258.9,256.2,259.9,258.3,1.9
27.0,263.0,252.3,264.9,260.1,6.8
27.25,263.1,255.8,259.9,259.6,3.7
27.5,261.3,260.8,263.5,261.9,1.4
27.75,259.9,264.2,262.0,262.0,2.1
28.0,265.3,265.6,257.3,262.7,4.7
28.25,263.8,267.6,264.7,265.4,2.0
28.5,258.8,270.8,264.5,264.7,6.0
28.75,265.1,271.1,260.3,265.5,5.4
29.0,262.4,285.1,260.9,269.5,13.6
29.25,262.0,282.5,260.3,268.3,12.3
29.5,264.6,283.3,261.2,269.7,11.9
29.75,267.0,291.0,264.1,274.0,14.8
30.0,260.8,291.0,263.9,271.9,16.6
30.25,266.2,295.8,255.6,272.6,20.8
30.5,264.2,294.0,266.2,274.8,16.7
30.75,263.3,300.5,265.3,276.4,20.9
31.0,260.5,305.2,261.9,275.9,25.4
31.25,261.0,301.6,260.3,274.3,23.7
31.5,264.5,308.0,262.5,278.3,25.7
31.75,259.7,303.5,258.0,273.7,25.8
32.0,260.3,304.5,261.1,275.3,25.3
32.25,258.0,302.9,261.5,274.1,25.0
32.5,253.7,302.5,261.3,272.5,26.3
32.75,254.0,298.6,257.5,270.1,24.8
33.0,253.8,297.1,255.5,268.8,24.6
33.25,250.2,296.2,,273.2,32.5
33.5,252.0,297.9,,274.9,32.5
33.75,245.8,289.4,,267.6,30.9
34.0,244.4,289.1,,266.7,31.6
34.25,242.1,283.0,,262.5,28.9
34.5,236.5,274.2,,255.3,26.7
34.75,232.5,276.3,,254.4,30.9
35.0,228.5,267.5,,248.0,27.6
35.25,224.7,262.4,,243.6,26.6
35.5,216.4,263.6,,240.0,33.4
35.75,216.0,252.0,,234.0,25.4
36.0,213.0,244.0,,228.5,21.9
36.25,205.4,241.3,,223.3,25.4
36.5,199.5,234.5,,217.0,24.8
36.75,198.1,232.2,,215.2,24.1
37.0,192.7,226.8,,209.8,24.1
37.25,189.0,220.8,,204.9,22.5
37.5,183.2,215.7,,199.4,23.0
37.75,179.0,207.8,,193.4,20.3
38.0,180.3,203.7,,192.0,16.5
38.25,176.9,195.0,,186.0,12.8
38.5,170.4,189.0,,179.7,13.1
38.75,165.6,187.5,,176.5,15.5
39.0,162.1,179.2,,170.6,12.1
39.25,157.7,171.6,,164.7,9.8
39.5,156.1,169.5,,162.8,9.5
39.75,151.5,,,151.5,
40.0,147.8,,,147.8,
40.25,142.5,,,142.5,
40.5,141.3,,,141.3,
40.75,137.0,,,137.0,
41.0,134.4,,,134.4,
41.25,130.5,,,130.5,
41.5,127.0,,,127.0,
41.75,122.7,,,122.7,

File: 01_Data/Corrugated_Cardboard/Cone/Corrugated_Cardboard_Cone_HF25Scan_250211_R1.csv (part 2 of 5)
Chan Gain,,500,500,1,1,1,1,1,1,1,1,1.0,1.0
Offset,,0,0,0.13118286430835724,0,0,0,0,0,0,0,0.0,0.0
Gain,,1,1,25.01099967956543,13.192298889160156,20.21219825744629,1,1,1,1.000924825668335,1.0507365465164185,1.0,1.0
Units,sec,C,C,Pa,%,%,%,%,%,g,/m,,
190,47.25,41.59159851074219,51.46249771118164,158.83480834960938,99.95235443115234,104.5744400024414,0.0030912563670426607,0.3836362361907959,20.608247756958008,133.1230010986328,-0.416658878326416,0.0,0.0
191,47.5,41.40574645996094,51.544063568115234,155.7099609375,99.94108581542969,104.25677490234375,0.0030856523662805557,0.38750317692756653,20.598588943481445,133.1530303955078,-0.3896573483943939,0.0,0.0
192,47.75,41.17134475708008,51.437652587890625,154.03152465820312,99.91934204101562,104.43565368652344,0.003080608556047082,0.3909834325313568,20.58989715576172,133.1530303955078,-0.4074629247188568,0.0,0.0
193,48,41.51251983642578,51.37316131591797,156.5724639892578,99.90162658691406,104.4233169555664,0.003076069289818406,0.3941156566143036,20.582073211669922,133.0629425048828,-0.4080084264278412,0.0,0.0
194,48.25,41.440147399902344,51.72389221191406,151.62490844726562,99.92941284179688,104.1950912475586,0.0030719838105142117,0.3945353031158447,20.57503318786621,133.0629425048828,-0.38527876138687134,0.0,0.0
195,48.5,41.866600036621094,51.191375732421875,156.7770233154297,99.91571807861328,104.01497650146484,0.003062977222725749,0.394912987947464,20.568696975708008,133.1129913330078,-0.3705957531929016,0.0,0.0
196,48.75,41.324031829833984,50.95732879638672,154.37423706054688,99.90283966064453,104.48870086669922,0.0030548712238669395,0.39525291323661804,20.5629940032959,133.0729522705078,-0.41366586089134216,0.0,0.0
197,49,41.724586486816406,51.052696228027344,157.91354370117188,99.8895492553711,104.11243438720703,0.003047575941309333,0.39555883407592773,20.557861328125,133.0729522705078,-0.38164201378822327,0.0,0.0
198,49.25,41.50459671020508,50.97341537475586,163.8212890625,99.8746566772461,104.42455291748047,0.0030410101171582937,0.39309874176979065,20.553241729736328,133.0629425048828,-0.41060611605644226,0.0,0.0
199,49.5,41.40753173828125,51.205352783203125,157.18995666503906,99.88431549072266,104.192626953125,0.0030351008754223585,0.3908846378326416,20.549083709716797,133.0629425048828,-0.3892212212085724,0.0,0.0
200,49.75,41.44721221923828,50.872962951660156,150.1693572998047,99.88592529296875,104.21668243408203,0.003029782557860017,0.38889196515083313,20.54534149169922,133.0429229736328,-0.39120081067085266,0.0,0.0
201,50,41.86176681518555,50.38713073730469,149.76710510253906,99.85614013671875,104.16239929199219,0.0030116774141788483,0.3870985507965088,20.541973114013672,132.97286987304688,-0.38914725184440613,0.0,0.0
202,50.25,41.42353820800781,51.1484375,156.5663604736328,99.87223815917969,104.30858612060547,0.002995382761582732,0.3854844868183136,20.54172134399414,132.98287963867188,-0.4005882143974304,0.0,0.0
203,50.5,41.20689392089844,50.431663513183594,156.16029357910156,99.86378479003906,104.09146118164062,0.0029807176906615496,0.38071393966674805,20.541494369506836,133.00289916992188,-0.38216254115104675,0.0,0.0
204,50.75,40.97079086303711,50.929473876953125,152.36148071289062,99.86378479003906,103.98475646972656,0.002967518987134099,0.37642043828964233,20.541290283203125,132.97286987304688,-0.3727092146873474,0.0,0.0
205,51,41.76478576660156,50.733951568603516,150.0174560546875,99.84486389160156,104.04458618164062,0.002941665006801486,0.37255629897117615,20.541107177734375,132.89279174804688,-0.37975719571113586,0.0,0.0
206,51.25,41.550682067871094,50.68544006347656,157.32200622558594,99.8327865600586,104.1488265991211,0.0029183963779360056,0.3690785765647888,20.54534149169922,132.92282104492188,-0.3901020288467407,0.0,0.0
207,51.5,41.81242370605469,50.56079864501953,156.3007354736328,99.8444595336914,104.17967224121094,0.002897454658523202,0.3659486174583435,20.549152374267578,132.92282104492188,-0.3917539715766907,0.0,0.0
208,51.75,41.7008056640625,50.352027893066406,157.310546875,99.81346130371094,103.91320037841797,0.002878607017919421,0.3603607714176178,20.552581787109375,132.92282104492188,-0.371010422706604,0.0,0.0
209,52,41.758819580078125,50.5181884765625,153.13848876953125,99.81507110595703,103.53693389892578,0.002851667581126094,0.355331689119339,20.5556697845459,132.83273315429688,-0.33742669224739075,0.0,0.0
210,52.25,41.398460388183594,50.48236083984375,152.146240234375,99.81627655029297,103.55667114257812,0.0028274222277104855,0.35080552101135254,20.561691284179688,132.86276245117188,-0.33907201886177063,0.0,0.0
211,52.5,41.949607849121094,50.61320495605469,154.2673797607422,99.81587982177734,104.17288208007812,0.002805601339787245,0.346731960773468,20.567110061645508,132.87277221679688,-0.39379143714904785,0.0,0.0
212,52.75,41.544281005859375,50.32712173461914,154.4444580078125,99.82594299316406,104.27527618408203,0.002785962540656328,0.34083041548728943,20.57198715209961,132.82272338867188,-0.40191778540611267,0.0,0.0
213,53,41.68387222290039,50.39156723022461,154.7665557861328,99.77481079101562,104.21482849121094,0.002768287668004632,0.335519015789032,20.57637596130371,132.77267456054688,-0.40129512548446655,0.0,0.0
214,53.25,41.77545928955078,50.1773681640625,154.20860290527344,99.79051208496094,103.84719848632812,0.0027470618952065706,0.33073875308036804,20.580326080322266,132.81271362304688,-0.3672735393047333,0.0,0.0
215,53.5,41.73534393310547,50.428749084472656,158.52415466308594,99.78246307373047,103.88914489746094,0.002727958606556058,0.32643651962280273,20.58712387084961,132.80270385742188,-0.37173908948898315,0.0,0.0
216,53.75,41.77986145019531,50.37512969970703,156.1496124267578,99.78205871582031,104.15746307373047,0.0027107656933367252,0.3225645124912262,20.59324073791504,132.77267456054688,-0.3955506384372711,0.0,0.0
217,54,41.95714569091797,50.93840789794922,153.6895751953125,99.766357421875,103.87002563476562,0.0026952920015901327,0.3169638514518738,20.59874725341797,132.70262145996094,-0.3715308904647827,0.0,0.0
218,54.25,41.96308517456055,50.06439208984375,158.8897705078125,99.77843475341797,104.08961486816406,0.002681365702301264,0.3119232654571533,20.603702545166016,132.76266479492188,-0.3898797035217285,0.0,0.0
219,54.5,41.75282287597656,49.98851013183594,152.2019500732422,99.76273345947266,104.18891906738281,0.0026655083056539297,0.30738672614097595,20.60816192626953,132.72264099121094,-0.40011945366859436,0.0,0.0
220,54.75,42.01055145263672,50.19478225708008,158.2234344482422,99.75428009033203,104.13526153564453,0.002651236718520522,0.3033038377761841,20.61217498779297,132.70262145996094,-0.3961522579193115,0.0,0.0
221,55,41.77416229248047,50.02943420410156,149.38699340820312,99.7450180053711,103.5282974243164,0.0026383923832327127,0.29962924122810364,20.618566513061523,132.58250427246094,-0.3431287705898285,0.0,0.0
222,55.25,41.85652160644531,50.390350341796875,152.80723571777344,99.7301254272461,103.93601989746094,0.002626832341775298,0.294751912355423,20.624319076538086,132.66256713867188,-0.38073277473449707,0.0,0.0
223,55.5,41.845863342285156,50.54762268066406,155.1916961669922,99.7188491821289,103.4277572631836,0.002614435041323304,0.29036229848861694,20.62949562072754,132.63253784179688,-0.336591899394989,0.0,0.0
224,55.75,41.968116760253906,50.534698486328125,154.7665557861328,99.73656463623047,103.82499694824219,0.0026032773312181234,0.2864116430282593,20.63577651977539,132.63253784179688,-0.3702869117259979,0.0,0.0
225,56,41.94352722167969,50.598175048828125,156.75946044921875,99.70838165283203,103.52521514892578,0.002593235345557332,0.2828560769557953,20.641429901123047,132.54246520996094,-0.346240371465683,0.0,0.0
226,56.25,41.829566955566406,50.54198455810547,152.48741149902344,99.70516204833984,103.22914123535156,0.0025841975584626198,0.2786751091480255,20.646516799926758,132.61253356933594,-0.3201402425765991,0.0,0.0
227,56.5,42.451637268066406,50.199729919433594,148.16041564941406,99.70999145507812,103.42713928222656,0.002576063619926572,0.2749122381210327,20.651094436645508,132.59251403808594,-0.33735549449920654,0.0,0.0
228,56.75,41.993431091308594,50.030914306640625,154.0780792236328,99.67738342285156,103.5067138671875,0.0025640917010605335,0.27152565121650696,20.655214309692383,132.56248474121094,-0.3474588394165039,0.0,0.0
229,57,42.384605407714844,50.49711608886719,153.8025360107422,99.67134857177734,103.1440200805664,0.0025533167645335197,0.26847773790359497,20.66031265258789,132.46238708496094,-0.31566321849823,0.0,0.0
230,57.25,41.806846618652344,50.73089599609375,156.53582763671875,99.68181610107422,103.11934661865234,0.002543619368225336,0.264972984790802,20.664901733398438,132.55245971679688,-0.3124903440475464,0.0,0.0
231,57.5,42.124298095703125,50.617088317871094,150.77767944335938,99.69550323486328,103.55667114257812,0.0025348917115479708,0.26181870698928833,20.669031143188477,132.50242614746094,-0.35023120045661926,0.0,0.0
232,57.75,41.66209411621094,50.525634765625,155.69546508789062,99.66691589355469,103.2531967163086,0.002531688427552581,0.258979856967926,20.672748565673828,132.472412109375,-0.32582423090934753,0.0,0.0
233,58,42.093299865722656,50.345890045166016,154.84669494628906,99.66047668457031,102.97686004638672,0.0025288055185228586,0.2564249038696289,20.677715301513672,132.42236328125,-0.30171898007392883,0.0,0.0
234,58.25,42.99664306640625,50.42488098144531,154.19715881347656,99.66047668457031,103.17301177978516,0.00252621085382998,0.2535629868507385,20.68218421936035,132.4423828125,-0.3192592263221741,0.0,0.0
235,58.5,43.05247116088867,50.689476013183594,150.25941467285156,99.64839935302734,103.22112274169922,0.0025238755624741316,0.2509872615337372,20.686206817626953,132.41233825683594,-0.32467347383499146,0.0,0.0
236,58.75,42.96343231201172,50.838523864746094,152.64236450195312,99.6391372680664,103.51103210449219,0.0025430512614548206,0.2486691176891327,20.68982696533203,132.41233825683594,-0.3513805866241455,0.0,0.0
237,59,42.40174865722656,50.58305358886719,151.68063354492188,99.62907409667969,103.70841217041016,0.0025603093672543764,0.2465827912092209,20.69378089904785,132.34228515625,-0.3698706030845642,0.0,0.0
238,59.25,42.751617431640625,50.94133758544922,152.11341857910156,99.64718627929688,103.74418640136719,0.0025758417323231697,0.24470509588718414,20.697338104248047,132.322265625,-0.37137359380722046,0.0,0.0
239,59.5,42.28277587890625,50.68438720703125,152.7293701171875,99.61820220947266,103.93231964111328,0.002589820884168148,0.242709219455719,20.70054054260254,132.312255859375,-0.3907542824745178,0.0,0.0
240,59.75,42.90813446044922,50.797080993652344,158.5707244873047,99.60491943359375,103.76577758789062,0.002631695009768009,0.24091292917728424,20.70342254638672,132.312255859375,-0.37720200419425964,0.0,0.0
241,60,42.35976028442383,51.12481689453125,155.4542694091797,99.61337280273438,103.32659912109375,0.002669381909072399,0.23929625749588013,20.706016540527344,132.26220703125,-0.3373269736766815,0.0,0.0
242,60.25,42.80335235595703,50.551544189453125,156.2946319580078,99.60813903808594,103.23777770996094,0.002703299978747964,0.23784126341342926,20.70881462097168,132.232177734375,-0.3298848271369934,0.0,0.0
243,60.5,42.578041076660156,50.773597717285156,151.94473266601562,99.61256408691406,103.1255111694336,0.002733826171606779,0.23653176426887512,20.711332321166992,132.212158203125,-0.3194469213485718,0.0,0.0
244,60.75,42.94162368774414,51.22258758544922,151.2936553955078,99.6029052734375,103.57764434814453,0.002761299954727292,0.23535321652889252,20.713598251342773,132.2021484375,-0.3606623709201813,0.0,0.0
245,61,42.31818389892578,51.029022216796875,156.2068634033203,99.58438110351562,103.38581085205078,0.0027860263362526894,0.23429252207279205,20.71563720703125,132.19215393066406,-0.3452901542186737,0.0,0.0
246,61.25,42.821006774902344,51.01103973388672,157.6799774169922,99.57794189453125,103.41048431396484,0.0028082800563424826,0.2333378940820694,20.717472076416016,132.212158203125,-0.34808579087257385,0.0,0.0
247,61.5,42.70537567138672,51.23837661743164,154.90089416503906,99.61739349365234,103.3228988647461,0.0028736633248627186,0.23247873783111572,20.71912384033203,132.19215393066406,-0.33662495017051697,0.0,0.0
248,61.75,43.018310546875,50.86684799194336,150.5441131591797,99.57472229003906,103.15080261230469,0.0029325082432478666,0.23170548677444458,20.720609664916992,132.132080078125,-0.32520902156829834,0.0,0.0
249,62,42.359825134277344,51.20531463623047,153.46363830566406,99.5545883178711,103.0299072265625,0.0029854688327759504,0.23124748468399048,20.721948623657227,132.1220703125,-0.31626418232917786,0.0,0.0
250,62.25,43.13818359375,50.89453125,151.99891662597656,99.56989288330078,102.99844360351562,0.0030331332236528397,0.23083527386188507,20.72315216064453,132.132080078125,-0.3120322525501251,0.0,0.0
251,62.5,43.35969543457031,50.825706481933594,151.20970153808594,99.57190704345703,103.26737976074219,0.0030833780765533447,0.23046429455280304,20.72423553466797,132.132080078125,-0.33588075637817383,0.0,0.0
252,62.75,42.869407653808594,50.79441452026367,153.7971954345703,99.56183624267578,103.75961303710938,0.0031285984441637993,0.2301304042339325,20.725210189819336,132.10205078125,-0.3806423544883728,0.0,0.0
253,63,42.91281509399414,50.8432502746582,156.458740234375,99.53607177734375,103.6559829711914,0.0031692967750132084,0.23007670044898987,20.72608757019043,132.10205078125,-0.3738173246383667,0.0,0.0
254,63.25,43.11638641357422,50.603248596191406,157.37847900390625,99.54653930664062,104.19200897216797,0.0032059254590421915,0.23002837598323822,20.726877212524414,132.10205078125,-0.42038819193840027,0.0,0.0
255,63.5,42.88319396972656,51.11775207519531,150.4654998779297,99.54935455322266,103.57394409179688,0.003230208996683359,0.22998487949371338,20.727588653564453,132.09205627441406,-0.3652898967266083,0.0,0.0
256,63.75,42.860660552978516,50.82423400878906,153.5254669189453,99.5167465209961,103.51349639892578,0.003252064110711217,0.22994573414325714,20.728229522705078,131.97193908691406,-0.36292898654937744,0.0,0.0
257,64,42.94066619873047,51.03295135498047,164.53648376464844,99.5284194946289,103.7534408569336,0.003271733643487096,0.2299104928970337,20.728805541992188,132.06202697753906,-0.3831881582736969,0.0,0.0
258,64.25,43.09382629394531,51.03364181518555,153.53004455566406,99.52519989013672,103.81204223632812,0.003289436222985387,0.22987878322601318,20.729324340820312,132.052001953125,-0.3886905908584595,0.0,0.0
259,64.5,43.0125732421875,50.768653869628906,157.9898681640625,99.53486633300781,103.576416015625,0.0033053685910999775,0.22985024750232697,20.72955894470215,132.02197265625,-0.3668515980243683,0.0,0.0
260,64.75,43.13307189941406,50.53862762451172,151.6180419921875,99.54573822021484,103.33523559570312,0.0033197076991200447,0.2304987758398056,20.72977066040039,131.98194885253906,-0.3443576395511627,0.0,0.0
261,65,43.21295166015625,50.295955657958984,154.6398468017578,99.57633209228516,103.23838806152344,0.0033326130360364914,0.23108245432376862,20.729961395263672,132.00196838378906,-0.33288317918777466,0.0,0.0
262,65.25,43.078857421875,50.88861083984375,153.2232208251953,99.57351684570312,103.69977569580078,0.0033326130360364914,0.23108245432376862,20.729961395263672,131.98194885253906,-0.3742441236972809,0.0,0.0
263,65.5,42.7685546875,50.836795806884766,154.5459747314453,99.5823745727539,103.86200714111328,0.0033095376566052437,0.23160776495933533,20.730133056640625,131.93190002441406,-0.3878322243690491,0.0,0.0
264,65.75,43.05371856689453,50.78865051269531,152.1118927001953,99.59565734863281,103.96871185302734,0.0032887698616832495,0.23208054900169373,20.730119705200195,131.86184692382812,-0.39606738090515137,0.0,0.0
265,66,43.37599563598633,50.260337829589844,150.5067138671875,99.63430786132812,103.67017364501953,0.0032700789161026478,0.23314878344535828,20.7301082611084,131.91188049316406,-0.36598727107048035,0.0,0.0
266,66.25,43.44989776611328,50.672218322753906,154.8925018310547,99.65242004394531,104.23456573486328,0.0032532569020986557,0.23411020636558533,20.730098724365234,131.90187072753906,-0.41435369849205017,0.0,0.0
267,66.5,43.02934646606445,50.4222412109375,160.83688354492188,99.64517974853516,104.31044006347656,0.003218796569854021,0.23497548699378967,20.73008918762207,131.87184143066406,-0.4217303991317749,0.0,0.0
268,66.75,43.03150177001953,50.44902801513672,152.1988983154297,99.65161895751953,103.67140197753906,0.0031877823639661074,0.23575423657894135,20.729618072509766,131.83181762695312,-0.36449486017227173,0.0,0.0
269,67,42.88426971435547,50.524147033691406,154.30783081054688,99.66691589355469,104.05014038085938,0.003159869462251663,0.23702289164066315,20.72919273376465,131.86184692382812,-0.3966907858848572,0.0,0.0
270,67.25,42.720428466796875,50.292503356933594,151.95465087890625,99.69026947021484,103.2143325805664,0.0031347479671239853,0.23816467821598053,20.728811264038086,131.85182189941406,-0.32019487023353577,0.0,0.0
271,67.5,43.27021026611328,50.26884460449219,153.8513946533203,99.71522521972656,103.57949829101562,0.0031021523755043745,0.23919229209423065,20.72846794128418,131.80177307128906,-0.35043948888778687,0.0,0.0
272,67.75,43.37097930908203,50.27671813964844,154.77418518066406,99.7039566040039,104.10009765625,0.003072816412895918,0.240117147564888,20.726999282836914,131.74171447753906,-0.3976905345916748,0.0,0.0
273,68,42.80644607543945,50.29228210449219,155.95191955566406,99.7341537475586,103.78921508789062,0.0030464141163975,0.24094951152801514,20.725677490234375,131.80177307128906,-0.36733299493789673,0.0,0.0
274,68.25,43.039649963378906,50.45507049560547,155.5015869140625,99.74421691894531,103.83733367919922,0.003022652119398117,0.24200056493282318,20.724489212036133,131.79176330566406,-0.37067466974258423,0.0,0.0
275,68.5,42.618221282958984,50.49658966064453,157.07852172851562,99.72811126708984,103.70594787597656,0.003001266159117222,0.24294652044773102,20.723419189453125,131.76174926757812,-0.36049380898475647,0.0,0.0
276,68.75,43.06599044799805,50.64952850341797,154.65664672851562,99.74018859863281,103.59861755371094,0.0029786911327391863,0.2437978833913803,20.722455978393555,131.70169067382812,-0.3498334586620331,0.0,0.0
277,69,43.11286926269531,50.36295700073242,150.9173583984375,99.77722930908203,103.88050842285156,0.002958373399451375,0.24456410109996796,20.721357345581055,131.75173950195312,-0.371456503868103,0.0,0.0
278,69.25,43.52934265136719,50.1429443359375,158.75390625,99.78286743164062,103.9816665649414,0.002940087579190731,0.24525369703769684,20.720369338989258,131.72171020507812,-0.37990665435791016,0.0,0.0
279,69.5,43.41840362548828,50.27521514892578,156.0832061767578,99.8106460571289,103.58258056640625,0.0029236304108053446,0.24564136564731598,20.719480514526367,131.71170043945312,-0.34189772605895996,0.0,0.0
280,69.75,43.09560012817383,50.23689270019531,151.21885681152344,99.79936981201172,103.84288024902344,0.0029134778305888176,0.24599026143550873,20.718679428100586,131.63162231445312,-0.3660724461078644,0.0,0.0
281,70,43.63990783691406,50.173553466796875,153.77276611328125,99.79977416992188,104.23580169677734,0.0029043403919786215,0.24630427360534668,20.717958450317383,131.67166137695312,-0.40084412693977356,0.0,0.0
282,70.25,43.452415466308594,50.511924743652344,155.56036376953125,99.84003448486328,104.54853057861328,0.002896116813644767,0.246586874127388,20.717309951782227,131.64163208007812,-0.4247380495071411,0.0,0.0
283,70.5,43.09819412231445,50.43846893310547,154.08799743652344,99.82433319091797,104.5762939453125,0.0028887155931442976,0.24643650650978088,20.716726303100586,131.62161254882812,-0.42863526940345764,0.0,0.0
284,70.75,43.279823303222656,50.11405563354492,151.1577911376953,99.82594299316406,104.23888397216797,0.0028820543084293604,0.24630117416381836,20.716201782226562,131.55154418945312,-0.39870011806488037,0.0,0.0
285,71,43.32462692260742,50.317588806152344,155.4550323486328,99.86096954345703,103.98475646972656,0.0028827167116105556,0.24617937207221985,20.715728759765625,131.60159301757812,-0.3729689419269562,0.0,0.0
286,71.25,42.811927795410156,50.326744079589844,156.07862854003906,99.86378479003906,104.52632904052734,0.0028833127580583096,0.2460697442293167,20.715303421020508,131.56155395507812,-0.42058828473091125,0.0,0.0
287,71.5,43.30513000488281,50.19312286376953,156.54421997070312,99.8690185546875,104.24382019042969,0.002883849199861288,0.24597108364105225,20.714920043945312,131.57156372070312,-0.3951607346534729,0.0,0.0
288,71.75,43.40476989746094,49.74149703979492,152.21646118164062,99.87345123291016,104.17227172851562,0.002884332090616226,0.24522148072719574,20.714574813842773,131.5015106201172,-0.38842296600341797,0.0,0.0
289,72,43.70781707763672,49.6473503112793,155.41229248046875,99.91451263427734,104.53742980957031,0.0028847665525972843,0.24454684555530548,20.714265823364258,131.55154418945312,-0.41688644886016846,0.0,0.0
290,72.25,43.52819061279297,49.56877136230469,156.3724822998047,99.90887451171875,104.60343170166016,0.0028864892665296793,0.24393966794013977,20.713987350463867,131.5315399169922,-0.4232240319252014,0.0,0.0
291,72.5,42.758644104003906,50.0537109375,155.81224060058594,99.88713836669922,104.41344451904297,0.0028880396857857704,0.243393212556839,20.714431762695312,131.51150512695312,-0.4084741771221161,0.0,0.0
292,72.75,43.007568359375,49.672088623046875,156.29310607910156,99.90766906738281,104.58554077148438,0.002889435039833188,0.2424396127462387,20.71483039855957,131.4314422607422,-0.4217585623264313,0.0,0.0
293,73,43.062442779541016,50.052589416503906,158.38829040527344,99.93504333496094,104.40172576904297,0.0028893593698740005,0.24158138036727905,20.71518898010254,131.4814910888672,-0.4030202031135559,0.0,0.0
294,73.25,43.225372314453125,49.57953643798828,154.96424865722656,99.90766906738281,104.5442123413086,0.00288929115049541,0.24080896377563477,20.71620750427246,131.4714813232422,-0.4181160628795624,0.0,0.0
295,73.5,43.34999465942383,49.83161163330078,155.6084442138672,99.94188690185547,104.67991638183594,0.0028892296832054853,0.24011379480361938,20.717124938964844,131.46145629882812,-0.4269157648086548,0.0,0.0
296,73.75,43.257774353027344,49.491966247558594,153.93153381347656,99.9068603515625,104.09701538085938,0.0028891745023429394,0.23912136256694794,20.71794891357422,131.41140747070312,-0.3786793053150177,0.0,0.0
297,74,43.36602783203125,49.55957794189453,158.55850219726562,99.96524047851562,104.40789794921875,0.002889124909415841,0.23822817206382751,20.718690872192383,131.4414520263672,-0.40078043937683105,0.0,0.0
298,74.25,43.30213928222656,49.28749084472656,151.94625854492188,99.94994354248047,104.58060455322266,0.00288575142621994,0.2374243140220642,20.72005271911621,131.4314422607422,-0.4174244701862335,0.0,0.0
299,74.5,43.392059326171875,49.27177429199219,157.775390625,99.95356750488281,104.5787582397461,0.0028827153146266937,0.23670083284378052,20.72127914428711,131.4314422607422,-0.41692784428596497,0.0,0.0
300,74.75,43.47734069824219,49.215309143066406,156.87777709960938,99.94792938232422,104.69965362548828,0.002879982814192772,0.23604969680309296,20.722383499145508,131.3813934326172,-0.42809656262397766,0.0,0.0
301,75,43.116065979003906,49.034576416015625,156.04351806640625,99.96604919433594,104.66573333740234,0.002877523424103856,0.235080748796463,20.723377227783203,131.4314422607422,-0.4234391450881958,0.0,0.0
302,75.25,43.671722412109375,49.235069274902344,156.1488494873047,99.9740982055664,104.5978775024414,0.0028753101360052824,0.23420870304107666,20.724271774291992,131.41140747070312,-0.4167197644710541,0.0,0.0
303,75.5,43.497676849365234,49.24797058105469,157.82118225097656,99.98053741455078,104.46896362304688,0.00287331803701818,0.2334238588809967,20.72507667541504,131.3914031982422,-0.40475940704345703,0.0,0.0
304,75.75,43.13724136352539,48.866519927978516,161.82762145996094,99.9773178100586,104.62810516357422,0.0028655342757701874,0.23271749913692474,20.72626495361328,131.33135986328125,-0.41908589005470276,0.0,0.0
305,76,43.501792907714844,48.8858757019043,158.70199584960938,99.97369384765625,105.0419921875,0.0028585288673639297,0.23208177089691162,20.727333068847656,131.3914031982422,-0.45580849051475525,0.0,0.0
306,76.25,43.2628059387207,48.948238372802734,154.7505340576172,99.98698425292969,104.93836975097656,0.0028522240463644266,0.23130576312541962,20.728294372558594,131.3713836669922,-0.44548657536506653,0.0,0.0
307,76.5,42.820289611816406,48.64740753173828,158.536376953125,99.979736328125,104.83659362792969,0.002843222115188837,0.23060736060142517,20.72916030883789,131.3613739013672,-0.43721115589141846,0.0,0.0
308,76.75,43.27898025512695,48.43896484375,158.35470581054688,99.96725463867188,104.38938903808594,0.0028351203072816133,0.2299787998199463,20.73017120361328,131.3113250732422,-0.39896056056022644,0.0,0.0
309,77,42.60618591308594,49.02313995361328,156.38623046875,100.00147247314453,104.88346862792969,0.002827828750014305,0.22941309213638306,20.731081008911133,131.3613739013672,-0.4393278658390045,0.0,0.0
310,77.25,43.06892395019531,48.37253189086914,157.8318634033203,99.9732894897461,104.51953887939453,0.002821266185492277,0.22877667844295502,20.73189926147461,131.33135986328125,-0.40988868474960327,0.0,0.0
311,77.5,43.34138107299805,48.367393493652344,159.9117889404297,99.9889907836914,104.56024932861328,0.0028113683219999075,0.22877667844295502,20.732635498046875,131.28131103515625,-0.4120301604270935,0.0,0.0
312,77.75,42.888641357421875,48.619606018066406,156.94723510742188,99.98094177246094,104.95193481445312,0.0028113683219999075,0.2282039076089859,20.732635498046875,131.28131103515625,-0.4472349286079407,0.0,0.0
313,78,42.971282958984375,48.17628860473633,156.9014434814453,99.98778533935547,104.88655090332031,0.0028024602215737104,0.22768841683864594,20.733299255371094,131.2913055419922,-0.4408600628376007,0.0,0.0
314,78.25,42.8583869934082,48.206172943115234,152.78585815429688,99.98617553710938,104.7533187866211,0.002787227276712656,0.22656962275505066,20.733896255493164,131.2913055419922,-0.42929312586784363,0.0,0.0
315,78.5,43.29975509643555,47.682701110839844,154.2650909423828,99.9906005859375,104.78169250488281,0.002787227276712656,0.22656962275505066,20.734434127807617,131.2312469482422,-0.4313815236091614,0.0,0.0
316,78.75,42.51036071777344,48.22246170043945,157.77157592773438,99.99261474609375,104.87545013427734,0.0027847248129546642,0.2259802371263504,20.73491668701172,131.2412567138672,-0.4394396245479584,0.0,0.0
317,79,42.881011962890625,47.63873291015625,160.7139892578125,100.0042953491211,104.87976837158203,0.0027824726421386003,0.225449800491333,20.7353515625,131.2712860107422,-0.438742458820343,0.0,0.0
318,79.25,42.550228118896484,47.76781463623047,156.37936401367188,100.0191879272461,104.88224029541016,0.0027804458513855934,0.22497239708900452,20.7362060546875,131.2412567138672,-0.43758735060691833,0.0,0.0
319,79.5,42.43590545654297,47.78289794921875,157.14109802246094,99.9781265258789,105.09565734863281,0.0027786216232925653,0.22413672506809235,20.736974716186523,131.20123291015625,-0.46010756492614746,0.0,0.0
320,79.75,43.09988021850586,47.3608283996582,158.81573486328125,99.99221801757812,104.9161605834961,0.002776979934424162,0.22338461875915527,20.737667083740234,131.2112274169922,-0.44305312633514404,0.0,0.0
321,80,42.72221374511719,47.63996505737305,153.93382263183594,99.99784851074219,104.92665100097656,0.0027928112540394068,0.22270771861076355,20.738290786743164,131.2112274169922,-0.4434554874897003,0.0,0.0
322,80.25,42.71980285644531,46.98516845703125,159.8804931640625,100.00147247314453,105.03335571289062,0.0028070593252778053,0.22209851443767548,20.73908233642578,131.20123291015625,-0.45249006152153015,0.0,0.0
323,80.5,42.54096221923828,47.370452880859375,159.34620666503906,99.98497009277344,105.0975112915039,0.002819882705807686,0.22104410827159882,20.739795684814453,131.1611785888672,-0.45963919162750244,0.0,0.0
324,80.75,42.24380111694336,46.96347427368164,161.71311950683594,99.96322631835938,104.85941314697266,0.002831423655152321,0.22009514272212982,20.74043846130371,131.20123291015625,-0.44073906540870667,0.0,0.0
325,81,42.34104919433594,47.24702835083008,152.8240203857422,99.9732894897461,105.15178680419922,0.002869134768843651,0.21924108266830444,20.741016387939453,131.19122314453125,-0.46547460556030273,0.0,0.0
326,81.25,42.158992767333984,46.685340881347656,161.5787811279297,99.96161651611328,105.11046600341797,0.002903074724599719,0.218472421169281,20.74176788330078,131.19122314453125,-0.4629284739494324,0.0,0.0
327,81.5,42.135704040527344,46.86524200439453,158.02040100097656,99.95880126953125,105.22950744628906,0.002933620708063245,0.21778063476085663,20.74244499206543,131.14117431640625,-0.47362104058265686,0.0,0.0
328,81.75,42.762237548828125,46.10958480834961,162.9557342529297,99.9543685913086,105.06111907958984,0.0029611121863126755,0.2171580195426941,20.743053436279297,131.1811981201172,-0.4592684805393219,0.0,0.0
329,82,42.2724609375,46.34710693359375,159.83775329589844,99.97450256347656,105.03582763671875,0.0029858544003218412,0.21584142744541168,20.743600845336914,131.1611785888672,-0.4551931917667389,0.0,0.0
330,82.25,42.31007385253906,46.2279052734375,160.9071044921875,99.95880126953125,105.15178680419922,0.0030081223230808973,0.21465648710727692,20.74409294128418,131.14117431640625,-0.4668106734752655,0.0,0.0
331,82.5,41.912086486816406,46.25442123413086,156.65719604492188,99.9298095703125,105.1561050415039,0.003028163453564048,0.21359004080295563,20.744537353515625,131.10113525390625,-0.4698631465435028,0.0,0.0
332,82.75,41.862186431884766,46.019622802734375,163.2083740234375,99.94027709960938,105.29366302490234,0.003109655110165477,0.2126302421092987,20.744935989379883,131.15118408203125,-0.4809463322162628,0.0,0.0
333,83,41.86997985839844,45.474754333496094,163.88922119140625,99.94591522216797,105.17399597167969,0.0031829976942390203,0.21176642179489136,20.7462215423584,131.14117431640625,-0.4699452519416809,0.0,0.0
334,83.25,42.140106201171875,45.679481506347656,167.8055877685547,99.93907165527344,104.96858978271484,0.003249006113037467,0.21026121079921722,20.747379302978516,131.1311492919922,-0.45255815982818604,0.0,0.0
335,83.5,41.77019500732422,45.476234436035156,161.09410095214844,99.90162658691406,105.08702087402344,0.003308413550257683,0.20890651643276215,20.74842071533203,131.05108642578125,-0.46640557050704956,0.0,0.0
336,83.75,42.064208984375,45.10380554199219,159.84921264648438,99.92176055908203,105.17646026611328,0.0034134576562792063,0.20768728852272034,20.749357223510742,131.10113525390625,-0.47238925099372864,0.0,0.0
337,84,41.71696472167969,45.39616394042969,158.91725158691406,99.91732788085938,104.98401641845703,0.0035079973749816418,0.2065899819135666,20.75066375732422,131.10113525390625,-0.45591819286346436,0.0,0.0
338,84.25,41.90544891357422,44.82188415527344,156.43125915527344,99.91129302978516,105.07283782958984,0.0035930832382291555,0.2049359828233719,20.751840591430664,131.11114501953125,-0.46426934003829956,0.0,0.0
339,84.5,41.801780700683594,44.623497009277344,159.08363342285156,99.89156341552734,104.95378875732422,0.0035930832382291555,0.2049359828233719,20.751840591430664,131.03106689453125,-0.45564112067222595,0.0,0.0
340,84.75,42.08167266845703,44.54713439941406,159.95071411132812,99.87626647949219,105.34362030029297,0.0036696605384349823,0.2034473866224289,20.752899169921875,131.08111572265625,-0.49122411012649536,0.0,0.0
341,85,41.82860565185547,44.63680648803711,160.47967529296875,99.85372161865234,105.16104125976562,0.0038064310792833567,0.20210763812065125,20.75385093688965,131.07110595703125,-0.4773162603378296,0.0,0.0
342,85.25,41.49176025390625,44.69114685058594,156.3350830078125,99.86016082763672,104.94268798828125,0.003929524682462215,0.20090186595916748,20.755403518676758,131.05108642578125,-0.45756402611732483,0.0,0.0
343,85.5,41.78636932373047,44.5660400390625,162.2436065673828,99.8311767578125,104.96612548828125,0.004040308762341738,0.1990700513124466,20.75680160522461,130.98101806640625,-0.462297648191452,0.0,0.0
344,85.75,41.02904510498047,44.764671325683594,156.03436279296875,99.82594299316406,105.23567962646484,0.004140014294534922,0.19742141664028168,20.758058547973633,131.06109619140625,-0.4864199757575989,0.0,0.0
345,86,41.75233459472656,43.96372604370117,159.50421142578125,99.81748962402344,105.169677734375,0.004299851134419441,0.1959376484155655,20.75918960571289,131.04107666015625,-0.48141810297966003,0.0,0.0
346,86.25,41.20093536376953,44.096534729003906,158.6905517578125,99.78810119628906,105.1018295288086,0.004443704150617123,0.19460226595401764,20.76136589050293,131.05108642578125,-0.47818416357040405,0.0,0.0
347,86.5,41.54316711425781,43.71865463256836,157.5990753173828,99.77763366699219,105.17955017089844,0.004573171958327293,0.19340041279792786,20.763324737548828,130.9710235595703,-0.48596417903900146,0.0,0.0
348,86.75,41.70875549316406,43.354496002197266,156.6327667236328,99.77722930908203,104.99203491210938,0.004689692985266447,0.191492959856987,20.765087127685547,131.01104736328125,-0.4695550203323364,0.0,0.0
349,87,41.23212432861328,43.216651916503906,158.52415466308594,99.75991821289062,104.95502471923828,0.004869644530117512,0.1897762417793274,20.766674041748047,131.02105712890625,-0.46790415048599243,0.0,0.0
350,87.25,41.4180908203125,43.477745056152344,160.27816772460938,99.73535919189453,104.90999603271484,0.005031600594520569,0.1882311999797821,20.768102645874023,131.02105712890625,-0.4662182927131653,0.0,0.0
351,87.5,40.992706298828125,43.256874084472656,160.93077087402344,99.73133087158203,105.02533721923828,0.00517736142501235,0.18684066832065582,20.76938819885254,130.96099853515625,-0.47671857476234436,0.0,0.0
352,87.75,41.014583587646484,43.26820755004883,163.76327514648438,99.70758056640625,105.10984802246094,0.0053085461258888245,0.18558917939662933,20.77170181274414,131.02105712890625,-0.48632732033729553,0.0,0.0
353,88,41.230743408203125,43.339149475097656,156.06871032714844,99.7071762084961,104.94268798828125,0.005426612216979265,0.18446284532546997,20.773784637451172,131.01104736328125,-0.47169533371925354,0.0,0.0
354,88.25,41.1376953125,43.17535400390625,159.86904907226562,99.66852569580078,104.91307830810547,0.0055328719317913055,0.1820705085992813,20.775659561157227,130.98101806640625,-0.47266796231269836,0.0,0.0
355,88.5,40.96113586425781,42.98387145996094,161.03457641601562,99.65202331542969,104.91677856445312,0.0057256342843174934,0.17991741001605988,20.777347564697266,130.90093994140625,-0.4745192229747772,0.0,0.0
356,88.75,41.04533386230469,42.96984100341797,159.4423828125,99.65685272216797,104.832275390625,0.00589912012219429,0.17797961831092834,20.779495239257812,130.9710235595703,-0.4666459560394287,0.0,0.0
357,89,40.87372970581055,43.105079650878906,153.5384521484375,99.62384033203125,105.02287292480469,0.00605525728315115,0.1762356013059616,20.781429290771484,130.98101806640625,-0.486441969871521,0.0,0.0
358,89.25,40.78199005126953,42.98936080932617,160.5102081298828,99.60330963134766,105.01053619384766,0.006195780821144581,0.17372022569179535,20.78316879272461,130.98101806640625,-0.487258642911911,0.0,0.0
359,89.5,40.94965362548828,42.925785064697266,156.80679321289062,99.57069396972656,104.79650115966797,0.006322252098470926,0.17145639657974243,20.78473472595215,130.91094970703125,-0.4714721441268921,0.0,0.0
360,89.75,40.50843048095703,42.65732955932617,162.08941650390625,99.57069396972656,104.87174987792969,0.006436076480895281,0.16941894590854645,20.786144256591797,130.9710235595703,-0.4780880808830261,0.0,0.0
361,90,40.592647552490234,42.794395446777344,159.85226440429688,99.55217742919922,104.88902282714844,0.006610807031393051,0.16758523881435394,20.788339614868164,130.96099853515625,-0.4813196659088135,0.0,0.0
362,90.25,40.751644134521484,42.21923828125,158.21121215820312,99.52600860595703,104.73049926757812,0.006768064573407173,0.16593490540981293,20.790315628051758,130.93096923828125,-0.4698024094104767,0.0,0.0
363,90.5,40.510597229003906,42.39841079711914,154.73220825195312,99.4962158203125,104.7416000366211,0.0069095962680876255,0.1635006070137024,20.79209327697754,130.85089111328125,-0.473538875579834,0.0,0.0
364,90.75,40.773807525634766,41.94527816772461,163.11984252929688,99.46843719482422,104.85139465332031,0.007078003138303757,0.16130973398685455,20.79369354248047,130.93096923828125,-0.48576903343200684,0.0,0.0
365,91,40.76624298095703,41.96644592285156,156.95944213867188,99.46360778808594,104.71199035644531,0.0072295693680644035,0.15933795273303986,20.79629135131836,130.93096923828125,-0.47395414113998413,0.0,0.0
366,91.25,40.98719024658203,41.76414489746094,159.97132873535156,99.46239471435547,104.48068237304688,0.007365978788584471,0.15756334364414215,20.798629760742188,130.90093994140625,-0.453684002161026,0.0,0.0
367,91.5,40.21976089477539,41.86780548095703,156.5946044921875,99.41770935058594,104.4578628540039,0.007488747593015432,0.15528781712055206,20.80073356628418,130.8408966064453,-0.45581257343292236,0.0,0.0
368,91.75,40.41551971435547,42.18267059326172,160.1049041748047,99.41127014160156,104.54853057861328,0.007599239237606525,0.15323984622955322,20.802627563476562,130.9209747314453,-0.46440625190734863,0.0,0.0
369,92,40.78247833251953,41.94036865234375,158.1089324951172,99.38066864013672,104.52262878417969,0.0076986816711723804,0.15139667689800262,20.804332733154297,130.91094970703125,-0.4649597704410553,0.0,0.0
370,92.25,40.318660736083984,42.046722412109375,159.1614990234375,99.33356475830078,104.49610137939453,0.0076986816711723804,0.15139667689800262,20.804332733154297,130.88092041015625,-0.46698981523513794,0.0,0.0
371,92.5,40.24195098876953,41.426109313964844,156.59841918945312,99.3271255493164,104.64167022705078,0.007816205732524395,0.14973782002925873,20.807025909423828,130.8408966064453,-0.48041850328445435,0.0,0.0
372,92.75,40.095333099365234,41.368736267089844,153.83078002929688,99.3017578125,104.61576843261719,0.007921977899968624,0.14824484288692474,20.8094482421875,130.8909454345703,-0.4804908335208893,0.0,0.0
373,93,40.00978088378906,41.35588836669922,166.73699951171875,99.28404998779297,104.72740936279297,0.00801717210561037,0.14615406095981598,20.811628341674805,130.88092041015625,-0.4919652044773102,0.0,0.0
374,93.25,40.28907775878906,41.34772491455078,160.38807678222656,99.24298095703125,104.52941131591797,0.008102847263216972,0.1442723572254181,20.81359100341797,130.8709259033203,-0.47833630442619324,0.0,0.0
375,93.5,39.900901794433594,41.770179748535156,161.93447875976562,99.22245025634766,104.48870086669922,0.008195038884878159,0.1425788253545761,20.815357208251953,130.8208770751953,-0.47665318846702576,0.0,0.0
376,93.75,40.217796325683594,41.08900451660156,161.26431274414062,99.18903350830078,104.46156311035156,0.008278011344373226,0.1410546451807022,20.81795883178711,130.88092041015625,-0.4773636758327484,0.0,0.0
377,94,40.0822868347168,40.531673431396484,159.53244018554688,99.18822479248047,104.41468048095703,0.008352686651051044,0.13929778337478638,20.820301055908203,130.8909454345703,-0.4733012318611145,0.0,0.0
378,94.25,39.694007873535156,41.26123046875,160.5399627685547,99.14675903320312,104.1019515991211,0.008419893682003021,0.137716606259346,20.82240867614746,130.8308868408203,-0.44950851798057556,0.0,0.0
379,94.5,40.18364715576172,41.00201416015625,160.3949432373047,99.15521240234375,104.1112060546875,0.008496161550283432,0.13629354536533356,20.824304580688477,130.8208770751953,-0.44954195618629456,0.0,0.0
380,94.75,39.975433349609375,40.989036560058594,163.86631774902344,99.1250228881836,104.262939453125,0.008564802818000317,0.13501279056072235,20.826244354248047,130.8709259033203,-0.4657716453075409,0.0,0.0
381,95,39.77677917480469,40.67560958862305,165.2921142578125,99.15078735351562,104.41715240478516,0.00862657930701971,0.1335877776145935,20.82798957824707,130.8408966064453,-0.4769991934299469,0.0,0.0
382,95.25,39.941864013671875,40.813323974609375,159.9056854248047,99.1326675415039,104.28329467773438,0.00868217833340168,0.13230527937412262,20.829559326171875,130.7908477783203,-0.4668603539466858,0.0,0.0
