Repository: ulfsri/fsri_materials_database

# Materials and Products Database

## 01_Data

Raw data generated from each apparatus are included here in plain-text format. The data is organized first by material, next by the short name of test apparatus used, and where applicable additional filtering by test settings.

### material.json

Each material directory contains a json file of the same name as the material. This file links the data stored in the repository as well as data and graphs produced by the accompanying scripts (__02_Scripts__) to the respective landing page for the material on the front-end website.

File: 01_Data/Corrugated_Cardboard/MCC/Corrugated_Cardboard_MCC_30K_min_231110_R2.txt (part 1 of 3)
Sample ID:	C:\Users\MCC\Documents\MCC Data\ULINE_CB\ULINE_CB_MCC_N2_30K_231110_R2.txt
Sample Weight (mg):	4.01
Heating Rate (C/s):	0.5
Combustor Temp (C):	900
N2 Flow Rate (cc/min):	80
O2 Flow Rate (cc/min):	20
Calibration File:	C:\Users\MCC\Desktop\UMD MCC\MCC\Calibration Files\Coefficients\Coeff_231026_30K.txt
T Correction Coefficients:	0	1.0291	0
Time Shift (s):	8.5
*
Time (s)	Temperature (C)	N2 Flow (cc/min)	O2 Flow (cc/min)	End Flow (cc/min)	Oxygen (%)	HRR (W/g)
0.000	75.189	80.011	19.990	100.340	20.269	-0.269
0.500	75.235	80.005	19.987	100.340	20.267	-0.101
1.000	75.258	80.010	19.988	100.339	20.266	-0.070
1.500	75.297	80.005	19.987	100.338	20.268	-0.180
2.000	75.341	80.012	19.990	100.336	20.268	-0.207
2.500	75.378	80.007	19.988	100.339	20.267	-0.163
3.000	75.422	80.012	19.989	100.336	20.268	-0.182
3.500	75.472	80.013	19.992	100.338	20.267	-0.146
4.000	75.507	80.011	19.989	100.340	20.269	-0.250
4.500	75.548	80.006	19.988	100.341	20.268	-0.226
5.000	75.578	80.009	19.989	100.336	20.271	-0.400
5.500	75.624	80.007	19.988	100.337	20.271	-0.410
6.000	75.661	80.016	19.992	100.337	20.270	-0.329
6.500	75.693	80.008	19.989	100.339	20.268	-0.234
7.000	75.725	80.003	19.987	100.336	20.269	-0.297
7.500	75.790	80.016	19.991	100.332	20.270	-0.348
8.000	75.809	80.007	19.988	100.333	20.270	-0.376
8.500	75.861	80.014	19.992	100.327	20.269	-0.313
9.000	75.900	80.010	19.990	100.319	20.268	-0.182
9.500	75.947	80.004	19.987	100.307	20.269	-0.296
10.000	75.997	80.006	19.989	100.295	20.271	-0.470
10.500	76.016	80.010	19.989	100.271	20.272	-0.505
11.000	76.074	80.010	19.990	100.247	20.273	-0.631
11.500	76.098	80.003	19.988	100.223	20.275	-0.735
12.000	76.144	80.012	19.990	100.208	20.275	-0.775
12.500	76.184	80.014	19.993	100.205	20.277	-0.926
13.000	76.220	80.011	19.992	100.208	20.281	-1.214
13.500	76.265	80.007	19.989	100.216	20.281	-1.191
14.000	76.296	80.012	19.992	100.222	20.282	-1.304
14.500	76.324	80.010	19.990	100.233	20.281	-1.244
15.000	76.354	80.007	19.990	100.241	20.283	-1.382
15.500	76.399	80.008	19.990	100.248	20.282	-1.295
16.000	76.419	80.004	19.988	100.255	20.282	-1.293
16.500	76.474	80.010	19.990	100.263	20.281	-1.199
17.000	76.526	80.008	19.991	100.269	20.281	-1.229
17.500	76.542	80.007	19.991	100.274	20.280	-1.149
18.000	76.578	80.011	19.990	100.281	20.280	-1.149
18.500	76.616	80.009	19.991	100.288	20.281	-1.216
19.000	76.630	80.016	19.993	100.297	20.280	-1.116
19.500	76.680	80.018	19.994	100.306	20.279	-1.071
20.000	76.727	80.013	19.992	100.310	20.277	-0.876
20.500	76.753	80.008	19.990	100.312	20.276	-0.847
21.000	76.770	80.005	19.989	100.313	20.276	-0.860
21.500	76.817	80.005	19.989	100.312	20.275	-0.786
22.000	76.866	80.013	19.992	100.308	20.276	-0.840
22.500	76.907	80.007	19.989	100.309	20.275	-0.735
23.000	76.923	80.003	19.984	100.309	20.273	-0.563
23.500	76.981	80.010	19.991	100.303	20.272	-0.552
24.000	77.000	80.016	19.993	100.307	20.272	-0.515
24.500	77.048	80.005	19.991	100.315	20.272	-0.525
25.000	77.076	79.999	19.988	100.318	20.271	-0.434
25.500	77.114	80.017	19.992	100.320	20.271	-0.438
26.000	77.168	80.015	19.993	100.334	20.271	-0.405
26.500	77.201	80.002	19.987	100.341	20.270	-0.352
27.000	77.237	80.003	19.988	100.339	20.270	-0.351
27.500	77.279	80.003	19.988	100.338	20.270	-0.349
28.000	77.328	80.011	19.991	100.344	20.268	-0.239
28.500	77.368	80.006	19.991	100.346	20.268	-0.201
29.000	77.392	80.017	19.995	100.345	20.268	-0.222
29.500	77.446	80.008	19.990	100.353	20.266	-0.072
30.000	77.472	80.008	19.990	100.361	20.266	-0.070
30.500	77.544	80.011	19.992	100.363	20.266	-0.077
31.000	77.588	79.997	19.983	100.362	20.265	0.020
31.500	77.637	80.008	19.988	100.361	20.265	0.004
32.000	77.691	80.012	19.992	100.358	20.264	0.102
32.501	77.721	79.998	19.984	100.359	20.263	0.181
33.001	77.769	80.011	19.994	100.355	20.264	0.105
33.500	77.816	80.006	19.988	100.360	20.263	0.190
34.000	77.870	80.007	19.989	100.365	20.261	0.320
34.500	77.915	80.015	19.994	100.370	20.263	0.173
35.000	77.970	80.011	19.992	100.372	20.263	0.185
35.500	78.019	80.008	19.989	100.381	20.260	0.384
36.001	78.073	80.005	19.987	100.383	20.261	0.336
36.501	78.128	79.999	19.984	100.385	20.260	0.391
37.001	78.174	80.014	19.993	100.388	20.261	0.370
37.500	78.238	80.008	19.989	100.396	20.260	0.433
38.000	78.307	80.012	19.991	100.401	20.259	0.489
38.500	78.370	80.013	19.990	100.410	20.255	0.780
39.000	78.421	80.015	19.994	100.419	20.255	0.792
39.500	78.470	80.001	19.987	100.431	20.256	0.762
40.000	78.557	80.002	19.987	100.427	20.255	0.833
40.500	78.605	80.009	19.990	100.430	20.254	0.851
41.000	78.674	80.011	19.992	100.434	20.253	0.984
41.500	78.753	80.005	19.990	100.439	20.252	1.060
42.000	78.827	80.007	19.990	100.440	20.250	1.209
42.500	78.890	80.013	19.992	100.449	20.250	1.171
43.000	78.958	80.011	19.992	100.458	20.249	1.318
43.500	79.040	80.008	19.990	100.462	20.248	1.354
44.000	79.105	80.010	19.991	100.469	20.247	1.460
44.500	79.200	80.017	19.994	100.479	20.246	1.507
45.000	79.266	80.018	19.995	100.490	20.244	1.669
45.500	79.346	80.010	19.990	100.499	20.244	1.636
46.000	79.449	80.006	19.988	100.505	20.243	1.765
46.500	79.516	80.012	19.991	100.505	20.241	1.883
47.000	79.652	80.012	19.990	100.506	20.240	1.997
47.500	79.722	80.002	19.986	100.505	20.239	2.033
48.001	79.810	80.012	19.989	100.501	20.238	2.158
48.501	79.901	80.004	19.987	100.502	20.238	2.151
49.001	80.004	80.009	19.990	100.503	20.235	2.344
49.501	80.117	80.007	19.988	100.504	20.235	2.372
50.000	80.219	80.010	19.989	100.503	20.235	2.374
50.500	80.318	80.008	19.988	100.509	20.233	2.527
51.000	80.437	80.014	19.991	100.515	20.235	2.415
51.500	80.543	80.018	19.992	100.524	20.233	2.542
52.000	80.657	79.999	19.985	100.530	20.233	2.526
52.500	80.768	80.008	19.987	100.532	20.233	2.572
53.000	80.875	80.011	19.990	100.532	20.230	2.759
53.500	80.999	80.010	19.989	100.535	20.229	2.841
54.000	81.143	79.998	19.983	100.541	20.229	2.868
54.500	81.260	80.002	19.985	100.543	20.227	3.017
55.000	81.375	80.016	19.993	100.552	20.226	3.089
55.501	81.505	80.007	19.988	100.563	20.226	3.085
56.001	81.629	80.008	19.989	100.573	20.224	3.233
56.500	81.778	80.014	19.991	100.575	20.223	3.354
57.000	81.913	80.011	19.990	100.587	20.223	3.341
57.500	82.074	80.012	19.992	100.595	20.222	3.396
58.000	82.198	80.007	19.988	100.601	20.219	3.594
58.500	82.351	80.009	19.990	100.603	20.220	3.589
59.000	82.488	80.016	19.993	100.608	20.218	3.692
59.501	82.645	80.007	19.988	100.606	20.217	3.751
60.001	82.826	80.016	19.992	100.601	20.216	3.855
60.500	82.958	80.014	19.992	100.596	20.215	3.931
61.000	83.122	80.013	19.990	100.593	20.216	3.885
61.500	83.281	80.015	19.993	100.592	20.215	3.965
62.001	83.436	80.011	19.991	100.594	20.214	3.995
62.501	83.614	80.011	19.993	100.603	20.214	4.008
63.000	83.771	79.999	19.982	100.608	20.213	4.085
63.500	83.952	80.023	19.997	100.607	20.213	4.120
64.000	84.115	80.007	19.988	100.614	20.213	4.112
64.500	84.318	80.005	19.988	100.611	20.213	4.131
65.000	84.486	80.009	19.990	100.606	20.213	4.108
65.500	84.660	80.009	19.991	100.599	20.213	4.115
66.000	84.827	80.011	19.990	100.602	20.213	4.094
66.500	85.021	80.011	19.991	100.597	20.211	4.262
67.000	85.208	80.008	19.988	100.595	20.212	4.179
67.500	85.377	80.007	19.990	100.593	20.211	4.243
68.000	85.585	80.006	19.988	100.593	20.211	4.251
68.500	85.760	80.007	19.986	100.589	20.212	4.168
69.000	85.980	80.009	19.988	100.580	20.211	4.224
69.500	86.179	80.015	19.989	100.579	20.212	4.161
70.000	86.360	80.014	19.992	100.582	20.210	4.296
70.500	86.566	80.006	19.989	100.588	20.211	4.259
71.000	86.747	80.008	19.990	100.591	20.210	4.306
71.500	86.961	80.003	19.987	100.595	20.210	4.334
72.000	87.155	80.012	19.990	100.592	20.210	4.350
72.500	87.378	80.011	19.989	100.592	20.211	4.241
73.000	87.575	80.011	19.990	100.589	20.211	4.256
73.500	87.788	80.005	19.987	100.593	20.211	4.226
74.000	87.985	80.014	19.991	100.592	20.209	4.392
74.500	88.195	80.006	19.988	100.598	20.211	4.290
75.000	88.445	80.008	19.990	100.596	20.209	4.420
75.500	88.619	80.008	19.988	100.594	20.208	4.473
76.000	88.862	80.017	19.992	100.591	20.210	4.333
76.500	89.082	80.012	19.991	100.595	20.209	4.393
77.000	89.280	80.013	19.990	100.592	20.210	4.352
77.500	89.521	80.011	19.991	100.592	20.209	4.435
78.000	89.743	80.005	19.987	100.595	20.210	4.345
78.500	89.978	80.007	19.989	100.591	20.210	4.343
79.000	90.182	80.012	19.991	100.589	20.209	4.392
79.500	90.410	80.005	19.986	100.594	20.210	4.373
80.000	90.660	80.004	19.986	100.593	20.210	4.300
80.501	90.864	80.007	19.988	100.591	20.210	4.360
81.001	91.119	80.016	19.992	100.594	20.210	4.363
81.500	91.336	80.012	19.991	100.600	20.210	4.364
82.000	91.586	80.000	19.985	100.598	20.209	4.396
82.500	91.806	79.999	19.985	100.600	20.208	4.458
83.000	92.054	80.003	19.987	100.602	20.208	4.464
83.500	92.286	80.016	19.993	100.605	20.210	4.345
84.000	92.514	80.007	19.987	100.606	20.210	4.328
84.500	92.781	80.003	19.987	100.606	20.211	4.269
85.000	92.993	80.008	19.990	100.609	20.208	4.500
85.500	93.285	80.002	19.988	100.609	20.208	4.468
86.000	93.515	80.001	19.986	100.610	20.209	4.417
86.500	93.742	80.011	19.991	100.602	20.210	4.320
87.001	94.004	79.997	19.984	100.604	20.210	4.311
87.501	94.242	79.998	19.984	100.602	20.208	4.482
88.000	94.515	80.009	19.989	100.602	20.208	4.475
88.500	94.736	80.005	19.986	100.603	20.209	4.433
89.000	95.037	80.010	19.990	100.605	20.206	4.617
89.500	95.263	80.006	19.988	100.604	20.207	4.585
90.000	95.532	80.010	19.990	100.609	20.209	4.419
90.500	95.785	80.007	19.989	100.615	20.209	4.408
91.000	96.023	80.014	19.991	100.614	20.210	4.309
91.500	96.295	80.016	19.990	100.618	20.208	4.490
92.000	96.543	80.010	19.990	100.617	20.209	4.438
92.500	96.839	80.007	19.988	100.618	20.209	4.419
93.000	97.082	80.011	19.990	100.616	20.209	4.424
93.500	97.351	80.020	19.995	100.618	20.209	4.378
94.000	97.597	80.006	19.986	100.622	20.209	4.450
94.500	97.878	80.011	19.990	100.620	20.209	4.451
95.000	98.153	80.007	19.988	100.620	20.209	4.402
95.500	98.398	80.012	19.988	100.621	20.209	4.398
96.000	98.682	80.012	19.991	100.622	20.209	4.393
96.500	98.945	80.004	19.988	100.619	20.209	4.439
97.000	99.233	80.011	19.990	100.620	20.207	4.594
97.500	99.520	80.008	19.989	100.620	20.208	4.486
98.000	99.795	80.003	19.986	100.620	20.208	4.467
98.500	100.074	79.996	19.984	100.616	20.208	4.518
99.000	100.314	80.019	19.994	100.610	20.209	4.401
99.501	100.639	79.991	19.983	100.615	20.209	4.431
100.001	100.868	80.000	19.981	100.611	20.208	4.506
100.500	101.195	80.024	19.996	100.605	20.207	4.536
101.000	101.461	79.995	19.982	100.613	20.208	4.471
101.500	101.719	80.009	19.988	100.609	20.207	4.569
102.000	102.032	79.998	19.988	100.602	20.209	4.407
102.500	102.287	80.009	19.990	100.605	20.208	4.529
103.000	102.617	80.007	19.988	100.612	20.208	4.515
103.500	102.865	79.996	19.983	100.605	20.207	4.583
104.000	103.163	80.021	19.994	100.608	20.208	4.500
104.500	103.471	80.020	19.994	100.616	20.208	4.509
105.000	103.754	80.016	19.992	100.619	20.209	4.401
105.500	104.047	80.001	19.986	100.621	20.208	4.506
106.000	104.300	80.027	19.998	100.619	20.209	4.436
106.500	104.640	80.012	19.990	100.630	20.208	4.485
107.000	104.900	80.005	19.987	100.627	20.208	4.483
107.500	105.204	80.005	19.987	100.618	20.208	4.453
108.000	105.502	80.004	19.986	100.613	20.210	4.350
108.500	105.781	80.019	19.994	100.612	20.210	4.355
109.000	106.093	80.009	19.989	100.607	20.210	4.343
109.500	106.363	80.010	19.990	100.599	20.210	4.298
110.000	106.708	80.026	19.996	100.599	20.211	4.250
110.500	106.967	80.012	19.990	100.604	20.211	4.242
111.000	107.284	80.016	19.992	100.604	20.211	4.249
111.500	107.571	80.007	19.987	100.599	20.212	4.154
112.000	107.866	80.015	19.991	100.596	20.213	4.100
112.500	108.176	80.020	19.994	100.595	20.213	4.061
113.000	108.455	80.004	19.987	100.591	20.214	4.049
113.501	108.787	80.009	19.988	100.586	20.214	4.009
114.001	109.053	80.008	19.988	100.583	20.216	3.894
114.500	109.386	80.010	19.989	100.584	20.215	3.924
115.000	109.662	80.024	19.995	100.583	20.215	3.931
115.500	109.971	80.002	19.984	100.583	20.214	4.013
116.000	110.294	80.015	19.993	100.586	20.215	3.953
116.500	110.555	80.017	19.993	100.593	20.215	3.950
117.000	110.896	80.002	19.985	100.598	20.215	3.962
117.500	111.179	80.030	20.000	100.596	20.214	4.040
118.000	111.500	80.010	19.989	100.598	20.214	4.033
118.500	111.802	80.006	19.986	100.596	20.216	3.898
119.000	112.090	80.016	19.991	100.585	20.215	3.949
119.500	112.408	80.000	19.983	100.583	20.215	3.920
120.000	112.696	80.019	19.993	100.582	20.215	3.909
120.500	113.032	80.041	20.003	100.579	20.217	3.819
121.000	113.302	80.015	19.993	100.591	20.215	3.923
121.500	113.618	80.003	19.986	100.598	20.216	3.832
122.001	113.941	80.024	19.995	100.594	20.217	3.803
122.501	114.237	80.007	19.988	100.598	20.216	3.902
123.000	114.546	80.008	19.987	100.587	20.216	3.828
123.500	114.814	79.991	19.973	100.573	20.217	3.747
124.000	115.158	80.009	19.990	100.556	20.218	3.737
124.500	115.456	80.006	19.990	100.559	20.217	3.749
125.001	115.758	79.998	19.983	100.557	20.219	3.624
125.501	116.094	80.015	19.987	100.557	20.219	3.648
126.000	116.375	79.999	19.986	100.557	20.220	3.512
126.500	116.694	80.014	19.990	100.564	20.218	3.680
127.000	116.970	80.026	19.999	100.559	20.219	3.625
127.501	117.308	80.010	19.991	100.562	20.220	3.571
128.000	117.587	79.990	19.985	100.561	20.220	3.519
128.500	117.914	80.013	19.989	100.556	20.222	3.396
129.000	118.208	80.009	19.990	100.557	20.221	3.505
129.500	118.513	80.000	19.987	100.558	20.220	3.534
130.000	118.838	80.012	19.987	100.551	20.221	3.455
130.500	119.117	80.008	19.988	100.547	20.220	3.545
131.000	119.457	80.016	19.994	100.546	20.220	3.562
131.500	119.714	80.015	19.992	100.548	20.219	3.619
132.000	120.039	80.024	19.994	100.547	20.219	3.593
132.500	120.350	80.015	19.990	100.549	20.220	3.562
133.000	120.649	79.996	19.987	100.555	20.220	3.513
133.500	120.971	80.015	19.994	100.558	20.221	3.482
134.000	121.241	80.002	19.986	100.561	20.221	3.488
134.500	121.577	80.009	19.989	100.556	20.222	3.412
135.000	121.844	80.005	19.988	100.554	20.222	3.394
135.500	122.157	80.004	19.986	100.548	20.222	3.422
136.000	122.482	80.015	19.993	100.543	20.223	3.326
136.500	122.765	80.002	19.979	100.539	20.223	3.311
137.000	123.086	80.015	19.990	100.533	20.224	3.240
137.500	123.360	80.006	19.989	100.533	20.224	3.264
138.000	123.692	79.998	19.981	100.536	20.223	3.277
138.500	123.971	80.007	19.985	100.533	20.223	3.326
139.000	124.289	80.022	19.993	100.526	20.222	3.376
139.500	124.578	80.005	19.988	100.537	20.223	3.320
140.000	124.881	80.005	19.988	100.535	20.222	3.360
140.500	125.184	80.022	19.993	100.533	20.222	3.356
141.000	125.458	80.006	19.989	100.541	20.223	3.352
141.500	125.787	80.014	19.990	100.543	20.222	3.396
142.000	126.067	80.009	19.989	100.538	20.224	3.270
142.500	126.371	80.006	19.994	100.537	20.223	3.279
143.000	126.681	80.000	19.985	100.538	20.224	3.241
143.500	126.969	80.006	19.989	100.529	20.223	3.293
144.000	127.303	80.023	19.995	100.529	20.226	3.113
144.500	127.550	80.013	19.992	100.530	20.224	3.272
145.000	127.877	80.020	19.995	100.531	20.225	3.159
145.500	128.143	80.011	19.985	100.534	20.226	3.107
146.000	128.455	80.004	19.985	100.535	20.225	3.148
146.500	128.756	80.029	19.998	100.527	20.226	3.102
147.000	129.053	80.010	19.989	100.526	20.226	3.057
147.500	129.358	80.010	19.986	100.523	20.226	3.077
148.000	129.613	80.016	19.992	100.508	20.226	3.071
148.500	129.926	80.015	19.994	100.508	20.226	3.071
149.000	130.218	80.021	19.995	100.515	20.225	3.119
149.500	130.510	80.007	19.990	100.512	20.226	3.094
150.000	130.801	80.009	19.988	100.510	20.226	3.050
150.500	131.076	80.016	19.993	100.514	20.228	2.940
151.000	131.403	80.020	19.993	100.517	20.225	3.125
151.500	131.663	79.990	19.978	100.517	20.226	3.042
152.000	131.986	80.008	19.991	100.506	20.227	2.979
152.500	132.266	80.029	19.997	100.509	20.228	2.927
153.000	132.562	80.017	19.989	100.515	20.227	3.033
153.500	132.848	79.998	19.984	100.510	20.227	3.027
154.000	133.114	80.020	19.999	100.503	20.226	3.103
154.500	133.426	80.018	19.993	100.519	20.226	3.083
155.000	133.693	80.006	19.987	100.519	20.227	2.999
155.500	134.010	80.010	19.987	100.513	20.227	2.973
156.000	134.279	80.015	19.992	100.509	20.227	3.034
156.500	134.584	80.025	19.995	100.512	20.228	2.921
157.000	134.855	80.015	19.994	100.508	20.227	3.006
157.500	135.128	80.017	19.992	100.506	20.228	2.915
158.000	135.435	80.022	19.995	100.509	20.229	2.859
158.500	135.686	80.024	19.994	100.516	20.228	2.949
159.000	136.004	80.007	19.987	100.518	20.230	2.777
159.500	136.274	80.023	19.996	100.512	20.228	2.915
160.000	136.577	79.998	19.983	100.517	20.228	2.907
160.500	136.845	80.006	19.990	100.510	20.228	2.897
161.000	137.132	80.001	19.988	100.505	20.230	2.754
161.500	137.425	80.014	19.992	100.500	20.229	2.834
162.000	137.670	79.995	19.981	100.502	20.229	2.832
162.500	138.019	80.003	19.987	100.490	20.230	2.789
163.000	138.259	80.010	19.985	100.489	20.230	2.751
163.500	138.539	80.017	19.987	100.481	20.230	2.804
164.000	138.813	80.009	19.987	100.478	20.230	2.764
164.500	139.095	80.015	19.989	100.475	20.231	2.676
165.000	139.396	80.010	19.990	100.479	20.231	2.679
165.500	139.650	80.018	19.990	100.482	20.232	2.627
166.000	139.946	80.004	19.988	100.487	20.232	2.577
166.500	140.199	80.024	19.998	100.487	20.233	2.566
167.000	140.499	80.010	19.991	100.495	20.233	2.536
167.500	140.774	80.015	19.990	100.498	20.232	2.600
168.000	141.024	80.025	19.992	100.501	20.235	2.396
168.500	141.317	80.009	19.989	100.501	20.236	2.335
169.000	141.585	80.015	19.992	100.501	20.234	2.462
169.500	141.890	80.008	19.990	100.491	20.236	2.297
170.000	142.127	80.012	19.987	100.484	20.235	2.349
170.500	142.409	80.008	19.986	100.478	20.235	2.401
171.000	142.688	80.016	19.994	100.473	20.236	2.297
171.500	142.945	80.015	19.991	100.472	20.236	2.330
172.000	143.236	80.010	19.987	100.470	20.237	2.191
172.500	143.502	80.010	19.984	100.469	20.236	2.258
173.000	143.784	80.025	19.994	100.461	20.238	2.149
173.500	144.037	80.003	19.990	100.464	20.237	2.220
174.000	144.298	80.002	19.991	100.466	20.237	2.207
174.500	144.580	80.010	19.977	100.467	20.237	2.223
175.000	144.838	80.016	19.994	100.458	20.238	2.128
175.500	145.114	80.022	19.995	100.471	20.237	2.199
176.000	145.372	80.023	19.995	100.472	20.237	2.233
176.500	145.671	80.009	19.987	100.474	20.237	2.184
177.000	145.909	80.012	19.990	100.474	20.238	2.157
177.500	146.176	80.024	19.994	100.483	20.238	2.153
178.000	146.445	80.021	19.991	100.481	20.237	2.191
178.500	146.720	80.003	19.987	100.479	20.237	2.195
179.000	146.978	80.010	19.994	100.473	20.238	2.176
179.500	147.211	79.999	19.984	100.478	20.238	2.140
180.000	147.524	80.018	19.990	100.476	20.239	2.069
180.500	147.765	79.992	19.987	100.469	20.239	2.078
181.000	148.043	80.015	19.995	100.465	20.239	2.086
181.500	148.291	80.009	19.990	100.474	20.239	2.071
182.000	148.553	80.018	19.988	100.468	20.237	2.193
182.500	148.844	80.011	19.994	100.468	20.238	2.162
183.000	149.073	80.008	19.990	100.476	20.237	2.239
183.500	149.370	80.003	19.988	100.479	20.237	2.210
184.000	149.608	80.008	19.988	100.472	20.236	2.268
184.500	149.880	80.011	19.991	100.467	20.238	2.179
185.000	150.126	80.013	19.996	100.470	20.236	2.299
185.501	150.390	80.004	19.989	100.467	20.236	2.302
186.000	150.653	80.017	19.991	100.463	20.237	2.245
186.500	150.904	80.008	19.989	100.463	20.237	2.231
187.000	151.207	80.007	19.989	100.464	20.237	2.217
187.500	151.436	80.008	19.990	100.462	20.236	2.305
188.000	151.686	80.009	19.991	100.459	20.237	2.245
188.500	151.936	80.015	19.990	100.461	20.238	2.172
189.000	152.211	80.008	19.989	100.458	20.236	2.297
189.500	152.469	79.995	19.989	100.457	20.236	2.267
190.000	152.707	80.004	19.991	100.458	20.237	2.194
190.500	152.991	80.011	19.992	100.459	20.235	2.356
191.000	153.223	80.024	19.990	100.460	20.235	2.367
191.500	153.497	80.008	19.988	100.460	20.236	2.292
192.000	153.734	80.009	19.983	100.460	20.237	2.229
192.500	153.988	80.022	19.994	100.453	20.236	2.285
193.000	154.243	80.001	19.989	100.455	20.236	2.272
193.500	154.498	80.006	19.990	100.454	20.237	2.218
194.000	154.774	80.003	19.986	100.455	20.237	2.210
194.500	154.992	80.013	19.987	100.456	20.236	2.293
195.001	155.252	80.014	19.989	100.460	20.238	2.140
195.501	155.510	80.019	19.992	100.457	20.236	2.287
196.001	155.776	80.014	19.992	100.460	20.236	2.272
196.501	156.040	80.003	19.990	100.461	20.236	2.311
197.000	156.247	80.006	19.992	100.461	20.237	2.244
197.500	156.547	80.017	19.984	100.466	20.238	2.132
198.000	156.778	80.004	19.990	100.461	20.238	2.129
198.500	157.037	80.003	19.987	100.458	20.237	2.205
199.000	157.299	80.011	19.988	100.455	20.237	2.192
199.500	157.544	80.009	19.987	100.457	20.238	2.138
200.000	157.801	80.026	19.996	100.453	20.238	2.146
200.500	158.014	80.014	19.992	100.466	20.239	2.099
201.000	158.300	79.999	19.983	100.467	20.238	2.163
201.500	158.528	80.002	19.987	100.465	20.236	2.297
202.000	158.802	80.003	19.986	100.465	20.238	2.142
202.500	159.047	80.003	19.988	100.468	20.238	2.126
203.000	159.302	80.006	19.991	100.459	20.239	2.040
203.500	159.557	80.004	19.989	100.461	20.238	2.131
204.000	159.779	80.015	19.991	100.462	20.239	2.048
204.500	160.059	80.003	19.982	100.464	20.238	2.102
205.000	160.283	80.016	19.991	100.459	20.238	2.129
205.500	160.535	80.012	19.993	100.458	20.237	2.190
206.000	160.813	80.018	19.987	100.457	20.237	2.209
206.500	161.043	80.011	19.985	100.456	20.239	2.061
207.000	161.322	80.007	19.986	100.450	20.239	2.065
207.500	161.532	80.010	19.991	100.450	20.240	2.021
208.000	161.805	80.011	19.990	100.450	20.238	2.165
208.500	162.047	80.009	19.988	100.448	20.237	2.188
209.000	162.316	80.013	19.990	100.451	20.238	2.151
209.500	162.556	80.007	19.986	100.453	20.237	2.234
210.000	162.789	80.012	19.989	100.454	20.239	2.063
210.500	163.054	80.008	19.989	100.454	20.239	2.092
211.000	163.290	80.021	19.995	100.454	20.238	2.158
211.500	163.543	80.010	19.987	100.460	20.238	2.119
212.000	163.780	80.019	19.993	100.458	20.237	2.208
212.500	164.059	80.008	19.989	100.464	20.238	2.104
213.000	164.293	80.019	19.991	100.466	20.238	2.170
213.500	164.527	80.001	19.991	100.467	20.238	2.109
214.000	164.800	80.011	19.992	100.464	20.237	2.210
214.500	165.031	80.011	19.990	100.468	20.236	2.318
215.000	165.308	80.012	19.982	100.463	20.237	2.194
215.500	165.559	80.001	19.988	100.456	20.238	2.122
216.000	165.795	80.006	19.988	100.451	20.237	2.211
216.500	166.048	80.004	19.986	100.448	20.238	2.120
217.000	166.290	80.011	19.988	100.445	20.238	2.162
217.500	166.558	80.003	19.990	100.446	20.237	2.184
218.000	166.782	80.008	19.991	100.453	20.237	2.237
218.500	167.051	80.006	19.988	100.456	20.237	2.244
219.000	167.278	80.008	19.991	100.457	20.238	2.162
219.500	167.542	80.014	19.992	100.458	20.238	2.163
220.000	167.781	79.997	19.983	100.463	20.237	2.254
220.500	168.019	80.010	19.992	100.456	20.237	2.200
221.000	168.291	80.010	19.990	100.457	20.237	2.194
221.500	168.515	80.014	19.989	100.459	20.238	2.121
222.000	168.814	80.011	19.993	100.457	20.238	2.109
222.500	169.019	80.013	19.987	100.458	20.236	2.265
223.000	169.284	80.013	19.997	100.462	20.237	2.198
223.500	169.521	80.009	19.989	100.467	20.238	2.166
224.000	169.785	80.001	19.988	100.464	20.237	2.192
224.500	170.048	80.012	19.990	100.465	20.238	2.142
225.000	170.266	80.008	19.997	100.459	20.238	2.164
225.500	170.572	80.002	19.986	100.465	20.239	2.078
226.000	170.762	80.006	19.994	100.455	20.239	2.093
226.500	171.038	80.000	19.988	100.460	20.238	2.147
227.000	171.291	80.005	19.988	100.459	20.237	2.210
227.500	171.534	80.015	19.989	100.461	20.239	2.092
228.000	171.795	80.003	19.988	100.456	20.238	2.112
228.500	172.021	80.011	19.988	100.459	20.237	2.191
229.000	172.299	80.009	19.994	100.454	20.238	2.164
229.500	172.529	80.002	19.994	100.457	20.239	2.064
230.000	172.790	79.998	19.990	100.462	20.239	2.064
230.500	173.039	80.004	19.989	100.463	20.238	2.163
231.000	173.285	80.008	19.988	100.461	20.237	2.219
231.500	173.559	80.009	19.990	100.459	20.238	2.141
232.000	173.774	80.001	19.989	100.456	20.239	2.058
232.500	174.073	80.010	19.988	100.451	20.241	1.911
233.000	174.307	80.011	19.992	100.447	20.240	2.005
233.500	174.553	80.002	19.984	100.453	20.240	1.987
234.000	174.803	80.009	19.995	100.454	20.240	1.987
234.500	175.058	80.015	19.993	100.459	20.242	1.801
235.000	175.310	80.006	19.990	100.463	20.241	1.925
235.500	175.539	80.010	19.992	100.467	20.240	1.977
236.000	175.835	80.002	19.989	100.467	20.240	1.954
236.500	176.056	80.005	19.993	100.472	20.241	1.896
237.000	176.327	80.015	19.987	100.472	20.241	1.909
237.500	176.561	80.008	19.993	100.467	20.241	1.874
238.000	176.811	80.008	19.989	100.468	20.240	1.947
238.500	177.100	80.019	19.991	100.464	20.240	1.972
239.000	177.325	80.009	19.988	100.461	20.241	1.918
239.500	177.615	80.008	19.990	100.452	20.239	2.090
240.000	177.838	80.009	19.985	100.455	20.239	2.098
240.500	178.100	80.007	19.986	100.447	20.239	2.062
241.000	178.354	80.013	19.993	100.446	20.239	2.078
241.500	178.598	80.007	19.988	100.449	20.240	1.996
242.000	178.868	80.007	19.988	100.451	20.239	2.056
242.500	179.081	79.998	19.984	100.444	20.238	2.131
243.000	179.386	80.005	19.989	100.439	20.238	2.127
243.500	179.612	80.009	19.989	100.441	20.239	2.046
244.000	179.882	80.012	19.991	100.433	20.240	1.981
244.500	180.132	80.010	19.989	100.437	20.240	1.982
245.000	180.376	80.011	19.991	100.436	20.241	1.930
245.500	180.635	80.000	19.990	100.444	20.240	1.962
246.000	180.874	79.998	19.984	100.446	20.240	2.013
246.500	181.148	80.012	19.996	100.447	20.240	1.980
247.000	181.388	80.014	19.991	100.450	20.240	1.946
247.500	181.669	80.003	19.979	100.456	20.241	1.882
248.000	181.910	80.021	19.995	100.448	20.243	1.759
248.500	182.150	80.012	19.983	100.447	20.242	1.804
249.000	182.431	79.999	19.986	100.443	20.240	1.966
249.500	182.662	80.008	19.990	100.435	20.241	1.896
250.000	182.950	80.016	19.992	100.435	20.241	1.875
250.500	183.171	80.016	19.994	100.448	20.240	1.949
251.000	183.455	80.015	19.991	100.446	20.242	1.862
251.500	183.707	80.015	19.994	100.446	20.241	1.925
252.000	183.968	80.008	19.994	100.450	20.242	1.861
252.500	184.214	79.997	19.984	100.454	20.243	1.719
253.000	184.464	80.000	19.989	100.447	20.242	1.864
253.500	184.764	80.008	19.985	100.445	20.241	1.924
254.000	184.989	80.002	19.988	100.441	20.241	1.937
254.500	185.252	80.006	19.987	100.432	20.241	1.889
255.001	185.504	80.007	19.991	100.419	20.241	1.874
255.500	185.754	80.005	19.988	100.419	20.244	1.666
256.000	186.034	80.028	19.998	100.418	20.244	1.676
256.500	186.279	80.018	19.995	100.436	20.242	1.859
257.000	186.549	79.999	19.986	100.445	20.243	1.721
257.500	186.782	80.019	19.995	100.448	20.240	1.945
258.000	187.057	80.014	19.990	100.451	20.242	1.820
258.500	187.330	79.998	19.987	100.451	20.241	1.878
259.000	187.567	80.003	19.989	100.435	20.242	1.843
259.500	187.833	80.008	19.991	100.430	20.241	1.921
260.000	188.072	80.006	19.990	100.432	20.242	1.841
260.500	188.376	80.008	19.988	100.433	20.242	1.812
261.000	188.599	79.998	19.988	100.434	20.242	1.803
261.500	188.856	80.011	19.994	100.435	20.240	1.988
262.000	189.109	80.013	19.992	100.439	20.241	1.883
262.500	189.379	80.011	19.994	100.436	20.242	1.848
263.001	189.639	80.015	19.993	100.439	20.242	1.860
263.500	189.872	80.013	19.988	100.443	20.241	1.869
264.000	190.176	80.019	19.995	100.442	20.241	1.929
264.500	190.418	79.993	19.985	100.442	20.241	1.886
265.000	190.692	80.012	19.987	100.440	20.240	1.993
265.500	190.948	80.013	19.987	100.435	20.241	1.892
266.000	191.188	80.004	19.991	100.428	20.239	2.026
266.500	191.468	80.017	19.990	100.430	20.240	1.954
267.000	191.712	80.002	19.991	100.426	20.240	1.953
267.500	191.999	79.993	19.985	100.428	20.241	1.906
268.000	192.243	80.019	19.993	100.425	20.240	1.981
268.500	192.511	80.024	19.998	100.431	20.239	2.056
269.000	192.752	79.996	19.981	100.438	20.240	2.019
269.500	193.029	80.008	19.989	100.429	20.241	1.895
270.000	193.303	80.008	19.992	100.427	20.241	1.938
270.500	193.534	80.001	19.986	100.430	20.239	2.031
271.000	193.804	80.014	19.991	100.420	20.240	1.995
271.500	194.067	80.009	19.996	100.412	20.239	2.095
272.000	194.338	80.005	19.991	100.421	20.239	2.047
272.500	194.584	80.022	19.993	100.421	20.243	1.786
273.000	194.853	80.007	19.991	100.422	20.238	2.103
273.500	195.100	80.019	19.992	100.428	20.239	2.054
274.000	195.349	80.013	19.991	100.430	20.239	2.057
274.500	195.632	80.005	19.992	100.427	20.239	2.051
275.000	195.872	80.011	19.994	100.430	20.239	2.053
275.500	196.149	80.002	19.986	100.430	20.241	1.901
276.000	196.396	80.014	19.993	100.425	20.240	1.971
276.500	196.648	80.011	19.991	100.423	20.238	2.161
277.000	196.930	80.025	19.992	100.427	20.239	2.054
277.500	197.167	80.009	19.986	100.427	20.240	2.002
278.000	197.452	80.007	19.985	100.422	20.239	2.088
278.500	197.677	80.029	20.000	100.424	20.240	2.003
279.000	197.951	80.008	19.991	100.429	20.241	1.919
279.500	198.219	80.009	19.994	100.424	20.240	1.971
280.000	198.473	80.005	19.987	100.422	20.240	1.994
280.500	198.750	80.022	19.990	100.422	20.239	2.030
281.000	198.985	80.010	19.992	100.422	20.241	1.920
281.500	199.273	80.010	19.993	100.417	20.240	1.950
282.000	199.502	80.000	19.991	100.421	20.241	1.924
282.500	199.778	80.014	19.989	100.421	20.241	1.923
283.000	200.040	80.007	19.994	100.424	20.240	1.951
283.500	200.293	80.006	19.990	100.430	20.240	1.964
284.000	200.582	80.013	19.992	100.427	20.242	1.828
284.500	200.800	79.999	19.988	100.424	20.242	1.856
285.000	201.075	80.012	19.990	100.423	20.241	1.882
285.500	201.328	80.016	19.993	100.423	20.241	1.883
286.000	201.594	79.994	19.985	100.420	20.241	1.924
286.500	201.858	80.012	19.990	100.418	20.242	1.819
287.000	202.098	80.010	19.993	100.418	20.242	1.847
287.500	202.398	80.006	19.989	100.419	20.242	1.860
288.000	202.612	80.015	19.991	100.421	20.242	1.852
288.500	202.924	80.008	19.991	100.421	20.241	1.927
289.000	203.156	80.005	19.992	100.428	20.241	1.932
289.500	203.416	80.004	19.993	100.427	20.240	1.978
290.000	203.672	80.015	19.988	100.429	20.243	1.744
290.500	203.928	80.007	19.991	100.425	20.242	1.854
291.000	204.195	80.018	19.991	100.423	20.241	1.872
291.500	204.433	80.021	19.998	100.419	20.241	1.920
292.000	204.724	80.005	19.990	100.424	20.243	1.769
292.500	204.955	80.005	19.986	100.424	20.242	1.850
293.000	205.234	80.012	19.992	100.424	20.241	1.920
293.500	205.489	80.006	19.989	100.423	20.242	1.856
294.000	205.735	80.011	19.990	100.423	20.240	1.993
294.500	206.006	80.004	19.991	100.418	20.242	1.828
295.001	206.245	80.002	19.988	100.416	20.242	1.833
295.500	206.550	80.013	19.990	100.419	20.241	1.888
296.000	206.788	80.015	19.991	100.419	20.240	1.952
296.500	207.070	80.008	19.990	100.418	20.241	1.926
297.000	207.316	80.015	19.989	100.417	20.241	1.930
297.500	207.564	80.015	19.993	100.413	20.241	1.944
298.000	207.832	80.003	19.989	100.415	20.241	1.942
298.500	208.056	80.014	19.990	100.413	20.239	2.094
299.000	208.345	80.009	19.990	100.413	20.240	1.973
299.500	208.593	80.007	19.990	100.414	20.241	1.942
300.000	208.868	80.010	19.989	100.418	20.241	1.907
300.500	209.123	80.018	19.996	100.416	20.241	1.939
301.000	209.358	80.008	19.993	100.420	20.240	1.978
301.500	209.634	80.007	19.989	100.426	20.241	1.866
302.000	209.880	80.004	19.990	100.427	20.242	1.864
302.500	210.156	80.009	19.991	100.426	20.242	1.811
303.000	210.400	80.014	19.991	100.427	20.239	2.053
303.500	210.672	80.006	19.990	100.426	20.243	1.718
304.000	210.919	80.018	19.994	100.422	20.241	1.903
304.500	211.153	80.017	19.992	100.421	20.242	1.814
305.000	211.439	80.011	19.990	100.422	20.241	1.942
305.500	211.678	80.011	19.991	100.419	20.242	1.802
306.000	211.949	80.019	19.994	100.418	20.239	2.030
306.500	212.196	80.010	19.991	100.418	20.240	2.007
307.000	212.466	80.009	19.992	100.415	20.241	1.936
307.501	212.725	80.013	19.990	100.414	20.240	1.977
308.000	212.974	80.013	19.990	100.414	20.241	1.917
308.500	213.246	80.006	19.987	100.415	20.241	1.921
309.000	213.475	80.010	19.989	100.412	20.242	1.864
309.500	213.746	80.018	19.994	100.412	20.240	2.002
310.000	213.989	80.012	19.986	100.414	20.242	1.830
310.500	214.272	80.015	19.989	100.413	20.242	1.788
311.000	214.526	80.008	19.991	100.410	20.242	1.836
311.500	214.773	80.018	19.990	100.414	20.240	1.954
312.000	215.050	80.019	19.996	100.414	20.241	1.886
312.500	215.270	80.001	19.989	100.418	20.240	1.995
313.000	215.560	80.021	19.993	100.416	20.241	1.935
313.500	215.799	80.007	19.988	100.420	20.240	1.962
314.000	216.062	80.014	19.991	100.415	20.240	1.987
314.500	216.302	80.016	19.991	100.420	20.241	1.915
315.000	216.550	79.998	19.983	100.414	20.239	2.031
315.500	216.831	80.017	19.992	100.412	20.241	1.936
316.000	217.052	80.011	19.989	100.413	20.241	1.902
316.500	217.346	80.006	19.989	100.414	20.240	2.003
317.000	217.569	80.004	19.989	100.411	20.241	1.900
317.500	217.848	80.016	19.989	100.411	20.241	1.928
318.000	218.102	80.004	19.992	100.415	20.239	2.038
318.500	218.351	80.006	19.990	100.414	20.241	1.903
319.000	218.630	80.011	19.990	100.417	20.239	2.040
319.500	218.862	80.014	19.989	100.420	20.242	1.862
320.000	219.137	80.000	19.986	100.420	20.242	1.850
320.500	219.368	80.004	19.986	100.417	20.239	2.040
321.000	219.631	80.019	19.993	100.414	20.240	1.975
321.500	219.892	80.022	19.992	100.415	20.241	1.938
322.000	220.138	80.016	19.982	100.417	20.241	1.893
322.500	220.410	80.009	19.991	100.412	20.241	1.914
323.000	220.639	80.011	19.988	100.414	20.240	1.969
323.500	220.919	80.012	19.994	100.411	20.240	1.998
324.000	221.168	80.005	19.989	100.407	20.240	2.020
324.500	221.422	80.006	19.989	100.399	20.240	1.987
325.000	221.687	80.016	19.991	100.404	20.241	1.931
325.500	221.923	80.000	19.987	100.405	20.240	2.001
326.000	222.200	80.002	19.986	100.403	20.240	1.997
326.500	222.412	80.015	19.991	100.400	20.241	1.896
327.000	222.702	80.019	19.995	100.406	20.240	2.006
327.500	222.951	80.018	19.992	100.408	20.238	2.114
328.000	223.206	80.009	19.990	100.410	20.239	2.084
328.500	223.458	80.010	19.987	100.418	20.239	2.076
329.000	223.703	80.004	19.987	100.420	20.240	1.964
329.500	223.979	80.010	19.989	100.417	20.239	2.049
330.000	224.191	80.014	19.988	100.416	20.238	2.106
330.500	224.504	80.006	19.987	100.411	20.239	2.032
331.000	224.730	80.017	19.990	100.409	20.238	2.117
331.500	224.984	80.008	19.987	100.410	20.238	2.142
332.000	225.238	80.007	19.988	100.409	20.238	2.132
332.500	225.500	80.011	19.989	100.406	20.239	2.093
333.000	225.761	80.005	19.986	100.407	20.238	2.169
333.500	225.983	80.015	19.992	100.405	20.239	2.084
334.000	226.278	80.010	19.989	100.407	20.238	2.160
334.500	226.497	80.016	19.991	100.411	20.237	2.184
335.000	226.775	80.011	19.988	100.416	20.236	2.281
335.500	227.029	80.012	19.991	100.417	20.238	2.099
336.000	227.282	80.001	19.985	100.420	20.236	2.300
336.500	227.536	80.016	19.992	100.413	20.236	2.271
337.000	227.768	80.011	19.987	100.411	20.237	2.203
337.500	228.061	80.022	19.994	100.401	20.237	2.207
338.000	228.271	80.003	19.984	100.401	20.236	2.331
338.500	228.547	80.011	19.988	100.393	20.236	2.259
339.000	228.818	80.006	19.986	100.394	20.236	2.286
339.500	229.048	80.016	19.990	100.390	20.236	2.266
340.000	229.298	80.016	19.994	100.396	20.239	2.099
340.500	229.549	80.002	19.985	100.395	20.238	2.163
341.000	229.830	80.008	19.994	100.399	20.237	2.185
341.500	230.072	80.000	19.986	100.406	20.237	2.203
342.000	230.336	80.006	19.988	100.400	20.238	2.126
342.500	230.598	80.017	19.992	100.396	20.237	2.244
343.000	230.834	80.011	19.989	100.401	20.237	2.244
343.500	231.090	80.012	19.985	100.408	20.236	2.310
344.000	231.328	79.997	19.983	100.402	20.236	2.326
344.500	231.615	80.008	19.988	100.407	20.235	2.360
345.000	231.838	80.013	19.990	100.411	20.239	2.098
345.500	232.110	80.017	19.989	100.409	20.237	2.246
346.000	232.365	80.003	19.990	100.402	20.237	2.225
346.500	232.613	80.002	19.988	100.408	20.236	2.313
347.000	232.874	80.009	19.990	100.410	20.236	2.294
347.500	233.103	80.003	19.985	100.410	20.236	2.260
348.000	233.380	80.006	19.988	100.406	20.236	2.325
348.500	233.623	80.014	19.993	100.406	20.236	2.302
349.000	233.901	80.008	19.989	100.404	20.235	2.351
349.500	234.139	80.008	19.988	100.400	20.236	2.329
350.000	234.380	80.009	19.988	100.394	20.234	2.420
350.500	234.644	80.019	19.991	100.393	20.236	2.268
351.000	234.893	80.005	19.988	100.397	20.235	2.339
351.500	235.156	80.014	19.989	100.398	20.236	2.307
352.000	235.394	80.007	19.986	100.405	20.236	2.311
352.500	235.665	80.011	19.991	100.408	20.234	2.441
353.000	235.916	80.010	19.991	100.409	20.236	2.291
353.500	236.156	80.010	19.991	100.408	20.235	2.369
354.000	236.409	80.011	19.990	100.405	20.235	2.361
354.500	236.650	80.000	19.986	100.404	20.234	2.471
355.000	236.925	80.007	19.989	100.403	20.234	2.418
355.500	237.201	80.006	19.989	100.401	20.235	2.358
356.000	237.442	80.007	19.984	100.401	20.235	2.408
356.500	237.673	80.000	19.987	100.398	20.234	2.466
357.000	237.938	80.002	19.992	100.397	20.232	2.572
357.500	238.202	80.006	19.989	100.405	20.232	2.574
358.000	238.440	80.014	19.990	100.410	20.234	2.458
358.500	238.711	80.002	19.990	100.411	20.234	2.490
359.000	238.947	80.006	19.990	100.412	20.234	2.482
359.500	239.230	80.001	19.990	100.407	20.233	2.549
360.000	239.468	80.018	19.991	100.401	20.233	2.514
360.500	239.712	80.018	19.992	100.397	20.231	2.650
361.000	239.972	80.015	19.988	100.398	20.232	2.618
361.500	240.199	80.008	19.993	100.398	20.232	2.644
362.000	240.498	80.003	19.984	100.403	20.231	2.704
362.500	240.717	80.017	19.993	100.402	20.232	2.631
363.000	240.976	80.010	19.991	100.406	20.229	2.838
363.500	241.231	80.008	19.992	100.406	20.231	2.705
364.000	241.486	80.006	19.990	100.405	20.229	2.808
364.500	241.746	80.008	19.988	100.402	20.229	2.819
365.000	241.970	80.005	19.988	100.399	20.229	2.816
365.500	242.268	80.014	19.990	100.393	20.228	2.944
366.000	242.483	80.005	19.989	100.390	20.229	2.863
366.500	242.737	80.006	19.996	100.389	20.228	2.906
367.000	243.005	80.013	19.986	100.394	20.228	2.884
367.500	243.244	80.011	19.984	100.395	20.228	2.887
368.000	243.516	80.000	19.988	100.395	20.228	2.932
368.500	243.737	80.001	19.991	100.400	20.228	2.886
369.000	244.034	80.008	19.989	100.402	20.227	2.973
369.500	244.267	80.006	19.990	100.397	20.226	3.058
370.000	244.523	80.012	19.993	100.401	20.227	3.031
370.500	244.765	80.004	19.991	100.402	20.227	3.014
371.000	245.017	80.004	19.989	100.401	20.225	3.117
371.500	245.286	80.011	19.990	100.400	20.226	3.065
372.000	245.514	80.018	19.992	100.400	20.225	3.135
372.500	245.789	80.001	19.988	100.396	20.225	3.124
373.000	246.032	80.016	19.992	100.395	20.224	3.216
373.500	246.295	80.012	19.993	100.393	20.224	3.205
374.000	246.523	80.012	19.990	100.394	20.224	3.240
374.500	246.776	80.020	19.992	100.397	20.223	3.280
375.000	247.039	80.005	19.987	100.403	20.223	3.275
375.500	247.267	80.017	19.993	100.401	20.223	3.300
376.000	247.554	80.016	19.993	100.405	20.223	3.338
376.500	247.785	80.000	19.985	100.407	20.223	3.288
377.000	248.058	80.015	19.996	100.399	20.222	3.381
377.500	248.304	80.018	19.994	100.398	20.222	3.357
378.000	248.552	80.012	19.989	100.401	20.222	3.420
378.500	248.812	80.006	19.990	100.395	20.222	3.393
379.000	249.041	80.007	19.989	100.389	20.220	3.512
379.500	249.319	80.006	19.987	100.394	20.221	3.443
380.000	249.540	80.001	19.987	100.391	20.222	3.412
380.500	249.807	80.006	19.991	100.386	20.219	3.599
381.000	250.041	80.011	19.992	100.387	20.220	3.582
381.500	250.303	80.006	19.992	100.386	20.218	3.696
382.000	250.558	80.011	19.988	100.385	20.218	3.662
382.500	250.775	80.009	19.988	100.382	20.217	3.811
383.000	251.081	80.011	19.990	100.381	20.217	3.763
383.500	251.314	80.022	19.996	100.379	20.219	3.604
384.000	251.579	80.005	19.988	100.383	20.218	3.708
384.500	251.824	80.008	19.989	100.380	20.216	3.853
385.000	252.061	80.018	19.993	100.380	20.216	3.839
385.500	252.304	80.014	19.992	100.384	20.216	3.878
386.000	252.544	80.002	19.986	100.387	20.214	3.984
386.500	252.844	80.020	19.992	100.379	20.214	3.990
387.000	253.054	80.020	19.994	100.382	20.215	3.966
387.500	253.314	80.009	19.989	100.385	20.214	4.019
388.000	253.564	80.010	19.990	100.381	20.211	4.211
388.500	253.814	80.002	19.987	100.380	20.212	4.141
389.000	254.081	80.004	19.985	100.381	20.213	4.059
389.500	254.317	80.010	19.988	100.378	20.213	4.089
390.000	254.598	80.010	19.990	100.375	20.212	4.159
390.500	254.821	80.005	19.989	100.376	20.212	4.179
