Repository: ulfsri/fsri_materials_database

# Materials and Products Database

## 01_Data

Raw data generated from each apparatus are included here in plain-text format. The data is organized first by material, next by the short name of test apparatus used, and where applicable additional filtering by test settings.

### material.json

Each material directory contains a json file of the same name as the material. This file links the data stored in the repository as well as data and graphs produced by the accompanying scripts (__02_Scripts__) to the respective landing page for the material on the front-end website.

File: 01_Data/Cotton_Ball/MCC/Cotton_Ball_MCC_30K_min_210708_R2.txt (part 1 of 4)
Sample ID:	C:\MCC\MCC Cal\Test\Cotton_Ball\Cotton_Ball_MCC_30K_min_21_07_08_R2.txt
Sample Weight (mg):	3.11
Heating Rate (C/s):	0.5
Combustor Temp (C):	900
N2 Flow Rate (cc/min):	80
O2 Flow Rate (cc/min):	20
Calibration File:	C:\MCC\MCC Cal\Coeff1 JN10440_30_210304.txt.txt
T Correction Coefficients:	0	1.024463	0
Time Shift (s):	14
*
Time (s)	Temperature (C)	N2 flow rate (cc/min)	O2 flow rate (cc/min)	Flow Rate (cc/min)	Oxygen (%)	HRR (W/g)	Heating rate (C/s)
0.000	111.411	79.995	19.995	99.954	20.184	-0.005	0.024
0.500	111.351	79.996	19.996	99.957	20.184	0.016	-0.028
1.000	111.379	79.995	19.996	99.957	20.183	0.091	-0.051
1.500	111.403	79.997	19.996	99.955	20.182	0.201	0.010
2.000	111.383	79.995	19.996	99.952	20.183	0.126	0.028
2.500	111.361	79.997	19.995	99.947	20.184	0.066	-0.019
3.000	111.360	79.997	19.996	99.942	20.182	0.225	-0.033
3.500	111.367	79.996	19.995	99.943	20.185	-0.027	-0.008
4.000	111.356	79.996	19.995	99.946	20.185	-0.025	0.001
4.500	111.305	79.997	19.995	99.950	20.184	0.036	-0.033
5.000	111.357	79.997	19.994	99.954	20.184	0.044	-0.031
5.500	111.323	79.998	19.995	99.956	20.184	-0.005	0.010
6.000	111.361	79.996	19.996	99.950	20.183	0.096	0.011
6.500	111.361	79.996	19.995	99.946	20.182	0.187	0.021
7.000	111.323	79.998	19.996	99.941	20.184	0.049	0.000
7.500	111.329	79.997	19.997	99.937	20.182	0.203	-0.035
8.001	111.341	79.997	19.996	99.934	20.180	0.412	-0.007
8.501	111.360	79.998	19.995	99.936	20.184	0.060	0.024
9.000	111.334	79.997	19.995	99.941	20.182	0.261	0.012
9.500	111.293	79.997	19.995	99.945	20.180	0.431	-0.037
10.001	111.310	79.998	19.995	99.947	20.184	0.060	-0.045
10.501	111.351	79.998	19.994	99.950	20.182	0.236	0.017
11.001	111.308	79.997	19.995	99.953	20.183	0.126	0.028
11.500	111.306	79.998	19.995	99.954	20.183	0.107	-0.023
12.000	111.314	79.998	19.995	99.956	20.180	0.475	-0.019
12.500	111.316	79.998	19.995	99.958	20.181	0.300	0.008
13.000	111.315	79.998	19.995	99.957	20.182	0.267	0.005
13.500	111.336	79.997	19.995	99.954	20.182	0.220	0.010
14.000	111.336	79.998	19.994	99.952	20.184	0.033	0.021
14.500	111.286	79.997	19.995	99.953	20.183	0.104	-0.014
15.000	111.303	79.997	19.995	99.954	20.181	0.330	-0.042
15.500	111.275	79.998	19.995	99.955	20.182	0.253	-0.022
16.000	111.294	79.997	19.995	99.958	20.180	0.462	-0.010
16.500	111.278	79.998	19.995	99.960	20.181	0.360	-0.003
17.000	111.252	79.997	19.996	99.960	20.180	0.418	-0.020
17.500	111.272	79.998	19.995	99.960	20.183	0.170	-0.024
18.000	111.267	79.996	19.994	99.960	20.179	0.545	0.005
18.500	111.254	79.997	19.995	99.961	20.181	0.308	-0.001
19.000	111.278	79.997	19.996	99.962	20.176	0.789	-0.004
19.500	111.245	79.996	19.996	99.965	20.180	0.462	0.001
20.000	111.295	79.997	19.995	99.969	20.180	0.440	0.004
20.500	111.286	79.996	19.995	99.972	20.179	0.526	0.029
21.000	111.279	79.993	19.996	99.974	20.175	0.963	0.013
21.500	111.278	79.994	19.995	99.980	20.180	0.424	-0.012
22.001	111.285	79.995	19.995	99.985	20.178	0.647	-0.001
22.500	111.289	79.994	19.995	99.989	20.178	0.652	0.009
23.000	111.288	79.995	19.995	99.995	20.175	0.889	0.007
23.500	111.291	79.994	19.995	100.001	20.169	1.497	0.002
24.000	111.300	79.995	19.995	100.005	20.171	1.312	0.007
24.500	111.313	79.993	19.996	100.007	20.168	1.587	0.017
25.000	111.309	79.995	19.996	100.010	20.167	1.722	0.016
25.500	111.287	79.994	19.996	100.016	20.165	1.909	-0.009
26.001	111.326	79.994	19.995	100.024	20.171	1.310	-0.004
26.501	111.348	79.995	19.996	100.031	20.168	1.630	0.039
27.001	111.373	79.995	19.997	100.037	20.168	1.641	0.054
27.500	111.341	79.994	19.995	100.044	20.169	1.515	0.020
28.000	111.362	79.994	19.996	100.048	20.164	1.997	-0.009
28.500	111.392	79.994	19.996	100.055	20.164	2.002	0.020
29.000	111.401	79.993	19.997	100.062	20.164	2.065	0.045
29.500	111.452	79.995	19.996	100.069	20.165	1.974	0.049
30.000	111.465	79.993	19.996	100.082	20.161	2.384	0.062
30.500	111.500	79.995	19.996	100.095	20.161	2.351	0.056
31.000	111.515	79.995	19.996	100.103	20.160	2.439	0.049
31.500	111.543	79.994	19.996	100.111	20.158	2.656	0.047
32.000	111.577	79.994	19.997	100.118	20.158	2.614	0.052
32.500	111.624	79.994	19.996	100.126	20.159	2.576	0.071
33.000	111.648	79.995	19.996	100.130	20.153	3.104	0.076
33.500	111.669	79.994	19.996	100.132	20.154	3.022	0.058
34.000	111.761	79.995	19.996	100.133	20.155	2.978	0.080
34.500	111.747	79.994	19.996	100.109	20.152	3.217	0.096
35.001	111.788	79.992	19.995	100.081	20.150	3.399	0.052
35.501	111.872	79.994	19.997	100.070	20.153	3.187	0.076
36.001	111.927	79.994	19.995	100.068	20.152	3.256	0.132
36.501	111.975	79.995	19.995	100.070	20.153	3.093	0.121
37.001	112.002	79.994	19.995	100.102	20.154	3.030	0.089
37.501	112.069	79.996	19.995	100.168	20.153	3.190	0.084
38.000	112.104	79.994	19.995	100.195	20.151	3.319	0.098
38.500	112.167	79.994	19.994	100.200	20.153	3.093	0.100
39.000	112.231	79.997	19.996	100.204	20.152	3.289	0.113
39.500	112.300	79.995	19.995	100.203	20.147	3.771	0.130
40.001	112.351	79.994	19.995	100.167	20.148	3.603	0.126
40.501	112.463	79.995	19.995	100.153	20.149	3.534	0.141
41.001	112.538	79.994	19.994	100.153	20.148	3.644	0.175
41.501	112.596	79.993	19.995	100.150	20.146	3.820	0.160
42.000	112.687	79.994	19.995	100.145	20.150	3.418	0.141
42.500	112.760	79.994	19.994	100.139	20.142	4.216	0.157
43.001	112.812	79.995	19.995	100.133	20.145	3.985	0.145
43.501	112.878	79.994	19.995	100.128	20.147	3.773	0.121
44.000	112.980	79.995	19.994	100.129	20.147	3.770	0.142
44.500	113.056	79.995	19.995	100.131	20.144	4.018	0.173
45.001	113.134	79.994	19.994	100.131	20.145	3.908	0.166
45.501	113.165	79.995	19.994	100.132	20.147	3.796	0.131
46.000	113.325	79.994	19.994	100.134	20.147	3.757	0.150
46.500	113.393	79.994	19.994	100.138	20.148	3.694	0.209
47.000	113.496	79.994	19.995	100.138	20.146	3.848	0.200
47.500	113.572	79.993	19.994	100.140	20.146	3.804	0.175
48.000	113.676	79.993	19.994	100.140	20.147	3.713	0.179
48.500	113.737	79.995	19.994	100.139	20.146	3.843	0.172
49.000	113.845	79.994	19.994	100.137	20.144	4.058	0.167
49.500	113.919	79.994	19.993	100.140	20.150	3.435	0.176
50.000	114.015	79.994	19.995	100.142	20.148	3.675	0.177
50.500	114.131	79.995	19.995	100.142	20.147	3.793	0.191
51.000	114.191	79.994	19.995	100.140	20.144	4.085	0.194
51.500	114.328	79.995	19.995	100.136	20.146	3.895	0.186
52.001	114.440	79.993	19.995	100.131	20.144	4.069	0.223
52.501	114.541	79.995	19.995	100.128	20.144	4.009	0.231
53.000	114.653	79.994	19.996	100.129	20.143	4.111	0.213
53.500	114.725	79.994	19.995	100.131	20.142	4.243	0.199
54.000	114.810	79.996	19.995	100.131	20.143	4.183	0.170
54.500	114.896	79.994	19.995	100.132	20.139	4.584	0.164
55.001	115.017	79.995	19.995	100.134	20.142	4.301	0.189
55.501	115.124	79.995	19.995	100.137	20.140	4.477	0.217
56.001	115.222	79.995	19.995	100.142	20.140	4.477	0.217
56.501	115.308	79.995	19.995	100.148	20.141	4.380	0.195
57.001	115.421	79.994	19.995	100.153	20.141	4.356	0.192
57.501	115.530	79.993	19.995	100.157	20.140	4.471	0.210
58.000	115.663	79.995	19.995	100.159	20.140	4.477	0.232
58.500	115.798	79.996	19.995	100.159	20.142	4.298	0.256
59.000	115.889	79.995	19.996	100.158	20.136	4.826	0.247
59.500	116.001	79.996	19.995	100.159	20.141	4.380	0.214
60.001	116.134	79.995	19.995	100.160	20.141	4.366	0.224
60.501	116.204	79.995	19.996	100.159	20.139	4.545	0.224
61.000	116.353	79.996	19.995	100.159	20.140	4.465	0.211
61.500	116.484	79.996	19.995	100.161	20.137	4.768	0.249
62.000	116.595	79.997	19.995	100.164	20.135	4.969	0.261
62.500	116.728	79.996	19.995	100.164	20.133	5.156	0.243
63.000	116.883	79.995	19.995	100.168	20.137	4.738	0.267
63.500	117.021	79.997	19.994	100.175	20.135	4.930	0.290
64.000	117.121	79.998	19.994	100.179	20.134	5.040	0.265
64.501	117.260	79.998	19.995	100.180	20.134	5.043	0.239
65.001	117.372	79.996	19.994	100.187	20.137	4.773	0.245
65.500	117.551	79.996	19.995	100.184	20.136	4.894	0.271
66.000	117.649	79.997	19.995	100.177	20.135	4.944	0.284
66.500	117.771	79.997	19.995	100.174	20.133	5.183	0.248
67.001	117.884	79.996	19.995	100.175	20.132	5.299	0.228
67.501	118.072	79.996	19.995	100.175	20.134	5.032	0.269
68.001	118.124	79.996	19.995	100.179	20.132	5.288	0.271
68.501	118.298	79.998	19.994	100.180	20.135	4.935	0.233
69.000	118.473	79.997	19.995	100.179	20.134	5.032	0.287
69.500	118.552	79.997	19.995	100.173	20.135	4.927	0.302
70.001	118.688	79.996	19.994	100.166	20.136	4.806	0.235
70.501	118.876	79.997	19.994	100.164	20.135	5.002	0.270
71.001	119.005	79.998	19.994	100.165	20.138	4.702	0.321
71.501	119.220	79.997	19.995	100.163	20.139	4.561	0.330
72.000	119.338	79.997	19.995	100.165	20.134	5.018	0.338
72.500	119.409	79.998	19.994	100.166	20.133	5.156	0.261
73.001	119.606	79.997	19.994	100.165	20.132	5.288	0.229
73.501	119.727	79.996	19.995	100.162	20.134	5.018	0.294
74.001	119.958	79.996	19.994	100.163	20.140	4.492	0.335
74.501	120.081	79.997	19.994	100.162	20.136	4.875	0.353
75.000	120.192	79.995	19.994	100.160	20.136	4.845	0.294
75.500	120.404	79.995	19.994	100.160	20.141	4.369	0.278
76.000	120.542	79.996	19.995	100.161	20.134	5.032	0.337
76.500	120.647	79.997	19.994	100.161	20.140	4.404	0.297
77.001	120.771	79.997	19.995	100.161	20.139	4.575	0.236
77.501	120.953	79.996	19.995	100.160	20.138	4.624	0.267
78.001	121.093	79.998	19.994	100.160	20.136	4.855	0.314
78.501	121.261	79.996	19.995	100.158	20.136	4.847	0.315
79.001	121.442	79.995	19.995	100.158	20.138	4.647	0.328
79.501	121.595	79.997	19.995	100.157	20.134	5.076	0.342
80.000	121.777	79.996	19.994	100.157	20.139	4.589	0.335
80.500	121.972	79.997	19.994	100.158	20.137	4.798	0.356
81.001	122.065	79.997	19.994	100.158	20.142	4.242	0.333
81.501	122.244	79.996	19.995	100.159	20.139	4.528	0.280
82.001	122.436	79.996	19.996	100.159	20.141	4.355	0.321
82.501	122.624	79.998	19.995	100.159	20.140	4.468	0.376
83.000	122.739	79.997	19.995	100.158	20.139	4.550	0.342
83.500	122.943	79.996	19.996	100.159	20.139	4.534	0.311
84.000	123.110	79.996	19.994	100.159	20.142	4.294	0.345
84.500	123.286	79.997	19.996	100.160	20.142	4.228	0.357
85.000	123.459	79.996	19.995	100.160	20.138	4.663	0.346
85.500	123.555	79.998	19.995	100.160	20.139	4.520	0.308
86.000	123.832	79.997	19.995	100.159	20.143	4.121	0.321
86.500	123.960	79.998	19.994	100.159	20.139	4.592	0.389
87.001	124.142	79.997	19.996	100.158	20.141	4.385	0.358
87.501	124.320	79.997	19.996	100.152	20.142	4.231	0.335
88.000	124.494	79.998	19.995	100.149	20.138	4.677	0.356
88.500	124.629	79.997	19.995	100.150	20.141	4.385	0.331
89.000	124.784	79.997	19.995	100.150	20.142	4.212	0.300
89.500	124.999	79.998	19.996	100.152	20.140	4.482	0.330
90.001	125.135	79.998	19.995	100.158	20.142	4.270	0.361
90.501	125.352	79.998	19.995	100.160	20.143	4.138	0.352
91.001	125.543	79.997	19.996	100.160	20.141	4.333	0.380
91.501	125.682	79.998	19.994	100.160	20.145	3.945	0.369
92.001	125.802	79.998	19.996	100.161	20.143	4.171	0.294
92.501	125.968	79.997	19.995	100.161	20.144	4.038	0.273
93.000	126.213	79.999	19.996	100.161	20.143	4.115	0.349
93.500	126.337	79.998	19.996	100.161	20.144	4.022	0.390
94.000	126.624	79.997	19.994	100.162	20.143	4.195	0.390
94.500	126.758	79.998	19.995	100.162	20.145	3.945	0.416
95.001	126.927	79.999	19.995	100.161	20.140	4.432	0.362
95.501	127.082	79.998	19.996	100.161	20.142	4.206	0.313
96.001	127.277	79.998	19.995	100.161	20.145	3.983	0.337
96.501	127.436	79.998	19.996	100.160	20.140	4.402	0.351
97.001	127.654	79.997	19.994	100.159	20.140	4.424	0.365
97.501	127.834	79.998	19.995	100.159	20.141	4.357	0.387
98.001	127.978	79.998	19.995	100.159	20.140	4.407	0.361
98.501	128.181	79.997	19.996	100.162	20.140	4.426	0.336
99.000	128.354	79.995	19.995	100.165	20.140	4.484	0.362
99.500	128.529	79.995	19.996	100.166	20.144	4.088	0.362
100.001	128.710	79.994	19.995	100.168	20.141	4.330	0.352
100.501	128.904	79.996	19.995	100.168	20.141	4.391	0.366
101.001	129.092	79.995	19.995	100.165	20.141	4.382	0.379
101.501	129.280	79.994	19.995	100.165	20.143	4.187	0.379
102.001	129.414	79.995	19.995	100.164	20.144	4.044	0.349
102.501	129.675	79.995	19.996	100.163	20.141	4.322	0.359
103.000	129.824	79.996	19.995	100.164	20.146	3.813	0.403
103.500	130.006	79.994	19.995	100.165	20.144	4.038	0.370
104.000	130.184	79.995	19.995	100.164	20.140	4.404	0.345
104.500	130.400	79.996	19.996	100.164	20.139	4.504	0.377
105.001	130.585	79.996	19.995	100.164	20.143	4.195	0.397
105.501	130.783	79.995	19.995	100.164	20.143	4.154	0.392
106.001	130.902	79.995	19.995	100.164	20.142	4.242	0.350
106.501	131.123	79.994	19.995	100.164	20.140	4.435	0.329
107.001	131.328	79.995	19.996	100.164	20.143	4.126	0.382
107.500	131.514	79.996	19.995	100.164	20.141	4.347	0.409
108.001	131.706	79.994	19.996	100.163	20.138	4.606	0.385
108.501	131.881	79.995	19.996	100.157	20.141	4.322	0.373
109.000	132.053	79.994	19.995	100.156	20.134	5.090	0.357
109.500	132.245	79.996	19.995	100.156	20.137	4.776	0.355
110.000	132.476	79.995	19.996	100.155	20.137	4.740	0.394
110.500	132.591	79.995	19.996	100.156	20.135	4.963	0.385
111.000	132.796	79.995	19.995	100.161	20.140	4.404	0.333
111.500	132.974	79.994	19.996	100.162	20.139	4.592	0.351
112.000	133.213	79.994	19.996	100.164	20.140	4.407	0.400
112.501	133.398	79.996	19.996	100.165	20.137	4.784	0.420
113.001	133.579	79.994	19.996	100.164	20.141	4.388	0.395
113.500	133.787	79.994	19.996	100.165	20.135	4.969	0.378
114.000	133.978	79.995	19.995	100.164	20.134	5.040	0.395
114.500	134.183	79.996	19.996	100.163	20.137	4.732	0.398
115.000	134.357	79.995	19.996	100.163	20.140	4.440	0.387
115.501	134.544	79.994	19.995	100.162	20.139	4.575	0.370
116.001	134.766	79.995	19.997	100.161	20.138	4.683	0.385
116.500	134.976	79.996	19.996	100.161	20.136	4.851	0.420
117.000	135.142	79.994	19.996	100.161	20.135	4.911	0.404
117.500	135.347	79.996	19.996	100.160	20.136	4.850	0.374
118.000	135.531	79.996	19.996	100.162	20.137	4.762	0.380
118.501	135.742	79.995	19.996	100.168	20.136	4.831	0.392
119.001	135.908	79.995	19.996	100.168	20.136	4.859	0.387
119.500	136.122	79.995	19.997	100.169	20.135	4.988	0.379
120.000	136.322	79.995	19.996	100.170	20.137	4.737	0.397
120.501	136.486	79.995	19.996	100.168	20.136	4.837	0.389
121.001	136.679	79.995	19.996	100.162	20.137	4.746	0.360
121.500	136.904	79.996	19.996	100.161	20.138	4.652	0.387
122.000	137.090	79.996	19.995	100.160	20.137	4.757	0.415
122.500	137.294	79.996	19.995	100.159	20.135	4.966	0.401
123.000	137.464	79.995	19.995	100.159	20.135	4.991	0.382
123.501	137.679	79.996	19.996	100.159	20.137	4.768	0.379
124.001	137.874	79.995	19.996	100.160	20.136	4.870	0.398
124.501	138.076	79.997	19.995	100.161	20.136	4.806	0.403
125.001	138.270	79.996	19.995	100.161	20.135	4.933	0.396
125.500	138.468	79.994	19.995	100.162	20.135	4.969	0.394
126.000	138.685	79.996	19.997	100.166	20.135	4.974	0.404
126.501	138.874	79.996	19.995	100.168	20.136	4.903	0.410
127.001	139.045	79.996	19.995	100.168	20.134	5.065	0.383
127.500	139.293	79.997	19.996	100.168	20.134	5.076	0.389
128.000	139.454	79.997	19.995	100.167	20.135	4.905	0.414
128.500	139.686	79.994	19.995	100.163	20.135	4.936	0.401
129.000	139.913	79.994	19.994	100.161	20.135	4.980	0.426
129.500	140.123	79.995	19.994	100.160	20.133	5.189	0.448
130.000	140.289	79.995	19.995	100.159	20.135	4.963	0.406
130.500	140.511	79.994	19.995	100.160	20.134	5.032	0.382
131.000	140.735	79.995	19.995	100.160	20.132	5.230	0.417
131.500	140.946	79.995	19.995	100.160	20.129	5.553	0.441
132.000	141.104	79.996	19.994	100.161	20.133	5.195	0.402
132.500	141.346	79.995	19.996	100.161	20.134	5.098	0.385
133.000	141.545	79.995	19.995	100.161	20.133	5.161	0.420
133.500	141.779	79.994	19.995	100.161	20.130	5.437	0.437
134.000	141.964	79.995	19.996	100.162	20.129	5.572	0.426
134.500	142.166	79.995	19.995	100.163	20.132	5.231	0.403
135.000	142.401	79.996	19.995	100.163	20.133	5.170	0.412
135.500	142.605	79.995	19.995	100.164	20.135	4.997	0.438
136.000	142.811	79.995	19.996	100.164	20.133	5.137	0.425
136.500	143.028	79.996	19.995	100.164	20.132	5.225	0.417
137.000	143.235	79.997	19.995	100.163	20.133	5.123	0.423
137.500	143.421	79.995	19.995	100.163	20.134	5.079	0.408
138.000	143.651	79.997	19.994	100.162	20.132	5.236	0.405
138.500	143.836	79.996	19.995	100.162	20.132	5.277	0.416
139.000	144.051	79.996	19.995	100.162	20.132	5.225	0.407
139.500	144.306	79.995	19.995	100.161	20.135	5.002	0.435
140.000	144.505	79.996	19.995	100.161	20.130	5.503	0.462
140.501	144.729	79.997	19.995	100.161	20.131	5.316	0.438
141.001	144.914	79.995	19.995	100.162	20.131	5.327	0.416
141.500	145.122	79.996	19.995	100.163	20.133	5.182	0.401
142.000	145.351	79.997	19.995	100.164	20.130	5.487	0.415
142.500	145.598	79.997	19.996	100.165	20.125	5.936	0.456
143.000	145.785	79.996	19.996	100.165	20.132	5.214	0.454
143.500	145.994	79.997	19.995	100.164	20.132	5.258	0.415
144.000	146.189	79.996	19.995	100.162	20.129	5.580	0.401
144.500	146.444	79.996	19.996	100.162	20.130	5.476	0.427
145.000	146.605	79.997	19.996	100.164	20.131	5.360	0.433
145.500	146.805	79.998	19.995	100.167	20.131	5.390	0.388
146.000	147.066	79.996	19.995	100.168	20.131	5.393	0.411
146.500	147.329	79.996	19.996	100.168	20.129	5.542	0.493
147.000	147.529	79.998	19.995	100.167	20.129	5.539	0.494
147.500	147.713	79.998	19.994	100.164	20.130	5.437	0.423
148.000	147.929	79.997	19.995	100.161	20.131	5.393	0.392
148.500	148.136	79.997	19.996	100.159	20.132	5.286	0.411
149.000	148.368	79.998	19.994	100.159	20.127	5.790	0.431
149.500	148.608	79.995	19.995	100.159	20.129	5.602	0.456
150.000	148.800	79.998	19.995	100.162	20.127	5.715	0.452
150.500	149.047	79.998	19.995	100.167	20.129	5.528	0.435
151.000	149.285	79.996	19.994	100.171	20.127	5.779	0.462
151.500	149.503	79.996	19.994	100.177	20.130	5.487	0.471
152.000	149.709	79.997	19.995	100.178	20.128	5.690	0.440
152.500	149.911	79.996	19.995	100.178	20.128	5.621	0.416
153.000	150.179	79.996	19.995	100.174	20.128	5.696	0.439
153.500	150.349	79.997	19.995	100.173	20.130	5.492	0.454
154.001	150.557	79.996	19.994	100.169	20.127	5.800	0.408
154.501	150.783	79.996	19.994	100.168	20.124	6.098	0.406
155.001	151.014	79.997	19.995	100.168	20.129	5.542	0.446
155.500	151.220	79.996	19.995	100.167	20.128	5.625	0.447
156.000	151.469	79.997	19.995	100.166	20.127	5.752	0.446
156.501	151.693	79.997	19.994	100.167	20.127	5.719	0.464
157.001	151.864	79.994	19.994	100.168	20.129	5.532	0.434
157.500	152.116	79.997	19.995	100.168	20.128	5.705	0.409
158.000	152.318	79.996	19.995	100.171	20.127	5.749	0.439
158.500	152.593	79.997	19.994	100.171	20.130	5.498	0.466
159.000	152.784	79.997	19.994	100.170	20.127	5.727	0.472
159.500	153.003	79.993	19.994	100.170	20.128	5.691	0.438
160.000	153.244	79.996	19.995	100.171	20.128	5.608	0.435
160.501	153.458	79.996	19.994	100.169	20.126	5.828	0.457
161.001	153.720	79.996	19.994	100.170	20.128	5.619	0.466
161.500	153.866	79.998	19.993	100.171	20.129	5.525	0.442
162.000	154.082	79.996	19.995	100.170	20.127	5.734	0.385
162.500	154.328	79.997	19.995	100.167	20.127	5.797	0.412
163.000	154.540	79.994	19.995	100.165	20.127	5.784	0.460
163.500	154.773	79.996	19.993	100.165	20.129	5.596	0.451
164.000	155.029	79.998	19.994	100.164	20.127	5.778	0.466
164.501	155.239	79.997	19.995	100.164	20.130	5.462	0.477
165.001	155.421	79.997	19.994	100.164	20.128	5.608	0.429
165.500	155.663	79.996	19.994	100.165	20.129	5.583	0.408
166.000	155.892	79.997	19.993	100.169	20.130	5.503	0.448
166.500	156.105	79.996	19.994	100.175	20.127	5.775	0.457
167.000	156.363	79.999	19.995	100.182	20.130	5.434	0.457
167.501	156.557	79.997	19.995	100.187	20.134	5.065	0.461
168.001	156.766	79.998	19.995	100.191	20.130	5.415	0.428
168.500	157.021	79.997	19.994	100.187	20.126	5.874	0.433
169.000	157.264	79.998	19.994	100.184	20.129	5.541	0.481
169.500	157.491	79.998	19.995	100.181	20.129	5.572	0.484
170.000	157.705	79.997	19.995	100.177	20.130	5.442	0.455
170.500	157.947	79.998	19.994	100.172	20.130	5.453	0.448
171.000	158.172	79.998	19.994	100.173	20.127	5.709	0.462
171.500	158.417	79.997	19.995	100.171	20.126	5.841	0.468
172.000	158.643	79.999	19.994	100.166	20.129	5.511	0.470
172.500	158.865	79.999	19.994	100.165	20.128	5.657	0.460
173.000	159.073	79.997	19.995	100.165	20.128	5.679	0.439
173.500	159.265	80.000	19.994	100.163	20.128	5.704	0.415
174.000	159.545	79.997	19.994	100.163	20.129	5.588	0.436
174.500	159.790	79.998	19.994	100.163	20.128	5.629	0.498
175.000	160.031	79.998	19.996	100.163	20.129	5.555	0.505
175.500	160.245	79.997	19.994	100.164	20.129	5.553	0.470
176.000	160.480	79.997	19.994	100.165	20.129	5.553	0.452
176.500	160.711	79.998	19.995	100.165	20.130	5.492	0.458
177.001	160.973	79.998	19.995	100.164	20.131	5.368	0.479
177.500	161.177	79.998	19.995	100.163	20.130	5.437	0.479
178.000	161.375	79.998	19.995	100.161	20.131	5.398	0.434
178.500	161.639	79.997	19.995	100.162	20.130	5.417	0.432
179.000	161.865	79.996	19.995	100.162	20.130	5.494	0.476
179.500	162.079	79.997	19.995	100.162	20.134	5.024	0.465
180.000	162.369	79.995	19.995	100.161	20.132	5.296	0.472
180.500	162.538	79.995	19.995	100.161	20.132	5.222	0.482
181.000	162.785	79.996	19.995	100.159	20.134	5.016	0.437
181.500	163.020	79.994	19.996	100.159	20.134	5.054	0.449
182.000	163.280	79.995	19.995	100.158	20.131	5.379	0.489
182.500	163.511	79.995	19.995	100.159	20.132	5.286	0.493
183.001	163.745	79.996	19.995	100.159	20.132	5.285	0.478
183.501	163.985	79.997	19.995	100.159	20.130	5.497	0.470
184.001	164.226	79.996	19.996	100.159	20.132	5.217	0.478
184.500	164.507	79.995	19.995	100.159	20.132	5.225	0.501
185.000	164.708	79.995	19.995	100.159	20.133	5.203	0.501
185.500	164.987	79.996	19.995	100.160	20.134	5.018	0.481
186.000	165.163	79.996	19.995	100.165	20.134	5.098	0.468
186.500	165.434	79.995	19.996	100.166	20.135	4.961	0.451
187.000	165.687	79.996	19.995	100.165	20.137	4.785	0.485
187.501	165.878	79.996	19.995	100.166	20.133	5.159	0.484
188.001	166.157	79.996	19.995	100.165	20.132	5.239	0.457
188.500	166.384	79.996	19.995	100.160	20.135	4.980	0.488
189.000	166.630	79.995	19.995	100.159	20.134	5.074	0.489
189.500	166.845	79.995	19.995	100.160	20.134	5.062	0.467
190.000	167.115	79.996	19.995	100.160	20.135	4.916	0.473
190.500	167.350	79.994	19.995	100.160	20.131	5.313	0.495
191.000	167.600	79.995	19.995	100.163	20.134	5.004	0.495
191.500	167.832	79.997	19.995	100.165	20.136	4.886	0.483
192.000	168.092	79.996	19.995	100.166	20.135	4.952	0.487
192.500	168.354	79.995	19.995	100.167	20.135	4.960	0.507
193.000	168.565	79.995	19.995	100.169	20.134	5.079	0.497
193.500	168.816	79.995	19.995	100.166	20.135	4.999	0.467
194.000	169.038	79.996	19.995	100.165	20.134	5.098	0.467
194.500	169.312	79.995	19.995	100.163	20.130	5.406	0.484
195.000	169.527	79.996	19.996	100.162	20.133	5.170	0.492
195.500	169.785	79.995	19.996	100.159	20.133	5.192	0.481
196.000	170.014	79.996	19.995	100.160	20.132	5.205	0.480
196.500	170.247	79.997	19.995	100.161	20.136	4.864	0.475
197.000	170.524	79.996	19.995	100.165	20.136	4.834	0.486
197.500	170.719	79.995	19.995	100.167	20.135	4.905	0.490
198.000	170.989	79.995	19.995	100.169	20.133	5.115	0.469
198.500	171.258	79.995	19.995	100.171	20.136	4.881	0.503
199.000	171.469	79.996	19.995	100.171	20.134	5.087	0.509
199.500	171.737	79.993	19.995	100.168	20.133	5.121	0.479
200.000	171.978	79.996	19.995	100.166	20.134	5.099	0.494
200.501	172.210	79.996	19.995	100.163	20.136	4.884	0.491
201.001	172.434	79.995	19.995	100.161	20.136	4.859	0.465
201.500	172.716	79.994	19.997	100.159	20.134	5.032	0.481
202.000	172.941	79.996	19.995	100.158	20.132	5.274	0.507
202.500	173.198	79.995	19.997	100.159	20.135	4.908	0.495
203.000	173.462	79.996	19.997	100.160	20.139	4.567	0.501
203.500	173.706	79.996	19.995	100.160	20.135	4.925	0.514
204.000	173.906	79.996	19.996	100.160	20.136	4.815	0.476
204.500	174.150	79.994	19.996	100.160	20.135	4.939	0.444
205.000	174.427	79.995	19.996	100.159	20.136	4.864	0.482
205.500	174.651	79.996	19.995	100.158	20.137	4.771	0.511
206.000	174.887	79.996	19.995	100.158	20.137	4.768	0.481
206.500	175.150	79.997	19.996	100.158	20.137	4.743	0.479
207.001	175.386	79.997	19.995	100.159	20.138	4.608	0.499
207.500	175.620	79.996	19.996	100.161	20.136	4.818	0.485
208.000	175.820	79.995	19.996	100.160	20.138	4.630	0.452
208.500	176.113	79.994	19.996	100.160	20.136	4.823	0.463
209.000	176.282	79.994	19.996	100.165	20.140	4.468	0.478
209.500	176.549	79.996	19.997	100.164	20.139	4.600	0.449
210.000	176.835	79.994	19.996	100.164	20.137	4.757	0.495
210.500	177.065	79.995	19.997	100.169	20.138	4.663	0.535
211.000	177.321	79.995	19.996	100.171	20.136	4.875	0.501
211.500	177.559	79.994	19.996	100.166	20.135	4.958	0.490
212.000	177.813	79.995	19.996	100.166	20.135	4.980	0.492
212.500	178.048	79.994	19.996	100.165	20.137	4.729	0.490
213.000	178.320	79.994	19.996	100.161	20.137	4.740	0.498
213.500	178.565	79.996	19.996	100.162	20.134	5.016	0.512
214.000	178.824	79.994	19.997	100.164	20.136	4.892	0.511
214.500	179.072	79.997	19.996	100.164	20.136	4.806	0.505
215.000	179.327	79.996	19.995	100.164	20.137	4.724	0.505
215.500	179.611	79.995	19.996	100.164	20.135	4.941	0.521
216.000	179.799	79.996	19.995	100.168	20.136	4.864	0.506
216.500	180.054	79.997	19.995	100.168	20.135	4.949	0.458
217.000	180.326	79.995	19.994	100.169	20.134	5.076	0.485
217.500	180.597	79.996	19.995	100.169	20.138	4.627	0.535
218.000	180.832	79.993	19.994	100.169	20.136	4.889	0.524
218.500	181.065	79.996	19.996	100.167	20.134	5.087	0.487
219.000	181.314	79.996	19.995	100.166	20.136	4.864	0.475
219.500	181.568	79.997	19.996	100.166	20.133	5.115	0.493
220.000	181.814	79.995	19.995	100.166	20.133	5.159	0.502
220.500	182.094	79.997	19.996	100.169	20.138	4.677	0.513
221.000	182.342	79.996	19.995	100.168	20.135	5.002	0.527
221.500	182.653	79.997	19.995	100.168	20.136	4.867	0.543
222.000	182.853	79.995	19.995	100.167	20.136	4.878	0.535
222.500	183.112	79.997	19.995	100.167	20.138	4.647	0.485
223.000	183.363	79.997	19.995	100.164	20.136	4.842	0.485
223.500	183.597	79.996	19.995	100.163	20.135	4.947	0.498
224.000	183.863	79.998	19.996	100.163	20.136	4.881	0.493
224.500	184.114	79.997	19.995	100.161	20.135	4.944	0.508
225.000	184.360	79.998	19.995	100.161	20.138	4.688	0.506
225.500	184.623	79.997	19.994	100.161	20.138	4.611	0.503
226.000	184.867	79.997	19.994	100.161	20.138	4.666	0.508
226.500	185.135	79.998	19.994	100.161	20.133	5.172	0.510
227.000	185.359	79.997	19.995	100.163	20.137	4.737	0.502
227.500	185.637	79.998	19.994	100.160	20.138	4.646	0.497
228.000	185.926	79.997	19.995	100.157	20.134	5.078	0.534
228.500	186.194	79.998	19.995	100.157	20.138	4.679	0.562
229.000	186.406	79.997	19.995	100.157	20.136	4.864	0.519
229.500	186.687	79.997	19.995	100.157	20.134	5.087	0.486
230.000	186.950	79.997	19.994	100.160	20.139	4.567	0.518
230.500	187.192	79.997	19.995	100.162	20.134	5.071	0.524
231.000	187.428	79.998	19.994	100.163	20.138	4.627	0.492
231.500	187.705	79.998	19.994	100.163	20.138	4.652	0.496
232.000	187.929	79.996	19.995	100.163	20.135	4.919	0.507
232.500	188.179	79.996	19.995	100.163	20.136	4.900	0.488
233.001	188.427	79.997	19.993	100.163	20.137	4.724	0.486
233.501	188.688	79.996	19.995	100.163	20.138	4.677	0.503
234.000	188.945	79.996	19.994	100.163	20.135	4.985	0.514
234.500	189.193	79.996	19.994	100.161	20.136	4.809	0.512
235.000	189.427	79.997	19.995	100.161	20.136	4.856	0.493
235.500	189.721	79.997	19.994	100.162	20.138	4.611	0.505
236.000	189.963	79.997	19.996	100.161	20.139	4.542	0.532
236.501	190.218	79.995	19.995	100.160	20.137	4.715	0.516
237.000	190.498	79.997	19.994	100.163	20.137	4.801	0.516
237.500	190.750	79.995	19.994	100.161	20.137	4.704	0.533
238.000	190.987	79.997	19.994	100.157	20.137	4.768	0.511
238.500	191.253	79.997	19.995	100.149	20.140	4.412	0.496
239.000	191.510	79.994	19.995	100.150	20.139	4.545	0.513
239.500	191.785	79.996	19.995	100.149	20.138	4.690	0.527
240.000	192.055	79.996	19.995	100.151	20.143	4.129	0.538
240.500	192.276	79.995	19.994	100.155	20.137	4.778	0.518
241.000	192.476	79.996	19.995	100.162	20.142	4.291	0.456
241.500	192.754	79.996	19.995	100.163	20.141	4.384	0.449
242.000	193.000	79.998	19.994	100.163	20.135	4.935	0.501
242.500	193.251	79.997	19.995	100.162	20.141	4.393	0.511
243.000	193.525	79.998	19.996	100.160	20.136	4.803	0.511
243.500	193.784	79.997	19.995	100.159	20.138	4.627	0.529
244.000	194.029	79.999	19.995	100.158	20.137	4.726	0.519
244.500	194.306	79.996	19.995	100.157	20.139	4.580	0.513
245.000	194.526	79.999	19.995	100.156	20.140	4.417	0.509
245.500	194.793	79.997	19.995	100.155	20.138	4.612	0.492
246.001	195.039	79.997	19.995	100.155	20.139	4.563	0.500
246.500	195.254	79.997	19.996	100.154	20.142	4.224	0.487
247.000	195.560	79.998	19.995	100.154	20.143	4.169	0.491
247.500	195.777	79.998	19.996	100.155	20.143	4.125	0.522
248.000	196.045	79.999	19.995	100.157	20.137	4.753	0.504
248.500	196.300	79.997	19.994	100.157	20.143	4.194	0.504
249.001	196.501	79.998	19.994	100.157	20.140	4.434	0.490
249.501	196.786	79.999	19.994	100.157	20.140	4.426	0.472
250.000	197.042	79.999	19.994	100.156	20.139	4.594	0.514
250.500	197.314	79.998	19.994	100.156	20.140	4.494	0.534
251.000	197.526	79.999	19.994	100.152	20.140	4.478	0.506
251.500	197.764	80.000	19.995	100.146	20.140	4.453	0.467
252.000	198.025	79.998	19.994	100.140	20.140	4.450	0.475
252.500	198.320	79.998	19.994	100.139	20.136	4.805	0.528
253.000	198.569	79.997	19.994	100.139	20.141	4.373	0.550
253.500	198.827	79.999	19.995	100.142	20.137	4.703	0.525
254.000	199.046	79.998	19.994	100.148	20.137	4.736	0.492
254.500	199.285	79.999	19.994	100.148	20.137	4.714	0.468
255.000	199.556	79.999	19.994	100.144	20.137	4.742	0.484
255.500	199.766	79.999	19.994	100.139	20.137	4.731	0.495
256.000	200.034	79.998	19.994	100.133	20.140	4.481	0.479
256.500	200.271	79.998	19.994	100.133	20.137	4.780	0.492
257.000	200.503	79.996	19.994	100.135	20.137	4.728	0.488
257.500	200.776	79.997	19.994	100.137	20.139	4.563	0.487
258.000	201.020	79.997	19.995	100.135	20.139	4.560	0.510
258.500	201.297	79.996	19.994	100.136	20.138	4.687	0.518
259.000	201.544	79.996	19.995	100.135	20.141	4.379	0.523
259.500	201.802	79.997	19.995	100.138	20.140	4.467	0.515
260.000	202.056	79.996	19.994	100.141	20.138	4.626	0.508
260.500	202.278	79.995	19.994	100.147	20.139	4.588	0.494
261.001	202.562	79.996	19.995	100.145	20.138	4.640	0.491
261.501	202.836	79.995	19.994	100.141	20.140	4.486	0.532
262.000	203.070	79.995	19.994	100.139	20.137	4.706	0.533
262.500	203.347	79.996	19.995	100.139	20.139	4.590	0.510
263.000	203.542	79.997	19.995	100.140	20.136	4.810	0.492
263.500	203.793	79.996	19.995	100.143	20.137	4.719	0.459
264.001	204.052	79.995	19.996	100.142	20.139	4.579	0.477
264.500	204.317	79.996	19.994	100.138	20.136	4.838	0.517
265.000	204.544	79.995	19.995	100.138	20.139	4.541	0.509
265.500	204.820	79.995	19.995	100.137	20.141	4.367	0.498
266.000	205.029	79.997	19.996	100.136	20.138	4.667	0.494
266.500	205.296	79.994	19.995	100.139	20.140	4.461	0.480
267.001	205.530	79.997	19.995	100.140	20.137	4.771	0.489
267.501	205.783	79.997	19.996	100.137	20.138	4.609	0.494
268.000	206.030	79.996	19.996	100.134	20.137	4.788	0.493
268.500	206.289	79.996	19.995	100.139	20.136	4.852	0.503
269.000	206.531	79.996	19.995	100.138	20.139	4.569	0.504
269.500	206.792	79.994	19.995	100.141	20.138	4.602	0.502
270.000	207.012	79.994	19.995	100.138	20.141	4.398	0.492
270.501	207.275	79.997	19.995	100.136	20.141	4.310	0.482
271.000	207.538	79.995	19.996	100.135	20.139	4.577	0.505
271.500	207.837	79.997	19.994	100.133	20.139	4.546	0.544
272.001	208.023	79.997	19.995	100.129	20.140	4.433	0.523
272.500	208.293	79.993	19.996	100.130	20.137	4.719	0.471
273.000	208.573	79.997	19.996	100.129	20.139	4.521	0.503
273.500	208.800	79.995	19.995	100.124	20.140	4.486	0.528
274.000	209.053	79.995	19.995	100.125	20.137	4.723	0.493
274.500	209.294	79.996	19.994	100.128	20.139	4.580	0.487
275.000	209.529	79.993	19.995	100.130	20.139	4.538	0.485
275.500	209.806	79.998	19.995	100.130	20.135	4.935	0.494
276.000	210.042	79.996	19.996	100.128	20.141	4.376	0.513
276.500	210.296	79.996	19.995	100.128	20.139	4.530	0.502
277.000	210.529	79.993	19.995	100.125	20.142	4.290	0.489
277.500	210.785	79.994	19.996	100.123	20.143	4.172	0.487
278.000	211.061	79.995	19.996	100.122	20.140	4.447	0.510
278.500	211.296	79.997	19.994	100.124	20.140	4.450	0.522
279.000	211.537	79.996	19.994	100.128	20.141	4.389	0.494
279.500	211.795	79.995	19.995	100.135	20.140	4.472	0.488
280.000	212.065	79.997	19.994	100.139	20.138	4.642	0.514
280.500	212.271	79.995	19.995	100.143	20.140	4.455	0.502
281.000	212.521	79.996	19.994	100.143	20.140	4.499	0.466
281.500	212.743	79.995	19.994	100.139	20.141	4.318	0.464
282.000	213.010	79.996	19.995	100.133	20.140	4.430	0.480
282.500	213.279	79.998	19.995	100.128	20.142	4.271	0.512
283.000	213.539	79.995	19.994	100.124	20.141	4.384	0.533
283.500	213.786	79.996	19.994	100.126	20.138	4.615	0.518
284.000	214.017	79.994	19.995	100.128	20.140	4.491	0.493
284.500	214.266	79.997	19.996	100.135	20.140	4.466	0.479
285.000	214.514	79.996	19.995	100.138	20.143	4.100	0.488
285.500	214.744	79.996	19.995	100.141	20.139	4.524	0.488
286.000	215.001	79.995	19.996	100.140	20.143	4.158	0.483
286.500	215.246	79.996	19.995	100.137	20.138	4.692	0.495
287.000	215.506	79.998	19.995	100.130	20.139	4.505	0.504
287.500	215.734	79.994	19.995	100.130	20.141	4.395	0.496
288.000	215.993	79.998	19.995	100.128	20.139	4.590	0.488
288.500	216.238	79.995	19.996	100.126	20.138	4.626	0.496
289.000	216.516	79.994	19.996	100.126	20.138	4.642	0.513
289.500	216.759	79.995	19.995	100.126	20.137	4.780	0.521
290.000	216.985	79.995	19.995	100.124	20.141	4.315	0.495
290.500	217.247	79.996	19.995	100.123	20.140	4.403	0.479
291.000	217.476	79.993	19.996	100.125	20.140	4.403	0.489
291.500	217.748	79.996	19.997	100.126	20.137	4.727	0.496
292.000	218.016	79.996	19.997	100.127	20.138	4.639	0.521
292.500	218.233	79.995	19.995	100.127	20.142	4.213	0.513
293.000	218.524	79.992	19.996	100.128	20.141	4.356	0.496
293.500	218.780	79.996	19.996	100.127	20.141	4.359	0.527
294.000	218.977	79.995	19.996	100.126	20.140	4.408	0.500
294.500	219.252	79.991	19.996	100.124	20.139	4.587	0.462
295.000	219.476	79.991	19.996	100.125	20.139	4.598	0.485
295.500	219.720	79.993	19.996	100.123	20.139	4.540	0.484
296.000	219.963	79.992	19.995	100.123	20.136	4.821	0.478
296.500	220.217	79.996	19.996	100.124	20.139	4.568	0.492
297.000	220.479	79.994	19.996	100.124	20.139	4.504	0.506
297.500	220.716	79.996	19.996	100.124	20.140	4.411	0.508
298.001	220.968	79.994	19.995	100.124	20.140	4.466	0.494
298.501	221.178	79.995	19.996	100.125	20.141	4.383	0.476
299.000	221.457	79.993	19.996	100.126	20.139	4.590	0.476
299.500	221.680	79.994	19.997	100.128	20.143	4.141	0.495
300.000	221.958	79.995	19.995	100.128	20.139	4.546	0.501
300.500	222.223	79.994	19.995	100.129	20.141	4.331	0.522
301.000	222.433	79.994	19.995	100.126	20.140	4.466	0.509
301.500	222.697	79.994	19.995	100.125	20.142	4.271	0.475
302.000	222.919	79.996	19.996	100.123	20.137	4.744	0.480
302.500	223.193	79.996	19.996	100.123	20.139	4.507	0.491
303.000	223.438	79.993	19.996	100.123	20.140	4.411	0.508
303.500	223.669	79.996	19.995	100.124	20.140	4.458	0.497
304.000	223.913	79.996	19.995	100.124	20.139	4.576	0.476
304.500	224.205	79.997	19.995	100.124	20.139	4.554	0.506
305.000	224.390	79.998	19.994	100.123	20.137	4.747	0.506
305.500	224.650	79.997	19.994	100.123	20.137	4.769	0.461
306.000	224.924	79.995	19.994	100.122	20.137	4.749	0.490
306.500	225.123	79.997	19.994	100.122	20.136	4.868	0.503
307.000	225.394	79.998	19.994	100.122	20.136	4.838	0.471
307.500	225.625	79.998	19.994	100.121	20.135	4.970	0.486
308.000	225.919	79.998	19.995	100.121	20.139	4.593	0.514
308.500	226.143	79.999	19.994	100.121	20.135	4.918	0.522
309.000	226.396	79.997	19.993	100.120	20.138	4.628	0.497
309.501	226.650	79.997	19.994	100.120	20.138	4.650	0.492
310.000	226.878	79.997	19.994	100.121	20.137	4.722	0.495
310.500	227.120	79.999	19.995	100.124	20.138	4.637	0.475
311.000	227.371	79.997	19.994	100.123	20.139	4.521	0.482
311.500	227.648	79.998	19.995	100.124	20.140	4.430	0.511
312.000	227.900	79.994	19.994	100.124	20.138	4.670	0.528
312.501	228.120	79.997	19.995	100.124	20.139	4.540	0.500
313.001	228.354	79.997	19.995	100.123	20.140	4.483	0.463
313.500	228.628	79.998	19.994	100.125	20.139	4.549	0.481
314.000	228.875	79.997	19.995	100.125	20.137	4.730	0.515
314.500	229.127	79.996	19.994	100.126	20.143	4.165	0.510
315.000	229.371	79.996	19.994	100.125	20.139	4.546	0.498
315.500	229.649	79.996	19.994	100.124	20.139	4.565	0.509
316.001	229.849	79.997	19.994	100.122	20.135	4.977	0.500
316.501	230.128	79.997	19.994	100.122	20.136	4.851	0.478
317.000	230.356	79.991	19.995	100.122	20.137	4.744	0.493
317.500	230.627	79.995	19.993	100.125	20.140	4.438	0.503
318.000	230.839	79.994	19.995	100.126	20.138	4.648	0.491
318.500	231.081	79.997	19.995	100.127	20.139	4.599	0.468
319.000	231.334	79.994	19.996	100.128	20.141	4.304	0.475
319.500	231.567	79.995	19.995	100.128	20.139	4.586	0.491
320.000	231.818	79.997	19.995	100.125	20.138	4.626	0.485
320.500	232.045	79.997	19.996	100.124	20.140	4.441	0.481
321.000	232.279	79.996	19.996	100.123	20.140	4.455	0.470
321.500	232.542	79.997	19.995	100.122	20.139	4.548	0.479
322.000	232.789	79.995	19.995	100.121	20.135	4.917	0.504
322.500	233.002	79.993	19.994	100.121	20.138	4.615	0.485
323.001	233.284	79.996	19.996	100.121	20.138	4.601	0.477
323.501	233.504	79.995	19.996	100.123	20.138	4.623	0.499
324.000	233.762	79.996	19.995	100.125	20.138	4.700	0.490
324.500	234.036	79.997	19.994	100.128	20.135	4.917	0.505
325.000	234.274	79.997	19.995	100.124	20.139	4.502	0.522
325.500	234.492	79.997	19.995	100.091	20.134	5.102	0.483
326.000	234.733	79.995	19.995	100.066	20.135	4.978	0.457
326.500	235.004	79.999	19.994	100.057	20.137	4.706	0.485
327.000	235.230	79.999	19.995	100.054	20.137	4.744	0.505
327.500	235.480	79.998	19.996	100.061	20.138	4.665	0.487
328.000	235.752	79.997	19.995	100.128	20.139	4.557	0.499
328.500	235.975	79.997	19.995	100.183	20.134	5.052	0.509
329.000	236.240	79.998	19.994	100.200	20.136	4.862	0.492
329.500	236.493	79.999	19.995	100.203	20.134	5.058	0.503
330.000	236.717	79.997	19.995	100.202	20.137	4.785	0.497
330.500	236.916	79.998	19.995	100.167	20.132	5.253	0.450
331.000	237.209	79.998	19.995	100.135	20.135	4.983	0.457
331.500	237.445	79.997	19.995	100.126	20.135	4.989	0.510
332.000	237.696	79.999	19.995	100.123	20.136	4.882	0.508
332.500	237.949	79.999	19.994	100.120	20.133	5.149	0.496
333.000	238.189	79.999	19.994	100.122	20.137	4.712	0.498
333.500	238.443	80.000	19.994	100.128	20.137	4.731	0.493
334.000	238.718	80.000	19.994	100.130	20.136	4.857	0.512
334.500	238.912	79.999	19.995	100.129	20.136	4.819	0.499
335.000	239.182	79.999	19.994	100.129	20.133	5.138	0.466
335.500	239.415	80.000	19.994	100.126	20.133	5.127	0.483
336.000	239.653	79.999	19.995	100.120	20.135	4.970	0.488
336.500	239.897	79.999	19.996	100.121	20.133	5.193	0.477
337.000	240.099	79.998	19.994	100.125	20.134	5.063	0.464
337.500	240.377	79.996	19.995	100.129	20.134	5.039	0.463
338.000	240.617	79.998	19.994	100.131	20.135	4.959	0.499
338.500	240.838	79.997	19.995	100.133	20.135	4.937	0.490
339.000	241.101	80.000	19.994	100.132	20.134	5.061	0.472
339.500	241.314	79.996	19.994	100.128	20.133	5.157	0.480
340.000	241.570	79.997	19.993	100.125	20.131	5.393	0.472
340.500	241.841	79.997	19.993	100.125	20.134	5.091	0.498
341.000	242.117	79.997	19.994	100.124	20.134	5.047	0.537
341.500	242.368	79.995	19.994	100.124	20.135	4.948	0.537
342.000	242.575	79.997	19.994	100.126	20.133	5.127	0.493
342.500	242.834	79.998	19.994	100.126	20.133	5.179	0.462
343.000	243.087	79.996	19.994	100.129	20.134	5.030	0.489
343.500	243.316	79.995	19.993	100.135	20.134	5.077	0.497
344.000	243.569	79.997	19.995	100.137	20.132	5.231	0.482
344.500	243.778	79.997	19.994	100.138	20.130	5.421	0.472
345.000	244.057	79.994	19.994	100.138	20.134	5.014	0.475
345.500	244.305	79.996	19.994	100.136	20.130	5.413	0.507
346.000	244.568	79.997	19.995	100.131	20.133	5.140	0.519
346.500	244.777	79.994	19.994	100.129	20.133	5.171	0.492
347.000	245.038	79.995	19.994	100.127	20.131	5.306	0.471
347.500	245.312	79.995	19.995	100.128	20.129	5.601	0.502
348.000	245.565	79.995	19.994	100.128	20.135	4.998	0.531
