Repository: ulfsri/fsri_materials_database

# Materials and Products Database

## 01_Data

Raw data generated from each apparatus are included here in plain-text format. The data is organized first by material, next by the short name of test apparatus used, and where applicable additional filtering by test settings.

### material.json

Each material directory contains a json file of the same name as the material. This file links the data stored in the repository as well as data and graphs produced by the accompanying scripts (__02_Scripts__) to the respective landing page for the material on the front-end website.

File: 01_Data/Cotton_Batting/MCC/Cotton_Batting_MCC_30K_min_220223_R3.txt (part 2 of 4)
T Correction Coefficients:	0	1.024463	0
Time Shift (s):	14
*
Time (s)	Temperature (C)	N2 flow rate (cc/min)	O2 flow rate (cc/min)	Flow Rate (cc/min)	Oxygen (%)	HRR (W/g)	Heating rate (C/s)
348.500	248.676	80.006	19.993	103.934	20.043	2.978	0.506
349.000	248.906	80.007	19.993	103.932	20.040	3.195	0.530
349.500	249.104	80.007	19.994	103.931	20.040	3.174	0.467
350.000	249.387	80.006	19.993	103.930	20.043	2.959	0.455
350.500	249.668	80.006	19.993	103.932	20.040	3.203	0.523
351.000	249.898	80.006	19.993	103.934	20.043	2.978	0.537
351.500	250.165	80.006	19.993	103.934	20.041	3.116	0.504
352.000	250.391	80.007	19.994	103.939	20.040	3.176	0.495
352.500	250.643	80.007	19.994	103.945	20.039	3.268	0.485
353.000	250.889	80.007	19.993	103.949	20.043	2.978	0.488
353.500	251.128	80.007	19.994	103.949	20.041	3.128	0.492
354.000	251.384	80.007	19.994	103.954	20.039	3.262	0.490
354.500	251.601	80.009	19.994	103.954	20.043	2.946	0.484
355.000	251.865	80.008	19.993	103.952	20.043	2.969	0.477
355.500	252.128	80.008	19.993	103.949	20.038	3.334	0.503
356.000	252.336	80.007	19.993	103.948	20.042	3.059	0.499
356.500	252.604	80.008	19.994	103.943	20.039	3.257	0.474
357.000	252.857	80.008	19.993	103.941	20.043	2.944	0.499
357.500	253.096	80.007	19.995	103.937	20.037	3.408	0.506
358.000	253.342	80.007	19.994	103.935	20.036	3.444	0.488
358.500	253.587	80.009	19.994	103.935	20.039	3.277	0.488
359.000	253.836	80.008	19.994	103.940	20.040	3.206	0.492
359.500	254.067	80.007	19.995	103.944	20.039	3.246	0.487
360.000	254.319	80.007	19.994	103.948	20.042	3.055	0.482
360.500	254.559	80.007	19.994	103.948	20.034	3.621	0.488
361.000	254.809	80.007	19.994	103.949	20.039	3.256	0.491
361.500	255.075	80.007	19.994	103.948	20.037	3.368	0.504
362.000	255.311	80.006	19.994	103.946	20.040	3.156	0.509
362.500	255.577	80.007	19.994	103.944	20.042	3.058	0.502
363.000	255.813	80.006	19.993	103.945	20.037	3.393	0.502
363.500	256.034	80.006	19.995	103.945	20.039	3.254	0.480
364.000	256.315	80.006	19.994	103.947	20.035	3.535	0.479
364.500	256.519	80.006	19.994	103.947	20.041	3.129	0.493
365.000	256.789	80.007	19.995	103.950	20.040	3.164	0.479
365.500	257.028	80.007	19.994	103.953	20.036	3.471	0.492
366.000	257.290	80.007	19.994	103.956	20.042	3.070	0.505
366.500	257.500	80.008	19.995	103.956	20.044	2.913	0.486
367.000	257.740	80.006	19.995	103.958	20.039	3.236	0.461
367.500	257.983	80.007	19.995	103.954	20.036	3.482	0.466
368.000	258.234	80.005	19.994	103.947	20.038	3.309	0.488
368.500	258.474	80.008	19.995	103.939	20.040	3.164	0.493
369.000	258.737	80.007	19.996	103.933	20.036	3.487	0.497
369.500	258.984	80.007	19.994	103.926	20.037	3.370	0.506
370.000	259.251	80.006	19.995	103.926	20.035	3.519	0.512
370.500	259.489	80.007	19.994	103.930	20.038	3.283	0.510
371.000	259.748	80.006	19.994	103.935	20.034	3.615	0.501
371.500	259.959	80.007	19.995	103.935	20.039	3.262	0.483
372.000	260.226	80.007	19.994	103.934	20.038	3.305	0.474
372.500	260.450	80.007	19.994	103.935	20.038	3.291	0.485
373.000	260.708	80.009	19.993	103.932	20.037	3.381	0.486
373.500	260.903	80.009	19.995	103.930	20.039	3.276	0.468
374.000	261.180	80.008	19.995	103.934	20.037	3.368	0.463
374.500	261.413	80.008	19.993	103.936	20.038	3.316	0.491
375.000	261.705	80.008	19.994	103.934	20.035	3.554	0.518
375.500	261.921	80.009	19.993	103.933	20.041	3.104	0.516
376.000	262.186	80.008	19.994	103.935	20.038	3.327	0.494
376.500	262.433	80.010	19.994	103.939	20.040	3.206	0.496
377.000	262.641	80.007	19.993	103.943	20.038	3.308	0.484
377.500	262.917	80.009	19.994	103.952	20.036	3.473	0.470
378.000	263.158	80.008	19.993	103.957	20.038	3.323	0.500
378.500	263.428	80.008	19.993	103.958	20.037	3.398	0.513
379.000	263.634	80.009	19.994	103.951	20.037	3.383	0.493
379.500	263.930	80.008	19.992	103.945	20.036	3.477	0.489
380.000	264.168	80.009	19.994	103.943	20.039	3.216	0.518
380.500	264.422	80.009	19.995	103.939	20.033	3.654	0.513
381.000	264.639	80.009	19.993	103.933	20.034	3.615	0.481
381.500	264.923	80.008	19.993	103.936	20.036	3.481	0.486
382.000	265.159	80.008	19.993	103.937	20.034	3.598	0.510
382.500	265.380	80.009	19.993	103.939	20.033	3.665	0.489
383.000	265.656	80.009	19.994	103.944	20.034	3.590	0.477
383.500	265.883	80.009	19.993	103.947	20.033	3.640	0.500
384.000	266.125	80.007	19.993	103.948	20.035	3.498	0.486
384.500	266.371	80.009	19.993	103.945	20.034	3.594	0.478
385.000	266.632	80.009	19.992	103.939	20.035	3.546	0.497
385.500	266.835	80.007	19.993	103.932	20.034	3.573	0.486
386.000	267.148	80.007	19.992	103.927	20.035	3.545	0.490
386.500	267.385	80.005	19.993	103.924	20.034	3.620	0.532
387.000	267.618	80.006	19.993	103.925	20.032	3.699	0.510
387.500	267.869	80.007	19.993	103.925	20.037	3.353	0.477
388.000	268.135	80.008	19.993	103.929	20.032	3.741	0.501
388.500	268.366	80.007	19.994	103.931	20.036	3.479	0.507
389.000	268.575	80.006	19.994	103.932	20.034	3.613	0.469
389.500	268.858	80.007	19.994	103.931	20.034	3.594	0.466
390.000	269.074	80.007	19.994	103.930	20.034	3.577	0.495
390.500	269.340	80.007	19.995	103.928	20.033	3.652	0.490
391.000	269.586	80.007	19.994	103.928	20.035	3.490	0.497
391.500	269.854	80.006	19.993	103.935	20.035	3.552	0.513
392.000	270.102	80.008	19.994	103.937	20.035	3.519	0.515
392.500	270.381	80.007	19.994	103.937	20.033	3.692	0.522
393.000	270.601	80.006	19.993	103.936	20.033	3.694	0.513
393.500	270.871	80.006	19.994	103.933	20.034	3.588	0.494
394.000	271.091	80.007	19.994	103.928	20.035	3.546	0.490
394.500	271.346	80.006	19.994	103.927	20.033	3.692	0.482
395.001	271.628	80.007	19.994	103.930	20.035	3.498	0.506
395.500	271.909	80.006	19.994	103.933	20.031	3.784	0.550
396.000	272.113	80.006	19.995	103.939	20.034	3.583	0.524
396.500	272.369	80.005	19.994	103.942	20.033	3.671	0.472
397.000	272.635	80.006	19.994	103.946	20.032	3.757	0.491
397.500	272.914	80.006	19.994	103.951	20.033	3.646	0.533
398.000	273.139	80.006	19.994	103.954	20.032	3.729	0.524
398.500	273.370	80.005	19.993	103.951	20.033	3.675	0.480
399.000	273.647	80.006	19.994	103.949	20.032	3.723	0.483
399.500	273.878	80.005	19.993	103.946	20.029	3.943	0.508
400.000	274.129	80.006	19.994	103.939	20.033	3.648	0.494
400.500	274.364	80.005	19.994	103.935	20.030	3.874	0.484
401.000	274.645	80.006	19.993	103.933	20.034	3.567	0.501
401.500	274.885	80.007	19.994	103.933	20.032	3.755	0.519
402.000	275.139	80.007	19.994	103.933	20.032	3.738	0.507
402.500	275.401	80.006	19.994	103.933	20.034	3.559	0.505
403.000	275.636	80.006	19.994	103.932	20.025	4.202	0.507
403.500	275.919	80.005	19.994	103.929	20.028	3.986	0.507
404.000	276.113	80.005	19.993	103.928	20.030	3.905	0.498
404.500	276.395	80.006	19.994	103.928	20.025	4.210	0.477
405.000	276.682	80.007	19.995	103.930	20.030	3.861	0.522
405.500	276.900	80.007	19.994	103.931	20.031	3.825	0.537
406.000	277.153	80.006	19.994	103.931	20.026	4.121	0.488
406.500	277.402	80.006	19.993	103.933	20.027	4.069	0.487
407.000	277.673	80.006	19.994	103.934	20.030	3.881	0.511
407.500	277.891	80.006	19.993	103.936	20.029	3.933	0.505
408.000	278.150	80.006	19.995	103.935	20.026	4.117	0.483
408.500	278.419	80.006	19.993	103.936	20.027	4.046	0.503
409.000	278.687	80.007	19.994	103.935	20.030	3.894	0.533
409.500	278.892	80.007	19.994	103.933	20.027	4.080	0.505
410.001	279.175	80.007	19.993	103.927	20.027	4.080	0.480
410.500	279.421	80.006	19.994	103.927	20.031	3.815	0.509
411.000	279.659	80.007	19.993	103.925	20.030	3.874	0.507
411.500	279.932	80.006	19.993	103.924	20.030	3.851	0.498
412.000	280.160	80.006	19.993	103.925	20.030	3.888	0.506
412.500	280.381	80.006	19.994	103.925	20.033	3.661	0.475
413.000	280.686	80.005	19.993	103.926	20.029	3.947	0.487
413.500	280.928	80.006	19.993	103.927	20.027	4.057	0.537
414.000	281.149	80.006	19.994	103.928	20.026	4.126	0.505
414.500	281.420	80.005	19.993	103.928	20.026	4.135	0.477
415.000	281.697	80.007	19.994	103.928	20.031	3.809	0.520
415.500	281.936	80.005	19.993	103.931	20.025	4.208	0.532
416.000	282.157	80.006	19.994	103.938	20.025	4.191	0.488
416.500	282.463	80.005	19.994	103.946	20.026	4.152	0.494
417.000	282.698	80.006	19.993	103.954	20.025	4.200	0.534
417.500	282.972	80.005	19.993	103.962	20.026	4.158	0.525
418.000	283.144	80.005	19.993	103.964	20.025	4.212	0.477
418.500	283.452	80.005	19.992	103.959	20.027	4.056	0.463
419.000	283.711	80.005	19.993	103.951	20.026	4.175	0.524
419.500	283.910	80.005	19.994	103.944	20.024	4.258	0.512
420.000	284.200	80.006	19.994	103.936	20.021	4.519	0.473
420.500	284.460	80.007	19.993	103.931	20.024	4.275	0.520
421.000	284.703	80.006	19.994	103.929	20.023	4.381	0.526
421.500	284.965	80.006	19.994	103.928	20.026	4.158	0.503
422.000	285.172	80.004	19.993	103.927	20.021	4.523	0.487
422.500	285.470	80.005	19.993	103.927	20.023	4.341	0.487
423.000	285.707	80.006	19.993	103.926	20.024	4.296	0.520
423.500	285.993	80.005	19.994	103.926	20.023	4.346	0.529
424.000	286.237	80.006	19.993	103.926	20.020	4.573	0.527
424.500	286.496	80.006	19.993	103.927	20.019	4.615	0.516
425.000	286.754	80.008	19.995	103.927	20.027	4.108	0.510
425.500	287.004	80.007	19.994	103.926	20.020	4.588	0.513
426.000	287.233	80.006	19.994	103.925	20.022	4.439	0.494
426.500	287.511	80.007	19.994	103.925	20.022	4.414	0.493
427.000	287.745	80.007	19.994	103.925	20.023	4.366	0.509
427.500	288.019	80.005	19.995	103.925	20.024	4.280	0.510
428.000	288.235	80.007	19.995	103.925	20.025	4.219	0.500
428.500	288.479	80.006	19.993	103.924	20.023	4.324	0.475
429.000	288.745	80.006	19.994	103.925	20.023	4.360	0.485
429.500	288.977	80.006	19.993	103.925	20.020	4.564	0.504
430.000	289.245	80.007	19.995	103.925	20.020	4.597	0.499
430.500	289.478	80.008	19.994	103.925	20.015	4.948	0.500
431.000	289.714	80.007	19.994	103.927	20.016	4.864	0.485
431.500	289.993	80.007	19.995	103.925	20.016	4.845	0.492
432.000	290.252	80.008	19.994	103.925	20.019	4.624	0.526
432.500	290.484	80.008	19.994	103.925	20.018	4.720	0.515
433.000	290.741	80.007	19.995	103.925	20.015	4.893	0.490
433.500	290.986	80.007	19.994	103.924	20.019	4.619	0.495
434.000	291.253	80.008	19.994	103.924	20.018	4.726	0.507
434.500	291.507	80.007	19.994	103.924	20.020	4.599	0.516
435.001	291.772	80.007	19.994	103.924	20.024	4.299	0.520
435.500	292.029	80.007	19.995	103.926	20.016	4.842	0.521
436.000	292.273	80.008	19.994	103.927	20.015	4.939	0.512
436.500	292.548	80.006	19.995	103.928	20.018	4.714	0.510
437.000	292.805	80.007	19.994	103.930	20.015	4.929	0.525
437.500	293.068	80.008	19.995	103.935	20.011	5.159	0.526
438.000	293.331	80.007	19.993	103.938	20.016	4.830	0.523
438.500	293.531	80.007	19.994	103.942	20.015	4.923	0.495
439.000	293.800	80.008	19.995	103.944	20.014	5.000	0.466
439.500	294.041	80.007	19.994	103.943	20.017	4.785	0.489
440.000	294.332	80.008	19.995	103.939	20.012	5.140	0.521
440.500	294.553	80.007	19.994	103.937	20.013	5.041	0.522
441.000	294.821	80.008	19.995	103.938	20.016	4.818	0.500
441.500	295.119	80.008	19.994	103.939	20.010	5.292	0.527
442.000	295.378	80.008	19.994	103.943	20.015	4.889	0.562
442.500	295.621	80.007	19.994	103.949	20.011	5.185	0.530
443.000	295.835	80.008	19.995	103.954	20.014	4.981	0.480
443.500	296.110	80.007	19.994	103.956	20.012	5.119	0.473
444.000	296.318	80.007	19.993	103.959	20.010	5.274	0.486
444.500	296.549	80.007	19.994	103.960	20.010	5.284	0.461
445.000	296.813	80.008	19.994	103.956	20.010	5.251	0.467
445.500	297.089	80.007	19.994	103.949	20.008	5.370	0.518
446.000	297.334	80.008	19.994	103.939	20.008	5.381	0.531
446.500	297.606	80.007	19.994	103.924	20.005	5.581	0.519
447.000	297.850	80.007	19.993	103.911	20.008	5.412	0.517
447.500	298.148	80.007	19.994	103.906	20.009	5.339	0.529
448.000	298.372	80.007	19.994	103.906	20.007	5.471	0.532
448.500	298.655	80.007	19.994	103.908	20.008	5.391	0.514
449.000	298.927	80.008	19.994	103.917	20.006	5.569	0.531
449.500	299.136	80.007	19.993	103.930	20.011	5.208	0.518
450.000	299.384	80.007	19.994	103.938	20.004	5.673	0.469
450.500	299.625	80.007	19.995	103.946	20.006	5.508	0.473
451.000	299.896	80.007	19.994	103.950	20.011	5.162	0.500
451.500	300.131	80.007	19.993	103.955	20.004	5.673	0.509
452.000	300.395	80.008	19.995	103.952	20.004	5.684	0.503
452.500	300.647	80.008	19.994	103.950	20.004	5.681	0.508
453.000	300.941	80.008	19.994	103.950	20.005	5.590	0.531
453.500	301.145	80.008	19.995	103.951	20.005	5.587	0.522
454.000	301.418	80.008	19.994	103.948	20.001	5.871	0.488
454.500	301.655	80.008	19.994	103.945	20.002	5.820	0.493
455.000	301.923	80.009	19.994	103.941	19.997	6.146	0.507
455.500	302.171	80.007	19.994	103.933	20.000	5.949	0.510
456.000	302.433	80.010	19.995	103.929	20.003	5.776	0.513
456.500	302.640	80.009	19.994	103.925	19.999	6.020	0.490
457.000	302.912	80.008	19.993	103.924	19.996	6.264	0.474
457.500	303.178	80.008	19.994	103.923	20.000	5.934	0.509
458.000	303.417	80.008	19.995	103.923	19.997	6.155	0.522
458.500	303.652	80.008	19.994	103.923	19.992	6.523	0.489
459.000	303.914	80.008	19.994	103.923	19.997	6.180	0.485
459.500	304.165	80.009	19.995	103.923	19.996	6.232	0.505
460.000	304.401	80.009	19.994	103.922	19.991	6.570	0.500
460.500	304.675	80.008	19.993	103.921	19.989	6.716	0.499
461.000	304.932	80.008	19.994	103.921	19.991	6.566	0.520
461.500	305.182	80.008	19.994	103.921	19.990	6.633	0.519
462.000	305.431	80.007	19.993	103.921	19.994	6.354	0.503
462.500	305.683	80.009	19.993	103.922	19.990	6.666	0.500
463.001	305.922	80.008	19.994	103.923	19.986	6.958	0.496
463.500	306.196	80.009	19.994	103.924	19.990	6.684	0.502
464.000	306.482	80.007	19.993	103.926	19.987	6.865	0.537
464.500	306.693	80.009	19.994	103.933	19.989	6.746	0.529
465.000	306.958	80.009	19.995	103.939	19.989	6.719	0.486
465.500	307.238	80.007	19.993	103.943	19.990	6.637	0.510
466.000	307.490	80.009	19.994	103.946	19.991	6.607	0.539
466.500	307.695	80.007	19.995	103.952	19.987	6.863	0.495
467.000	307.995	80.008	19.994	103.948	19.986	6.947	0.481
467.500	308.248	80.009	19.994	103.948	19.989	6.714	0.529
468.000	308.499	80.006	19.993	103.951	19.988	6.798	0.529
468.500	308.760	80.007	19.995	103.960	19.989	6.727	0.508
469.000	309.002	80.008	19.995	103.969	19.989	6.704	0.508
469.500	309.241	80.006	19.994	103.982	19.985	6.998	0.492
470.000	309.506	80.007	19.995	103.991	19.987	6.830	0.492
470.500	309.782	80.006	19.994	103.998	19.984	7.105	0.522
471.000	310.002	80.006	19.994	104.001	19.987	6.844	0.518
471.500	310.239	80.008	19.995	103.998	19.985	7.036	0.477
472.000	310.493	80.007	19.994	103.991	19.984	7.042	0.474
472.500	310.745	80.006	19.993	103.983	19.983	7.114	0.499
473.000	310.964	80.006	19.994	103.975	19.979	7.414	0.489
473.500	311.244	80.006	19.994	103.968	19.982	7.222	0.485
474.000	311.503	80.006	19.994	103.967	19.983	7.118	0.519
474.500	311.785	80.006	19.993	103.975	19.978	7.460	0.540
475.000	312.020	80.007	19.994	103.983	19.981	7.252	0.529
475.500	312.269	80.006	19.994	103.988	19.977	7.532	0.500
476.000	312.511	80.006	19.994	103.988	19.979	7.441	0.488
476.500	312.805	80.006	19.993	103.983	19.977	7.552	0.514
477.000	313.021	80.006	19.993	103.970	19.976	7.661	0.523
477.500	313.288	80.006	19.993	103.955	19.975	7.700	0.496
478.000	313.559	80.006	19.993	103.942	19.978	7.485	0.510
478.501	313.771	80.006	19.993	103.934	19.978	7.513	0.511
479.000	314.023	80.007	19.994	103.927	19.976	7.638	0.474
479.500	314.290	80.006	19.992	103.925	19.975	7.709	0.491
480.000	314.533	80.007	19.993	103.926	19.972	7.928	0.515
480.501	314.840	80.006	19.994	103.925	19.980	7.356	0.530
481.000	315.058	80.006	19.993	103.923	19.974	7.735	0.537
481.500	315.286	80.005	19.993	103.923	19.974	7.781	0.486
482.000	315.529	80.007	19.993	103.924	19.972	7.904	0.459
482.500	315.772	80.006	19.993	103.928	19.974	7.793	0.478
483.000	316.038	80.007	19.995	103.936	19.969	8.143	0.497
483.500	316.280	80.007	19.994	103.944	19.972	7.930	0.509
484.000	316.534	80.006	19.993	103.950	19.972	7.877	0.502
484.500	316.778	80.006	19.993	103.949	19.967	8.238	0.496
485.000	316.991	80.006	19.994	103.947	19.967	8.234	0.477
485.500	317.247	80.007	19.992	103.943	19.971	7.960	0.463
486.000	317.549	80.007	19.994	103.937	19.969	8.127	0.513
486.500	317.788	80.007	19.993	103.929	19.964	8.459	0.550
487.000	318.034	80.006	19.993	103.924	19.962	8.581	0.514
487.500	318.284	80.007	19.993	103.920	19.966	8.296	0.491
488.000	318.536	80.007	19.994	103.918	19.965	8.421	0.499
488.500	318.795	80.008	19.993	103.921	19.963	8.542	0.506
489.000	319.055	80.006	19.993	103.924	19.965	8.389	0.515
489.500	319.272	80.007	19.993	103.935	19.958	8.861	0.498
490.000	319.493	80.007	19.994	103.944	19.958	8.911	0.458
490.500	319.767	80.007	19.994	103.946	19.960	8.761	0.467
491.000	320.032	80.008	19.993	103.943	19.960	8.733	0.517
491.500	320.267	80.008	19.994	103.941	19.952	9.307	0.520
492.000	320.543	80.008	19.993	103.934	19.954	9.142	0.505
492.500	320.772	80.007	19.994	103.928	19.956	9.009	0.508
493.000	321.007	80.006	19.994	103.926	19.956	8.994	0.484
493.500	321.254	80.007	19.993	103.934	19.952	9.316	0.473
494.000	321.509	80.006	19.994	103.942	19.951	9.377	0.492
494.500	321.750	80.007	19.994	103.947	19.949	9.533	0.499
495.000	322.010	80.007	19.993	103.952	19.952	9.272	0.499
495.500	322.267	80.007	19.994	103.955	19.949	9.483	0.509
496.000	322.537	80.006	19.994	103.955	19.947	9.669	0.522
496.500	322.783	80.006	19.993	103.955	19.947	9.666	0.522
497.000	323.023	80.005	19.994	103.958	19.944	9.842	0.501
497.500	323.270	80.006	19.994	103.961	19.942	9.974	0.486
498.000	323.497	80.004	19.993	103.963	19.941	10.092	0.481
498.500	323.755	80.006	19.992	103.963	19.941	10.038	0.480
499.001	324.016	80.006	19.993	103.962	19.936	10.376	0.502
499.500	324.261	80.006	19.994	103.961	19.935	10.479	0.512
500.000	324.496	80.006	19.994	103.963	19.936	10.433	0.493
500.500	324.763	80.006	19.993	103.963	19.931	10.749	0.491
501.000	324.989	80.007	19.994	103.965	19.928	10.963	0.498
501.500	325.248	80.005	19.994	103.965	19.928	10.963	0.489
502.000	325.523	80.005	19.995	103.966	19.925	11.215	0.509
502.500	325.757	80.006	19.993	103.965	19.917	11.743	0.521
503.000	326.025	80.005	19.994	103.965	19.917	11.722	0.506
503.500	326.242	80.005	19.994	103.964	19.916	11.795	0.494
504.000	326.507	80.004	19.994	103.963	19.911	12.195	0.484
504.500	326.781	80.007	19.993	103.962	19.909	12.310	0.511
505.000	326.984	80.005	19.995	103.960	19.910	12.249	0.508
505.500	327.275	80.006	19.995	103.960	19.907	12.458	0.485
506.000	327.543	80.005	19.993	103.959	19.907	12.422	0.526
506.500	327.772	80.006	19.994	103.959	19.908	12.358	0.528
507.000	328.004	80.005	19.994	103.954	19.909	12.273	0.479
507.500	328.258	80.006	19.994	103.949	19.909	12.329	0.473
508.000	328.517	80.007	19.994	103.941	19.909	12.286	0.500
508.500	328.793	80.008	19.993	103.933	19.911	12.141	0.524
509.000	329.053	80.008	19.994	103.926	19.908	12.349	0.535
509.500	329.266	80.006	19.995	103.924	19.913	12.045	0.505
510.000	329.533	80.005	19.994	103.925	19.909	12.293	0.477
510.501	329.788	80.006	19.993	103.929	19.910	12.242	0.501
511.000	330.020	80.006	19.994	103.937	19.909	12.283	0.504
511.500	330.271	80.008	19.994	103.945	19.903	12.736	0.485
512.000	330.546	80.007	19.994	103.956	19.904	12.625	0.505
512.500	330.794	80.006	19.994	103.968	19.905	12.581	0.525
513.000	331.004	80.006	19.992	103.979	19.898	13.062	0.490
513.500	331.269	80.007	19.994	103.987	19.898	13.085	0.467
514.000	331.530	80.008	19.994	103.996	19.893	13.377	0.501
514.500	331.762	80.008	19.993	104.005	19.892	13.499	0.509
515.000	332.006	80.006	19.994	104.011	19.890	13.645	0.484
515.500	332.278	80.008	19.994	104.012	19.887	13.816	0.496
516.000	332.483	80.008	19.994	104.013	19.887	13.858	0.497
516.500	332.748	80.009	19.993	104.014	19.881	14.269	0.474
517.000	333.035	80.008	19.993	104.010	19.883	14.121	0.511
517.500	333.303	80.009	19.993	104.008	19.877	14.498	0.554
518.000	333.542	80.008	19.993	104.004	19.877	14.524	0.531
518.500	333.786	80.008	19.993	103.994	19.870	15.034	0.495
519.000	334.041	80.008	19.994	103.985	19.872	14.862	0.491
519.500	334.301	80.008	19.994	103.976	19.865	15.358	0.507
520.000	334.572	80.008	19.993	103.969	19.861	15.670	0.523
520.500	334.803	80.009	19.994	103.964	19.857	15.907	0.517
521.000	335.090	80.008	19.994	103.966	19.858	15.886	0.510
521.500	335.299	80.009	19.993	103.968	19.855	16.091	0.507
522.000	335.572	80.008	19.993	103.972	19.851	16.322	0.489
522.500	335.818	80.009	19.993	103.975	19.844	16.851	0.501
523.000	336.069	80.008	19.993	103.975	19.849	16.498	0.508
523.500	336.305	80.010	19.994	103.975	19.846	16.665	0.492
524.000	336.579	80.007	19.993	103.973	19.849	16.449	0.498
524.500	336.826	80.008	19.995	103.969	19.845	16.778	0.516
525.000	337.084	80.007	19.993	103.967	19.846	16.667	0.513
525.500	337.322	80.008	19.995	103.966	19.845	16.721	0.500
526.000	337.610	80.008	19.994	103.965	19.839	17.167	0.511
526.500	337.840	80.009	19.995	103.965	19.839	17.176	0.522
527.000	338.070	80.007	19.994	103.964	19.840	17.129	0.489
527.500	338.335	80.008	19.994	103.964	19.836	17.345	0.478
528.000	338.589	80.007	19.994	103.964	19.832	17.636	0.507
528.500	338.808	80.007	19.995	103.965	19.826	18.069	0.496
529.000	339.084	80.008	19.996	103.973	19.825	18.142	0.484
529.500	339.336	80.007	19.994	103.981	19.821	18.445	0.511
530.000	339.581	80.008	19.995	103.989	19.816	18.757	0.512
530.500	339.829	80.006	19.994	104.000	19.815	18.861	0.495
531.000	340.057	80.006	19.994	104.008	19.813	18.942	0.485
531.500	340.301	80.007	19.995	104.009	19.817	18.694	0.474
532.000	340.577	80.007	19.995	104.010	19.814	18.908	0.496
532.501	340.829	80.007	19.993	104.009	19.810	19.173	0.524
533.001	341.060	80.007	19.994	104.002	19.811	19.092	0.506
533.500	341.327	80.006	19.995	103.991	19.812	19.048	0.490
534.000	341.596	80.006	19.995	103.981	19.812	19.038	0.517
534.500	341.838	80.007	19.994	103.971	19.805	19.532	0.523
535.000	342.096	80.008	19.994	103.962	19.807	19.400	0.505
535.500	342.344	80.008	19.995	103.956	19.804	19.578	0.503
536.000	342.603	80.006	19.993	103.956	19.800	19.887	0.507
536.500	342.844	80.007	19.994	103.958	19.795	20.265	0.504
537.000	343.121	80.008	19.994	103.965	19.793	20.368	0.509
537.500	343.370	80.008	19.993	103.972	19.787	20.796	0.522
538.000	343.594	80.008	19.994	103.975	19.790	20.565	0.499
538.500	343.862	80.008	19.994	103.981	19.781	21.233	0.482
539.000	344.119	80.010	19.996	103.989	19.787	20.829	0.509
539.500	344.359	80.007	19.995	103.991	19.785	20.931	0.511
540.000	344.595	80.008	19.993	103.991	19.785	20.908	0.487
540.500	344.844	80.008	19.994	103.990	19.785	20.949	0.481
541.000	345.126	80.009	19.995	103.984	19.781	21.186	0.508
541.500	345.398	80.010	19.995	103.971	19.778	21.390	0.542
542.000	345.637	80.008	19.993	103.956	19.776	21.539	0.533
542.501	345.866	80.009	19.993	103.944	19.771	21.935	0.490
543.000	346.103	80.008	19.993	103.938	19.773	21.746	0.467
543.500	346.377	80.008	19.993	103.939	19.773	21.753	0.489
544.000	346.591	80.009	19.993	103.945	19.771	21.935	0.500
544.500	346.839	80.010	19.993	103.954	19.765	22.328	0.475
545.000	347.057	80.010	19.993	103.964	19.770	21.951	0.464
545.500	347.369	80.008	19.994	103.976	19.762	22.554	0.498
546.000	347.617	80.008	19.993	103.982	19.756	22.946	0.545
546.500	347.863	80.009	19.994	103.990	19.749	23.414	0.527
547.000	348.097	80.008	19.993	103.996	19.746	23.692	0.487
547.500	348.348	80.008	19.993	104.003	19.735	24.396	0.482
548.000	348.641	80.009	19.993	104.007	19.729	24.843	0.514
548.500	348.852	80.007	19.994	104.019	19.726	25.020	0.524
549.000	349.107	80.008	19.994	104.032	19.722	25.295	0.486
549.500	349.376	80.008	19.993	104.039	19.711	26.099	0.495
550.000	349.611	80.008	19.993	104.047	19.710	26.165	0.514
550.500	349.868	80.006	19.993	104.048	19.709	26.205	0.498
551.000	350.129	80.008	19.994	104.039	19.705	26.505	0.505
551.500	350.405	80.007	19.993	104.033	19.703	26.623	0.527
552.000	350.633	80.006	19.994	104.028	19.699	26.927	0.520
552.500	350.866	80.006	19.993	104.011	19.700	26.825	0.483
553.000	351.139	80.006	19.995	103.993	19.693	27.367	0.484
553.500	351.409	80.006	19.995	103.985	19.688	27.730	0.524
554.000	351.658	80.006	19.993	103.974	19.683	28.030	0.531
554.500	351.942	80.008	19.994	103.970	19.672	28.817	0.527
555.000	352.173	80.006	19.994	103.979	19.667	29.161	0.524
555.500	352.415	80.006	19.994	103.991	19.660	29.662	0.494
556.000	352.678	80.005	19.994	103.999	19.650	30.360	0.489
556.500	352.985	80.006	19.993	104.007	19.647	30.545	0.537
557.000	353.255	80.006	19.994	104.016	19.644	30.785	0.573
557.500	353.477	80.007	19.995	104.030	19.643	30.830	0.535
558.000	353.748	80.006	19.995	104.051	19.644	30.801	0.493
558.500	353.989	80.005	19.995	104.062	19.641	30.946	0.503
559.000	354.285	80.007	19.995	104.060	19.640	31.062	0.524
559.500	354.562	80.007	19.995	104.051	19.634	31.475	0.555
560.000	354.767	80.007	19.995	104.035	19.631	31.697	0.527
560.500	355.017	80.006	19.995	104.015	19.626	32.039	0.468
561.000	355.281	80.007	19.995	104.002	19.626	32.040	0.485
561.500	355.544	80.005	19.994	103.995	19.614	32.858	0.521
562.000	355.820	80.007	19.995	103.994	19.609	33.160	0.532
562.500	356.061	80.008	19.995	103.999	19.602	33.641	0.528
563.000	356.321	80.005	19.994	104.007	19.594	34.210	0.509
563.500	356.587	80.006	19.995	104.016	19.585	34.846	0.513
564.000	356.852	80.005	19.995	104.031	19.575	35.506	0.529
564.500	357.105	80.006	19.995	104.049	19.565	36.186	0.524
565.000	357.407	80.007	19.995	104.066	19.556	36.863	0.537
565.500	357.619	80.007	19.996	104.081	19.543	37.721	0.535
566.000	357.857	80.006	19.996	104.096	19.538	38.132	0.482
566.500	358.162	80.006	19.994	104.107	19.529	38.745	0.497
567.000	358.415	80.007	19.994	104.113	19.513	39.874	0.551
567.500	358.663	80.008	19.995	104.112	19.507	40.298	0.529
568.000	358.932	80.006	19.995	104.104	19.496	41.099	0.509
568.500	359.211	80.007	19.994	104.095	19.487	41.710	0.532
569.000	359.483	80.006	19.995	104.080	19.479	42.288	0.550
569.500	359.706	80.007	19.995	104.065	19.473	42.690	0.523
570.000	359.980	80.008	19.994	104.054	19.468	43.019	0.496
570.500	360.248	80.007	19.995	104.046	19.461	43.527	0.519
571.000	360.494	80.006	19.994	104.037	19.470	42.906	0.528
571.500	360.776	80.009	19.995	104.026	19.473	42.690	0.521
572.000	361.059	80.006	19.993	104.015	19.482	42.021	0.547
572.500	361.285	80.007	19.994	104.001	19.492	41.344	0.537
573.000	361.537	80.007	19.995	103.974	19.499	40.879	0.493
573.500	361.803	80.007	19.993	103.938	19.510	40.131	0.498
574.000	362.059	80.006	19.994	103.917	19.515	39.779	0.520
574.500	362.319	80.006	19.994	103.897	19.522	39.302	0.519
575.000	362.581	80.006	19.995	103.880	19.523	39.235	0.519
575.500	362.863	80.008	19.994	103.882	19.526	39.011	0.534
576.000	363.155	80.007	19.994	103.896	19.526	39.014	0.559
576.500	363.389	80.007	19.994	103.917	19.529	38.849	0.550
577.000	363.665	80.006	19.994	103.941	19.528	38.870	0.518
577.500	363.931	80.008	19.994	103.971	19.527	38.934	0.525
578.000	364.164	80.006	19.994	104.012	19.530	38.702	0.520
578.500	364.426	80.007	19.994	104.055	19.534	38.455	0.497
579.000	364.671	80.006	19.993	104.081	19.538	38.137	0.501
579.500	364.896	80.007	19.993	104.101	19.533	38.454	0.488
580.000	365.184	80.007	19.996	104.113	19.532	38.521	0.491
580.500	365.473	80.007	19.993	104.113	19.535	38.335	0.545
581.000	365.704	80.006	19.994	104.104	19.525	39.044	0.549
581.500	365.953	80.008	19.995	104.091	19.516	39.665	0.500
582.000	366.233	80.007	19.994	104.080	19.507	40.301	0.504
582.501	366.463	80.008	19.994	104.071	19.499	40.849	0.519
583.000	366.717	80.007	19.994	104.062	19.487	41.671	0.497
583.500	366.969	80.006	19.994	104.059	19.473	42.673	0.496
584.000	367.230	80.005	19.993	104.065	19.455	43.951	0.509
584.500	367.492	80.006	19.994	104.075	19.441	44.951	0.518
585.000	367.750	80.006	19.995	104.088	19.423	46.204	0.522
585.500	368.028	80.007	19.995	104.100	19.407	47.327	0.528
586.000	368.300	80.006	19.995	104.116	19.396	48.100	0.543
586.500	368.546	80.007	19.995	104.144	19.384	48.917	0.533
587.000	368.823	80.006	19.994	104.162	19.382	49.055	0.520
587.500	369.077	80.007	19.994	104.158	19.372	49.807	0.527
588.000	369.374	80.006	19.995	104.148	19.360	50.620	0.542
588.500	369.616	80.006	19.995	104.129	19.353	51.099	0.545
589.000	369.902	80.006	19.994	104.094	19.351	51.187	0.533
589.500	370.141	80.007	19.994	104.056	19.349	51.350	0.526
590.000	370.374	80.005	19.994	104.026	19.348	51.371	0.498
590.500	370.677	80.008	19.994	103.995	19.345	51.606	0.504
591.000	370.881	80.006	19.994	103.975	19.343	51.775	0.521
591.500	371.146	80.005	19.993	103.960	19.341	51.900	0.488
592.000	371.402	80.006	19.994	103.954	19.340	51.949	0.495
592.500	371.679	80.005	19.994	103.961	19.337	52.167	0.527
593.000	371.954	80.006	19.993	103.977	19.330	52.688	0.543
593.500	372.212	80.006	19.993	103.993	19.325	53.029	0.543
594.000	372.450	80.005	19.993	104.013	19.315	53.745	0.515
594.500	372.763	80.006	19.995	104.043	19.305	54.409	0.523
595.000	373.025	80.005	19.993	104.078	19.300	54.732	0.563
595.500	373.249	80.006	19.993	104.115	19.287	55.636	0.531
596.000	373.502	80.007	19.993	104.147	19.283	55.942	0.481
596.500	373.773	80.007	19.994	104.176	19.279	56.205	0.500
597.000	374.081	80.007	19.993	104.192	19.273	56.680	0.552
597.500	374.322	80.006	19.994	104.193	19.268	57.019	0.564
598.000	374.569	80.007	19.994	104.188	19.267	57.096	0.518
598.500	374.840	80.007	19.995	104.175	19.261	57.519	0.503
599.000	375.111	80.009	19.993	104.157	19.261	57.487	0.530
599.500	375.348	80.007	19.994	104.134	19.258	57.718	0.525
600.000	375.606	80.009	19.993	104.116	19.255	57.914	0.502
600.501	375.854	80.008	19.994	104.099	19.245	58.673	0.501
601.000	376.155	80.009	19.994	104.088	19.244	58.754	0.528
601.500	376.402	80.008	19.994	104.081	19.236	59.305	0.548
602.000	376.611	80.008	19.994	104.081	19.231	59.635	0.502
602.500	376.893	80.009	19.994	104.080	19.224	60.119	0.474
603.000	377.163	80.007	19.993	104.082	19.220	60.402	0.521
603.500	377.397	80.009	19.994	104.085	19.219	60.482	0.528
604.000	377.648	80.007	19.993	104.092	19.211	61.005	0.495
604.500	377.926	80.008	19.994	104.098	19.210	61.046	0.507
605.000	378.202	80.007	19.993	104.101	19.206	61.363	0.542
605.500	378.392	80.007	19.994	104.107	19.202	61.605	0.510
606.000	378.690	80.008	19.994	104.113	19.200	61.724	0.477
606.500	378.946	80.008	19.993	104.114	19.188	62.619	0.521
607.000	379.169	80.006	19.994	104.117	19.186	62.750	0.516
607.500	379.459	80.008	19.993	104.121	19.178	63.304	0.495
608.000	379.720	80.007	19.994	104.124	19.174	63.583	0.532
608.500	379.958	80.008	19.993	104.125	19.160	64.551	0.525
609.000	380.201	80.008	19.993	104.131	19.151	65.181	0.490
609.500	380.464	80.007	19.993	104.138	19.135	66.266	0.493
610.000	380.684	80.007	19.993	104.150	19.118	67.510	0.495
610.500	380.954	80.007	19.992	104.164	19.105	68.365	0.487
611.000	381.195	80.007	19.994	104.181	19.090	69.419	0.500
611.500	381.458	80.008	19.993	104.196	19.080	70.108	0.508
612.000	381.706	80.007	19.993	104.211	19.068	70.980	0.508
612.500	381.956	80.008	19.993	104.228	19.058	71.665	0.505
613.000	382.195	80.007	19.992	104.236	19.049	72.362	0.494
613.500	382.463	80.006	19.994	104.231	19.037	73.194	0.498
614.001	382.712	80.006	19.993	104.217	19.029	73.744	0.511
614.500	382.964	80.008	19.993	104.202	19.016	74.650	0.509
615.000	383.217	80.007	19.994	104.181	19.008	75.268	0.503
615.500	383.478	80.007	19.993	104.160	18.998	75.962	0.509
616.000	383.766	80.005	19.993	104.149	18.989	76.580	0.532
616.500	383.980	80.008	19.992	104.142	18.978	77.307	0.526
617.000	384.240	80.007	19.992	104.142	18.968	78.011	0.488
617.500	384.492	80.007	19.993	104.142	18.959	78.600	0.493
618.000	384.760	80.007	19.993	104.148	18.953	79.028	0.516
618.500	384.979	80.008	19.993	104.155	18.949	79.299	0.503
619.000	385.258	80.007	19.994	104.162	18.945	79.584	0.492
619.500	385.501	80.008	19.994	104.162	18.937	80.133	0.510
620.000	385.745	80.008	19.993	104.162	18.929	80.705	0.505
620.500	386.008	80.007	19.992	104.162	18.924	81.040	0.498
621.000	386.262	80.007	19.993	104.168	18.921	81.285	0.512
621.500	386.477	80.007	19.993	104.168	18.905	82.370	0.492
622.000	386.730	80.008	19.994	104.168	18.896	83.052	0.469
622.500	387.009	80.008	19.993	104.176	18.875	84.522	0.500
623.000	387.249	80.008	19.994	104.193	18.863	85.368	0.525
623.500	387.537	80.007	19.994	104.207	18.852	86.133	0.523
624.000	387.780	80.008	19.993	104.230	18.837	87.206	0.529
624.500	388.007	80.008	19.993	104.260	18.825	88.025	0.500
625.000	388.279	80.009	19.993	104.277	18.814	88.794	0.485
625.500	388.535	80.008	19.994	104.282	18.801	89.708	0.514
626.000	388.765	80.007	19.994	104.286	18.789	90.503	0.507
626.500	389.067	80.010	19.994	104.285	18.780	91.166	0.509
627.000	389.284	80.008	19.994	104.276	18.770	91.887	0.526
627.500	389.561	80.010	19.994	104.266	18.762	92.465	0.506
628.000	389.805	80.009	19.993	104.258	18.751	93.273	0.507
628.500	390.105	80.009	19.994	104.246	18.740	94.037	0.533
629.000	390.322	80.009	19.993	104.238	18.725	95.106	0.531
629.500	390.581	80.010	19.994	104.227	18.719	95.537	0.496
630.000	390.822	80.009	19.994	104.222	18.702	96.722	0.488
630.500	391.081	80.010	19.993	104.214	18.688	97.710	0.500
631.000	391.331	80.010	19.994	104.212	18.677	98.459	0.505
631.500	391.584	80.008	19.993	104.213	18.663	99.381	0.506
632.000	391.824	80.008	19.995	104.218	18.648	100.413	0.498
632.500	392.089	80.010	19.995	104.229	18.640	100.999	0.499
633.000	392.351	80.008	19.994	104.256	18.633	101.453	0.516
633.500	392.647	80.009	19.993	104.281	18.626	101.953	0.543
634.000	392.871	80.008	19.993	104.293	18.616	102.625	0.539
634.500	393.099	80.007	19.994	104.301	18.604	103.464	0.486
635.000	393.387	80.007	19.994	104.306	18.592	104.263	0.484
635.500	393.682	80.008	19.993	104.302	18.581	105.095	0.549
636.000	393.898	80.007	19.993	104.293	18.560	106.548	0.547
636.500	394.171	80.007	19.993	104.290	18.542	107.827	0.500
637.000	394.391	80.008	19.995	104.292	18.518	109.478	0.491
637.500	394.650	80.007	19.993	104.294	18.495	111.091	0.486
638.000	394.912	80.007	19.994	104.301	18.478	112.309	0.500
638.500	395.167	80.006	19.993	104.320	18.453	114.044	0.519
639.000	395.443	80.007	19.994	104.349	18.434	115.373	0.524
639.500	395.657	80.008	19.994	104.380	18.416	116.644	0.511
640.000	395.920	80.006	19.994	104.410	18.401	117.717	0.484
640.500	396.153	80.007	19.995	104.422	18.390	118.519	0.487
641.000	396.411	80.007	19.994	104.418	18.373	119.691	0.494
641.500	396.636	80.007	19.994	104.405	18.362	120.494	0.487
642.000	396.912	80.006	19.994	104.387	18.349	121.372	0.492
642.500	397.161	80.007	19.993	104.367	18.345	121.664	0.513
643.001	397.379	80.006	19.993	104.357	18.333	122.466	0.496
643.500	397.663	80.006	19.994	104.347	18.326	123.003	0.484
644.000	397.914	80.005	19.992	104.332	18.319	123.496	0.518
644.500	398.124	80.007	19.996	104.315	18.307	124.313	0.498
645.000	398.417	80.007	19.995	104.303	18.302	124.686	0.482
645.500	398.687	80.006	19.995	104.294	18.293	125.263	0.533
646.000	398.925	80.005	19.995	104.294	18.294	125.226	0.535
646.500	399.177	80.007	19.994	104.299	18.280	126.166	0.499
647.000	399.428	80.006	19.995	104.308	18.278	126.311	0.496
647.500	399.679	80.007	19.995	104.311	18.276	126.476	0.502
648.000	399.958	80.007	19.995	104.314	18.265	127.214	0.516
648.500	400.201	80.006	19.993	104.314	18.264	127.326	0.526
649.000	400.408	80.006	19.994	104.323	18.260	127.612	0.486
649.500	400.673	80.007	19.993	104.338	18.253	128.095	0.461
650.000	400.926	80.007	19.994	104.352	18.251	128.253	0.495
650.500	401.208	80.007	19.995	104.364	18.243	128.815	0.526
651.000	401.428	80.007	19.994	104.377	18.237	129.228	0.518
651.500	401.696	80.007	19.995	104.383	18.230	129.714	0.495
652.000	401.972	80.007	19.994	104.383	18.229	129.746	0.516
652.500	402.169	80.006	19.994	104.384	18.223	130.163	0.509
653.000	402.422	80.006	19.995	104.386	18.219	130.425	0.462
653.500	402.676	80.006	19.994	104.388	18.216	130.701	0.479
654.000	402.942	80.008	19.994	104.390	18.205	131.454	0.514
654.500	403.201	80.006	19.995	104.392	18.200	131.803	0.522
655.000	403.462	80.006	19.994	104.395	18.196	132.100	0.522
655.500	403.703	80.007	19.994	104.394	18.190	132.520	0.511
656.000	403.968	80.005	19.994	104.395	18.183	132.969	0.504
656.500	404.213	80.007	19.995	104.395	18.176	133.486	0.508
657.000	404.440	80.007	19.995	104.394	18.168	134.047	0.491
657.500	404.697	80.007	19.995	104.391	18.158	134.704	0.478
658.000	404.963	80.007	19.995	104.391	18.153	135.073	0.504
658.500	405.202	80.006	19.995	104.391	18.150	135.277	0.514
659.000	405.471	80.007	19.996	104.390	18.143	135.717	0.506
659.501	405.706	80.006	19.995	104.391	18.134	136.359	0.506
660.001	405.982	80.007	19.995	104.397	18.125	136.995	0.507
660.500	406.216	80.006	19.994	104.405	18.116	137.669	0.510
661.000	406.452	80.006	19.995	104.413	18.115	137.731	0.490
661.500	406.707	80.005	19.994	104.417	18.107	138.260	0.481
662.000	406.994	80.006	19.995	104.418	18.098	138.914	0.517
662.500	407.259	80.005	19.993	104.408	18.097	138.955	0.547
663.000	407.465	80.006	19.996	104.392	18.089	139.548	0.512
663.500	407.744	80.004	19.994	104.380	18.081	140.094	0.478
664.000	407.974	80.004	19.995	104.379	18.079	140.216	0.497
664.500	408.250	80.005	19.995	104.388	18.068	140.997	0.508
665.000	408.498	80.006	19.995	104.394	18.068	141.004	0.515
665.500	408.766	80.004	19.994	104.402	18.064	141.293	0.520
666.000	408.982	80.007	19.996	104.406	18.055	141.914	0.500
666.500	409.265	80.004	19.994	104.400	18.053	142.049	0.492
667.000	409.517	80.005	19.995	104.392	18.044	142.661	0.517
667.500	409.786	80.007	19.995	104.389	18.041	142.894	0.528
668.000	409.996	80.007	19.995	104.386	18.034	143.369	0.500
668.500	410.256	80.006	19.995	104.375	18.035	143.293	0.475
669.000	410.535	80.006	19.995	104.370	18.026	143.907	0.504
669.500	410.760	80.006	19.993	104.368	18.029	143.706	0.522
670.000	411.031	80.006	19.993	104.368	18.022	144.175	0.500
670.500	411.275	80.007	19.993	104.371	18.013	144.796	0.505
671.000	411.522	80.006	19.995	104.383	18.012	144.888	0.503
671.500	411.784	80.006	19.994	104.388	18.013	144.782	0.500
672.000	412.047	80.005	19.994	104.382	18.014	144.688	0.517
672.500	412.267	80.005	19.993	104.376	18.007	145.185	0.504
673.000	412.516	80.006	19.994	104.373	18.008	145.102	0.476
673.500	412.756	80.006	19.993	104.372	18.010	144.970	0.480
674.000	413.042	80.006	19.994	104.376	18.015	144.645	0.508
674.500	413.301	80.006	19.994	104.384	18.011	144.926	0.535
675.000	413.491	80.006	19.995	104.391	18.009	145.057	0.497
675.500	413.757	80.006	19.994	104.392	18.012	144.802	0.453
676.000	413.986	80.005	19.993	104.392	18.016	144.577	0.475
676.500	414.274	80.006	19.994	104.390	18.020	144.257	0.506
677.000	414.483	80.005	19.993	104.386	18.021	144.214	0.507
677.500	414.728	80.008	19.994	104.379	18.031	143.497	0.475
678.000	414.985	80.008	19.994	104.373	18.028	143.674	0.478
678.500	415.227	80.006	19.994	104.366	18.033	143.323	0.501
679.000	415.442	80.008	19.995	104.359	18.037	143.024	0.478
679.500	415.712	80.008	19.995	104.355	18.038	142.924	0.471
680.000	415.994	80.007	19.993	104.354	18.044	142.502	0.519
680.500	416.229	80.007	19.995	104.353	18.055	141.729	0.534
681.000	416.484	80.007	19.993	104.353	18.062	141.205	0.503
681.500	416.682	80.008	19.994	104.355	18.068	140.779	0.472
682.000	416.957	80.009	19.994	104.349	18.081	139.904	0.463
682.500	417.193	80.009	19.995	104.343	18.091	139.211	0.492
683.000	417.471	80.009	19.994	104.337	18.099	138.670	0.512
683.500	417.745	80.007	19.994	104.330	18.108	138.032	0.533
684.000	418.017	80.008	19.993	104.324	18.109	137.941	0.549
684.500	418.211	80.007	19.993	104.323	18.126	136.691	0.506
685.000	418.473	80.008	19.993	104.325	18.144	135.427	0.461
685.500	418.748	80.008	19.993	104.324	18.151	134.989	0.496
686.000	418.974	80.008	19.993	104.321	18.161	134.253	0.519
686.500	419.247	80.008	19.993	104.319	18.178	133.095	0.500
687.000	419.467	80.008	19.994	104.317	18.191	132.183	0.496
687.500	419.724	80.008	19.994	104.310	18.198	131.688	0.485
688.000	420.018	80.009	19.994	104.305	18.221	130.073	0.514
688.500	420.191	80.009	19.994	104.303	18.233	129.186	0.509
689.000	420.488	80.007	19.993	104.296	18.247	128.232	0.469
689.500	420.710	80.009	19.995	104.289	18.264	127.042	0.495
690.000	421.000	80.009	19.994	104.283	18.272	126.474	0.515
690.500	421.301	80.010	19.994	104.273	18.293	124.993	0.551
691.000	421.538	80.009	19.993	104.260	18.307	123.993	0.564
691.500	421.765	80.009	19.995	104.250	18.320	123.093	0.501
692.000	422.029	80.009	19.994	104.244	18.340	121.712	0.478
692.500	422.246	80.008	19.994	104.238	18.358	120.452	0.486
693.000	422.510	80.008	19.994	104.236	18.380	118.917	0.481
693.500	422.780	80.008	19.994	104.235	18.401	117.447	0.508
694.000	423.011	80.009	19.994	104.232	18.413	116.641	0.518
