Repository: ulfsri/fsri_materials_database

# Materials and Products Database

## 01_Data

Raw data generated from each apparatus are included here in plain-text format. The data is organized first by material, next by the short name of test apparatus used, and where applicable additional filtering by test settings.

### material.json

Each material directory contains a json file of the same name as the material. This file links the data stored in the repository as well as data and graphs produced by the accompanying scripts (__02_Scripts__) to the respective landing page for the material on the front-end website.

File: 01_Data/Cotton_Batting/MCC/Cotton_Batting_MCC_30K_min_220223_R3.txt (part 3 of 4)
T Correction Coefficients:	0	1.024463	0
Time Shift (s):	14
*
Time (s)	Temperature (C)	N2 flow rate (cc/min)	O2 flow rate (cc/min)	Flow Rate (cc/min)	Oxygen (%)	HRR (W/g)	Heating rate (C/s)
694.500	423.266	80.007	19.992	104.222	18.430	115.435	0.494
695.000	423.541	80.008	19.995	104.215	18.458	113.434	0.508
695.500	423.762	80.008	19.995	104.209	18.472	112.487	0.513
696.000	424.028	80.008	19.994	104.202	18.487	111.384	0.492
696.500	424.295	80.008	19.994	104.198	18.514	109.486	0.510
697.000	424.557	80.008	19.994	104.197	18.529	108.488	0.531
697.500	424.807	80.008	19.995	104.198	18.553	106.810	0.521
698.000	425.037	80.007	19.994	104.196	18.572	105.509	0.496
698.500	425.290	80.008	19.993	104.189	18.593	104.041	0.481
699.000	425.604	80.007	19.994	104.181	18.615	102.473	0.525
699.500	425.780	80.008	19.996	104.173	18.629	101.463	0.529
700.000	426.028	80.009	19.995	104.166	18.645	100.379	0.457
700.500	426.322	80.009	19.996	104.159	18.674	98.352	0.483
701.000	426.564	80.008	19.994	104.159	18.686	97.471	0.539
701.500	426.812	80.008	19.994	104.153	18.713	95.618	0.513
702.000	427.054	80.009	19.994	104.147	18.731	94.361	0.490
702.500	427.307	80.009	19.994	104.146	18.760	92.328	0.493
703.000	427.554	80.008	19.994	104.144	18.776	91.206	0.498
703.500	427.815	80.009	19.994	104.142	18.795	89.900	0.504
704.000	428.117	80.007	19.993	104.146	18.816	88.413	0.535
704.500	428.309	80.009	19.995	104.146	18.835	87.086	0.528
705.000	428.547	80.010	19.994	104.139	18.861	85.314	0.462
705.500	428.809	80.008	19.993	104.129	18.876	84.234	0.465
706.000	429.091	80.010	19.994	104.114	18.902	82.397	0.522
706.500	429.278	80.009	19.994	104.101	18.922	81.026	0.507
707.000	429.579	80.008	19.994	104.091	18.952	78.947	0.479
707.500	429.865	80.007	19.992	104.084	18.964	78.079	0.538
708.000	430.099	80.008	19.993	104.079	18.981	76.881	0.554
708.500	430.388	80.009	19.993	104.080	19.006	75.152	0.522
709.000	430.610	80.009	19.995	104.079	19.024	73.916	0.517
709.500	430.883	80.009	19.992	104.078	19.040	72.833	0.502
710.000	431.180	80.008	19.992	104.075	19.060	71.399	0.532
710.500	431.403	80.009	19.993	104.068	19.075	70.393	0.546
711.000	431.719	80.010	19.992	104.060	19.099	68.706	0.530
711.500	431.913	80.010	19.993	104.053	19.119	67.302	0.524
712.000	432.162	80.010	19.994	104.046	19.133	66.287	0.476
712.500	432.391	80.009	19.993	104.042	19.150	65.098	0.461
713.000	432.680	80.011	19.992	104.038	19.169	63.837	0.498
713.500	432.941	80.008	19.992	104.036	19.192	62.202	0.534
714.000	433.227	80.008	19.993	104.034	19.205	61.314	0.549
714.500	433.453	80.010	19.993	104.029	19.228	59.707	0.530
715.000	433.687	80.009	19.994	104.020	19.245	58.537	0.486
715.500	433.968	80.009	19.993	104.014	19.261	57.386	0.487
716.000	434.290	80.009	19.992	104.011	19.276	56.353	0.559
716.500	434.582	80.008	19.994	104.006	19.288	55.496	0.608
717.000	434.762	80.009	19.994	104.004	19.306	54.222	0.543
717.500	435.037	80.008	19.992	104.004	19.318	53.439	0.464
718.000	435.288	80.008	19.993	104.004	19.336	52.151	0.490
718.500	435.547	80.007	19.993	104.002	19.351	51.153	0.517
719.000	435.828	80.007	19.993	104.000	19.357	50.690	0.525
719.500	436.108	80.006	19.992	104.000	19.374	49.543	0.551
720.000	436.320	80.007	19.993	103.999	19.388	48.518	0.527
720.500	436.623	80.006	19.994	103.997	19.400	47.717	0.503
721.000	436.875	80.007	19.995	103.994	19.409	47.079	0.534
721.500	437.110	80.007	19.994	103.989	19.425	45.954	0.521
722.000	437.381	80.007	19.994	103.982	19.432	45.495	0.497
722.500	437.700	80.007	19.994	103.979	19.444	44.675	0.548
723.000	437.898	80.007	19.995	103.974	19.452	44.095	0.554
723.500	438.169	80.006	19.994	103.969	19.461	43.450	0.493
724.000	438.436	80.007	19.993	103.967	19.474	42.567	0.503
724.500	438.701	80.007	19.994	103.966	19.487	41.649	0.535
725.000	438.959	80.006	19.995	103.962	19.496	41.048	0.528
725.500	439.202	80.005	19.995	103.961	19.507	40.250	0.512
726.000	439.471	80.005	19.994	103.962	19.519	39.436	0.506
726.500	439.777	80.005	19.994	103.959	19.527	38.856	0.544
727.000	439.989	80.005	19.993	103.953	19.535	38.313	0.546
727.500	440.286	80.005	19.995	103.949	19.544	37.647	0.513
728.000	440.541	80.005	19.992	103.944	19.554	37.007	0.530
728.500	440.796	80.006	19.996	103.941	19.563	36.373	0.531
729.000	441.054	80.007	19.995	103.938	19.570	35.874	0.512
729.500	441.348	80.006	19.994	103.938	19.579	35.247	0.533
730.000	441.597	80.007	19.995	103.935	19.586	34.759	0.547
730.500	441.861	80.005	19.994	103.933	19.594	34.183	0.528
731.000	442.082	80.007	19.995	103.928	19.594	34.173	0.499
731.500	442.360	80.006	19.993	103.927	19.611	33.024	0.492
732.000	442.568	80.007	19.994	103.926	19.614	32.812	0.493
732.500	442.884	80.007	19.994	103.926	19.619	32.480	0.505
733.000	443.117	80.007	19.993	103.926	19.627	31.879	0.536
733.500	443.373	80.006	19.995	103.926	19.628	31.851	0.519
734.000	443.610	80.007	19.996	103.925	19.634	31.402	0.491
734.500	443.892	80.007	19.995	103.925	19.638	31.157	0.506
735.000	444.167	80.006	19.995	103.924	19.652	30.186	0.538
735.500	444.398	80.007	19.995	103.923	19.644	30.709	0.531
736.000	444.669	80.007	19.993	103.923	19.649	30.396	0.504
736.500	444.960	80.006	19.994	103.920	19.656	29.919	0.532
737.000	445.196	80.006	19.993	103.915	19.657	29.792	0.544
737.500	445.440	80.006	19.993	103.910	19.662	29.467	0.504
738.000	445.689	80.007	19.993	103.909	19.674	28.601	0.486
738.500	445.964	80.006	19.996	103.909	19.677	28.442	0.508
739.000	446.234	80.007	19.994	103.912	19.679	28.311	0.535
739.500	446.483	80.006	19.994	103.916	19.688	27.661	0.532
740.000	446.714	80.007	19.995	103.918	19.689	27.576	0.500
740.501	447.007	80.008	19.995	103.913	19.691	27.429	0.502
741.000	447.289	80.007	19.994	103.907	19.694	27.269	0.549
741.500	447.522	80.008	19.995	103.905	19.695	27.166	0.545
742.000	447.811	80.008	19.994	103.900	19.701	26.751	0.518
742.500	448.082	80.007	19.993	103.900	19.703	26.584	0.541
743.000	448.326	80.006	19.994	103.904	19.708	26.269	0.537
743.500	448.619	80.006	19.995	103.906	19.708	26.269	0.526
744.000	448.861	80.005	19.994	103.905	19.714	25.852	0.536
744.500	449.077	80.007	19.995	103.906	19.715	25.796	0.496
745.000	449.389	80.007	19.993	103.901	19.716	25.706	0.493
745.500	449.615	80.007	19.993	103.898	19.721	25.340	0.533
746.000	449.893	80.007	19.995	103.897	19.719	25.526	0.521
746.500	450.155	80.006	19.994	103.895	19.720	25.411	0.522
747.000	450.395	80.006	19.994	103.894	19.727	24.972	0.521
747.500	450.673	80.007	19.994	103.895	19.729	24.825	0.510
748.000	450.916	80.008	19.995	103.894	19.726	25.018	0.520
748.500	451.153	80.006	19.994	103.891	19.734	24.457	0.501
749.000	451.402	80.006	19.994	103.891	19.731	24.651	0.483
749.500	451.670	80.005	19.993	103.890	19.735	24.414	0.502
750.000	451.885	80.006	19.994	103.889	19.733	24.565	0.500
750.500	452.204	80.004	19.994	103.891	19.736	24.334	0.509
751.000	452.401	80.005	19.994	103.891	19.741	23.956	0.525
751.500	452.691	80.005	19.993	103.892	19.734	24.428	0.501
752.000	452.972	80.006	19.995	103.892	19.742	23.933	0.529
752.500	453.181	80.005	19.995	103.893	19.746	23.590	0.531
753.000	453.464	80.005	19.995	103.892	19.745	23.710	0.491
753.500	453.704	80.006	19.996	103.891	19.746	23.619	0.507
754.000	453.955	80.007	19.995	103.890	19.751	23.266	0.507
754.500	454.242	80.005	19.994	103.889	19.747	23.565	0.515
755.000	454.469	80.005	19.996	103.888	19.756	22.933	0.526
755.500	454.776	80.004	19.994	103.888	19.754	23.043	0.524
756.000	455.008	80.006	19.995	103.889	19.754	23.080	0.537
756.500	455.283	80.007	19.995	103.888	19.753	23.130	0.523
757.000	455.524	80.006	19.995	103.890	19.754	23.030	0.512
757.500	455.798	80.006	19.994	103.897	19.759	22.728	0.515
758.000	456.035	80.007	19.996	103.900	19.757	22.821	0.513
758.500	456.286	80.006	19.995	103.903	19.760	22.634	0.500
759.001	456.548	80.004	19.994	103.907	19.754	23.028	0.501
759.500	456.798	80.007	19.996	103.905	19.757	22.867	0.512
760.000	457.045	80.006	19.995	103.899	19.759	22.690	0.504
760.500	457.316	80.005	19.995	103.903	19.761	22.563	0.508
761.000	457.563	80.005	19.994	103.906	19.759	22.722	0.518
761.500	457.799	80.005	19.996	103.906	19.759	22.716	0.500
762.000	458.029	80.008	19.995	103.907	19.763	22.459	0.475
762.500	458.298	80.006	19.996	103.905	19.761	22.574	0.482
763.000	458.565	80.007	19.995	103.897	19.754	23.058	0.517
763.500	458.828	80.006	19.994	103.890	19.755	22.967	0.533
764.000	459.093	80.006	19.993	103.886	19.759	22.733	0.529
764.500	459.325	80.006	19.994	103.882	19.755	22.979	0.513
765.000	459.576	80.005	19.995	103.881	19.757	22.810	0.490
765.500	459.826	80.007	19.995	103.882	19.766	22.253	0.492
766.000	460.094	80.009	19.996	103.878	19.759	22.745	0.510
766.500	460.343	80.008	19.994	103.874	19.757	22.865	0.517
767.001	460.541	80.008	19.995	103.875	19.762	22.530	0.482
767.500	460.850	80.010	19.994	103.876	19.758	22.818	0.477
768.000	461.126	80.007	19.995	103.866	19.763	22.480	0.547
768.500	461.388	80.008	19.993	103.844	19.759	22.692	0.562
769.000	461.625	80.008	19.993	103.833	19.757	22.882	0.519
769.500	461.861	80.007	19.994	103.829	19.759	22.689	0.486
770.000	462.138	80.010	19.994	103.829	19.760	22.628	0.493
770.500	462.394	80.009	19.994	103.840	19.760	22.609	0.523
771.000	462.626	80.008	19.993	103.882	19.759	22.730	0.511
771.500	462.854	80.009	19.994	103.918	19.757	22.845	0.474
772.000	463.109	80.008	19.994	103.922	19.759	22.681	0.472
772.500	463.370	80.010	19.994	103.921	19.763	22.443	0.499
773.000	463.607	80.008	19.993	103.921	19.756	22.943	0.507
773.500	463.872	80.008	19.993	103.903	19.758	22.782	0.500
774.000	464.151	80.008	19.993	103.855	19.755	22.984	0.523
774.500	464.333	80.007	19.993	103.834	19.755	22.971	0.502
775.000	464.621	80.007	19.992	103.824	19.758	22.760	0.465
775.500	464.841	80.007	19.993	103.819	19.761	22.543	0.489
776.000	465.108	80.009	19.994	103.824	19.757	22.839	0.497
776.500	465.358	80.008	19.993	103.857	19.764	22.374	0.502
777.001	465.574	80.008	19.994	103.914	19.759	22.717	0.492
777.501	465.830	80.007	19.994	103.944	19.758	22.759	0.469
778.001	466.074	80.007	19.995	103.957	19.763	22.410	0.486
778.500	466.379	80.006	19.994	103.959	19.753	23.146	0.524
779.000	466.614	80.009	19.994	103.956	19.755	22.998	0.544
779.500	466.838	80.009	19.994	103.919	19.756	22.936	0.500
780.000	467.112	80.006	19.994	103.899	19.762	22.523	0.479
780.500	467.383	80.007	19.994	103.884	19.757	22.843	0.521
781.000	467.624	80.007	19.995	103.872	19.756	22.924	0.529
781.500	467.861	80.008	19.994	103.865	19.752	23.190	0.495
782.000	468.109	80.007	19.994	103.864	19.749	23.388	0.481
782.500	468.401	80.007	19.994	103.863	19.753	23.121	0.512
783.000	468.625	80.007	19.993	103.870	19.754	23.029	0.529
783.500	468.924	80.007	19.993	103.878	19.750	23.340	0.520
784.000	469.103	80.008	19.994	103.881	19.755	23.021	0.500
784.500	469.372	80.008	19.994	103.881	19.757	22.861	0.463
785.000	469.633	80.007	19.994	103.882	19.746	23.641	0.489
785.500	469.860	80.007	19.993	103.879	19.750	23.370	0.509
786.000	470.134	80.008	19.993	103.869	19.750	23.361	0.494
786.500	470.436	80.007	19.994	103.867	19.741	23.953	0.538
787.000	470.671	80.007	19.993	103.869	19.743	23.800	0.557
787.500	470.889	80.007	19.994	103.868	19.747	23.527	0.495
788.000	471.164	80.008	19.993	103.865	19.747	23.558	0.473
788.500	471.406	80.007	19.993	103.871	19.743	23.794	0.505
789.000	471.705	80.007	19.993	103.875	19.746	23.605	0.529
789.500	471.953	80.008	19.994	103.870	19.744	23.729	0.544
790.000	472.182	80.007	19.993	103.868	19.742	23.921	0.512
790.500	472.433	80.009	19.995	103.874	19.744	23.767	0.478
791.000	472.680	80.008	19.993	103.872	19.747	23.579	0.489
791.500	472.926	80.009	19.994	103.864	19.740	24.030	0.496
792.000	473.205	80.010	19.994	103.862	19.742	23.930	0.509
792.500	473.458	80.008	19.993	103.863	19.746	23.622	0.529
793.000	473.751	80.008	19.993	103.856	19.746	23.628	0.540
793.500	473.947	80.009	19.994	103.855	19.738	24.148	0.518
794.000	474.245	80.009	19.994	103.853	19.737	24.220	0.492
794.500	474.503	80.010	19.995	103.854	19.740	24.030	0.525
795.000	474.791	80.010	19.994	103.850	19.743	23.820	0.551
795.500	474.971	80.010	19.994	103.850	19.741	23.987	0.506
796.000	475.230	80.010	19.994	103.854	19.746	23.650	0.453
796.500	475.489	80.006	19.994	103.860	19.743	23.852	0.479
797.000	475.768	80.010	19.993	103.863	19.742	23.877	0.528
797.500	475.995	80.009	19.993	103.866	19.739	24.067	0.521
798.000	476.262	80.009	19.993	103.869	19.742	23.886	0.500
798.501	476.501	80.008	19.994	103.865	19.745	23.691	0.501
799.000	476.763	80.010	19.993	103.859	19.744	23.743	0.503
799.500	477.007	80.007	19.993	103.860	19.741	23.938	0.503
800.000	477.246	80.009	19.992	103.864	19.745	23.684	0.494
800.500	477.535	80.007	19.993	103.862	19.743	23.833	0.506
801.000	477.771	80.010	19.993	103.861	19.743	23.780	0.527
801.500	478.019	80.009	19.994	103.869	19.745	23.691	0.505
802.000	478.262	80.008	19.994	103.876	19.737	24.217	0.488
802.500	478.511	80.007	19.993	103.876	19.743	23.786	0.492
803.000	478.765	80.007	19.994	103.875	19.745	23.697	0.497
803.500	479.004	80.008	19.993	103.872	19.747	23.524	0.498
804.000	479.248	80.005	19.994	103.862	19.742	23.911	0.488
804.500	479.506	80.004	19.992	103.857	19.739	24.096	0.493
805.000	479.750	80.006	19.994	103.851	19.745	23.732	0.502
805.500	479.997	80.005	19.993	103.853	19.740	24.035	0.496
806.000	480.256	80.006	19.993	103.862	19.743	23.811	0.499
806.500	480.528	80.007	19.994	103.865	19.739	24.120	0.518
807.000	480.754	80.006	19.995	103.859	19.747	23.533	0.515
807.500	481.035	80.005	19.992	103.855	19.746	23.628	0.503
808.001	481.267	80.008	19.992	103.852	19.749	23.438	0.510
808.500	481.504	80.005	19.993	103.853	19.743	23.816	0.491
809.000	481.771	80.008	19.992	103.859	19.745	23.715	0.487
809.500	481.994	80.006	19.994	103.864	19.745	23.664	0.497
810.000	482.286	80.005	19.994	103.874	19.747	23.551	0.502
810.500	482.541	80.005	19.993	103.879	19.742	23.858	0.531
811.000	482.821	80.007	19.993	103.867	19.750	23.320	0.541
811.500	483.018	80.006	19.994	103.847	19.750	23.330	0.506
812.000	483.287	80.009	19.992	103.806	19.746	23.611	0.471
812.500	483.527	80.005	19.994	103.777	19.754	23.090	0.488
813.000	483.775	80.006	19.994	103.771	19.750	23.347	0.498
813.500	484.024	80.005	19.993	103.775	19.747	23.528	0.493
814.000	484.292	80.004	19.992	103.788	19.753	23.130	0.508
814.500	484.538	80.006	19.994	103.827	19.756	22.906	0.516
815.001	484.767	80.007	19.994	103.876	19.758	22.814	0.494
815.500	485.010	80.007	19.994	103.913	19.760	22.614	0.473
816.000	485.308	80.007	19.993	103.922	19.759	22.731	0.506
816.500	485.540	80.006	19.992	103.932	19.761	22.579	0.535
817.000	485.786	80.007	19.993	103.935	19.758	22.781	0.504
817.500	486.050	80.006	19.994	103.909	19.763	22.453	0.494
818.000	486.307	80.006	19.994	103.876	19.761	22.592	0.516
818.500	486.542	80.004	19.992	103.864	19.757	22.834	0.506
819.000	486.779	80.006	19.995	103.854	19.762	22.529	0.481
819.500	487.030	80.008	19.993	103.846	19.765	22.278	0.480
820.001	487.287	80.005	19.994	103.843	19.760	22.612	0.499
820.501	487.563	80.006	19.994	103.835	19.766	22.220	0.521
821.000	487.775	80.006	19.994	103.829	19.766	22.255	0.510
821.500	488.019	80.003	19.995	103.823	19.769	22.023	0.472
822.000	488.283	80.007	19.995	103.824	19.769	21.986	0.482
822.500	488.560	80.007	19.994	103.828	19.767	22.135	0.524
823.000	488.808	80.009	19.995	103.840	19.767	22.176	0.533
823.500	489.064	80.006	19.995	103.852	19.775	21.570	0.515
824.000	489.333	80.007	19.993	103.859	19.779	21.351	0.514
824.500	489.535	80.008	19.995	103.862	19.777	21.444	0.498
825.000	489.828	80.008	19.996	103.867	19.780	21.285	0.483
825.500	490.069	80.007	19.996	103.868	19.777	21.467	0.515
826.000	490.336	80.005	19.995	103.871	19.779	21.342	0.521
826.500	490.551	80.005	19.995	103.879	19.777	21.443	0.495
827.000	490.839	80.008	19.995	103.884	19.781	21.173	0.492
827.500	491.104	80.007	19.994	103.884	19.783	21.054	0.528
828.000	491.345	80.006	19.996	103.884	19.785	20.909	0.530
828.500	491.578	80.007	19.996	103.880	19.785	20.916	0.490
829.000	491.870	80.007	19.996	103.872	19.789	20.590	0.499
829.500	492.099	80.006	19.996	103.866	19.790	20.570	0.523
830.000	492.374	80.007	19.993	103.858	19.790	20.523	0.513
830.500	492.631	80.006	19.994	103.850	19.794	20.308	0.518
831.000	492.856	80.007	19.995	103.848	19.795	20.220	0.507
831.500	493.137	80.006	19.996	103.848	19.797	20.072	0.494
832.000	493.351	80.006	19.995	103.848	19.790	20.569	0.500
832.500	493.614	80.006	19.994	103.848	19.795	20.210	0.485
833.000	493.900	80.007	19.994	103.847	19.797	20.091	0.512
833.500	494.168	80.007	19.994	103.842	19.799	19.937	0.551
834.000	494.393	80.006	19.994	103.840	19.797	20.083	0.524
834.500	494.668	80.006	19.995	103.840	19.801	19.803	0.497
835.000	494.937	80.007	19.993	103.845	19.806	19.430	0.522
835.500	495.192	80.006	19.995	103.850	19.809	19.213	0.534
836.000	495.438	80.007	19.994	103.855	19.806	19.425	0.512
836.500	495.700	80.007	19.995	103.860	19.809	19.248	0.505
837.000	495.940	80.006	19.994	103.867	19.813	18.938	0.505
837.500	496.240	80.007	19.994	103.863	19.809	19.218	0.521
838.000	496.505	80.005	19.995	103.858	19.812	19.037	0.552
838.500	496.736	80.007	19.994	103.857	19.820	18.439	0.531
839.000	497.010	80.004	19.993	103.854	19.824	18.205	0.501
839.500	497.273	80.006	19.995	103.848	19.827	17.952	0.521
840.000	497.515	80.005	19.994	103.848	19.823	18.252	0.521
840.500	497.748	80.009	19.995	103.848	19.829	17.863	0.490
841.000	497.997	80.005	19.994	103.849	19.827	17.952	0.478
841.500	498.307	80.006	19.994	103.850	19.829	17.825	0.521
842.000	498.547	80.003	19.994	103.850	19.832	17.637	0.555
842.500	498.824	80.006	19.994	103.850	19.835	17.398	0.533
843.000	499.060	80.006	19.994	103.849	19.832	17.647	0.515
843.500	499.330	80.009	19.994	103.848	19.836	17.342	0.510
844.000	499.610	80.008	19.994	103.847	19.843	16.875	0.528
844.500	499.836	80.007	19.995	103.846	19.844	16.795	0.528
845.000	500.079	80.006	19.995	103.848	19.843	16.898	0.488
845.500	500.338	80.008	19.995	103.850	19.845	16.716	0.486
846.000	500.627	80.006	19.995	103.856	19.850	16.396	0.525
846.500	500.849	80.006	19.995	103.863	19.851	16.306	0.529
847.000	501.137	80.006	19.994	103.869	19.853	16.178	0.510
847.500	501.423	80.006	19.995	103.873	19.860	15.661	0.542
848.000	501.642	80.006	19.994	103.880	19.860	15.667	0.539
848.500	501.932	80.007	19.995	103.880	19.862	15.580	0.507
849.000	502.201	80.008	19.994	103.877	19.865	15.359	0.534
849.500	502.462	80.009	19.996	103.871	19.865	15.317	0.545
850.000	502.696	80.007	19.994	103.866	19.866	15.246	0.512
850.500	502.961	80.007	19.994	103.863	19.870	14.969	0.497
851.000	503.228	80.006	19.995	103.863	19.870	14.989	0.515
851.500	503.480	80.009	19.994	103.867	19.876	14.567	0.525
852.000	503.763	80.007	19.996	103.873	19.876	14.563	0.527
852.500	504.008	80.007	19.995	103.880	19.879	14.375	0.531
853.000	504.260	80.009	19.995	103.883	19.880	14.331	0.513
853.500	504.513	80.007	19.995	103.877	19.882	14.177	0.502
854.000	504.756	80.007	19.994	103.869	19.885	13.922	0.501
854.500	505.046	80.006	19.995	103.860	19.892	13.483	0.514
855.000	505.248	80.008	19.995	103.853	19.890	13.628	0.512
855.500	505.569	80.006	19.995	103.846	19.890	13.631	0.508
856.000	505.804	80.007	19.996	103.844	19.894	13.345	0.539
856.500	506.094	80.008	19.994	103.846	19.900	12.898	0.540
857.000	506.338	80.005	19.994	103.849	19.896	13.202	0.530
857.500	506.599	80.007	19.995	103.851	19.897	13.148	0.520
858.000	506.839	80.008	19.995	103.853	19.900	12.912	0.503
858.500	507.103	80.007	19.996	103.857	19.902	12.776	0.502
859.000	507.341	80.006	19.994	103.862	19.909	12.269	0.503
859.500	507.589	80.006	19.994	103.868	19.905	12.565	0.494
860.000	507.866	80.006	19.996	103.876	19.909	12.306	0.506
860.500	508.165	80.007	19.995	103.880	19.913	11.987	0.550
861.000	508.383	80.005	19.994	103.877	19.913	12.035	0.547
861.500	508.681	80.006	19.996	103.872	19.912	12.064	0.517
862.000	508.922	80.006	19.995	103.870	19.923	11.314	0.528
862.500	509.188	80.006	19.996	103.868	19.919	11.599	0.523
863.000	509.438	80.007	19.994	103.864	19.922	11.357	0.511
863.500	509.675	80.006	19.995	103.857	19.923	11.274	0.501
864.000	509.933	80.007	19.994	103.853	19.925	11.191	0.491
864.500	510.197	80.005	19.993	103.849	19.929	10.906	0.508
865.000	510.482	80.005	19.994	103.841	19.930	10.844	0.536
865.500	510.718	80.007	19.994	103.842	19.928	10.959	0.535
866.000	511.000	80.007	19.994	103.851	19.930	10.822	0.519
866.500	511.240	80.007	19.994	103.854	19.936	10.374	0.520
867.000	511.526	80.006	19.994	103.854	19.936	10.413	0.524
867.500	511.776	80.009	19.995	103.853	19.938	10.254	0.531
868.000	512.018	80.005	19.993	103.851	19.941	10.067	0.514
868.500	512.266	80.008	19.994	103.848	19.940	10.122	0.491
869.000	512.539	80.006	19.993	103.845	19.942	9.968	0.505
869.500	512.774	80.009	19.993	103.845	19.945	9.774	0.514
870.000	513.040	80.008	19.994	103.845	19.946	9.700	0.504
870.500	513.321	80.013	19.993	103.845	19.948	9.592	0.524
871.000	513.568	80.014	19.993	103.850	19.951	9.381	0.538
871.500	513.810	80.011	19.993	103.858	19.951	9.390	0.509
872.000	514.064	80.009	19.993	103.860	19.952	9.267	0.493
872.500	514.330	80.011	19.994	103.861	19.954	9.128	0.508
873.000	514.608	80.006	19.993	103.862	19.956	9.011	0.532
873.500	514.856	80.012	19.993	103.851	19.958	8.880	0.535
874.000	515.116	80.010	19.993	103.838	19.955	9.096	0.517
874.500	515.379	80.009	19.994	103.829	19.960	8.766	0.516
875.000	515.618	80.009	19.994	103.828	19.957	8.911	0.513
875.500	515.927	80.008	19.993	103.828	19.961	8.631	0.525
876.000	516.168	80.009	19.994	103.842	19.962	8.574	0.549
876.500	516.461	80.007	19.994	103.858	19.969	8.142	0.542
877.000	516.709	80.008	19.995	103.875	19.966	8.283	0.537
877.500	516.953	80.007	19.993	103.884	19.972	7.884	0.516
878.000	517.216	80.014	19.993	103.891	19.972	7.918	0.500
878.500	517.492	80.004	19.995	103.889	19.972	7.929	0.523
879.000	517.709	80.010	19.993	103.882	19.974	7.789	0.516
879.500	517.988	80.010	19.993	103.878	19.981	7.301	0.495
880.000	518.226	80.011	19.993	103.872	19.977	7.534	0.507
880.500	518.489	80.012	19.993	103.864	19.978	7.504	0.509
881.000	518.757	80.014	19.994	103.855	19.977	7.546	0.516
881.500	519.039	80.005	19.994	103.853	19.980	7.350	0.541
882.000	519.314	80.009	19.992	103.846	19.981	7.273	0.554
882.500	519.543	80.008	19.993	103.845	19.983	7.131	0.530
883.000	519.825	80.011	19.992	103.846	19.984	7.048	0.507
883.500	520.085	80.012	19.993	103.849	19.985	7.025	0.526
884.000	520.311	80.005	19.993	103.850	19.989	6.724	0.514
884.500	520.591	80.011	19.994	103.853	19.987	6.829	0.496
885.000	520.875	80.002	19.995	103.856	19.986	6.900	0.535
885.500	521.112	79.998	19.996	103.856	19.989	6.722	0.543
886.000	521.375	80.016	19.991	103.853	19.992	6.544	0.511
886.500	521.674	80.015	19.992	103.855	19.990	6.666	0.531
887.000	521.906	80.004	19.992	103.854	19.990	6.657	0.546
887.500	522.145	80.007	19.994	103.850	19.988	6.759	0.501
888.000	522.374	80.007	19.996	103.845	19.990	6.658	0.470
888.500	522.661	80.008	19.994	103.839	19.995	6.282	0.492
889.000	522.893	80.007	19.994	103.832	19.992	6.525	0.518
889.500	523.188	80.009	19.995	103.834	19.995	6.306	0.523
890.000	523.431	80.007	19.994	103.834	19.991	6.588	0.532
890.500	523.710	80.006	19.994	103.846	19.999	5.995	0.530
891.000	523.948	80.006	19.993	103.860	19.997	6.162	0.519
891.500	524.194	80.009	19.994	103.868	19.998	6.089	0.500
892.000	524.491	80.013	19.994	103.866	19.997	6.169	0.514
892.500	524.729	80.008	19.994	103.866	19.997	6.146	0.539
893.000	524.982	80.006	19.995	103.859	20.003	5.758	0.513
893.500	525.275	80.007	19.994	103.851	20.002	5.822	0.518
894.000	525.533	80.004	19.994	103.847	19.999	6.052	0.548
894.500	525.796	80.009	19.993	103.846	20.003	5.727	0.536
895.000	526.074	80.011	19.995	103.849	20.007	5.472	0.531
895.500	526.321	80.011	19.995	103.848	20.001	5.900	0.533
896.000	526.574	80.011	19.993	103.847	20.006	5.534	0.512
896.500	526.836	80.010	19.992	103.846	20.004	5.674	0.507
897.000	527.091	80.004	19.994	103.849	20.002	5.797	0.516
897.500	527.348	80.007	19.995	103.845	20.001	5.888	0.515
898.000	527.606	80.004	19.994	103.846	20.004	5.692	0.514
898.500	527.865	80.011	19.994	103.853	20.004	5.703	0.516
899.000	528.124	80.017	19.993	103.861	20.008	5.417	0.517
899.500	528.379	80.004	19.994	103.863	20.008	5.419	0.516
900.000	528.667	80.009	19.993	103.862	20.012	5.116	0.529
900.500	528.886	80.010	19.993	103.862	20.008	5.421	0.525
901.000	529.134	80.006	19.995	103.858	20.009	5.304	0.487
901.500	529.394	80.009	19.993	103.851	20.006	5.551	0.488
902.000	529.656	80.007	19.993	103.846	20.010	5.281	0.515
902.500	529.922	80.002	19.994	103.844	20.008	5.379	0.525
903.000	530.171	80.010	19.993	103.843	20.007	5.465	0.521
903.501	530.449	80.011	19.994	103.842	20.011	5.172	0.521
904.000	530.705	80.000	19.994	103.840	20.009	5.330	0.531
904.500	530.942	80.012	19.993	103.836	20.006	5.542	0.514
905.000	531.204	80.008	19.993	103.837	20.010	5.285	0.496
905.500	531.463	80.006	19.994	103.835	20.011	5.218	0.510
906.000	531.751	80.005	19.994	103.835	20.012	5.141	0.534
906.500	531.978	80.007	19.993	103.837	20.018	4.678	0.531
907.000	532.277	80.008	19.994	103.845	20.013	5.077	0.520
907.500	532.503	80.009	19.993	103.847	20.015	4.893	0.526
908.000	532.750	80.012	19.993	103.850	20.010	5.230	0.499
908.500	533.031	80.004	19.994	103.851	20.016	4.839	0.501
909.000	533.254	80.007	19.994	103.852	20.014	4.992	0.516
909.500	533.513	80.009	19.993	103.849	20.015	4.881	0.493
910.000	533.795	80.011	19.994	103.844	20.011	5.157	0.511
910.500	534.023	80.010	19.994	103.844	20.013	5.031	0.526
911.000	534.275	80.011	19.993	103.841	20.018	4.727	0.495
911.500	534.522	80.006	19.994	103.839	20.017	4.767	0.490
912.000	534.809	80.009	19.994	103.838	20.020	4.566	0.516
912.500	535.075	80.009	19.993	103.839	20.021	4.475	0.543
913.000	535.374	80.010	19.993	103.839	20.019	4.646	0.559
913.500	535.607	80.009	19.993	103.840	20.020	4.595	0.549
914.000	535.888	80.007	19.994	103.846	20.020	4.543	0.523
914.500	536.086	80.005	19.994	103.853	20.018	4.689	0.497
915.000	536.359	80.007	19.993	103.865	20.023	4.347	0.475
915.500	536.585	80.013	19.994	103.874	20.022	4.445	0.485
916.000	536.895	80.008	19.994	103.881	20.019	4.663	0.518
916.500	537.150	80.006	19.993	103.882	20.019	4.614	0.551
917.000	537.380	80.008	19.994	103.879	20.022	4.391	0.525
917.500	537.657	80.008	19.994	103.872	20.025	4.211	0.496
918.000	537.875	80.007	19.994	103.869	20.023	4.346	0.501
918.500	538.142	80.010	19.993	103.869	20.021	4.482	0.490
919.000	538.440	80.007	19.994	103.869	20.022	4.447	0.525
919.500	538.680	80.008	19.994	103.868	20.021	4.463	0.552
920.000	538.927	80.008	19.994	103.865	20.021	4.530	0.513
920.500	539.207	80.008	19.995	103.866	20.022	4.444	0.507
921.000	539.455	80.004	19.995	103.866	20.025	4.226	0.528
921.501	539.717	80.008	19.994	103.863	20.022	4.440	0.519
922.000	539.991	80.007	19.994	103.858	20.025	4.209	0.523
922.500	540.249	80.005	19.995	103.855	20.021	4.514	0.534
923.000	540.491	80.004	19.994	103.851	20.023	4.371	0.516
923.500	540.748	80.006	19.995	103.848	20.017	4.742	0.499
924.000	541.003	80.008	19.995	103.853	20.020	4.570	0.505
924.500	541.245	80.004	19.994	103.857	20.018	4.716	0.504
925.000	541.506	80.007	19.994	103.859	20.020	4.549	0.499
925.500	541.744	80.004	19.995	103.858	20.024	4.258	0.501
926.000	542.053	80.007	19.994	103.854	20.022	4.433	0.523
926.500	542.279	80.007	19.995	103.849	20.024	4.268	0.541
927.000	542.532	80.005	19.996	103.848	20.025	4.227	0.507
927.500	542.782	80.006	19.994	103.848	20.025	4.227	0.491
928.000	543.086	80.007	19.996	103.849	20.019	4.664	0.529
928.500	543.311	80.008	19.995	103.853	20.027	4.089	0.542
929.000	543.591	80.009	19.995	103.859	20.026	4.131	0.517
929.500	543.853	80.007	19.995	103.870	20.024	4.258	0.524
930.000	544.080	80.008	19.994	103.893	20.031	3.782	0.516
930.501	544.302	80.007	19.994	103.912	20.025	4.184	0.469
931.000	544.540	80.008	19.996	103.916	20.026	4.159	0.454
931.500	544.839	80.008	19.994	103.909	20.016	4.835	0.498
932.000	545.100	80.006	19.994	103.892	20.026	4.117	0.549
932.500	545.339	80.008	19.994	103.867	20.025	4.212	0.530
933.000	545.582	80.007	19.994	103.849	20.021	4.500	0.491
933.500	545.870	80.010	19.994	103.851	20.026	4.166	0.507
934.000	546.081	80.007	19.994	103.866	20.023	4.360	0.515
934.501	546.355	80.011	19.993	103.884	20.025	4.186	0.492
935.000	546.611	80.011	19.994	103.894	20.026	4.160	0.508
935.500	546.858	80.009	19.994	103.903	20.029	3.947	0.517
936.000	547.156	80.009	19.993	103.896	20.027	4.097	0.524
936.500	547.392	80.007	19.994	103.873	20.027	4.070	0.540
937.000	547.650	80.008	19.994	103.852	20.026	4.148	0.514
937.500	547.883	80.009	19.994	103.841	20.025	4.187	0.492
938.000	548.116	80.008	19.994	103.828	20.028	3.975	0.478
938.500	548.395	80.009	19.994	103.833	20.029	3.908	0.489
939.000	548.675	80.010	19.993	103.850	20.022	4.426	0.536
939.500	548.931	80.007	19.993	103.864	20.030	3.837	0.548
940.000	549.157	80.009	19.994	103.867	20.028	4.032	0.509
940.500	549.463	80.006	19.994	103.868	20.025	4.234	0.507
941.000	549.702	80.008	19.994	103.863	20.027	4.067	0.538
941.500	549.909	80.010	19.993	103.858	20.024	4.303	0.495
942.000	550.190	80.006	19.993	103.860	20.026	4.119	0.467
942.500	550.434	80.007	19.994	103.859	20.026	4.141	0.507
943.000	550.722	80.007	19.994	103.851	20.024	4.269	0.528
943.500	550.984	80.007	19.992	103.843	20.028	4.014	0.541
944.000	551.256	80.006	19.993	103.832	20.027	4.106	0.542
944.500	551.458	80.008	19.995	103.822	20.031	3.766	0.504
945.000	551.704	80.007	19.995	103.831	20.025	4.240	0.461
945.500	551.982	80.007	19.993	103.847	20.025	4.197	0.486
946.000	552.203	80.006	19.995	103.863	20.026	4.165	0.511
946.500	552.500	80.007	19.995	103.875	20.026	4.157	0.509
947.000	552.718	80.006	19.994	103.885	20.026	4.119	0.517
947.500	553.018	80.006	19.995	103.882	20.025	4.238	0.516
948.001	553.254	80.006	19.994	103.874	20.027	4.058	0.527
948.501	553.487	80.005	19.995	103.868	20.026	4.118	0.502
949.000	553.710	80.006	19.994	103.863	20.027	4.053	0.462
949.500	554.035	80.006	19.995	103.855	20.028	3.991	0.502
950.000	554.276	80.008	19.995	103.850	20.028	4.041	0.557
950.500	554.539	79.998	19.995	103.852	20.032	3.763	0.535
951.000	554.859	80.005	19.995	103.850	20.029	3.958	0.543
951.500	555.053	80.003	19.996	103.849	20.029	3.958	0.549
952.001	555.303	80.006	19.993	103.849	20.030	3.875	0.479
952.500	555.579	80.006	19.995	103.852	20.026	4.123	0.485
953.000	555.867	80.007	19.994	103.859	20.026	4.121	0.545
953.500	556.102	80.007	19.995	103.867	20.028	3.990	0.543
954.000	556.311	80.007	19.995	103.874	20.031	3.806	0.483
954.500	556.560	80.007	19.994	103.879	20.024	4.256	0.451
955.000	556.854	80.006	19.994	103.876	20.029	3.944	0.500
955.500	557.132	80.009	19.995	103.866	20.025	4.197	0.557
956.000	557.316	80.008	19.995	103.859	20.028	3.991	0.517
956.500	557.630	80.008	19.995	103.851	20.026	4.158	0.481
957.000	557.895	80.008	19.994	103.848	20.027	4.097	0.539
957.500	558.130	80.008	19.995	103.850	20.034	3.600	0.539
958.000	558.408	80.009	19.995	103.856	20.034	3.570	0.506
958.500	558.630	80.009	19.994	103.862	20.031	3.813	0.507
959.000	558.898	80.009	19.995	103.870	20.029	3.911	0.495
959.500	559.138	80.008	19.994	103.876	20.028	4.013	0.499
960.000	559.411	80.009	19.995	103.875	20.030	3.865	0.511
960.500	559.621	80.009	19.994	103.870	20.033	3.673	0.499
961.000	559.919	80.008	19.995	103.867	20.031	3.814	0.496
961.500	560.120	80.009	19.994	103.865	20.032	3.743	0.503
962.000	560.402	80.009	19.994	103.862	20.028	3.998	0.491
962.500	560.644	80.008	19.993	103.859	20.028	3.979	0.504
963.000	560.973	80.008	19.993	103.859	20.032	3.746	0.547
963.500	561.182	80.009	19.994	103.856	20.028	4.028	0.554
964.000	561.446	80.009	19.994	103.850	20.028	4.005	0.505
964.500	561.761	80.010	19.995	103.844	20.028	4.011	0.526
965.000	561.917	80.009	19.993	103.839	20.025	4.248	0.526
965.501	562.174	80.009	19.992	103.835	20.031	3.818	0.442
966.000	562.441	80.009	19.993	103.834	20.027	4.061	0.468
966.500	562.662	80.009	19.994	103.830	20.024	4.315	0.506
967.000	562.917	80.008	19.993	103.829	20.025	4.201	0.482
967.500	563.213	80.009	19.993	103.834	20.024	4.303	0.514
968.000	563.397	80.009	19.993	103.837	20.027	4.048	0.516
968.500	563.677	80.009	19.994	103.835	20.023	4.359	0.472
969.000	563.913	80.007	19.993	103.836	20.029	3.964	0.489
969.500	564.154	80.010	19.994	103.838	20.029	3.920	0.497
970.000	564.453	80.008	19.994	103.838	20.030	3.893	0.509
970.500	564.673	80.009	19.992	103.838	20.025	4.243	0.529
971.000	564.917	80.007	19.993	103.840	20.026	4.174	0.491
971.500	565.217	80.010	19.994	103.843	20.026	4.165	0.504
972.000	565.477	80.006	19.994	103.845	20.028	4.030	0.552
972.500	565.699	80.006	19.993	103.846	20.031	3.789	0.520
973.000	565.894	80.007	19.994	103.846	20.033	3.685	0.449
973.500	566.142	80.007	19.993	103.846	20.027	4.082	0.430
974.000	566.428	80.007	19.994	103.846	20.030	3.875	0.489
974.500	566.717	80.008	19.994	103.846	20.031	3.790	0.554
975.000	566.890	80.008	19.994	103.847	20.028	3.982	0.518
975.501	567.192	80.008	19.994	103.852	20.030	3.861	0.469
976.000	567.402	80.006	19.993	103.857	20.030	3.842	0.494
976.500	567.624	80.006	19.993	103.857	20.026	4.164	0.472
977.000	567.913	80.008	19.994	103.857	20.033	3.683	0.471
977.500	568.156	80.007	19.994	103.857	20.035	3.504	0.521
978.000	568.396	80.007	19.994	103.853	20.030	3.897	0.507
978.500	568.667	80.008	19.994	103.856	20.032	3.755	0.497
979.000	568.911	80.009	19.994	103.863	20.035	3.537	0.513
979.500	569.149	80.006	19.994	103.866	20.032	3.736	0.499
980.000	569.388	80.007	19.994	103.866	20.037	3.393	0.480
980.500	569.624	80.008	19.994	103.864	20.034	3.576	0.476
981.000	569.880	80.007	19.995	103.857	20.031	3.804	0.483
981.500	570.128	80.006	19.993	103.849	20.032	3.737	0.498
982.000	570.375	80.006	19.994	103.846	20.035	3.517	0.500
982.500	570.616	80.008	19.994	103.848	20.031	3.789	0.491
983.000	570.869	80.007	19.995	103.849	20.034	3.565	0.491
983.500	571.145	80.007	19.994	103.849	20.037	3.411	0.511
984.000	571.360	80.007	19.994	103.853	20.032	3.749	0.510
984.500	571.625	80.007	19.994	103.853	20.029	3.940	0.485
985.000	571.870	80.007	19.994	103.849	20.027	4.071	0.495
985.500	572.068	80.009	19.994	103.840	20.033	3.645	0.477
986.000	572.376	80.008	19.993	103.833	20.033	3.675	0.475
986.500	572.623	80.009	19.995	103.828	20.035	3.490	0.531
987.000	572.862	80.008	19.995	103.827	20.035	3.532	0.521
987.500	573.093	80.009	19.994	103.827	20.029	3.906	0.478
988.000	573.386	80.007	19.994	103.831	20.031	3.768	0.497
988.500	573.652	80.008	19.994	103.833	20.029	3.920	0.541
989.000	573.868	80.007	19.995	103.827	20.033	3.629	0.521
989.500	574.195	80.009	19.994	103.827	20.032	3.741	0.512
990.000	574.440	80.007	19.994	103.829	20.033	3.660	0.557
990.500	574.658	80.008	19.994	103.832	20.032	3.720	0.518
991.000	574.961	80.009	19.995	103.838	20.034	3.616	0.492
991.500	575.217	80.009	19.994	103.846	20.035	3.521	0.539
992.000	575.454	80.008	19.995	103.852	20.033	3.645	0.526
992.500	575.705	80.007	19.993	103.858	20.038	3.315	0.491
993.000	575.967	80.008	19.994	103.859	20.036	3.466	0.501
993.500	576.239	80.008	19.994	103.859	20.038	3.310	0.523
994.000	576.517	80.008	19.994	103.859	20.041	3.113	0.542
994.500	576.774	80.008	19.994	103.861	20.035	3.487	0.542
995.000	576.998	80.008	19.994	103.870	20.038	3.278	0.508
995.500	577.202	80.007	19.994	103.884	20.038	3.323	0.455
996.000	577.509	80.009	19.994	103.893	20.035	3.503	0.470
996.500	577.751	80.007	19.993	103.893	20.039	3.267	0.530
997.000	578.072	80.007	19.994	103.886	20.038	3.277	0.556
997.500	578.312	80.008	19.993	103.872	20.036	3.438	0.562
998.000	578.529	80.008	19.994	103.860	20.037	3.384	0.508
998.500	578.755	80.007	19.994	103.860	20.037	3.367	0.450
999.000	578.979	80.008	19.994	103.869	20.040	3.140	0.447
999.500	579.274	80.008	19.993	103.879	20.038	3.296	0.485
1000.000	579.491	80.007	19.994	103.889	20.037	3.350	0.515
1000.501	579.835	80.007	19.993	103.900	20.038	3.295	0.536
1001.001	580.111	80.008	19.994	103.900	20.037	3.374	0.591
1001.500	580.301	80.008	19.994	103.898	20.036	3.460	0.543
1002.000	580.526	80.007	19.994	103.889	20.044	2.871	0.440
1002.500	580.822	80.007	19.993	103.880	20.042	3.014	0.468
1003.000	581.074	80.006	19.993	103.860	20.039	3.269	0.535
1003.500	581.312	80.007	19.993	103.845	20.042	3.001	0.519
1004.000	581.635	80.007	19.993	103.831	20.040	3.198	0.525
1004.500	581.835	80.007	19.994	103.823	20.037	3.411	0.542
1005.000	582.118	80.009	19.995	103.821	20.039	3.252	0.503
1005.500	582.342	80.007	19.994	103.826	20.040	3.167	0.495
1006.000	582.588	80.007	19.995	103.834	20.035	3.505	0.488
1006.500	582.888	80.008	19.993	103.846	20.040	3.139	0.508
1007.000	583.075	80.008	19.993	103.852	20.038	3.335	0.517
1007.500	583.327	80.008	19.994	103.854	20.034	3.559	0.463
1008.000	583.607	80.006	19.994	103.855	20.040	3.200	0.485
1008.500	583.840	80.008	19.993	103.856	20.036	3.440	0.522
1009.000	584.128	80.008	19.993	103.852	20.039	3.242	0.517
1009.500	584.338	80.006	19.993	103.851	20.040	3.140	0.510
1010.000	584.611	80.009	19.994	103.853	20.041	3.120	0.490
1010.500	584.840	80.007	19.994	103.860	20.037	3.383	0.492
1011.000	585.091	80.007	19.993	103.870	20.037	3.347	0.491
1011.500	585.376	80.007	19.993	103.884	20.039	3.268	0.509
1012.000	585.622	80.006	19.993	103.893	20.036	3.466	0.534
1012.500	585.873	80.008	19.994	103.894	20.039	3.230	0.514
1013.000	586.138	80.008	19.994	103.887	20.043	2.987	0.506
1013.500	586.401	80.007	19.994	103.874	20.042	3.062	0.521
1014.000	586.619	80.008	19.994	103.859	20.042	3.039	0.504
1014.500	586.885	80.008	19.993	103.857	20.041	3.081	0.483
1015.000	587.157	80.008	19.994	103.857	20.043	2.991	0.511
1015.500	587.389	80.009	19.993	103.857	20.044	2.899	0.521
1016.000	587.706	80.007	19.994	103.858	20.042	3.000	0.526
1016.500	587.942	80.008	19.994	103.858	20.043	2.971	0.551
1017.000	588.208	80.009	19.995	103.853	20.043	2.971	0.528
1017.500	588.424	80.007	19.993	103.859	20.042	3.006	0.492
1018.000	588.676	80.008	19.994	103.864	20.047	2.689	0.475
1018.500	588.920	80.009	19.994	103.863	20.045	2.829	0.482
1019.000	589.215	80.007	19.993	103.859	20.041	3.111	0.518
1019.500	589.446	80.008	19.995	103.849	20.043	2.948	0.533
1020.000	589.664	80.009	19.994	103.835	20.043	2.945	0.488
1020.500	589.940	80.008	19.995	103.823	20.042	3.042	0.471
1021.000	590.225	80.007	19.994	103.816	20.042	3.002	0.527
1021.500	590.434	80.009	19.994	103.812	20.040	3.163	0.527
1022.000	590.704	80.009	19.994	103.819	20.039	3.254	0.486
1022.500	590.947	80.009	19.995	103.828	20.044	2.920	0.496
1023.000	591.207	80.008	19.994	103.835	20.044	2.916	0.508
1023.500	591.453	80.008	19.995	103.840	20.041	3.091	0.504
1024.001	591.718	80.008	19.993	103.847	20.042	3.068	0.509
1024.501	591.952	80.008	19.995	103.848	20.042	3.053	0.505
1025.001	592.209	80.009	19.994	103.844	20.041	3.077	0.495
1025.500	592.465	80.010	19.994	103.843	20.039	3.213	0.502
1026.000	592.748	80.008	19.993	103.844	20.042	3.042	0.526
1026.500	593.012	80.008	19.994	103.844	20.041	3.108	0.543
1027.000	593.237	80.007	19.993	103.844	20.043	2.977	0.518
1027.500	593.502	80.008	19.994	103.844	20.039	3.215	0.490
1028.000	593.799	80.007	19.994	103.843	20.038	3.306	0.526
1028.500	594.018	80.008	19.993	103.843	20.036	3.440	0.539
1029.000	594.293	80.008	19.994	103.843	20.037	3.350	0.505
1029.500	594.556	80.010	19.994	103.844	20.038	3.317	0.516
1030.000	594.846	80.009	19.994	103.844	20.039	3.275	0.546
1030.500	595.104	80.007	19.995	103.845	20.041	3.083	0.550
1031.000	595.375	80.008	19.994	103.847	20.042	3.064	0.538
1031.500	595.590	80.009	19.993	103.848	20.040	3.187	0.508
1032.000	595.857	80.007	19.995	103.848	20.042	3.066	0.484
1032.500	596.080	80.010	19.994	103.847	20.041	3.073	0.486
1033.000	596.398	80.007	19.994	103.848	20.044	2.914	0.516
1033.500	596.647	80.010	19.996	103.848	20.040	3.171	0.554
1034.001	596.884	80.010	19.994	103.855	20.039	3.271	0.526
1034.501	597.125	80.009	19.994	103.864	20.046	2.766	0.482
1035.000	597.383	80.007	19.994	103.873	20.044	2.897	0.489
1035.501	597.659	80.011	19.994	103.885	20.043	2.994	0.516
1036.001	597.914	80.008	19.994	103.897	20.045	2.831	0.532
1036.500	598.194	80.009	19.994	103.902	20.042	3.060	0.533
1037.000	598.420	80.010	19.995	103.908	20.042	3.016	0.520
1037.500	598.686	80.010	19.995	103.910	20.046	2.747	0.499
1038.000	598.985	80.010	19.995	103.904	20.045	2.816	0.528
1038.500	599.205	80.008	19.995	103.892	20.042	3.062	0.541
1039.000	599.450	80.011	19.995	103.879	20.045	2.810	0.492
1039.500	599.723	80.011	19.994	103.864	20.048	2.592	0.492
1040.000	600.002	80.009	19.994	103.853	20.044	2.916	0.535
1040.500	600.196	80.008	19.994	103.845	20.045	2.839	0.512
