Repository: ulfsri/fsri_materials_database

# Materials and Products Database

## 01_Data

Raw data generated from each apparatus are included here in plain-text format. The data is organized first by material, next by the short name of test apparatus used, and where applicable additional filtering by test settings.

### material.json

Each material directory contains a json file of the same name as the material. This file links the data stored in the repository as well as data and graphs produced by the accompanying scripts (__02_Scripts__) to the respective landing page for the material on the front-end website.

File: 01_Data/Cotton_Felt/MCC/Cotton_Felt_MCC_30K_min_210709_R4.txt (part 1 of 4)
Sample ID:	C:\MCC\MCC Cal\Test\Cotton_Felt\Cotton_Felt_MCC_30K_min_21_07_09_R4.txt
Sample Weight (mg):	4.31
Heating Rate (C/s):	0.5
Combustor Temp (C):	900
N2 Flow Rate (cc/min):	80
O2 Flow Rate (cc/min):	20
Calibration File:	C:\MCC\MCC Cal\Coeff1 JN10440_30_210304.txt.txt
T Correction Coefficients:	0	1.024463	0
Time Shift (s):	14
*
Time (s)	Temperature (C)	N2 flow rate (cc/min)	O2 flow rate (cc/min)	Flow Rate (cc/min)	Oxygen (%)	HRR (W/g)	Heating rate (C/s)
0.000	112.894	79.997	19.995	99.944	20.220	-0.429	-0.045
0.500	112.863	79.995	19.996	99.944	20.213	0.093	-0.023
1.000	112.884	79.997	19.997	99.943	20.215	-0.068	-0.002
1.500	112.900	79.997	19.996	99.942	20.214	0.070	0.013
2.000	112.871	79.996	19.995	99.944	20.214	0.024	0.012
2.500	112.847	79.995	19.996	99.941	20.218	-0.245	-0.033
3.000	112.883	79.995	19.997	99.941	20.219	-0.292	-0.021
3.500	112.853	79.997	19.996	99.943	20.210	0.352	0.009
4.000	112.882	79.995	19.995	99.943	20.218	-0.243	0.003
4.500	112.850	79.997	19.997	99.944	20.213	0.125	-0.001
5.000	112.861	79.998	19.997	99.942	20.219	-0.336	-0.012
5.500	112.850	79.997	19.995	99.939	20.212	0.151	-0.011
6.000	112.858	79.996	19.995	99.941	20.213	0.129	-0.001
6.500	112.820	79.997	19.996	99.941	20.211	0.276	-0.016
7.000	112.827	79.997	19.995	99.940	20.215	-0.068	-0.030
7.500	112.825	79.996	19.996	99.940	20.213	0.086	-0.013
8.000	112.841	80.000	19.996	99.938	20.210	0.306	0.009
8.500	112.802	79.999	19.996	99.935	20.215	-0.070	-0.005
9.000	112.800	79.998	19.996	99.934	20.213	0.095	-0.032
9.500	112.792	79.997	19.996	99.935	20.212	0.203	-0.025
10.001	112.784	79.998	19.995	99.935	20.215	-0.070	-0.013
10.501	112.782	79.997	19.996	99.935	20.215	-0.044	-0.013
11.001	112.766	79.995	19.995	99.934	20.213	0.097	-0.014
11.501	112.797	79.997	19.996	99.933	20.211	0.251	-0.001
12.000	112.768	79.998	19.996	99.935	20.212	0.213	0.009
12.500	112.788	79.998	19.995	99.938	20.207	0.518	-0.004
13.000	112.756	79.997	19.996	99.938	20.213	0.102	-0.011
13.500	112.774	79.998	19.995	99.940	20.210	0.340	-0.013
14.001	112.732	79.998	19.995	99.941	20.211	0.265	-0.019
14.501	112.779	79.996	19.995	99.942	20.209	0.410	-0.009
15.000	112.760	79.998	19.996	99.946	20.213	0.088	0.016
15.500	112.766	79.996	19.996	99.954	20.211	0.247	0.008
16.000	112.733	79.995	19.995	99.959	20.213	0.080	-0.020
16.500	112.756	79.997	19.996	99.965	20.206	0.585	-0.018
17.000	112.757	79.995	19.996	99.966	20.207	0.570	0.007
17.500	112.740	79.997	19.996	99.966	20.209	0.370	0.004
18.000	112.771	79.998	19.996	99.968	20.207	0.572	-0.002
18.500	112.717	79.998	19.996	99.974	20.207	0.518	-0.005
19.000	112.725	79.995	19.996	99.983	20.205	0.665	-0.034
19.500	112.717	79.997	19.996	99.994	20.200	1.044	-0.023
20.000	112.703	79.997	19.996	100.002	20.202	0.884	-0.011
20.500	112.745	79.998	19.997	100.011	20.200	1.034	0.003
21.000	112.747	79.995	19.996	100.019	20.204	0.773	0.036
21.500	112.752	79.998	19.998	100.027	20.197	1.279	0.025
22.000	112.790	79.996	19.997	100.035	20.198	1.231	0.025
22.500	112.809	79.997	19.997	100.043	20.196	1.366	0.050
23.000	112.806	79.997	19.997	100.055	20.194	1.476	0.036
23.500	112.779	79.996	19.997	100.065	20.188	1.956	-0.008
24.000	112.804	79.995	19.996	100.080	20.194	1.470	-0.016
24.500	112.828	79.995	19.996	100.095	20.193	1.575	0.024
25.000	112.839	79.998	19.997	100.109	20.184	2.209	0.042
25.500	112.883	79.996	19.997	100.117	20.189	1.836	0.045
26.000	112.932	79.996	19.997	100.124	20.190	1.757	0.074
26.500	112.962	79.996	19.996	100.125	20.186	2.085	0.087
27.000	112.967	79.997	19.996	100.123	20.183	2.318	0.057
27.500	112.993	79.995	19.996	100.119	20.186	2.067	0.032
28.000	113.017	79.997	19.995	100.116	20.185	2.127	0.041
28.500	113.050	80.000	19.997	100.116	20.186	2.089	0.054
29.000	113.087	79.997	19.995	100.116	20.183	2.284	0.064
29.500	113.131	79.998	19.997	100.118	20.183	2.278	0.075
30.000	113.175	79.997	19.997	100.124	20.185	2.161	0.084
30.500	113.229	79.998	19.996	100.128	20.184	2.215	0.093
31.000	113.251	79.996	19.996	100.127	20.180	2.528	0.087
31.500	113.312	79.997	19.995	100.124	20.183	2.309	0.079
32.000	113.359	79.998	19.996	100.121	20.184	2.235	0.096
32.500	113.448	79.997	19.995	100.121	20.180	2.472	0.122
33.000	113.482	79.999	19.995	100.121	20.179	2.607	0.130
33.500	113.522	79.998	19.996	100.123	20.179	2.557	0.099
34.000	113.612	79.996	19.995	100.126	20.180	2.537	0.102
34.500	113.688	79.996	19.995	100.129	20.180	2.476	0.148
35.001	113.742	80.000	19.995	100.129	20.180	2.466	0.148
35.501	113.757	79.998	19.996	100.128	20.177	2.711	0.099
36.000	113.851	79.998	19.997	100.128	20.182	2.372	0.089
36.500	113.913	79.997	19.996	100.128	20.180	2.468	0.132
37.001	113.995	80.000	19.997	100.126	20.178	2.661	0.150
37.501	114.064	79.997	19.996	100.126	20.183	2.267	0.148
38.000	114.163	79.996	19.996	100.128	20.179	2.590	0.159
38.500	114.211	79.996	19.996	100.128	20.179	2.610	0.157
39.000	114.240	79.997	19.996	100.129	20.180	2.486	0.112
39.500	114.385	79.998	19.996	100.130	20.180	2.516	0.125
40.000	114.457	79.993	19.996	100.130	20.178	2.648	0.196
40.500	114.529	79.996	19.996	100.131	20.176	2.807	0.181
41.000	114.606	79.997	19.997	100.132	20.181	2.419	0.146
41.500	114.664	79.994	19.996	100.136	20.180	2.524	0.142
42.001	114.784	79.997	19.997	100.137	20.174	2.927	0.157
42.501	114.847	79.995	19.996	100.137	20.176	2.761	0.180
43.000	114.956	79.995	19.997	100.137	20.172	3.058	0.177
43.500	115.011	79.992	19.995	100.136	20.175	2.873	0.168
44.000	115.120	79.995	19.996	100.132	20.178	2.644	0.164
44.500	115.206	79.995	19.997	100.131	20.177	2.753	0.180
45.000	115.321	79.995	19.997	100.131	20.176	2.785	0.198
45.500	115.409	79.994	19.998	100.132	20.174	2.903	0.202
46.000	115.480	79.994	19.997	100.136	20.174	2.919	0.181
46.500	115.606	79.993	19.997	100.139	20.177	2.742	0.178
47.001	115.674	79.994	19.996	100.143	20.176	2.811	0.196
47.501	115.803	79.995	19.997	100.145	20.172	3.070	0.196
48.000	115.895	79.994	19.998	100.150	20.171	3.120	0.209
48.500	116.006	79.993	19.998	100.153	20.175	2.849	0.211
49.001	116.113	79.995	19.998	100.156	20.174	2.953	0.210
49.501	116.196	79.994	19.996	100.157	20.176	2.767	0.204
50.000	116.346	79.995	19.997	100.157	20.172	3.092	0.212
50.500	116.407	79.994	19.997	100.155	20.169	3.268	0.223
51.001	116.587	79.995	19.997	100.155	20.172	3.078	0.226
51.501	116.661	79.995	19.997	100.156	20.173	3.010	0.247
52.000	116.786	79.996	19.998	100.159	20.166	3.484	0.226
52.501	116.852	79.996	19.998	100.163	20.170	3.218	0.196
53.001	116.994	79.994	19.997	100.163	20.167	3.453	0.199
53.500	117.099	79.994	19.997	100.160	20.172	3.058	0.227
54.000	117.209	79.994	19.996	100.155	20.167	3.451	0.231
54.500	117.315	79.998	19.997	100.154	20.168	3.381	0.216
55.000	117.457	79.995	19.997	100.156	20.171	3.152	0.232
55.500	117.590	79.995	19.996	100.160	20.168	3.355	0.261
56.000	117.691	79.995	19.997	100.164	20.172	3.068	0.254
56.501	117.814	79.994	19.996	100.170	20.169	3.335	0.229
57.001	117.928	79.994	19.996	100.171	20.167	3.449	0.230
57.501	118.058	79.995	19.996	100.171	20.170	3.244	0.241
58.000	118.177	79.995	19.997	100.171	20.167	3.447	0.247
58.501	118.326	79.995	19.997	100.170	20.164	3.682	0.258
59.001	118.430	79.996	19.997	100.168	20.167	3.417	0.260
59.500	118.593	79.996	19.995	100.168	20.166	3.551	0.260
60.000	118.724	79.996	19.996	100.167	20.166	3.545	0.280
60.500	118.865	79.995	19.996	100.168	20.173	3.031	0.283
61.000	119.021	79.997	19.997	100.169	20.170	3.226	0.285
61.500	119.158	79.995	19.996	100.170	20.167	3.449	0.295
62.000	119.267	79.996	19.996	100.167	20.170	3.212	0.269
62.500	119.401	79.996	19.997	100.160	20.165	3.555	0.245
63.000	119.560	79.996	19.996	100.159	20.168	3.369	0.268
63.500	119.678	79.996	19.996	100.162	20.168	3.401	0.285
64.001	119.811	79.997	19.996	100.163	20.165	3.620	0.264
64.501	119.972	79.998	19.997	100.166	20.167	3.421	0.273
65.000	120.109	79.997	19.996	100.173	20.170	3.240	0.296
65.500	120.237	79.996	19.995	100.174	20.166	3.487	0.281
66.000	120.354	79.995	19.996	100.171	20.165	3.594	0.255
66.501	120.541	79.997	19.996	100.170	20.165	3.590	0.275
67.001	120.676	79.995	19.996	100.170	20.170	3.194	0.313
67.501	120.812	79.996	19.995	100.168	20.166	3.539	0.296
68.000	120.975	79.997	19.996	100.168	20.170	3.224	0.285
68.500	121.140	79.998	19.996	100.167	20.170	3.232	0.314
69.000	121.318	79.997	19.997	100.168	20.161	3.885	0.336
69.500	121.496	79.995	19.995	100.168	20.166	3.547	0.350
70.000	121.663	79.995	19.995	100.172	20.172	3.062	0.350
70.500	121.782	79.995	19.996	100.172	20.168	3.371	0.316
71.000	121.950	79.994	19.996	100.173	20.169	3.278	0.287
71.500	122.102	79.995	19.997	100.173	20.167	3.469	0.303
72.000	122.270	79.996	19.996	100.173	20.171	3.166	0.320
72.500	122.401	79.996	19.996	100.170	20.172	3.108	0.310
73.000	122.569	79.996	19.996	100.170	20.171	3.186	0.299
73.500	122.762	79.995	19.997	100.170	20.169	3.301	0.329
74.000	122.921	79.995	19.997	100.170	20.170	3.224	0.356
74.500	123.074	79.997	19.996	100.169	20.169	3.307	0.332
75.000	123.247	79.997	19.997	100.169	20.174	2.965	0.319
75.500	123.433	79.996	19.997	100.169	20.172	3.064	0.343
76.000	123.558	79.995	19.997	100.168	20.170	3.226	0.335
76.501	123.765	79.996	19.996	100.168	20.173	2.977	0.321
77.001	123.880	79.995	19.997	100.168	20.168	3.361	0.327
77.500	124.075	79.994	19.995	100.167	20.172	3.068	0.317
78.000	124.207	79.995	19.997	100.167	20.175	2.863	0.319
78.500	124.409	79.995	19.996	100.167	20.172	3.104	0.330
79.001	124.571	79.996	19.996	100.168	20.172	3.118	0.349
79.501	124.736	79.996	19.997	100.168	20.168	3.337	0.346
80.000	124.918	79.996	19.996	100.168	20.168	3.339	0.338
80.501	125.071	79.996	19.997	100.168	20.169	3.313	0.341
81.001	125.275	79.997	19.997	100.169	20.165	3.592	0.345
81.500	125.452	79.997	19.996	100.168	20.168	3.339	0.369
82.000	125.621	79.997	19.996	100.168	20.170	3.250	0.364
82.500	125.776	79.998	19.997	100.169	20.168	3.405	0.335
83.000	125.968	79.997	19.996	100.169	20.170	3.256	0.335
83.500	126.123	79.997	19.997	100.169	20.167	3.445	0.347
84.000	126.306	79.996	19.996	100.169	20.163	3.712	0.343
84.500	126.515	79.997	19.996	100.169	20.168	3.371	0.365
85.000	126.699	79.997	19.997	100.168	20.172	3.118	0.392
85.501	126.860	79.997	19.997	100.168	20.168	3.364	0.369
86.001	126.998	79.998	19.996	100.169	20.166	3.497	0.322
86.500	127.207	79.998	19.996	100.169	20.169	3.274	0.323
87.000	127.357	79.997	19.996	100.169	20.166	3.533	0.353
87.500	127.559	79.999	19.996	100.169	20.166	3.541	0.355
88.000	127.763	79.997	19.996	100.170	20.166	3.547	0.379
88.500	127.921	79.996	19.996	100.170	20.166	3.489	0.384
89.000	128.128	79.998	19.995	100.171	20.164	3.629	0.363
89.500	128.307	79.996	19.996	100.172	20.163	3.736	0.375
90.000	128.484	79.999	19.996	100.172	20.169	3.300	0.371
90.500	128.681	79.999	19.995	100.171	20.165	3.609	0.365
91.000	128.881	79.998	19.996	100.170	20.163	3.756	0.386
91.500	129.029	79.998	19.996	100.170	20.167	3.413	0.373
92.000	129.266	79.998	19.996	100.169	20.165	3.618	0.366
92.500	129.414	79.997	19.997	100.168	20.163	3.746	0.385
93.000	129.608	79.997	19.996	100.168	20.166	3.501	0.364
93.500	129.809	79.997	19.996	100.169	20.166	3.525	0.368
94.000	129.955	79.998	19.995	100.169	20.167	3.449	0.371
94.501	130.144	79.997	19.995	100.170	20.169	3.306	0.341
95.001	130.319	79.997	19.995	100.172	20.167	3.409	0.350
95.500	130.504	79.998	19.996	100.174	20.174	2.931	0.362
96.000	130.716	79.997	19.996	100.174	20.171	3.160	0.379
96.500	130.926	79.997	19.996	100.179	20.169	3.296	0.409
97.000	131.103	79.997	19.997	100.185	20.172	3.092	0.405
97.500	131.287	79.996	19.996	100.186	20.164	3.636	0.375
98.000	131.481	79.997	19.995	100.186	20.170	3.218	0.370
98.500	131.668	79.998	19.996	100.187	20.168	3.375	0.380
99.000	131.868	79.996	19.996	100.185	20.168	3.348	0.384
99.500	132.071	79.995	19.995	100.179	20.168	3.391	0.395
100.000	132.259	79.995	19.996	100.179	20.165	3.625	0.397
100.500	132.452	79.997	19.996	100.179	20.170	3.238	0.386
101.000	132.655	79.997	19.995	100.177	20.166	3.527	0.389
101.501	132.849	79.996	19.995	100.175	20.168	3.342	0.397
102.001	133.035	79.997	19.996	100.173	20.169	3.318	0.388
102.500	133.256	79.997	19.997	100.171	20.169	3.334	0.393
103.000	133.447	79.999	19.998	100.171	20.165	3.584	0.410
103.500	133.624	79.998	19.996	100.173	20.164	3.685	0.391
104.000	133.855	79.997	19.996	100.174	20.169	3.302	0.388
104.500	134.040	79.998	19.995	100.176	20.165	3.577	0.412
105.000	134.213	79.998	19.996	100.178	20.167	3.430	0.387
105.500	134.476	79.998	19.996	100.178	20.168	3.407	0.397
106.000	134.654	79.998	19.996	100.175	20.171	3.156	0.439
106.501	134.832	79.998	19.995	100.175	20.169	3.280	0.398
107.001	135.067	79.997	19.995	100.174	20.167	3.433	0.384
107.500	135.261	79.996	19.996	100.172	20.170	3.238	0.421
108.000	135.478	79.998	19.995	100.173	20.166	3.521	0.420
108.500	135.656	79.998	19.996	100.174	20.167	3.481	0.403
109.000	135.857	79.997	19.996	100.173	20.163	3.722	0.387
109.500	136.096	79.998	19.996	100.173	20.167	3.420	0.410
110.000	136.290	79.997	19.996	100.175	20.167	3.432	0.437
110.500	136.530	79.997	19.996	100.175	20.166	3.491	0.433
111.000	136.688	79.997	19.997	100.177	20.167	3.453	0.416
111.500	136.925	80.000	19.996	100.179	20.170	3.240	0.396
112.001	137.138	79.996	19.996	100.183	20.170	3.254	0.422
112.501	137.353	80.000	19.997	100.186	20.168	3.375	0.440
113.000	137.520	79.996	19.995	100.192	20.164	3.684	0.405
113.500	137.756	79.998	19.997	100.196	20.166	3.505	0.392
114.000	137.964	79.999	19.997	100.201	20.169	3.300	0.423
114.500	138.189	79.997	19.995	100.201	20.171	3.130	0.439
115.000	138.374	79.999	19.996	100.196	20.169	3.276	0.422
115.501	138.603	79.997	19.996	100.190	20.168	3.404	0.412
116.001	138.811	79.997	19.995	100.184	20.165	3.565	0.425
116.500	139.040	79.999	19.996	100.177	20.166	3.498	0.437
117.000	139.256	79.999	19.995	100.177	20.166	3.488	0.441
117.500	139.449	79.998	19.996	100.180	20.163	3.705	0.427
118.000	139.680	79.998	19.995	100.181	20.164	3.643	0.417
118.500	139.871	79.998	19.996	100.180	20.166	3.512	0.423
119.000	140.129	79.996	19.995	100.181	20.161	3.870	0.435
119.500	140.315	79.997	19.996	100.180	20.163	3.731	0.447
120.000	140.521	79.997	19.996	100.183	20.163	3.726	0.418
120.500	140.749	79.997	19.997	100.186	20.165	3.599	0.413
121.001	140.969	79.997	19.997	100.186	20.167	3.481	0.441
121.501	141.195	79.996	19.996	100.187	20.169	3.292	0.447
122.000	141.388	79.995	19.997	100.185	20.169	3.334	0.432
122.500	141.632	79.998	19.998	100.180	20.166	3.487	0.428
123.000	141.847	79.997	19.996	100.175	20.168	3.360	0.448
123.500	142.064	79.997	19.996	100.176	20.168	3.404	0.445
124.000	142.298	79.995	19.996	100.176	20.168	3.358	0.442
124.500	142.496	79.996	19.995	100.178	20.169	3.286	0.442
125.001	142.721	79.994	19.995	100.177	20.168	3.364	0.428
125.501	142.944	79.995	19.996	100.179	20.166	3.483	0.436
126.000	143.173	79.994	19.996	100.184	20.170	3.232	0.450
126.500	143.392	79.995	19.997	100.188	20.167	3.463	0.449
127.000	143.634	79.997	19.996	100.192	20.166	3.525	0.454
127.500	143.866	79.997	19.997	100.195	20.165	3.571	0.467
128.000	144.104	79.996	19.996	100.197	20.166	3.551	0.472
128.500	144.312	79.995	19.996	100.198	20.165	3.617	0.458
129.000	144.552	79.994	19.996	100.195	20.166	3.515	0.447
129.500	144.739	79.995	19.997	100.192	20.165	3.597	0.437
130.000	144.973	79.996	19.997	100.190	20.161	3.882	0.424
130.500	145.188	79.998	19.996	100.188	20.164	3.679	0.435
131.000	145.396	79.996	19.996	100.182	20.168	3.394	0.436
131.500	145.635	79.995	19.997	100.180	20.163	3.717	0.435
132.000	145.885	79.995	19.997	100.179	20.167	3.468	0.468
132.500	146.081	79.996	19.996	100.179	20.160	3.950	0.468
133.000	146.336	79.996	19.997	100.180	20.164	3.699	0.448
133.500	146.557	79.996	19.997	100.180	20.164	3.693	0.464
134.000	146.751	79.995	19.997	100.181	20.171	3.145	0.446
134.500	147.003	79.995	19.997	100.180	20.167	3.436	0.431
135.000	147.211	79.996	19.997	100.180	20.166	3.517	0.453
135.500	147.451	79.995	19.997	100.184	20.165	3.577	0.454
136.000	147.708	79.995	19.997	100.189	20.163	3.732	0.472
136.500	147.906	79.995	19.997	100.188	20.166	3.497	0.475
137.000	148.170	79.996	19.997	100.187	20.167	3.471	0.458
137.500	148.416	79.995	19.997	100.185	20.166	3.523	0.486
138.000	148.668	79.997	19.998	100.181	20.163	3.725	0.504
138.500	148.869	79.995	19.997	100.179	20.163	3.737	0.476
139.000	149.083	79.997	19.997	100.179	20.165	3.583	0.434
139.500	149.310	79.995	19.997	100.183	20.162	3.824	0.428
140.000	149.556	79.995	19.997	100.189	20.166	3.487	0.457
140.500	149.768	79.996	19.998	100.192	20.168	3.340	0.465
141.000	149.998	79.996	19.996	100.196	20.164	3.677	0.450
141.500	150.196	79.996	19.996	100.199	20.169	3.314	0.435
142.000	150.450	79.997	19.997	100.199	20.171	3.183	0.440
142.500	150.669	79.995	19.996	100.199	20.170	3.260	0.462
143.000	150.913	79.997	19.996	100.201	20.167	3.470	0.468
143.500	151.120	79.996	19.996	100.199	20.166	3.548	0.457
144.000	151.340	79.996	19.997	100.198	20.166	3.506	0.439
144.500	151.609	79.997	19.997	100.193	20.165	3.555	0.458
145.000	151.837	79.996	19.997	100.193	20.164	3.655	0.493
145.500	152.056	79.996	19.997	100.189	20.167	3.458	0.472
146.000	152.330	79.995	19.996	100.188	20.165	3.607	0.470
146.500	152.535	79.995	19.997	100.184	20.170	3.198	0.486
147.000	152.798	79.994	19.996	100.184	20.166	3.501	0.474
147.500	153.031	79.997	19.997	100.183	20.166	3.503	0.482
148.000	153.222	79.996	19.997	100.186	20.160	3.926	0.460
148.500	153.495	79.995	19.996	100.188	20.170	3.208	0.444
149.000	153.719	79.996	19.997	100.192	20.167	3.414	0.481
149.500	153.940	79.997	19.997	100.197	20.170	3.211	0.471
150.000	154.177	79.996	19.996	100.193	20.164	3.631	0.452
150.500	154.429	79.996	19.996	100.188	20.166	3.535	0.473
151.000	154.644	79.995	19.996	100.187	20.172	3.063	0.478
151.500	154.917	79.995	19.996	100.190	20.166	3.537	0.478
152.000	155.147	79.995	19.996	100.186	20.165	3.577	0.496
152.500	155.377	79.995	19.996	100.190	20.166	3.487	0.481
153.000	155.615	79.996	19.996	100.193	20.170	3.210	0.464
153.500	155.850	79.995	19.996	100.193	20.169	3.280	0.471
154.000	156.069	79.996	19.997	100.193	20.167	3.417	0.464
154.500	156.310	79.996	19.997	100.196	20.165	3.567	0.457
155.000	156.526	79.995	19.996	100.194	20.161	3.884	0.458
155.500	156.806	79.997	19.996	100.192	20.171	3.182	0.477
156.000	157.045	79.996	19.996	100.189	20.168	3.368	0.508
156.500	157.317	79.994	19.996	100.187	20.166	3.553	0.515
157.000	157.493	79.995	19.995	100.185	20.169	3.324	0.479
157.500	157.749	79.995	19.996	100.181	20.166	3.529	0.440
158.000	158.006	79.995	19.996	100.180	20.166	3.489	0.473
158.500	158.237	79.995	19.995	100.184	20.163	3.745	0.501
159.000	158.498	79.996	19.997	100.186	20.163	3.751	0.490
159.500	158.736	79.996	19.996	100.189	20.165	3.591	0.495
160.000	158.959	79.995	19.996	100.191	20.158	4.121	0.480
160.500	159.208	79.995	19.997	100.192	20.164	3.671	0.467
161.000	159.438	79.994	19.996	100.188	20.162	3.820	0.476
161.500	159.669	79.995	19.997	100.183	20.164	3.685	0.470
162.000	159.918	79.996	19.996	100.178	20.164	3.693	0.470
162.500	160.186	79.996	19.995	100.177	20.158	4.127	0.499
163.000	160.440	79.995	19.995	100.175	20.162	3.784	0.520
163.500	160.672	79.995	19.996	100.174	20.163	3.768	0.504
164.000	160.936	79.995	19.996	100.175	20.164	3.645	0.491
164.500	161.174	79.996	19.995	100.176	20.158	4.115	0.499
165.000	161.368	79.997	19.995	100.179	20.168	3.363	0.467
165.500	161.645	79.997	19.996	100.180	20.165	3.571	0.452
166.000	161.873	79.997	19.996	100.179	20.163	3.710	0.488
166.500	162.129	79.997	19.996	100.182	20.161	3.855	0.494
167.000	162.368	79.996	19.996	100.184	20.160	3.917	0.490
167.500	162.628	79.997	19.996	100.181	20.164	3.632	0.497
168.000	162.898	79.998	19.995	100.181	20.167	3.447	0.515
168.500	163.121	79.997	19.995	100.185	20.161	3.887	0.511
169.000	163.353	79.997	19.996	100.186	20.167	3.451	0.474
169.500	163.618	79.997	19.996	100.190	20.160	3.951	0.476
170.000	163.833	79.997	19.996	100.193	20.159	4.011	0.489
170.500	164.099	79.997	19.995	100.196	20.164	3.682	0.481
171.000	164.344	79.996	19.996	100.194	20.162	3.840	0.496
171.500	164.551	79.997	19.996	100.188	20.163	3.734	0.482
172.000	164.824	79.996	19.996	100.184	20.162	3.786	0.466
172.500	165.087	79.997	19.995	100.185	20.161	3.905	0.508
173.001	165.311	79.998	19.996	100.186	20.161	3.884	0.511
173.501	165.549	79.996	19.995	100.186	20.160	3.973	0.474
174.001	165.817	79.998	19.997	100.187	20.166	3.505	0.484
174.500	166.027	79.996	19.995	100.186	20.164	3.660	0.492
175.000	166.302	79.997	19.995	100.181	20.159	4.021	0.482
175.500	166.519	79.996	19.996	100.177	20.160	3.943	0.489
176.000	166.772	79.996	19.996	100.172	20.166	3.505	0.482
176.500	167.068	79.996	19.995	100.172	20.164	3.658	0.510
177.000	167.272	79.997	19.996	100.170	20.161	3.895	0.524
177.500	167.520	79.995	19.995	100.171	20.160	3.987	0.476
178.000	167.802	79.996	19.997	100.172	20.163	3.768	0.491
178.501	168.049	79.997	19.995	100.173	20.166	3.501	0.529
179.000	168.271	79.995	19.996	100.172	20.156	4.214	0.499
179.500	168.553	79.995	19.996	100.174	20.168	3.379	0.487
180.000	168.766	79.996	19.997	100.174	20.162	3.782	0.500
180.500	168.997	79.995	19.995	100.173	20.166	3.511	0.469
181.000	169.234	79.997	19.996	100.173	20.161	3.903	0.456
181.500	169.534	79.995	19.995	100.173	20.164	3.692	0.502
182.000	169.756	79.996	19.996	100.172	20.161	3.857	0.529
182.500	170.015	79.997	19.996	100.173	20.162	3.782	0.502
183.000	170.301	79.997	19.996	100.175	20.167	3.435	0.513
183.500	170.463	79.997	19.995	100.176	20.164	3.660	0.496
184.000	170.773	79.997	19.996	100.176	20.166	3.545	0.460
184.500	170.963	79.996	19.996	100.179	20.165	3.606	0.486
185.000	171.256	79.998	19.996	100.178	20.162	3.772	0.492
185.500	171.528	79.997	19.997	100.176	20.162	3.778	0.524
186.000	171.771	79.997	19.995	100.174	20.162	3.802	0.540
186.500	172.014	79.998	19.996	100.173	20.165	3.571	0.500
187.000	172.269	79.998	19.995	100.170	20.161	3.846	0.492
187.500	172.525	79.998	19.995	100.169	20.163	3.710	0.504
188.000	172.749	79.996	19.995	100.169	20.158	4.094	0.496
188.500	173.018	79.999	19.996	100.169	20.161	3.869	0.486
189.000	173.252	79.998	19.996	100.172	20.163	3.706	0.498
189.500	173.515	79.999	19.995	100.172	20.165	3.600	0.500
190.000	173.757	79.999	19.996	100.171	20.165	3.592	0.501
190.500	174.040	79.999	19.995	100.171	20.160	3.943	0.514
191.000	174.271	79.998	19.996	100.170	20.168	3.407	0.520
191.500	174.511	79.998	19.995	100.167	20.168	3.347	0.493
192.000	174.763	80.000	19.996	100.167	20.164	3.678	0.482
192.501	175.006	79.998	19.995	100.167	20.167	3.423	0.493
193.001	175.251	79.998	19.997	100.167	20.166	3.519	0.491
193.500	175.492	79.999	19.995	100.167	20.162	3.782	0.487
194.000	175.721	79.998	19.997	100.167	20.165	3.578	0.478
194.500	175.974	79.998	19.996	100.168	20.163	3.702	0.476
195.000	176.255	79.997	19.996	100.167	20.164	3.626	0.508
195.500	176.484	79.998	19.995	100.166	20.167	3.429	0.522
196.000	176.701	79.998	19.996	100.166	20.162	3.825	0.478
196.500	176.951	79.997	19.996	100.168	20.164	3.688	0.456
197.000	177.265	79.998	19.996	100.170	20.163	3.738	0.515
197.500	177.464	79.996	19.996	100.171	20.163	3.736	0.538
198.000	177.741	79.997	19.997	100.171	20.166	3.527	0.495
198.500	177.971	79.998	19.997	100.168	20.164	3.644	0.492
199.000	178.211	79.997	19.996	100.165	20.168	3.375	0.489
199.500	178.484	79.998	19.996	100.164	20.163	3.722	0.492
200.000	178.690	79.996	19.996	100.163	20.166	3.509	0.496
200.500	178.999	79.995	19.996	100.163	20.160	3.935	0.497
201.000	179.268	79.996	19.997	100.167	20.167	3.465	0.546
201.500	179.463	79.996	19.997	100.167	20.163	3.770	0.521
202.000	179.713	79.997	19.997	100.166	20.159	4.045	0.455
202.500	179.993	79.997	19.997	100.165	20.164	3.634	0.488
203.000	180.222	79.998	19.996	100.165	20.165	3.598	0.519
203.500	180.484	79.994	19.996	100.165	20.163	3.718	0.500
204.000	180.787	79.996	19.997	100.165	20.164	3.638	0.528
204.500	180.997	79.996	19.997	100.165	20.158	4.114	0.539
205.000	181.272	79.996	19.998	100.167	20.163	3.720	0.499
205.500	181.494	79.996	19.996	100.166	20.163	3.764	0.491
206.000	181.723	79.996	19.996	100.166	20.161	3.887	0.474
206.500	181.996	79.996	19.997	100.167	20.165	3.600	0.477
207.000	182.252	79.995	19.997	100.167	20.161	3.873	0.515
207.500	182.521	79.997	19.997	100.166	20.160	3.957	0.527
208.000	182.758	79.998	19.997	100.166	20.165	3.562	0.516
208.500	183.007	79.996	19.997	100.167	20.162	3.812	0.496
209.000	183.247	79.997	19.997	100.167	20.164	3.640	0.488
209.500	183.487	79.996	19.995	100.167	20.162	3.823	0.485
210.000	183.761	79.997	19.996	100.168	20.162	3.788	0.496
210.500	184.013	79.997	19.997	100.168	20.165	3.596	0.520
211.000	184.274	79.996	19.996	100.167	20.163	3.770	0.520
211.500	184.488	79.996	19.996	100.167	20.159	4.001	0.494
212.000	184.764	79.995	19.996	100.167	20.167	3.481	0.482
212.500	185.004	79.997	19.997	100.166	20.162	3.780	0.503
213.000	185.257	79.996	19.996	100.167	20.164	3.668	0.505
213.500	185.481	79.995	19.996	100.167	20.164	3.640	0.486
214.000	185.742	79.995	19.996	100.167	20.165	3.562	0.481
214.500	186.024	79.995	19.995	100.167	20.161	3.883	0.514
215.000	186.261	79.996	19.997	100.167	20.169	3.309	0.531
215.500	186.539	79.996	19.997	100.167	20.160	3.955	0.517
216.000	186.811	79.997	19.998	100.167	20.162	3.782	0.533
216.500	187.049	79.995	19.996	100.168	20.166	3.511	0.530
217.000	187.287	79.996	19.997	100.168	20.168	3.397	0.493
217.500	187.574	79.996	19.997	100.168	20.160	3.969	0.501
218.000	187.787	79.996	19.996	100.167	20.164	3.656	0.512
218.500	188.058	79.996	19.996	100.168	20.161	3.885	0.492
219.000	188.329	79.995	19.996	100.168	20.169	3.276	0.513
219.500	188.564	79.996	19.998	100.168	20.166	3.507	0.524
220.000	188.814	79.995	19.997	100.166	20.164	3.630	0.495
220.500	189.098	79.996	19.998	100.165	20.167	3.465	0.509
221.000	189.344	79.995	19.997	100.165	20.163	3.706	0.532
221.500	189.573	79.995	19.997	100.165	20.166	3.519	0.503
222.000	189.837	79.995	19.997	100.166	20.167	3.467	0.484
222.500	190.073	79.995	19.995	100.168	20.164	3.674	0.496
223.000	190.321	79.994	19.997	100.169	20.167	3.433	0.492
223.500	190.594	79.996	19.995	100.169	20.167	3.427	0.502
224.000	190.841	79.996	19.996	100.168	20.167	3.443	0.520
224.500	191.112	79.995	19.997	100.168	20.166	3.513	0.519
225.000	191.351	79.995	19.996	100.168	20.165	3.604	0.514
225.500	191.572	79.995	19.996	100.169	20.167	3.423	0.485
226.000	191.868	79.995	19.996	100.169	20.167	3.439	0.488
226.500	192.115	79.996	19.996	100.169	20.163	3.747	0.530
227.000	192.327	79.995	19.998	100.170	20.163	3.767	0.501
227.500	192.619	79.994	19.997	100.170	20.161	3.863	0.482
228.000	192.858	79.994	19.998	100.170	20.167	3.457	0.518
228.500	193.111	79.994	19.998	100.170	20.165	3.574	0.511
229.000	193.386	79.994	19.998	100.170	20.166	3.535	0.510
229.500	193.577	79.994	19.997	100.170	20.167	3.437	0.497
230.000	193.813	79.994	19.997	100.169	20.168	3.405	0.446
230.500	194.073	79.994	19.998	100.169	20.166	3.488	0.462
231.000	194.317	79.994	19.997	100.168	20.164	3.638	0.500
231.500	194.600	79.994	19.998	100.168	20.166	3.542	0.515
232.000	194.806	79.995	19.998	100.168	20.161	3.901	0.508
232.500	195.120	79.993	19.997	100.169	20.166	3.538	0.505
233.000	195.344	79.995	19.997	100.163	20.168	3.369	0.529
233.500	195.576	79.994	19.997	100.160	20.166	3.516	0.497
234.000	195.849	79.994	19.996	100.158	20.170	3.237	0.481
234.500	196.087	79.994	19.997	100.158	20.166	3.550	0.508
235.000	196.346	79.994	19.997	100.159	20.168	3.369	0.504
235.500	196.595	79.993	19.997	100.165	20.169	3.315	0.502
236.000	196.867	79.994	19.996	100.168	20.167	3.449	0.514
236.500	197.088	79.997	19.997	100.168	20.170	3.205	0.507
237.000	197.348	79.995	19.996	100.161	20.164	3.638	0.487
237.500	197.585	79.994	19.997	100.156	20.169	3.303	0.489
238.000	197.832	79.995	19.997	100.156	20.163	3.755	0.490
238.500	198.123	79.995	19.996	100.156	20.171	3.159	0.511
239.000	198.330	79.994	19.997	100.159	20.162	3.773	0.518
239.500	198.598	79.996	19.996	100.165	20.164	3.689	0.487
240.000	198.845	79.996	19.996	100.166	20.167	3.444	0.495
240.500	199.066	79.996	19.997	100.164	20.159	4.034	0.491
241.000	199.303	79.994	19.996	100.158	20.165	3.611	0.463
241.500	199.578	79.997	19.996	100.153	20.168	3.370	0.485
242.000	199.801	79.996	19.996	100.151	20.168	3.338	0.506
242.500	200.083	79.997	19.995	100.153	20.166	3.528	0.501
243.000	200.323	79.997	19.997	100.154	20.166	3.484	0.513
243.500	200.566	79.997	19.997	100.158	20.166	3.512	0.503
244.000	200.807	79.996	19.997	100.162	20.163	3.701	0.484
244.500	201.063	79.996	19.996	100.162	20.168	3.398	0.490
245.000	201.292	79.997	19.996	100.161	20.166	3.524	0.491
245.500	201.531	79.997	19.996	100.161	20.167	3.440	0.477
246.000	201.777	79.997	19.996	100.163	20.169	3.329	0.477
246.500	202.033	79.996	19.995	100.159	20.168	3.402	0.494
247.000	202.340	79.997	19.995	100.158	20.166	3.518	0.532
247.500	202.565	79.996	19.995	100.157	20.164	3.687	0.547
248.000	202.840	79.997	19.996	100.151	20.168	3.340	0.516
248.500	203.102	79.999	19.997	100.145	20.168	3.340	0.519
249.000	203.310	79.998	19.995	100.146	20.168	3.380	0.504
249.500	203.535	79.998	19.997	100.147	20.168	3.394	0.452
250.000	203.802	79.999	19.996	100.145	20.167	3.472	0.462
250.500	204.029	79.996	19.996	100.146	20.170	3.243	0.493
251.000	204.281	79.996	19.997	100.149	20.164	3.691	0.487
251.500	204.524	79.998	19.995	100.147	20.166	3.542	0.487
252.000	204.783	79.997	19.995	100.143	20.164	3.633	0.499
252.500	205.015	79.996	19.997	100.141	20.163	3.738	0.496
253.000	205.266	79.997	19.996	100.143	20.165	3.601	0.487
253.500	205.515	79.996	19.996	100.138	20.164	3.669	0.491
254.000	205.746	79.997	19.996	100.138	20.164	3.667	0.490
254.500	205.999	79.997	19.995	100.140	20.168	3.398	0.482
255.000	206.244	79.996	19.997	100.139	20.167	3.446	0.491
255.501	206.484	79.996	19.997	100.138	20.164	3.645	0.491
256.001	206.733	79.997	19.996	100.142	20.164	3.687	0.487
256.501	206.997	79.996	19.997	100.145	20.166	3.518	0.501
257.000	207.260	79.995	19.996	100.145	20.163	3.709	0.521
257.500	207.508	79.998	19.997	100.145	20.164	3.663	0.519
258.000	207.767	79.997	19.996	100.142	20.165	3.560	0.509
258.500	207.993	79.996	19.996	100.139	20.164	3.653	0.496
259.000	208.287	79.997	19.996	100.137	20.164	3.693	0.502
259.500	208.485	79.997	19.997	100.134	20.161	3.912	0.506
260.000	208.755	79.995	19.997	100.137	20.163	3.735	0.480
260.500	208.975	79.997	19.997	100.140	20.162	3.793	0.479
261.000	209.255	79.998	19.996	100.146	20.160	3.980	0.495
261.500	209.494	79.996	19.996	100.145	20.165	3.615	0.510
262.000	209.744	79.996	19.996	100.146	20.161	3.900	0.504
262.500	209.968	79.996	19.997	100.143	20.158	4.083	0.481
263.000	210.232	79.998	19.997	100.139	20.161	3.866	0.480
263.500	210.491	79.995	19.997	100.133	20.163	3.713	0.505
264.000	210.722	79.996	19.996	100.132	20.163	3.749	0.507
264.500	210.951	79.997	19.996	100.132	20.165	3.615	0.475
265.000	211.200	79.998	19.996	100.133	20.162	3.823	0.469
265.500	211.434	79.997	19.996	100.137	20.159	4.028	0.481
266.000	211.703	79.998	19.997	100.139	20.162	3.783	0.493
266.500	211.940	79.998	19.997	100.142	20.164	3.651	0.504
267.000	212.158	79.998	19.996	100.148	20.165	3.600	0.480
267.500	212.432	79.999	19.996	100.153	20.159	3.992	0.473
268.000	212.674	79.998	19.995	100.152	20.161	3.875	0.504
268.500	212.908	79.997	19.995	100.150	20.161	3.873	0.496
269.000	213.164	79.997	19.995	100.150	20.162	3.831	0.483
269.500	213.396	79.999	19.995	100.146	20.160	3.924	0.489
270.000	213.652	79.998	19.995	100.140	20.161	3.886	0.488
270.500	213.897	79.997	19.996	100.141	20.165	3.593	0.495
271.000	214.142	79.999	19.996	100.143	20.159	4.001	0.495
271.500	214.385	79.999	19.995	100.139	20.161	3.912	0.489
272.000	214.629	79.998	19.996	100.137	20.160	3.980	0.488
272.501	214.867	79.999	19.996	100.137	20.161	3.852	0.485
273.000	215.096	79.998	19.996	100.133	20.160	3.964	0.474
273.500	215.353	79.998	19.995	100.132	20.161	3.864	0.476
274.000	215.608	79.998	19.996	100.138	20.164	3.695	0.499
274.500	215.815	79.998	19.996	100.139	20.157	4.163	0.487
275.000	216.066	79.999	19.996	100.139	20.160	3.928	0.460
275.500	216.304	79.998	19.997	100.143	20.156	4.262	0.474
276.000	216.522	79.998	19.995	100.146	20.159	4.045	0.472
276.500	216.777	79.999	19.995	100.140	20.159	4.022	0.464
277.000	217.042	79.998	19.996	100.143	20.161	3.888	0.497
277.500	217.271	79.997	19.996	100.148	20.162	3.773	0.507
278.000	217.542	79.998	19.997	100.147	20.159	4.042	0.497
278.500	217.806	79.998	19.996	100.146	20.154	4.405	0.518
279.000	217.992	79.996	19.995	100.149	20.156	4.224	0.493
279.500	218.268	79.995	19.995	100.149	20.159	4.048	0.456
280.000	218.501	79.995	19.995	100.145	20.159	4.058	0.486
280.500	218.763	79.995	19.996	100.142	20.160	3.949	0.502
281.000	218.990	79.995	19.997	100.140	20.155	4.321	0.492
281.500	219.211	79.994	19.996	100.137	20.151	4.626	0.468
282.000	219.497	79.995	19.996	100.133	20.152	4.523	0.477
282.500	219.719	79.994	19.996	100.133	20.152	4.503	0.508
283.000	219.975	79.995	19.996	100.134	20.150	4.646	0.493
283.500	220.194	79.995	19.996	100.135	20.156	4.228	0.476
284.000	220.433	79.994	19.997	100.136	20.151	4.632	0.466
284.500	220.679	79.995	19.996	100.137	20.157	4.156	0.472
285.000	220.945	79.994	19.996	100.137	20.156	4.208	0.499
285.500	221.166	79.995	19.996	100.137	20.151	4.610	0.500
286.000	221.395	79.994	19.996	100.135	20.153	4.457	0.469
286.500	221.628	79.995	19.996	100.135	20.151	4.628	0.456
287.000	221.902	79.993	19.996	100.140	20.155	4.299	0.484
287.500	222.125	79.994	19.997	100.144	20.150	4.707	0.502
288.000	222.395	79.994	19.997	100.146	20.147	4.859	0.495
288.500	222.612	79.994	19.996	100.150	20.149	4.723	0.491
289.000	222.882	79.994	19.997	100.154	20.155	4.301	0.487
289.500	223.100	79.994	19.997	100.158	20.153	4.435	0.487
290.000	223.364	79.995	19.998	100.160	20.151	4.634	0.485
290.500	223.626	79.995	19.997	100.162	20.151	4.587	0.504
291.000	223.846	79.994	19.997	100.159	20.149	4.764	0.504
291.500	224.116	79.995	19.997	100.161	20.151	4.595	0.486
292.000	224.344	79.995	19.996	100.161	20.149	4.746	0.493
292.500	224.615	79.995	19.997	100.161	20.151	4.613	0.499
293.000	224.825	79.995	19.997	100.164	20.154	4.389	0.491
293.500	225.075	79.997	19.996	100.168	20.150	4.658	0.471
294.000	225.299	79.995	19.996	100.163	20.149	4.776	0.466
294.500	225.576	79.996	19.997	100.160	20.151	4.622	0.487
295.000	225.829	79.996	19.996	100.160	20.152	4.563	0.516
295.500	226.030	79.996	19.997	100.158	20.147	4.923	0.492
296.000	226.269	79.995	19.996	100.156	20.154	4.377	0.447
296.500	226.519	79.995	19.996	100.157	20.149	4.738	0.464
297.000	226.741	79.996	19.996	100.158	20.149	4.724	0.481
297.500	227.033	79.996	19.996	100.154	20.148	4.789	0.493
298.000	227.260	79.996	19.996	100.152	20.148	4.841	0.516
298.500	227.491	79.994	19.996	100.149	20.146	4.986	0.488
299.000	227.752	79.995	19.996	100.150	20.147	4.867	0.475
299.501	227.955	79.995	19.994	100.152	20.149	4.764	0.478
300.001	228.289	79.996	19.996	100.157	20.147	4.877	0.500
300.500	228.498	79.996	19.997	100.162	20.143	5.168	0.540
301.000	228.762	79.996	19.997	100.167	20.148	4.817	0.508
301.500	229.015	79.995	19.995	100.168	20.142	5.235	0.495
302.000	229.242	79.996	19.997	100.167	20.143	5.169	0.498
302.500	229.488	79.995	19.996	100.167	20.138	5.512	0.477
303.000	229.744	79.995	19.995	100.167	20.144	5.128	0.488
303.500	230.004	79.996	19.996	100.168	20.147	4.875	0.509
304.000	230.249	79.997	19.996	100.170	20.141	5.321	0.510
304.500	230.496	79.996	19.996	100.171	20.142	5.292	0.499
305.000	230.747	79.995	19.996	100.169	20.147	4.917	0.495
305.500	230.983	79.996	19.995	100.169	20.144	5.118	0.493
306.000	231.240	79.995	19.996	100.167	20.146	4.985	0.490
306.500	231.459	79.995	19.996	100.167	20.144	5.106	0.484
307.000	231.738	79.994	19.996	100.167	20.146	4.959	0.487
307.500	231.947	79.995	19.996	100.168	20.138	5.528	0.493
308.000	232.238	79.994	19.996	100.163	20.144	5.104	0.494
308.500	232.463	79.994	19.996	100.158	20.148	4.843	0.508
309.000	232.755	79.995	19.997	100.156	20.147	4.907	0.516
309.500	232.994	79.994	19.997	100.154	20.148	4.793	0.524
310.000	233.185	79.995	19.997	100.155	20.144	5.088	0.481
310.500	233.494	79.994	19.997	100.160	20.143	5.188	0.465
311.000	233.707	79.994	19.997	100.161	20.139	5.501	0.511
311.500	233.979	79.994	19.997	100.159	20.143	5.214	0.503
312.000	234.163	79.994	19.997	100.155	20.142	5.223	0.470
312.500	234.445	79.993	19.997	100.151	20.137	5.594	0.461
313.000	234.699	79.996	19.997	100.146	20.142	5.255	0.501
313.500	234.928	79.995	19.997	100.147	20.144	5.120	0.509
314.000	235.194	79.994	19.998	100.150	20.140	5.367	0.489
314.501	235.436	79.996	19.998	100.155	20.137	5.630	0.502
315.000	235.669	79.995	19.997	100.158	20.147	4.927	0.492
315.500	235.906	79.994	19.996	100.162	20.139	5.469	0.473
316.000	236.137	79.994	19.997	100.164	20.143	5.168	0.469
316.500	236.396	79.995	19.997	100.166	20.136	5.698	0.479
317.000	236.653	79.994	19.997	100.163	20.138	5.556	0.503
317.500	236.900	79.994	19.997	100.158	20.132	5.977	0.510
318.000	237.129	79.994	19.996	100.155	20.135	5.767	0.490
318.500	237.371	79.994	19.998	100.151	20.134	5.835	0.474
319.000	237.652	79.995	19.997	100.151	20.134	5.811	0.497
319.500	237.879	79.996	19.997	100.153	20.136	5.674	0.515
320.000	238.181	79.996	19.998	100.157	20.137	5.624	0.518
320.500	238.419	79.995	19.997	100.158	20.134	5.865	0.534
321.000	238.680	79.997	19.997	100.160	20.132	5.971	0.520
321.500	238.837	79.996	19.996	100.159	20.134	5.874	0.459
322.000	239.119	79.994	19.996	100.159	20.130	6.145	0.429
322.500	239.399	79.995	19.997	100.158	20.129	6.196	0.500
323.000	239.648	79.995	19.997	100.155	20.131	6.027	0.545
323.500	239.908	79.997	19.996	100.157	20.126	6.433	0.519
324.000	240.127	79.997	19.997	100.157	20.126	6.433	0.494
324.500	240.379	79.996	19.996	100.157	20.132	5.975	0.475
325.000	240.597	79.998	19.997	100.159	20.126	6.451	0.470
325.500	240.833	79.996	19.996	100.164	20.128	6.280	0.462
326.000	241.078	79.996	19.996	100.163	20.122	6.732	0.468
326.500	241.384	79.996	19.996	100.161	20.128	6.254	0.516
327.000	241.578	79.998	19.996	100.158	20.121	6.748	0.525
327.500	241.838	79.997	19.996	100.158	20.123	6.639	0.477
328.000	242.089	79.998	19.996	100.156	20.128	6.296	0.482
328.500	242.319	79.998	19.997	100.156	20.123	6.627	0.495
329.000	242.592	79.997	19.996	100.155	20.130	6.163	0.492
329.500	242.869	79.998	19.996	100.157	20.123	6.665	0.527
330.000	243.105	79.996	19.995	100.157	20.126	6.438	0.531
330.500	243.363	79.998	19.997	100.159	20.125	6.471	0.503
331.000	243.580	79.998	19.996	100.160	20.124	6.595	0.485
331.500	243.846	79.996	19.995	100.164	20.126	6.404	0.479
332.001	244.095	79.997	19.996	100.165	20.123	6.623	0.499
332.500	244.331	79.996	19.996	100.166	20.117	7.045	0.500
333.000	244.559	79.997	19.996	100.167	20.118	6.980	0.475
333.500	244.786	79.995	19.996	100.167	20.118	7.003	0.459
334.000	245.055	79.997	19.996	100.167	20.117	7.051	0.475
334.500	245.286	79.998	19.996	100.167	20.120	6.866	0.498
335.000	245.487	79.996	19.996	100.164	20.119	6.949	0.466
335.500	245.796	79.996	19.997	100.162	20.116	7.163	0.471
336.000	246.005	79.997	19.995	100.162	20.124	6.543	0.514
336.500	246.223	79.996	19.996	100.162	20.118	7.006	0.472
337.000	246.478	79.996	19.995	100.163	20.117	7.095	0.450
337.500	246.736	79.995	19.995	100.165	20.121	6.765	0.493
338.000	246.961	79.996	19.996	100.167	20.117	7.083	0.498
338.500	247.223	79.996	19.996	100.167	20.115	7.251	0.485
339.001	247.457	79.996	19.996	100.167	20.118	6.976	0.492
339.500	247.722	79.996	19.996	100.167	20.117	7.099	0.497
340.000	247.940	79.995	19.995	100.167	20.114	7.263	0.491
340.500	248.177	79.996	19.997	100.167	20.113	7.364	0.469
341.000	248.454	79.998	19.997	100.168	20.116	7.127	0.484
341.500	248.669	79.997	19.996	100.168	20.114	7.277	0.503
342.001	248.954	79.996	19.996	100.168	20.110	7.602	0.496
342.501	249.191	79.997	19.996	100.168	20.112	7.442	0.511
343.001	249.450	79.997	19.996	100.168	20.109	7.637	0.509
343.500	249.728	79.997	19.998	100.169	20.111	7.522	0.516
344.000	249.968	79.997	19.996	100.169	20.110	7.554	0.527
344.500	250.226	79.996	19.995	100.168	20.113	7.353	0.508
345.000	250.501	79.997	19.996	100.167	20.110	7.548	0.515
345.500	250.717	79.997	19.996	100.167	20.107	7.827	0.512
346.000	250.990	79.997	19.996	100.166	20.103	8.054	0.490
346.500	251.175	79.997	19.996	100.166	20.106	7.889	0.474
347.000	251.455	79.998	19.997	100.168	20.110	7.552	0.462
347.500	251.678	79.998	19.995	100.170	20.110	7.566	0.484
348.000	251.947	79.999	19.997	100.170	20.107	7.791	0.498
