Repository: ulfsri/fsri_materials_database

# Materials and Products Database

## 01_Data

Raw data generated from each apparatus are included here in plain-text format. The data is organized first by material, next by the short name of test apparatus used, and where applicable additional filtering by test settings.

### material.json

Each material directory contains a json file of the same name as the material. This file links the data stored in the repository as well as data and graphs produced by the accompanying scripts (__02_Scripts__) to the respective landing page for the material on the front-end website.

File: 01_Data/Cotton_Felt/MCC/Cotton_Felt_MCC_60K_min_210709_R3.txt (part 1 of 2)
Sample ID:	C:\MCC\MCC Cal\Test\Cotton_Felt\Cotton_Felt_MCC_30K_min_21_07_09_R3.txt
Sample Weight (mg):	4.15
Heating Rate (C/s):	1
Combustor Temp (C):	900
N2 Flow Rate (cc/min):	80
O2 Flow Rate (cc/min):	20
Calibration File:	C:\MCC\MCC Cal\Coeff1 JN10440_30_210304.txt.txt
T Correction Coefficients:	0	1.024463	0
Time Shift (s):	14
*
Time (s)	Temperature (C)	N2 flow rate (cc/min)	O2 flow rate (cc/min)	Flow Rate (cc/min)	Oxygen (%)	HRR (W/g)	Heating rate (C/s)
0.000	105.454	79.996	19.996	99.951	20.071	0.417	-0.034
0.500	105.445	79.997	19.996	99.951	20.068	0.644	-0.012
1.000	105.456	79.996	19.996	99.949	20.072	0.376	0.006
1.500	105.429	79.997	19.995	99.945	20.068	0.663	-0.007
2.000	105.411	79.997	19.996	99.948	20.069	0.556	-0.031
2.500	105.449	79.997	19.995	99.950	20.069	0.593	-0.013
3.000	105.428	79.997	19.996	99.957	20.070	0.510	0.019
3.500	105.402	79.997	19.994	99.964	20.067	0.707	-0.015
4.000	105.449	79.998	19.996	99.965	20.071	0.436	-0.013
4.500	105.453	79.998	19.995	99.961	20.070	0.473	0.036
5.000	105.421	79.998	19.997	99.956	20.071	0.457	0.012
5.500	105.434	79.997	19.996	99.952	20.074	0.182	-0.023
6.000	105.445	79.997	19.995	99.946	20.069	0.592	0.002
6.500	105.461	79.996	19.995	99.946	20.071	0.428	0.025
7.000	105.415	79.998	19.996	99.950	20.068	0.664	-0.001
7.500	105.451	79.998	19.996	99.954	20.069	0.615	-0.020
8.000	105.402	79.997	19.996	99.958	20.071	0.397	-0.012
8.500	105.404	79.998	19.996	99.966	20.069	0.575	-0.030
9.000	105.436	79.998	19.996	99.972	20.068	0.625	-0.007
9.500	105.397	79.998	19.995	99.974	20.067	0.760	0.014
10.001	105.410	79.997	19.996	99.974	20.066	0.776	-0.016
10.501	105.423	79.998	19.997	99.976	20.065	0.909	-0.000
11.000	105.420	79.998	19.996	99.979	20.066	0.811	0.018
11.500	105.417	79.998	19.997	99.982	20.064	0.944	0.002
12.000	105.382	79.997	19.996	99.990	20.061	1.217	-0.021
12.500	105.398	79.997	19.996	99.997	20.064	0.942	-0.029
13.000	105.412	79.997	19.996	100.006	20.060	1.265	0.005
13.501	105.441	79.997	19.997	100.020	20.059	1.370	0.036
14.001	105.448	79.997	19.995	100.036	20.059	1.315	0.040
14.500	105.429	79.996	19.996	100.052	20.055	1.662	0.012
15.000	105.442	79.996	19.996	100.068	20.051	1.961	-0.009
15.500	105.480	79.996	19.996	100.088	20.053	1.810	0.023
16.000	105.461	79.996	19.999	100.100	20.053	1.773	0.035
16.500	105.489	79.997	19.997	100.114	20.050	2.040	0.014
17.000	105.520	79.996	19.996	100.131	20.043	2.506	0.034
17.500	105.552	79.996	19.997	100.146	20.044	2.504	0.061
18.000	105.577	79.996	19.996	100.156	20.043	2.547	0.060
18.500	105.626	79.995	19.996	100.167	20.044	2.433	0.065
19.000	105.635	79.997	19.997	100.174	20.040	2.742	0.067
19.500	105.692	79.997	19.997	100.176	20.036	3.047	0.062
20.000	105.725	79.998	19.997	100.180	20.039	2.871	0.078
20.500	105.760	79.995	19.996	100.187	20.038	2.902	0.079
21.000	105.799	79.996	19.996	100.188	20.035	3.149	0.071
21.500	105.868	79.997	19.996	100.194	20.032	3.358	0.091
22.000	105.954	79.996	19.996	100.200	20.033	3.321	0.132
22.500	105.953	79.996	19.996	100.204	20.031	3.418	0.120
23.000	106.033	79.997	19.997	100.205	20.031	3.474	0.082
23.500	106.101	79.997	19.995	100.212	20.028	3.651	0.114
24.000	106.153	79.997	19.996	100.213	20.029	3.570	0.134
24.500	106.246	79.996	19.996	100.213	20.027	3.779	0.132
25.000	106.316	79.998	19.996	100.213	20.025	3.918	0.154
25.500	106.400	79.997	19.998	100.219	20.024	3.976	0.159
26.000	106.465	79.997	19.996	100.225	20.023	4.074	0.152
26.500	106.528	79.996	19.997	100.234	20.023	4.087	0.139
27.000	106.633	79.998	19.997	100.243	20.019	4.327	0.148
27.500	106.729	79.999	19.996	100.251	20.020	4.304	0.184
28.000	106.812	79.998	19.996	100.253	20.020	4.263	0.190
28.500	106.863	79.998	19.996	100.253	20.019	4.356	0.156
29.000	106.987	79.999	19.996	100.252	20.018	4.458	0.154
29.500	107.099	79.998	19.997	100.251	20.016	4.609	0.206
30.000	107.225	79.998	19.996	100.255	20.014	4.736	0.237
30.500	107.283	79.998	19.996	100.258	20.014	4.748	0.211
31.000	107.388	79.998	19.996	100.264	20.012	4.912	0.174
31.500	107.503	79.997	19.996	100.271	20.012	4.883	0.191
32.000	107.581	79.997	19.995	100.279	20.012	4.888	0.206
32.500	107.725	79.998	19.996	100.282	20.010	5.041	0.207
33.000	107.850	79.997	19.995	100.287	20.012	4.909	0.246
33.500	107.988	79.998	19.995	100.290	20.008	5.214	0.266
34.001	108.110	79.997	19.995	100.292	20.008	5.162	0.261
34.501	108.234	79.997	19.996	100.292	20.009	5.075	0.253
35.001	108.371	79.997	19.996	100.292	20.006	5.347	0.254
35.501	108.497	79.997	19.996	100.295	20.009	5.121	0.262
36.000	108.627	79.997	19.997	100.301	20.004	5.506	0.259
36.500	108.767	79.997	19.996	100.305	20.004	5.480	0.263
37.000	108.911	79.996	19.996	100.312	20.006	5.310	0.277
37.500	109.058	79.996	19.996	100.314	20.004	5.469	0.287
38.000	109.229	79.996	19.996	100.315	20.004	5.501	0.304
38.500	109.375	79.996	19.997	100.311	20.005	5.411	0.317
39.000	109.528	79.996	19.996	100.311	20.001	5.698	0.308
39.501	109.687	79.995	19.995	100.312	20.002	5.640	0.306
40.001	109.852	79.994	19.996	100.318	20.004	5.467	0.318
40.500	110.024	79.995	19.996	100.323	20.000	5.781	0.331
41.000	110.184	79.996	19.996	100.328	19.999	5.831	0.335
41.500	110.352	79.994	19.997	100.331	20.000	5.820	0.330
42.000	110.539	79.995	19.997	100.336	19.997	5.999	0.342
42.500	110.698	79.993	19.998	100.337	19.999	5.835	0.351
43.000	110.895	79.994	19.996	100.340	20.000	5.802	0.351
43.500	111.086	79.994	19.998	100.344	19.996	6.059	0.371
44.000	111.231	79.995	19.999	100.347	19.995	6.163	0.362
44.500	111.455	79.995	19.998	100.348	19.997	6.006	0.353
45.000	111.630	79.996	19.997	100.351	19.997	6.027	0.384
45.500	111.835	79.995	19.997	100.353	19.998	5.946	0.390
46.000	112.039	79.993	19.998	100.356	19.994	6.251	0.395
46.500	112.232	79.995	19.997	100.358	19.993	6.289	0.403
47.000	112.394	79.994	19.998	100.360	19.995	6.197	0.376
47.500	112.650	79.995	19.997	100.363	19.996	6.085	0.386
48.000	112.848	79.994	19.998	100.365	19.993	6.289	0.436
48.500	113.100	79.995	19.997	100.366	19.990	6.556	0.452
49.000	113.279	79.994	19.997	100.366	19.991	6.438	0.441
49.500	113.532	79.994	19.997	100.367	19.990	6.523	0.432
50.000	113.689	79.995	19.997	100.367	19.988	6.700	0.421
50.501	113.957	79.994	19.998	100.367	19.990	6.571	0.417
51.001	114.147	79.994	19.998	100.367	19.993	6.297	0.441
51.501	114.443	79.995	19.997	100.372	19.991	6.492	0.472
52.000	114.642	79.993	19.997	100.371	19.992	6.378	0.490
52.500	114.911	79.994	19.997	100.370	19.990	6.577	0.482
53.000	115.150	79.994	19.997	100.373	19.990	6.554	0.488
53.500	115.363	79.995	19.999	100.375	19.989	6.586	0.480
54.000	115.639	79.995	19.997	100.373	19.988	6.706	0.471
54.500	115.864	79.995	19.997	100.379	19.985	6.901	0.496
55.000	116.144	79.993	19.997	100.386	19.985	6.895	0.503
55.500	116.366	79.994	19.996	100.390	19.987	6.777	0.503
56.000	116.598	79.995	19.997	100.395	19.987	6.789	0.478
56.500	116.862	79.996	19.996	100.400	19.984	7.001	0.475
57.000	117.127	79.994	19.996	100.401	19.985	6.934	0.512
57.500	117.406	79.995	19.997	100.403	19.986	6.868	0.537
58.000	117.681	79.995	19.997	100.404	19.984	7.018	0.549
58.500	117.939	79.995	19.995	100.404	19.983	7.059	0.543
59.000	118.221	79.996	19.995	100.405	19.982	7.152	0.536
59.500	118.485	79.996	19.996	100.405	19.982	7.119	0.543
60.000	118.776	79.995	19.996	100.406	19.980	7.310	0.551
60.500	119.081	79.994	19.997	100.406	19.983	7.100	0.575
61.000	119.339	79.995	19.996	100.406	19.984	7.001	0.580
61.500	119.650	79.996	19.995	100.405	19.982	7.170	0.566
62.000	119.916	79.995	19.996	100.405	19.980	7.301	0.573
62.500	120.227	79.996	19.996	100.406	19.977	7.552	0.577
63.000	120.497	79.996	19.997	100.405	19.983	7.048	0.579
63.500	120.807	79.997	19.996	100.405	19.981	7.220	0.580
64.000	121.094	79.997	19.996	100.407	19.982	7.187	0.589
64.500	121.435	79.997	19.996	100.408	19.984	7.029	0.612
65.000	121.737	79.996	19.997	100.413	19.981	7.233	0.635
65.500	122.036	79.996	19.995	100.416	19.981	7.216	0.622
66.000	122.372	79.995	19.996	100.417	19.979	7.347	0.618
66.500	122.682	79.995	19.996	100.416	19.980	7.276	0.641
67.000	123.004	79.995	19.997	100.416	19.980	7.270	0.639
67.500	123.315	79.995	19.996	100.412	19.978	7.442	0.632
68.000	123.651	79.995	19.997	100.411	19.978	7.455	0.640
68.501	123.963	79.994	19.997	100.414	19.978	7.451	0.648
69.001	124.289	79.994	19.996	100.414	19.976	7.588	0.643
69.502	124.608	79.995	19.996	100.414	19.978	7.447	0.642
70.001	124.928	79.994	19.997	100.412	19.976	7.600	0.642
70.500	125.266	79.995	19.996	100.411	19.980	7.339	0.648
71.000	125.609	79.994	19.996	100.413	19.978	7.486	0.670
71.500	125.979	79.995	19.996	100.414	19.978	7.453	0.697
72.000	126.304	79.994	19.996	100.419	19.978	7.447	0.704
72.501	126.628	79.995	19.995	100.424	19.976	7.636	0.672
73.001	126.995	79.995	19.997	100.429	19.979	7.362	0.670
73.500	127.305	79.994	19.996	100.427	19.979	7.407	0.684
74.000	127.643	79.994	19.996	100.429	19.978	7.422	0.663
74.500	127.999	79.995	19.997	100.431	19.979	7.401	0.671
75.000	128.379	79.994	19.996	100.434	19.976	7.609	0.715
75.500	128.737	79.993	19.996	100.436	19.977	7.538	0.737
76.000	129.068	79.994	19.997	100.437	19.973	7.819	0.714
76.500	129.461	79.993	19.997	100.438	19.975	7.669	0.707
77.000	129.849	79.993	19.996	100.439	19.975	7.652	0.753
77.500	130.225	79.993	19.996	100.437	19.976	7.613	0.772
78.000	130.555	79.995	19.996	100.437	19.977	7.528	0.735
78.500	130.934	79.993	19.997	100.435	19.975	7.677	0.708
79.000	131.262	79.994	19.996	100.438	19.974	7.778	0.708
79.500	131.659	79.994	19.996	100.439	19.977	7.535	0.716
80.000	132.014	79.995	19.996	100.438	19.976	7.612	0.739
80.500	132.429	79.995	19.996	100.438	19.978	7.473	0.761
81.000	132.771	79.995	19.996	100.442	19.977	7.510	0.763
81.501	133.177	79.995	19.996	100.443	19.978	7.479	0.752
82.001	133.580	79.996	19.996	100.443	19.979	7.409	0.778
82.500	133.955	79.996	19.996	100.445	19.978	7.438	0.793
83.000	134.352	79.995	19.996	100.446	19.977	7.529	0.775
83.500	134.732	79.996	19.996	100.445	19.976	7.577	0.775
84.000	135.138	79.996	19.997	100.442	19.978	7.463	0.781
84.500	135.542	79.996	19.996	100.440	19.980	7.312	0.798
85.000	135.932	79.996	19.996	100.440	19.978	7.453	0.802
85.500	136.319	79.996	19.996	100.440	19.979	7.395	0.786
86.001	136.743	79.995	19.996	100.442	19.978	7.492	0.794
86.501	137.138	79.996	19.995	100.445	19.978	7.447	0.815
87.000	137.557	79.996	19.996	100.445	19.979	7.401	0.817
87.500	137.962	79.997	19.995	100.444	19.980	7.320	0.820
88.000	138.357	79.997	19.996	100.444	19.980	7.286	0.812
88.501	138.787	79.996	19.996	100.444	19.980	7.303	0.812
89.002	139.162	79.997	19.996	100.443	19.977	7.496	0.815
89.501	139.573	79.995	19.996	100.441	19.979	7.396	0.796
90.000	139.951	79.996	19.996	100.436	19.976	7.568	0.787
90.501	140.421	79.996	19.996	100.430	19.981	7.200	0.819
91.001	140.827	79.996	19.996	100.430	19.978	7.424	0.862
91.500	141.261	79.996	19.995	100.430	19.979	7.387	0.858
92.000	141.680	79.996	19.995	100.431	19.980	7.318	0.846
92.500	142.104	79.996	19.996	100.433	19.977	7.538	0.848
93.000	142.523	79.995	19.996	100.436	19.980	7.322	0.843
93.500	142.946	79.995	19.997	100.432	19.977	7.561	0.843
94.001	143.397	79.995	19.997	100.429	19.980	7.297	0.858
94.501	143.858	79.995	19.995	100.431	19.978	7.422	0.893
95.000	144.285	79.996	19.996	100.433	19.978	7.490	0.900
95.500	144.723	79.994	19.995	100.436	19.978	7.459	0.877
96.001	145.144	79.997	19.996	100.441	19.974	7.727	0.862
96.501	145.639	79.995	19.997	100.443	19.976	7.569	0.887
97.000	146.039	79.996	19.995	100.438	19.976	7.611	0.905
97.500	146.481	79.996	19.995	100.437	19.979	7.383	0.868
98.000	146.927	79.995	19.997	100.437	19.977	7.518	0.865
98.500	147.334	79.995	19.995	100.434	19.978	7.424	0.871
99.000	147.813	79.996	19.995	100.432	19.978	7.424	0.869
99.500	148.283	79.996	19.996	100.432	19.979	7.363	0.917
100.000	148.692	79.996	19.997	100.428	19.978	7.450	0.914
100.500	149.179	79.995	19.996	100.422	19.979	7.394	0.888
101.000	149.644	79.995	19.997	100.418	19.980	7.330	0.924
101.500	150.096	79.996	19.996	100.415	19.977	7.548	0.934
102.000	150.544	79.996	19.996	100.413	19.975	7.645	0.909
102.500	150.978	79.996	19.996	100.414	19.980	7.318	0.891
103.000	151.461	79.995	19.996	100.415	19.976	7.618	0.899
103.500	151.898	79.995	19.996	100.416	19.977	7.539	0.919
104.000	152.349	79.996	19.996	100.415	19.978	7.477	0.904
104.500	152.833	79.997	19.996	100.414	19.976	7.579	0.912
105.000	153.293	79.996	19.996	100.413	19.978	7.421	0.939
105.501	153.711	79.996	19.996	100.412	19.980	7.331	0.911
106.001	154.155	79.997	19.996	100.409	19.980	7.306	0.870
106.501	154.626	79.997	19.996	100.410	19.979	7.387	0.889
107.001	155.054	79.997	19.996	100.412	19.981	7.201	0.907
107.501	155.513	79.997	19.997	100.413	19.981	7.263	0.893
108.001	156.001	79.997	19.995	100.413	19.980	7.301	0.917
108.501	156.459	79.997	19.996	100.416	19.976	7.568	0.946
109.000	156.947	79.997	19.996	100.417	19.978	7.485	0.946
109.500	157.396	79.998	19.996	100.414	19.981	7.250	0.942
110.000	157.858	79.998	19.997	100.410	19.986	6.865	0.924
110.500	158.350	79.997	19.996	100.407	19.982	7.146	0.932
111.000	158.810	79.998	19.996	100.403	19.982	7.159	0.953
111.500	159.281	79.998	19.998	100.400	19.978	7.476	0.942
112.000	159.733	79.998	19.996	100.400	19.982	7.128	0.927
112.500	160.241	79.998	19.996	100.401	19.978	7.439	0.942
113.001	160.685	79.998	19.995	100.404	19.978	7.462	0.956
113.501	161.173	79.997	19.997	100.404	19.981	7.215	0.942
114.000	161.655	79.998	19.996	100.403	19.981	7.234	0.951
114.500	162.147	79.997	19.996	100.403	19.982	7.127	0.972
115.001	162.596	79.998	19.996	100.403	19.981	7.193	0.957
115.501	163.075	79.997	19.995	100.401	19.980	7.272	0.934
116.001	163.517	79.998	19.995	100.396	19.980	7.276	0.924
116.501	164.035	79.997	19.996	100.395	19.982	7.114	0.940
117.000	164.498	79.997	19.996	100.395	19.982	7.160	0.971
117.500	164.995	79.998	19.997	100.393	19.983	7.106	0.970
118.000	165.477	79.997	19.996	100.395	19.986	6.840	0.969
118.500	165.949	79.997	19.996	100.400	19.981	7.228	0.967
119.000	166.503	79.997	19.996	100.401	19.983	7.075	0.990
119.500	166.957	79.997	19.997	100.399	19.985	6.954	1.017
120.000	167.439	79.996	19.996	100.396	19.983	7.045	0.972
120.501	167.916	79.996	19.996	100.393	19.981	7.234	0.948
121.001	168.409	79.996	19.996	100.394	19.985	6.946	0.965
121.500	168.918	79.995	19.996	100.389	19.986	6.848	0.986
122.000	169.425	79.995	19.995	100.387	19.984	7.001	1.009
122.500	169.884	79.996	19.996	100.391	19.984	6.978	0.991
123.000	170.354	79.997	19.997	100.392	19.985	6.903	0.948
123.500	170.870	79.996	19.996	100.390	19.983	7.083	0.957
124.000	171.394	79.997	19.996	100.395	19.985	6.938	1.012
124.500	171.877	79.995	19.996	100.398	19.985	6.923	1.023
125.000	172.364	79.997	19.997	100.400	19.984	6.977	0.989
125.500	172.850	79.995	19.997	100.401	19.987	6.778	0.972
126.001	173.356	79.995	19.996	100.403	19.986	6.821	0.983
126.501	173.841	79.995	19.996	100.403	19.986	6.815	0.991
127.001	174.342	79.996	19.996	100.402	19.987	6.803	0.988
127.501	174.851	79.996	19.996	100.402	19.986	6.865	0.998
128.000	175.322	79.995	19.996	100.402	19.986	6.840	0.995
128.500	175.789	79.994	19.997	100.402	19.988	6.728	0.959
129.000	176.316	79.995	19.997	100.402	19.989	6.639	0.966
129.500	176.838	79.994	19.996	100.404	19.983	7.045	1.022
130.000	177.337	79.994	19.996	100.402	19.988	6.699	1.035
130.500	177.843	79.994	19.997	100.400	19.988	6.691	1.013
131.000	178.322	79.994	19.997	100.399	19.986	6.823	0.995
131.500	178.858	79.996	19.996	100.397	19.985	6.931	1.000
132.000	179.376	79.994	19.997	100.397	19.986	6.834	1.034
132.500	179.857	79.994	19.997	100.392	19.986	6.884	1.027
133.000	180.340	79.994	19.997	100.387	19.985	6.954	0.982
133.500	180.849	79.995	19.997	100.383	19.988	6.732	0.978
134.000	181.348	79.996	19.997	100.378	19.987	6.736	1.000
134.500	181.868	79.996	19.997	100.372	19.986	6.832	1.014
135.000	182.419	79.995	19.998	100.370	19.985	6.952	1.046
135.500	182.931	79.994	19.997	100.369	19.989	6.656	1.067
136.000	183.407	79.994	19.997	100.370	19.985	6.923	1.025
136.500	183.876	79.995	19.998	100.370	19.986	6.811	0.966
137.000	184.410	79.995	19.997	100.368	19.985	6.954	0.974
137.500	184.912	79.996	19.998	100.368	19.983	7.053	1.019
138.000	185.462	79.995	19.997	100.367	19.988	6.705	1.043
138.500	185.977	79.994	19.997	100.364	19.986	6.833	1.058
139.000	186.513	79.995	19.997	100.364	19.987	6.771	1.058
139.500	187.048	79.996	19.997	100.365	19.986	6.826	1.061
140.000	187.524	79.995	19.997	100.365	19.987	6.788	1.041
140.500	188.063	79.994	19.998	100.365	19.986	6.821	1.013
141.000	188.558	79.995	19.996	100.366	19.990	6.564	1.025
141.500	189.106	79.996	19.998	100.365	19.985	6.937	1.038
142.000	189.621	79.996	19.996	100.365	19.988	6.665	1.053
142.500	190.125	79.995	19.996	100.365	19.987	6.750	1.041
143.000	190.671	79.995	19.997	100.366	19.987	6.791	1.035
143.500	191.114	79.995	19.996	100.367	19.987	6.752	1.020
144.000	191.643	79.994	19.997	100.368	19.990	6.549	0.980
144.500	192.167	79.995	19.996	100.368	19.989	6.655	1.012
145.000	192.683	79.994	19.996	100.368	19.989	6.626	1.047
145.500	193.173	79.995	19.997	100.368	19.987	6.755	1.023
146.000	193.698	79.995	19.996	100.367	19.990	6.508	1.010
146.500	194.253	79.995	19.996	100.367	19.988	6.670	1.048
147.000	194.747	79.995	19.997	100.366	19.988	6.662	1.064
147.500	195.288	79.995	19.996	100.364	19.991	6.495	1.042
148.000	195.767	79.995	19.996	100.361	19.991	6.493	1.027
148.500	196.287	79.995	19.996	100.360	19.991	6.503	1.010
149.000	196.789	79.994	19.996	100.360	19.988	6.666	1.011
149.500	197.299	79.997	19.996	100.361	19.991	6.457	1.017
150.000	197.823	79.995	19.995	100.364	19.991	6.463	1.023
150.500	198.363	79.994	19.996	100.367	19.991	6.444	1.049
151.000	198.824	79.993	19.995	100.367	19.991	6.494	1.032
151.500	199.385	79.995	19.996	100.364	19.990	6.519	1.011
152.000	199.874	79.996	19.997	100.363	19.991	6.440	1.036
152.500	200.406	79.996	19.995	100.357	19.992	6.359	1.036
153.000	200.946	79.994	19.996	100.350	19.995	6.147	1.047
153.500	201.475	79.994	19.995	100.348	19.993	6.317	1.070
154.000	201.997	79.994	19.996	100.350	19.992	6.371	1.060
154.500	202.487	79.994	19.997	100.351	19.992	6.409	1.031
155.000	203.020	79.994	19.997	100.356	19.993	6.305	1.017
155.500	203.549	79.994	19.996	100.363	19.991	6.434	1.042
156.000	204.073	79.995	19.996	100.366	19.991	6.502	1.058
156.500	204.572	79.994	19.996	100.366	19.994	6.239	1.038
157.000	205.100	79.995	19.997	100.367	19.989	6.606	1.025
157.500	205.621	79.995	19.996	100.366	19.994	6.245	1.038
158.000	206.141	79.995	19.997	100.365	19.995	6.149	1.045
158.500	206.669	79.994	19.997	100.359	19.993	6.319	1.044
159.000	207.229	79.994	19.996	100.353	19.997	5.979	1.068
159.500	207.706	79.995	19.996	100.349	19.992	6.377	1.063
160.000	208.279	79.996	19.996	100.342	19.995	6.182	1.044
160.500	208.766	79.995	19.996	100.337	19.995	6.141	1.055
161.000	209.240	79.994	19.997	100.337	19.997	6.050	1.010
161.500	209.832	79.994	19.996	100.336	19.996	6.118	1.014
162.000	210.355	79.995	19.996	100.333	19.994	6.222	1.091
162.500	210.859	79.995	19.996	100.334	19.994	6.245	1.071
163.000	211.360	79.996	19.995	100.333	19.996	6.093	1.016
163.500	211.882	79.995	19.996	100.332	19.993	6.323	1.014
164.000	212.390	79.996	19.995	100.332	19.996	6.070	1.027
164.500	212.930	79.996	19.996	100.331	19.996	6.087	1.039
165.000	213.442	79.996	19.995	100.331	19.994	6.230	1.050
165.500	213.948	79.996	19.996	100.331	19.993	6.298	1.035
166.000	214.468	79.996	19.995	100.332	19.995	6.180	1.022
166.500	215.026	79.996	19.996	100.332	19.992	6.354	1.052
167.000	215.522	79.996	19.996	100.333	19.995	6.143	1.066
167.500	216.030	79.996	19.996	100.332	19.991	6.475	1.029
168.000	216.509	79.995	19.996	100.332	19.996	6.118	0.996
168.500	217.056	79.997	19.996	100.332	19.994	6.207	1.007
169.001	217.563	79.997	19.996	100.330	19.993	6.292	1.040
169.501	218.084	79.997	19.996	100.329	19.993	6.346	1.041
170.000	218.587	79.997	19.996	100.329	19.994	6.255	1.026
170.500	219.128	79.996	19.996	100.328	19.994	6.269	1.034
171.000	219.632	79.997	19.996	100.328	19.996	6.058	1.044
171.501	220.101	79.998	19.997	100.327	19.993	6.294	1.009
172.001	220.662	79.997	19.995	100.328	19.994	6.215	1.001
172.500	221.179	79.997	19.996	100.328	19.993	6.317	1.054
173.000	221.719	79.998	19.997	100.328	19.990	6.516	1.068
173.500	222.213	79.998	19.997	100.328	19.992	6.401	1.045
174.000	222.700	79.998	19.996	100.328	19.993	6.329	1.007
174.500	223.220	79.996	19.996	100.326	19.991	6.476	0.994
175.000	223.747	79.997	19.996	100.325	19.993	6.342	1.027
175.500	224.297	79.997	19.996	100.325	19.987	6.773	1.062
176.000	224.745	79.997	19.996	100.325	19.989	6.615	1.038
176.500	225.271	80.000	19.996	100.325	19.988	6.686	0.986
177.000	225.867	79.997	19.997	100.326	19.989	6.640	1.048
177.500	226.326	79.997	19.996	100.327	19.988	6.676	1.088
178.000	226.817	79.996	19.996	100.327	19.985	6.920	1.003
178.500	227.328	79.996	19.996	100.327	19.987	6.748	0.976
179.000	227.856	79.997	19.995	100.327	19.982	7.165	1.021
179.500	228.372	79.996	19.996	100.327	19.986	6.881	1.042
180.000	228.890	79.997	19.996	100.326	19.983	7.095	1.039
180.500	229.419	79.997	19.996	100.325	19.982	7.143	1.040
181.000	229.937	79.997	19.997	100.325	19.984	7.008	1.047
181.500	230.446	79.997	19.997	100.325	19.982	7.149	1.037
182.000	230.961	79.996	19.995	100.325	19.980	7.300	1.025
182.500	231.464	79.996	19.995	100.325	19.981	7.207	1.021
183.000	231.964	79.998	19.995	100.326	19.981	7.196	1.011
183.500	232.472	79.997	19.995	100.323	19.978	7.418	1.005
184.000	232.965	79.997	19.996	100.319	19.977	7.535	1.004
184.500	233.496	79.996	19.996	100.317	19.975	7.659	1.013
185.000	233.985	79.998	19.997	100.317	19.975	7.688	1.022
185.500	234.526	79.998	19.996	100.317	19.975	7.669	1.025
186.000	235.020	79.997	19.996	100.321	19.976	7.601	1.032
186.500	235.561	79.997	19.995	100.323	19.974	7.758	1.036
187.000	236.037	79.997	19.995	100.325	19.975	7.678	1.026
187.500	236.539	79.998	19.995	100.325	19.974	7.771	0.997
188.000	237.062	79.997	19.996	100.325	19.971	8.006	1.001
188.500	237.557	79.997	19.996	100.325	19.971	7.942	1.021
189.000	238.067	79.999	19.995	100.326	19.970	8.058	1.012
189.500	238.570	79.999	19.996	100.326	19.971	7.967	1.009
190.000	239.066	79.998	19.996	100.328	19.972	7.911	1.006
190.500	239.570	79.999	19.996	100.333	19.963	8.563	1.000
191.000	240.014	80.000	19.997	100.334	19.966	8.337	0.974
191.500	240.543	79.998	19.996	100.334	19.964	8.522	0.960
192.000	241.058	79.999	19.996	100.335	19.962	8.680	1.009
192.500	241.577	79.998	19.996	100.333	19.963	8.618	1.039
193.000	242.070	79.997	19.996	100.330	19.963	8.612	1.023
193.500	242.558	79.999	19.996	100.332	19.959	8.898	0.996
194.000	243.054	79.998	19.996	100.335	19.960	8.830	0.982
194.500	243.579	79.999	19.996	100.336	19.963	8.577	1.003
195.000	244.056	79.998	19.997	100.342	19.956	9.112	1.012
195.500	244.546	79.998	19.997	100.343	19.961	8.718	0.985
196.000	245.051	79.998	19.996	100.338	19.959	8.878	0.981
196.501	245.574	79.998	19.997	100.338	19.955	9.181	1.011
197.001	246.059	79.998	19.997	100.339	19.953	9.307	1.018
197.500	246.551	79.998	19.996	100.339	19.953	9.347	0.992
198.000	247.053	79.998	19.996	100.340	19.950	9.560	0.986
198.500	247.556	79.998	19.997	100.343	19.948	9.693	0.999
199.000	248.036	79.997	19.996	100.349	19.945	9.973	0.994
199.500	248.538	79.998	19.996	100.353	19.947	9.798	0.983
200.000	249.062	79.997	19.996	100.354	19.947	9.761	1.004
200.500	249.568	79.997	19.997	100.352	19.944	9.979	1.028
201.000	250.049	79.997	19.997	100.353	19.941	10.251	1.008
201.500	250.578	79.996	19.996	100.348	19.938	10.506	0.998
202.000	251.059	79.996	19.997	100.347	19.939	10.419	1.010
202.500	251.545	79.996	19.996	100.346	19.939	10.396	0.989
203.000	252.050	79.995	19.996	100.349	19.935	10.661	0.980
203.500	252.574	79.996	19.997	100.353	19.937	10.510	1.010
204.000	253.055	79.995	19.997	100.358	19.934	10.759	1.017
204.500	253.541	79.997	19.997	100.356	19.931	11.012	0.986
205.000	253.989	79.994	19.998	100.358	19.931	11.029	0.950
205.500	254.534	79.996	19.996	100.360	19.928	11.197	0.964
206.000	255.036	79.995	19.996	100.358	19.928	11.232	1.020
206.500	255.498	79.996	19.996	100.359	19.923	11.570	1.005
207.000	256.022	79.995	19.997	100.363	19.922	11.676	0.974
207.500	256.491	79.997	19.996	100.365	19.926	11.402	0.990
208.000	257.021	79.996	19.997	100.364	19.920	11.831	0.997
208.500	257.488	79.995	19.996	100.367	19.916	12.134	0.998
209.000	257.973	79.996	19.996	100.367	19.917	12.062	0.974
209.500	258.500	79.995	19.996	100.364	19.916	12.159	0.982
210.000	259.010	79.997	19.997	100.364	19.913	12.360	1.025
210.500	259.506	79.996	19.996	100.363	19.912	12.404	1.021
211.000	259.999	79.997	19.997	100.364	19.910	12.594	0.998
211.500	260.441	79.996	19.996	100.365	19.907	12.788	0.962
212.000	260.922	79.996	19.997	100.368	19.905	12.939	0.929
212.500	261.450	79.995	19.997	100.368	19.907	12.844	0.966
213.000	261.921	79.995	19.996	100.369	19.901	13.253	1.004
213.500	262.384	79.995	19.996	100.369	19.899	13.428	0.967
214.000	262.947	79.996	19.997	100.369	19.896	13.630	0.981
214.500	263.409	79.995	19.997	100.369	19.895	13.753	1.025
215.000	263.894	79.995	19.997	100.370	19.895	13.683	0.985
215.500	264.367	79.995	19.997	100.369	19.891	14.007	0.953
216.000	264.884	79.995	19.996	100.370	19.888	14.244	0.974
216.500	265.369	79.995	19.997	100.371	19.886	14.405	0.996
217.000	265.856	79.994	19.998	100.370	19.884	14.576	0.987
217.500	266.357	79.996	19.997	100.370	19.882	14.706	0.980
218.000	266.825	79.996	19.996	100.372	19.880	14.860	0.979
218.500	267.332	79.995	19.997	100.373	19.877	15.101	0.972
219.000	267.830	79.996	19.997	100.374	19.877	15.088	0.990
219.500	268.315	79.995	19.998	100.375	19.873	15.385	0.994
220.000	268.790	79.994	19.997	100.375	19.870	15.636	0.972
220.500	269.248	79.996	19.997	100.374	19.870	15.629	0.946
221.000	269.782	79.994	19.996	100.372	19.869	15.679	0.963
221.500	270.268	79.995	19.998	100.372	19.867	15.839	1.006
222.000	270.779	79.996	19.997	100.372	19.861	16.287	1.008
222.500	271.273	79.995	19.997	100.378	19.859	16.430	1.001
223.000	271.766	79.996	19.998	100.380	19.862	16.244	0.996
223.500	272.276	79.995	19.997	100.380	19.859	16.444	0.995
224.000	272.755	79.996	19.997	100.383	19.854	16.792	0.996
224.500	273.246	79.995	19.997	100.389	19.852	16.948	0.980
225.000	273.764	79.996	19.997	100.392	19.850	17.111	0.990
225.500	274.202	79.996	19.997	100.397	19.841	17.763	0.982
226.000	274.690	79.995	19.998	100.405	19.843	17.675	0.941
226.500	275.227	79.995	19.997	100.409	19.837	18.086	0.976
227.000	275.676	79.994	19.997	100.409	19.836	18.204	1.006
227.500	276.156	79.994	19.998	100.408	19.835	18.279	0.957
228.000	276.653	79.995	19.997	100.409	19.830	18.602	0.953
228.500	277.119	79.994	19.997	100.410	19.826	18.907	0.970
229.000	277.628	79.994	19.997	100.410	19.825	18.995	0.969
229.500	278.107	79.995	19.997	100.410	19.819	19.478	0.981
230.000	278.584	79.995	19.997	100.410	19.819	19.439	0.972
230.500	279.114	79.993	19.998	100.409	19.813	19.882	0.982
231.001	279.610	79.994	19.998	100.409	19.811	20.079	1.017
231.501	280.083	79.994	19.997	100.409	19.808	20.296	0.998
232.000	280.573	79.995	19.997	100.409	19.804	20.607	0.966
232.500	281.022	79.995	19.997	100.408	19.801	20.815	0.950
233.000	281.516	79.996	19.998	100.410	19.797	21.139	0.941
233.500	282.022	79.995	19.996	100.411	19.795	21.295	0.972
234.000	282.544	79.995	19.998	100.415	19.790	21.698	1.014
234.500	282.996	79.995	19.997	100.420	19.784	22.131	1.001
235.000	283.526	79.994	19.997	100.427	19.776	22.698	0.978
235.500	284.006	79.995	19.997	100.433	19.773	22.979	0.996
236.000	284.484	79.995	19.997	100.439	19.771	23.099	0.984
236.500	284.980	79.995	19.997	100.442	19.768	23.348	0.966
237.000	285.465	79.996	19.997	100.446	19.762	23.790	0.978
237.500	285.934	79.995	19.997	100.446	19.758	24.084	0.968
238.000	286.463	79.994	19.997	100.447	19.751	24.613	0.976
238.500	286.933	79.994	19.997	100.447	19.746	24.966	0.999
239.000	287.490	79.995	19.997	100.447	19.743	25.198	1.013
239.500	287.914	79.996	19.997	100.447	19.734	25.889	1.004
240.000	288.435	79.996	19.996	100.450	19.732	26.031	0.963
240.500	288.906	79.996	19.997	100.455	19.729	26.274	0.969
241.000	289.418	79.995	19.997	100.461	19.724	26.705	0.988
241.500	289.886	79.996	19.997	100.466	19.715	27.329	0.982
242.000	290.405	79.997	19.997	100.473	19.711	27.654	0.983
242.500	290.888	79.997	19.996	100.477	19.705	28.125	0.995
243.000	291.388	79.996	19.996	100.478	19.700	28.472	0.992
243.500	291.882	79.995	19.996	100.481	19.693	29.004	0.988
244.000	292.395	79.997	19.996	100.488	19.691	29.183	1.001
244.500	292.884	79.996	19.995	100.493	19.682	29.830	1.005
245.000	293.412	79.998	19.996	100.501	19.673	30.498	1.010
245.500	293.884	79.997	19.997	100.508	19.667	30.988	1.008
246.000	294.358	79.997	19.997	100.510	19.662	31.366	0.973
246.500	294.869	79.996	19.997	100.511	19.654	31.956	0.966
247.000	295.371	79.997	19.997	100.517	19.645	32.655	0.999
247.500	295.873	79.997	19.997	100.517	19.638	33.217	1.008
248.000	296.343	79.997	19.996	100.519	19.633	33.587	0.988
248.500	296.838	79.998	19.996	100.532	19.627	34.024	0.969
249.000	297.319	79.998	19.997	100.539	19.615	34.918	0.971
249.500	297.830	79.997	19.996	100.544	19.607	35.516	0.984
250.000	298.324	79.999	19.997	100.549	19.599	36.111	0.998
250.500	298.802	79.998	19.996	100.557	19.591	36.774	0.988
251.000	299.284	79.998	19.996	100.558	19.584	37.319	0.966
251.501	299.778	80.000	19.996	100.560	19.575	37.980	0.968
252.001	300.289	79.999	19.997	100.563	19.565	38.692	0.991
252.500	300.786	79.997	19.996	100.566	19.558	39.221	1.007
253.000	301.266	79.997	19.996	100.569	19.552	39.726	0.992
253.500	301.729	79.996	19.996	100.574	19.541	40.514	0.960
254.000	302.273	79.997	19.996	100.580	19.533	41.117	0.975
254.500	302.807	79.997	19.996	100.582	19.524	41.839	1.042
255.000	303.286	79.997	19.997	100.584	19.515	42.527	1.045
255.500	303.754	79.996	19.996	100.587	19.503	43.438	0.980
256.000	304.267	79.997	19.997	100.590	19.494	44.139	0.964
256.500	304.734	79.997	19.996	100.593	19.480	45.145	0.981
257.000	305.235	79.998	19.997	100.600	19.471	45.879	0.974
257.500	305.763	79.995	19.996	100.606	19.463	46.470	0.998
258.000	306.254	79.997	19.996	100.607	19.451	47.376	1.024
258.500	306.765	79.997	19.996	100.611	19.441	48.158	1.011
259.000	307.309	79.998	19.998	100.610	19.428	49.141	1.028
259.500	307.762	79.997	19.996	100.613	19.422	49.580	1.025
260.000	308.255	79.996	19.997	100.620	19.409	50.571	0.972
260.500	308.751	79.998	19.998	100.628	19.398	51.390	0.968
261.000	309.220	79.996	19.997	100.635	19.382	52.590	0.977
261.500	309.698	79.998	19.996	100.646	19.372	53.356	0.956
262.000	310.223	79.999	19.997	100.655	19.365	53.944	0.974
262.500	310.746	79.998	19.996	100.658	19.351	54.964	1.025
263.000	311.227	79.996	19.996	100.661	19.336	56.103	1.026
263.500	311.771	79.997	19.997	100.663	19.329	56.675	1.015
264.000	312.249	79.998	19.997	100.666	19.313	57.891	1.024
264.500	312.772	79.997	19.997	100.667	19.304	58.574	1.012
265.000	313.252	79.996	19.996	100.672	19.290	59.642	1.002
265.500	313.735	79.997	19.996	100.678	19.279	60.479	0.983
266.000	314.271	79.998	19.996	100.681	19.266	61.456	0.991
266.500	314.740	79.996	19.996	100.685	19.253	62.418	1.012
267.000	315.273	79.998	19.996	100.691	19.243	63.215	1.004
267.500	315.766	79.997	19.996	100.694	19.228	64.356	1.014
268.000	316.236	79.999	19.995	100.698	19.216	65.255	0.994
268.500	316.755	79.999	19.997	100.702	19.206	65.986	0.976
269.000	317.263	79.998	19.996	100.706	19.192	67.097	1.008
269.500	317.753	79.997	19.996	100.709	19.178	68.101	1.013
270.000	318.270	79.996	19.996	100.715	19.165	69.095	1.002
270.500	318.757	79.998	19.996	100.719	19.152	70.123	1.005
271.000	319.244	79.998	19.996	100.725	19.137	71.280	0.989
271.500	319.695	79.999	19.996	100.731	19.122	72.357	0.956
272.000	320.213	79.998	19.996	100.739	19.109	73.359	0.953
272.500	320.738	79.998	19.995	100.746	19.097	74.260	1.006
273.000	321.221	79.998	19.995	100.753	19.081	75.526	1.025
273.500	321.740	79.997	19.995	100.758	19.064	76.782	1.005
274.000	322.247	80.000	19.996	100.761	19.052	77.732	1.014
274.500	322.738	79.999	19.997	100.768	19.037	78.837	1.012
275.000	323.204	80.000	19.995	100.775	19.023	79.911	0.977
275.500	323.725	79.997	19.995	100.779	19.010	80.870	0.972
276.000	324.258	79.997	19.996	100.783	18.998	81.819	1.021
276.500	324.762	79.998	19.997	100.787	18.984	82.907	1.046
277.000	325.241	79.998	19.996	100.788	18.966	84.223	1.010
277.500	325.723	79.998	19.995	100.788	18.952	85.310	0.972
278.000	326.229	79.998	19.995	100.794	18.938	86.344	0.975
278.500	326.757	79.997	19.995	100.803	18.923	87.490	1.011
279.000	327.230	79.998	19.995	100.811	18.903	89.059	1.017
279.500	327.751	79.997	19.997	100.815	18.892	89.844	0.998
280.000	328.269	79.997	19.996	100.823	18.874	91.266	1.016
280.500	328.717	79.997	19.996	100.830	18.857	92.540	1.002
281.000	329.251	79.996	19.996	100.833	18.846	93.405	0.975
281.500	329.759	79.996	19.997	100.835	18.831	94.554	1.012
282.000	330.227	79.995	19.996	100.839	18.815	95.724	1.009
282.500	330.808	79.995	19.996	100.842	18.798	97.032	1.012
283.000	331.311	79.995	19.996	100.850	18.782	98.289	1.066
283.500	331.822	79.995	19.996	100.857	18.769	99.239	1.049
284.000	332.296	79.996	19.997	100.865	18.742	101.333	0.999
284.500	332.816	79.995	19.997	100.872	18.735	101.802	0.989
285.000	333.315	79.995	19.996	100.877	18.715	103.369	1.006
285.500	333.842	79.996	19.998	100.878	18.694	104.910	1.022
286.000	334.346	79.995	19.997	100.880	18.673	106.498	1.028
286.500	334.844	79.997	19.997	100.880	18.664	107.184	1.017
287.000	335.341	79.996	19.997	100.881	18.645	108.654	0.999
287.500	335.857	79.996	19.996	100.883	18.630	109.795	1.004
288.000	336.358	79.996	19.996	100.888	18.609	111.393	1.015
288.501	336.865	79.994	19.998	100.893	18.594	112.541	1.013
289.001	337.358	79.997	19.997	100.898	18.574	114.067	1.005
289.500	337.879	79.996	19.998	100.905	18.555	115.456	1.007
290.000	338.385	79.996	19.996	100.911	18.538	116.775	1.020
290.500	338.891	79.995	19.997	100.913	18.517	118.323	1.019
291.000	339.401	79.997	19.997	100.916	18.506	119.203	1.014
291.500	339.896	79.994	19.997	100.922	18.488	120.538	1.011
292.000	340.411	79.995	19.995	100.926	18.471	121.796	1.007
292.500	340.965	79.996	19.998	100.929	18.453	123.190	1.040
293.000	341.392	79.997	19.996	100.934	18.438	124.295	1.025
293.500	341.948	79.995	19.997	100.937	18.422	125.535	0.982
294.000	342.405	79.996	19.997	100.939	18.408	126.528	0.998
294.500	342.987	79.995	19.996	100.942	18.388	128.045	1.026
295.000	343.434	79.996	19.996	100.947	18.370	129.393	1.034
295.500	343.961	79.998	19.997	100.944	18.355	130.554	1.001
296.000	344.529	79.997	19.997	100.946	18.341	131.566	1.034
296.500	345.008	79.995	19.997	100.947	18.324	132.817	1.071
297.000	345.438	79.995	19.995	100.948	18.307	134.119	0.978
297.500	345.929	79.996	19.996	100.948	18.296	134.918	0.916
298.000	346.415	79.995	19.997	100.952	18.279	136.213	0.949
298.500	346.971	79.996	19.997	100.948	18.264	137.316	1.009
299.000	347.603	79.995	19.997	100.943	18.251	138.274	1.114
299.500	347.878	79.997	19.996	100.937	18.237	139.336	1.047
300.000	348.427	79.998	19.996	100.935	18.226	140.132	0.866
300.500	348.846	79.995	19.996	100.933	18.216	140.863	0.896
301.000	349.593	79.996	19.996	100.932	18.204	141.713	1.067
301.500	350.143	79.997	19.997	100.930	18.191	142.659	1.231
302.000	350.563	79.996	19.997	100.928	18.180	143.474	1.133
302.500	351.011	79.995	19.996	100.918	18.172	144.038	0.919
303.000	351.620	79.995	19.996	100.907	18.163	144.655	0.963
303.500	352.022	79.997	19.997	100.898	18.155	145.197	1.034
304.000	352.647	79.998	19.997	100.889	18.149	145.610	1.019
304.500	353.107	79.995	19.996	100.881	18.141	146.193	1.056
305.000	353.582	79.994	19.997	100.872	18.133	146.780	1.010
305.500	354.177	79.995	19.996	100.862	18.132	146.754	1.003
306.000	354.677	79.995	19.997	100.854	18.128	147.005	1.083
306.500	355.102	79.995	19.996	100.843	18.128	147.023	1.010
307.000	355.715	79.995	19.997	100.830	18.130	146.807	0.981
307.500	356.179	79.993	19.997	100.818	18.133	146.561	1.058
308.000	356.714	79.995	19.996	100.809	18.132	146.558	1.038
308.500	357.218	79.998	19.997	100.794	18.138	146.113	1.019
309.000	357.722	79.996	19.997	100.777	18.147	145.370	1.023
309.500	358.251	79.996	19.998	100.759	18.153	144.887	1.021
310.000	358.740	79.995	19.997	100.741	18.163	144.153	1.026
310.500	359.204	79.995	19.998	100.719	18.175	143.217	0.986
311.000	359.717	79.996	19.997	100.698	18.190	142.042	0.964
311.500	360.267	79.995	19.998	100.674	18.205	140.880	1.020
312.000	360.766	79.996	19.997	100.652	18.227	139.244	1.056
312.500	361.246	79.994	19.997	100.628	18.246	137.783	1.014
313.000	361.795	79.994	19.997	100.600	18.264	136.490	1.004
313.500	362.296	79.994	19.998	100.574	18.286	134.785	1.039
314.000	362.798	79.994	19.997	100.547	18.318	132.403	1.027
314.500	363.307	79.995	19.998	100.519	18.344	130.427	1.008
315.000	363.816	79.992	19.997	100.487	18.379	127.770	1.015
315.500	364.317	79.995	19.998	100.457	18.409	125.544	1.014
316.000	364.825	79.994	19.997	100.424	18.438	123.381	1.009
316.500	365.301	79.994	19.997	100.392	18.476	120.545	0.996
317.000	365.823	79.994	19.998	100.365	18.514	117.657	0.991
317.500	366.327	79.995	19.997	100.337	18.553	114.796	1.012
318.001	366.833	79.995	19.998	100.310	18.594	111.675	1.018
318.501	367.292	79.996	19.998	100.287	18.634	108.693	0.987
319.000	367.840	79.995	19.997	100.264	18.681	105.184	0.986
319.500	368.358	79.994	19.997	100.239	18.722	102.059	1.036
320.000	368.845	79.997	19.998	100.216	18.770	98.470	1.035
320.500	369.355	79.995	19.997	100.198	18.816	95.047	1.001
321.000	369.886	79.995	19.998	100.178	18.860	91.734	1.019
321.500	370.338	79.995	19.998	100.163	18.905	88.291	1.012
322.000	370.873	79.996	19.997	100.149	18.951	84.881	0.985
322.500	371.407	79.995	19.998	100.141	18.997	81.376	1.029
323.000	371.860	79.995	19.997	100.134	19.041	78.057	1.028
323.500	372.390	79.996	19.997	100.132	19.084	74.859	0.985
324.000	372.862	79.995	19.998	100.132	19.129	71.492	0.993
324.500	373.375	79.997	19.997	100.133	19.166	68.701	0.993
325.000	373.905	79.997	19.997	100.134	19.209	65.434	1.014
325.500	374.454	79.997	19.997	100.133	19.250	62.316	1.061
326.000	374.935	79.998	19.996	100.133	19.291	59.261	1.055
326.500	375.442	79.996	19.996	100.140	19.325	56.665	1.009
327.000	375.936	79.999	19.996	100.147	19.359	54.137	0.994
327.500	376.460	79.998	19.997	100.158	19.393	51.538	1.009
328.000	376.957	79.998	19.997	100.172	19.428	48.883	1.019
328.500	377.495	79.996	19.996	100.188	19.462	46.341	1.028
329.000	377.974	79.997	19.996	100.201	19.490	44.239	1.026
329.500	378.487	79.997	19.996	100.215	19.521	41.864	1.004
330.000	378.972	79.999	19.995	100.227	19.543	40.196	0.995
330.500	379.473	79.997	19.997	100.236	19.571	38.081	0.992
331.000	379.997	79.996	19.996	100.244	19.595	36.298	1.006
331.500	380.493	79.996	19.996	100.249	19.616	34.726	1.022
332.000	380.973	79.998	19.996	100.258	19.638	33.055	0.998
332.500	381.477	79.996	19.996	100.266	19.654	31.838	0.980
333.000	382.010	79.997	19.997	100.274	19.673	30.449	1.010
333.500	382.461	79.997	19.996	100.281	19.690	29.138	1.010
334.000	383.011	79.995	19.996	100.289	19.712	27.523	0.993
334.500	383.492	79.996	19.996	100.289	19.721	26.788	1.016
335.000	384.005	79.996	19.996	100.289	19.740	25.346	1.012
335.500	384.490	79.996	19.996	100.289	19.746	24.889	0.996
336.000	384.999	79.995	19.996	100.289	19.762	23.733	0.996
336.500	385.494	79.995	19.997	100.289	19.772	22.949	0.999
337.000	386.035	79.998	19.996	100.286	19.780	22.371	1.020
337.500	386.499	79.997	19.996	100.282	19.789	21.696	1.021
338.000	387.001	79.996	19.997	100.281	19.803	20.645	0.985
338.500	387.488	79.996	19.996	100.275	19.811	19.998	0.977
339.000	388.020	79.996	19.996	100.267	19.816	19.627	1.004
339.500	388.496	79.995	19.997	100.262	19.828	18.732	1.014
340.000	389.003	79.994	19.996	100.259	19.838	18.004	0.995
340.500	389.504	79.995	19.996	100.251	19.839	17.947	0.995
341.000	390.008	79.995	19.995	100.247	19.846	17.375	1.006
341.500	390.517	79.995	19.995	100.247	19.853	16.824	1.009
342.000	391.046	79.996	19.996	100.245	19.860	16.301	1.026
342.500	391.508	79.996	19.996	100.244	19.863	16.098	1.015
343.000	392.030	79.996	19.996	100.246	19.869	15.646	0.987
343.500	392.544	79.996	19.996	100.247	19.870	15.541	1.010
344.000	393.019	79.996	19.996	100.244	19.876	15.143	1.013
344.500	393.582	79.997	19.996	100.241	19.879	14.860	1.013
345.000	394.039	79.996	19.996	100.237	19.883	14.587	1.029
