Repository: ulfsri/fsri_materials_database

# Materials and Products Database

## 01_Data

Raw data generated from each apparatus are included here in plain-text format. The data is organized first by material, next by the short name of test apparatus used, and where applicable additional filtering by test settings.

### material.json

Each material directory contains a json file of the same name as the material. This file links the data stored in the repository as well as data and graphs produced by the accompanying scripts (__02_Scripts__) to the respective landing page for the material on the front-end website.

File: 01_Data/Cotton_Felt/MCC/Cotton_Felt_MCC_30K_min_210708_R2.txt (part 2 of 4)
T Correction Coefficients:	0	1.024463	0
Time Shift (s):	14
*
Time (s)	Temperature (C)	N2 flow rate (cc/min)	O2 flow rate (cc/min)	Flow Rate (cc/min)	Oxygen (%)	HRR (W/g)	Heating rate (C/s)
348.500	256.757	79.998	19.995	100.125	20.161	9.429	0.538
349.000	257.019	79.998	19.996	100.130	20.157	9.728	0.516
349.500	257.262	79.998	19.995	100.134	20.163	9.252	0.505
350.000	257.531	79.998	19.997	100.136	20.156	9.778	0.509
350.500	257.766	79.999	19.994	100.140	20.157	9.704	0.508
351.000	258.004	79.998	19.995	100.144	20.159	9.577	0.488
351.500	258.265	79.998	19.996	100.144	20.154	9.952	0.486
352.000	258.538	79.999	19.995	100.145	20.153	10.022	0.517
352.500	258.799	79.999	19.994	100.144	20.152	10.111	0.534
353.000	259.052	79.999	19.994	100.145	20.156	9.820	0.524
353.500	259.327	79.999	19.994	100.147	20.150	10.309	0.521
354.000	259.559	79.998	19.995	100.148	20.153	10.022	0.518
354.500	259.768	79.997	19.996	100.148	20.152	10.127	0.474
355.000	260.045	79.997	19.995	100.152	20.153	10.017	0.463
355.500	260.305	79.997	19.995	100.152	20.153	10.039	0.511
356.000	260.559	79.996	19.995	100.149	20.150	10.255	0.525
356.500	260.760	79.997	19.995	100.149	20.149	10.328	0.484
357.000	261.052	79.995	19.996	100.147	20.149	10.380	0.474
357.500	261.294	79.997	19.995	100.145	20.147	10.534	0.514
358.000	261.543	79.995	19.995	100.141	20.150	10.314	0.513
358.500	261.800	79.996	19.995	100.143	20.152	10.154	0.498
359.000	262.054	79.998	19.995	100.144	20.147	10.504	0.508
359.500	262.282	79.995	19.997	100.146	20.146	10.564	0.496
360.000	262.549	79.997	19.995	100.146	20.147	10.521	0.488
360.500	262.796	79.996	19.995	100.147	20.148	10.467	0.505
361.000	263.062	79.997	19.996	100.144	20.145	10.672	0.514
361.500	263.308	79.997	19.994	100.141	20.143	10.857	0.513
362.000	263.548	79.997	19.996	100.139	20.143	10.862	0.499
362.500	263.827	79.997	19.996	100.143	20.142	10.914	0.502
363.000	264.014	79.997	19.995	100.148	20.142	10.929	0.492
363.500	264.324	79.997	19.995	100.151	20.140	11.101	0.481
364.000	264.548	79.995	19.995	100.152	20.142	10.937	0.515
364.500	264.796	79.998	19.994	100.149	20.137	11.282	0.503
365.000	265.059	79.997	19.996	100.149	20.140	11.101	0.492
365.500	265.289	79.996	19.994	100.145	20.138	11.254	0.502
366.000	265.522	79.998	19.996	100.142	20.138	11.231	0.478
366.500	265.787	79.998	19.995	100.142	20.136	11.416	0.481
367.000	266.044	79.997	19.995	100.147	20.136	11.390	0.510
367.500	266.294	79.997	19.995	100.146	20.136	11.384	0.515
368.000	266.567	79.997	19.995	100.151	20.133	11.653	0.515
368.500	266.831	79.998	19.995	100.156	20.132	11.679	0.530
369.000	267.069	79.996	19.995	100.158	20.132	11.690	0.520
369.500	267.336	79.997	19.995	100.158	20.136	11.375	0.504
370.000	267.561	79.997	19.995	100.159	20.132	11.733	0.498
370.500	267.807	79.997	19.996	100.158	20.132	11.733	0.481
371.000	268.074	79.998	19.995	100.158	20.131	11.800	0.492
371.500	268.262	79.997	19.995	100.158	20.131	11.759	0.484
372.000	268.552	79.997	19.995	100.159	20.128	12.040	0.466
372.500	268.831	79.998	19.995	100.159	20.128	11.988	0.523
373.000	269.045	79.997	19.994	100.160	20.127	12.098	0.531
373.500	269.274	79.998	19.995	100.159	20.129	11.934	0.468
374.000	269.597	79.997	19.996	100.160	20.125	12.257	0.498
374.500	269.825	79.997	19.995	100.160	20.126	12.204	0.552
375.000	270.038	79.997	19.994	100.159	20.125	12.262	0.496
375.500	270.324	79.996	19.995	100.158	20.121	12.554	0.470
376.000	270.572	79.997	19.995	100.159	20.122	12.446	0.516
376.500	270.826	79.998	19.995	100.159	20.122	12.447	0.518
377.000	271.089	79.996	19.994	100.160	20.118	12.826	0.510
377.500	271.340	79.997	19.994	100.160	20.119	12.755	0.515
378.000	271.621	79.998	19.995	100.160	20.116	12.984	0.523
378.500	271.873	79.996	19.995	100.160	20.116	12.986	0.533
379.000	272.079	79.997	19.996	100.160	20.114	13.100	0.495
379.500	272.349	79.996	19.995	100.159	20.112	13.300	0.467
380.000	272.648	79.997	19.995	100.160	20.111	13.370	0.523
380.500	272.865	79.997	19.996	100.160	20.109	13.537	0.543
381.000	273.112	79.997	19.995	100.161	20.109	13.514	0.490
381.500	273.366	79.996	19.995	100.162	20.108	13.579	0.482
382.000	273.601	79.995	19.996	100.163	20.105	13.822	0.495
382.500	273.880	79.996	19.995	100.164	20.104	13.931	0.502
383.000	274.123	79.997	19.996	100.164	20.106	13.775	0.518
383.500	274.348	79.996	19.997	100.164	20.104	13.928	0.495
384.000	274.601	79.996	19.996	100.163	20.101	14.111	0.473
384.500	274.860	79.997	19.995	100.163	20.099	14.270	0.495
385.000	275.140	79.994	19.996	100.162	20.097	14.455	0.526
385.500	275.385	79.997	19.995	100.166	20.099	14.321	0.532
386.000	275.633	79.995	19.996	100.167	20.101	14.138	0.509
386.500	275.897	79.996	19.997	100.169	20.095	14.594	0.502
387.000	276.142	79.996	19.996	100.170	20.094	14.698	0.510
387.500	276.407	79.996	19.997	100.175	20.094	14.726	0.510
388.000	276.631	79.996	19.996	100.174	20.092	14.883	0.500
388.500	276.881	79.996	19.996	100.179	20.092	14.868	0.481
389.000	277.123	79.995	19.997	100.180	20.090	15.017	0.482
389.500	277.372	79.995	19.997	100.180	20.089	15.055	0.492
390.000	277.655	79.996	19.996	100.174	20.088	15.168	0.512
390.500	277.883	79.996	19.997	100.170	20.087	15.213	0.521
391.000	278.138	79.996	19.995	100.165	20.086	15.336	0.497
391.500	278.340	79.995	19.996	100.166	20.082	15.629	0.470
392.000	278.628	79.995	19.995	100.172	20.083	15.577	0.473
392.500	278.863	79.996	19.996	100.180	20.078	15.961	0.506
393.000	279.112	79.997	19.995	100.187	20.077	16.004	0.504
393.500	279.349	79.995	19.997	100.192	20.075	16.221	0.485
394.000	279.630	79.997	19.995	100.193	20.072	16.417	0.502
394.500	279.852	79.995	19.997	100.191	20.072	16.398	0.510
395.000	280.096	79.996	19.996	100.186	20.072	16.463	0.484
395.500	280.387	79.995	19.997	100.182	20.070	16.571	0.501
396.000	280.623	79.996	19.996	100.181	20.067	16.800	0.531
396.500	280.843	79.997	19.997	100.177	20.067	16.850	0.492
397.000	281.068	79.997	19.996	100.176	20.067	16.833	0.451
397.500	281.326	79.996	19.996	100.183	20.062	17.182	0.464
398.000	281.568	79.996	19.996	100.186	20.060	17.378	0.491
398.500	281.833	79.998	19.996	100.190	20.061	17.325	0.504
399.000	282.062	79.998	19.995	100.197	20.053	17.888	0.501
399.500	282.352	79.996	19.994	100.200	20.056	17.690	0.506
400.000	282.595	79.998	19.994	100.198	20.058	17.548	0.526
400.500	282.872	79.996	19.996	100.199	20.049	18.211	0.527
401.000	283.093	79.999	19.995	100.199	20.048	18.293	0.509
401.500	283.338	79.997	19.995	100.199	20.049	18.219	0.482
402.000	283.600	79.998	19.995	100.197	20.044	18.634	0.487
402.500	283.845	79.997	19.995	100.197	20.044	18.596	0.507
403.000	284.068	79.997	19.995	100.196	20.042	18.761	0.487
403.500	284.317	79.997	19.996	100.196	20.041	18.873	0.470
404.000	284.570	79.996	19.995	100.196	20.040	18.921	0.488
404.500	284.834	79.999	19.995	100.200	20.039	19.061	0.510
405.000	285.095	79.998	19.996	100.201	20.037	19.181	0.521
405.500	285.317	79.997	19.996	100.202	20.035	19.374	0.504
406.000	285.574	79.997	19.996	100.203	20.033	19.475	0.481
406.500	285.873	79.998	19.995	100.208	20.027	19.956	0.517
407.000	286.084	79.998	19.996	100.210	20.030	19.716	0.533
407.500	286.301	79.996	19.995	100.211	20.029	19.833	0.469
408.000	286.564	79.997	19.995	100.211	20.024	20.194	0.454
408.500	286.828	79.997	19.997	100.209	20.021	20.436	0.503
409.000	287.081	79.997	19.996	100.204	20.020	20.503	0.522
409.500	287.330	79.997	19.995	100.200	20.018	20.651	0.510
410.000	287.591	79.996	19.995	100.200	20.016	20.854	0.506
410.500	287.834	79.996	19.997	100.201	20.013	21.042	0.507
411.000	288.084	79.998	19.996	100.204	20.010	21.286	0.498
411.500	288.357	79.996	19.996	100.207	20.005	21.686	0.508
412.000	288.632	79.997	19.996	100.210	20.008	21.503	0.535
412.500	288.855	79.996	19.997	100.215	20.005	21.701	0.523
413.000	289.079	79.997	19.995	100.218	20.001	22.059	0.473
413.500	289.316	79.997	19.997	100.215	20.000	22.085	0.454
414.000	289.625	79.996	19.996	100.216	19.998	22.294	0.504
414.500	289.860	79.995	19.996	100.217	19.994	22.560	0.545
415.000	290.068	79.996	19.996	100.219	19.995	22.497	0.493
415.500	290.337	79.995	19.995	100.221	19.993	22.692	0.460
416.000	290.615	79.996	19.996	100.227	19.988	23.031	0.512
416.500	290.832	79.996	19.996	100.228	19.986	23.182	0.522
417.000	291.106	79.997	19.996	100.226	19.986	23.231	0.493
417.500	291.359	79.996	19.997	100.225	19.980	23.700	0.509
418.000	291.641	79.997	19.996	100.226	19.981	23.564	0.531
418.500	291.880	79.997	19.997	100.227	19.977	23.926	0.528
419.000	292.162	79.998	19.995	100.229	19.974	24.177	0.521
419.500	292.410	79.997	19.996	100.232	19.973	24.195	0.525
420.000	292.627	79.997	19.995	100.231	19.971	24.390	0.497
420.500	292.912	79.999	19.996	100.230	19.966	24.818	0.483
421.000	293.161	80.000	19.995	100.230	19.961	25.174	0.518
421.500	293.366	79.998	19.996	100.230	19.963	25.049	0.494
422.000	293.652	79.997	19.995	100.232	19.964	24.931	0.473
422.500	293.901	79.999	19.995	100.234	19.957	25.494	0.513
423.000	294.146	80.000	19.995	100.235	19.957	25.496	0.515
423.500	294.393	80.000	19.995	100.235	19.950	26.066	0.493
424.000	294.631	79.999	19.995	100.235	19.950	26.070	0.489
424.500	294.916	80.001	19.995	100.234	19.948	26.208	0.504
425.000	295.142	80.000	19.994	100.234	19.943	26.558	0.517
425.500	295.379	80.000	19.995	100.235	19.939	26.881	0.487
426.000	295.640	79.999	19.994	100.235	19.936	27.174	0.481
426.500	295.922	79.999	19.995	100.234	19.937	27.099	0.520
427.000	296.144	79.999	19.995	100.235	19.932	27.506	0.523
427.500	296.367	80.000	19.995	100.235	19.930	27.611	0.475
428.000	296.645	79.998	19.995	100.235	19.926	27.913	0.473
428.500	296.884	80.000	19.995	100.235	19.925	28.035	0.509
429.000	297.130	79.999	19.996	100.235	19.925	28.053	0.501
429.500	297.390	80.000	19.994	100.235	19.919	28.456	0.495
430.000	297.634	80.000	19.994	100.237	19.914	28.854	0.505
430.500	297.882	79.997	19.995	100.240	19.912	29.022	0.498
431.000	298.146	79.999	19.995	100.244	19.913	28.994	0.501
431.500	298.394	79.999	19.995	100.245	19.908	29.400	0.512
432.000	298.644	79.999	19.994	100.246	19.905	29.610	0.505
432.500	298.910	79.998	19.995	100.247	19.902	29.860	0.507
433.000	299.140	79.997	19.995	100.248	19.898	30.128	0.506
433.500	299.394	79.998	19.994	100.248	19.896	30.324	0.490
434.000	299.639	79.997	19.995	100.248	19.893	30.568	0.491
434.500	299.879	79.999	19.995	100.248	19.888	30.918	0.492
435.000	300.133	79.998	19.995	100.247	19.888	30.968	0.490
435.500	300.394	79.998	19.995	100.246	19.887	31.042	0.505
436.000	300.638	79.998	19.995	100.246	19.882	31.407	0.510
436.500	300.878	79.996	19.995	100.253	19.879	31.669	0.494
437.000	301.137	79.998	19.994	100.257	19.873	32.137	0.491
437.500	301.416	79.997	19.996	100.262	19.873	32.116	0.518
438.000	301.651	79.996	19.995	100.267	19.871	32.284	0.526
438.500	301.903	79.996	19.996	100.271	19.868	32.548	0.501
439.000	302.129	79.996	19.995	100.271	19.868	32.548	0.482
439.500	302.376	79.997	19.995	100.274	19.864	32.858	0.476
440.000	302.612	79.995	19.996	100.275	19.859	33.211	0.478
440.500	302.858	79.996	19.995	100.275	19.855	33.550	0.482
441.000	303.098	79.996	19.995	100.276	19.853	33.705	0.484
441.500	303.358	79.996	19.994	100.276	19.852	33.780	0.493
442.000	303.638	79.997	19.996	100.276	19.848	34.077	0.520
442.500	303.867	79.995	19.996	100.276	19.844	34.429	0.524
443.000	304.124	79.995	19.996	100.276	19.841	34.629	0.497
443.500	304.334	79.996	19.995	100.276	19.843	34.503	0.477
444.000	304.626	79.996	19.996	100.276	19.839	34.831	0.485
444.500	304.850	79.998	19.995	100.277	19.834	35.211	0.509
445.000	305.069	79.996	19.995	100.277	19.830	35.513	0.479
445.500	305.331	79.997	19.995	100.277	19.827	35.769	0.462
446.000	305.604	79.997	19.994	100.277	19.825	35.894	0.508
446.500	305.864	79.997	19.995	100.279	19.821	36.260	0.534
447.000	306.133	79.995	19.996	100.280	19.814	36.798	0.531
447.500	306.348	79.997	19.996	100.282	19.815	36.730	0.507
448.000	306.549	79.996	19.995	100.287	19.813	36.886	0.450
448.500	306.851	79.996	19.995	100.290	19.809	37.151	0.460
449.000	307.095	79.997	19.995	100.289	19.805	37.521	0.525
449.500	307.348	79.997	19.996	100.289	19.804	37.551	0.522
450.000	307.573	79.997	19.995	100.290	19.798	38.082	0.487
450.500	307.833	79.996	19.995	100.288	19.796	38.196	0.481
451.000	308.075	79.997	19.995	100.291	19.792	38.512	0.494
451.500	308.315	79.997	19.995	100.297	19.787	38.942	0.492
452.000	308.587	79.997	19.995	100.302	19.784	39.179	0.497
452.500	308.835	79.996	19.995	100.306	19.780	39.441	0.516
453.000	309.079	79.997	19.995	100.309	19.777	39.683	0.506
453.500	309.349	79.997	19.995	100.310	19.772	40.095	0.503
454.000	309.582	79.997	19.994	100.308	19.770	40.220	0.509
454.500	309.793	79.997	19.995	100.310	19.770	40.262	0.473
455.000	310.052	79.997	19.996	100.311	19.762	40.888	0.457
455.500	310.314	79.997	19.995	100.311	19.761	40.927	0.495
456.000	310.562	79.997	19.995	100.310	19.754	41.491	0.515
456.500	310.806	79.997	19.994	100.312	19.756	41.348	0.501
457.000	311.071	79.997	19.994	100.313	19.753	41.583	0.500
457.500	311.327	79.997	19.995	100.313	19.747	42.046	0.515
458.000	311.602	79.996	19.995	100.315	19.746	42.144	0.526
458.500	311.828	79.996	19.995	100.319	19.745	42.242	0.516
459.000	312.049	79.995	19.994	100.319	19.740	42.592	0.474
459.500	312.361	79.995	19.995	100.319	19.734	43.075	0.490
460.000	312.593	79.996	19.995	100.319	19.735	43.035	0.539
460.500	312.860	79.996	19.995	100.319	19.730	43.400	0.521
461.000	313.093	79.997	19.994	100.318	19.726	43.712	0.499
461.500	313.326	79.996	19.995	100.323	19.724	43.873	0.483
462.000	313.585	79.995	19.995	100.324	19.718	44.398	0.479
462.500	313.835	79.995	19.995	100.325	19.717	44.435	0.501
463.000	314.086	79.995	19.995	100.329	19.715	44.611	0.505
463.500	314.343	79.996	19.996	100.330	19.710	45.003	0.504
464.000	314.587	79.996	19.994	100.326	19.705	45.407	0.504
464.500	314.828	79.997	19.995	100.325	19.700	45.779	0.493
465.001	315.077	79.996	19.995	100.324	19.699	45.890	0.488
465.500	315.331	79.996	19.995	100.320	19.694	46.267	0.496
466.000	315.547	79.995	19.995	100.319	19.692	46.457	0.486
466.500	315.818	79.996	19.995	100.319	19.688	46.751	0.478
467.000	316.043	79.996	19.995	100.319	19.686	46.912	0.491
467.500	316.298	79.996	19.996	100.320	19.681	47.273	0.488
468.000	316.502	79.996	19.994	100.323	19.679	47.438	0.470
468.500	316.783	79.996	19.996	100.326	19.676	47.692	0.472
469.000	317.013	79.996	19.996	100.331	19.672	48.015	0.498
469.500	317.270	79.995	19.996	100.334	19.668	48.324	0.498
470.000	317.482	79.996	19.997	100.334	19.666	48.439	0.478
470.500	317.740	79.996	19.996	100.331	19.662	48.754	0.470
471.000	318.018	79.995	19.996	100.329	19.658	49.086	0.503
471.500	318.247	79.996	19.997	100.328	19.654	49.444	0.521
472.000	318.468	79.996	19.996	100.332	19.647	49.963	0.479
472.500	318.764	79.996	19.995	100.338	19.647	49.980	0.484
473.000	319.003	79.996	19.995	100.345	19.640	50.551	0.526
473.500	319.242	79.996	19.997	100.350	19.634	50.974	0.506
474.000	319.489	79.997	19.996	100.352	19.633	51.060	0.482
474.500	319.729	79.996	19.996	100.353	19.630	51.319	0.487
475.000	320.021	79.996	19.996	100.353	19.629	51.376	0.509
475.500	320.270	79.998	19.996	100.354	19.620	52.118	0.537
476.000	320.517	79.997	19.996	100.356	19.615	52.486	0.519
476.500	320.757	79.997	19.996	100.359	19.614	52.568	0.491
477.000	320.986	79.998	19.995	100.359	19.608	53.072	0.478
477.500	321.221	79.999	19.996	100.359	19.607	53.156	0.467
478.000	321.483	79.998	19.996	100.362	19.602	53.575	0.480
478.500	321.744	79.998	19.996	100.361	19.597	53.916	0.510
479.000	321.966	79.998	19.996	100.360	19.595	54.120	0.503
479.500	322.207	79.997	19.996	100.360	19.590	54.476	0.473
480.000	322.463	79.997	19.995	100.362	19.588	54.619	0.480
480.500	322.708	79.997	19.995	100.360	19.583	55.019	0.499
481.000	322.988	79.999	19.996	100.359	19.580	55.311	0.513
481.500	323.253	79.999	19.995	100.359	19.574	55.716	0.535
482.000	323.483	79.998	19.996	100.361	19.570	56.107	0.520
482.500	323.730	79.997	19.995	100.364	19.566	56.411	0.486
483.000	323.985	79.998	19.995	100.370	19.563	56.633	0.490
483.500	324.234	79.998	19.994	100.377	19.557	57.068	0.503
484.000	324.483	79.999	19.996	100.384	19.556	57.152	0.500
484.500	324.736	79.998	19.995	100.387	19.547	57.889	0.499
485.000	324.978	79.998	19.995	100.385	19.546	57.968	0.498
485.500	325.185	79.996	19.995	100.381	19.539	58.527	0.472
486.000	325.470	79.997	19.995	100.378	19.537	58.686	0.471
486.500	325.716	79.997	19.995	100.378	19.535	58.798	0.512
487.000	325.987	79.997	19.996	100.380	19.531	59.136	0.524
487.501	326.203	79.997	19.995	100.383	19.526	59.581	0.502
488.000	326.409	79.996	19.996	100.389	19.522	59.879	0.454
488.500	326.687	79.996	19.996	100.393	19.517	60.274	0.453
489.000	326.939	79.997	19.996	100.392	19.511	60.705	0.507
489.500	327.196	79.997	19.996	100.392	19.508	60.976	0.520
490.000	327.454	79.997	19.995	100.392	19.503	61.340	0.512
490.500	327.693	79.997	19.997	100.392	19.502	61.443	0.506
491.000	327.970	79.997	19.995	100.392	19.497	61.809	0.506
491.500	328.211	79.998	19.996	100.393	19.495	61.992	0.517
492.000	328.448	79.997	19.995	100.396	19.489	62.490	0.499
492.500	328.725	79.996	19.997	100.398	19.483	62.920	0.496
493.000	328.959	79.999	19.996	100.402	19.480	63.164	0.512
493.500	329.221	79.996	19.997	100.403	19.477	63.437	0.504
494.000	329.482	79.997	19.996	100.403	19.472	63.805	0.510
494.500	329.712	79.997	19.996	100.401	19.468	64.145	0.507
495.000	329.989	79.997	19.996	100.399	19.463	64.534	0.499
495.500	330.218	79.997	19.996	100.395	19.458	64.936	0.507
496.000	330.443	79.997	19.996	100.394	19.455	65.183	0.480
496.500	330.725	79.997	19.997	100.397	19.451	65.503	0.481
497.000	330.959	79.997	19.996	100.398	19.447	65.767	0.512
497.500	331.197	79.997	19.996	100.401	19.441	66.235	0.494
498.000	331.485	79.999	19.996	100.403	19.438	66.524	0.499
498.500	331.704	79.998	19.997	100.405	19.433	66.898	0.516
499.000	331.961	79.996	19.996	100.402	19.433	66.885	0.491
499.500	332.214	79.997	19.996	100.400	19.425	67.525	0.493
500.000	332.461	79.998	19.996	100.398	19.418	68.040	0.505
500.500	332.685	79.998	19.997	100.396	19.419	67.993	0.485
501.000	332.961	79.999	19.997	100.397	19.415	68.272	0.485
501.500	333.274	79.997	19.996	100.403	19.409	68.751	0.545
502.000	333.486	79.998	19.996	100.409	19.405	69.065	0.557
502.500	333.692	79.998	19.996	100.413	19.403	69.254	0.472
503.000	333.974	79.999	19.996	100.419	19.399	69.557	0.453
503.500	334.199	79.998	19.994	100.422	19.395	69.887	0.498
504.001	334.508	79.998	19.995	100.425	19.391	70.177	0.520
504.500	334.796	79.998	19.996	100.426	19.388	70.408	0.565
505.000	335.002	79.998	19.995	100.426	19.382	70.906	0.546
505.500	335.255	79.998	19.996	100.427	19.376	71.414	0.477
506.000	335.482	79.998	19.996	100.426	19.372	71.687	0.469
506.500	335.750	79.998	19.995	100.427	19.370	71.866	0.487
507.000	336.002	79.998	19.996	100.427	19.364	72.324	0.508
507.500	336.248	79.997	19.994	100.428	19.361	72.603	0.509
508.000	336.499	79.997	19.995	100.427	19.357	72.885	0.497
508.500	336.754	79.997	19.996	100.429	19.355	73.012	0.501
509.000	337.035	79.997	19.995	100.428	19.351	73.328	0.521
509.500	337.269	79.997	19.995	100.428	19.348	73.612	0.525
510.000	337.522	79.996	19.995	100.427	19.343	73.966	0.501
510.500	337.790	79.997	19.994	100.428	19.339	74.270	0.504
511.000	338.032	79.997	19.995	100.426	19.339	74.278	0.516
511.500	338.294	79.997	19.994	100.422	19.335	74.640	0.507
512.000	338.512	79.997	19.994	100.420	19.332	74.860	0.492
512.500	338.772	79.997	19.995	100.418	19.324	75.437	0.479
513.000	339.030	79.996	19.994	100.416	19.326	75.329	0.498
513.500	339.270	79.996	19.996	100.417	19.321	75.682	0.508
514.000	339.514	79.996	19.994	100.418	19.321	75.747	0.491
514.500	339.813	79.995	19.995	100.419	19.317	76.006	0.513
515.000	340.035	79.997	19.996	100.416	19.312	76.399	0.532
515.500	340.295	79.997	19.995	100.419	19.313	76.313	0.502
516.000	340.544	79.995	19.996	100.420	19.312	76.392	0.495
516.500	340.796	79.998	19.996	100.420	19.306	76.845	0.505
517.000	341.082	79.996	19.995	100.418	19.306	76.893	0.520
517.500	341.309	79.995	19.994	100.418	19.305	76.953	0.526
518.000	341.574	79.997	19.995	100.411	19.302	77.194	0.502
518.500	341.814	79.996	19.995	100.408	19.301	77.293	0.498
519.000	342.044	79.995	19.995	100.407	19.303	77.130	0.487
519.500	342.280	79.996	19.995	100.406	19.299	77.441	0.468
520.000	342.546	79.996	19.995	100.407	19.299	77.400	0.484
520.500	342.793	79.995	19.995	100.407	19.297	77.563	0.507
521.000	343.021	79.997	19.994	100.404	19.299	77.442	0.494
521.500	343.281	79.997	19.995	100.400	19.295	77.742	0.482
522.000	343.512	79.995	19.995	100.396	19.295	77.728	0.490
522.500	343.756	79.995	19.995	100.394	19.298	77.458	0.483
523.000	344.004	79.995	19.996	100.394	19.302	77.164	0.484
523.500	344.241	79.995	19.995	100.394	19.298	77.468	0.488
524.000	344.516	79.996	19.996	100.394	19.300	77.332	0.498
524.500	344.730	79.996	19.995	100.395	19.298	77.421	0.501
525.000	345.004	79.995	19.995	100.395	19.300	77.321	0.488
525.500	345.256	79.996	19.996	100.395	19.301	77.195	0.507
526.000	345.517	79.996	19.995	100.394	19.302	77.131	0.520
526.500	345.742	79.996	19.995	100.392	19.304	76.927	0.499
527.000	346.030	79.996	19.995	100.388	19.308	76.660	0.499
527.500	346.281	79.995	19.995	100.381	19.308	76.635	0.526
528.000	346.550	79.996	19.994	100.374	19.312	76.331	0.529
528.500	346.790	79.994	19.994	100.367	19.311	76.348	0.515
529.000	347.057	79.995	19.994	100.363	19.316	76.011	0.508
529.500	347.260	79.995	19.996	100.359	19.318	75.813	0.488
530.000	347.505	79.995	19.995	100.358	19.321	75.551	0.459
530.500	347.778	79.994	19.995	100.358	19.327	75.090	0.483
531.000	348.033	79.997	19.995	100.355	19.331	74.791	0.523
531.500	348.279	79.996	19.995	100.350	19.332	74.681	0.514
532.000	348.520	79.996	19.995	100.342	19.340	74.054	0.494
532.500	348.804	79.994	19.996	100.334	19.345	73.648	0.506
533.000	349.042	79.995	19.996	100.326	19.349	73.335	0.524
533.500	349.323	79.996	19.995	100.319	19.357	72.751	0.520
534.000	349.545	79.997	19.996	100.312	19.360	72.468	0.511
534.500	349.794	79.997	19.996	100.309	19.368	71.816	0.487
535.000	350.045	79.996	19.996	100.303	19.374	71.403	0.485
535.500	350.307	79.997	19.995	100.295	19.380	70.931	0.507
536.000	350.566	79.997	19.995	100.289	19.393	69.844	0.517
536.500	350.814	79.996	19.995	100.283	19.397	69.560	0.514
537.000	351.064	79.995	19.996	100.279	19.403	69.093	0.503
537.500	351.300	79.996	19.995	100.274	19.410	68.500	0.493
538.000	351.551	79.996	19.995	100.266	19.424	67.398	0.487
538.500	351.794	79.995	19.995	100.262	19.434	66.630	0.490
539.000	352.046	79.996	19.996	100.254	19.439	66.183	0.494
539.500	352.351	79.996	19.995	100.245	19.449	65.411	0.526
540.000	352.548	79.995	19.995	100.238	19.456	64.907	0.530
540.500	352.835	79.996	19.994	100.234	19.465	64.190	0.493
541.000	353.067	79.997	19.996	100.230	19.474	63.428	0.501
541.500	353.315	79.995	19.995	100.225	19.487	62.444	0.500
542.000	353.564	79.997	19.995	100.218	19.496	61.682	0.489
542.500	353.851	79.996	19.995	100.212	19.504	61.090	0.517
543.000	354.091	79.995	19.996	100.208	19.517	60.095	0.532
543.500	354.370	79.997	19.996	100.200	19.528	59.187	0.523
544.000	354.598	79.995	19.994	100.195	19.539	58.351	0.513
544.500	354.831	79.997	19.995	100.193	19.549	57.575	0.484
545.000	355.090	79.996	19.996	100.189	19.559	56.740	0.476
545.500	355.323	79.996	19.995	100.185	19.575	55.486	0.492
546.000	355.565	79.996	19.996	100.178	19.587	54.546	0.484
546.500	355.855	79.996	19.995	100.173	19.597	53.732	0.503
547.000	356.119	79.996	19.996	100.166	19.612	52.589	0.543
547.500	356.333	79.996	19.995	100.157	19.621	51.872	0.516
548.000	356.599	79.995	19.996	100.147	19.635	50.753	0.479
548.500	356.845	79.995	19.994	100.140	19.647	49.822	0.496
549.000	357.111	79.995	19.995	100.133	19.659	48.853	0.512
549.500	357.319	79.997	19.996	100.126	19.673	47.771	0.492
550.000	357.598	79.996	19.995	100.121	19.685	46.809	0.480
550.500	357.851	79.995	19.995	100.115	19.699	45.728	0.510
551.000	358.099	79.996	19.995	100.109	19.713	44.670	0.517
551.500	358.335	79.997	19.995	100.102	19.727	43.547	0.492
552.000	358.611	79.996	19.995	100.094	19.736	42.792	0.498
552.500	358.878	79.997	19.995	100.089	19.751	41.629	0.528
553.000	359.113	79.997	19.995	100.086	19.762	40.786	0.523
553.500	359.380	79.996	19.996	100.083	19.773	39.944	0.502
554.000	359.599	79.998	19.996	100.081	19.789	38.638	0.494
554.500	359.830	79.996	19.995	100.079	19.803	37.589	0.468
555.000	360.082	79.997	19.995	100.076	19.812	36.838	0.466
555.500	360.333	79.998	19.996	100.074	19.826	35.756	0.493
556.000	360.539	79.997	19.996	100.074	19.836	34.963	0.479
556.500	360.856	79.997	19.995	100.073	19.846	34.198	0.490
557.000	361.102	79.997	19.995	100.075	19.859	33.168	0.543
557.500	361.348	79.998	19.995	100.077	19.874	31.957	0.528
558.000	361.594	79.997	19.996	100.075	19.883	31.305	0.492
558.500	361.844	79.997	19.996	100.075	19.894	30.426	0.494
559.000	362.063	79.998	19.995	100.075	19.904	29.582	0.483
559.500	362.322	79.998	19.995	100.075	19.915	28.733	0.473
560.000	362.569	79.997	19.995	100.076	19.923	28.154	0.491
560.500	362.816	79.998	19.995	100.075	19.933	27.304	0.500
561.000	363.082	79.997	19.996	100.071	19.946	26.298	0.504
561.500	363.350	79.996	19.996	100.068	19.953	25.785	0.524
562.000	363.564	79.997	19.996	100.068	19.965	24.820	0.508
562.500	363.810	79.995	19.996	100.067	19.974	24.085	0.471
563.000	364.106	79.995	19.996	100.069	19.982	23.490	0.501
563.500	364.335	79.997	19.996	100.074	19.990	22.878	0.533
564.000	364.575	79.996	19.996	100.078	19.998	22.242	0.497
564.500	364.813	79.997	19.996	100.080	20.003	21.856	0.473
565.000	365.113	79.997	19.996	100.080	20.013	21.073	0.509
565.500	365.323	79.998	19.994	100.080	20.017	20.738	0.524
566.000	365.596	79.996	19.995	100.079	20.026	20.012	0.496
566.500	365.845	79.996	19.995	100.077	20.032	19.551	0.502
567.000	366.091	79.996	19.994	100.077	20.039	19.031	0.508
567.500	366.362	79.996	19.995	100.075	20.047	18.375	0.506
568.000	366.592	79.996	19.996	100.076	20.052	17.977	0.509
568.500	366.822	79.996	19.996	100.075	20.056	17.651	0.480
569.000	367.071	79.995	19.995	100.073	20.060	17.345	0.470
569.500	367.345	79.996	19.995	100.071	20.067	16.796	0.501
570.000	367.605	79.996	19.995	100.073	20.071	16.486	0.528
570.500	367.834	79.996	19.995	100.073	20.074	16.266	0.511
571.000	368.102	79.996	19.995	100.075	20.080	15.786	0.493
571.500	368.346	79.997	19.995	100.079	20.084	15.428	0.505
572.000	368.593	79.996	19.996	100.080	20.085	15.397	0.502
572.500	368.861	79.996	19.995	100.080	20.091	14.912	0.503
573.000	369.108	79.995	19.995	100.080	20.094	14.668	0.515
573.500	369.380	79.997	19.995	100.079	20.097	14.427	0.517
574.000	369.609	79.996	19.996	100.077	20.104	13.899	0.510
574.500	369.877	79.996	19.995	100.076	20.103	13.951	0.499
575.000	370.121	79.995	19.996	100.076	20.108	13.570	0.504
575.500	370.360	79.995	19.995	100.076	20.112	13.268	0.497
576.000	370.650	79.997	19.995	100.072	20.113	13.169	0.506
576.500	370.865	79.996	19.995	100.074	20.114	13.098	0.517
577.000	371.114	79.997	19.996	100.076	20.119	12.727	0.485
577.500	371.357	79.997	19.994	100.076	20.115	13.001	0.478
578.000	371.600	79.997	19.995	100.073	20.123	12.393	0.489
578.500	371.892	79.997	19.996	100.079	20.121	12.570	0.510
579.000	372.092	79.998	19.995	100.081	20.124	12.344	0.514
579.500	372.390	79.998	19.995	100.081	20.126	12.172	0.495
580.000	372.619	79.997	19.996	100.081	20.129	11.960	0.512
580.500	372.884	79.999	19.996	100.083	20.130	11.844	0.511
581.000	373.157	79.999	19.997	100.082	20.133	11.635	0.516
581.500	373.425	79.998	19.994	100.081	20.133	11.609	0.540
582.000	373.677	79.997	19.995	100.082	20.139	11.120	0.531
582.500	373.913	79.999	19.995	100.081	20.139	11.174	0.504
583.000	374.138	79.996	19.995	100.076	20.139	11.155	0.475
583.500	374.410	79.996	19.995	100.073	20.138	11.222	0.479
584.000	374.633	79.997	19.997	100.073	20.142	10.885	0.496
584.500	374.906	79.996	19.996	100.072	20.145	10.702	0.495
585.000	375.152	79.997	19.995	100.073	20.144	10.724	0.507
585.500	375.363	79.997	19.996	100.078	20.145	10.650	0.488
586.000	375.627	79.997	19.995	100.079	20.147	10.536	0.466
586.500	375.885	79.996	19.996	100.078	20.148	10.437	0.499
587.000	376.143	79.995	19.997	100.076	20.148	10.435	0.519
587.500	376.391	79.997	19.995	100.076	20.151	10.185	0.511
588.000	376.644	79.996	19.996	100.076	20.152	10.114	0.503
588.500	376.882	79.996	19.997	100.076	20.151	10.200	0.496
589.000	377.139	79.996	19.996	100.077	20.154	9.967	0.492
589.500	377.396	79.995	19.997	100.080	20.156	9.823	0.505
590.000	377.634	79.995	19.995	100.079	20.154	9.926	0.505
590.500	377.899	79.994	19.996	100.079	20.156	9.778	0.499
591.000	378.131	79.994	19.996	100.078	20.155	9.911	0.500
591.500	378.357	79.996	19.996	100.078	20.159	9.590	0.477
592.000	378.608	79.995	19.996	100.079	20.158	9.657	0.467
592.500	378.876	79.994	19.996	100.080	20.157	9.711	0.498
593.000	379.103	79.995	19.995	100.078	20.156	9.808	0.507
593.500	379.371	79.993	19.996	100.079	20.159	9.536	0.495
594.000	379.622	79.996	19.996	100.079	20.158	9.640	0.507
594.500	379.883	79.996	19.996	100.079	20.159	9.571	0.516
595.000	380.146	79.996	19.995	100.076	20.165	9.088	0.518
595.500	380.402	79.996	19.995	100.078	20.164	9.174	0.522
596.000	380.633	79.995	19.996	100.076	20.170	8.713	0.503
596.500	380.883	79.996	19.995	100.074	20.165	9.112	0.484
597.000	381.152	79.996	19.994	100.074	20.163	9.211	0.500
597.500	381.383	79.996	19.995	100.077	20.163	9.235	0.509
598.000	381.579	79.996	19.994	100.075	20.166	9.028	0.463
598.500	381.894	79.996	19.995	100.077	20.165	9.086	0.469
599.000	382.122	79.997	19.995	100.077	20.168	8.868	0.527
599.500	382.351	79.995	19.995	100.078	20.167	8.955	0.500
600.000	382.609	79.996	19.994	100.077	20.165	9.088	0.472
600.500	382.892	79.996	19.994	100.078	20.166	8.994	0.514
601.000	383.124	79.996	19.994	100.078	20.167	8.899	0.528
601.500	383.363	79.995	19.995	100.078	20.167	8.946	0.493
602.000	383.660	79.995	19.994	100.078	20.167	8.907	0.504
602.500	383.902	79.995	19.995	100.079	20.168	8.819	0.537
603.000	384.122	79.996	19.995	100.078	20.169	8.752	0.500
603.500	384.365	79.995	19.995	100.080	20.169	8.756	0.462
604.000	384.633	79.997	19.995	100.080	20.173	8.480	0.487
604.500	384.892	79.996	19.994	100.077	20.173	8.500	0.519
605.000	385.145	79.997	19.995	100.076	20.170	8.674	0.520
605.500	385.389	79.997	19.995	100.076	20.171	8.619	0.505
606.000	385.672	79.996	19.995	100.075	20.169	8.789	0.512
606.500	385.903	79.997	19.996	100.075	20.169	8.741	0.520
607.000	386.154	79.996	19.995	100.078	20.170	8.677	0.498
607.500	386.442	79.997	19.995	100.078	20.169	8.810	0.511
608.000	386.674	79.997	19.995	100.078	20.171	8.651	0.529
608.500	386.920	79.996	19.994	100.078	20.169	8.739	0.499
609.000	387.220	79.997	19.995	100.078	20.173	8.455	0.513
609.500	387.479	79.996	19.995	100.077	20.171	8.584	0.553
610.000	387.747	79.997	19.995	100.077	20.174	8.395	0.543
610.500	387.963	79.997	19.994	100.077	20.170	8.683	0.505
611.000	388.243	79.998	19.995	100.079	20.173	8.438	0.490
611.500	388.474	79.995	19.995	100.078	20.175	8.291	0.504
612.000	388.750	79.997	19.995	100.079	20.173	8.494	0.509
612.500	389.019	79.996	19.995	100.079	20.173	8.446	0.526
613.000	389.247	79.997	19.995	100.078	20.173	8.426	0.521
613.500	389.510	79.997	19.995	100.076	20.172	8.532	0.494
614.000	389.768	79.996	19.996	100.074	20.171	8.611	0.506
614.500	390.036	79.997	19.994	100.074	20.172	8.546	0.524
615.000	390.301	79.996	19.995	100.074	20.175	8.336	0.530
615.500	390.555	79.995	19.994	100.074	20.175	8.291	0.526
616.000	390.786	79.996	19.995	100.076	20.173	8.439	0.502
616.500	391.050	79.996	19.994	100.078	20.176	8.241	0.490
617.000	391.312	79.997	19.996	100.078	20.179	7.987	0.511
617.500	391.595	79.996	19.995	100.079	20.176	8.213	0.535
618.000	391.866	79.996	19.995	100.078	20.173	8.435	0.549
618.500	392.112	79.995	19.995	100.078	20.176	8.204	0.536
619.000	392.396	79.996	19.995	100.078	20.175	8.295	0.524
619.500	392.624	79.995	19.995	100.078	20.175	8.308	0.521
620.000	392.917	79.995	19.995	100.078	20.176	8.240	0.517
620.500	393.164	79.997	19.995	100.078	20.176	8.229	0.531
621.000	393.426	79.996	19.996	100.078	20.177	8.173	0.524
621.500	393.676	79.995	19.995	100.078	20.175	8.289	0.511
622.000	393.943	79.995	19.995	100.079	20.175	8.274	0.515
622.500	394.197	79.996	19.994	100.078	20.177	8.127	0.519
623.000	394.486	79.995	19.996	100.079	20.176	8.246	0.532
623.500	394.719	79.994	19.994	100.075	20.172	8.558	0.533
624.000	395.006	79.996	19.995	100.069	20.175	8.285	0.521
624.500	395.225	79.995	19.995	100.067	20.175	8.319	0.513
625.000	395.542	79.995	19.996	100.067	20.176	8.252	0.521
625.500	395.765	79.996	19.995	100.065	20.178	8.067	0.538
626.000	396.079	79.997	19.995	100.068	20.174	8.397	0.538
626.500	396.315	79.997	19.996	100.074	20.177	8.145	0.543
627.000	396.550	79.997	19.995	100.075	20.172	8.513	0.511
627.500	396.849	79.996	19.995	100.072	20.178	8.093	0.502
628.000	397.102	79.996	19.995	100.072	20.174	8.349	0.543
628.500	397.356	79.996	19.995	100.069	20.173	8.495	0.529
629.000	397.627	79.997	19.995	100.070	20.177	8.108	0.516
629.500	397.876	79.997	19.995	100.070	20.176	8.241	0.523
630.000	398.113	79.996	19.995	100.074	20.178	8.067	0.503
630.500	398.408	79.996	19.995	100.076	20.172	8.517	0.509
631.000	398.668	79.996	19.994	100.080	20.174	8.373	0.543
631.500	398.915	79.997	19.995	100.080	20.176	8.203	0.531
632.000	399.170	79.998	19.994	100.081	20.174	8.366	0.504
632.500	399.452	79.998	19.993	100.081	20.177	8.134	0.520
633.000	399.686	79.997	19.994	100.081	20.172	8.528	0.527
633.500	399.968	79.999	19.995	100.079	20.174	8.413	0.516
634.000	400.233	79.998	19.995	100.079	20.174	8.351	0.532
634.500	400.494	79.998	19.995	100.078	20.176	8.241	0.537
635.000	400.750	79.997	19.995	100.077	20.176	8.251	0.521
635.500	401.019	80.000	19.995	100.077	20.178	8.096	0.520
636.000	401.260	79.998	19.995	100.080	20.181	7.845	0.517
636.500	401.526	79.997	19.995	100.080	20.177	8.110	0.509
637.000	401.804	79.998	19.995	100.080	20.175	8.302	0.526
637.500	402.048	79.998	19.994	100.080	20.177	8.110	0.533
638.000	402.323	79.999	19.994	100.078	20.174	8.412	0.520
638.500	402.567	79.997	19.995	100.075	20.178	8.087	0.519
639.000	402.829	79.998	19.996	100.075	20.180	7.925	0.513
639.500	403.102	79.997	19.995	100.074	20.179	7.953	0.521
640.000	403.360	79.997	19.996	100.074	20.175	8.302	0.533
640.500	403.613	79.996	19.996	100.077	20.175	8.304	0.521
641.000	403.855	79.998	19.996	100.078	20.177	8.114	0.503
641.500	404.116	79.997	19.995	100.076	20.174	8.411	0.499
642.000	404.390	79.995	19.996	100.077	20.177	8.167	0.519
642.500	404.618	79.997	19.996	100.077	20.179	7.965	0.518
643.000	404.889	79.996	19.997	100.077	20.176	8.239	0.500
643.500	405.176	79.997	19.996	100.077	20.179	7.961	0.529
644.000	405.418	79.997	19.995	100.077	20.175	8.294	0.544
644.500	405.689	79.996	19.996	100.072	20.176	8.217	0.521
645.000	405.948	79.995	19.995	100.069	20.177	8.146	0.521
645.500	406.251	79.995	19.996	100.066	20.178	8.054	0.546
646.000	406.419	79.995	19.995	100.065	20.180	7.873	0.517
646.500	406.706	79.996	19.996	100.068	20.181	7.856	0.463
647.000	406.980	79.995	19.995	100.072	20.179	7.959	0.508
647.500	407.203	79.996	19.995	100.075	20.178	8.090	0.529
648.000	407.504	79.997	19.996	100.078	20.181	7.801	0.510
648.500	407.777	79.998	19.996	100.079	20.183	7.689	0.549
649.000	408.059	79.997	19.994	100.079	20.183	7.702	0.565
649.500	408.321	79.996	19.996	100.080	20.179	7.990	0.550
650.000	408.560	79.997	19.996	100.080	20.178	8.066	0.523
650.500	408.832	79.997	19.995	100.078	20.180	7.900	0.506
651.000	409.053	79.996	19.995	100.076	20.175	8.311	0.502
651.500	409.336	79.997	19.996	100.072	20.177	8.175	0.498
652.000	409.588	79.996	19.995	100.070	20.176	8.251	0.520
652.500	409.866	79.997	19.995	100.071	20.182	7.758	0.532
653.000	410.171	79.998	19.996	100.067	20.178	8.057	0.556
653.500	410.406	79.996	19.995	100.066	20.179	8.008	0.562
654.000	410.623	79.997	19.995	100.068	20.180	7.936	0.496
654.500	410.925	79.997	19.996	100.068	20.183	7.679	0.485
655.000	411.157	79.999	19.994	100.063	20.181	7.843	0.526
655.500	411.474	79.997	19.995	100.067	20.178	8.073	0.542
656.000	411.695	79.999	19.994	100.070	20.178	8.073	0.544
656.500	411.973	79.999	19.995	100.071	20.182	7.717	0.519
657.000	412.250	79.999	19.994	100.073	20.177	8.118	0.527
657.500	412.460	79.999	19.995	100.076	20.179	7.969	0.522
658.000	412.756	79.997	19.994	100.074	20.179	8.017	0.497
658.500	412.998	79.998	19.994	100.069	20.181	7.868	0.522
659.000	413.253	80.000	19.995	100.068	20.179	7.957	0.517
659.500	413.537	79.999	19.996	100.067	20.172	8.529	0.518
660.000	413.757	79.999	19.995	100.066	20.177	8.126	0.521
660.500	414.034	79.998	19.995	100.062	20.180	7.913	0.501
661.000	414.289	79.999	19.996	100.061	20.182	7.723	0.515
661.500	414.490	80.000	19.996	100.058	20.182	7.770	0.494
662.000	414.808	79.999	19.995	100.058	20.180	7.915	0.487
662.500	415.082	79.998	19.996	100.060	20.178	8.042	0.556
663.000	415.308	79.999	19.995	100.066	20.181	7.818	0.546
663.500	415.533	79.998	19.996	100.066	20.176	8.235	0.476
664.000	415.741	79.997	19.996	100.064	20.179	7.992	0.442
664.500	416.104	79.999	19.996	100.063	20.179	7.994	0.502
665.000	416.288	79.998	19.996	100.059	20.180	7.927	0.559
665.500	416.545	79.998	19.996	100.052	20.178	8.034	0.493
666.000	416.804	79.996	19.995	100.051	20.179	7.959	0.478
666.500	417.111	79.997	19.996	100.051	20.178	8.103	0.541
667.000	417.393	79.998	19.996	100.048	20.179	8.013	0.578
667.500	417.622	79.996	19.995	100.043	20.179	7.966	0.550
668.000	417.808	79.994	19.995	100.043	20.177	8.156	0.463
668.500	418.177	79.996	19.997	100.043	20.177	8.161	0.485
669.000	418.317	79.994	19.997	100.043	20.176	8.206	0.532
669.500	418.561	79.994	19.996	100.046	20.178	8.060	0.447
670.000	418.821	79.996	19.996	100.054	20.179	7.988	0.444
670.500	419.197	79.996	19.997	100.058	20.175	8.281	0.570
671.000	419.482	79.997	19.996	100.059	20.174	8.367	0.648
671.500	419.581	79.995	19.996	100.061	20.180	7.890	0.523
672.000	419.820	79.996	19.996	100.060	20.178	8.097	0.361
672.500	420.324	79.996	19.995	100.056	20.173	8.440	0.540
673.000	420.220	79.996	19.997	100.058	20.174	8.384	0.571
673.500	420.354	79.994	19.997	100.058	20.175	8.311	0.215
674.000	420.599	79.995	19.997	100.056	20.179	8.002	0.205
674.500	421.383	79.994	19.996	100.054	20.177	8.106	0.704
675.000	421.410	79.995	19.996	100.050	20.176	8.200	0.920
675.500	421.629	79.996	19.997	100.048	20.176	8.215	0.529
676.000	422.008	79.994	19.997	100.047	20.178	8.081	0.422
676.500	422.210	79.997	19.997	100.045	20.178	8.052	0.589
677.000	422.368	79.996	19.996	100.045	20.178	8.033	0.471
677.500	422.615	79.997	19.997	100.048	20.180	7.878	0.383
678.000	422.974	79.995	19.997	100.047	20.180	7.896	0.505
678.500	423.114	79.995	19.996	100.052	20.178	8.077	0.553
679.000	423.468	79.997	19.996	100.058	20.179	8.010	0.496
679.500	423.664	79.995	19.996	100.062	20.177	8.124	0.522
680.000	423.897	79.995	19.997	100.066	20.179	8.006	0.490
680.500	424.182	79.995	19.996	100.066	20.178	8.034	0.474
681.000	424.382	79.996	19.996	100.061	20.176	8.221	0.501
681.500	424.670	79.997	19.996	100.058	20.179	7.990	0.486
682.000	424.923	79.997	19.996	100.053	20.179	7.977	0.514
682.500	425.214	79.997	19.996	100.047	20.179	7.955	0.543
683.000	425.354	79.997	19.996	100.047	20.178	8.073	0.488
683.500	425.682	79.996	19.995	100.053	20.181	7.846	0.450
684.000	425.935	79.996	19.996	100.054	20.181	7.855	0.524
684.500	426.131	79.997	19.995	100.053	20.180	7.913	0.515
685.000	426.432	79.996	19.996	100.052	20.176	8.193	0.473
685.500	426.677	79.996	19.996	100.051	20.179	7.965	0.521
686.000	426.909	79.997	19.995	100.045	20.180	7.879	0.512
686.500	427.153	79.996	19.995	100.041	20.176	8.237	0.476
687.000	427.399	79.996	19.996	100.042	20.181	7.847	0.483
687.500	427.665	79.996	19.995	100.047	20.180	7.941	0.502
688.000	427.898	79.997	19.994	100.055	20.177	8.116	0.506
688.500	428.171	79.996	19.997	100.061	20.178	8.034	0.502
689.000	428.379	79.996	19.996	100.068	20.177	8.122	0.493
689.501	428.675	79.997	19.996	100.073	20.182	7.773	0.492
690.000	428.947	79.996	19.996	100.071	20.184	7.592	0.536
690.500	429.196	79.997	19.996	100.068	20.180	7.932	0.545
691.000	429.422	79.998	19.995	100.069	20.180	7.943	0.498
691.500	429.650	79.996	19.995	100.064	20.179	7.967	0.465
692.000	429.920	79.997	19.996	100.058	20.180	7.903	0.476
692.500	430.138	79.995	19.996	100.056	20.179	7.991	0.493
693.000	430.435	79.996	19.994	100.054	20.179	7.969	0.502
693.500	430.648	79.996	19.995	100.050	20.181	7.856	0.512
694.000	430.884	79.996	19.996	100.050	20.176	8.205	0.479
694.500	431.160	79.996	19.996	100.056	20.177	8.149	0.481
