Repository: ulfsri/fsri_materials_database

#Database of Contemporary Material Properties for Fire Investigation Analysis
This project was supported by Award No. 2019-DU-BX-0018, awarded by the National Institute of Justice, Office of Justice Programs, U.S. Department of Justice. 

***
***

## Database Structure

## 01_Data/
Raw data generated from each apparatus are included here in plain-text format. The data is organized first by material, next by the short name of test apparatus used, and where applicable additional filtering by test settings.

### Test Apparatus and Data File Structure
- __Cone Calorimeter__ (Cone)
    + Data file structure is the material test, the short name for the apparatus, heat flux setting and scan/scalar, date of test, and replicate number. Scan is for the raw output data and scalar is for the initial conditions and high-level test parameters. 
        * Example: __MDF_Cone_HF25scalar_210323_R1__ stands for the first replicate of scalar data generated from a medium density fiber board test in cone calorimeter exposed to 25 kW/m<sup>2</sup> on March 23, 2021.
- __Heat Flow Meter__ (HFM)
    + Data file structure is the material test, the short name for the apparatus, whether test was dry or wet, whether test was for thermal conductivity or heat capacity, date of test, and replicate number. Scan is for the raw output data and scalar is for the initial conditions and high-level test parameters. 
        * Example: __OSB_HFM_Dry_Conductivity_210315_R3.tst__ stands for the third replicate of the data generated from an oriented strand board test in the heat flow meter tested dry for thermal conductivity on March 15, 2021.
- __Simultaneous Thermal Analyzer__ (STA)
    + Data file structure is the material test, the short name for the apparatus, the atmosphere tested in, the heating rate in Kelvin per minute and data/meta, date of test, and replicate number. Data is for the raw output data and meta is for the initial conditions and high-level test parameters. 
        * Example: __Polyester_Batting_STA_N2_3KData_210215_R1.csv__ stands for the first replicate of the data generated from a polyester batting board test in the simultaneous thermal analyzer tested in nitrogen with a heating rate of 3 Kelvin per minute on March 15, 2021.

# Materials and Products Database

## 01_Data

Raw data generated from each apparatus are included here in plain-text format. The data is organized first by material, next by the short name of test apparatus used, and where applicable additional filtering by test settings.

### material.json

Each material directory contains a json file of the same name as the material. This file links the data stored in the repository as well as data and graphs produced by the accompanying scripts (__02_Scripts__) to the respective landing page for the material on the front-end website.

File: 01_Data/Cotton_Raw/Cone/Cotton_Raw_HRRPUA_25.csv
Time after Ignition,Cotton_Raw_R1,Cotton_Raw_R2,Cotton_Raw_R3,Mean,Std. Dev.
0.0,15.078913239195717,24.86327302303545,17.06647614881552,19.002887470348895,5.171623603814091
0.25,19.064873466567573,27.91722620067797,19.114988388392767,22.03236268521277,5.096502901312571
0.5,22.798191069536003,30.339578394791,23.157262655247695,25.431677373191565,4.25415707623484
0.75,26.11306256976026,32.80688162690064,23.096599052404592,27.338847749688497,4.969839926963361
1.0,29.01073144508597,35.440240749657455,26.384023378497456,30.278331857746963,4.6592785249498405
1.25,31.599629304898823,36.874211023656855,28.769634661814308,32.414491663456666,4.113276066443885
1.5,34.87221861702974,39.260584925446416,31.6072928867871,35.24669880975441,3.8403640866861637
1.75,37.55813237242334,40.04693657280046,33.94914849272449,37.18473914598276,3.065994413488539
2.0,39.254592379796335,42.04518062098855,35.83719720619803,39.04565673566097,3.1092611818760503
2.25,41.068234954261726,43.97373502809806,37.76784423422631,40.93660473886203,3.1050386505758945
2.5,42.69405867673723,44.943846894364555,38.35880449460729,41.99890335523636,3.347107190158161
2.75,45.15589260907285,46.125961310923245,41.99363196109564,44.42516196036391,2.1609053483629506
3.0,46.248271280153105,47.73292618139437,42.283509529844515,45.42156899713066,2.8171994886967258
3.25,47.59558604644319,48.024672484910205,42.791822318997305,46.13736028345023,2.905253344652744
3.5,48.77940428555135,48.82786301650238,44.04974679767027,47.219004699908,2.7447647987256714
3.75,49.46956809616357,50.746341517808,45.244729329466736,48.48687964781277,2.879442933558132
4.0,49.95124824693212,51.67845038879475,45.994062747880555,49.20792046120247,2.9141839099176314
4.25,51.20319587840082,51.79399718258581,47.06013673528789,50.01910993209151,2.579516103808684
4.5,52.25034522406622,53.33342993642498,47.71574959954224,51.09984158667782,2.9803233141024648
4.75,52.61732161509264,53.80796481000165,48.12957817164618,51.518288198913496,2.994482349434088
5.0,53.46379512494874,53.640181486051375,48.89617475421288,52.000050455071005,2.6894816065329143
5.25,53.65191478605955,56.25007002950406,48.60547136744114,52.835818727668254,3.887091683816437
5.5,53.14156920612792,55.06822001096338,49.61335487808863,52.607714698393316,2.766340340781407
5.75,54.56562120522392,56.95855967925606,50.06373051572682,53.862637133402266,3.5007580968255376
6.0,54.36535120634962,57.14849192037962,50.18008213608736,53.89797508760554,3.5076365344394294
6.25,56.13913229393882,56.8061891113084,50.417932204357705,54.45441786986831,3.5115742332042825
6.5,55.353357616755474,58.048610032119896,51.3685269610896,54.92349820332166,3.3607234035925417
6.75,54.484297599347556,57.14367273535077,51.20008905497937,54.27601979655923,2.9772607332487775
7.0,54.43615130339544,58.47991980369616,51.62182365311331,54.8459649200683,3.4473658208794298
7.25,55.79813893921767,58.9197016900733,52.17100059171446,55.629613740335145,3.3775053198686837
7.5,56.01336883781371,59.968109624947246,51.266434697842044,55.749304386867664,4.356843371059248
7.75,55.469402438584446,60.18250256735549,52.16472041402037,55.93887513998677,4.029455438096603
8.0,55.80752998149629,59.53352021063012,52.06719616003573,55.802748784054046,3.733164321592047
8.25,56.06957421804577,60.97341904284237,52.57142353319964,56.538138931362596,4.220550533276247
8.5,56.025767210004894,60.936440959009495,52.10334560577405,56.35518459159615,4.4257519404399766
8.75,56.027284648842375,60.7431128364997,52.65616215518735,56.47551988017648,4.06206584725696
9.0,57.2645628331026,61.034209498095095,53.30473164700694,57.201167992734874,3.8651288648574873
9.25,56.99991418705514,60.82998468553043,52.99313440486916,56.941011092484906,3.918757170492656
9.5,57.351074279666086,62.0517791138576,53.86386450377294,57.755572632432205,4.108917205731012
9.75,58.06678899103869,61.447305586899596,52.84745505210971,57.45384987668266,4.332565991835801
10.0,56.173196050752665,61.683339050537924,53.60831269857028,57.15494926662029,4.126062551500254
10.25,56.47750837204409,61.351618139461785,54.287918331063224,57.372348280856365,3.615870240010672
10.5,56.87972540108545,60.941346125806774,53.46475505443136,57.095275527107866,3.7429533666296
10.75,57.48304738470017,62.340386182623575,54.08213928285732,57.96852428339369,4.150473024698336
11.0,57.513705232659156,62.72146600476239,55.73847487888202,58.65788203876786,3.6293796561890326
11.25,57.829265544809054,62.72464746645574,54.80313145634772,58.452348155870844,3.997346360994392
11.5,58.24243492859124,62.18932432673591,54.51755053764847,58.31643659765854,3.8364222203767953
11.75,58.25215380809977,61.66924920926977,55.153856556209654,58.35841985785973,3.258995966687613
12.0,58.45898073723247,61.637846528398704,54.97406459631752,58.3569639539829,3.3330621022764273
12.25,58.292648586657414,62.82876219589974,55.833065798278874,58.98482552694534,3.5488411783878364
12.5,59.19682263826315,62.95100353298634,54.88252671217494,59.01011762780814,4.037477383551449
12.75,58.30821251129187,62.697784719410045,55.63510406796218,58.8803670995547,3.5659339801427423
13.0,58.372306690595565,62.79942766489731,56.072831624198116,59.08152199323033,3.4189199073400363
13.25,59.474352585920634,61.90960320365418,55.553468322247454,58.97914137060743,3.2068735972108118
13.5,59.76262308619456,62.820601332680766,56.75031957040389,59.7778479964264,3.035169520270078
13.75,59.149003833281796,62.373652567803305,56.37732731636059,59.2999945724819,3.001012792836032
14.0,59.04005951104565,61.5800905772028,57.5984103330067,59.40618680708505,2.015931866267864
14.25,60.01378621498159,60.97839386642609,58.00938421683316,59.667188099413615,1.514546884427958
14.5,60.085803388122564,62.36012557806065,57.48558682944829,59.977171931877166,2.439084376952821
14.75,59.708039167994116,61.72230121163073,58.00440523717704,59.81158187226729,1.8611094642499915
15.0,60.59217754518041,62.40769712059549,57.543491796323146,60.18112215403301,2.4580171399144812
15.25,59.6392851963751,62.14721774744103,58.31819607477454,60.03489967286356,1.9449254106373473
15.5,60.46919659226235,61.12322641869439,57.7810937240881,59.79117224501494,1.7712285280799505
15.75,60.315060441565834,62.032038170404874,57.9860373247282,60.11104531223297,2.0307011943049664
16.0,59.0559194207521,61.63015046240969,58.45570296449195,59.71392428255124,1.686418402376034
16.25,60.48682401189247,61.26506750525818,58.55575208743493,60.102547868195195,1.3949367814617366
16.5,61.721186716929495,61.80242421341638,57.456960869053624,60.326857266466504,2.485735078728507
16.75,60.197415454221684,62.582632177799475,59.57065568375241,60.78356777192453,1.5892392849518653
17.0,60.15234041239277,62.12789412802451,57.978918697610005,60.086384412675756,2.075273939982335
17.25,61.45963247362183,62.43330070703574,58.90107408460222,60.93133575508659,1.8244120409513715
17.5,60.14600492661146,60.700849191004934,58.45810116973047,59.768318429115624,1.1681031587687958
17.75,60.42761619663532,61.868781075141094,59.67119947112702,60.655865580967806,1.1164293809558177
18.0,59.89455242129803,61.94342815168269,59.17085743765714,60.33627933687928,1.4380991245493935
18.25,59.8378897778718,61.312156644081554,58.75191257387659,59.96731966527665,1.2850200374197076
18.5,59.89404416546649,61.858369120068026,58.9591435299957,60.23718560517674,1.4797590314870102
18.75,60.639530074076276,61.81235756518279,58.96222505918796,60.47137089948234,1.4324880301182923
19.0,59.86863828534621,61.32489059400965,59.28788968441732,60.160472854591056,1.0493896980029587
19.25,59.61328685500049,62.134663745054894,59.40414276018422,60.38403112007987,1.5196944606792977
19.5,60.25458268003978,60.97877471241364,59.646799703244824,60.293385698566084,0.6668347710997309
19.75,60.850343771960276,61.48292407664404,58.911884473962054,60.41505077418879,1.3396533712387881
20.0,59.795070295248024,60.749081911025954,59.144723179039566,59.89629179510451,0.806954818592801
20.25,58.872059887732476,62.13820234969337,59.218931010703685,60.07639774937652,1.7939784144196542
20.5,59.009082697302986,61.19904615394248,59.43698848862548,59.88170577995698,1.1607390263366801
20.75,59.124612912584354,62.13921707606793,59.58632845419309,60.28338614761512,1.6236922850688995
21.0,57.41499742443495,62.20747173993828,58.747529035451684,59.45666606660831,2.4736832887231115
21.25,57.784102602972105,61.424871354607944,57.91307241754088,59.04068212504031,2.065775160819107
21.5,57.60339106203926,61.10474278141396,59.0230196986959,59.24371784738304,1.7610782834154468
21.75,57.280724233179214,61.92746356011464,57.863335010576385,59.023840934623415,2.5314278763048446
22.0,56.99664777684586,60.16428680816723,58.16439470610887,58.441776430373984,1.6019331209213656
22.25,57.12402585860413,60.04843218319418,58.0452222930411,58.405893444946464,1.495192578796502
22.5,57.85240253749015,61.65697534247619,57.584738269334345,59.031372049766894,2.2777742487187482
22.75,56.7392278083131,61.71473705135031,58.21561333403394,58.88985939789912,2.555362767370895
23.0,56.719661266054544,61.530946132726456,58.026054525651304,58.7588873081441,2.4879506491063363
23.25,56.02523108348573,62.528840003280244,58.18171853203723,58.9119298729344,3.3127237580560247
23.5,56.037383375502486,62.651970344224324,58.07540252895265,58.92158541622649,3.3875078303573707
23.75,56.04339927865283,61.218590410741896,58.3562104416381,58.53940004367761,2.5924543652945715
24.0,56.178695360629256,62.28969514095057,57.4633966047782,58.643929035452665,3.2220059270084267
24.25,56.115363702491074,61.98364887606908,57.665452515460395,58.588155031340186,3.0410076733242617
24.5,56.835483216342745,61.66402854590321,57.897854997736765,58.799122253327575,2.537306544232521
24.75,55.7839799421141,61.12249002863394,57.72335044779243,58.20994013951349,2.7023137552910867
25.0,55.33635070472969,62.21491957239869,57.55790656460031,58.369725613909566,3.510408102120371
25.25,56.13642998202994,61.480813307206695,56.88545011542065,58.1675644682191,2.8936950758235858
25.5,55.12408851735094,62.31217576320871,57.52921301657954,58.321825765713065,3.6590061206675397
25.75,55.47983642940799,61.61580881523575,57.6570805212425,58.250908588628754,3.110789788803155
26.0,54.72492692242367,61.910860931663215,56.93629260956877,57.857360154551884,3.680446435298618
26.25,55.175755385739514,61.41380600508247,57.251086811814,57.94688273421199,3.1766992077611818
26.5,54.82403187108766,62.01531848401224,56.388513281171186,57.74262121209036,3.782044024564062
26.75,54.75895670421283,61.83906648773632,56.274744103594806,57.62425576518132,3.7279853715183418
27.0,53.770710008973985,61.59813750314369,56.97252125174839,57.44712292128869,3.935237013531559
27.25,54.48187667425523,62.269474339545035,57.06181249668115,57.93772117016047,3.9669990360868534
27.5,53.30872421966927,61.90608400753413,56.95563925060238,57.390149159268596,4.315118535573012
27.75,53.269218971498034,61.20682541281413,56.520006259622676,56.99868354797828,3.9903944622175276
28.0,53.57242433778657,61.11987076538466,56.957716686914935,57.216670596695394,3.780380898786355
28.25,52.96473984884757,62.026277867813356,56.37137014857088,57.12079595507728,4.577018363179669
28.5,52.09791122716325,61.18297413600313,56.57209559613206,56.61766031976615,4.542702843288831
28.75,51.49852624765231,60.90633272317665,56.83563636533154,56.413498445386836,4.718088170840055
29.0,52.10684323318316,61.07025253661139,56.13050466130017,56.43586681036491,4.4895000965315734
29.25,52.34036929974064,61.22765101058509,56.42810046677078,56.665373592365505,4.448389366284689
29.5,51.953729005873086,60.68954329513507,55.820641340340636,56.1546378804496,4.377473939468061
29.75,51.66105277392923,61.85235229066043,55.92101696384396,56.478140676144534,5.118440835160359
30.0,51.966918089811756,61.43858689867573,55.59115108197719,56.33221869015489,4.779122660710786
30.25,50.858842722642414,60.998744212840194,55.90165684621849,55.91974792723369,5.069974952910321
30.5,50.239540523330746,60.64425874890204,56.30416615744089,55.729321809891225,5.226124267209517
30.75,50.83600045393172,59.965986752878536,55.53681871717569,55.44626864132865,4.565666648137606
31.0,49.633845267652134,60.63987639855456,56.07323204763461,55.44898457128044,5.529506668537372
31.25,49.841583641051,59.0914899787665,55.412346961716295,54.78180686051127,4.657078207261293
31.5,49.46710146945429,59.845754201509585,55.10976246807003,54.80753937967796,5.19592265430478
31.75,49.64774980452067,59.43064122605199,55.006065015357954,54.69481868197687,4.898866894640038
32.0,50.06075641616656,59.532174588584375,55.062057710621296,54.88499623845741,4.738190965220295
32.25,49.7747524576579,60.17106364938248,55.34462495889339,55.09681368864458,5.202583917443448
32.5,50.01999430411421,59.479264094186185,55.795766491396435,55.09834162989895,4.768044391405994
32.75,49.76866198740961,59.659953504352025,55.342917472988034,54.923844321583225,4.958944312850823
33.0,49.2304665874307,59.13630730274323,54.5258319840955,54.297535291423145,4.956864896706359
33.25,49.36632258659236,59.997564328076976,54.541655636448645,54.635180850372656,5.316237905295516
33.5,49.167081433333045,59.517348745248974,54.18661960915013,54.29034992924405,5.1759132857408785
33.75,49.07774321036343,59.995348586653094,54.583227690984195,54.55210649600024,5.4588692221631545
34.0,48.77847063641269,60.440040702440335,54.257836466582845,54.492115935145286,5.834313948808413
34.25,48.439179831552266,58.96783278887106,54.27201429144643,53.89300897062325,5.274548990086606
34.5,49.00971929416282,60.431062903308465,53.8894343023573,54.44340549994286,5.730788386021491
34.75,48.84265830054158,59.73221953605247,53.21037778682996,53.92841854114133,5.480175441454808
35.0,49.089468640387956,60.13365128454709,53.24853444311624,54.157218122683766,5.577882402087798
35.25,48.92988485759045,58.76175912295293,54.094902069529944,53.92884868335778,4.918040075860371
35.5,49.06204234133386,59.31353483035983,53.304791744487694,53.89345630539379,5.151035724695476
35.75,48.07104710360924,58.98453076065051,53.0109581152796,53.35551199317978,5.4648942729213665
36.0,48.21583479073237,59.02517715211451,53.70820307629557,53.649738339714155,5.404908340153442
36.25,47.967294742789186,58.65120073777945,52.880663787574534,53.16638642271439,5.3476807959732096
36.5,47.79277077816144,59.53933607582935,53.301957748255944,53.54468820074891,5.877043272558026
36.75,48.1180377017751,59.92013645673561,54.217029224825865,54.08506779444553,5.902155887452578
37.0,47.719202426280496,59.45325269963755,54.101789701179285,53.758081609032445,5.874571081693804
37.25,47.864964810368505,58.75223210044558,54.998586071402435,53.87192766073884,5.530385758890136
37.5,47.909163517953374,59.15939792179052,54.53318125247101,53.867247564071626,5.654603814002281
37.75,47.59996827684894,58.82477904228792,54.610552988659016,53.67843343593196,5.670161313879066
38.0,46.95296199454705,58.60412938225859,54.10887038598686,53.22198725426417,5.875997501796518
38.25,47.13255910677368,58.913072876567604,54.83340497809443,53.6263456538119,5.982296409350603
38.5,47.37067997814619,59.11372159158929,53.904287061435056,53.46289621039018,5.883950713279612
38.75,47.099705119403865,57.48002700401959,54.159972327947486,52.913234817123644,5.3012768672018495
39.0,47.209156747682655,59.14227320500961,54.19608513729168,53.51583836332798,5.995570769422029
39.25,47.19548260057292,57.42770973506435,53.95672129047771,52.85997120870499,5.20353375979795
39.5,46.80678470285596,58.40134448409576,54.61743492000061,53.27518803565078,5.912670644818298
39.75,46.47280574926484,57.83402259784672,54.24206506352073,52.84963113687743,5.80719090870755
40.0,46.77246290653838,58.41279116536101,54.73100534959053,53.305419807163304,5.949666469422408
40.25,45.72644065329909,57.826420338696906,54.55278560282721,52.701882198274404,6.258734668964551
40.5,45.370358473363446,58.41498293470315,55.64790911042825,53.144416839498284,6.873220642268084
40.75,45.8473768430724,58.0428268845467,54.37012712741536,52.75344361834482,6.256396694975421
41.0,45.16797922407924,58.363955908478154,54.05624478050808,52.52939330435515,6.729183214660804
41.25,45.20876213875624,58.145148891589045,54.31784862090569,52.557253217083655,6.645471968693154
41.5,44.915577255240926,58.32607399952586,54.179863157624155,52.473838137463645,6.866093995801358
41.75,44.5162576781385,58.043048582790234,54.05689263013014,52.20539963035296,6.950865974158194
42.0,44.494450123053056,56.9473823815727,54.31526717560802,51.919033226744595,6.563180121868058
42.25,44.765883796340816,58.10814696557467,54.4885005597259,52.4541771072138,6.899844241093716
42.5,44.516429023592664,58.14719146063153,54.366795955632604,52.34347214661893,7.037030665048905
42.75,44.262185436459006,57.05309160354059,54.587078656906655,51.96745189896874,6.7859158119556415
43.0,44.23264080548672,57.23872934761481,53.16491904486928,51.54542973265694,6.652566723881573
43.25,43.5957676535045,57.49573157824268,53.5045169832843,51.532005405010494,7.156839436655951
43.5,44.45591215587926,57.34207288887966,53.81314864591891,51.87037789689261,6.659133070200243
43.75,43.60700794821338,56.85162263372068,53.5547468548898,51.33779247894129,6.895006857912969
44.0,43.403645179316406,57.57511879811436,53.14768054845599,51.375481508628916,7.250047117753414
44.25,44.17561365254634,56.66309983055236,52.99230834436906,51.27700727582259,6.418023144106787
44.5,43.08958996009338,56.888045955848234,53.74369929166304,51.24044506920155,7.231808780892873
44.75,42.90072470829123,56.391264392627015,53.58926299523041,50.96041736538289,7.119114218274349
45.0,42.811987017640824,55.78838705689065,53.962098627940485,50.85415756749065,7.024330054964903
45.25,42.975581507499896,55.158999210931995,52.96624216266169,50.36694096036453,6.4943199635738065
45.5,42.785674268666035,55.61013853775217,53.08621987906724,50.494010895161814,6.793848799424869
45.75,42.43978091281248,56.15786663205117,53.03161302684965,50.54308685723777,7.1896481709974855
46.0,42.23912644637376,56.13028251594027,53.67612183835272,50.681843600222244,7.4138607258816185
46.25,41.63623061921942,55.03001572746811,52.273924194082014,49.64672351358985,7.072835884082847
46.5,41.80262971174231,56.91305427292389,52.0895749158653,50.2684196335105,7.718075377101887
46.75,42.49712380229286,55.96369470475491,51.845595667519035,50.102138058188935,6.900497539627677
47.0,41.64924528572683,55.6753351352865,52.40786401728383,49.91081481276572,7.338885485161804
47.25,41.44629140313807,56.555273704817736,51.49759563644506,49.83305358146695,7.690797210803988
47.5,41.134830954143276,56.362248110752105,52.2734163994789,49.92349848812476,7.880998918787103
47.75,40.57522155828154,56.31931276332365,50.91581108800442,49.27011513653654,8.000021146327015
48.0,40.81821090361096,56.09001923141787,51.170801939930854,49.35967735831989,7.795329472697399
48.25,40.808232211457714,55.96332884482151,51.141115048415664,49.304225368231634,7.742729574544343
48.5,40.254420203520205,56.6718611759193,51.42280377620551,49.44969505188167,8.384686073375333
48.75,39.8970095755076,55.96863098600078,50.24231973087752,48.7026534307953,8.145684926834718
49.0,40.16572173010331,55.40252610358059,50.01918485992017,48.52914423120135,7.726915146766443
49.25,40.12943315793068,55.37445074010578,50.07701747508569,48.526967124374046,7.73980828816276
49.5,39.149610513237036,55.195409124409736,49.58410927406873,47.97637630390517,8.142819981130073
49.75,39.34956816452417,55.47503422070541,50.18892159176663,48.33784132566541,8.220555789964896
50.0,38.78576701726289,55.31996258952351,49.575998069855224,47.89390922554721,8.394460850200554
50.25,39.26257524887041,55.71561038035733,49.56091093164694,48.17969885362489,8.313026005182541
50.5,39.03256061361507,56.154678460793185,48.924988180615095,48.03740908500779,8.595497506333368
50.75,38.89624791258287,55.228638774220755,48.2853520321121,47.470079572971905,8.196660887294444
51.0,38.40297696314945,55.22656328854993,48.076587263836416,47.235375838511935,8.443280861645126
51.25,38.562443614183636,55.120370511975565,48.21920245938025,47.30067219517982,8.317091388991974
51.5,38.02286037153394,55.60420346855456,48.18353987283369,47.27020123764073,8.826185295510783
51.75,38.00733414304033,53.93894648735679,46.97825537704583,46.30817866914765,7.986915554095014
52.0,38.32175906310331,54.05246568897457,48.349268526081204,46.9078310927197,7.963798662888796
52.25,37.751973859676454,54.057543097335504,47.55963488191214,46.45638394630803,8.208578988546483
52.5,37.42448207431039,54.85762946102264,47.16297482879247,46.4816954547085,8.736518937246815
52.75,37.23066830463935,54.25560297021283,46.78321780206246,46.08982969230488,8.533621177133787
53.0,38.0788845785272,54.12589768795243,47.55345833564472,46.586080200708125,8.06712605426997
53.25,37.61246796766019,54.36861874876633,46.779008344389034,46.25336502027185,8.390433417168193
53.5,38.0810557553978,53.071996517338334,46.77341860074289,45.97549029115967,7.527256699650167
53.75,37.39371912198367,54.12067720098026,46.42109562854995,45.978497317171296,8.37225785514599
54.0,37.321879579490236,53.81279665018956,46.531733036473995,45.88880308871793,8.26423654347223
54.25,37.92704766407316,53.05605256033297,45.775418544008005,45.586172922804714,7.566277665842156
54.5,37.84694622385729,53.62136938869468,45.815387728470796,45.76123444700759,7.887351011541173
54.75,37.81002513409148,53.41181632788333,45.99753576129714,45.739792407757314,7.804088405501995
55.0,37.41730206164496,52.49192962367726,45.02296399446171,44.977398559927984,7.537417076831701
55.25,38.11363998064813,52.762145377618054,45.55823622915181,45.47800719580599,7.324582248470417
55.5,37.397327020769396,52.87076837538736,44.51095808698648,44.92635116104774,7.745079753829775
55.75,37.86104543702051,52.877476239663224,44.09296702726623,44.94382956798332,7.5442874951870635
56.0,38.06561730381961,52.55900295452725,44.801492223324345,45.1420374938904,7.252691584233625
56.25,37.221840796607104,52.59714088246114,43.89310094322008,44.57069420742945,7.710013790927498
56.5,38.15158494329646,52.28262276598746,44.434000629673875,44.95606944631927,7.079969941572212
56.75,37.900407311342164,52.46674651267657,43.587705667694365,44.651619830571036,7.3412188662074405
57.0,38.56209097148971,51.81465495760643,44.38302992558913,44.91992528489508,6.642575217614226
57.25,37.89439745384655,51.59009331995565,43.646570394183136,44.37702038932844,6.877004377692026
57.5,38.2863748041987,52.13090255627322,43.0867414730615,44.501339611177805,7.029833076877571
57.75,38.38587740482923,51.743524505725,43.24698779344305,44.458796567999094,6.760772470478914
58.0,38.22654931853663,51.59861112476896,42.79808720803445,44.20774921711334,6.7965704198738806
58.25,37.80025916818454,52.159192424927895,43.29127383679325,44.41690847663523,7.245345476560225
58.5,37.654059852367936,51.810297890026405,42.42455303470147,43.96297025903194,7.202417268653602
58.75,37.7365780371578,52.729108508947,42.23209492614555,44.232593824083445,7.693860498304476
59.0,37.974438715474946,52.808508456397135,42.284784426643775,44.355910532838614,7.630830805387916
59.25,38.213445100167476,51.698648935561884,42.52113830996034,44.14441078189657,6.887593248671372
59.5,37.41985050804379,51.9220035440536,41.555335180606335,43.632396410901244,7.470859936162491
59.75,37.10290212143195,51.50934505246987,42.32979679662583,43.64734799017589,7.293034714166111
60.0,37.19214948597837,51.495342091030444,42.140345057784955,43.60927887826458,7.2638594838429915
60.25,37.37449956901128,51.618515112344866,42.498991751487445,43.83066881094786,7.214777719562957
60.5,37.283653566310214,50.898845847575174,41.68840122704843,43.290300213644606,6.947512179650902
60.75,36.77421616213885,50.92254163034277,41.836278116328685,43.177678636270095,7.1689116959780765
61.0,36.62069212222067,50.25821663682203,41.25618677693816,42.711698511993625,6.9342919270644625
61.25,36.20688040353628,50.26911820843471,40.92565847836705,42.46721903011268,7.156740858896763
61.5,36.00186593350454,49.551458169417,41.80955764296554,42.45429391529569,6.797766257052273
61.75,35.81703533967596,49.59983815569288,41.10544458350519,42.17410602629134,6.953268391610833
62.0,35.37673584796226,50.084119185488376,40.78384270843062,42.08156591396042,7.439075567425237
62.25,35.20198934541299,49.248504539061955,41.26303278562849,41.904508890034485,7.045194530014463
62.5,34.78079098200769,49.26608895212166,40.92920433771514,41.658694757281495,7.270150034554056
62.75,34.36449796073248,49.72079198970843,40.49010204138931,41.52513066394341,7.730291376346709
63.0,34.20987986110979,49.442996160749225,40.714475919792065,41.45578398055036,7.643566659635675
63.25,34.0236073651037,48.91577192242567,40.691599954942205,41.21032641415719,7.459621247436524
63.5,34.311352437367134,49.0756918202317,40.208691899134365,41.198578718911065,7.431778810626504
63.75,33.538727053588154,48.17441807255049,40.74850626242042,40.82055046285302,7.31811148287218
64.0,33.65099759760324,48.655492140291116,40.24795612249071,40.85148195346169,7.5204319484903595
64.25,33.957636346646574,48.943277475728095,40.78625640999493,41.2290567441232,7.50262714749527
64.5,33.180693265176345,48.40151777215616,39.751129848027176,40.44444696178656,7.634061247674339
64.75,32.50447877014197,47.96864979309473,39.68935435722467,40.05416097348712,7.738537281504468
65.0,33.198814387511014,48.950098730829644,39.525320068724064,40.55807772902157,7.926265255761761
65.25,33.10734118030663,47.591831134785316,39.19606385860233,39.965078724564755,7.272802087806451
65.5,33.409185606794296,47.97613286847461,39.22454115063218,40.203286541967024,7.332628794432341
65.75,32.82258589186707,48.0813817973654,39.25024954699462,40.05140574540903,7.660881252317291
66.0,32.40318453010611,48.3041459705136,39.23153668324598,39.9796223946219,7.976833197203329
66.25,32.67429986031034,48.89595183199905,38.56182218892003,40.044024627076475,8.21177150336063
66.5,32.223116688761124,47.6181478230346,38.86895650175357,39.570073671183096,7.721426025693962
66.75,32.30316059669443,47.75388159581699,38.35659796860671,39.47121338703938,7.785433224711236
67.0,32.01380899759463,47.429670762677475,38.40398401572431,39.28248792533214,7.745387358256071
67.25,31.91193857572847,47.64823089394718,38.74153957129045,39.43390301365537,7.890959975399054
67.5,32.23996979899684,47.451794135279194,38.387594107118765,39.359786013798264,7.652370073188951
67.75,32.289118815029354,47.04330104758169,37.92989662170361,39.08743882810489,7.444890953368023
68.0,32.02640999829375,47.11382818248624,38.50707649252267,39.21577155776755,7.568634843074566
68.25,31.390477037512518,46.49402379907044,38.718835273414186,38.867778703332384,7.552874903215897
68.5,31.70127680409621,47.458925576077824,38.483569960197265,39.214590780123764,7.904218322178223
68.75,31.82691686709737,46.36505711232852,38.1451737320697,38.7790492371652,7.289768793622502
69.0,31.420203918053637,46.744580234813576,39.0333077779366,39.06603064360127,7.662240564213003
69.25,31.118585150565746,45.88393244373039,38.2906048906537,38.43104082831661,7.383675362675525
69.5,30.51703966391559,45.87284519355407,38.087769823240684,38.15921822690345,7.678152090301963
69.75,31.00154410395453,45.48229750757202,38.092112656723344,38.19198475608329,7.240893288211601
70.0,30.735777223568544,45.471433316832865,38.52926532933927,38.245491956580224,7.371925502882863
70.25,31.20789876638388,45.30837633927208,38.05622575380781,38.190833619821255,7.051202479299207
70.5,30.971432930658093,45.035468636318065,38.50501792175873,38.1706398295783,7.037977807148678
70.75,30.69500499935537,44.98662069708469,38.45966062899714,38.047095441812395,7.154734609903666
71.0,30.708336636036922,45.399398089374984,38.47900664788019,38.19558045776403,7.349630566251046
71.25,30.336742923068574,45.30416835220252,38.601222414957576,38.080711230076226,7.497276499793862
71.5,29.925712131820497,45.09668127789284,38.684204704693805,37.902199371469045,7.615656600954623
71.75,30.369202310019507,44.51857070772065,38.71574952648446,37.86784084807487,7.112690655346799
72.0,30.27743177904434,44.37916152296605,39.15385304154487,37.93681544785176,7.129206184491955
72.25,30.033514808869864,44.842280988788474,39.088504778233656,37.988100191964,7.46545756353807
72.5,30.037889740076796,44.67295218389211,39.181270059151075,37.964037327706656,7.393071406761067
72.75,30.137730318088476,43.53707384327974,38.940706384120055,37.53850351516275,6.808834804194132
73.0,30.087917211977125,43.835542132866365,38.73795375250136,37.553804365781616,6.949888852990044
73.25,29.698553991367188,43.33670924152754,39.33046261356715,37.45524194882062,7.009790229599483
73.5,29.690989536122363,43.05935370826158,39.414946750671334,37.38842999835176,6.910742924628856
73.75,29.770189988182963,42.47434137913236,39.006709619796474,37.08374699570393,6.566749925288996
74.0,29.770139418603378,42.45755127666301,38.94507541577603,37.05758870368081,6.550920506330395
74.25,29.47530549316464,42.02056239731131,38.718609570495985,36.738159153657314,6.502884405241052
74.5,29.479812420602155,41.78482409605455,38.4297223166256,36.56478627776077,6.360960454604916
74.75,29.20690422737364,41.15838190747245,38.97440648268485,36.44656420584365,6.364113812379089
75.0,29.0992521338874,40.97709193937883,38.39600520264876,36.15744975863833,6.247328826639487
75.25,29.62781480775344,40.5199832902974,38.29441921717509,36.14740577174197,5.75474444386403
75.5,29.053007993791695,40.35780482473444,38.30798042693904,35.90626441515506,6.022938460433406
75.75,28.932613063012244,40.211757272140915,39.01397657245876,36.0527823025373,6.195262476339638
76.0,28.83169059528513,40.08530066603051,38.31545241471512,35.744147892010254,6.051416372838456
76.25,29.010037796367516,40.14113500322875,38.56684882411397,35.90600720790341,6.023735538440162
76.5,29.00471353140406,40.260242526401186,38.18560138297975,35.816852480261666,5.989988460957278
76.75,29.198520416393805,39.42940021736128,38.43287964189365,35.686933425216246,5.641178143271561
77.0,29.08067689606614,39.481681221828914,37.85125578272918,35.47120463354141,5.594077703312361
77.25,29.102113515467313,39.5304964253033,38.792464174834016,35.80835803853487,5.819489634243149
77.5,29.28622789245514,39.710240633958904,38.43346578892236,35.80997810511214,5.685686073736938
77.75,29.064010195279447,38.984684767348604,38.570946222217366,35.539880394948476,5.612082147309751
78.0,28.977687541892003,39.749127397190705,38.40886501354977,35.71189331754416,5.87036807924945
78.25,29.076093322179418,39.29023636847156,38.36755143278341,35.57796037447813,5.649649834012911
78.5,29.094367576204434,38.8769641577003,38.21492676034294,35.39541949808256,5.46690176155818
78.75,28.51723777569416,39.166758916594354,38.1522597578511,35.278752150046536,5.877572595187836
79.0,28.702507677270617,38.68884585705156,38.3839701691697,35.25844123449729,5.679651036933825
79.25,29.603531735388717,39.01499744722293,37.60847061786795,35.4089999334932,5.076630297729561
79.5,29.023318308246463,38.72660833969053,37.11486230639057,34.95492965144252,5.19975395225713
79.75,28.68132071051672,39.28266959742218,37.00113675145273,34.988375686463876,5.579924272248164
80.0,28.56505385007697,39.61421528087722,36.768897855845786,34.98272232893333,5.73705580770108
80.25,29.32352422472239,39.335464683169654,36.53949909542849,35.06616266777351,5.166021497019215
80.5,29.11333056243677,39.29069207901626,36.122466908333465,34.842163183262166,5.20807594809368
80.75,29.11115587076193,38.81674425039017,36.05501025323354,34.66097012479522,5.000712185125829
81.0,29.100925175650264,38.7648294902551,35.469401167791816,34.445051944565726,4.912711079312768
81.25,28.65047897929376,38.1257076810694,35.44141467130271,34.072533777221956,4.88368364192161
81.5,29.16900791254971,38.73881128520192,35.31508132855081,34.407633508767475,4.8490081776615455
81.75,29.072220184334263,38.107928130332695,34.66880010489335,33.94964947318677,4.560579759707945
82.0,28.928917245562037,39.113190712533736,34.63176159813207,34.22462318540928,5.104329317143612
82.25,29.062250006702055,38.03218991253979,34.57088902214986,33.88844298046391,4.52374346404001
82.5,29.683449067969548,37.73300640013725,34.45718827414797,33.95788124741825,4.047940703761599
82.75,28.953783656633608,38.21504298403009,34.22558795146407,33.79813819737592,4.6454026791576
83.0,28.539775135471697,37.728252729053644,34.155275137604164,33.47443433404317,4.631920581333898
83.25,29.101231514329303,37.886132063238264,33.96392114447998,33.650428240682515,4.40083262168692
83.5,28.95962802058309,37.63613474486074,33.72155927646721,33.43910734730368,4.345144019859983
83.75,28.930280013263964,37.43398872640336,33.30634369708727,33.223537478918196,4.252459067622678
84.0,28.980784180806904,37.13751805553445,33.076942835921955,33.06508169075443,4.078379873289819
84.25,29.05777162997498,37.51812356302783,33.09891025140417,33.224935148135664,4.231583676795829
84.5,29.265498457394813,36.85670611920569,32.65493769312089,32.92571408990713,3.802840824170326
84.75,28.882413532152672,36.77769824271042,33.21841517765634,32.95950898417315,3.954004865697526
85.0,28.904183673906708,36.90095037406179,32.39395185014927,32.733028632705924,4.009151931834093
85.25,29.35577853618425,36.83572560125331,32.19081688111347,32.79410700618368,3.776290674102594
85.5,28.899227365317678,37.09711253754387,32.39876712760361,32.79836901015506,4.113525443297454
85.75,28.91802132431718,36.581017227587104,32.1533890782959,32.550809210066724,3.8469252168758703
86.0,29.101677502658173,36.14776370423639,31.411531329143404,32.22032417867932,3.591996950877472
86.25,29.196535869968343,36.77536793464978,31.759846676305745,32.577250160307955,3.854968898435509
86.5,28.99044475480898,36.371694397059414,31.64213660742802,32.33475858643214,3.739051413748576
86.75,29.04102731075755,36.835915785000424,31.811969223469678,32.56297077307588,3.9513382640700727
87.0,29.012934177591767,36.49616990881868,31.359033054862763,32.28937904709107,3.827383179304007
87.25,28.78312914835801,36.25323374240594,31.086310089118182,32.04089099329405,3.8254456195934736
87.5,28.88948840937265,36.23784282553058,30.966458452040225,32.03126322898115,3.7881308142821695
87.75,28.849325454017073,36.66882651435214,30.780616714734194,32.09958956103447,4.073194843744084
88.0,28.853909478196993,36.00968017163816,30.299418489721678,31.72100271318561,3.7837732268965367
88.25,29.07019551899811,36.84315156020975,30.920873563057043,32.278073547421634,4.060320831267101
88.5,29.586157215598586,37.091817269256566,30.630262877800728,32.436079120885296,4.065644160291248
88.75,29.527004059844103,36.74556224731582,30.916917286357318,32.396494531172415,3.8299813568749523
89.0,29.293355207699893,36.32412575620859,30.34506545511362,31.987515473007363,3.7922506737297432
89.25,29.00567387440613,36.88576154963213,30.849512070920536,32.2469824983196,4.12172756728333
89.5,29.138964593131167,36.104130159994185,30.578233802982314,31.940442852035886,3.676967903510464
89.75,29.132595567602852,36.032825188537515,30.520856279547857,31.89542567856274,3.6497086157578575
90.0,29.44925033421358,36.280902664529684,30.00585544921295,31.912002815985403,3.7937997744304495
90.25,29.18919397562766,36.224063522388334,30.190508616337553,31.86792203811785,3.805605631914807
90.5,29.848532015328168,36.00714240983076,30.14757092365747,32.0010817829388,3.472570715899709
90.75,28.81236924024798,36.31721039169145,29.947733770476496,31.692437800805305,4.045201390806646
91.0,29.56583787973819,35.64371339025895,30.127534819654063,31.7790286965504,3.3586778201275247
91.25,29.635661458357223,36.95886744877614,29.83016145629385,32.14156345447574,4.173040964623555
91.5,29.71822048344289,35.99612172291851,30.061057663062513,31.925133289807974,3.5297442470839484
91.75,29.771150508185414,35.98272561783379,29.410145540083835,31.72134055536768,3.694879312603524
92.0,29.691294791938592,36.11863100686233,30.175864719817568,31.99526350620616,3.579150969552943
92.25,29.52939903626158,36.07559078828796,29.77465045824683,31.793213427598786,3.7106743267907265
92.5,30.01481403134059,35.76311385461944,30.14315230868628,31.973693398215435,3.282361684049743
92.75,29.886434232047627,35.54088806777266,30.03612462397202,31.821148974597435,3.2222579031372796
93.0,30.10073910610281,35.74907000457143,29.907691642504446,31.91916691772623,3.3181975637038605
93.25,30.239647376640978,35.991814161913325,29.666289106698756,31.965916881751017,3.498295529145797
93.5,30.130411251199263,35.815141864831,29.420293037857256,31.788615384629168,3.505103934415482
93.75,29.99171459445543,35.9760675247186,29.1622457165135,31.71000927856251,3.7177203195729835
94.0,29.66295215463676,35.80645731921749,29.759218881528017,31.742876118460757,3.5194937067757714
94.25,30.00435057754009,36.05841537803092,29.095249564924114,31.719338506831708,3.785142960763413
94.5,29.807732927062172,35.2937199106207,28.98953046628532,31.36366110132273,3.428029390205218
94.75,29.58572968837547,35.502116362519146,29.010035765220536,31.365960605371715,3.5935628850525556
95.0,29.696255970347856,36.146287305754925,28.588308918317264,31.47695073147335,4.0815333761306585
95.25,29.72459459545213,35.867640894675645,28.43768309068881,31.343306193605528,3.970672319740508
95.5,29.699235014468382,35.576417203876424,28.291899076671655,31.189183765005485,3.8640667108389875
95.75,29.263375544571335,35.44448793537118,27.929151194433253,30.87900489145859,4.0097088700197885
96.0,29.58989701840705,34.892677204987315,28.41915818735995,30.967244136918108,3.449554454063426
96.25,29.653355808835787,35.754236967164374,28.1389259429558,31.18217290631865,4.031277934728032
96.5,29.64326062477995,35.14553914302823,28.01318748830764,30.9339957520386,3.7372594114141253
96.75,29.140871010222728,35.197532254505425,27.652352589208007,30.66358528464539,3.996426918705296
97.0,29.350205294429493,35.546667036941706,27.448363992766627,30.781745441379275,4.234691068197371
97.25,29.542331181766553,35.69357898697466,27.05553566413577,30.763815277625664,4.446680296483875
97.5,29.359780301021527,35.171860384334785,27.455804914276577,30.662481866544294,4.019595941244021
97.75,28.492741752659356,34.59439678682324,26.83831304136311,29.975150526948568,4.085016596932617
98.0,28.948853227957084,35.31522252031451,26.739709723746728,30.33459515733944,4.452534722173504
98.25,28.6275255105103,34.9031317738999,26.90923921116646,30.14663216519222,4.207890605440619
98.5,29.19902350152987,34.66738777067215,26.33716403500957,30.067858435737197,4.232530269085307
98.75,28.853963305225864,34.61485166727319,26.029306713059977,29.83270722851968,4.3756542700197905
99.0,28.496008017250897,34.99590935998004,25.848674890637195,29.78019742262271,4.706891907717382
99.25,28.463572750533906,34.984059359275406,25.85105611511048,29.7662294083066,4.703788137290135
99.5,29.30574812977379,34.851870692660256,25.874952344235666,30.01085705555657,4.529806806750639
99.75,28.202346769478826,34.72381192915506,25.669800385421414,29.531986361351766,4.671160170848626
100.0,28.413779080878623,34.67279185787401,25.611765498596156,29.566112145782927,4.639122038730586
100.25,28.33497150763697,34.858386905258634,25.25815728292075,29.48383856527212,4.90214482012648
100.5,28.490761039609882,35.000317934980075,25.187548175765922,29.55954238345196,4.992928274824865
100.75,28.197740622136493,34.844286827570954,25.652611521873276,29.564879657193575,4.745895657009932
101.0,28.509942955399044,34.52273805061563,25.638393494384935,29.55702483346654,4.533782073830799
101.25,28.20968107046431,34.10697432352078,,31.158327696992544,4.170016049881905
101.5,28.396262931770433,34.10145481038693,,31.24885887107868,4.034179865340145
101.75,27.937743941846218,34.202669290803684,,31.070206616324953,4.429971197875322
102.0,27.95393817262392,33.696318756610985,,30.825128464617453,4.060476251091219
102.25,27.79898734765519,33.94973383147531,,30.87436058956525,4.349234548068519
102.5,27.83089390294814,33.133473466076765,,30.482183684512453,3.749489966869451
102.75,27.531507315891332,32.33353866235037,,29.93252298912085,3.3955489285515537
103.0,27.275535707038777,32.18620352365214,,29.73086961534546,3.4723665132818455
103.25,27.932806191010997,31.31523062580483,,29.624018408407913,2.3917352546937947
103.5,27.575788939670627,31.21824348807423,,29.397016213872426,2.575604311339971
103.75,27.158022563721133,,,27.158022563721133,
104.0,26.830449664750798,,,26.830449664750798,
104.25,26.751396661415953,,,26.751396661415953,
104.5,26.197975281950484,,,26.197975281950484,
104.75,26.670952533166577,,,26.670952533166577,
105.0,26.081091181873852,,,26.081091181873852,
105.25,26.54018467213384,,,26.54018467213384,
105.5,25.690034256891387,,,25.690034256891387,
105.75,25.82242773391169,,,25.82242773391169,
106.0,25.443335418621484,,,25.443335418621484,
