Repository: ulfsri/fsri_materials_database

# Materials and Products Database

## 01_Data

Raw data generated from each apparatus are included here in plain-text format. The data is organized first by material, next by the short name of test apparatus used, and where applicable additional filtering by test settings.

### material.json

Each material directory contains a json file of the same name as the material. This file links the data stored in the repository as well as data and graphs produced by the accompanying scripts (__02_Scripts__) to the respective landing page for the material on the front-end website.

File: 01_Data/Cotton_Rug/Cone/Cotton_Rug_HRRPUA_75.csv
Time after Ignition,Cotton_Rug_R1,Cotton_Rug_R2,Cotton_Rug_R3,Mean,Std. Dev.
0.0,63.1,54.1,24.4,47.2,20.2
0.25,72.7,61.7,27.2,53.9,23.7
0.5,82.0,68.9,33.5,61.5,25.1
0.75,88.1,83.3,38.9,70.1,27.1
1.0,99.8,94.0,43.7,79.2,30.9
1.25,104.2,105.0,55.8,88.3,28.2
1.5,111.3,114.8,67.8,98.0,26.2
1.75,118.2,120.2,77.3,105.2,24.2
2.0,127.3,133.5,85.4,115.4,26.1
2.25,137.1,147.2,94.9,126.4,27.7
2.5,141.9,158.9,107.7,136.2,26.0
2.75,155.6,163.9,121.6,147.0,22.4
3.0,167.1,177.5,131.2,158.6,24.3
3.25,170.2,189.2,140.0,166.5,24.8
3.5,179.3,197.3,156.3,177.7,20.5
3.75,184.1,210.5,169.6,188.1,20.7
4.0,196.5,212.0,182.6,197.0,14.7
4.25,209.1,231.0,192.0,210.7,19.5
4.5,212.8,226.1,207.6,215.5,9.5
4.75,217.6,237.8,212.8,222.7,13.3
5.0,233.2,244.0,221.7,233.0,11.1
5.25,247.3,254.2,233.9,245.1,10.3
5.5,246.3,254.9,244.0,248.4,5.7
5.75,262.3,270.5,249.0,260.6,10.9
6.0,279.1,281.0,263.0,274.3,9.9
6.25,288.4,286.7,272.7,282.6,8.6
6.5,298.9,298.6,283.7,293.7,8.7
6.75,296.3,305.8,296.8,299.6,5.4
7.0,306.5,315.5,309.3,310.4,4.6
7.25,330.9,323.1,311.5,321.8,9.8
7.5,329.5,335.3,324.9,329.9,5.2
7.75,324.4,338.3,328.0,330.2,7.2
8.0,348.7,347.2,332.9,342.9,8.7
8.25,343.5,346.4,349.9,346.6,3.2
8.5,359.8,362.8,352.6,358.4,5.3
8.75,358.8,369.2,362.2,363.4,5.3
9.0,370.7,374.2,364.2,369.7,5.1
9.25,378.6,374.3,376.8,376.6,2.2
9.5,379.4,371.5,380.3,377.0,4.8
9.75,391.8,394.9,386.3,391.0,4.3
10.0,391.7,392.2,389.5,391.1,1.4
10.25,388.8,405.5,379.3,391.2,13.3
10.5,399.4,405.2,400.9,401.8,3.0
10.75,397.4,414.0,397.8,403.0,9.5
11.0,406.5,416.2,405.6,409.4,5.9
11.25,418.5,438.1,414.0,423.6,12.8
11.5,422.2,444.3,406.9,424.5,18.8
11.75,421.3,449.9,421.2,430.8,16.5
12.0,429.1,466.4,422.7,439.4,23.6
12.25,437.1,455.2,424.4,438.9,15.5
12.5,452.4,469.8,427.7,450.0,21.1
12.75,445.4,479.8,439.9,455.0,21.6
13.0,453.8,484.4,436.7,458.3,24.2
13.25,470.5,502.6,450.4,474.5,26.4
13.5,472.8,501.3,445.9,473.3,27.7
13.75,479.1,529.0,441.3,483.1,44.0
14.0,477.1,521.0,456.2,484.8,33.1
14.25,495.8,538.5,458.2,497.5,40.2
14.5,490.5,538.8,457.4,495.6,41.0
14.75,501.9,542.6,481.3,508.6,31.2
15.0,495.3,546.5,475.0,505.6,36.9
15.25,503.3,551.9,473.5,509.6,39.6
15.5,506.8,588.3,482.6,525.9,55.4
15.75,520.8,577.4,490.0,529.4,44.3
16.0,526.6,582.8,496.2,535.2,44.0
16.25,540.8,599.4,528.7,556.3,37.8
16.5,518.9,622.5,501.8,547.7,65.3
16.75,549.9,627.3,513.5,563.6,58.1
17.0,545.8,607.6,538.7,564.0,37.9
17.25,570.0,614.1,529.5,571.2,42.3
17.5,581.6,651.5,535.7,589.6,58.3
17.75,586.3,621.1,555.8,587.7,32.6
18.0,576.5,651.5,551.8,593.3,51.9
18.25,589.6,628.4,560.8,592.9,33.9
18.5,598.1,644.8,592.8,611.9,28.6
18.75,607.9,692.7,591.6,630.8,54.3
19.0,610.7,669.3,584.2,621.4,43.6
19.25,647.3,692.2,595.6,645.0,48.3
19.5,625.4,679.0,605.8,636.7,37.9
19.75,605.7,696.6,594.0,632.1,56.2
20.0,642.6,696.9,608.2,649.2,44.7
20.25,641.5,715.2,607.7,654.8,55.0
20.5,633.8,712.1,635.1,660.3,44.8
20.75,635.7,734.4,634.4,668.2,57.4
21.0,670.7,713.6,628.7,671.0,42.5
21.25,657.0,740.7,653.3,683.7,49.4
21.5,648.5,748.6,650.7,682.6,57.2
21.75,655.5,753.0,645.0,684.5,59.6
22.0,649.3,745.7,660.1,685.0,52.8
22.25,646.9,756.4,656.8,686.7,60.5
22.5,639.6,725.4,662.5,675.8,44.4
22.75,659.5,750.8,662.0,690.8,52.0
23.0,661.2,751.3,687.5,700.0,46.3
23.25,636.4,769.8,674.9,693.7,68.7
23.5,664.3,759.7,689.6,704.5,49.4
23.75,661.3,770.0,674.3,701.8,59.4
24.0,654.2,774.2,693.5,707.3,61.2
24.25,668.3,744.4,702.9,705.2,38.1
24.5,650.6,776.0,695.3,707.3,63.5
24.75,665.2,777.4,705.9,716.2,56.8
25.0,631.1,804.8,697.4,711.1,87.7
25.25,659.5,796.6,689.9,715.3,72.0
25.5,653.9,779.7,711.6,715.0,63.0
25.75,656.2,764.8,683.8,701.6,56.5
26.0,653.6,794.3,719.8,722.6,70.3
26.25,654.9,761.4,726.0,714.1,54.2
26.5,640.4,779.9,708.1,709.5,69.7
26.75,643.7,774.5,716.0,711.4,65.5
27.0,640.0,757.4,730.4,709.2,61.5
27.25,632.7,760.3,735.0,709.3,67.5
27.5,648.5,744.2,707.3,700.0,48.2
27.75,640.6,754.4,726.8,707.3,59.4
28.0,649.9,767.4,715.9,711.1,58.9
28.25,625.1,773.9,744.0,714.3,78.7
28.5,627.1,747.5,719.6,698.0,63.0
28.75,633.2,779.8,735.1,716.0,75.2
29.0,639.8,751.6,743.0,711.4,62.2
29.25,628.0,764.9,725.4,706.1,70.4
29.5,603.8,771.2,719.0,698.0,85.7
29.75,617.0,755.9,741.8,704.9,76.5
30.0,632.3,739.7,732.2,701.4,60.0
30.25,614.8,717.4,734.6,688.9,64.8
30.5,595.0,732.6,763.8,697.1,89.8
30.75,606.1,761.7,735.0,700.9,83.2
31.0,599.9,760.4,730.0,696.8,85.3
31.25,611.0,747.7,711.3,690.0,70.8
31.5,625.5,719.3,728.2,691.0,56.9
31.75,607.2,726.3,726.1,686.6,68.7
32.0,590.1,717.0,749.3,685.4,84.1
32.25,573.5,709.8,734.8,672.7,86.8
32.5,591.1,697.8,736.8,675.2,75.4
32.75,568.7,715.0,730.7,671.5,89.3
33.0,579.5,702.8,727.9,670.0,79.4
33.25,567.8,704.7,744.3,672.2,92.6
33.5,569.1,676.1,711.6,652.3,74.2
33.75,544.6,686.2,709.1,646.6,89.1
34.0,563.8,649.7,714.4,642.6,75.5
34.25,546.4,646.8,699.8,631.0,77.9
34.5,544.9,647.9,716.2,636.3,86.2
34.75,525.1,648.2,700.8,624.7,90.2
35.0,531.0,644.4,698.9,624.8,85.7
35.25,519.4,619.8,710.9,616.7,95.8
35.5,508.9,603.3,697.0,603.1,94.1
35.75,506.8,607.1,693.0,602.3,93.2
36.0,494.4,597.8,689.1,593.8,97.4
36.25,491.6,594.3,678.4,588.1,93.6
36.5,486.4,571.3,680.6,579.4,97.3
36.75,475.2,569.3,678.1,574.2,101.5
37.0,470.0,557.8,644.8,557.5,87.4
37.25,465.7,556.3,642.8,554.9,88.6
37.5,453.3,544.8,639.6,545.9,93.2
37.75,437.8,530.7,612.3,526.9,87.3
38.0,431.7,521.8,609.6,521.0,88.9
38.25,426.4,512.1,581.3,506.6,77.6
38.5,411.4,510.4,586.8,502.9,87.9
38.75,401.3,496.5,593.8,497.2,96.2
39.0,394.8,495.3,567.4,485.8,86.7
39.25,375.5,492.4,555.9,474.6,91.5
39.5,365.8,473.3,541.0,460.0,88.4
39.75,348.7,464.9,535.8,449.8,94.4
40.0,333.2,449.4,526.2,436.2,97.2
40.25,322.3,443.5,519.1,428.3,99.3
40.5,308.5,436.8,502.8,416.0,98.8
40.75,292.7,422.8,489.0,401.5,99.9
41.0,285.6,404.1,485.1,391.6,100.3
41.25,274.9,398.0,469.6,380.8,98.5
41.5,265.5,391.5,451.7,369.6,95.0
41.75,254.3,371.8,437.9,354.7,93.0
42.0,246.8,363.3,430.8,347.0,93.1
42.25,234.9,355.1,427.1,339.0,97.1
42.5,226.2,341.0,405.8,324.4,90.9
42.75,215.7,334.9,390.2,313.6,89.2
43.0,210.7,325.3,385.4,307.1,88.8
43.25,205.6,312.1,366.2,294.6,81.7
43.5,200.0,305.6,347.9,284.5,76.2
43.75,190.8,300.6,339.1,276.8,76.9
44.0,183.1,294.0,326.5,267.8,75.2
44.25,177.5,283.4,321.6,260.8,74.7
44.5,174.5,276.5,313.7,254.9,72.0
44.75,166.1,270.6,297.3,244.7,69.3
45.0,162.9,262.1,290.7,238.6,67.1
45.25,156.7,260.5,286.4,234.5,68.6
45.5,152.6,249.3,274.8,225.6,64.5
45.75,147.2,246.6,268.9,220.9,64.8
46.0,142.6,243.1,260.6,215.5,63.7
46.25,139.7,237.2,254.4,210.4,61.9
46.5,134.6,230.4,247.5,204.2,60.8
46.75,127.7,226.9,237.4,197.4,60.5
47.0,126.5,223.9,232.1,194.2,58.7
47.25,122.2,222.8,230.2,191.7,60.3
47.5,117.2,214.5,226.7,186.1,60.0
47.75,115.0,213.9,218.9,182.6,58.6
48.0,111.0,209.4,211.1,177.1,57.3
48.25,108.2,202.8,205.4,172.1,55.4
48.5,104.3,200.2,207.0,170.5,57.4
48.75,103.3,198.0,198.2,166.5,54.7
49.0,98.5,196.4,193.3,162.7,55.6
49.25,95.5,194.3,186.8,158.9,55.0
49.5,94.0,186.8,184.1,155.0,52.8
49.75,91.5,184.0,182.7,152.7,53.1
50.0,89.7,180.2,176.6,148.8,51.2
50.25,87.7,178.7,174.6,147.0,51.4
50.5,86.0,176.1,168.7,143.6,50.0
50.75,83.5,176.7,164.4,141.5,50.6
51.0,81.8,170.0,163.1,138.3,49.0
51.25,80.1,168.8,159.1,136.0,48.6
51.5,79.5,167.6,153.5,133.6,47.3
51.75,77.8,165.6,154.0,132.4,47.7
52.0,76.2,162.2,149.6,129.3,46.5
52.25,73.7,160.5,147.5,127.2,46.8
52.5,72.9,158.3,148.0,126.4,46.6
52.75,71.9,156.8,144.1,124.2,45.8
53.0,71.2,154.4,143.4,123.0,45.2
53.25,69.6,155.7,141.4,122.2,46.1
53.5,69.5,152.6,139.8,120.6,44.7
53.75,66.6,150.4,136.4,117.8,44.9
54.0,66.2,148.9,136.7,117.3,44.6
54.25,66.0,149.1,135.4,116.8,44.6
54.5,63.0,145.0,133.3,113.8,44.4
54.75,63.0,146.7,132.7,114.1,44.8
55.0,62.3,142.3,130.6,111.8,43.2
55.25,61.3,142.8,133.5,112.6,44.6
55.5,61.0,140.0,130.7,110.6,43.2
55.75,59.5,138.0,128.7,108.7,42.9
56.0,59.8,138.6,129.4,109.3,43.1
56.25,60.3,134.8,128.5,107.9,41.3
56.5,57.8,134.9,126.3,106.3,42.3
56.75,57.9,133.8,127.6,106.4,42.1
57.0,56.9,131.6,125.5,104.7,41.5
57.25,56.3,130.1,125.3,103.9,41.3
57.5,56.5,126.8,124.4,102.6,39.9
57.75,55.8,126.2,122.4,101.5,39.6
58.0,55.4,124.4,123.5,101.1,39.6
58.25,55.8,123.5,122.3,100.5,38.8
58.5,54.4,121.1,121.7,99.0,38.7
58.75,54.3,121.2,121.4,99.0,38.6
59.0,54.5,117.9,119.2,97.2,37.0
59.25,54.5,118.3,120.4,97.7,37.4
59.5,53.8,117.9,120.0,97.2,37.6
59.75,53.5,114.6,118.3,95.5,36.4
60.0,53.4,115.1,116.8,95.1,36.1
60.25,53.0,114.3,116.6,94.7,36.1
60.5,53.2,112.0,115.7,93.6,35.1
60.75,52.4,114.6,117.0,94.7,36.6
61.0,51.9,111.6,115.6,93.0,35.7
61.25,51.7,109.9,115.8,92.5,35.4
61.5,51.5,109.7,113.4,91.5,34.7
61.75,51.8,108.8,114.1,91.6,34.5
62.0,50.9,108.6,113.1,90.8,34.7
62.25,50.3,105.8,113.0,89.7,34.3
62.5,50.7,107.3,111.8,89.9,34.1
62.75,49.9,103.7,110.7,88.1,33.3
63.0,50.4,104.1,110.0,88.2,32.8
63.25,49.8,105.8,110.9,88.8,33.9
63.5,49.8,104.0,109.4,87.7,32.9
63.75,48.8,102.7,109.3,87.0,33.2
64.0,49.9,102.4,106.5,86.3,31.6
64.25,49.4,101.8,105.7,85.6,31.4
64.5,49.2,101.5,106.1,85.6,31.6
64.75,49.0,100.7,105.4,85.1,31.3
65.0,48.9,99.6,104.4,84.3,30.7
65.25,49.0,99.3,104.1,84.1,30.6
65.5,49.1,99.1,104.6,84.3,30.6
65.75,49.3,97.4,102.8,83.1,29.5
66.0,49.0,99.0,102.3,83.4,29.9
66.25,48.6,97.5,103.7,83.3,30.2
66.5,48.2,97.5,100.6,82.1,29.4
66.75,48.4,97.7,99.9,82.0,29.1
67.0,48.5,94.4,99.5,80.8,28.1
67.25,47.9,94.8,98.9,80.5,28.3
67.5,47.2,95.5,97.4,80.0,28.4
67.75,48.9,94.4,97.3,80.2,27.1
68.0,47.9,93.6,96.2,79.2,27.2
68.25,47.7,93.5,97.0,79.4,27.5
68.5,47.9,91.7,96.1,78.5,26.6
68.75,47.3,92.2,94.6,78.0,26.6
69.0,47.4,92.0,94.2,77.8,26.4
69.25,47.2,90.4,92.5,76.7,25.6
69.5,46.6,89.5,91.5,75.9,25.4
69.75,47.3,89.3,90.8,75.8,24.7
70.0,46.9,88.7,90.4,75.4,24.6
70.25,46.5,88.0,88.5,74.3,24.1
70.5,46.1,88.3,88.8,74.4,24.5
70.75,46.5,87.1,88.0,73.9,23.7
71.0,45.9,85.5,86.1,72.5,23.1
71.25,46.2,87.0,86.0,73.1,23.3
71.5,45.5,86.7,85.4,72.5,23.4
71.75,46.0,86.0,85.0,72.3,22.8
72.0,46.1,84.9,82.5,71.2,21.7
72.25,46.0,84.5,82.4,70.9,21.7
72.5,45.2,84.9,82.2,70.7,22.2
72.75,45.2,85.8,81.3,70.7,22.2
73.0,45.5,84.2,80.2,69.9,21.3
73.25,44.9,83.3,78.9,69.0,21.0
73.5,45.2,83.0,78.1,68.8,20.5
73.75,46.0,82.4,77.2,68.6,19.7
74.0,44.8,81.7,76.5,67.7,20.0
74.25,44.7,81.1,75.2,67.0,19.6
74.5,44.7,81.4,75.9,67.4,19.8
74.75,44.8,81.1,74.4,66.8,19.3
75.0,44.5,81.1,73.9,66.5,19.4
75.25,44.3,81.4,72.8,66.2,19.4
75.5,44.2,80.5,72.5,65.7,19.1
75.75,43.8,80.3,72.0,65.4,19.1
76.0,43.7,79.4,70.1,64.4,18.5
76.25,43.4,79.9,70.9,64.7,19.0
76.5,43.0,79.2,70.2,64.1,18.9
76.75,43.3,78.3,68.7,63.4,18.1
77.0,43.7,77.8,69.3,63.6,17.7
77.25,43.1,77.6,68.4,63.1,17.9
77.5,43.0,77.1,67.9,62.7,17.6
77.75,42.8,76.5,69.2,62.8,17.7
78.0,43.4,76.3,66.8,62.2,16.9
78.25,43.9,76.2,66.5,62.2,16.6
78.5,43.5,75.9,65.7,61.7,16.6
78.75,42.9,75.9,65.2,61.3,16.9
79.0,43.0,74.8,64.9,60.9,16.3
79.25,43.0,74.2,65.2,60.8,16.1
79.5,42.8,74.4,63.3,60.2,16.0
79.75,42.9,73.9,63.8,60.2,15.8
80.0,42.8,74.0,62.9,59.9,15.8
80.25,42.6,72.9,62.7,59.4,15.4
80.5,42.7,72.3,62.4,59.2,15.1
80.75,42.6,73.3,63.1,59.7,15.7
81.0,42.7,72.4,61.9,59.0,15.1
81.25,42.3,72.9,61.0,58.8,15.4
81.5,42.7,71.5,60.9,58.4,14.6
81.75,42.3,72.0,60.2,58.2,15.0
82.0,42.4,72.2,60.8,58.5,15.0
82.25,42.8,70.1,60.0,57.6,13.8
82.5,42.2,71.5,59.3,57.7,14.7
82.75,42.6,71.6,59.8,58.0,14.6
83.0,42.7,70.8,59.1,57.5,14.1
83.25,42.8,69.8,58.5,57.0,13.6
83.5,42.8,69.8,59.1,57.2,13.6
83.75,43.0,69.8,58.3,57.1,13.4
84.0,42.7,70.9,58.9,57.5,14.2
84.25,42.7,70.1,59.0,57.3,13.8
84.5,42.5,70.1,57.2,56.6,13.8
84.75,42.6,69.9,57.4,56.6,13.7
85.0,43.2,68.6,57.1,56.3,12.7
85.25,43.0,69.6,57.0,56.5,13.3
85.5,42.4,68.7,56.8,56.0,13.2
85.75,41.9,67.5,56.9,55.4,12.8
86.0,41.6,67.8,56.5,55.3,13.1
86.25,42.4,67.4,57.1,55.6,12.5
86.5,42.2,68.2,56.1,55.5,13.0
86.75,42.1,67.7,55.4,55.1,12.8
87.0,41.9,67.5,56.5,55.3,12.8
87.25,41.3,67.5,56.5,55.1,13.2
87.5,41.8,66.9,55.9,54.8,12.6
87.75,42.0,67.4,55.6,55.0,12.7
88.0,41.7,66.9,55.4,54.7,12.6
88.25,41.4,66.5,55.0,54.3,12.5
88.5,41.4,66.1,54.6,54.0,12.3
88.75,41.4,66.7,55.8,54.6,12.7
89.0,40.8,66.6,54.8,54.1,12.9
89.25,40.8,67.2,55.3,54.4,13.3
89.5,41.0,65.7,54.9,53.9,12.4
89.75,41.0,65.9,55.1,54.0,12.5
90.0,40.3,66.5,55.8,54.2,13.2
90.25,40.7,65.9,54.7,53.8,12.6
90.5,40.2,66.8,54.5,53.9,13.3
90.75,40.3,65.6,54.2,53.4,12.7
91.0,41.1,65.7,54.0,53.6,12.3
91.25,41.0,66.5,53.1,53.5,12.8
91.5,40.2,65.7,53.1,53.0,12.7
91.75,40.0,65.4,53.4,52.9,12.7
92.0,39.8,66.0,52.8,52.9,13.1
92.25,40.1,65.5,53.0,52.9,12.7
92.5,40.2,64.8,53.2,52.7,12.3
92.75,39.6,65.7,53.6,53.0,13.1
93.0,40.0,65.2,52.3,52.5,12.6
93.25,39.5,64.9,52.3,52.2,12.7
93.5,40.2,66.0,52.5,52.9,12.9
93.75,39.4,65.3,51.3,52.0,12.9
94.0,39.9,64.1,51.4,51.8,12.1
94.25,39.4,66.5,52.0,52.6,13.5
94.5,39.8,65.1,51.4,52.1,12.7
94.75,39.7,64.8,50.7,51.7,12.6
95.0,39.9,65.8,50.5,52.1,13.0
95.25,39.3,65.4,51.0,51.9,13.1
95.5,39.2,65.6,50.9,51.9,13.2
95.75,38.5,64.6,50.9,51.3,13.0
96.0,38.9,65.4,50.9,51.7,13.3
96.25,38.8,64.7,50.1,51.2,13.0
96.5,39.5,64.0,50.4,51.3,12.3
96.75,39.1,64.5,50.4,51.3,12.7
97.0,39.2,64.4,50.2,51.2,12.6
97.25,39.0,64.1,50.2,51.1,12.6
97.5,38.6,62.6,50.6,50.6,12.0
97.75,38.7,63.7,49.9,50.8,12.5
98.0,39.3,63.8,49.9,51.0,12.3
98.25,39.6,63.4,49.4,50.8,12.0
98.5,39.0,62.4,50.2,50.5,11.7
98.75,38.3,62.7,50.0,50.4,12.2
99.0,39.0,61.8,49.5,50.1,11.5
99.25,38.8,62.3,49.4,50.2,11.8
99.5,39.1,62.2,49.5,50.3,11.6
99.75,39.1,62.2,49.2,50.1,11.6
100.0,38.9,63.0,49.3,50.4,12.1
100.25,38.5,61.8,49.0,49.7,11.7
100.5,39.0,61.8,49.2,50.0,11.4
100.75,38.6,61.2,49.0,49.6,11.3
101.0,38.8,61.4,49.1,49.8,11.3
101.25,38.6,60.9,49.5,49.7,11.1
101.5,38.7,60.5,49.1,49.4,10.9
101.75,38.5,60.3,48.7,49.1,10.9
102.0,38.6,60.7,49.2,49.5,11.1
102.25,38.0,60.4,48.7,49.0,11.2
102.5,38.2,60.4,49.3,49.3,11.1
102.75,38.5,59.7,48.4,48.9,10.6
103.0,38.0,58.9,48.3,48.4,10.4
103.25,38.3,59.7,48.6,48.9,10.7
103.5,38.6,59.3,49.2,49.0,10.3
103.75,38.3,58.2,48.6,48.4,9.9
104.0,37.4,58.2,47.6,47.7,10.4
104.25,37.9,58.7,48.6,48.4,10.4
104.5,38.0,58.7,48.4,48.4,10.3
104.75,38.5,58.6,47.7,48.2,10.1
105.0,38.0,59.0,47.9,48.3,10.5
105.25,37.7,58.1,48.1,48.0,10.2
105.5,37.5,58.8,48.8,48.3,10.7
105.75,37.7,58.4,48.2,48.1,10.4
106.0,37.8,57.4,48.1,47.8,9.8
106.25,37.5,57.1,48.2,47.6,9.8
106.5,36.9,57.7,47.7,47.4,10.4
106.75,37.4,56.2,48.5,47.3,9.4
107.0,37.2,57.3,48.0,47.5,10.0
107.25,36.6,57.3,48.1,47.4,10.4
107.5,36.8,56.7,47.2,46.9,10.0
107.75,36.8,56.9,48.5,47.4,10.1
108.0,36.5,56.6,47.6,46.9,10.1
108.25,35.8,55.7,48.3,46.6,10.0
108.5,36.7,56.1,47.9,46.9,9.7
108.75,36.6,56.5,46.9,46.7,10.0
109.0,36.8,56.2,47.5,46.8,9.7
109.25,36.6,56.4,48.4,47.1,10.0
109.5,37.0,56.0,48.2,47.1,9.6
109.75,36.4,56.0,48.2,46.9,9.8
110.0,36.8,56.2,49.0,47.3,9.8
110.25,36.4,55.5,48.7,46.9,9.7
110.5,36.5,56.1,48.5,47.0,9.9
110.75,36.3,56.2,48.4,46.9,10.0
111.0,35.9,55.9,47.9,46.6,10.0
111.25,36.0,56.9,48.6,47.2,10.5
111.5,36.3,55.3,48.4,46.6,9.6
111.75,35.9,55.6,48.6,46.7,10.0
112.0,36.1,55.3,48.7,46.7,9.8
112.25,35.2,54.9,48.3,46.1,10.0
112.5,35.4,55.2,48.5,46.3,10.1
112.75,35.5,55.3,48.7,46.5,10.1
113.0,34.9,55.7,49.4,46.7,10.7
113.25,35.3,55.5,48.8,46.5,10.3
113.5,35.3,55.7,49.2,46.7,10.5
113.75,35.5,56.3,48.4,46.7,10.5
114.0,35.3,55.7,49.3,46.8,10.4
114.25,35.4,55.4,49.3,46.7,10.3
114.5,34.7,55.6,48.7,46.3,10.6
114.75,34.9,56.3,49.1,46.7,10.9
115.0,34.9,55.9,49.1,46.6,10.7
115.25,35.0,55.9,48.9,46.6,10.6
115.5,35.0,56.4,48.5,46.6,10.9
115.75,34.7,55.3,48.5,46.2,10.5
116.0,34.9,55.6,48.9,46.5,10.6
116.25,34.9,56.8,47.8,46.5,11.0
116.5,34.7,55.3,48.7,46.3,10.5
116.75,34.1,56.4,47.9,46.1,11.2
117.0,34.4,56.2,47.7,46.1,11.0
117.25,33.8,55.1,47.6,45.5,10.8
117.5,34.1,55.6,48.1,46.0,10.9
117.75,34.4,55.7,47.5,45.9,10.8
118.0,34.1,56.5,47.0,45.9,11.2
118.25,34.2,55.9,47.7,45.9,11.0
118.5,34.1,54.9,47.7,45.6,10.6
118.75,34.0,55.0,46.8,45.3,10.6
119.0,34.2,55.4,46.9,45.5,10.7
119.25,34.0,55.1,46.5,45.2,10.6
119.5,34.0,55.3,47.1,45.5,10.7
119.75,34.7,55.4,46.5,45.5,10.4
120.0,33.8,54.8,46.7,45.1,10.6
120.25,33.6,54.6,46.2,44.8,10.6
120.5,33.5,54.3,46.5,44.8,10.5
120.75,33.8,54.2,46.9,45.0,10.3
121.0,33.8,54.6,45.8,44.7,10.4
121.25,33.6,53.8,46.2,44.5,10.2
121.5,33.5,54.3,45.0,44.3,10.4
121.75,33.6,54.2,45.0,44.2,10.3
122.0,33.9,53.7,45.1,44.2,9.9
122.25,33.8,52.7,44.4,43.6,9.5
122.5,33.6,53.7,44.7,44.0,10.1
122.75,33.7,53.0,45.1,43.9,9.7
123.0,33.7,53.1,44.2,43.7,9.7
123.25,33.9,53.2,44.6,43.9,9.7
123.5,33.5,52.7,43.7,43.3,9.6
123.75,33.9,53.1,43.9,43.6,9.6
124.0,33.9,52.8,43.4,43.4,9.5
124.25,33.9,,44.1,39.0,7.2
124.5,33.4,,43.7,38.5,7.3
124.75,33.3,,43.8,38.5,7.4
125.0,33.6,,43.1,38.4,6.7
125.25,33.5,,43.4,38.4,7.0
125.5,33.0,,43.3,38.2,7.3
125.75,33.4,,42.8,38.1,6.7
126.0,33.0,,42.8,37.9,7.0
126.25,32.9,,43.1,38.0,7.2
126.5,33.1,,42.9,38.0,7.0
126.75,32.7,,42.9,37.8,7.2
127.0,33.4,,43.5,38.4,7.1
127.25,32.9,,42.8,37.8,7.0
127.5,32.7,,42.9,37.8,7.2
127.75,32.8,,41.9,37.3,6.4
128.0,32.9,,42.0,37.5,6.5
128.25,32.8,,42.5,37.6,6.8
128.5,33.2,,42.3,37.8,6.5
128.75,32.7,,41.8,37.2,6.4
129.0,32.8,,42.0,37.4,6.5
129.25,33.1,,41.5,37.3,5.9
129.5,32.6,,41.8,37.2,6.5
129.75,32.6,,41.3,36.9,6.1
130.0,33.7,,41.5,37.6,5.5
130.25,33.4,,41.5,37.4,5.7
130.5,32.5,,40.8,36.7,5.8
130.75,33.4,,41.1,37.3,5.5
131.0,33.2,,40.8,37.0,5.4
131.25,32.7,,41.0,36.8,5.9
131.5,32.4,,41.2,36.8,6.2
131.75,32.4,,40.9,36.7,6.0
132.0,32.3,,40.2,36.3,5.6
132.25,32.3,,40.6,36.4,5.9
132.5,32.6,,40.5,36.6,5.6
132.75,32.7,,40.3,36.5,5.4
133.0,32.4,,40.2,36.3,5.5
133.25,32.3,,39.7,36.0,5.3
133.5,32.1,,40.4,36.2,5.9
133.75,31.9,,39.8,35.9,5.5
134.0,31.9,,39.1,35.5,5.0
134.25,31.2,,39.6,35.4,5.9
134.5,31.3,,39.2,35.2,5.6
134.75,31.4,,39.0,35.2,5.4
135.0,31.4,,38.7,35.1,5.2
135.25,31.7,,38.8,35.2,5.0
135.5,31.5,,39.4,35.5,5.5
135.75,31.3,,38.5,34.9,5.1
136.0,31.0,,38.2,34.6,5.1
136.25,30.9,,37.9,34.4,5.0
136.5,31.1,,38.7,34.9,5.4
136.75,31.2,,37.6,34.4,4.5
137.0,30.9,,37.9,34.4,5.0
137.25,30.8,,37.4,34.1,4.6
137.5,31.2,,37.8,34.5,4.7
137.75,31.2,,37.7,34.4,4.5
138.0,30.7,,37.7,34.2,5.0
138.25,30.3,,37.9,34.1,5.3
138.5,30.5,,38.1,34.3,5.3
138.75,30.4,,37.8,34.1,5.2
139.0,30.4,,37.7,34.0,5.1
139.25,30.7,,37.6,34.1,4.8
139.5,30.2,,38.0,34.1,5.5
139.75,30.1,,37.8,33.9,5.4
140.0,29.9,,37.5,33.7,5.3
140.25,29.7,,37.5,33.6,5.5
140.5,30.0,,37.5,33.8,5.3
140.75,30.2,,37.4,33.8,5.2
141.0,29.6,,37.3,33.4,5.5
141.25,30.1,,37.6,33.9,5.3
141.5,30.2,,37.7,33.9,5.3
141.75,30.0,,36.9,33.4,4.9
142.0,29.9,,36.8,33.4,4.9
142.25,29.9,,36.9,33.4,4.9
142.5,30.2,,37.1,33.6,4.9
142.75,30.2,,37.5,33.8,5.2
143.0,30.4,,37.9,34.2,5.4
143.25,30.0,,37.4,33.7,5.2
143.5,30.3,,36.9,33.6,4.6
143.75,30.3,,37.3,33.8,5.0
144.0,29.9,,37.7,33.8,5.5
144.25,30.6,,37.0,33.8,4.5
144.5,30.1,,36.4,33.3,4.5
144.75,30.2,,36.8,33.5,4.7
145.0,30.6,,,30.6,
145.25,30.3,,,30.3,
145.5,30.6,,,30.6,
145.75,30.3,,,30.3,
146.0,29.8,,,29.8,
146.25,30.4,,,30.4,
146.5,29.9,,,29.9,
146.75,29.9,,,29.9,
147.0,29.5,,,29.5,
147.25,29.8,,,29.8,
147.5,29.6,,,29.6,
147.75,29.9,,,29.9,
148.0,29.1,,,29.1,
148.25,29.3,,,29.3,
148.5,29.6,,,29.6,
148.75,29.1,,,29.1,
149.0,29.2,,,29.2,
149.25,28.9,,,28.9,
149.5,29.1,,,29.1,
149.75,29.2,,,29.2,
150.0,29.3,,,29.3,
150.25,28.6,,,28.6,
150.5,28.6,,,28.6,
150.75,28.8,,,28.8,
151.0,28.6,,,28.6,
151.25,29.1,,,29.1,
151.5,28.0,,,28.0,
151.75,28.4,,,28.4,
152.0,28.1,,,28.1,
152.25,27.8,,,27.8,
152.5,27.9,,,27.9,
152.75,27.8,,,27.8,
153.0,27.7,,,27.7,
153.25,27.4,,,27.4,
153.5,27.4,,,27.4,
153.75,27.4,,,27.4,
154.0,26.7,,,26.7,
154.25,26.8,,,26.8,
154.5,26.6,,,26.6,
154.75,26.4,,,26.4,
155.0,26.5,,,26.5,
155.25,26.4,,,26.4,
155.5,26.1,,,26.1,
155.75,26.2,,,26.2,
156.0,26.3,,,26.3,
156.25,26.0,,,26.0,
156.5,25.6,,,25.6,
156.75,25.7,,,25.7,
157.0,25.4,,,25.4,
157.25,25.3,,,25.3,
157.5,25.0,,,25.0,
157.75,25.2,,,25.2,
158.0,25.2,,,25.2,
158.25,25.0,,,25.0,
158.5,25.1,,,25.1,
158.75,25.3,,,25.3,
159.0,25.1,,,25.1,
159.25,25.3,,,25.3,
159.5,24.9,,,24.9,
159.75,25.1,,,25.1,
160.0,25.3,,,25.3,
160.25,24.8,,,24.8,
160.5,24.9,,,24.9,
160.75,24.9,,,24.9,
161.0,25.0,,,25.0,
161.25,24.4,,,24.4,
161.5,24.3,,,24.3,
161.75,24.3,,,24.3,
162.0,24.1,,,24.1,
162.25,24.1,,,24.1,
162.5,24.6,,,24.6,
162.75,24.1,,,24.1,
163.0,24.4,,,24.4,
163.25,24.0,,,24.0,
163.5,23.8,,,23.8,
163.75,24.3,,,24.3,
164.0,24.0,,,24.0,
164.25,24.1,,,24.1,
164.5,23.9,,,23.9,
164.75,24.0,,,24.0,
165.0,23.7,,,23.7,
165.25,23.9,,,23.9,
165.5,23.5,,,23.5,
165.75,23.7,,,23.7,
166.0,23.2,,,23.2,
166.25,23.8,,,23.8,
166.5,23.4,,,23.4,
166.75,23.3,,,23.3,
167.0,23.3,,,23.3,
167.25,22.7,,,22.7,
167.5,22.9,,,22.9,
167.75,23.5,,,23.5,
168.0,23.4,,,23.4,
168.25,23.3,,,23.3,
168.5,23.5,,,23.5,
168.75,22.6,,,22.6,
169.0,22.9,,,22.9,
169.25,22.8,,,22.8,
169.5,22.7,,,22.7,
169.75,22.7,,,22.7,
170.0,22.9,,,22.9,
170.25,22.8,,,22.8,
170.5,22.9,,,22.9,
170.75,22.6,,,22.6,
171.0,22.4,,,22.4,
171.25,22.2,,,22.2,
171.5,22.4,,,22.4,
171.75,22.3,,,22.3,
172.0,22.2,,,22.2,
172.25,22.2,,,22.2,
172.5,22.2,,,22.2,
172.75,22.1,,,22.1,
173.0,22.0,,,22.0,
173.25,22.1,,,22.1,
173.5,22.2,,,22.2,
173.75,22.0,,,22.0,
174.0,21.4,,,21.4,
174.25,21.7,,,21.7,
174.5,21.9,,,21.9,
174.75,21.6,,,21.6,
175.0,21.9,,,21.9,
175.25,21.8,,,21.8,
175.5,21.9,,,21.9,
175.75,21.7,,,21.7,
176.0,21.2,,,21.2,
176.25,21.1,,,21.1,
176.5,21.5,,,21.5,
176.75,21.2,,,21.2,
177.0,20.8,,,20.8,
177.25,20.8,,,20.8,
177.5,20.8,,,20.8,
177.75,20.7,,,20.7,
178.0,20.6,,,20.6,
178.25,20.5,,,20.5,
178.5,20.5,,,20.5,
178.75,20.7,,,20.7,
179.0,20.8,,,20.8,
179.25,20.5,,,20.5,
179.5,20.5,,,20.5,
179.75,20.4,,,20.4,
180.0,20.2,,,20.2,
180.25,20.4,,,20.4,
180.5,20.4,,,20.4,
180.75,20.1,,,20.1,
181.0,20.3,,,20.3,
181.25,20.4,,,20.4,
181.5,20.4,,,20.4,
181.75,20.2,,,20.2,
182.0,20.3,,,20.3,
182.25,20.2,,,20.2,
182.5,20.2,,,20.2,
182.75,20.5,,,20.5,
183.0,20.5,,,20.5,
183.25,20.2,,,20.2,
183.5,20.1,,,20.1,
183.75,20.1,,,20.1,
184.0,20.3,,,20.3,
184.25,20.3,,,20.3,
184.5,20.4,,,20.4,
184.75,20.3,,,20.3,
185.0,20.2,,,20.2,
185.25,20.1,,,20.1,
185.5,20.3,,,20.3,

File: 01_Data/Cotton_Rug/Cone/Cotton_Rug_Cone_HF50Scan_220321_R1.csv (part 2 of 7)
Chan Gain,,500,500,1,1,1,1,1,1,1,1,1.0,1.0
Offset,,0,0,0.13402557373046875,0,0,0,0,0,0,0,0.0,0.0
Gain,,1,1,25.01099967956543,13.163729667663574,13.602799415588379,1,1,1,1.0008867979049683,1.0106630325317383,1.0,1.0
Units,sec,C,C,Pa,%,%,%,%,%,g,/m,,
194,48.25,60.8822135925293,64.85026550292969,121.64716339111328,98.51304626464844,78.00978088378906,0.012928890064358711,0.9874075055122375,19.91501808166504,176.976806640625,2.068798780441284,0.0,0.0
195,48.5,60.97789764404297,65.33780670166016,114.43498229980469,98.51626586914062,77.53404998779297,0.012913166545331478,0.9883487820625305,19.914155960083008,176.9267578125,2.123318672180176,0.0,0.0
196,48.75,60.95624542236328,64.8683853149414,118.6291732788086,98.53032684326172,77.02925872802734,0.01289901603013277,0.9891959428787231,19.913373947143555,176.84669494628906,2.1824915409088135,0.0,0.0
197,49,60.839168548583984,66.09764099121094,119.28559112548828,98.53233337402344,77.87195587158203,0.012886280193924904,0.9895429611206055,19.912670135498047,176.806640625,2.0862112045288086,0.0,0.0
198,49.25,61.663719177246094,66.31041717529297,114.95782470703125,98.52068328857422,78.99154663085938,0.012874818406999111,0.9898552894592285,19.912036895751953,176.73658752441406,1.9586091041564941,0.0,0.0
199,49.5,61.8365592956543,66.73251342773438,120.3625717163086,98.521484375,80.14102935791016,0.012863827869296074,0.9901363849639893,19.911466598510742,176.67654418945312,1.8306007385253906,0.0,0.0
200,49.75,62.43098449707031,66.44418334960938,114.17546844482422,98.5311279296875,76.98193359375,0.012853936292231083,0.990389347076416,19.91118621826172,176.61648559570312,2.18801212310791,0.0,0.0
201,50,62.163944244384766,66.33740234375,116.94844055175781,98.5391616821289,77.78270721435547,0.012845033779740334,0.990617036819458,19.910932540893555,176.61648559570312,2.096991777420044,0.0,0.0
202,50.25,62.32356643676758,67.12496948242188,117.80178833007812,98.52268981933594,77.49958801269531,0.012837021611630917,0.9908219575881958,19.91070556640625,176.55642700195312,2.127838134765625,0.0,0.0
203,50.5,62.33137512207031,67.16944885253906,120.2618179321289,98.52429962158203,78.74122619628906,0.012829810380935669,0.9910063743591309,19.91050148010254,176.4763641357422,1.9870725870132446,0.0,0.0
204,50.75,62.99578857421875,67.80522155761719,117.1331558227539,98.52992248535156,79.03970336914062,0.012823319993913174,0.9911723732948303,19.910316467285156,176.4163055419922,1.9540374279022217,0.0,0.0
205,51,62.539676666259766,67.75430297851562,116.33324432373047,98.5311279296875,78.76447296142578,0.01282220333814621,0.9904058575630188,19.9101505279541,176.3762664794922,1.9850705862045288,0.0,0.0
206,51.25,63.06684875488281,67.89934539794922,116.7538070678711,98.52871704101562,77.5797119140625,0.0128211984410882,0.9897159934043884,19.910926818847656,176.31622314453125,2.1192197799682617,0.0,0.0
207,51.5,63.21458053588867,67.72999572753906,116.64847564697266,98.5311279296875,78.54778289794922,0.012820294126868248,0.989095151424408,19.9116268157959,176.25616455078125,2.009493827819824,0.0,0.0
208,51.75,63.26092529296875,68.56126403808594,122.11963653564453,98.540771484375,78.75534057617188,0.012819480150938034,0.9885363578796387,19.912256240844727,176.1761016845703,1.9869662523269653,0.0,0.0
209,52,63.657493591308594,68.87540435791016,118.16739654541016,98.5355453491211,77.34806823730469,0.012816047295928001,0.9880334734916687,19.912822723388672,176.1160430908203,2.1463441848754883,0.0,0.0
210,52.25,64.07910919189453,69.31855010986328,116.2760009765625,98.53433990478516,77.15296173095703,0.012812958098948002,0.9864077568054199,19.915184020996094,176.0559844970703,2.1686275005340576,0.0,0.0
211,52.5,64.49478149414062,68.73184967041016,115.53714752197266,98.54759979248047,78.45894622802734,0.012810178101062775,0.9849445819854736,19.91731071472168,176.03598022460938,2.0210084915161133,0.0,0.0
212,52.75,64.61489868164062,68.94429016113281,117.28886413574219,98.54679107666016,79.79689025878906,0.012807675637304783,0.9836277365684509,19.91922378540039,175.96591186523438,1.8710293769836426,0.0,0.0
213,53,64.65983581542969,69.73875427246094,120.76787567138672,98.55121612548828,80.06962585449219,0.012805423699319363,0.9824425578117371,19.92094612121582,175.92587280273438,1.8411779403686523,0.0,0.0
214,53.25,65.18342590332031,70.02421569824219,118.65131378173828,98.52992248535156,79.60136413574219,0.012793276458978653,0.9813759326934814,19.92481231689453,175.85580444335938,1.891261339187622,0.0,0.0
215,53.5,65.05399322509766,70.02986145019531,116.34927368164062,98.540771484375,79.43116760253906,0.012782343663275242,0.9785337448120117,19.92829132080078,175.77574157714844,1.9112130403518677,0.0,0.0
216,53.75,65.12716674804688,70.3479232788086,118.50094604492188,98.55040740966797,79.479736328125,0.01277250424027443,0.975975751876831,19.93142318725586,175.74571228027344,1.906661033630371,0.0,0.0
217,54,65.63484191894531,70.91084289550781,123.47673797607422,98.54719543457031,79.33568572998047,0.012752857990562916,0.9736735820770264,19.934240341186523,175.7257080078125,1.9224543571472168,0.0,0.0
218,54.25,65.76372528076172,71.03966522216797,114.13043212890625,98.5435791015625,79.64163208007812,0.012735176831483841,0.9716016054153442,19.938629150390625,175.6256103515625,1.8880060911178589,0.0,0.0
219,54.5,65.84442138671875,70.91931915283203,114.7303695678711,98.53634643554688,78.55940246582031,0.012719263322651386,0.9678971171379089,19.94257926940918,175.6055908203125,2.0086522102355957,0.0,0.0
220,54.75,66.47969818115234,71.79464721679688,112.11538696289062,98.55362701416016,77.93547058105469,0.01270494144409895,0.9645630717277527,19.946134567260742,175.53553771972656,2.080899238586426,0.0,0.0
221,55,66.11087036132812,71.7470703125,119.68096923828125,98.5516128540039,76.83206939697266,0.012685984373092651,0.9615623950958252,19.94933319091797,175.4954833984375,2.2071306705474854,0.0,0.0
222,55.25,66.2514419555664,71.5546646118164,118.82991790771484,98.54639434814453,77.53736877441406,0.01266892347484827,0.9588618278503418,19.953832626342773,175.42543029785156,2.125649929046631,0.0,0.0
223,55.5,66.51673126220703,71.62760162353516,121.88301849365234,98.55362701416016,77.81425476074219,0.012653568759560585,0.9564313292503357,19.957883834838867,175.37538146972656,2.094698429107666,0.0,0.0
224,55.75,66.96438598632812,71.95033264160156,118.41316986083984,98.56487274169922,78.47554779052734,0.01263974979519844,0.9529058337211609,19.961528778076172,175.30531311035156,2.020686388015747,0.0,0.0
225,56,67.18331909179688,72.43466186523438,115.69209289550781,98.54920196533203,79.05506134033203,0.01262731198221445,0.9497328996658325,19.96480941772461,175.27528381347656,1.9540492296218872,0.0,0.0
226,56.25,67.39197540283203,72.25016784667969,114.17240905761719,98.5479965209961,78.74164581298828,0.012616118416190147,0.9468772411346436,19.97054100036621,175.2252655029297,1.989157795906067,0.0,0.0
227,56.5,67.32836151123047,72.77318572998047,114.97843170166016,98.5479965209961,78.21070098876953,0.012606044299900532,0.9443071484565735,19.975698471069336,175.16519165039062,2.0491392612457275,0.0,0.0
228,56.75,67.58049011230469,72.9136962890625,118.44522857666016,98.56407165527344,78.79104614257812,0.012596976943314075,0.9400525689125061,19.9803409576416,175.0951385498047,1.9850436449050903,0.0,0.0
229,57,68.19181823730469,73.18299865722656,116.32179260253906,98.5628662109375,80.59973907470703,0.012588816694915295,0.9362234473228455,19.984519958496094,175.0651092529297,1.783724308013916,0.0,0.0
230,57.25,68.1594467163086,73.38379669189453,118.22540283203125,98.5516128540039,80.08415985107422,0.012581472285091877,0.9327772259712219,19.98828125,175.00506591796875,1.8396047353744507,0.0,0.0
231,57.5,68.1195297241211,73.39376068115234,121.2975845336914,98.56246185302734,80.56819152832031,0.012580929324030876,0.9296756386756897,19.99166488647461,174.98504638671875,1.7871582508087158,0.0,0.0
232,57.75,68.27561950683594,73.90462493896484,117.80789184570312,98.56045532226562,79.07125091552734,0.012580441311001778,0.9241214394569397,19.99471092224121,174.89495849609375,1.9532463550567627,0.0,0.0
233,58,68.66136932373047,74.1406478881836,122.45242309570312,98.57170104980469,78.92346954345703,0.01258000172674656,0.9191226959228516,20.000925064086914,174.84490966796875,1.9708423614501953,0.0,0.0
234,58.25,68.6781005859375,74.31720733642578,121.84638214111328,98.55683898925781,78.62499237060547,0.012579605914652348,0.9146237969398499,20.006519317626953,174.8148956298828,2.00309681892395,0.0,0.0
235,58.5,68.71903228759766,74.43437957763672,123.46223449707031,98.56085205078125,78.71341705322266,0.012579250149428844,0.9081442356109619,20.011552810668945,174.7648468017578,1.9934929609298706,0.0,0.0
236,58.75,68.86457824707031,74.20299530029297,124.03011322021484,98.5737075805664,79.16216278076172,0.012573536485433578,0.9023126363754272,20.016082763671875,174.72482299804688,1.9442509412765503,0.0,0.0
237,59,69.14734649658203,74.04125213623047,120.40760803222656,98.57611846923828,79.64578247070312,0.012568394653499126,0.8970641493797302,20.020160675048828,174.6647491455078,1.8904714584350586,0.0,0.0
238,59.25,68.96406555175781,74.67481231689453,123.85913848876953,98.55683898925781,79.49800109863281,0.012563766911625862,0.8923405408859253,20.026378631591797,174.61471557617188,1.9052026271820068,0.0,0.0
239,59.5,69.19425201416016,74.58084106445312,120.1656494140625,98.5708999633789,78.432373046875,0.012559602037072182,0.8880892992019653,20.03197479248047,174.57467651367188,2.0261077880859375,0.0,0.0
240,59.75,69.35131072998047,74.72905731201172,120.13664245605469,98.58013916015625,80.30790710449219,0.0125410296022892,0.8818186521530151,20.037010192871094,174.49459838867188,1.817435383796692,0.0,0.0
241,60,69.81124114990234,75.40444946289062,119.83362579345703,98.57933044433594,78.69348907470703,0.012524314224720001,0.876175045967102,20.041542053222656,174.45457458496094,1.997399926185608,0.0,0.0
242,60.25,69.45519256591797,75.62918090820312,119.68783569335938,98.58737182617188,79.97000122070312,0.012509270571172237,0.8710958361625671,20.047704696655273,174.43455505371094,1.8554673194885254,0.0,0.0
243,60.5,69.74310302734375,75.37152099609375,120.98311614990234,98.57852935791016,80.12525177001953,0.012495731934905052,0.8665245175361633,20.053251266479492,174.38450622558594,1.8374781608581543,0.0,0.0
244,60.75,69.74730682373047,75.65284729003906,118.44599151611328,98.58214569091797,80.13604736328125,0.012483546510338783,0.8624103665351868,20.058242797851562,174.33445739746094,1.8366087675094604,0.0,0.0
245,61,70.13764190673828,75.77474975585938,123.70648193359375,98.57852935791016,78.773193359375,0.012449018657207489,0.85870760679245,20.06273651123047,174.314453125,1.9883530139923096,0.0,0.0
246,61.25,70.09339141845703,75.6073226928711,122.81803131103516,98.57049560546875,79.37554168701172,0.012417943216860294,0.8523065447807312,20.070947647094727,174.264404296875,1.9200972318649292,0.0,0.0
247,61.5,70.29224395751953,75.93811798095703,119.17339324951172,98.58255004882812,79.50215148925781,0.012389975599944592,0.8465455770492554,20.078338623046875,174.204345703125,1.90705144405365,0.0,0.0
248,61.75,70.39093780517578,75.91504669189453,117.73690795898438,98.58616638183594,80.00030517578125,0.012364804744720459,0.8413606882095337,20.084989547729492,174.154296875,1.8519997596740723,0.0,0.0
249,62,70.05594635009766,76.29720306396484,117.28047180175781,98.58013916015625,78.6714859008789,0.012311896309256554,0.8366943001747131,20.09097671508789,174.12428283691406,1.9999516010284424,0.0,0.0
250,62.25,70.464599609375,76.60314178466797,123.1553955078125,98.56969451904297,79.93720245361328,0.012264278717339039,0.8324945569038391,20.101459503173828,174.06422424316406,1.8575141429901123,0.0,0.0
251,62.5,70.8176498413086,76.55432891845703,124.58042907714844,98.59620666503906,82.03108978271484,0.012221422977745533,0.8251885175704956,20.11089324951172,174.00418090820312,1.6306648254394531,0.0,0.0
252,62.75,70.44025421142578,76.3119125366211,126.46343231201172,98.59500122070312,82.52550506591797,0.012182852253317833,0.8186131119728088,20.119384765625,173.98416137695312,1.5772830247879028,0.0,0.0
253,63,70.29749298095703,76.42869567871094,124.5499038696289,98.58656311035156,78.900634765625,0.012097141705453396,0.8126952052116394,20.127025604248047,173.98416137695312,1.974744200706482,0.0,0.0
254,63.25,70.67627716064453,76.5141372680664,127.23968505859375,98.5921859741211,78.84085845947266,0.012020002119243145,0.8073691129684448,20.138303756713867,173.92410278320312,1.9819687604904175,0.0,0.0
255,63.5,70.6178207397461,76.6639175415039,124.22703552246094,98.59982299804688,79.11359405517578,0.011950576677918434,0.7985353469848633,20.148452758789062,173.87405395507812,1.9520405530929565,0.0,0.0
256,63.75,70.73324584960938,76.73973846435547,123.31415557861328,98.60624694824219,79.53495025634766,0.011888094246387482,0.790584921836853,20.1575870513916,173.85403442382812,1.9055256843566895,0.0,0.0
257,64,71.07215881347656,77.282470703125,129.52264404296875,98.59178924560547,78.5162353515625,0.011831860058009624,0.7834295630455017,20.165807723999023,173.80398559570312,2.0185115337371826,0.0,0.0
258,64.25,71.23841857910156,77.40179443359375,124.39572143554688,98.59379577636719,79.67484283447266,0.011781249195337296,0.7769896984100342,20.173206329345703,173.7539520263672,1.8888267278671265,0.0,0.0
259,64.5,71.46446228027344,77.31986236572266,126.99696350097656,98.61750030517578,80.7686996459961,0.011644084937870502,0.7667638659477234,20.185192108154297,173.7539520263672,1.7700719833374023,0.0,0.0
260,64.75,71.56485748291016,77.45691680908203,124.3934326171875,98.61629486083984,81.65332794189453,0.011520637199282646,0.7575606107711792,20.195980072021484,173.7239227294922,1.673391580581665,0.0,0.0
261,65,71.24198150634766,77.23524475097656,122.31350708007812,98.60143280029297,82.96595001220703,0.011409534141421318,0.749277651309967,20.2056884765625,173.6738739013672,1.5306715965270996,0.0,0.0
262,65.25,71.65459442138672,77.17855834960938,126.14132690429688,98.60424041748047,83.02987670898438,0.011309541761875153,0.7418230175971985,20.214426040649414,173.62384033203125,1.5240957736968994,0.0,0.0
263,65.5,71.2512435913086,77.43515014648438,129.67147827148438,98.61548614501953,81.6068344116211,0.011134317144751549,0.7309758067131042,20.2222900390625,173.62384033203125,1.6783685684204102,0.0,0.0
264,65.75,71.20671844482422,77.63259887695312,128.32276916503906,98.61548614501953,80.9061050415039,0.010976615361869335,0.7212133407592773,20.234230041503906,173.5837860107422,1.7548213005065918,0.0,0.0
265,66,70.85118865966797,77.6158447265625,131.01942443847656,98.61468505859375,81.73759460449219,0.010834683664143085,0.7124271392822266,20.244976043701172,173.54376220703125,1.66410231590271,0.0,0.0
266,66.25,71.73278045654297,78.07359313964844,128.4563446044922,98.6150894165039,80.60306549072266,0.010706945322453976,0.704519510269165,20.254648208618164,173.5037384033203,1.7880547046661377,0.0,0.0
267,66.5,71.61076354980469,77.53947448730469,127.49461364746094,98.61991119384766,80.7828140258789,0.010508425533771515,0.6974026560783386,20.26335334777832,173.48370361328125,1.7687395811080933,0.0,0.0
268,66.75,71.48281860351562,77.58312225341797,129.56996154785156,98.62151336669922,82.51470947265625,0.010329757817089558,0.6860272884368896,20.27581787109375,173.46368408203125,1.5808260440826416,0.0,0.0
269,67,71.68294525146484,77.5588607788086,131.26138305664062,98.61468505859375,82.77208709716797,0.010168956592679024,0.6757894158363342,20.287036895751953,173.44366455078125,1.5526028871536255,0.0,0.0
270,67.25,71.10704040527344,77.33934783935547,129.2738037109375,98.6070556640625,82.33869934082031,0.0100242355838418,0.6665753722190857,20.297134399414062,173.3836212158203,1.5984578132629395,0.0,0.0
271,67.5,71.648681640625,77.59793853759766,129.56309509277344,98.64280700683594,84.1033935546875,0.009812748990952969,0.6582826972007751,20.30622100830078,173.3636016845703,1.4136732816696167,0.0,0.0
272,67.75,71.8399429321289,77.85811614990234,131.91932678222656,98.63075256347656,83.62433624267578,0.009622410871088505,0.6508193016052246,20.32042121887207,173.3435821533203,1.463232159614563,0.0,0.0
273,68,71.63323974609375,77.75260925292969,131.19497680664062,98.62472534179688,84.1332778930664,0.009451107122004032,0.639489471912384,20.333200454711914,173.3035430908203,1.4088982343673706,0.0,0.0
274,68.25,71.33552551269531,77.3141098022461,129.23716735839844,98.61870574951172,85.1868667602539,0.009296933189034462,0.6292926669120789,20.344701766967773,173.25350952148438,1.2980257272720337,0.0,0.0
275,68.5,71.67953491210938,77.734375,127.52285766601562,98.629150390625,85.99677276611328,0.009158177301287651,0.6201155185699463,20.355052947998047,173.24349975585938,1.2150747776031494,0.0,0.0
276,68.75,71.54804992675781,77.88739776611328,131.51783752441406,98.63236236572266,88.08609771728516,0.00896621122956276,0.6118561029434204,20.364368438720703,173.21347045898438,1.0025484561920166,0.0,0.0
277,69,71.64318084716797,77.74348449707031,131.9994659423828,98.6239242553711,87.24090576171875,0.008793441578745842,0.601064920425415,20.372753143310547,173.21347045898438,1.0872657299041748,0.0,0.0
278,69.25,71.41870880126953,77.6715316772461,132.9779815673828,98.62352752685547,87.46631622314453,0.008637948893010616,0.5913528203964233,20.384235382080078,173.18344116210938,1.0643534660339355,0.0,0.0
279,69.5,71.260009765625,77.82227325439453,130.89805603027344,98.62995147705078,86.67343139648438,0.00849800556898117,0.5826119780540466,20.394569396972656,173.14341735839844,1.1456629037857056,0.0,0.0
280,69.75,71.4207534790039,77.7659683227539,133.41763305664062,98.63878631591797,87.16327667236328,0.008372056297957897,0.5747451782226562,20.403871536254883,173.12339782714844,1.0964936017990112,0.0,0.0
281,70,71.37084197998047,77.38316345214844,130.91714477539062,98.62352752685547,87.08731079101562,0.008221290074288845,0.5676651000976562,20.412242889404297,173.09336853027344,1.1028521060943604,0.0,0.0
282,70.25,71.26178741455078,77.70380401611328,133.619140625,98.63236236572266,86.76018524169922,0.008085600100457668,0.5580555200576782,20.419776916503906,173.06333923339844,1.1370103359222412,0.0,0.0
283,70.5,71.35979461669922,77.44103240966797,132.54750061035156,98.63677978515625,86.54723358154297,0.007963479496538639,0.549406886100769,20.426557540893555,173.08334350585938,1.1591943502426147,0.0,0.0
284,70.75,71.0090103149414,77.17240142822266,137.69044494628906,98.64441680908203,86.32596588134766,0.007853571325540543,0.5416231155395508,20.43604850769043,173.05331420898438,1.1825753450393677,0.0,0.0
285,71,71.25054931640625,77.21154022216797,133.0413360595703,98.63236236572266,85.7638931274414,0.007754653692245483,0.5346177220344543,20.444591522216797,173.02330017089844,1.2394037246704102,0.0,0.0
286,71.25,71.0736312866211,77.19595336914062,131.71705627441406,98.65606689453125,85.77717590332031,0.007665627636015415,0.5256245136260986,20.452280044555664,172.99327087402344,1.2401617765426636,0.0,0.0
287,71.5,71.16563415527344,77.11051177978516,135.636474609375,98.6512451171875,86.72074890136719,0.007585504092276096,0.517530620098114,20.459199905395508,172.9532470703125,1.142737865447998,0.0,0.0
288,71.75,71.04598999023438,77.23577880859375,132.31011962890625,98.65365600585938,87.2986068725586,0.007513393182307482,0.5102461576461792,20.46542739868164,172.9232177734375,1.0840762853622437,0.0,0.0
289,72,70.65352630615234,77.57953643798828,134.88540649414062,98.654052734375,86.92790222167969,0.007410496473312378,0.5036901235580444,20.471031188964844,172.9232177734375,1.121837854385376,0.0,0.0
290,72.25,70.89869689941406,77.0855712890625,137.4828338623047,98.65646362304688,87.02420806884766,0.007317889481782913,0.4977896809577942,20.478506088256836,172.8931884765625,1.1122382879257202,0.0,0.0
291,72.5,70.7909164428711,76.87808990478516,133.7893524169922,98.65606689453125,86.76101684570312,0.0072345430962741375,0.48957160115242004,20.485233306884766,172.8631591796875,1.1390552520751953,0.0,0.0
292,72.75,70.2231674194336,76.83102416992188,132.86349487304688,98.66651153564453,86.71037292480469,0.007159531582146883,0.4821753203868866,20.491287231445312,172.8431396484375,1.1451705694198608,0.0,0.0
293,73,70.17839813232422,77.10595703125,136.67605590820312,98.65445709228516,86.79132080078125,0.007076319307088852,0.47551867365837097,20.496736526489258,172.8231201171875,1.1358146667480469,0.0,0.0
294,73.25,70.31639862060547,76.65586853027344,140.0123291015625,98.65365600585938,86.824951171875,0.00700142839923501,0.4695276916027069,20.505111694335938,172.81312561035156,1.132308006286621,0.0,0.0
295,73.5,70.56039428710938,76.52881622314453,132.66275024414062,98.67092895507812,85.98639678955078,0.006934026256203651,0.4641358256340027,20.512649536132812,172.81312561035156,1.2198994159698486,0.0,0.0
296,73.75,70.23588562011719,76.50791931152344,133.42831420898438,98.6681137084961,86.18316650390625,0.006873364560306072,0.45928314328193665,20.519433975219727,172.7730712890625,1.1993818283081055,0.0,0.0
297,74,70.25370788574219,76.77063751220703,132.8207550048828,98.66329193115234,86.20807647705078,0.006818769033998251,0.45491573214530945,20.52553939819336,172.76307678222656,1.1963868141174316,0.0,0.0
298,74.25,69.71717071533203,76.63896179199219,136.1509246826172,98.66449737548828,85.86351776123047,0.006751329638063908,0.4475274682044983,20.533811569213867,172.72303771972656,1.231999158859253,0.0,0.0
299,74.5,70.12230682373047,76.55127716064453,135.2693328857422,98.67575073242188,85.53266906738281,0.006636008620262146,0.4408780336380005,20.541257858276367,172.72303771972656,1.267236590385437,0.0,0.0
300,74.75,70.0224838256836,76.65384674072266,134.25723266601562,98.67936706542969,85.66592407226562,0.006636008620262146,0.43489351868629456,20.547958374023438,172.69300842285156,1.253760814666748,0.0,0.0
301,75,69.53683471679688,76.6507797241211,140.4351806640625,98.6592788696289,86.79672241210938,0.0065698642283678055,0.42950746417045593,20.55398941040039,172.67298889160156,1.1356966495513916,0.0,0.0
302,75.25,69.88994598388672,75.61071014404297,138.2476348876953,98.68057250976562,85.9984359741211,0.006510334555059671,0.4246600270271301,20.559417724609375,172.66297912597656,1.2195245027542114,0.0,0.0
303,75.5,69.6816635131836,75.69869995117188,134.61215209960938,98.67855834960938,85.95152282714844,0.0064567578956484795,0.4202973246574402,20.5682373046875,172.65296936035156,1.224180817604065,0.0,0.0
304,75.75,69.54032135009766,76.07796478271484,138.15374755859375,98.67936706542969,86.78551483154297,0.006408538669347763,0.4140397608280182,20.576175689697266,172.61294555664062,1.1386463642120361,0.0,0.0
305,76,69.30435943603516,76.23948669433594,136.16236877441406,98.68217468261719,87.25875091552734,0.006365141365677118,0.40840792655944824,20.58332061767578,172.61294555664062,1.090686559677124,0.0,0.0
306,76.25,69.63368225097656,75.43810272216797,137.26759338378906,98.68860626220703,88.19693756103516,0.006308465264737606,0.40333929657936096,20.589750289916992,172.59292602539062,0.9964539408683777,0.0,0.0
307,76.5,69.42922973632812,75.60325622558594,136.6501007080078,98.69222259521484,87.01133728027344,0.006257456727325916,0.3987775146961212,20.597389221191406,172.58290100097656,1.1167620420455933,0.0,0.0
308,76.75,69.37987518310547,75.79293060302734,139.73297119140625,98.69222259521484,88.38623046875,0.0062115490436553955,0.3931018114089966,20.604263305664062,172.54287719726562,0.977772057056427,0.0,0.0
309,77,68.61334991455078,76.09571838378906,137.42405700683594,98.68338012695312,87.37831115722656,0.006170232314616442,0.3879936933517456,20.610450744628906,172.54287719726562,1.0786561965942383,0.0,0.0
310,77.25,69.13894653320312,74.90249633789062,139.036865234375,98.68779754638672,87.56304168701172,0.0061219618655741215,0.3833963871002197,20.61602020263672,172.54287719726562,1.0603296756744385,0.0,0.0
311,77.5,69.03948974609375,75.37201690673828,137.8430938720703,98.69503021240234,87.47669219970703,0.006078518461436033,0.37925881147384644,20.62311553955078,172.48281860351562,1.0697261095046997,0.0,0.0
312,77.75,68.97909545898438,75.31165313720703,134.27479553222656,98.69261932373047,87.97775268554688,0.006039419677108526,0.37403181195259094,20.629501342773438,172.49282836914062,1.0188742876052856,0.0,0.0
313,78,68.49939727783203,75.35275268554688,138.76284790039062,98.6902084350586,87.81709289550781,0.006004230584949255,0.36932751536369324,20.6352481842041,172.4728240966797,1.0348623991012573,0.0,0.0
314,78.25,68.52529907226562,74.9284439086914,135.86239624023438,98.70025634765625,88.66727447509766,0.005972560495138168,0.3650936484336853,20.64042091369629,172.4528045654297,0.950347900390625,0.0,0.0
315,78.5,68.39999389648438,74.62579345703125,140.17796325683594,98.70748138427734,89.60960388183594,0.005944057367742062,0.36128315329551697,20.645076751708984,172.43276977539062,0.8572748899459839,0.0,0.0
316,78.75,68.6505355834961,74.55504608154297,138.42623901367188,98.7062759399414,89.04378509521484,0.005902113858610392,0.3564320504665375,20.649267196655273,172.41275024414062,0.913323163986206,0.0,0.0
317,79,68.64098358154297,74.38274383544922,139.01853942871094,98.69944763183594,89.25550079345703,0.005864364560693502,0.3520660400390625,20.6546573638916,172.41275024414062,0.8916557431221008,0.0,0.0
318,79.25,68.23212432861328,74.38467407226562,134.0068817138672,98.72355651855469,88.08111572265625,0.005830390378832817,0.34813663363456726,20.659509658813477,172.4027557373047,1.0112426280975342,0.0,0.0
319,79.5,68.0348892211914,74.24474334716797,136.74169921875,98.72274780273438,89.73206329345703,0.005799813661724329,0.3446001708507538,20.663875579833984,172.4027557373047,0.8465390801429749,0.0,0.0
320,79.75,67.91996002197266,74.1240005493164,139.024658203125,98.71632385253906,89.24927520751953,0.0057722944766283035,0.34012413024902344,20.667804718017578,172.3927459716797,0.8937895894050598,0.0,0.0
321,80,68.10520935058594,74.20065307617188,134.69383239746094,98.71150207519531,88.55975341796875,0.005730560049414635,0.3360956907272339,20.671340942382812,172.3527069091797,0.9621157050132751,0.0,0.0
322,80.25,67.55901336669922,74.39381408691406,134.79534912109375,98.71471405029297,89.39083099365234,0.005692998878657818,0.3324700891971588,20.674524307250977,172.3426971435547,0.8795949220657349,0.0,0.0
323,80.5,67.63998413085938,74.12281799316406,140.99542236328125,98.72315216064453,89.25259399414062,0.0056591941975057125,0.32920706272125244,20.67877769470215,172.3426971435547,0.8940734267234802,0.0,0.0
324,80.75,67.64835357666016,73.63847351074219,141.76022338867188,98.72636413574219,89.00310516357422,0.005628769751638174,0.32627034187316895,20.682605743408203,172.3226776123047,0.9191779494285583,0.0,0.0
325,81,67.53890991210938,73.5774917602539,139.5230712890625,98.71632385253906,89.81591796875,0.005601387936621904,0.3225405812263489,20.686052322387695,172.2926483154297,0.8376807570457458,0.0,0.0
326,81.25,67.37397003173828,73.5593032836914,137.0225830078125,98.74163055419922,89.58635711669922,0.005566984415054321,0.3191837966442108,20.69016456604004,172.28265380859375,0.8626413345336914,0.0,0.0
327,81.5,67.17179870605469,73.39539337158203,135.22430419921875,98.73680877685547,88.94042205810547,0.005536021199077368,0.31616267561912537,20.693864822387695,172.26263427734375,0.9263616800308228,0.0,0.0
328,81.75,67.06517028808594,73.35043334960938,137.38055419921875,98.74203491210938,89.80513000488281,0.0055081541649997234,0.31344369053840637,20.697195053100586,172.2726287841797,0.8410542011260986,0.0,0.0
329,82,67.14900970458984,73.46794128417969,139.5543670654297,98.71712493896484,88.72953796386719,0.005483074113726616,0.3109965920448303,20.700193405151367,172.25262451171875,0.9456403851509094,0.0,0.0
330,82.25,67.0652847290039,73.2918930053711,135.16934204101562,98.73319244384766,88.9499740600586,0.005455298349261284,0.30879420042037964,20.702892303466797,172.2425994873047,0.9250850081443787,0.0,0.0
331,82.5,66.820556640625,73.11186981201172,141.0343475341797,98.74565124511719,89.25010681152344,0.0054303002543747425,0.3058554232120514,20.706708908081055,172.23260498046875,0.8963403701782227,0.0,0.0
332,82.75,66.64927673339844,73.04484558105469,142.42198181152344,98.74203491210938,89.57390594482422,0.005407801829278469,0.3032105267047882,20.71014404296875,172.22259521484375,0.8639097809791565,0.0,0.0
333,83,66.3884048461914,72.7944564819336,140.66798400878906,98.74042510986328,89.3414306640625,0.005387553479522467,0.3008301258087158,20.71323585510254,172.20257568359375,0.8868041634559631,0.0,0.0
334,83.25,66.669189453125,72.62775421142578,140.1313934326172,98.7564926147461,89.66938018798828,0.005362827796489,0.29868775606155396,20.716018676757812,172.20257568359375,0.8557636141777039,0.0,0.0
335,83.5,66.40025329589844,72.54818725585938,138.263671875,98.75528717041016,89.096923828125,0.005340574774891138,0.29675963521003723,20.719449996948242,172.1925506591797,0.9124345779418945,0.0,0.0
336,83.75,66.45271301269531,72.13720703125,139.29713439941406,98.7476577758789,89.02635192871094,0.005320546682924032,0.29429811239242554,20.722537994384766,172.17254638671875,0.9187749028205872,0.0,0.0
337,84,66.23330688476562,72.08956909179688,136.1570281982422,98.73359680175781,89.52906799316406,0.005302521400153637,0.2920827567577362,20.725317001342773,172.16253662109375,0.8675914406776428,0.0,0.0
338,84.25,66.22283172607422,72.36358642578125,140.30770874023438,98.75408172607422,89.81924438476562,0.0052836984395980835,0.2900889217853546,20.72781753540039,172.13250732421875,0.840742826461792,0.0,0.0
339,84.5,66.06249237060547,72.26058197021484,142.5128173828125,98.75328063964844,89.55355834960938,0.005266758147627115,0.2882944941520691,20.730762481689453,172.12249755859375,0.866934061050415,0.0,0.0
340,84.75,66.08153533935547,71.6710205078125,136.90809631347656,98.7504653930664,88.05620574951172,0.0052515119314193726,0.28614917397499084,20.733413696289062,172.10247802734375,1.016167163848877,0.0,0.0
341,85,65.9875259399414,71.91877746582031,141.76251220703125,98.7504653930664,89.11270141601562,0.005237790290266275,0.2842184007167816,20.73579978942871,172.1125030517578,0.9104320406913757,0.0,0.0
342,85.25,65.61021423339844,71.87913513183594,139.96119689941406,98.77778625488281,88.65564727783203,0.005225440487265587,0.2824806869029999,20.737947463989258,172.08245849609375,0.9584721326828003,0.0,0.0
343,85.5,65.58228302001953,71.55504608154297,139.33912658691406,98.76091766357422,88.95453643798828,0.005214325617998838,0.2809167504310608,20.739879608154297,172.0624542236328,0.9271194338798523,0.0,0.0
344,85.75,65.38689422607422,71.54898834228516,140.419921875,98.75810241699219,88.93875885009766,0.005203672219067812,0.27950921654701233,20.741619110107422,172.05242919921875,0.9284396171569824,0.0,0.0
345,86,65.79896545410156,71.47821044921875,137.50802612304688,98.7573013305664,88.18904876708984,0.005194084253162146,0.27771398425102234,20.743877410888672,172.05242919921875,1.0034159421920776,0.0,0.0
346,86.25,65.08992767333984,71.0176773071289,142.43344116210938,98.76211547851562,89.2106704711914,0.005185455083847046,0.2760982811450958,20.74591064453125,172.0324249267578,0.9017366766929626,0.0,0.0
347,86.5,65.07676696777344,71.11597442626953,141.19387817382812,98.76573181152344,89.4448013305664,0.005177688784897327,0.274644136428833,20.747739791870117,172.0224151611328,0.8788244724273682,0.0,0.0
348,86.75,65.24195861816406,71.10940551757812,137.1988983154297,98.7661361694336,89.40287017822266,0.00517134927213192,0.27333542704582214,20.749385833740234,172.0224151611328,0.8830184936523438,0.0,0.0
349,87,64.78561401367188,70.86766052246094,143.41806030273438,98.75810241699219,89.24968719482422,0.005165643524378538,0.27165487408638,20.75086784362793,172.0124053955078,0.8974999785423279,0.0,0.0
350,87.25,64.89421844482422,70.99522399902344,135.71432495117188,98.76493072509766,88.68263244628906,0.005160508677363396,0.2701423764228821,20.752897262573242,171.9923858642578,0.9546201825141907,0.0,0.0
351,87.5,64.79197692871094,70.2697525024414,144.394287109375,98.78260803222656,89.6897201538086,0.005155886989086866,0.2687811255455017,20.754722595214844,171.9823760986328,0.8560976386070251,0.0,0.0
352,87.75,64.79273986816406,70.63133239746094,145.17665100097656,98.76372528076172,90.28169250488281,0.005156278144568205,0.26755598187446594,20.756366729736328,171.97238159179688,0.7960805296897888,0.0,0.0
353,88,64.68505096435547,70.61467742919922,139.115478515625,98.76412963867188,89.77938842773438,0.0051566301845014095,0.26572224497795105,20.758771896362305,171.97238159179688,0.8455793857574463,0.0,0.0
354,88.25,64.11124420166016,70.28795623779297,140.26878356933594,98.77175903320312,89.75406646728516,0.005156947299838066,0.26407188177108765,20.760936737060547,171.95236206054688,0.8487654328346252,0.0,0.0
355,88.5,64.22742462158203,70.19277954101562,142.9295654296875,98.78060150146484,90.22606658935547,0.005157232750207186,0.2625865340232849,20.76288414001465,171.95236206054688,0.8030595779418945,0.0,0.0
356,88.75,64.3718032836914,70.17710876464844,141.0893096923828,98.76854705810547,89.94876098632812,0.0051665944047272205,0.26124972105026245,20.764636993408203,171.9323272705078,0.8292669653892517,0.0,0.0
357,89,63.93821716308594,70.22953796386719,141.84190368652344,98.77376556396484,90.45396423339844,0.0051750196143984795,0.2600466012954712,20.767372131347656,171.9323272705078,0.7800812721252441,0.0,0.0
358,89.25,64.02291107177734,69.57781982421875,146.23301696777344,98.77658081054688,90.38339233398438,0.005182602442800999,0.2580075263977051,20.769832611083984,171.9123077392578,0.7872528433799744,0.0,0.0
359,89.5,63.935577392578125,69.67401123046875,142.12889099121094,98.77617645263672,90.95004272460938,0.005189427174627781,0.2561723589897156,20.77204704284668,171.92233276367188,0.7318094372749329,0.0,0.0
360,89.75,63.8685302734375,69.67302703857422,136.26388549804688,98.7713623046875,90.94298553466797,0.00519556924700737,0.2545206844806671,20.77404022216797,171.89230346679688,0.7320653200149536,0.0,0.0
361,90,63.330875396728516,69.33824157714844,143.50660705566406,98.77738189697266,91.05506896972656,0.005216714460402727,0.25303420424461365,20.775835037231445,171.8822784423828,0.7216862440109253,0.0,0.0
362,90.25,63.477149963378906,69.50340270996094,140.5275421142578,98.78582000732422,90.19741821289062,0.00523574510589242,0.2516963481903076,20.777450561523438,171.8822784423828,0.8063430190086365,0.0,0.0
363,90.5,62.894195556640625,68.92993927001953,137.82630920410156,98.78702545166016,89.83792114257812,0.005252872593700886,0.24958890676498413,20.780061721801758,171.84225463867188,0.841856837272644,0.0,0.0
364,90.75,63.147708892822266,69.01010131835938,143.3112030029297,98.77738189697266,90.56397247314453,0.005268287379294634,0.24769221246242523,20.782411575317383,171.82223510742188,0.7696303129196167,0.0,0.0
365,91,63.45039749145508,69.40351867675781,144.05921936035156,98.78340911865234,90.69972229003906,0.005282160826027393,0.24598518013954163,20.784526824951172,171.84225463867188,0.7568928599357605,0.0,0.0
366,91.25,63.09745788574219,69.28583526611328,144.5652618408203,98.79064178466797,91.28504943847656,0.005316141061484814,0.24444885551929474,20.78643035888672,171.82223510742188,0.7005125284194946,0.0,0.0
367,91.5,63.237037658691406,68.98361206054688,136.9180145263672,98.7978744506836,91.73877716064453,0.0053467233665287495,0.24220696091651917,20.788837432861328,171.81222534179688,0.6572052240371704,0.0,0.0
368,91.75,63.24477005004883,68.7830810546875,136.3944091796875,98.78662109375,91.7968978881836,0.005374247208237648,0.24018925428390503,20.791004180908203,171.79220581054688,0.6505807042121887,0.0,0.0
369,92,62.50197982788086,68.55765533447266,141.7335205078125,98.79586029052734,91.7026596069336,0.005399018991738558,0.2383733093738556,20.792953491210938,171.77218627929688,0.6605156064033508,0.0,0.0
370,92.25,62.590789794921875,68.53926086425781,141.3411865234375,98.80670928955078,91.3460693359375,0.0054213134571909904,0.23673896491527557,20.794708251953125,171.78221130371094,0.6960299611091614,0.0,0.0
371,92.5,62.46714782714844,68.26759338378906,135.53343200683594,98.79466247558594,91.16548919677734,0.005441378336399794,0.2345220297574997,20.796287536621094,171.78221130371094,0.7124925851821899,0.0,0.0
372,92.75,62.54270935058594,68.16844177246094,141.01832580566406,98.79425811767578,91.39215087890625,0.005494659300893545,0.2325267791748047,20.79770851135254,171.76217651367188,0.6904414892196655,0.0,0.0
373,93,62.02954864501953,67.98030090332031,137.91409301757812,98.80188751220703,92.26972198486328,0.0055426121689379215,0.2307310551404953,20.79991340637207,171.78221130371094,0.6064034700393677,0.0,0.0
374,93.25,62.37206268310547,68.32231140136719,135.98605346679688,98.80791473388672,92.25186920166016,0.005585769657045603,0.22911490499973297,20.801898956298828,171.77218627929688,0.6086603999137878,0.0,0.0
375,93.5,62.36904525756836,67.3245620727539,142.08157348632812,98.81514739990234,93.07714080810547,0.005624611396342516,0.2276603728532791,20.803686141967773,171.74215698242188,0.5303526520729065,0.0,0.0
376,93.75,62.09736251831055,67.7634506225586,144.5530548095703,98.79988098144531,92.8940658569336,0.005696161650121212,0.22532349824905396,20.805294036865234,171.74215698242188,0.5464378595352173,0.0,0.0
377,94,61.63115692138672,67.37532043457031,141.6381072998047,98.8199691772461,93.23405456542969,0.005760556552559137,0.2232203185558319,20.80674171447754,171.75218200683594,0.515851616859436,0.0,0.0
378,94.25,61.928768157958984,67.34097290039062,140.55043029785156,98.82840728759766,92.8998794555664,0.005818512290716171,0.22132745385169983,20.80804443359375,171.73216247558594,0.5484418869018555,0.0,0.0
379,94.5,61.634517669677734,67.30963134765625,138.41860961914062,98.83121490478516,93.41504669189453,0.005870672408491373,0.2196238785982132,20.810142517089844,171.72215270996094,0.49966681003570557,0.0,0.0
380,94.75,61.749603271484375,67.47461700439453,144.5019073486328,98.81635284423828,93.28345489501953,0.005917616654187441,0.21809065341949463,20.812030792236328,171.72215270996094,0.5108307600021362,0.0,0.0
381,95,61.563743591308594,67.6136474609375,145.3827362060547,98.83924865722656,93.78617095947266,0.005959866102784872,0.21575075387954712,20.813730239868164,171.71214294433594,0.4652358889579773,0.0,0.0
382,95.25,61.4510498046875,67.12401580810547,137.65228271484375,98.83844757080078,93.07506561279297,0.0060509382747113705,0.2136448472738266,20.81525993347168,171.71214294433594,0.5326399803161621,0.0,0.0
383,95.5,60.97715377807617,67.42276000976562,137.48741149902344,98.83483123779297,93.31666564941406,0.006132903043180704,0.21174952387809753,20.81757926940918,171.67210388183594,0.5093331336975098,0.0,0.0
384,95.75,61.0832405090332,67.15450286865234,143.4348602294922,98.8324203491211,93.69525909423828,0.006206671707332134,0.21004372835159302,20.819665908813477,171.67210388183594,0.4732217490673065,0.0,0.0
385,96,61.23305130004883,66.84471893310547,143.35012817382812,98.85652160644531,93.72016906738281,0.006273063365370035,0.20850852131843567,20.821544647216797,171.67210388183594,0.4730263352394104,0.0,0.0
386,96.25,60.99810791015625,66.3576431274414,147.91604614257812,98.85411071777344,93.68238830566406,0.006357093807309866,0.2062409669160843,20.82323455810547,171.66209411621094,0.4763852059841156,0.0,0.0
387,96.5,61.14662551879883,65.8719253540039,138.31480407714844,98.8517074584961,94.09793090820312,0.006432721391320229,0.20420017838478088,20.825912475585938,171.67210388183594,0.43693244457244873,0.0,0.0
388,96.75,61.121456146240234,66.47188568115234,141.67169189453125,98.84607696533203,93.28386688232422,0.006500786170363426,0.20236346125602722,20.828323364257812,171.66209411621094,0.5134583115577698,0.0,0.0
389,97,60.748260498046875,66.4664077758789,144.23171997070312,98.85572052001953,93.40965270996094,0.006562044378370047,0.20071041584014893,20.83049201965332,171.63206481933594,0.5023764371871948,0.0,0.0
390,97.25,60.571964263916016,66.07151794433594,142.77462768554688,98.86616516113281,94.15189361572266,0.00663688313215971,0.19922268390655518,20.832443237304688,171.62205505371094,0.4331459403038025,0.0,0.0
