Repository: ulfsri/fsri_materials_database

# Materials and Products Database

## 01_Data

Raw data generated from each apparatus are included here in plain-text format. The data is organized first by material, next by the short name of test apparatus used, and where applicable additional filtering by test settings.

### material.json

Each material directory contains a json file of the same name as the material. This file links the data stored in the repository as well as data and graphs produced by the accompanying scripts (__02_Scripts__) to the respective landing page for the material on the front-end website.

File: 01_Data/Cotton_Rug/MCC/Cotton_Rug_MCC_30K_min_211115_R3.txt (part 1 of 4)
Sample ID:	C:\MCC\MCC Cal\Test\Cotton_Rug_MCC_30K_min_211115_R3.txt
Sample Weight (mg):	4.11
Heating Rate (C/s):	0.5
Combustor Temp (C):	900
N2 Flow Rate (cc/min):	80
O2 Flow Rate (cc/min):	20
Calibration File:	C:\MCC\MCC Cal\Coeff1 JN10440_30_210304.txt.txt
T Correction Coefficients:	0	1.024463	0
Time Shift (s):	14
*
Time (s)	Temperature (C)	N2 flow rate (cc/min)	O2 flow rate (cc/min)	Flow Rate (cc/min)	Oxygen (%)	HRR (W/g)	Heating rate (C/s)
-0.001	110.002	80.006	19.993	103.098	20.083	0.126	0.011
0.499	110.025	80.006	19.995	103.095	20.084	0.002	0.032
0.999	109.991	80.007	19.994	103.094	20.084	0.006	0.012
1.500	109.986	80.005	19.994	103.094	20.085	-0.062	-0.025
2.000	109.970	80.006	19.994	103.094	20.085	-0.026	-0.030
2.499	109.992	80.005	19.994	103.094	20.086	-0.156	-0.008
2.999	110.008	80.007	19.994	103.097	20.082	0.148	0.022
3.499	110.015	80.005	19.994	103.098	20.084	0.034	0.031
3.999	110.008	80.006	19.994	103.098	20.083	0.071	0.012
4.499	109.991	80.006	19.994	103.099	20.080	0.313	-0.012
4.999	110.001	80.006	19.994	103.099	20.083	0.131	-0.016
5.500	110.000	80.006	19.994	103.099	20.085	-0.039	0.001
6.000	109.968	80.006	19.994	103.099	20.083	0.131	-0.012
6.499	109.968	80.005	19.993	103.100	20.083	0.133	-0.032
6.999	109.980	80.010	19.994	103.099	20.082	0.163	-0.010
7.499	109.975	80.025	19.999	103.099	20.082	0.169	0.010
7.999	109.967	80.017	19.997	103.102	20.083	0.066	-0.003
8.499	109.929	80.006	19.997	103.102	20.082	0.204	-0.030
8.999	109.956	80.006	19.997	103.102	20.084	-0.002	-0.029
9.499	109.986	80.004	19.996	103.102	20.083	0.079	0.023
9.999	109.967	80.007	19.994	103.102	20.084	0.041	0.034
10.499	109.974	80.005	19.994	103.099	20.082	0.193	-0.000
10.999	109.998	80.006	19.995	103.098	20.081	0.229	0.010
11.500	109.946	80.004	19.994	103.099	20.084	0.062	0.001
12.000	109.972	80.006	19.995	103.097	20.083	0.081	-0.027
12.500	109.939	80.005	19.995	103.096	20.080	0.300	-0.016
12.999	109.958	80.006	19.995	103.096	20.083	0.094	-0.011
13.499	109.923	80.007	19.995	103.096	20.083	0.092	-0.015
13.999	109.949	80.004	19.995	103.096	20.080	0.356	-0.013
14.500	109.933	80.006	19.994	103.097	20.082	0.156	0.000
15.000	109.946	80.005	19.995	103.098	20.084	0.058	0.004
15.499	109.908	80.006	19.994	103.097	20.081	0.276	-0.014
15.999	109.925	80.006	19.995	103.097	20.081	0.285	-0.023
16.499	109.953	80.004	19.994	103.096	20.079	0.414	0.012
16.999	109.946	80.006	19.995	103.096	20.079	0.416	0.033
17.499	109.931	80.006	19.995	103.096	20.084	0.032	-0.001
17.999	109.915	80.006	19.995	103.101	20.083	0.079	-0.027
18.499	109.901	80.006	19.996	103.105	20.079	0.427	-0.030
19.000	109.871	80.006	19.995	103.112	20.081	0.283	-0.037
19.500	109.942	80.006	19.994	103.116	20.084	0.058	-0.002
20.000	109.882	80.007	19.995	103.118	20.085	-0.058	0.026
20.499	109.902	80.004	19.995	103.115	20.086	-0.112	-0.015
20.999	109.902	80.006	19.995	103.112	20.084	0.049	-0.010
21.499	109.912	80.007	19.995	103.109	20.085	-0.026	0.015
21.999	109.881	80.006	19.996	103.108	20.087	-0.223	-0.006
22.499	109.902	80.007	19.994	103.106	20.086	-0.099	-0.016
22.999	109.850	80.006	19.995	103.104	20.088	-0.286	-0.020
23.499	109.879	80.005	19.994	103.105	20.086	-0.142	-0.027
23.999	109.867	80.008	19.995	103.109	20.084	0.002	-0.003
24.499	109.883	80.008	19.995	103.109	20.085	-0.024	0.010
24.999	109.884	80.007	19.995	103.114	20.082	0.167	0.010
25.499	109.866	80.010	19.994	103.115	20.078	0.481	0.000
25.999	109.889	80.007	19.995	103.112	20.075	0.734	-0.006
26.499	109.828	80.007	19.995	103.112	20.071	1.009	-0.017
26.999	109.864	80.007	19.994	103.125	20.072	1.005	-0.031
27.499	109.852	80.007	19.994	103.144	20.073	0.887	-0.000
28.000	109.842	80.010	19.994	103.174	20.069	1.164	0.001
28.500	109.878	80.009	19.994	103.205	20.067	1.387	0.002
28.999	109.906	80.007	19.994	103.231	20.066	1.430	0.045
29.499	109.890	80.009	19.994	103.252	20.063	1.677	0.038
29.999	109.871	80.005	19.994	103.267	20.058	2.051	-0.012
30.499	109.889	80.007	19.993	103.280	20.054	2.348	-0.018
30.999	109.915	80.008	19.994	103.296	20.053	2.444	0.022
31.499	109.936	80.009	19.994	103.308	20.055	2.330	0.045
31.999	109.978	80.008	19.993	103.315	20.050	2.670	0.055
32.500	110.026	80.008	19.993	103.322	20.048	2.844	0.076
33.000	110.035	80.008	19.993	103.325	20.049	2.801	0.073
33.499	110.087	80.008	19.994	103.326	20.048	2.831	0.059
33.999	110.102	80.008	19.994	103.329	20.046	3.005	0.064
34.499	110.130	80.008	19.993	103.329	20.046	3.039	0.055
35.000	110.222	80.007	19.992	103.327	20.046	2.979	0.082
35.500	110.264	80.006	19.993	103.326	20.040	3.496	0.127
35.999	110.301	80.007	19.994	103.325	20.040	3.455	0.107
36.499	110.382	80.006	19.994	103.324	20.039	3.563	0.098
36.999	110.399	80.007	19.993	103.325	20.041	3.423	0.107
37.499	110.475	80.005	19.993	103.329	20.039	3.557	0.095
37.999	110.528	80.007	19.994	103.332	20.038	3.667	0.112
38.499	110.589	80.006	19.994	103.331	20.036	3.815	0.122
38.999	110.632	80.007	19.993	103.331	20.036	3.768	0.109
39.499	110.692	80.005	19.995	103.333	20.038	3.607	0.104
39.999	110.748	80.006	19.994	103.337	20.034	3.955	0.110
40.499	110.859	80.007	19.994	103.342	20.031	4.176	0.141
40.999	110.928	80.008	19.993	103.351	20.036	3.817	0.173
41.499	110.962	80.006	19.994	103.359	20.031	4.156	0.141
41.999	111.084	80.006	19.994	103.360	20.037	3.705	0.130
42.499	111.174	80.006	19.994	103.360	20.033	4.006	0.185
42.999	111.251	80.006	19.994	103.360	20.033	3.991	0.190
43.499	111.306	80.005	19.993	103.360	20.035	3.899	0.149
43.999	111.410	80.006	19.994	103.360	20.032	4.075	0.145
44.499	111.474	80.004	19.994	103.358	20.033	4.036	0.164
44.999	111.564	80.005	19.994	103.356	20.031	4.203	0.161
45.499	111.671	80.007	19.994	103.350	20.033	3.990	0.176
45.999	111.753	80.006	19.994	103.343	20.030	4.233	0.193
46.499	111.884	80.006	19.994	103.337	20.029	4.327	0.201
46.999	111.979	80.005	19.995	103.343	20.027	4.484	0.219
47.499	112.064	80.007	19.993	103.347	20.030	4.289	0.203
47.999	112.160	80.002	19.994	103.353	20.029	4.368	0.181
48.499	112.285	80.007	19.994	103.361	20.029	4.364	0.201
48.999	112.379	80.005	19.994	103.368	20.030	4.227	0.220
49.499	112.478	80.005	19.994	103.369	20.030	4.266	0.206
49.999	112.539	80.005	19.995	103.370	20.027	4.508	0.176
50.499	112.706	80.006	19.994	103.370	20.030	4.244	0.194
50.999	112.786	80.006	19.993	103.370	20.028	4.380	0.238
51.500	112.950	80.007	19.994	103.369	20.028	4.425	0.246
52.000	113.037	80.006	19.993	103.369	20.030	4.274	0.247
52.499	113.163	80.006	19.994	103.369	20.029	4.321	0.232
52.999	113.315	80.004	19.994	103.370	20.031	4.175	0.246
53.499	113.426	80.007	19.995	103.371	20.029	4.347	0.271
53.999	113.573	80.005	19.994	103.371	20.031	4.177	0.260
54.499	113.673	80.004	19.995	103.366	20.029	4.332	0.253
54.999	113.818	80.005	19.993	103.366	20.029	4.340	0.246
55.499	113.972	80.006	19.993	103.363	20.029	4.336	0.272
55.999	114.119	80.006	19.994	103.358	20.030	4.295	0.300
56.499	114.245	80.006	19.993	103.352	20.033	4.053	0.287
56.999	114.397	80.006	19.994	103.350	20.033	4.003	0.276
57.499	114.519	80.007	19.994	103.346	20.033	3.995	0.276
57.999	114.660	80.006	19.995	103.346	20.033	4.055	0.268
58.499	114.786	80.004	19.994	103.351	20.033	4.063	0.265
58.999	114.957	80.006	19.996	103.355	20.031	4.205	0.282
59.499	115.090	80.006	19.993	103.358	20.032	4.136	0.300
59.999	115.235	80.005	19.993	103.362	20.030	4.231	0.291
60.499	115.327	80.007	19.995	103.363	20.031	4.221	0.257
60.999	115.521	80.006	19.994	103.363	20.030	4.240	0.261
61.499	115.653	80.007	19.995	103.364	20.030	4.292	0.306
61.999	115.815	80.006	19.994	103.367	20.030	4.285	0.310
62.500	115.942	80.005	19.994	103.368	20.030	4.298	0.292
63.000	116.112	80.006	19.994	103.364	20.027	4.479	0.293
63.499	116.268	80.005	19.993	103.360	20.030	4.290	0.312
63.999	116.388	80.006	19.993	103.355	20.028	4.408	0.301
64.499	116.638	80.007	19.993	103.354	20.029	4.339	0.323
64.999	116.740	80.007	19.994	103.350	20.027	4.532	0.361
65.499	116.894	80.004	19.993	103.347	20.028	4.406	0.304
65.999	117.079	80.007	19.994	103.348	20.030	4.255	0.297
66.499	117.231	80.003	19.994	103.351	20.028	4.431	0.338
66.999	117.370	80.003	19.994	103.350	20.034	3.980	0.314
67.499	117.580	80.006	19.994	103.351	20.029	4.365	0.320
67.999	117.726	80.006	19.993	103.355	20.028	4.431	0.352
68.499	117.893	80.005	19.994	103.352	20.029	4.378	0.334
68.999	118.056	80.005	19.994	103.347	20.032	4.131	0.321
69.499	118.243	80.006	19.994	103.346	20.028	4.412	0.340
69.999	118.410	80.006	19.994	103.348	20.028	4.406	0.352
70.499	118.561	80.004	19.994	103.350	20.026	4.541	0.336
70.999	118.777	80.004	19.994	103.357	20.027	4.468	0.343
71.499	118.937	80.004	19.993	103.364	20.029	4.335	0.372
71.999	119.081	80.003	19.993	103.369	20.029	4.352	0.340
72.499	119.278	80.004	19.994	103.370	20.027	4.472	0.323
72.999	119.442	80.005	19.994	103.371	20.027	4.526	0.351
73.499	119.629	80.005	19.993	103.371	20.027	4.487	0.356
73.999	119.758	80.004	19.993	103.371	20.028	4.422	0.333
74.499	119.965	80.006	19.993	103.370	20.028	4.439	0.326
74.999	120.148	80.005	19.993	103.369	20.026	4.538	0.363
75.499	120.343	80.006	19.993	103.369	20.028	4.394	0.384
75.999	120.503	80.004	19.994	103.369	20.027	4.483	0.367
76.499	120.692	80.007	19.993	103.370	20.027	4.517	0.352
76.999	120.857	80.004	19.994	103.370	20.029	4.337	0.352
77.499	121.039	80.003	19.993	103.372	20.027	4.483	0.350
77.999	121.250	80.005	19.992	103.372	20.028	4.414	0.369
78.499	121.445	80.004	19.994	103.372	20.029	4.332	0.400
78.999	121.653	80.005	19.994	103.372	20.029	4.325	0.405
79.499	121.802	80.006	19.993	103.373	20.027	4.472	0.380
79.999	122.010	80.007	19.994	103.373	20.029	4.341	0.357
80.499	122.219	80.005	19.994	103.372	20.027	4.500	0.387
80.999	122.435	80.005	19.995	103.370	20.029	4.311	0.421
81.499	122.611	80.006	19.993	103.369	20.027	4.530	0.408
81.999	122.817	80.007	19.994	103.368	20.030	4.300	0.387
82.499	123.024	80.005	19.993	103.368	20.027	4.498	0.397
82.999	123.221	80.007	19.994	103.368	20.029	4.348	0.408
83.499	123.438	80.007	19.995	103.369	20.025	4.663	0.409
83.999	123.564	80.006	19.995	103.368	20.029	4.309	0.379
84.499	123.783	80.006	19.995	103.365	20.025	4.678	0.344
84.999	123.999	80.005	19.995	103.359	20.028	4.388	0.390
85.499	124.223	80.006	19.994	103.357	20.027	4.511	0.438
85.999	124.361	80.008	19.995	103.356	20.027	4.483	0.401
86.499	124.634	80.008	19.994	103.356	20.027	4.513	0.387
86.999	124.762	80.008	19.994	103.359	20.025	4.616	0.406
87.499	124.993	80.006	19.994	103.366	20.030	4.233	0.379
87.999	125.196	80.008	19.994	103.366	20.029	4.343	0.396
88.499	125.390	80.005	19.994	103.361	20.027	4.478	0.416
88.999	125.624	80.007	19.995	103.356	20.028	4.397	0.413
89.499	125.827	80.008	19.994	103.355	20.027	4.481	0.433
89.999	126.028	80.010	19.994	103.354	20.027	4.496	0.420
90.499	126.247	80.007	19.994	103.356	20.028	4.380	0.412
90.999	126.481	80.008	19.995	103.361	20.026	4.607	0.437
91.499	126.696	80.009	19.994	103.366	20.027	4.511	0.451
91.999	126.870	80.008	19.994	103.367	20.029	4.354	0.419
92.499	127.096	80.007	19.994	103.368	20.025	4.631	0.395
92.999	127.320	80.008	19.995	103.368	20.027	4.470	0.425
93.499	127.518	80.005	19.995	103.368	20.027	4.496	0.436
93.999	127.697	80.008	19.995	103.368	20.029	4.334	0.399
94.499	127.927	80.006	19.994	103.367	20.025	4.622	0.393
94.999	128.170	80.006	19.995	103.367	20.023	4.775	0.441
95.499	128.401	80.007	19.995	103.367	20.029	4.324	0.474
95.999	128.617	80.007	19.994	103.364	20.027	4.467	0.460
96.499	128.811	80.009	19.994	103.364	20.026	4.587	0.428
96.999	129.008	80.008	19.994	103.363	20.027	4.497	0.400
97.499	129.265	80.007	19.995	103.358	20.025	4.656	0.423
97.999	129.459	80.008	19.994	103.357	20.030	4.293	0.453
98.499	129.678	80.006	19.994	103.358	20.028	4.447	0.432
98.999	129.893	80.006	19.994	103.357	20.030	4.230	0.424
99.499	130.108	80.008	19.995	103.358	20.028	4.385	0.432
99.999	130.317	80.008	19.995	103.363	20.027	4.497	0.427
100.499	130.562	80.008	19.994	103.364	20.026	4.575	0.439
100.999	130.794	80.006	19.995	103.365	20.029	4.313	0.466
101.499	130.995	80.008	19.995	103.367	20.027	4.463	0.455
101.999	131.209	80.007	19.995	103.366	20.029	4.304	0.424
102.499	131.455	80.008	19.994	103.366	20.024	4.727	0.437
102.999	131.650	80.008	19.994	103.364	20.027	4.506	0.450
103.499	131.908	80.006	19.995	103.364	20.027	4.482	0.447
103.999	132.098	80.006	19.995	103.364	20.028	4.444	0.450
104.499	132.346	80.008	19.995	103.365	20.029	4.306	0.442
104.999	132.571	80.009	19.994	103.364	20.028	4.392	0.455
105.499	132.777	80.006	19.994	103.365	20.030	4.267	0.452
105.999	133.009	80.007	19.994	103.365	20.028	4.383	0.435
106.499	133.248	80.007	19.995	103.360	20.029	4.359	0.455
106.999	133.423	80.008	19.996	103.356	20.029	4.338	0.443
107.499	133.687	80.005	19.995	103.352	20.027	4.523	0.426
107.999	133.927	80.009	19.994	103.345	20.027	4.510	0.471
108.499	134.147	80.010	19.995	103.339	20.031	4.188	0.482
108.999	134.356	80.007	19.994	103.338	20.029	4.317	0.445
109.499	134.640	80.009	19.995	103.335	20.029	4.370	0.461
109.999	134.866	80.008	19.996	103.340	20.027	4.525	0.501
110.499	135.073	80.008	19.995	103.345	20.029	4.306	0.471
110.999	135.295	80.008	19.994	103.347	20.028	4.448	0.431
111.499	135.552	80.007	19.994	103.354	20.027	4.502	0.454
111.999	135.764	80.009	19.995	103.359	20.028	4.425	0.474
112.499	136.010	80.009	19.995	103.359	20.026	4.588	0.464
112.999	136.271	80.008	19.995	103.359	20.026	4.579	0.482
113.499	136.496	80.008	19.995	103.360	20.028	4.388	0.496
113.999	136.692	80.009	19.994	103.360	20.028	4.379	0.454
114.499	136.932	80.008	19.995	103.358	20.027	4.531	0.429
114.999	137.152	80.007	19.995	103.354	20.027	4.480	0.448
115.499	137.410	80.008	19.994	103.350	20.029	4.370	0.468
115.999	137.618	80.009	19.994	103.346	20.029	4.354	0.472
116.499	137.882	80.009	19.994	103.339	20.028	4.386	0.470
116.999	138.134	80.006	19.996	103.337	20.029	4.319	0.494
117.499	138.374	80.006	19.995	103.342	20.030	4.270	0.504
118.000	138.589	80.007	19.995	103.348	20.030	4.276	0.473
118.499	138.828	80.006	19.995	103.349	20.032	4.079	0.455
118.999	139.083	80.005	19.995	103.352	20.029	4.323	0.474
119.499	139.315	80.004	19.995	103.353	20.031	4.203	0.490
119.999	139.560	80.005	19.994	103.350	20.031	4.184	0.482
120.499	139.801	80.005	19.994	103.347	20.031	4.175	0.482
120.999	140.033	80.006	19.995	103.350	20.029	4.349	0.480
121.499	140.269	80.004	19.995	103.355	20.031	4.190	0.470
121.999	140.524	80.005	19.995	103.359	20.033	4.001	0.479
122.499	140.741	80.005	19.994	103.362	20.029	4.306	0.481
122.999	141.013	80.004	19.995	103.366	20.031	4.179	0.481
123.499	141.242	80.006	19.994	103.364	20.029	4.332	0.495
123.999	141.501	80.006	19.994	103.359	20.028	4.396	0.495
124.499	141.683	80.008	19.995	103.351	20.028	4.384	0.465
124.999	141.959	80.004	19.994	103.345	20.027	4.478	0.449
125.499	142.175	80.005	19.994	103.343	20.031	4.188	0.475
125.999	142.420	80.008	19.994	103.345	20.029	4.323	0.477
126.499	142.645	80.006	19.994	103.350	20.030	4.261	0.466
126.999	142.887	80.007	19.993	103.357	20.029	4.331	0.468
127.499	143.120	80.006	19.995	103.361	20.030	4.278	0.471
127.999	143.410	80.007	19.994	103.364	20.028	4.411	0.499
128.499	143.642	80.004	19.994	103.365	20.029	4.329	0.522
128.999	143.888	80.006	19.994	103.357	20.028	4.424	0.500
129.499	144.144	80.007	19.993	103.355	20.028	4.456	0.490
129.999	144.395	80.005	19.995	103.356	20.027	4.488	0.505
130.499	144.645	80.004	19.993	103.352	20.030	4.248	0.504
130.999	144.860	80.004	19.994	103.349	20.029	4.370	0.483
131.499	145.109	80.005	19.994	103.353	20.029	4.319	0.464
131.999	145.344	80.006	19.993	103.354	20.028	4.404	0.474
132.499	145.615	80.007	19.995	103.351	20.028	4.402	0.495
132.999	145.859	80.003	19.994	103.353	20.027	4.482	0.510
133.499	146.114	80.005	19.993	103.351	20.029	4.340	0.507
133.999	146.323	80.005	19.994	103.348	20.028	4.387	0.481
134.499	146.555	80.006	19.994	103.351	20.028	4.393	0.453
134.999	146.807	80.006	19.994	103.355	20.032	4.095	0.463
135.499	147.104	80.005	19.994	103.356	20.029	4.376	0.517
135.999	147.272	80.007	19.994	103.355	20.032	4.121	0.507
136.499	147.594	80.006	19.994	103.355	20.028	4.454	0.477
136.999	147.783	80.007	19.994	103.349	20.030	4.250	0.501
137.499	148.016	80.006	19.993	103.342	20.028	4.411	0.467
137.999	148.248	80.007	19.994	103.340	20.030	4.254	0.443
138.499	148.519	80.006	19.994	103.340	20.029	4.367	0.484
138.999	148.777	80.004	19.993	103.339	20.031	4.146	0.516
139.499	149.027	80.006	19.994	103.339	20.033	4.017	0.518
139.999	149.262	80.005	19.994	103.339	20.030	4.275	0.496
140.499	149.532	80.007	19.994	103.339	20.033	4.045	0.495
140.999	149.770	80.005	19.994	103.341	20.028	4.387	0.507
141.499	150.014	80.008	19.994	103.343	20.035	3.899	0.495
141.999	150.237	80.006	19.994	103.342	20.032	4.121	0.475
142.499	150.447	80.006	19.994	103.342	20.030	4.282	0.450
142.999	150.734	80.006	19.995	103.340	20.030	4.290	0.465
143.499	150.989	80.006	19.994	103.337	20.029	4.354	0.520
143.999	151.229	80.006	19.994	103.337	20.032	4.097	0.519
144.499	151.468	80.007	19.994	103.337	20.031	4.159	0.487
144.999	151.730	80.006	19.994	103.336	20.031	4.146	0.490
145.499	151.995	80.005	19.994	103.335	20.031	4.157	0.514
145.999	152.222	80.005	19.994	103.335	20.032	4.088	0.509
146.499	152.483	80.007	19.994	103.334	20.031	4.215	0.490
146.999	152.704	80.006	19.994	103.339	20.031	4.144	0.486
147.499	152.952	80.005	19.994	103.340	20.029	4.320	0.476
147.999	153.206	80.006	19.994	103.339	20.032	4.140	0.485
148.499	153.427	80.007	19.994	103.338	20.030	4.288	0.488
148.999	153.694	80.006	19.994	103.334	20.031	4.193	0.482
149.499	153.925	80.007	19.994	103.329	20.031	4.191	0.493
149.999	154.184	80.006	19.994	103.327	20.031	4.202	0.494
150.499	154.428	80.006	19.994	103.327	20.028	4.408	0.496
150.999	154.644	80.005	19.994	103.328	20.032	4.084	0.482
151.499	154.872	80.005	19.994	103.331	20.028	4.423	0.452
151.999	155.137	80.006	19.993	103.330	20.032	4.084	0.468
152.499	155.394	80.005	19.994	103.331	20.032	4.133	0.507
152.999	155.655	80.004	19.994	103.330	20.029	4.316	0.520
153.499	155.891	80.007	19.994	103.329	20.027	4.473	0.507
153.999	156.138	80.004	19.994	103.328	20.029	4.309	0.490
154.499	156.405	80.005	19.994	103.325	20.030	4.226	0.499
154.999	156.630	80.006	19.994	103.324	20.031	4.204	0.503
155.499	156.895	80.005	19.994	103.325	20.029	4.342	0.491
155.999	157.109	80.006	19.994	103.326	20.028	4.402	0.484
156.499	157.376	80.005	19.995	103.327	20.028	4.449	0.480
156.999	157.619	80.006	19.994	103.329	20.028	4.382	0.495
157.499	157.849	80.006	19.995	103.327	20.029	4.376	0.491
157.999	158.101	80.006	19.994	103.326	20.029	4.365	0.478
158.499	158.345	80.006	19.995	103.325	20.029	4.354	0.489
158.999	158.613	80.007	19.995	103.322	20.032	4.069	0.504
159.499	158.846	80.006	19.994	103.323	20.030	4.279	0.507
159.999	159.061	80.006	19.994	103.326	20.030	4.253	0.475
160.499	159.309	80.006	19.994	103.328	20.030	4.245	0.456
160.999	159.596	80.007	19.993	103.329	20.030	4.240	0.499
161.499	159.842	80.007	19.993	103.331	20.031	4.169	0.534
161.999	160.043	80.006	19.993	103.328	20.031	4.154	0.490
162.499	160.325	80.006	19.994	103.326	20.030	4.246	0.465
162.999	160.552	80.007	19.994	103.323	20.032	4.132	0.496
163.499	160.797	80.008	19.994	103.324	20.028	4.392	0.491
163.999	161.048	80.007	19.994	103.324	20.030	4.293	0.484
164.499	161.284	80.008	19.994	103.327	20.028	4.407	0.491
164.999	161.554	80.007	19.995	103.329	20.029	4.319	0.496
165.499	161.782	80.007	19.993	103.332	20.030	4.291	0.502
165.999	162.037	80.008	19.993	103.331	20.031	4.163	0.491
166.499	162.300	80.008	19.993	103.331	20.029	4.305	0.501
166.999	162.529	80.007	19.993	103.331	20.030	4.238	0.505
167.499	162.793	80.008	19.994	103.330	20.032	4.111	0.492
167.999	163.033	80.007	19.994	103.329	20.031	4.193	0.499
168.499	163.252	80.008	19.993	103.329	20.034	3.946	0.482
168.999	163.522	80.008	19.993	103.327	20.031	4.191	0.474
169.499	163.735	80.010	19.994	103.327	20.035	3.869	0.486
169.999	164.042	80.007	19.994	103.326	20.032	4.077	0.502
170.499	164.240	80.008	19.993	103.325	20.031	4.186	0.512
170.999	164.519	80.009	19.994	103.319	20.029	4.309	0.491
171.499	164.768	80.008	19.994	103.317	20.031	4.204	0.503
171.999	164.997	80.008	19.994	103.312	20.031	4.163	0.503
172.499	165.271	80.009	19.994	103.309	20.031	4.219	0.490
172.999	165.558	80.009	19.994	103.308	20.031	4.165	0.532
173.499	165.744	80.007	19.994	103.310	20.031	4.214	0.517
173.999	165.995	80.009	19.994	103.308	20.034	3.978	0.455
174.499	166.265	80.007	19.995	103.305	20.034	3.950	0.478
174.999	166.497	80.006	19.993	103.305	20.030	4.283	0.511
175.499	166.740	80.007	19.993	103.307	20.034	3.961	0.489
176.000	167.013	80.007	19.994	103.308	20.034	3.975	0.496
176.499	167.268	80.008	19.994	103.309	20.031	4.182	0.522
176.999	167.520	80.007	19.994	103.315	20.029	4.373	0.518
177.499	167.751	80.007	19.993	103.319	20.029	4.345	0.495
177.999	167.964	80.007	19.995	103.318	20.030	4.238	0.463
178.499	168.190	80.006	19.994	103.316	20.029	4.315	0.442
178.999	168.459	80.006	19.994	103.320	20.030	4.257	0.467
179.499	168.680	80.008	19.995	103.317	20.034	3.967	0.492
179.999	168.946	80.007	19.994	103.315	20.031	4.156	0.488
180.499	169.225	80.006	19.995	103.312	20.032	4.111	0.516
180.999	169.442	80.007	19.995	103.312	20.032	4.068	0.521
181.499	169.672	80.005	19.995	103.311	20.033	4.062	0.471
181.999	169.958	80.007	19.995	103.312	20.032	4.133	0.481
182.499	170.232	80.007	19.995	103.313	20.030	4.240	0.538
182.999	170.511	80.007	19.994	103.314	20.034	3.948	0.557
183.499	170.718	80.006	19.995	103.314	20.029	4.313	0.520
183.999	170.929	80.007	19.994	103.310	20.032	4.115	0.452
184.499	171.209	80.006	19.995	103.312	20.031	4.210	0.455
184.999	171.445	80.007	19.994	103.307	20.030	4.238	0.504
185.499	171.704	80.007	19.994	103.306	20.029	4.343	0.505
185.999	171.936	80.006	19.993	103.305	20.032	4.120	0.493
186.499	172.214	80.007	19.995	103.303	20.031	4.208	0.501
186.999	172.434	80.008	19.995	103.300	20.032	4.111	0.504
187.499	172.697	80.007	19.994	103.301	20.033	4.031	0.490
187.999	172.950	80.008	19.994	103.302	20.031	4.177	0.499
188.499	173.168	80.008	19.994	103.308	20.032	4.126	0.494
188.999	173.439	80.008	19.994	103.315	20.032	4.104	0.480
189.499	173.670	80.009	19.994	103.318	20.030	4.297	0.496
189.999	173.933	80.009	19.995	103.316	20.032	4.066	0.498
190.499	174.171	80.007	19.994	103.313	20.033	4.046	0.497
190.999	174.383	80.009	19.993	103.307	20.033	3.990	0.476
191.499	174.660	80.010	19.994	103.306	20.031	4.158	0.470
191.999	174.885	80.008	19.995	103.307	20.032	4.085	0.496
192.500	175.112	80.009	19.994	103.312	20.033	4.050	0.477
192.999	175.341	80.010	19.994	103.318	20.029	4.362	0.454
193.499	175.611	80.009	19.994	103.322	20.030	4.239	0.478
193.999	175.893	80.009	19.994	103.319	20.032	4.104	0.525
194.499	176.086	80.007	19.994	103.315	20.032	4.141	0.513
194.999	176.396	80.008	19.994	103.311	20.031	4.179	0.489
195.499	176.583	80.007	19.995	103.313	20.029	4.325	0.501
195.999	176.889	80.008	19.994	103.309	20.031	4.149	0.495
196.499	177.100	80.009	19.994	103.307	20.033	4.023	0.505
196.999	177.348	80.009	19.994	103.307	20.030	4.244	0.488
197.499	177.600	80.009	19.994	103.310	20.033	4.048	0.479
197.999	177.827	80.008	19.993	103.303	20.032	4.132	0.489
198.499	178.070	80.008	19.994	103.305	20.032	4.063	0.474
198.999	178.344	80.007	19.994	103.305	20.033	4.010	0.494
199.499	178.563	80.008	19.994	103.305	20.035	3.881	0.505
199.999	178.804	80.007	19.994	103.301	20.030	4.250	0.476
200.499	179.076	80.006	19.993	103.301	20.033	4.037	0.486
200.999	179.297	80.007	19.994	103.297	20.031	4.194	0.503
201.499	179.599	80.007	19.995	103.298	20.031	4.218	0.508
201.999	179.833	80.006	19.993	103.296	20.030	4.233	0.529
202.499	180.077	80.005	19.995	103.295	20.034	3.979	0.507
202.999	180.303	80.005	19.994	103.295	20.032	4.091	0.474
203.500	180.581	80.005	19.994	103.296	20.029	4.334	0.487
203.999	180.785	80.005	19.995	103.296	20.030	4.288	0.493
204.499	181.060	80.005	19.994	103.298	20.030	4.228	0.480
204.999	181.332	80.005	19.995	103.298	20.031	4.145	0.513
205.499	181.560	80.006	19.994	103.300	20.033	3.999	0.524
205.999	181.799	80.005	19.995	103.300	20.032	4.076	0.484
206.499	182.068	80.005	19.995	103.302	20.032	4.117	0.488
206.999	182.289	80.005	19.994	103.301	20.032	4.072	0.499
207.499	182.519	80.005	19.996	103.300	20.033	4.005	0.470
207.999	182.769	80.006	19.995	103.298	20.033	4.014	0.466
208.499	183.059	80.006	19.995	103.296	20.033	4.038	0.510
208.999	183.285	80.006	19.995	103.293	20.030	4.224	0.528
209.499	183.527	80.006	19.995	103.292	20.030	4.252	0.492
209.999	183.762	80.006	19.995	103.292	20.028	4.392	0.473
210.499	184.051	80.005	19.996	103.292	20.029	4.370	0.500
210.999	184.297	80.006	19.995	103.292	20.029	4.359	0.530
211.499	184.549	80.005	19.996	103.292	20.031	4.170	0.516
211.999	184.767	80.006	19.995	103.293	20.029	4.357	0.484
212.499	185.024	80.005	19.994	103.293	20.032	4.089	0.473
212.999	185.300	80.006	19.996	103.292	20.033	3.992	0.504
213.499	185.547	80.006	19.996	103.291	20.034	3.941	0.528
213.999	185.749	80.005	19.995	103.291	20.035	3.850	0.486
214.499	186.039	80.006	19.996	103.291	20.034	3.975	0.471
214.999	186.283	80.006	19.995	103.290	20.031	4.187	0.513
215.499	186.562	80.005	19.995	103.291	20.037	3.735	0.528
215.999	186.802	80.006	19.995	103.291	20.034	3.969	0.521
216.499	187.064	80.006	19.995	103.291	20.034	3.909	0.510
216.999	187.280	80.006	19.994	103.291	20.037	3.675	0.490
217.499	187.529	80.006	19.995	103.291	20.037	3.683	0.472
217.999	187.770	80.006	19.995	103.291	20.035	3.874	0.478
218.499	188.044	80.006	19.995	103.292	20.035	3.864	0.502
218.999	188.215	80.006	19.995	103.293	20.035	3.847	0.479
219.499	188.505	80.007	19.994	103.295	20.037	3.711	0.453
219.999	188.766	80.007	19.994	103.295	20.032	4.106	0.506
220.499	188.968	80.007	19.994	103.294	20.031	4.158	0.507
220.999	189.249	80.008	19.994	103.293	20.036	3.806	0.473
221.499	189.529	80.007	19.995	103.292	20.035	3.883	0.522
221.999	189.746	80.007	19.994	103.290	20.034	3.979	0.529
222.499	190.008	80.008	19.993	103.291	20.035	3.900	0.488
222.999	190.246	80.007	19.994	103.291	20.033	3.994	0.489
223.499	190.464	80.007	19.994	103.291	20.034	3.936	0.478
223.999	190.724	80.007	19.994	103.292	20.034	3.923	0.467
224.499	190.983	80.007	19.994	103.290	20.035	3.831	0.499
224.999	191.240	80.007	19.994	103.286	20.037	3.730	0.518
225.499	191.493	80.007	19.994	103.286	20.037	3.685	0.513
225.999	191.752	80.007	19.994	103.286	20.033	4.033	0.511
226.499	192.022	80.007	19.994	103.286	20.034	3.943	0.520
226.999	192.259	80.008	19.995	103.289	20.035	3.898	0.518
227.499	192.486	80.006	19.993	103.292	20.034	3.984	0.486
227.999	192.740	80.007	19.994	103.293	20.034	3.960	0.473
228.499	192.982	80.007	19.994	103.296	20.036	3.762	0.488
228.999	193.263	80.008	19.993	103.296	20.037	3.736	0.510
229.499	193.518	80.007	19.994	103.295	20.034	3.947	0.530
229.999	193.777	80.007	19.994	103.295	20.037	3.728	0.525
230.499	194.016	80.006	19.995	103.293	20.039	3.554	0.506
230.999	194.299	80.008	19.994	103.291	20.037	3.687	0.510
231.499	194.524	80.007	19.994	103.291	20.036	3.760	0.515
231.999	194.751	80.008	19.994	103.291	20.036	3.773	0.480
232.499	194.981	80.006	19.994	103.292	20.036	3.754	0.454
232.999	195.253	80.007	19.995	103.292	20.037	3.700	0.479
233.499	195.502	80.007	19.994	103.291	20.037	3.700	0.512
233.999	195.748	80.007	19.994	103.289	20.038	3.645	0.508
234.499	196.004	80.006	19.995	103.286	20.033	4.020	0.498
234.999	196.267	80.006	19.994	103.283	20.038	3.662	0.511
235.499	196.484	80.006	19.994	103.281	20.035	3.900	0.500
235.999	196.716	80.007	19.995	103.280	20.034	3.954	0.464
236.499	196.995	80.006	19.995	103.281	20.036	3.758	0.480
236.999	197.212	80.006	19.995	103.283	20.036	3.754	0.504
237.499	197.489	80.007	19.996	103.286	20.037	3.713	0.495
237.999	197.718	80.005	19.994	103.288	20.036	3.799	0.499
238.499	197.959	80.007	19.994	103.289	20.033	4.016	0.488
238.999	198.249	80.005	19.994	103.287	20.038	3.657	0.501
239.499	198.483	80.008	19.994	103.283	20.036	3.790	0.528
239.999	198.698	80.006	19.994	103.278	20.039	3.571	0.486
240.499	198.934	80.007	19.994	103.275	20.035	3.861	0.450
240.999	199.195	80.006	19.995	103.274	20.038	3.648	0.474
241.499	199.460	80.007	19.994	103.277	20.038	3.666	0.511
241.999	199.717	80.006	19.995	103.279	20.038	3.631	0.524
242.499	199.956	80.007	19.994	103.284	20.039	3.518	0.509
242.999	200.241	80.007	19.996	103.286	20.037	3.672	0.510
243.499	200.444	80.007	19.995	103.288	20.037	3.713	0.506
243.999	200.707	80.008	19.995	103.289	20.038	3.608	0.477
244.499	200.953	80.007	19.995	103.290	20.039	3.552	0.487
244.999	201.222	80.008	19.994	103.290	20.036	3.822	0.512
245.499	201.485	80.008	19.995	103.289	20.037	3.734	0.524
245.999	201.705	80.009	19.994	103.288	20.032	4.110	0.508
246.499	201.964	80.006	19.995	103.287	20.037	3.717	0.481
246.999	202.189	80.008	19.994	103.288	20.038	3.614	0.481
247.499	202.459	80.007	19.995	103.288	20.032	4.102	0.490
247.999	202.728	80.008	19.994	103.287	20.037	3.735	0.517
248.499	202.944	80.008	19.994	103.287	20.035	3.844	0.512
248.999	203.190	80.007	19.994	103.287	20.035	3.855	0.473
249.499	203.420	80.008	19.994	103.285	20.036	3.816	0.469
249.999	203.691	80.008	19.993	103.284	20.035	3.848	0.489
250.499	203.957	80.009	19.995	103.282	20.034	3.906	0.519
250.999	204.190	80.008	19.994	103.281	20.036	3.797	0.518
251.499	204.445	80.008	19.993	103.278	20.033	3.990	0.493
251.999	204.698	80.008	19.994	103.278	20.037	3.702	0.498
252.499	204.954	80.008	19.994	103.279	20.036	3.803	0.509
252.999	205.170	80.008	19.994	103.282	20.034	3.912	0.490
253.499	205.431	80.008	19.994	103.282	20.034	3.944	0.474
253.999	205.670	80.010	19.993	103.287	20.037	3.732	0.489
254.499	205.959	80.009	19.993	103.288	20.036	3.822	0.514
254.999	206.167	80.008	19.993	103.283	20.033	4.037	0.513
255.499	206.406	80.009	19.993	103.278	20.034	3.949	0.472
255.999	206.646	80.008	19.993	103.278	20.035	3.838	0.463
256.500	206.935	80.008	19.994	103.275	20.035	3.853	0.504
257.000	207.199	80.008	19.993	103.276	20.037	3.707	0.542
257.499	207.438	80.007	19.993	103.281	20.035	3.842	0.528
257.999	207.657	80.008	19.994	103.287	20.036	3.784	0.480
258.499	207.923	80.008	19.994	103.287	20.033	3.990	0.471
258.999	208.149	80.008	19.993	103.289	20.035	3.885	0.488
259.499	208.418	80.007	19.994	103.286	20.034	3.936	0.493
259.999	208.641	80.007	19.995	103.286	20.032	4.138	0.494
260.499	208.916	80.007	19.994	103.285	20.035	3.861	0.495
260.999	209.148	80.007	19.994	103.286	20.034	3.925	0.502
261.499	209.401	80.008	19.993	103.287	20.035	3.844	0.496
261.999	209.665	80.007	19.994	103.291	20.032	4.091	0.501
262.499	209.924	80.007	19.993	103.291	20.035	3.894	0.520
262.999	210.117	80.007	19.994	103.288	20.034	3.952	0.488
263.499	210.413	80.008	19.994	103.280	20.034	3.906	0.471
263.999	210.632	80.008	19.994	103.273	20.038	3.606	0.502
264.499	210.886	80.007	19.994	103.274	20.033	4.007	0.494
264.999	211.130	80.008	19.993	103.274	20.034	3.966	0.485
265.499	211.364	80.007	19.994	103.279	20.033	4.022	0.488
265.999	211.619	80.008	19.993	103.285	20.034	3.979	0.483
266.499	211.879	80.007	19.995	103.293	20.034	3.957	0.502
266.999	212.102	80.005	19.994	103.293	20.030	4.238	0.500
267.499	212.357	80.006	19.994	103.291	20.031	4.215	0.481
267.999	212.616	80.008	19.993	103.291	20.035	3.903	0.495
268.499	212.854	80.009	19.993	103.292	20.031	4.187	0.505
268.999	213.063	80.007	19.995	103.291	20.034	3.972	0.472
269.499	213.337	80.008	19.994	103.290	20.034	3.944	0.466
269.999	213.622	80.008	19.994	103.286	20.036	3.794	0.521
270.499	213.828	80.008	19.994	103.278	20.033	4.002	0.525
270.999	214.137	80.008	19.994	103.276	20.034	3.906	0.503
271.499	214.358	80.007	19.994	103.275	20.033	4.020	0.523
271.999	214.604	80.008	19.994	103.276	20.033	4.011	0.498
272.499	214.854	80.009	19.994	103.283	20.031	4.144	0.482
272.999	215.089	80.009	19.994	103.290	20.036	3.826	0.491
273.499	215.354	80.009	19.994	103.292	20.032	4.116	0.492
273.999	215.600	80.010	19.994	103.292	20.032	4.073	0.506
274.500	215.806	80.009	19.994	103.292	20.032	4.101	0.481
275.000	216.094	80.009	19.994	103.290	20.034	3.914	0.473
275.499	216.297	80.010	19.994	103.284	20.032	4.116	0.492
276.000	216.593	80.010	19.995	103.280	20.034	3.946	0.495
276.500	216.802	80.010	19.994	103.279	20.037	3.729	0.502
276.999	217.103	80.010	19.995	103.276	20.030	4.281	0.508
277.499	217.346	80.010	19.994	103.271	20.031	4.191	0.527
277.999	217.573	80.009	19.994	103.271	20.031	4.165	0.507
278.500	217.816	80.009	19.996	103.268	20.033	4.038	0.470
279.000	218.044	80.009	19.994	103.264	20.035	3.869	0.471
279.500	218.387	80.009	19.995	103.264	20.033	4.008	0.521
280.000	218.518	80.010	19.994	103.265	20.034	3.968	0.522
280.500	218.788	80.009	19.994	103.265	20.033	4.011	0.437
281.000	219.030	80.008	19.994	103.270	20.031	4.210	0.456
281.499	219.283	80.010	19.995	103.273	20.031	4.189	0.503
281.999	219.514	80.008	19.994	103.276	20.032	4.093	0.490
282.499	219.775	80.009	19.994	103.278	20.033	4.056	0.488
282.999	220.065	80.007	19.994	103.277	20.031	4.195	0.522
283.499	220.301	80.008	19.994	103.274	20.031	4.152	0.538
284.000	220.532	80.007	19.994	103.269	20.035	3.895	0.497
284.500	220.776	80.008	19.994	103.266	20.031	4.188	0.471
284.999	221.035	80.007	19.994	103.262	20.032	4.126	0.489
285.499	221.278	80.007	19.994	103.264	20.031	4.171	0.502
285.999	221.528	80.008	19.995	103.266	20.030	4.276	0.497
286.499	221.809	80.007	19.995	103.266	20.028	4.381	0.512
286.999	222.042	80.007	19.995	103.262	20.031	4.156	0.522
287.499	222.253	80.006	19.994	103.263	20.031	4.158	0.479
287.999	222.479	80.007	19.994	103.263	20.030	4.259	0.441
288.499	222.789	80.008	19.994	103.260	20.031	4.158	0.487
288.999	223.013	80.007	19.994	103.258	20.031	4.154	0.535
289.499	223.258	80.008	19.996	103.259	20.032	4.139	0.501
289.999	223.499	80.007	19.995	103.260	20.028	4.433	0.477
290.500	223.776	80.007	19.994	103.259	20.029	4.365	0.502
291.000	223.977	80.008	19.995	103.262	20.031	4.204	0.498
291.499	224.249	80.007	19.994	103.267	20.031	4.165	0.476
291.999	224.488	80.006	19.995	103.271	20.033	4.043	0.492
292.499	224.746	80.006	19.995	103.275	20.030	4.247	0.504
292.999	224.995	80.007	19.995	103.278	20.032	4.105	0.502
293.500	225.221	80.007	19.995	103.276	20.032	4.128	0.491
294.000	225.523	80.007	19.994	103.272	20.030	4.263	0.502
294.500	225.759	80.007	19.995	103.267	20.029	4.298	0.533
295.000	226.009	80.007	19.995	103.263	20.031	4.199	0.512
295.499	226.285	80.007	19.994	103.258	20.028	4.437	0.506
296.000	226.460	80.006	19.994	103.256	20.032	4.126	0.488
296.500	226.733	80.006	19.994	103.256	20.030	4.242	0.450
296.999	226.972	80.007	19.994	103.256	20.030	4.250	0.480
297.499	227.206	80.007	19.994	103.255	20.032	4.130	0.492
297.999	227.458	80.008	19.995	103.254	20.025	4.611	0.479
298.499	227.713	80.007	19.995	103.253	20.029	4.332	0.497
298.999	227.994	80.007	19.994	103.252	20.030	4.287	0.522
299.499	228.230	80.007	19.995	103.252	20.031	4.214	0.527
299.999	228.483	80.006	19.994	103.255	20.029	4.319	0.503
300.499	228.758	80.005	19.996	103.259	20.031	4.154	0.508
300.999	228.999	80.008	19.995	103.266	20.032	4.077	0.522
301.499	229.244	80.007	19.996	103.273	20.033	3.997	0.501
301.999	229.489	80.007	19.996	103.273	20.030	4.238	0.488
302.499	229.742	80.006	19.995	103.270	20.033	4.010	0.494
302.999	229.991	80.006	19.995	103.267	20.033	4.027	0.500
303.499	230.239	80.007	19.995	103.261	20.030	4.218	0.500
304.000	230.472	80.005	19.995	103.256	20.030	4.229	0.489
304.500	230.740	80.007	19.996	103.256	20.031	4.163	0.491
304.999	230.934	80.005	19.996	103.256	20.028	4.377	0.482
305.499	231.233	80.007	19.995	103.255	20.032	4.120	0.478
305.999	231.478	80.007	19.995	103.254	20.029	4.322	0.518
306.500	231.694	80.006	19.995	103.253	20.029	4.363	0.503
307.000	231.969	80.008	19.995	103.252	20.031	4.189	0.476
307.499	232.211	80.006	19.996	103.252	20.031	4.172	0.504
307.999	232.483	80.006	19.995	103.252	20.029	4.313	0.515
308.499	232.703	80.006	19.995	103.253	20.031	4.180	0.503
308.999	232.925	80.006	19.995	103.256	20.027	4.487	0.467
309.499	233.215	80.007	19.995	103.257	20.031	4.210	0.477
310.000	233.469	80.006	19.995	103.258	20.030	4.228	0.528
310.500	233.720	80.006	19.995	103.257	20.027	4.457	0.524
310.999	233.968	80.006	19.994	103.257	20.028	4.408	0.502
311.499	234.200	80.006	19.994	103.254	20.028	4.424	0.490
311.999	234.433	80.005	19.995	103.253	20.030	4.287	0.473
312.500	234.692	80.005	19.996	103.253	20.029	4.328	0.478
313.000	234.974	80.005	19.995	103.254	20.026	4.545	0.516
313.499	235.205	80.006	19.995	103.254	20.030	4.223	0.527
313.999	235.434	80.006	19.995	103.253	20.031	4.159	0.487
314.499	235.706	80.005	19.994	103.254	20.030	4.275	0.481
314.999	235.953	80.006	19.994	103.255	20.029	4.331	0.510
315.500	236.202	80.006	19.993	103.256	20.029	4.337	0.508
316.000	236.423	80.005	19.994	103.260	20.032	4.133	0.483
316.499	236.691	80.004	19.993	103.261	20.032	4.103	0.479
316.999	236.950	80.005	19.994	103.265	20.029	4.313	0.508
317.499	237.214	80.005	19.994	103.266	20.027	4.478	0.525
317.999	237.404	80.005	19.994	103.267	20.030	4.268	0.489
318.499	237.676	80.005	19.994	103.264	20.029	4.305	0.458
318.999	237.930	80.006	19.994	103.267	20.029	4.343	0.494
319.499	238.184	80.006	19.994	103.266	20.027	4.461	0.517
319.999	238.386	80.006	19.994	103.269	20.026	4.553	0.482
320.500	238.654	80.006	19.995	103.270	20.026	4.568	0.463
321.000	238.874	80.006	19.994	103.269	20.027	4.478	0.479
321.499	239.141	80.006	19.994	103.266	20.027	4.476	0.487
321.999	239.378	80.007	19.994	103.264	20.028	4.448	0.495
322.499	239.630	80.006	19.994	103.258	20.027	4.504	0.496
322.999	239.883	80.006	19.994	103.256	20.029	4.330	0.497
323.499	240.115	80.006	19.994	103.257	20.025	4.656	0.496
323.999	240.384	80.006	19.994	103.259	20.026	4.598	0.493
324.500	240.574	80.006	19.994	103.261	20.025	4.654	0.480
325.000	240.825	80.007	19.994	103.268	20.026	4.598	0.450
325.500	241.072	80.005	19.994	103.270	20.027	4.525	0.470
326.000	241.321	80.007	19.994	103.274	20.024	4.708	0.497
326.500	241.584	80.006	19.994	103.272	20.028	4.407	0.504
326.999	241.885	80.007	19.994	103.272	20.028	4.399	0.539
327.499	242.142	80.007	19.994	103.267	20.025	4.637	0.561
328.000	242.363	80.008	19.994	103.266	20.025	4.678	0.518
328.500	242.594	80.007	19.993	103.267	20.024	4.761	0.465
329.000	242.866	80.007	19.994	103.268	20.023	4.776	0.477
329.500	243.123	80.008	19.994	103.266	20.024	4.690	0.516
330.000	243.341	80.008	19.994	103.265	20.022	4.903	0.502
330.500	243.631	80.008	19.994	103.264	20.025	4.641	0.491
330.999	243.866	80.007	19.994	103.258	20.024	4.718	0.517
331.499	244.104	80.007	19.994	103.259	20.023	4.802	0.499
331.999	244.352	80.007	19.993	103.260	20.024	4.729	0.480
332.499	244.611	80.008	19.993	103.260	20.023	4.808	0.497
332.999	244.827	80.008	19.993	103.260	20.024	4.706	0.491
333.499	245.114	80.009	19.993	103.262	20.022	4.877	0.489
333.999	245.321	80.008	19.994	103.260	20.021	4.959	0.499
334.500	245.581	80.008	19.994	103.259	20.023	4.845	0.481
335.000	245.845	80.008	19.993	103.258	20.022	4.905	0.495
335.499	246.097	80.008	19.994	103.258	20.021	4.999	0.520
335.999	246.348	80.008	19.994	103.257	20.020	5.021	0.509
336.499	246.569	80.008	19.994	103.257	20.018	5.178	0.488
336.999	246.841	80.009	19.994	103.257	20.020	5.053	0.483
337.499	247.056	80.008	19.994	103.256	20.021	5.000	0.490
337.999	247.331	80.009	19.994	103.256	20.018	5.171	0.489
338.499	247.561	80.009	19.994	103.255	20.021	4.969	0.498
338.999	247.813	80.008	19.994	103.255	20.019	5.083	0.493
339.499	248.068	80.008	19.994	103.256	20.022	4.856	0.494
339.999	248.343	80.008	19.993	103.256	20.020	5.062	0.519
340.499	248.582	80.007	19.994	103.255	20.020	5.057	0.522
340.999	248.796	80.008	19.994	103.255	20.016	5.370	0.483
341.499	249.088	80.009	19.994	103.256	20.018	5.177	0.479
341.999	249.346	80.007	19.994	103.257	20.018	5.164	0.528
342.499	249.576	80.007	19.994	103.256	20.020	5.061	0.519
342.999	249.837	80.008	19.994	103.256	20.019	5.089	0.490
343.499	250.109	80.008	19.994	103.257	20.019	5.094	0.511
344.000	250.345	80.008	19.994	103.257	20.018	5.229	0.520
344.500	250.595	80.007	19.994	103.256	20.016	5.328	0.497
344.999	250.866	80.009	19.994	103.256	20.016	5.379	0.504
345.499	251.115	80.006	19.994	103.256	20.019	5.132	0.521
345.999	251.352	80.007	19.994	103.255	20.018	5.216	0.503
346.500	251.593	80.007	19.993	103.256	20.016	5.336	0.482
347.000	251.874	80.008	19.994	103.257	20.019	5.156	0.500
347.499	252.093	80.007	19.994	103.259	20.017	5.283	0.511
