Repository: ulfsri/fsri_materials_database

# Materials and Products Database

## 01_Data

Raw data generated from each apparatus are included here in plain-text format. The data is organized first by material, next by the short name of test apparatus used, and where applicable additional filtering by test settings.

### material.json

Each material directory contains a json file of the same name as the material. This file links the data stored in the repository as well as data and graphs produced by the accompanying scripts (__02_Scripts__) to the respective landing page for the material on the front-end website.

File: 01_Data/Cotton_Rug/MCC/Cotton_Rug_MCC_30K_min_211115_R1.txt (part 3 of 4)
T Correction Coefficients:	0	1.024463	0
Time Shift (s):	14
*
Time (s)	Temperature (C)	N2 flow rate (cc/min)	O2 flow rate (cc/min)	Flow Rate (cc/min)	Oxygen (%)	HRR (W/g)	Heating rate (C/s)
694.000	421.449	80.006	19.994	103.354	19.632	38.426	0.488
694.500	421.698	80.006	19.995	103.355	19.633	38.370	0.484
695.000	421.964	80.006	19.995	103.361	19.633	38.302	0.495
695.500	422.244	80.007	19.995	103.365	19.632	38.403	0.530
696.000	422.462	80.006	19.996	103.363	19.635	38.205	0.522
696.500	422.741	80.006	19.995	103.358	19.635	38.213	0.498
697.000	422.980	80.005	19.994	103.358	19.635	38.200	0.508
697.500	423.228	80.006	19.994	103.351	19.636	38.100	0.502
698.000	423.499	80.007	19.995	103.348	19.635	38.202	0.503
698.500	423.733	80.008	19.995	103.344	19.639	37.836	0.512
699.000	423.963	80.008	19.994	103.342	19.639	37.876	0.484
699.500	424.249	80.007	19.996	103.340	19.640	37.829	0.490
700.000	424.486	80.007	19.993	103.346	19.643	37.592	0.520
700.500	424.716	80.006	19.994	103.347	19.646	37.320	0.495
701.000	425.026	80.007	19.995	103.353	19.654	36.748	0.504
701.500	425.231	80.006	19.994	103.356	19.651	36.925	0.528
702.000	425.485	80.007	19.994	103.359	19.653	36.804	0.487
702.500	425.757	80.006	19.994	103.355	19.652	36.824	0.492
703.000	426.004	80.006	19.994	103.353	19.653	36.756	0.522
703.500	426.263	80.007	19.993	103.353	19.658	36.376	0.513
704.000	426.494	80.006	19.995	103.358	19.655	36.638	0.498
704.500	426.744	80.007	19.993	103.359	19.665	35.883	0.485
705.000	427.017	80.007	19.994	103.358	19.662	36.069	0.502
705.500	427.253	80.005	19.994	103.357	19.666	35.753	0.516
706.000	427.503	80.004	19.993	103.354	19.670	35.461	0.498
706.500	427.722	80.006	19.994	103.347	19.675	35.091	0.478
707.000	427.976	80.005	19.994	103.339	19.670	35.447	0.471
707.500	428.270	80.005	19.994	103.338	19.678	34.873	0.511
708.000	428.532	80.005	19.993	103.337	19.676	34.992	0.552
708.500	428.765	80.005	19.995	103.335	19.677	34.945	0.525
709.000	429.014	80.004	19.995	103.336	19.681	34.655	0.488
709.500	429.235	80.004	19.994	103.342	19.686	34.239	0.476
710.000	429.524	80.006	19.994	103.343	19.688	34.048	0.490
710.500	429.726	80.006	19.994	103.346	19.689	34.001	0.501
711.000	430.006	80.005	19.993	103.346	19.692	33.759	0.487
711.500	430.251	80.007	19.993	103.345	19.697	33.413	0.503
712.000	430.518	80.004	19.994	103.337	19.701	33.087	0.518
712.500	430.792	80.004	19.995	103.335	19.705	32.781	0.526
713.000	431.041	80.004	19.994	103.332	19.707	32.593	0.532
713.500	431.288	80.005	19.993	103.331	19.715	31.989	0.510
714.000	431.565	80.006	19.995	103.330	19.717	31.851	0.510
714.500	431.803	80.006	19.995	103.333	19.719	31.676	0.519
715.000	432.036	80.005	19.995	103.331	19.728	31.011	0.493
715.500	432.307	80.004	19.995	103.331	19.729	30.887	0.488
716.000	432.551	80.004	19.995	103.326	19.736	30.334	0.510
716.500	432.831	80.005	19.993	103.324	19.741	29.984	0.520
717.000	433.086	80.005	19.994	103.319	19.743	29.785	0.529
717.500	433.322	80.005	19.993	103.314	19.747	29.480	0.513
718.000	433.617	80.004	19.994	103.313	19.751	29.184	0.511
718.500	433.828	80.005	19.995	103.318	19.759	28.601	0.518
719.000	434.109	80.006	19.993	103.320	19.765	28.088	0.499
719.500	434.391	80.006	19.995	103.324	19.768	27.907	0.528
720.000	434.646	80.004	19.994	103.330	19.769	27.793	0.550
720.500	434.898	80.004	19.995	103.327	19.775	27.376	0.522
721.000	435.126	80.005	19.993	103.320	19.779	27.048	0.493
721.500	435.388	80.004	19.994	103.317	19.784	26.666	0.485
722.000	435.646	80.006	19.995	103.316	19.788	26.368	0.505
722.500	435.926	80.004	19.993	103.317	19.794	25.878	0.529
723.000	436.150	80.006	19.994	103.319	19.797	25.639	0.521
723.500	436.391	80.004	19.994	103.320	19.796	25.696	0.484
724.000	436.668	80.006	19.994	103.321	19.802	25.223	0.491
724.500	436.896	80.003	19.993	103.319	19.813	24.436	0.512
725.000	437.154	80.006	19.994	103.311	19.811	24.542	0.496
725.500	437.398	80.005	19.993	103.306	19.815	24.269	0.494
726.000	437.671	80.006	19.993	103.304	19.817	24.070	0.510
726.500	437.882	80.005	19.994	103.300	19.824	23.569	0.500
727.000	438.145	80.006	19.994	103.298	19.823	23.608	0.478
727.500	438.401	80.005	19.993	103.301	19.830	23.074	0.496
728.000	438.653	80.005	19.994	103.301	19.838	22.464	0.513
728.500	438.890	80.006	19.994	103.300	19.838	22.465	0.498
729.000	439.148	80.004	19.994	103.300	19.840	22.330	0.492
729.500	439.421	80.006	19.994	103.297	19.844	21.979	0.513
730.000	439.682	80.003	19.993	103.291	19.850	21.535	0.533
730.500	439.903	80.005	19.995	103.287	19.852	21.358	0.508
731.000	440.198	80.004	19.993	103.282	19.860	20.804	0.499
731.500	440.480	80.003	19.994	103.281	19.863	20.548	0.547
732.000	440.695	80.005	19.994	103.280	19.865	20.401	0.537
732.500	440.943	80.003	19.994	103.281	19.871	19.908	0.479
733.000	441.202	80.005	19.995	103.283	19.870	20.016	0.485
733.500	441.461	80.005	19.994	103.286	19.878	19.401	0.513
734.000	441.684	80.003	19.993	103.286	19.878	19.352	0.500
734.500	441.957	80.006	19.994	103.285	19.881	19.181	0.489
735.000	442.178	80.006	19.994	103.288	19.883	19.001	0.495
735.500	442.447	80.004	19.992	103.288	19.886	18.758	0.492
736.000	442.705	80.005	19.994	103.289	19.892	18.293	0.508
736.500	442.963	80.006	19.993	103.290	19.894	18.120	0.521
737.000	443.227	80.005	19.994	103.291	19.898	17.849	0.519
737.500	443.456	80.004	19.993	103.291	19.900	17.642	0.508
738.000	443.710	80.003	19.994	103.287	19.901	17.562	0.488
738.501	443.941	80.006	19.995	103.282	19.904	17.382	0.484
739.000	444.214	80.005	19.994	103.279	19.909	17.005	0.495
739.500	444.447	80.006	19.993	103.273	19.912	16.764	0.505
740.000	444.722	80.006	19.994	103.266	19.913	16.708	0.507
740.500	444.953	80.005	19.994	103.265	19.916	16.469	0.507
741.000	445.209	80.004	19.994	103.265	19.919	16.198	0.496
741.500	445.491	80.004	19.993	103.260	19.923	15.860	0.513
742.000	445.738	80.004	19.994	103.259	19.927	15.569	0.534
742.500	446.018	80.005	19.994	103.258	19.927	15.567	0.528
743.000	446.237	80.004	19.995	103.256	19.932	15.182	0.513
743.500	446.467	80.004	19.993	103.254	19.934	15.042	0.474
744.000	446.727	80.005	19.993	103.254	19.938	14.749	0.470
744.500	446.984	80.006	19.994	103.253	19.937	14.843	0.504
745.000	447.248	80.004	19.995	103.254	19.943	14.333	0.519
745.500	447.523	80.004	19.994	103.255	19.949	13.924	0.529
746.000	447.735	80.005	19.995	103.255	19.950	13.843	0.513
746.500	448.047	80.005	19.994	103.255	19.949	13.911	0.506
747.000	448.279	80.004	19.993	103.256	19.954	13.462	0.534
747.500	448.546	80.005	19.994	103.256	19.953	13.582	0.522
748.000	448.743	80.006	19.995	103.257	19.956	13.375	0.481
748.500	449.023	80.005	19.993	103.258	19.955	13.429	0.470
749.000	449.267	80.004	19.994	103.258	19.961	12.985	0.501
749.500	449.504	80.006	19.994	103.257	19.965	12.635	0.503
750.000	449.768	80.006	19.995	103.257	19.968	12.392	0.491
750.500	450.003	80.005	19.995	103.253	19.967	12.485	0.500
751.000	450.282	80.006	19.994	103.250	19.969	12.309	0.506
751.500	450.521	80.006	19.995	103.250	19.972	12.121	0.516
752.000	450.780	80.008	19.995	103.250	19.976	11.765	0.508
752.500	451.043	80.004	19.995	103.250	19.977	11.700	0.511
753.000	451.320	80.004	19.995	103.252	19.980	11.456	0.531
753.500	451.551	80.008	19.995	103.253	19.982	11.338	0.524
754.000	451.804	80.006	19.994	103.253	19.983	11.266	0.495
754.500	452.056	80.006	19.994	103.249	19.985	11.103	0.494
755.000	452.333	80.007	19.994	103.242	19.988	10.904	0.517
755.500	452.564	80.007	19.993	103.239	19.990	10.695	0.519
756.000	452.791	80.006	19.994	103.232	19.990	10.684	0.483
756.500	453.077	80.006	19.995	103.225	19.991	10.658	0.486
757.000	453.297	80.007	19.994	103.221	19.990	10.734	0.509
757.500	453.607	80.007	19.993	103.221	19.993	10.485	0.518
758.000	453.840	80.008	19.995	103.217	19.997	10.147	0.536
758.500	454.115	80.007	19.995	103.216	20.001	9.846	0.526
759.000	454.385	80.007	19.994	103.217	19.995	10.306	0.527
759.500	454.613	80.006	19.995	103.223	19.999	10.057	0.521
760.000	454.877	80.007	19.995	103.225	20.004	9.679	0.495
760.500	455.141	80.008	19.995	103.230	20.001	9.851	0.510
761.000	455.338	80.008	19.995	103.233	20.004	9.655	0.495
761.500	455.644	80.006	19.994	103.236	20.007	9.371	0.482
762.000	455.905	80.007	19.994	103.231	20.008	9.343	0.535
762.500	456.150	80.006	19.994	103.229	20.011	9.078	0.536
763.000	456.425	80.007	19.994	103.225	20.010	9.175	0.513
763.500	456.692	80.007	19.994	103.223	20.009	9.249	0.531
764.000	456.912	80.004	19.994	103.219	20.013	8.978	0.515
764.500	457.179	80.007	19.995	103.218	20.016	8.729	0.487
765.000	457.428	80.006	19.994	103.217	20.013	8.909	0.501
765.500	457.680	80.006	19.994	103.218	20.016	8.687	0.508
766.000	457.955	80.006	19.995	103.217	20.016	8.706	0.514
766.500	458.169	80.004	19.994	103.215	20.018	8.582	0.508
767.000	458.453	80.007	19.994	103.211	20.019	8.482	0.494
767.500	458.691	80.006	19.994	103.206	20.021	8.306	0.510
768.000	458.954	80.007	19.995	103.205	20.020	8.431	0.512
768.500	459.209	80.005	19.996	103.208	20.023	8.190	0.509
769.000	459.495	80.007	19.995	103.216	20.027	7.839	0.529
769.500	459.721	80.007	19.993	103.228	20.027	7.875	0.526
770.000	460.003	80.007	19.995	103.240	20.028	7.803	0.510
770.500	460.254	80.007	19.994	103.248	20.030	7.629	0.521
771.000	460.450	80.005	19.995	103.254	20.032	7.479	0.490
771.500	460.749	80.007	19.995	103.255	20.034	7.323	0.471
772.000	461.009	80.006	19.994	103.248	20.033	7.411	0.528
772.500	461.266	80.006	19.995	103.240	20.037	7.067	0.538
773.000	461.458	80.005	19.995	103.233	20.040	6.826	0.483
773.500	461.741	80.006	19.993	103.225	20.042	6.731	0.462
774.000	461.983	80.004	19.995	103.218	20.041	6.811	0.500
774.500	462.262	80.005	19.994	103.215	20.044	6.558	0.523
775.000	462.515	80.006	19.994	103.215	20.043	6.638	0.527
775.500	462.736	80.005	19.995	103.216	20.040	6.860	0.503
776.000	463.019	80.006	19.994	103.220	20.044	6.562	0.489
776.500	463.271	80.005	19.994	103.225	20.044	6.530	0.519
777.001	463.520	80.006	19.994	103.229	20.044	6.577	0.518
777.500	463.796	80.005	19.993	103.229	20.047	6.308	0.513
778.000	464.008	80.006	19.994	103.227	20.046	6.414	0.507
778.500	464.247	80.006	19.993	103.222	20.049	6.192	0.470
779.000	464.520	80.005	19.994	103.217	20.048	6.211	0.482
779.500	464.810	80.006	19.996	103.215	20.048	6.219	0.537
780.000	465.044	80.006	19.993	103.216	20.047	6.291	0.543
780.500	465.268	80.007	19.994	103.216	20.045	6.443	0.492
781.000	465.525	80.007	19.995	103.216	20.050	6.096	0.470
781.500	465.771	80.006	19.994	103.215	20.053	5.842	0.492
782.000	465.983	80.005	19.995	103.214	20.050	6.086	0.481
782.500	466.327	80.006	19.994	103.213	20.051	6.006	0.507
783.000	466.550	80.009	19.995	103.212	20.048	6.207	0.561
783.500	466.821	80.005	19.994	103.214	20.055	5.693	0.530
784.000	467.082	80.007	19.995	103.216	20.053	5.869	0.513
784.500	467.313	80.007	19.994	103.216	20.056	5.651	0.512
785.000	467.596	80.007	19.994	103.216	20.054	5.786	0.503
785.500	467.842	80.005	19.994	103.216	20.055	5.663	0.521
786.000	468.082	80.006	19.995	103.215	20.059	5.394	0.508
786.500	468.396	80.006	19.995	103.213	20.059	5.413	0.520
787.000	468.657	80.005	19.997	103.215	20.055	5.681	0.565
787.500	468.860	80.007	19.995	103.217	20.056	5.616	0.520
788.000	469.110	80.006	19.995	103.217	20.059	5.390	0.459
788.500	469.350	80.002	19.995	103.217	20.062	5.126	0.472
789.000	469.612	80.006	19.994	103.217	20.058	5.489	0.496
789.500	469.863	80.003	19.994	103.216	20.059	5.406	0.507
790.000	470.172	80.003	19.995	103.216	20.061	5.246	0.537
790.500	470.386	80.002	19.995	103.215	20.066	4.863	0.542
791.000	470.666	80.002	19.994	103.209	20.061	5.229	0.508
791.500	470.908	80.004	19.995	103.205	20.064	5.035	0.508
792.000	471.188	80.004	19.995	103.204	20.064	5.027	0.522
792.500	471.438	80.007	19.995	103.204	20.068	4.672	0.526
793.000	471.651	80.005	19.994	103.205	20.063	5.052	0.497
793.500	471.917	80.004	19.996	103.211	20.067	4.807	0.471
794.000	472.166	80.003	19.995	103.216	20.067	4.754	0.497
794.500	472.359	80.003	19.994	103.218	20.068	4.697	0.479
795.000	472.705	80.004	19.995	103.218	20.069	4.627	0.490
795.500	472.933	80.006	19.994	103.217	20.066	4.845	0.556
796.001	473.165	80.004	19.994	103.211	20.069	4.601	0.517
796.501	473.458	80.004	19.994	103.206	20.071	4.428	0.493
797.000	473.709	80.006	19.993	103.205	20.068	4.726	0.535
797.500	473.976	80.004	19.995	103.200	20.070	4.528	0.531
798.000	474.219	80.004	19.993	103.196	20.066	4.834	0.514
798.500	474.484	80.003	19.995	103.201	20.070	4.555	0.509
799.000	474.738	80.005	19.995	103.202	20.068	4.722	0.514
799.500	474.990	80.005	19.995	103.199	20.067	4.750	0.513
800.000	475.274	80.005	19.995	103.197	20.069	4.580	0.521
800.500	475.469	80.005	19.994	103.194	20.072	4.386	0.508
801.000	475.738	80.004	19.994	103.188	20.074	4.257	0.471
801.500	476.003	80.006	19.995	103.187	20.068	4.660	0.499
802.000	476.261	80.005	19.994	103.191	20.071	4.472	0.529
802.500	476.554	80.005	19.993	103.198	20.073	4.288	0.537
803.000	476.768	80.004	19.994	103.206	20.076	4.107	0.529
803.500	476.993	80.003	19.993	103.212	20.071	4.451	0.473
804.000	477.292	80.004	19.993	103.214	20.074	4.254	0.482
804.500	477.526	80.007	19.994	103.212	20.074	4.193	0.529
805.000	477.778	80.004	19.993	103.207	20.076	4.108	0.509
805.500	478.039	80.004	19.993	103.202	20.069	4.588	0.499
806.000	478.285	80.003	19.994	103.200	20.070	4.503	0.510
806.500	478.568	80.003	19.994	103.201	20.075	4.180	0.518
807.000	478.816	80.006	19.994	103.199	20.070	4.531	0.530
807.500	479.037	80.007	19.994	103.202	20.074	4.216	0.500
808.000	479.304	80.006	19.994	103.207	20.071	4.432	0.479
808.500	479.576	80.007	19.992	103.208	20.074	4.204	0.514
809.000	479.845	80.006	19.994	103.209	20.074	4.259	0.540
809.500	480.086	80.006	19.993	103.211	20.077	4.016	0.525
810.000	480.322	80.005	19.994	103.210	20.074	4.213	0.493
810.500	480.609	80.006	19.994	103.208	20.078	3.953	0.500
811.000	480.853	80.003	19.994	103.202	20.074	4.200	0.527
811.500	481.083	80.006	19.994	103.195	20.076	4.040	0.502
812.000	481.334	80.004	19.993	103.194	20.077	4.038	0.477
812.500	481.587	80.006	19.994	103.195	20.079	3.870	0.492
813.000	481.868	80.008	19.995	103.192	20.075	4.134	0.519
813.500	482.115	80.007	19.995	103.193	20.080	3.743	0.531
814.000	482.353	80.003	19.996	103.192	20.081	3.688	0.507
814.500	482.588	80.007	19.994	103.192	20.082	3.576	0.479
815.000	482.835	80.006	19.995	103.190	20.077	3.969	0.478
815.500	483.137	80.006	19.994	103.188	20.075	4.128	0.515
816.001	483.374	80.004	19.994	103.187	20.075	4.172	0.544
816.500	483.650	80.007	19.994	103.186	20.082	3.618	0.526
817.000	483.896	80.004	19.994	103.182	20.078	3.937	0.517
817.500	484.182	80.006	19.993	103.177	20.080	3.762	0.527
818.000	484.378	80.003	19.995	103.180	20.077	3.988	0.507
818.500	484.660	80.005	19.994	103.181	20.081	3.715	0.480
819.000	484.847	80.004	19.994	103.186	20.083	3.504	0.474
819.500	485.125	80.004	19.994	103.190	20.080	3.800	0.467
820.001	485.389	80.003	19.994	103.195	20.081	3.699	0.503
820.501	485.651	80.004	19.995	103.199	20.081	3.709	0.534
821.000	485.897	80.005	19.995	103.207	20.079	3.862	0.517
821.500	486.135	80.004	19.994	103.209	20.084	3.445	0.496
822.000	486.398	80.004	19.994	103.213	20.081	3.682	0.493
822.500	486.674	80.005	19.994	103.215	20.083	3.543	0.520
823.000	486.930	80.004	19.994	103.214	20.082	3.587	0.535
823.500	487.183	80.005	19.995	103.208	20.083	3.545	0.520
824.000	487.469	80.006	19.994	103.202	20.080	3.801	0.524
824.500	487.668	80.005	19.994	103.196	20.081	3.657	0.512
825.000	487.937	80.005	19.994	103.196	20.083	3.543	0.476
825.500	488.195	80.007	19.995	103.197	20.084	3.463	0.497
826.000	488.479	80.005	19.995	103.201	20.084	3.435	0.534
826.500	488.727	80.005	19.994	103.201	20.081	3.655	0.537
827.000	488.990	80.003	19.994	103.200	20.083	3.537	0.522
827.500	489.267	80.005	19.995	103.193	20.082	3.585	0.526
828.000	489.549	80.005	19.994	103.188	20.085	3.378	0.549
828.500	489.753	80.005	19.995	103.183	20.084	3.428	0.522
829.000	490.020	80.004	19.993	103.181	20.083	3.498	0.479
829.500	490.260	80.004	19.993	103.182	20.085	3.398	0.489
830.000	490.533	80.005	19.994	103.186	20.084	3.468	0.510
830.500	490.787	80.005	19.995	103.189	20.088	3.128	0.520
831.000	491.075	80.006	19.993	103.193	20.085	3.398	0.535
831.500	491.347	80.006	19.994	103.195	20.084	3.493	0.551
832.000	491.566	80.006	19.993	103.198	20.084	3.445	0.525
832.500	491.832	80.007	19.994	103.197	20.086	3.301	0.488
833.000	492.042	80.006	19.993	103.201	20.087	3.246	0.481
833.500	492.331	80.005	19.993	103.203	20.083	3.559	0.488
834.000	492.590	80.006	19.993	103.205	20.090	2.971	0.523
834.500	492.827	80.007	19.993	103.208	20.084	3.487	0.522
835.000	493.050	80.004	19.994	103.213	20.085	3.383	0.478
835.500	493.351	80.006	19.994	103.213	20.089	3.052	0.492
836.000	493.620	80.009	19.993	103.212	20.087	3.210	0.547
836.500	493.840	80.006	19.994	103.215	20.088	3.121	0.529
837.000	494.121	80.006	19.993	103.214	20.088	3.140	0.495
837.500	494.343	80.006	19.993	103.213	20.087	3.235	0.502
838.000	494.662	80.007	19.994	103.213	20.090	2.959	0.522
838.500	494.918	80.006	19.994	103.208	20.091	2.908	0.558
839.000	495.166	80.007	19.994	103.203	20.088	3.149	0.540
839.500	495.438	80.004	19.994	103.199	20.091	2.906	0.512
840.000	495.693	80.008	19.994	103.195	20.088	3.187	0.523
840.500	495.939	80.006	19.994	103.189	20.087	3.229	0.514
841.000	496.196	80.006	19.993	103.187	20.090	3.005	0.502
841.500	496.455	80.007	19.994	103.187	20.090	3.020	0.510
842.000	496.725	80.007	19.994	103.189	20.086	3.297	0.523
842.500	496.962	80.007	19.994	103.188	20.088	3.128	0.517
843.000	497.229	80.005	19.993	103.186	20.090	3.007	0.505
843.500	497.492	80.004	19.992	103.189	20.089	3.079	0.517
844.000	497.750	80.006	19.994	103.188	20.091	2.908	0.525
844.500	497.963	80.003	19.994	103.189	20.094	2.703	0.496
845.000	498.230	80.005	19.994	103.187	20.089	3.092	0.476
845.500	498.493	80.005	19.994	103.187	20.087	3.194	0.506
846.000	498.773	80.006	19.993	103.184	20.089	3.037	0.536
846.500	498.982	80.004	19.994	103.182	20.090	3.033	0.516
847.000	499.260	80.005	19.994	103.179	20.085	3.356	0.488
847.500	499.528	80.003	19.994	103.179	20.089	3.090	0.516
848.000	499.785	80.005	19.994	103.180	20.085	3.379	0.535
848.500	500.055	80.005	19.994	103.180	20.090	3.028	0.526
849.000	500.303	80.004	19.994	103.182	20.089	3.066	0.522
849.500	500.591	80.004	19.995	103.185	20.088	3.121	0.527
850.000	500.823	80.005	19.995	103.185	20.088	3.113	0.528
850.500	501.090	80.005	19.994	103.185	20.086	3.274	0.510
851.000	501.339	80.004	19.994	103.185	20.086	3.271	0.507
851.500	501.592	80.004	19.994	103.183	20.089	3.037	0.509
852.000	501.840	80.005	19.995	103.181	20.087	3.212	0.502
852.500	502.108	80.004	19.994	103.180	20.087	3.193	0.509
853.000	502.368	80.004	19.994	103.183	20.089	3.053	0.522
853.500	502.602	80.006	19.995	103.185	20.089	3.087	0.511
854.000	502.892	80.004	19.994	103.191	20.090	3.028	0.509
854.500	503.102	80.004	19.994	103.195	20.089	3.102	0.512
855.000	503.348	80.006	19.995	103.199	20.088	3.155	0.478
855.500	503.608	80.005	19.995	103.198	20.088	3.170	0.481
856.000	503.864	80.005	19.994	103.198	20.086	3.290	0.511
856.500	504.099	80.006	19.995	103.200	20.100	2.185	0.504
857.000	504.361	80.005	19.994	103.198	20.085	3.383	0.494
857.500	504.632	80.006	19.994	103.195	20.087	3.208	0.515
858.000	504.862	80.006	19.995	103.193	20.083	3.542	0.517
858.500	505.106	80.006	19.994	103.190	20.083	3.567	0.488
859.000	505.398	80.007	19.994	103.187	20.085	3.388	0.505
859.500	505.633	80.006	19.994	103.184	20.082	3.589	0.532
860.000	505.879	80.006	19.994	103.185	20.086	3.333	0.504
860.500	506.137	80.007	19.996	103.188	20.086	3.272	0.492
861.000	506.406	80.007	19.994	103.187	20.088	3.164	0.515
861.500	506.674	80.006	19.993	103.183	20.084	3.454	0.532
862.000	506.915	80.005	19.993	103.181	20.082	3.602	0.523
862.500	507.182	80.008	19.994	103.178	20.081	3.676	0.509
863.000	507.423	80.008	19.993	103.173	20.086	3.291	0.508
863.500	507.655	80.006	19.993	103.173	20.086	3.327	0.490
864.000	507.934	80.006	19.994	103.173	20.089	3.046	0.492
864.500	508.176	80.007	19.994	103.173	20.084	3.451	0.516
865.000	508.425	80.009	19.994	103.173	20.085	3.396	0.506
865.500	508.714	80.006	19.993	103.175	20.082	3.578	0.514
866.000	508.950	80.007	19.994	103.175	20.081	3.664	0.532
866.500	509.211	80.006	19.995	103.175	20.090	2.988	0.511
867.000	509.457	80.005	19.993	103.175	20.084	3.421	0.502
867.500	509.720	80.007	19.994	103.175	20.085	3.400	0.508
868.000	509.920	80.007	19.994	103.179	20.086	3.332	0.486
868.500	510.220	80.007	19.994	103.180	20.089	3.066	0.482
869.000	510.453	80.005	19.994	103.185	20.084	3.457	0.517
869.500	510.692	80.006	19.994	103.189	20.085	3.352	0.503
870.000	510.983	80.005	19.994	103.193	20.086	3.288	0.501
870.500	511.177	80.007	19.994	103.194	20.086	3.339	0.507
871.000	511.502	80.004	19.992	103.199	20.086	3.278	0.502
871.500	511.714	80.005	19.995	103.203	20.088	3.176	0.527
872.000	511.966	80.006	19.994	103.206	20.088	3.182	0.500
872.500	512.198	80.004	19.994	103.209	20.085	3.404	0.474
873.000	512.474	80.005	19.995	103.209	20.085	3.385	0.496
873.500	512.700	80.005	19.995	103.207	20.082	3.578	0.505
874.000	512.967	80.004	19.995	103.200	20.085	3.398	0.498
874.500	513.214	80.004	19.995	103.196	20.088	3.153	0.504
875.000	513.490	80.006	19.996	103.191	20.086	3.303	0.519
875.500	513.695	80.005	19.995	103.189	20.088	3.157	0.502
876.000	513.999	80.006	19.994	103.186	20.089	3.058	0.494
876.500	514.249	80.004	19.995	103.184	20.086	3.322	0.531
877.000	514.621	80.003	19.995	103.181	20.086	3.341	0.588
877.500	514.803	80.004	19.995	103.178	20.085	3.364	0.588
878.000	515.031	80.004	19.995	103.176	20.085	3.406	0.482
878.500	515.295	80.006	19.994	103.176	20.085	3.400	0.451
879.000	515.600	80.005	19.995	103.176	20.087	3.246	0.531
879.500	515.807	80.004	19.994	103.179	20.086	3.341	0.540
880.000	516.093	80.002	19.995	103.179	20.085	3.394	0.502
880.500	516.351	80.005	19.995	103.180	20.087	3.191	0.518
881.000	516.600	80.004	19.995	103.180	20.084	3.442	0.525
881.500	516.844	80.003	19.994	103.179	20.086	3.305	0.500
882.000	517.083	80.006	19.995	103.176	20.083	3.544	0.488
882.500	517.335	80.003	19.996	103.175	20.083	3.548	0.487
883.000	517.613	80.004	19.995	103.173	20.086	3.322	0.511
883.500	517.852	80.005	19.995	103.173	20.081	3.704	0.523
884.000	518.111	80.005	19.995	103.173	20.086	3.280	0.507
884.500	518.365	80.004	19.995	103.174	20.088	3.113	0.505
885.000	518.594	80.005	19.996	103.174	20.084	3.483	0.498
885.500	518.895	80.004	19.996	103.175	20.082	3.637	0.507
886.000	519.137	80.006	19.996	103.176	20.081	3.709	0.537
886.500	519.375	80.005	19.996	103.175	20.083	3.550	0.511
887.000	519.676	80.006	19.994	103.175	20.083	3.500	0.509
887.500	519.894	80.004	19.994	103.175	20.086	3.271	0.529
888.000	520.151	80.004	19.995	103.174	20.087	3.200	0.497
888.500	520.388	80.005	19.995	103.174	20.088	3.168	0.485
889.000	520.681	80.003	19.994	103.175	20.089	3.090	0.512
889.500	520.878	80.003	19.994	103.176	20.086	3.335	0.510
890.000	521.180	80.007	19.995	103.177	20.085	3.417	0.494
890.500	521.386	80.006	19.994	103.178	20.086	3.341	0.503
891.000	521.649	80.007	19.995	103.178	20.086	3.333	0.489
891.500	521.909	80.005	19.994	103.178	20.085	3.386	0.496
892.000	522.164	80.005	19.994	103.178	20.086	3.269	0.518
892.500	522.404	80.006	19.995	103.177	20.083	3.508	0.504
893.000	522.669	80.005	19.993	103.177	20.080	3.779	0.500
893.500	522.941	80.006	19.995	103.176	20.082	3.622	0.522
894.000	523.182	80.005	19.995	103.176	20.085	3.401	0.525
894.500	523.420	80.007	19.994	103.176	20.084	3.468	0.496
895.000	523.669	80.007	19.993	103.177	20.086	3.306	0.483
895.500	523.929	80.006	19.994	103.177	20.085	3.375	0.498
896.000	524.188	80.005	19.994	103.178	20.085	3.384	0.514
896.500	524.422	80.005	19.994	103.178	20.088	3.130	0.506
897.000	524.693	80.006	19.995	103.179	20.082	3.604	0.499
897.500	524.937	80.004	19.993	103.179	20.086	3.299	0.510
898.000	525.153	80.004	19.996	103.181	20.083	3.553	0.488
898.500	525.462	80.004	19.996	103.183	20.084	3.455	0.492
899.000	525.705	80.006	19.995	103.183	20.082	3.644	0.538
899.500	525.958	80.004	19.995	103.184	20.081	3.700	0.524
900.000	526.188	80.004	19.993	103.188	20.083	3.535	0.490
900.500	526.434	80.003	19.994	103.189	20.082	3.622	0.479
901.000	526.735	80.004	19.994	103.188	20.084	3.466	0.511
901.500	526.974	80.003	19.995	103.188	20.081	3.660	0.544
902.000	527.236	80.003	19.994	103.188	20.081	3.692	0.520
902.501	527.464	80.004	19.994	103.184	20.082	3.650	0.496
903.000	527.710	80.006	19.994	103.182	20.082	3.601	0.482
903.500	527.971	80.003	19.995	103.181	20.081	3.722	0.490
904.000	528.210	80.005	19.994	103.182	20.080	3.793	0.504
904.500	528.476	80.004	19.995	103.186	20.086	3.310	0.503
905.000	528.705	80.005	19.994	103.192	20.080	3.800	0.500
905.500	528.997	80.005	19.995	103.193	20.081	3.726	0.508
906.000	529.184	80.005	19.994	103.193	20.079	3.815	0.500
906.500	529.443	80.006	19.994	103.195	20.084	3.449	0.462
907.000	529.671	80.003	19.994	103.195	20.081	3.692	0.467
907.500	529.952	80.004	19.996	103.192	20.080	3.764	0.498
908.000	530.236	80.004	19.993	103.196	20.082	3.614	0.537
908.500	530.484	80.006	19.994	103.199	20.078	3.935	0.549
909.000	530.738	80.002	19.994	103.195	20.083	3.536	0.517
909.500	531.010	80.005	19.994	103.190	20.085	3.394	0.514
910.000	531.239	80.005	19.994	103.188	20.079	3.842	0.513
910.500	531.504	80.007	19.994	103.184	20.082	3.587	0.498
911.000	531.729	80.005	19.994	103.180	20.082	3.633	0.492
911.500	532.004	80.005	19.994	103.179	20.079	3.843	0.494
912.000	532.224	80.005	19.996	103.179	20.078	3.940	0.497
912.500	532.507	80.006	19.994	103.180	20.079	3.826	0.499
913.000	532.729	80.005	19.995	103.180	20.077	3.997	0.504
913.500	532.985	80.005	19.993	103.181	20.078	3.895	0.491
914.000	533.226	80.005	19.994	103.182	20.080	3.756	0.488
914.500	533.483	80.006	19.995	103.184	20.077	3.984	0.498
915.000	533.741	80.005	19.994	103.186	20.079	3.811	0.506
915.500	533.984	80.006	19.994	103.191	20.078	3.936	0.508
916.000	534.252	80.006	19.994	103.196	20.079	3.809	0.506
916.500	534.472	80.005	19.995	103.197	20.078	3.923	0.500
917.000	534.767	80.007	19.993	103.196	20.079	3.867	0.502
917.500	535.009	80.006	19.995	103.194	20.081	3.709	0.526
918.000	535.265	80.004	19.994	103.189	20.082	3.628	0.517
918.500	535.535	80.006	19.994	103.184	20.080	3.753	0.512
919.000	535.790	80.005	19.994	103.182	20.081	3.721	0.526
919.500	536.042	80.005	19.993	103.181	20.085	3.379	0.516
920.000	536.311	80.005	19.993	103.182	20.082	3.607	0.514
920.500	536.555	80.007	19.993	103.182	20.082	3.650	0.517
921.000	536.825	80.005	19.994	103.184	20.083	3.510	0.513
921.500	537.058	80.006	19.993	103.191	20.081	3.696	0.508
922.000	537.291	80.007	19.993	103.199	20.086	3.307	0.485
922.500	537.542	80.006	19.993	103.200	20.083	3.514	0.475
923.000	537.793	80.006	19.994	103.199	20.081	3.652	0.493
923.500	538.049	80.006	19.994	103.197	20.081	3.711	0.504
924.000	538.293	80.007	19.993	103.190	20.085	3.385	0.504
924.500	538.562	80.006	19.994	103.186	20.083	3.510	0.507
925.000	538.798	80.007	19.994	103.190	20.082	3.601	0.509
925.500	539.015	80.006	19.994	103.198	20.080	3.764	0.479
926.000	539.293	80.005	19.993	103.199	20.083	3.502	0.474
926.501	539.571	80.006	19.994	103.200	20.082	3.614	0.526
927.001	539.817	80.005	19.993	103.197	20.082	3.645	0.540
927.500	540.058	80.006	19.994	103.190	20.085	3.343	0.506
928.000	540.326	80.004	19.994	103.182	20.081	3.692	0.498
928.501	540.581	80.006	19.993	103.180	20.077	4.001	0.516
929.000	540.802	80.005	19.994	103.177	20.079	3.861	0.500
929.500	541.096	80.006	19.993	103.175	20.080	3.789	0.496
930.000	541.340	80.006	19.994	103.180	20.079	3.878	0.526
930.500	541.591	80.006	19.993	103.180	20.085	3.352	0.516
931.000	541.829	80.005	19.994	103.180	20.085	3.401	0.492
931.500	542.083	80.005	19.994	103.180	20.081	3.705	0.490
932.000	542.361	80.007	19.994	103.180	20.083	3.551	0.512
932.500	542.592	80.005	19.992	103.176	20.081	3.718	0.521
933.000	542.868	80.006	19.995	103.176	20.080	3.777	0.508
933.500	543.093	80.005	19.994	103.177	20.082	3.614	0.504
934.000	543.368	80.005	19.994	103.177	20.079	3.874	0.500
934.500	543.637	80.006	19.993	103.177	20.084	3.437	0.522
935.000	543.885	80.006	19.995	103.177	20.085	3.411	0.531
935.500	544.121	80.007	19.994	103.177	20.082	3.631	0.501
936.000	544.362	80.006	19.995	103.176	20.082	3.599	0.481
936.500	544.583	80.006	19.995	103.177	20.080	3.734	0.470
937.000	544.856	80.007	19.995	103.178	20.079	3.873	0.477
937.500	545.095	80.006	19.993	103.179	20.080	3.791	0.503
938.000	545.353	80.006	19.994	103.180	20.080	3.768	0.505
938.500	545.598	80.005	19.994	103.181	20.079	3.814	0.500
939.000	545.871	80.007	19.995	103.184	20.084	3.474	0.511
939.500	546.090	80.006	19.994	103.188	20.079	3.854	0.505
940.000	546.366	80.006	19.995	103.187	20.080	3.797	0.493
940.500	546.632	80.006	19.994	103.189	20.079	3.869	0.518
941.000	546.904	80.006	19.994	103.193	20.082	3.607	0.540
941.500	547.134	80.006	19.995	103.196	20.083	3.512	0.520
942.000	547.347	80.008	19.995	103.198	20.082	3.647	0.473
942.500	547.654	80.006	19.995	103.198	20.085	3.385	0.481
943.000	547.887	80.007	19.993	103.196	20.083	3.537	0.530
943.500	548.141	80.007	19.994	103.191	20.083	3.552	0.513
944.000	548.391	80.006	19.994	103.188	20.078	3.954	0.496
944.500	548.649	80.008	19.995	103.183	20.080	3.785	0.506
945.000	548.892	80.007	19.994	103.188	20.078	3.920	0.504
945.500	549.127	80.007	19.994	103.191	20.076	4.055	0.490
946.000	549.383	80.007	19.995	103.190	20.086	3.309	0.485
946.500	549.640	80.006	19.993	103.186	20.078	3.890	0.502
947.000	549.910	80.008	19.994	103.185	20.081	3.723	0.520
947.500	550.152	80.007	19.993	103.179	20.084	3.487	0.520
948.000	550.418	80.009	19.994	103.174	20.081	3.660	0.510
948.500	550.655	80.008	19.994	103.173	20.076	4.075	0.505
949.000	550.940	80.008	19.995	103.174	20.085	3.390	0.512
949.500	551.153	80.008	19.995	103.174	20.079	3.806	0.510
950.000	551.408	80.007	19.995	103.174	20.083	3.511	0.483
950.500	551.657	80.006	19.995	103.175	20.082	3.608	0.487
951.000	551.904	80.006	19.994	103.175	20.078	3.937	0.500
951.500	552.142	80.007	19.995	103.175	20.081	3.715	0.490
952.000	552.391	80.007	19.994	103.177	20.082	3.635	0.486
952.500	552.652	80.006	19.993	103.176	20.074	4.258	0.499
953.000	552.911	80.006	19.995	103.176	20.080	3.776	0.515
953.500	553.111	80.005	19.993	103.176	20.077	4.013	0.490
954.000	553.418	80.006	19.994	103.175	20.075	4.184	0.483
954.500	553.680	80.006	19.996	103.173	20.077	3.998	0.538
955.000	553.929	80.005	19.994	103.174	20.083	3.538	0.540
955.500	554.205	80.006	19.994	103.174	20.076	4.115	0.518
956.000	554.435	80.005	19.995	103.174	20.077	3.975	0.515
956.500	554.642	80.005	19.995	103.175	20.075	4.140	0.472
957.001	554.937	80.005	19.994	103.176	20.074	4.212	0.469
957.500	555.207	80.004	19.993	103.176	20.081	3.671	0.534
958.000	555.453	80.004	19.994	103.179	20.076	4.068	0.540
958.500	555.684	80.004	19.995	103.181	20.076	4.089	0.496
959.001	555.909	80.005	19.994	103.185	20.080	3.732	0.467
959.500	556.158	80.005	19.995	103.192	20.082	3.650	0.465
960.000	556.439	80.004	19.994	103.193	20.076	4.041	0.502
960.500	556.682	80.006	19.996	103.192	20.074	4.208	0.527
961.000	556.937	80.004	19.994	103.196	20.080	3.802	0.511
961.500	557.174	80.004	19.995	103.197	20.077	4.032	0.495
962.000	557.453	80.005	19.995	103.191	20.075	4.146	0.504
962.500	557.672	80.005	19.994	103.190	20.084	3.483	0.507
963.000	557.982	80.004	19.996	103.189	20.075	4.167	0.514
963.500	558.191	80.005	19.995	103.183	20.079	3.869	0.525
964.000	558.472	80.003	19.994	103.179	20.075	4.174	0.505
964.500	558.679	80.003	19.995	103.178	20.076	4.057	0.489
965.000	558.931	80.004	19.995	103.178	20.076	4.102	0.473
965.500	559.194	80.003	19.994	103.179	20.073	4.317	0.487
966.000	559.421	80.005	19.995	103.180	20.075	4.184	0.503
966.500	559.673	80.004	19.994	103.186	20.074	4.245	0.485
967.000	559.896	80.005	19.995	103.190	20.075	4.178	0.477
967.500	560.199	80.004	19.994	103.190	20.075	4.174	0.500
968.000	560.418	80.004	19.994	103.191	20.078	3.916	0.524
968.500	560.690	80.004	19.994	103.190	20.076	4.062	0.506
969.000	560.924	80.005	19.994	103.186	20.079	3.878	0.498
969.500	561.161	80.006	19.995	103.184	20.077	4.034	0.489
970.000	561.462	80.004	19.995	103.187	20.079	3.810	0.505
970.500	561.680	80.004	19.994	103.187	20.071	4.425	0.528
971.000	561.931	80.004	19.996	103.187	20.073	4.292	0.493
971.500	562.192	80.005	19.995	103.183	20.075	4.182	0.491
972.000	562.438	80.003	19.995	103.182	20.077	4.024	0.510
972.500	562.651	80.004	19.995	103.181	20.071	4.442	0.483
973.000	562.919	80.004	19.995	103.183	20.077	3.960	0.470
973.500	563.180	80.004	19.995	103.183	20.072	4.358	0.505
974.001	563.438	80.004	19.995	103.183	20.077	3.979	0.524
974.501	563.684	80.005	19.995	103.183	20.072	4.364	0.512
975.001	563.902	80.003	19.995	103.180	20.079	3.876	0.484
975.501	564.148	80.004	19.994	103.177	20.071	4.453	0.464
976.000	564.385	80.004	19.995	103.176	20.066	4.825	0.474
976.500	564.630	80.004	19.995	103.177	20.072	4.419	0.482
977.000	564.871	80.004	19.994	103.176	20.075	4.172	0.484
977.500	565.136	80.004	19.995	103.177	20.076	4.096	0.496
978.000	565.377	80.004	19.994	103.178	20.075	4.162	0.506
978.500	565.590	80.004	19.994	103.179	20.077	4.005	0.480
979.000	565.846	80.004	19.995	103.179	20.076	4.058	0.462
979.500	566.107	80.004	19.995	103.180	20.076	4.090	0.493
980.000	566.341	80.004	19.995	103.180	20.073	4.284	0.506
980.500	566.595	80.006	19.995	103.180	20.069	4.604	0.491
981.000	566.850	80.003	19.994	103.180	20.075	4.191	0.499
981.500	567.062	80.003	19.995	103.180	20.072	4.417	0.488
982.000	567.329	80.003	19.995	103.180	20.075	4.164	0.473
982.500	567.556	80.005	19.995	103.180	20.077	4.030	0.486
983.001	567.810	80.004	19.995	103.179	20.075	4.127	0.487
983.500	568.040	80.004	19.994	103.180	20.071	4.446	0.483
984.000	568.270	80.003	19.994	103.181	20.074	4.203	0.472
984.500	568.564	80.003	19.993	103.182	20.075	4.159	0.492
985.000	568.763	80.003	19.993	103.182	20.071	4.468	0.508
985.500	569.021	80.004	19.994	103.182	20.072	4.391	0.475
986.000	569.308	80.004	19.995	103.183	20.074	4.239	0.501
986.500	569.474	80.004	19.994	103.183	20.073	4.294	0.499
987.000	569.779	80.005	19.994	103.184	20.076	4.110	0.462
987.500	570.029	80.004	19.994	103.190	20.082	3.628	0.513
988.000	570.255	80.003	19.994	103.192	20.074	4.235	0.515
988.500	570.512	80.004	19.993	103.194	20.074	4.225	0.480
989.000	570.738	80.004	19.995	103.196	20.078	3.959	0.483
989.500	570.995	80.005	19.994	103.195	20.075	4.145	0.483
990.000	571.230	80.005	19.994	103.196	20.075	4.188	0.488
990.500	571.466	80.003	19.994	103.199	20.078	3.907	0.482
991.000	571.726	80.005	19.994	103.203	20.074	4.233	0.483
991.500	571.949	80.004	19.994	103.202	20.076	4.053	0.489
992.000	572.192	80.006	19.994	103.201	20.070	4.507	0.474
992.500	572.458	80.005	19.996	103.196	20.073	4.321	0.487
993.000	572.698	80.004	19.994	103.191	20.075	4.172	0.508
993.500	572.939	80.004	19.996	103.184	20.075	4.162	0.494
994.000	573.170	80.004	19.994	103.183	20.073	4.308	0.476
994.500	573.437	80.004	19.994	103.184	20.067	4.754	0.485
995.000	573.713	80.006	19.994	103.183	20.077	3.974	0.521
995.500	573.938	80.004	19.993	103.182	20.072	4.405	0.522
996.000	574.202	80.004	19.994	103.183	20.073	4.333	0.495
996.500	574.529	80.006	19.995	103.180	20.071	4.489	0.540
997.000	574.740	80.005	19.995	103.179	20.078	3.943	0.565
997.500	574.972	80.004	19.993	103.178	20.072	4.381	0.491
998.000	575.236	80.006	19.994	103.178	20.072	4.372	0.470
998.500	575.484	80.006	19.995	103.177	20.078	3.918	0.504
999.000	575.738	80.006	19.994	103.179	20.072	4.417	0.507
999.500	575.958	80.005	19.994	103.186	20.074	4.212	0.488
1000.000	576.248	80.006	19.994	103.199	20.079	3.870	0.492
1000.500	576.503	80.006	19.994	103.214	20.074	4.234	0.527
1001.000	576.733	80.007	19.994	103.230	20.076	4.090	0.515
1001.500	577.019	80.006	19.995	103.237	20.073	4.314	0.501
1002.000	577.245	80.008	19.994	103.236	20.078	3.919	0.514
1002.500	577.509	80.007	19.994	103.225	20.073	4.276	0.501
1003.000	577.769	80.006	19.993	103.214	20.076	4.051	0.507
1003.500	577.991	80.007	19.995	103.205	20.078	3.922	0.503
1004.000	578.220	80.006	19.993	103.201	20.073	4.290	0.467
1004.500	578.516	80.006	19.994	103.200	20.074	4.227	0.488
1005.000	578.765	80.006	19.994	103.205	20.077	3.961	0.535
1005.500	578.997	80.006	19.995	103.207	20.073	4.341	0.512
1006.000	579.222	80.004	19.994	103.208	20.075	4.127	0.469
1006.500	579.457	80.007	19.994	103.204	20.074	4.229	0.459
1007.000	579.754	80.006	19.993	103.198	20.073	4.311	0.496
1007.500	579.956	80.006	19.995	103.191	20.077	3.980	0.515
1008.000	580.234	80.006	19.995	103.185	20.070	4.512	0.490
1008.500	580.501	80.005	19.993	103.183	20.074	4.231	0.513
1009.000	580.720	80.006	19.995	103.183	20.074	4.215	0.516
1009.500	580.983	80.006	19.993	103.185	20.075	4.132	0.484
1010.000	581.231	80.007	19.995	103.192	20.076	4.063	0.496
1010.500	581.470	80.005	19.994	103.197	20.071	4.486	0.499
1011.000	581.762	80.006	19.994	103.198	20.070	4.551	0.509
1011.500	582.022	80.006	19.995	103.202	20.071	4.427	0.541
1012.000	582.269	80.005	19.993	103.205	20.070	4.513	0.529
1012.500	582.548	80.006	19.994	103.200	20.071	4.469	0.517
1013.000	582.802	80.006	19.994	103.195	20.074	4.215	0.529
1013.500	583.021	80.005	19.994	103.191	20.077	3.985	0.503
1014.000	583.289	80.006	19.994	103.188	20.070	4.530	0.480
1014.500	583.539	80.004	19.993	103.187	20.076	4.097	0.503
1015.000	583.791	80.006	19.995	103.189	20.078	3.955	0.509
1015.500	584.045	80.005	19.993	103.191	20.073	4.297	0.504
1016.000	584.300	80.005	19.994	103.190	20.073	4.282	0.507
1016.500	584.547	80.006	19.993	103.186	20.075	4.181	0.505
1017.000	584.809	80.005	19.994	103.183	20.074	4.250	0.506
1017.500	585.081	80.008	19.993	103.179	20.071	4.434	0.522
1018.000	585.340	80.005	19.993	103.184	20.074	4.263	0.533
1018.500	585.569	80.006	19.994	103.189	20.072	4.347	0.509
1019.000	585.864	80.006	19.994	103.192	20.079	3.806	0.506
1019.500	586.053	80.007	19.994	103.197	20.069	4.594	0.504
1020.000	586.351	80.006	19.992	103.203	20.072	4.398	0.486
1020.500	586.598	80.006	19.993	103.203	20.072	4.414	0.516
1021.000	586.870	80.007	19.993	103.204	20.073	4.324	0.532
1021.500	587.101	80.007	19.995	103.208	20.072	4.391	0.511
1022.000	587.371	80.007	19.994	103.212	20.071	4.463	0.502
1022.500	587.639	80.007	19.993	103.213	20.070	4.529	0.520
1023.000	587.883	80.007	19.992	103.213	20.071	4.446	0.525
1023.500	588.142	80.007	19.994	103.214	20.069	4.584	0.507
1024.000	588.393	80.008	19.995	103.212	20.066	4.822	0.506
1024.500	588.659	80.009	19.993	103.212	20.074	4.195	0.514
1025.000	588.888	80.007	19.993	103.212	20.070	4.537	0.506
1025.500	589.175	80.007	19.994	103.211	20.067	4.749	0.505
1026.000	589.443	80.006	19.992	103.209	20.067	4.800	0.536
1026.500	589.702	80.007	19.993	103.205	20.068	4.684	0.541
1027.000	589.934	80.007	19.993	103.198	20.066	4.813	0.509
1027.500	590.212	80.008	19.994	103.193	20.064	4.992	0.501
1028.001	590.487	80.008	19.994	103.188	20.067	4.796	0.532
1028.501	590.766	80.008	19.994	103.184	20.062	5.160	0.554
1029.000	590.968	80.007	19.993	103.183	20.064	4.995	0.517
1029.500	591.246	80.006	19.993	103.182	20.067	4.765	0.481
1030.000	591.512	80.007	19.994	103.179	20.069	4.592	0.512
1030.500	591.735	80.007	19.995	103.178	20.063	5.065	0.516
1031.001	592.007	80.008	19.994	103.177	20.065	4.919	0.492
1031.501	592.264	80.007	19.993	103.178	20.063	5.057	0.512
1032.000	592.502	80.006	19.993	103.181	20.070	4.513	0.512
1032.500	592.729	80.007	19.995	103.183	20.071	4.486	0.480
1033.000	593.016	80.008	19.995	103.184	20.063	5.061	0.489
1033.500	593.265	80.006	19.994	103.185	20.068	4.710	0.525
1034.000	593.533	80.006	19.994	103.184	20.068	4.708	0.527
1034.500	593.814	80.006	19.993	103.181	20.062	5.132	0.533
1035.000	594.043	80.006	19.995	103.181	20.062	5.174	0.530
1035.500	594.323	80.005	19.994	103.180	20.064	5.032	0.510
1036.000	594.568	80.004	19.994	103.180	20.061	5.212	0.517
1036.500	594.815	80.003	19.995	103.187	20.062	5.150	0.508
1037.000	595.085	80.004	19.994	103.193	20.063	5.099	0.505
1037.500	595.331	80.005	19.996	103.194	20.060	5.337	0.516
1038.000	595.579	80.006	19.994	103.196	20.069	4.605	0.505
1038.500	595.798	80.004	19.995	103.197	20.073	4.318	0.480
1039.000	596.076	80.004	19.995	103.199	20.065	4.921	0.482
1039.500	596.320	80.003	19.994	103.201	20.067	4.785	0.509
1040.000	596.624	80.004	19.993	103.207	20.060	5.303	0.535
1040.501	596.886	80.004	19.994	103.211	20.065	4.931	0.557
1041.001	597.132	80.004	19.994	103.217	20.061	5.203	0.537
1041.500	597.392	80.006	19.995	103.218	20.064	5.009	0.507
1042.000	597.653	80.003	19.995	103.217	20.070	4.578	0.514
