Repository: ulfsri/fsri_materials_database

# Materials and Products Database

## 01_Data

Raw data generated from each apparatus are included here in plain-text format. The data is organized first by material, next by the short name of test apparatus used, and where applicable additional filtering by test settings.

### material.json

Each material directory contains a json file of the same name as the material. This file links the data stored in the repository as well as data and graphs produced by the accompanying scripts (__02_Scripts__) to the respective landing page for the material on the front-end website.

File: 01_Data/Cotton_Sheets/MCC/Cotton_Sheets_MCC_30K_min_220107_R2.txt (part 1 of 4)
Sample ID:	C:\MCC\MCC Cal\Test\Cotton_Sheets_MCC_30K_min_220107_R2.txt
Sample Weight (mg):	4.97
Heating Rate (C/s):	0.5
Combustor Temp (C):	900
N2 Flow Rate (cc/min):	80
O2 Flow Rate (cc/min):	20
Calibration File:	C:\MCC\MCC Cal\Coeff1 JN10440_30_210304.txt.txt
T Correction Coefficients:	0	1.024463	0
Time Shift (s):	14
*
Time (s)	Temperature (C)	N2 flow rate (cc/min)	O2 flow rate (cc/min)	Flow Rate (cc/min)	Oxygen (%)	HRR (W/g)	Heating rate (C/s)
0.000	110.953	80.004	19.995	104.081	20.243	0.120	-0.142
0.500	111.088	80.004	19.994	104.083	20.241	0.299	0.042
1.000	111.048	80.003	19.993	104.081	20.246	-0.056	0.121
1.500	110.805	80.003	19.994	104.082	20.244	0.066	-0.094
2.000	111.189	80.004	19.992	104.076	20.244	0.063	-0.071
2.500	110.927	80.002	19.993	104.072	20.242	0.206	0.132
3.000	110.915	80.003	19.992	104.070	20.245	0.021	-0.076
3.500	110.847	80.003	19.993	104.070	20.243	0.111	-0.177
4.000	111.000	80.004	19.993	104.073	20.246	-0.073	0.002
4.500	111.164	80.003	19.992	104.074	20.245	0.030	0.201
5.000	110.881	80.002	19.993	104.074	20.242	0.193	0.099
5.500	110.972	80.003	19.994	104.071	20.243	0.134	-0.155
6.000	111.114	80.003	19.993	104.068	20.240	0.329	0.020
6.500	110.995	80.004	19.992	104.063	20.243	0.124	0.128
7.000	110.915	80.002	19.993	104.063	20.244	0.059	-0.087
7.500	111.036	80.003	19.993	104.065	20.243	0.127	-0.079
8.000	110.966	80.004	19.993	104.068	20.243	0.106	0.046
8.501	110.842	80.002	19.994	104.068	20.244	0.059	-0.071
9.001	111.171	80.003	19.992	104.068	20.242	0.231	0.005
9.500	111.009	80.004	19.994	104.068	20.243	0.163	0.186
10.000	110.907	80.005	19.993	104.065	20.245	0.032	-0.048
10.500	111.252	80.002	19.994	104.061	20.244	0.082	-0.010
11.000	110.879	80.005	19.993	104.063	20.240	0.324	0.107
11.500	110.892	80.004	19.994	104.065	20.239	0.397	-0.194
12.000	111.016	80.002	19.994	104.068	20.241	0.285	-0.111
12.500	111.034	80.004	19.994	104.069	20.240	0.346	0.139
13.000	110.968	80.001	19.994	104.068	20.243	0.150	0.047
13.500	111.064	80.004	19.994	104.067	20.239	0.390	-0.009
14.000	111.021	80.003	19.994	104.065	20.240	0.363	0.041
14.500	111.040	80.002	19.994	104.063	20.241	0.243	0.014
15.000	110.967	80.002	19.994	104.062	20.242	0.211	-0.039
15.500	111.024	80.002	19.993	104.062	20.244	0.043	-0.035
16.000	110.912	80.003	19.993	104.065	20.243	0.167	-0.035
16.500	111.035	80.001	19.993	104.069	20.245	0.018	-0.022
17.000	110.985	80.003	19.993	104.071	20.245	0.025	0.042
17.500	110.933	80.001	19.992	104.071	20.242	0.179	-0.014
18.000	111.076	80.002	19.995	104.071	20.242	0.172	-0.006
18.500	110.927	80.002	19.995	104.069	20.244	0.054	0.042
19.000	111.039	80.002	19.994	104.067	20.242	0.192	-0.021
19.500	110.909	80.004	19.994	104.065	20.243	0.156	-0.028
20.000	111.069	80.003	19.994	104.064	20.243	0.109	0.006
20.500	110.933	80.004	19.993	104.065	20.243	0.115	0.027
21.000	110.977	80.003	19.993	104.064	20.243	0.149	-0.034
21.500	111.039	80.002	19.994	104.062	20.241	0.251	0.007
22.000	110.915	80.005	19.993	104.062	20.242	0.211	0.022
22.500	111.068	80.004	19.994	104.062	20.241	0.252	-0.017
23.000	110.947	80.003	19.993	104.062	20.240	0.312	0.030
23.500	111.004	80.003	19.994	104.062	20.245	0.029	-0.016
24.000	110.941	80.003	19.993	104.063	20.241	0.295	-0.035
24.500	111.022	80.004	19.993	104.063	20.240	0.349	0.006
25.000	111.012	80.004	19.993	104.062	20.241	0.274	0.045
25.500	110.942	80.004	19.993	104.062	20.243	0.131	-0.004
26.000	110.912	80.004	19.993	104.061	20.243	0.111	-0.090
26.500	111.036	80.005	19.993	104.061	20.239	0.403	-0.003
27.000	110.968	80.004	19.993	104.061	20.241	0.270	0.075
27.500	110.977	80.005	19.993	104.061	20.242	0.218	-0.002
28.000	110.930	80.004	19.993	104.062	20.243	0.138	-0.049
28.500	111.042	80.005	19.993	104.061	20.239	0.374	0.014
29.000	110.963	80.005	19.994	104.062	20.241	0.279	0.049
29.500	111.045	80.005	19.993	104.062	20.241	0.261	0.018
30.000	110.979	80.004	19.993	104.063	20.240	0.353	0.009
30.500	110.970	80.005	19.993	104.062	20.244	0.102	-0.029
31.000	110.982	80.005	19.992	104.063	20.238	0.457	-0.036
31.500	111.016	80.004	19.993	104.064	20.240	0.321	0.024
32.000	111.011	80.004	19.993	104.065	20.238	0.448	0.037
32.500	110.996	80.004	19.993	104.065	20.235	0.643	0.004
33.000	110.978	80.004	19.993	104.065	20.240	0.349	-0.026
33.500	110.981	80.005	19.993	104.065	20.240	0.351	-0.024
34.000	111.017	80.004	19.993	104.063	20.237	0.512	0.012
34.500	111.006	80.004	19.993	104.060	20.242	0.188	0.032
35.000	110.958	80.004	19.992	104.060	20.237	0.510	-0.017
35.500	110.933	80.004	19.994	104.060	20.239	0.419	-0.066
36.000	110.977	80.004	19.994	104.059	20.238	0.484	-0.028
36.500	110.958	80.003	19.993	104.061	20.238	0.476	0.022
37.001	110.924	80.003	19.993	104.068	20.237	0.514	-0.014
37.501	110.999	80.003	19.993	104.076	20.238	0.467	-0.006
38.000	110.971	80.004	19.993	104.083	20.237	0.498	0.044
38.500	110.948	80.003	19.993	104.091	20.235	0.638	-0.002
39.000	110.919	80.004	19.995	104.098	20.236	0.566	-0.052
39.500	110.944	80.003	19.993	104.101	20.235	0.666	-0.028
40.000	111.027	80.004	19.994	104.102	20.237	0.530	0.052
40.500	110.907	80.003	19.994	104.100	20.238	0.448	0.035
41.000	111.047	80.004	19.993	104.099	20.232	0.864	-0.008
41.500	110.892	80.003	19.993	104.097	20.234	0.704	0.003
42.000	111.016	80.003	19.993	104.094	20.237	0.559	-0.023
42.500	110.982	80.002	19.995	104.089	20.235	0.677	0.029
43.000	110.947	80.002	19.995	104.086	20.235	0.692	0.011
43.500	110.994	80.002	19.994	104.086	20.238	0.453	-0.029
44.000	110.953	80.003	19.993	104.084	20.238	0.471	0.009
44.500	110.966	80.003	19.994	104.086	20.237	0.559	-0.011
45.000	110.975	80.004	19.994	104.090	20.236	0.608	-0.003
45.500	111.011	80.002	19.994	104.096	20.235	0.638	0.034
46.000	111.001	80.003	19.993	104.097	20.236	0.568	0.036
46.500	110.989	80.003	19.993	104.098	20.235	0.692	0.002
47.000	111.027	80.003	19.994	104.100	20.236	0.613	0.002
47.500	111.012	80.003	19.993	104.099	20.233	0.776	0.024
48.000	110.996	80.003	19.993	104.100	20.230	0.957	-0.004
48.500	110.978	80.004	19.993	104.101	20.235	0.660	-0.032
49.000	110.968	80.004	19.992	104.105	20.234	0.731	-0.032
49.500	111.079	80.004	19.992	104.106	20.230	0.972	0.036
50.000	111.010	80.005	19.992	104.112	20.230	0.957	0.072
50.500	111.054	80.004	19.993	104.118	20.231	0.941	0.009
51.000	111.005	80.006	19.992	104.125	20.228	1.110	-0.015
51.500	111.086	80.005	19.992	104.132	20.230	0.999	0.013
52.000	111.047	80.005	19.992	104.138	20.228	1.090	0.036
52.500	111.026	80.006	19.992	104.140	20.230	0.959	-0.009
53.000	111.086	80.006	19.992	104.142	20.226	1.226	-0.010
53.500	111.095	80.007	19.992	104.144	20.225	1.307	0.054
54.000	111.047	80.007	19.992	104.145	20.223	1.463	0.015
54.500	111.157	80.006	19.993	104.153	20.228	1.131	0.011
55.000	111.107	80.007	19.992	104.161	20.227	1.171	0.061
55.500	111.137	80.006	19.992	104.170	20.219	1.704	0.020
56.000	111.205	80.006	19.995	104.178	20.222	1.530	0.039
56.500	111.227	80.006	19.993	104.186	20.219	1.716	0.094
57.000	111.233	80.006	19.994	104.186	20.222	1.487	0.059
57.500	111.234	80.006	19.993	104.186	20.220	1.612	0.017
58.000	111.320	80.006	19.993	104.184	20.219	1.689	0.047
58.500	111.329	80.006	19.993	104.181	20.219	1.732	0.091
59.000	111.284	80.005	19.993	104.180	20.218	1.759	0.029
59.500	111.353	80.006	19.993	104.180	20.216	1.901	-0.006
60.000	111.397	80.006	19.993	104.182	20.215	1.975	0.069
60.500	111.409	80.006	19.993	104.186	20.215	1.994	0.085
61.000	111.450	80.006	19.993	104.193	20.214	2.023	0.054
61.500	111.474	80.004	19.994	104.200	20.215	1.944	0.059
62.000	111.517	80.004	19.993	104.209	20.213	2.118	0.066
62.500	111.510	80.005	19.993	104.215	20.211	2.260	0.052
63.000	111.589	80.004	19.992	104.218	20.211	2.202	0.054
63.500	111.662	80.003	19.992	104.221	20.213	2.091	0.112
64.000	111.682	80.003	19.992	104.221	20.211	2.249	0.122
64.500	111.719	80.003	19.993	104.220	20.211	2.218	0.075
65.000	111.733	80.003	19.992	104.220	20.208	2.398	0.054
65.500	111.780	80.003	19.992	104.224	20.208	2.430	0.056
66.000	111.841	80.002	19.993	104.228	20.208	2.423	0.085
66.501	111.905	80.003	19.993	104.230	20.206	2.565	0.117
67.001	111.981	80.002	19.993	104.230	20.207	2.516	0.133
67.501	112.033	80.002	19.992	104.230	20.204	2.710	0.134
68.000	112.027	80.003	19.993	104.227	20.206	2.553	0.087
68.500	112.112	80.004	19.992	104.225	20.206	2.558	0.063
69.000	112.189	80.003	19.992	104.229	20.205	2.603	0.120
69.500	112.204	80.003	19.993	104.234	20.204	2.716	0.127
70.000	112.341	80.003	19.992	104.238	20.204	2.675	0.122
70.500	112.282	80.003	19.993	104.242	20.203	2.788	0.115
71.000	112.475	80.002	19.992	104.241	20.203	2.788	0.106
71.500	112.476	80.001	19.993	104.242	20.204	2.720	0.165
72.000	112.549	80.003	19.994	104.244	20.202	2.808	0.134
72.500	112.644	80.003	19.994	104.248	20.203	2.771	0.121
73.000	112.696	80.003	19.994	104.246	20.203	2.783	0.158
73.500	112.760	80.003	19.993	104.245	20.202	2.832	0.132
74.000	112.803	80.002	19.994	104.243	20.203	2.735	0.112
74.500	112.915	80.003	19.994	104.238	20.200	2.954	0.131
75.000	112.962	80.004	19.994	104.233	20.200	2.946	0.157
75.500	113.075	80.003	19.994	104.236	20.201	2.880	0.159
76.000	113.117	80.004	19.994	104.236	20.200	2.981	0.157
76.500	113.216	80.002	19.994	104.231	20.200	2.947	0.148
77.000	113.354	80.003	19.993	104.233	20.197	3.141	0.190
77.500	113.389	80.003	19.992	104.238	20.200	2.970	0.205
78.000	113.421	80.002	19.994	104.240	20.199	3.008	0.120
78.500	113.563	80.005	19.994	104.249	20.195	3.258	0.120
79.000	113.650	80.002	19.993	104.262	20.197	3.161	0.201
79.500	113.708	80.005	19.992	104.267	20.196	3.192	0.187
80.000	113.804	80.004	19.993	104.268	20.195	3.273	0.150
80.500	113.891	80.004	19.993	104.273	20.195	3.264	0.169
81.000	113.966	80.004	19.994	104.277	20.195	3.255	0.172
81.500	114.015	80.002	19.993	104.279	20.192	3.452	0.142
82.000	114.188	80.003	19.993	104.285	20.194	3.331	0.173
82.500	114.279	80.003	19.993	104.292	20.194	3.349	0.243
83.000	114.324	80.003	19.993	104.295	20.195	3.272	0.200
83.500	114.474	80.004	19.993	104.295	20.193	3.417	0.166
84.000	114.620	80.005	19.993	104.295	20.191	3.551	0.246
84.500	114.672	80.004	19.993	104.296	20.191	3.528	0.247
85.000	114.748	80.004	19.992	104.297	20.189	3.657	0.163
85.500	114.871	80.004	19.992	104.296	20.192	3.462	0.163
86.000	114.985	80.004	19.993	104.296	20.188	3.724	0.218
86.500	115.101	80.003	19.992	104.296	20.191	3.555	0.233
87.000	115.255	80.004	19.992	104.297	20.191	3.542	0.250
87.501	115.303	80.004	19.992	104.300	20.190	3.605	0.237
88.001	115.429	80.003	19.992	104.307	20.192	3.492	0.188
88.500	115.502	80.005	19.993	104.313	20.192	3.481	0.186
89.001	115.689	80.003	19.993	104.321	20.191	3.519	0.229
89.501	115.735	80.004	19.993	104.329	20.192	3.445	0.246
90.000	115.908	80.002	19.994	104.334	20.190	3.584	0.226
90.500	116.044	80.004	19.993	104.339	20.193	3.395	0.264
91.001	116.120	80.003	19.993	104.342	20.193	3.435	0.261
91.501	116.275	80.003	19.993	104.343	20.194	3.331	0.221
92.001	116.380	80.002	19.993	104.342	20.192	3.472	0.246
92.501	116.514	80.004	19.992	104.335	20.193	3.383	0.250
93.001	116.642	80.003	19.993	104.325	20.193	3.406	0.251
93.501	116.785	80.002	19.992	104.316	20.189	3.699	0.267
94.001	116.894	80.001	19.993	104.308	20.189	3.691	0.261
94.500	117.001	80.003	19.993	104.302	20.191	3.535	0.234
95.000	117.158	80.004	19.993	104.301	20.192	3.480	0.240
95.500	117.232	80.003	19.993	104.303	20.193	3.419	0.248
96.000	117.426	80.003	19.993	104.305	20.189	3.681	0.249
96.500	117.553	80.003	19.994	104.306	20.191	3.564	0.294
97.000	117.731	80.003	19.994	104.306	20.189	3.691	0.313
97.500	117.874	80.002	19.993	104.306	20.190	3.633	0.313
98.000	117.917	80.003	19.993	104.303	20.190	3.612	0.254
98.500	118.099	80.003	19.994	104.302	20.192	3.506	0.206
99.000	118.198	80.003	19.993	104.301	20.190	3.614	0.253
99.500	118.365	80.002	19.992	104.302	20.191	3.521	0.273
100.000	118.462	80.002	19.993	104.302	20.191	3.560	0.265
100.500	118.664	80.002	19.992	104.302	20.189	3.659	0.282
101.000	118.797	80.003	19.994	104.302	20.190	3.610	0.317
101.500	118.958	80.003	19.994	104.302	20.192	3.506	0.315
102.000	119.066	80.002	19.993	104.303	20.188	3.715	0.281
102.500	119.229	80.003	19.992	104.304	20.190	3.584	0.270
103.001	119.406	80.003	19.994	104.305	20.190	3.628	0.306
103.501	119.563	80.002	19.993	104.304	20.191	3.557	0.337
104.001	119.675	80.003	19.993	104.304	20.190	3.580	0.301
104.501	119.821	80.002	19.993	104.303	20.192	3.507	0.263
105.001	119.931	80.003	19.993	104.304	20.192	3.454	0.257
105.501	120.140	80.003	19.993	104.303	20.193	3.433	0.287
106.001	120.295	80.003	19.994	104.303	20.188	3.729	0.341
106.501	120.404	80.003	19.994	104.302	20.191	3.571	0.314
107.001	120.580	80.003	19.994	104.301	20.190	3.632	0.275
107.500	120.712	80.003	19.993	104.298	20.191	3.573	0.296
108.000	120.859	80.004	19.994	104.295	20.192	3.505	0.294
108.500	121.029	80.004	19.993	104.289	20.188	3.709	0.299
109.000	121.170	80.004	19.993	104.289	20.189	3.656	0.314
109.500	121.357	80.004	19.993	104.291	20.192	3.471	0.319
110.000	121.534	80.004	19.993	104.291	20.188	3.736	0.346
110.501	121.693	80.004	19.993	104.293	20.190	3.632	0.350
111.001	121.838	80.005	19.993	104.299	20.190	3.577	0.320
111.500	121.992	80.003	19.993	104.299	20.186	3.896	0.301
112.000	122.116	80.005	19.992	104.298	20.188	3.745	0.288
112.501	122.287	80.005	19.993	104.298	20.191	3.517	0.287
113.001	122.514	80.004	19.993	104.299	20.189	3.670	0.346
113.501	122.620	80.004	19.993	104.299	20.189	3.657	0.365
114.001	122.803	80.004	19.993	104.300	20.189	3.681	0.311
114.501	122.997	80.005	19.992	104.300	20.189	3.654	0.333
115.001	123.152	80.004	19.993	104.300	20.191	3.549	0.363
115.501	123.340	80.004	19.993	104.303	20.191	3.539	0.346
116.000	123.450	80.004	19.993	104.303	20.188	3.747	0.320
116.500	123.605	80.004	19.993	104.303	20.190	3.614	0.281
117.000	123.789	80.003	19.994	104.302	20.190	3.616	0.302
117.500	124.001	80.004	19.992	104.303	20.190	3.629	0.368
118.000	124.159	80.004	19.993	104.305	20.189	3.692	0.383
118.500	124.275	80.005	19.992	104.306	20.189	3.703	0.321
119.000	124.500	80.003	19.994	104.306	20.188	3.762	0.307
119.500	124.675	80.005	19.995	104.306	20.188	3.753	0.371
120.001	124.821	80.004	19.995	104.306	20.188	3.710	0.361
120.501	125.017	80.004	19.994	104.304	20.185	3.911	0.331
121.001	125.225	80.003	19.993	104.303	20.188	3.713	0.373
121.500	125.323	80.002	19.994	104.303	20.186	3.859	0.355
122.000	125.564	80.004	19.993	104.304	20.185	3.939	0.322
122.500	125.688	80.004	19.994	104.306	20.182	4.113	0.353
123.000	125.845	80.004	19.994	104.306	20.186	3.869	0.324
123.500	126.033	80.003	19.993	104.308	20.185	3.923	0.313
124.000	126.212	80.003	19.994	104.309	20.186	3.882	0.356
124.500	126.379	80.003	19.993	104.308	20.186	3.842	0.356
125.000	126.599	80.004	19.994	104.305	20.183	4.045	0.366
125.500	126.789	80.004	19.994	104.302	20.184	4.009	0.399
126.000	126.930	80.004	19.994	104.298	20.187	3.774	0.371
126.500	127.087	80.003	19.994	104.297	20.188	3.731	0.315
127.000	127.319	80.003	19.993	104.296	20.183	4.047	0.343
127.500	127.478	80.003	19.994	104.297	20.186	3.849	0.390
128.000	127.693	80.004	19.993	104.302	20.182	4.104	0.382
128.500	127.861	80.004	19.993	104.310	20.183	4.084	0.379
129.000	127.980	80.004	19.993	104.314	20.185	3.939	0.335
129.500	128.246	80.004	19.994	104.316	20.185	3.910	0.336
130.000	128.399	80.003	19.993	104.318	20.185	3.944	0.401
130.500	128.519	80.004	19.994	104.314	20.184	4.018	0.346
131.000	128.756	80.003	19.993	104.312	20.183	4.036	0.315
131.500	128.971	80.003	19.994	104.314	20.185	3.957	0.405
132.000	129.110	80.004	19.993	104.315	20.185	3.955	0.403
132.500	129.291	80.004	19.993	104.312	20.186	3.881	0.337
133.000	129.507	80.005	19.994	104.310	20.186	3.892	0.358
133.500	129.638	80.004	19.994	104.306	20.180	4.269	0.372
134.001	129.861	80.005	19.994	104.302	20.182	4.101	0.351
134.500	130.028	80.005	19.993	104.302	20.186	3.842	0.372
135.000	130.189	80.005	19.993	104.307	20.183	4.074	0.359
135.500	130.447	80.005	19.993	104.311	20.182	4.111	0.374
136.000	130.616	80.004	19.993	104.311	20.183	4.077	0.423
136.500	130.790	80.005	19.995	104.314	20.182	4.109	0.385
137.000	131.002	80.005	19.994	104.314	20.178	4.414	0.365
137.500	131.223	80.004	19.993	104.310	20.179	4.357	0.409
138.000	131.363	80.005	19.995	104.306	20.181	4.184	0.397
138.500	131.644	80.004	19.994	104.304	20.180	4.285	0.391
139.000	131.795	80.005	19.996	104.299	20.179	4.353	0.426
139.500	131.959	80.006	19.995	104.296	20.180	4.236	0.374
140.000	132.168	80.006	19.995	104.295	20.178	4.387	0.344
140.500	132.379	80.005	19.994	104.295	20.179	4.301	0.397
141.000	132.553	80.005	19.994	104.295	20.178	4.377	0.402
141.500	132.798	80.005	19.994	104.295	20.179	4.354	0.402
142.000	132.971	80.004	19.993	104.294	20.177	4.480	0.418
142.500	133.170	80.004	19.993	104.294	20.180	4.256	0.395
143.000	133.393	80.005	19.993	104.295	20.177	4.473	0.397
143.500	133.591	80.004	19.993	104.295	20.179	4.317	0.422
144.000	133.795	80.005	19.993	104.295	20.176	4.546	0.411
144.500	133.993	80.003	19.992	104.299	20.175	4.604	0.402
145.000	134.212	80.004	19.992	104.307	20.176	4.509	0.410
145.500	134.379	80.004	19.992	104.314	20.178	4.392	0.402
146.000	134.660	80.003	19.993	104.322	20.177	4.463	0.417
146.500	134.838	80.004	19.992	104.330	20.176	4.498	0.453
147.000	135.018	80.004	19.993	104.333	20.177	4.488	0.409
147.500	135.200	80.004	19.993	104.334	20.178	4.380	0.360
148.000	135.431	80.003	19.992	104.334	20.173	4.712	0.388
148.500	135.639	80.004	19.993	104.334	20.174	4.662	0.426
149.000	135.846	80.003	19.993	104.335	20.172	4.772	0.427
149.500	136.021	80.002	19.992	104.335	20.175	4.585	0.398
150.000	136.307	80.003	19.994	104.336	20.174	4.632	0.422
150.500	136.480	80.003	19.993	104.336	20.174	4.637	0.460
151.000	136.677	80.003	19.992	104.335	20.172	4.804	0.415
151.500	136.915	80.003	19.994	104.337	20.174	4.662	0.403
152.000	137.118	80.002	19.992	104.344	20.172	4.763	0.438
152.500	137.319	80.003	19.993	104.352	20.176	4.556	0.422
153.000	137.521	80.002	19.994	104.359	20.175	4.571	0.403
153.500	137.737	80.002	19.992	104.365	20.175	4.587	0.410
154.000	137.967	80.003	19.994	104.368	20.176	4.515	0.432
154.500	138.166	80.002	19.993	104.368	20.176	4.499	0.437
155.000	138.372	80.003	19.994	104.361	20.175	4.587	0.417
155.500	138.643	80.003	19.992	104.361	20.176	4.559	0.441
156.000	138.816	80.003	19.993	104.364	20.178	4.428	0.461
156.500	139.039	80.003	19.992	104.362	20.175	4.605	0.420
157.001	139.256	80.003	19.993	104.356	20.177	4.454	0.418
157.500	139.501	80.003	19.993	104.357	20.178	4.404	0.451
158.000	139.715	80.004	19.992	104.350	20.176	4.558	0.461
158.500	139.923	80.003	19.993	104.343	20.175	4.610	0.441
159.000	140.137	80.003	19.993	104.343	20.175	4.594	0.422
159.500	140.369	80.002	19.993	104.347	20.176	4.517	0.434
160.000	140.535	80.003	19.993	104.347	20.175	4.613	0.422
160.500	140.788	80.003	19.992	104.348	20.176	4.542	0.408
161.000	141.033	80.003	19.993	104.347	20.178	4.366	0.458
161.500	141.219	80.003	19.992	104.344	20.178	4.384	0.464
162.000	141.464	80.003	19.992	104.341	20.178	4.425	0.431
162.500	141.651	80.003	19.992	104.341	20.174	4.633	0.431
163.000	141.873	80.004	19.993	104.340	20.175	4.577	0.420
163.500	142.156	80.002	19.993	104.340	20.176	4.550	0.457
164.000	142.308	80.003	19.993	104.341	20.177	4.464	0.470
164.500	142.586	80.003	19.993	104.343	20.178	4.394	0.432
165.000	142.802	80.004	19.993	104.349	20.176	4.543	0.462
165.500	142.990	80.003	19.993	104.353	20.178	4.392	0.449
166.000	143.210	80.003	19.993	104.357	20.182	4.117	0.406
166.500	143.449	80.003	19.993	104.362	20.178	4.395	0.433
167.000	143.711	80.003	19.994	104.362	20.179	4.354	0.480
167.500	143.911	80.002	19.994	104.357	20.179	4.321	0.482
168.000	144.170	80.002	19.993	104.352	20.176	4.492	0.461
168.500	144.406	80.003	19.993	104.348	20.179	4.305	0.477
169.000	144.649	80.003	19.993	104.342	20.176	4.550	0.487
169.500	144.840	80.003	19.992	104.338	20.179	4.334	0.457
170.000	145.109	80.003	19.993	104.338	20.176	4.528	0.447
170.500	145.322	80.004	19.993	104.337	20.176	4.500	0.470
171.000	145.523	80.004	19.993	104.337	20.176	4.527	0.448
171.501	145.780	80.004	19.993	104.337	20.180	4.259	0.436
172.000	146.016	80.002	19.993	104.337	20.176	4.516	0.475
172.500	146.255	80.003	19.993	104.337	20.179	4.336	0.484
173.000	146.464	80.003	19.992	104.338	20.176	4.542	0.462
173.500	146.692	80.002	19.993	104.338	20.178	4.373	0.442
174.000	146.926	80.003	19.993	104.335	20.178	4.404	0.449
174.500	147.188	80.002	19.992	104.330	20.175	4.616	0.479
175.000	147.409	80.004	19.993	104.328	20.176	4.530	0.490
175.500	147.605	80.002	19.993	104.325	20.175	4.592	0.450
176.000	147.859	80.002	19.993	104.318	20.173	4.707	0.433
176.500	148.103	80.003	19.992	104.314	20.176	4.513	0.474
177.000	148.376	80.001	19.993	104.312	20.174	4.669	0.508
177.500	148.553	80.003	19.993	104.310	20.177	4.491	0.483
178.000	148.778	80.003	19.992	104.305	20.179	4.348	0.426
178.500	149.032	80.002	19.993	104.305	20.176	4.531	0.441
179.000	149.312	80.003	19.993	104.308	20.174	4.680	0.507
179.500	149.522	80.002	19.992	104.310	20.174	4.671	0.512
180.000	149.798	80.002	19.992	104.312	20.175	4.562	0.488
180.501	150.010	80.002	19.993	104.312	20.172	4.806	0.487
181.000	150.254	80.003	19.993	104.313	20.174	4.687	0.472
181.500	150.484	80.003	19.993	104.318	20.172	4.768	0.465
182.000	150.676	80.001	19.993	104.323	20.172	4.804	0.449
182.500	150.953	80.003	19.993	104.321	20.175	4.565	0.445
183.000	151.152	80.002	19.993	104.321	20.172	4.759	0.472
183.500	151.421	80.003	19.993	104.317	20.173	4.732	0.472
184.000	151.660	80.002	19.992	104.310	20.170	4.926	0.488
184.500	151.852	80.002	19.993	104.304	20.172	4.777	0.470
185.000	152.105	80.004	19.992	104.307	20.173	4.708	0.438
185.500	152.389	80.004	19.992	104.315	20.173	4.732	0.491
186.000	152.618	80.004	19.993	104.325	20.174	4.660	0.525
186.500	152.837	80.005	19.993	104.334	20.177	4.488	0.481
187.000	153.082	80.004	19.992	104.341	20.175	4.577	0.456
187.500	153.332	80.004	19.992	104.341	20.175	4.589	0.479
188.000	153.548	80.003	19.993	104.338	20.176	4.519	0.481
188.500	153.766	80.004	19.993	104.334	20.174	4.634	0.450
189.000	154.012	80.003	19.992	104.331	20.177	4.461	0.449
189.500	154.273	80.004	19.993	104.330	20.177	4.439	0.485
190.000	154.482	80.005	19.993	104.330	20.177	4.480	0.489
190.500	154.726	80.005	19.993	104.337	20.173	4.749	0.462
191.000	154.958	80.005	19.993	104.343	20.174	4.675	0.464
191.500	155.239	80.005	19.992	104.343	20.175	4.611	0.494
192.000	155.484	80.004	19.994	104.342	20.173	4.735	0.520
192.500	155.679	80.005	19.993	104.343	20.174	4.672	0.483
193.000	155.989	80.004	19.994	104.346	20.173	4.721	0.473
193.500	156.192	80.005	19.994	104.345	20.177	4.459	0.509
194.000	156.415	80.005	19.992	104.344	20.175	4.570	0.470
194.500	156.664	80.004	19.994	104.344	20.175	4.563	0.449
195.000	156.904	80.005	19.993	104.342	20.174	4.658	0.480
195.500	157.153	80.005	19.992	104.335	20.178	4.423	0.489
196.000	157.360	80.005	19.994	104.332	20.181	4.226	0.472
196.500	157.633	80.005	19.994	104.334	20.177	4.491	0.468
197.000	157.900	80.005	19.993	104.340	20.175	4.561	0.510
197.500	158.137	80.004	19.992	104.349	20.180	4.244	0.522
198.000	158.421	80.005	19.995	104.357	20.177	4.482	0.512
198.500	158.623	80.005	19.994	104.364	20.176	4.549	0.503
199.000	158.887	80.005	19.993	104.362	20.177	4.470	0.476
199.500	159.094	80.004	19.994	104.354	20.177	4.461	0.469
200.000	159.373	80.006	19.994	104.340	20.178	4.400	0.479
200.500	159.613	80.003	19.994	104.324	20.177	4.466	0.502
201.000	159.854	80.005	19.994	104.312	20.176	4.554	0.500
201.500	160.115	80.005	19.993	104.309	20.176	4.511	0.491
202.000	160.379	80.005	19.995	104.309	20.178	4.411	0.514
202.500	160.615	80.005	19.994	104.315	20.176	4.506	0.513
203.000	160.878	80.005	19.994	104.322	20.177	4.468	0.499
203.500	161.105	80.004	19.995	104.327	20.177	4.428	0.495
204.000	161.353	80.005	19.994	104.327	20.176	4.502	0.483
204.500	161.602	80.005	19.994	104.328	20.176	4.522	0.486
205.000	161.839	80.005	19.994	104.328	20.178	4.373	0.491
205.500	162.105	80.004	19.994	104.331	20.176	4.502	0.495
206.000	162.321	80.004	19.994	104.333	20.177	4.457	0.492
206.500	162.607	80.005	19.994	104.336	20.179	4.329	0.492
207.001	162.841	80.004	19.993	104.338	20.177	4.446	0.511
207.500	163.086	80.004	19.994	104.339	20.179	4.342	0.500
208.000	163.347	80.004	19.993	104.335	20.181	4.216	0.492
208.500	163.553	80.005	19.993	104.334	20.180	4.293	0.486
209.000	163.857	80.006	19.993	104.334	20.179	4.356	0.488
209.500	164.119	80.004	19.994	104.333	20.179	4.342	0.538
210.000	164.371	80.006	19.993	104.333	20.176	4.518	0.540
210.500	164.610	80.004	19.994	104.334	20.180	4.270	0.502
211.000	164.827	80.005	19.994	104.335	20.177	4.489	0.474
211.500	165.102	80.005	19.993	104.335	20.180	4.250	0.474
212.000	165.410	80.004	19.993	104.336	20.178	4.411	0.537
212.500	165.607	80.005	19.993	104.336	20.178	4.385	0.544
213.000	165.873	80.004	19.993	104.336	20.178	4.401	0.484
213.500	166.098	80.005	19.993	104.336	20.179	4.344	0.477
214.000	166.357	80.006	19.993	104.336	20.178	4.419	0.488
214.500	166.644	80.006	19.994	104.333	20.179	4.311	0.515
215.000	166.880	80.006	19.993	104.331	20.177	4.475	0.534
215.500	167.148	80.006	19.994	104.329	20.172	4.780	0.513
216.000	167.381	80.005	19.993	104.328	20.175	4.581	0.503
216.500	167.647	80.006	19.993	104.327	20.176	4.500	0.500
217.000	167.874	80.006	19.994	104.328	20.177	4.464	0.496
217.500	168.135	80.006	19.994	104.325	20.175	4.575	0.491
218.000	168.378	80.007	19.993	104.320	20.177	4.462	0.496
218.500	168.637	80.007	19.993	104.318	20.178	4.406	0.503
219.000	168.839	80.006	19.992	104.317	20.177	4.448	0.482
219.500	169.149	80.007	19.993	104.318	20.178	4.392	0.486
220.000	169.376	80.006	19.994	104.322	20.178	4.392	0.524
220.500	169.608	80.007	19.994	104.326	20.180	4.236	0.498
221.000	169.909	80.006	19.994	104.323	20.177	4.464	0.496
221.500	170.124	80.005	19.993	104.319	20.176	4.551	0.525
222.000	170.428	80.004	19.994	104.312	20.176	4.496	0.517
222.500	170.677	80.007	19.993	104.312	20.174	4.625	0.536
223.000	170.890	80.005	19.993	104.315	20.178	4.413	0.508
223.500	171.182	80.005	19.994	104.321	20.174	4.661	0.484
224.000	171.375	80.007	19.995	104.325	20.174	4.684	0.495
224.500	171.661	80.005	19.994	104.328	20.178	4.413	0.482
225.000	171.923	80.005	19.994	104.330	20.177	4.476	0.513
225.501	172.166	80.005	19.994	104.327	20.178	4.411	0.527
226.000	172.437	80.005	19.994	104.324	20.176	4.510	0.510
226.500	172.654	80.003	19.994	104.325	20.179	4.326	0.501
227.000	172.881	80.003	19.995	104.323	20.181	4.172	0.466
227.500	173.196	80.004	19.997	104.318	20.176	4.509	0.494
228.000	173.450	80.004	19.995	104.317	20.178	4.423	0.556
228.500	173.701	80.003	19.996	104.318	20.176	4.504	0.537
229.000	173.940	80.004	19.995	104.317	20.177	4.452	0.497
229.500	174.186	80.003	19.995	104.322	20.173	4.714	0.488
230.000	174.430	80.002	19.994	104.326	20.176	4.501	0.488
230.500	174.699	80.002	19.994	104.323	20.177	4.474	0.502
231.000	174.960	80.002	19.994	104.317	20.175	4.593	0.521
231.500	175.186	80.003	19.995	104.319	20.175	4.582	0.508
232.000	175.413	80.003	19.994	104.316	20.172	4.760	0.470
232.500	175.715	80.003	19.995	104.310	20.177	4.473	0.492
233.000	175.906	80.003	19.993	104.310	20.179	4.333	0.511
233.500	176.153	80.003	19.994	104.311	20.176	4.506	0.465
234.000	176.463	80.003	19.994	104.310	20.180	4.246	0.497
234.500	176.690	80.004	19.993	104.312	20.181	4.208	0.547
235.000	176.963	80.003	19.994	104.318	20.177	4.459	0.519
235.500	177.213	80.002	19.994	104.319	20.179	4.323	0.512
236.000	177.427	80.003	19.994	104.317	20.180	4.244	0.493
236.500	177.710	80.002	19.993	104.312	20.179	4.330	0.480
237.000	177.952	80.003	19.992	104.306	20.180	4.247	0.511
237.500	178.223	80.004	19.992	104.300	20.179	4.308	0.519
238.000	178.473	80.003	19.992	104.298	20.177	4.450	0.517
238.500	178.754	80.002	19.993	104.298	20.178	4.399	0.527
239.000	178.980	80.003	19.994	104.300	20.178	4.370	0.519
239.500	179.212	80.003	19.993	104.301	20.176	4.524	0.482
240.000	179.474	80.004	19.993	104.302	20.176	4.524	0.476
240.500	179.740	80.001	19.994	104.305	20.177	4.435	0.511
241.000	180.015	80.003	19.993	104.307	20.177	4.470	0.535
241.500	180.231	80.004	19.993	104.310	20.177	4.431	0.516
242.000	180.477	80.004	19.993	104.312	20.176	4.515	0.476
242.500	180.698	80.003	19.993	104.314	20.177	4.456	0.464
243.000	180.978	80.001	19.993	104.318	20.178	4.391	0.484
243.500	181.242	80.004	19.993	104.320	20.177	4.479	0.522
244.000	181.484	80.003	19.993	104.316	20.177	4.474	0.525
244.500	181.752	80.002	19.993	104.312	20.177	4.447	0.508
245.000	182.018	80.003	19.993	104.311	20.179	4.334	0.522
245.500	182.224	80.004	19.994	104.305	20.177	4.485	0.503
246.000	182.457	80.003	19.993	104.303	20.178	4.366	0.456
246.500	182.758	80.003	19.993	104.302	20.176	4.521	0.486
247.000	182.994	80.003	19.993	104.300	20.176	4.512	0.536
247.500	183.247	80.004	19.993	104.299	20.177	4.463	0.513
248.000	183.508	80.003	19.992	104.298	20.177	4.445	0.501
248.500	183.757	80.003	19.994	104.298	20.177	4.486	0.512
249.000	184.003	80.004	19.993	104.302	20.176	4.519	0.503
249.500	184.237	80.003	19.993	104.310	20.178	4.375	0.487
250.000	184.500	80.005	19.993	104.310	20.174	4.623	0.488
250.500	184.764	80.004	19.994	104.310	20.174	4.650	0.512
251.000	184.994	80.005	19.993	104.314	20.176	4.502	0.511
251.500	185.279	80.003	19.993	104.310	20.173	4.696	0.505
252.000	185.550	80.003	19.993	104.307	20.177	4.436	0.536
252.500	185.777	80.003	19.993	104.309	20.178	4.414	0.527
253.000	186.083	80.004	19.994	104.310	20.175	4.586	0.515
253.500	186.300	80.005	19.994	104.307	20.174	4.647	0.528
254.000	186.559	80.005	19.993	104.309	20.173	4.691	0.500
254.500	186.791	80.003	19.993	104.307	20.175	4.567	0.483
255.000	187.067	80.005	19.993	104.304	20.177	4.459	0.500
255.500	187.327	80.003	19.993	104.306	20.175	4.581	0.522
256.000	187.577	80.003	19.993	104.310	20.174	4.669	0.523
256.500	187.826	80.004	19.993	104.310	20.172	4.793	0.504
257.000	188.061	80.003	19.994	104.310	20.174	4.657	0.491
257.500	188.307	80.003	19.992	104.311	20.174	4.676	0.482
258.000	188.564	80.003	19.995	104.308	20.174	4.640	0.492
258.500	188.803	80.004	19.995	104.304	20.177	4.430	0.500
259.000	189.049	80.003	19.994	104.301	20.174	4.673	0.491
259.500	189.284	80.004	19.994	104.300	20.174	4.664	0.483
260.000	189.573	80.003	19.995	104.301	20.175	4.606	0.502
260.500	189.817	80.003	19.994	104.305	20.176	4.550	0.529
261.000	190.052	80.002	19.994	104.302	20.172	4.798	0.506
261.500	190.306	80.003	19.992	104.302	20.177	4.489	0.484
262.000	190.574	80.002	19.993	104.300	20.176	4.502	0.505
262.500	190.829	80.003	19.994	104.295	20.174	4.629	0.522
263.000	191.044	80.003	19.993	104.290	20.174	4.624	0.497
263.500	191.306	80.002	19.993	104.289	20.174	4.633	0.473
264.000	191.526	80.003	19.994	104.289	20.177	4.430	0.480
264.500	191.798	80.003	19.993	104.294	20.176	4.531	0.487
265.000	192.054	80.005	19.993	104.297	20.178	4.421	0.510
265.500	192.259	80.004	19.994	104.298	20.174	4.629	0.494
266.000	192.592	80.003	19.993	104.299	20.176	4.541	0.500
266.500	192.806	80.003	19.993	104.303	20.174	4.631	0.543
267.000	193.047	80.004	19.992	104.303	20.175	4.620	0.501
267.500	193.286	80.005	19.993	104.304	20.177	4.436	0.468
268.000	193.579	80.004	19.993	104.303	20.176	4.495	0.506
268.500	193.828	80.004	19.994	104.302	20.175	4.592	0.537
269.000	194.066	80.004	19.992	104.297	20.177	4.459	0.515
269.500	194.313	80.003	19.994	104.296	20.175	4.594	0.486
270.000	194.560	80.005	19.993	104.294	20.176	4.522	0.489
270.500	194.801	80.004	19.992	104.294	20.173	4.732	0.491
271.000	195.065	80.004	19.993	104.294	20.174	4.631	0.497
271.500	195.286	80.005	19.993	104.293	20.172	4.757	0.495
272.000	195.561	80.005	19.994	104.289	20.175	4.592	0.490
272.500	195.815	80.006	19.992	104.286	20.175	4.570	0.513
273.000	196.049	80.005	19.993	104.285	20.173	4.700	0.508
273.500	196.328	80.005	19.993	104.285	20.174	4.673	0.500
274.000	196.569	80.005	19.993	104.287	20.175	4.567	0.517
274.500	196.806	80.005	19.993	104.292	20.176	4.518	0.499
275.000	197.022	80.005	19.992	104.295	20.173	4.691	0.466
275.500	197.312	80.005	19.992	104.294	20.175	4.597	0.479
276.000	197.556	80.006	19.993	104.288	20.176	4.556	0.519
276.500	197.821	80.005	19.992	104.284	20.175	4.606	0.521
277.000	198.060	80.005	19.992	104.284	20.173	4.730	0.506
277.500	198.281	80.005	19.993	104.282	20.172	4.777	0.482
278.000	198.536	80.006	19.992	104.283	20.174	4.685	0.468
278.500	198.814	80.005	19.994	104.289	20.170	4.926	0.504
279.000	199.055	80.005	19.992	104.295	20.173	4.710	0.526
279.500	199.312	80.006	19.992	104.295	20.175	4.606	0.508
280.001	199.543	80.006	19.993	104.297	20.173	4.730	0.493
280.500	199.774	80.006	19.992	104.298	20.175	4.601	0.476
281.000	199.999	80.004	19.993	104.298	20.174	4.655	0.459
281.500	200.321	80.005	19.993	104.297	20.173	4.734	0.501
282.000	200.521	80.005	19.993	104.297	20.169	4.954	0.535
282.500	200.778	80.005	19.993	104.297	20.172	4.818	0.490
283.000	201.034	80.005	19.993	104.296	20.172	4.793	0.485
283.500	201.277	80.005	19.993	104.296	20.172	4.782	0.505
284.000	201.520	80.004	19.993	104.296	20.172	4.804	0.493
284.500	201.785	80.005	19.992	104.296	20.170	4.919	0.497
285.000	201.988	80.005	19.993	104.296	20.173	4.693	0.488
285.500	202.267	80.005	19.993	104.295	20.174	4.675	0.475
286.001	202.510	80.004	19.992	104.296	20.173	4.730	0.502
286.501	202.794	80.005	19.993	104.296	20.175	4.615	0.524
287.001	202.986	80.004	19.992	104.297	20.175	4.621	0.501
287.501	203.244	80.004	19.994	104.296	20.175	4.592	0.463
288.000	203.535	80.005	19.994	104.297	20.174	4.658	0.500
288.500	203.738	80.004	19.993	104.297	20.172	4.786	0.521
289.000	203.977	80.005	19.993	104.297	20.170	4.899	0.468
289.500	204.264	80.004	19.993	104.296	20.174	4.685	0.484
290.000	204.468	80.004	19.993	104.297	20.170	4.926	0.509
290.500	204.740	80.004	19.993	104.295	20.174	4.676	0.484
291.000	204.971	80.004	19.993	104.293	20.172	4.780	0.489
291.500	205.201	80.005	19.994	104.293	20.171	4.874	0.482
292.000	205.468	80.007	19.993	104.293	20.171	4.831	0.479
292.500	205.718	80.004	19.993	104.294	20.172	4.775	0.507
293.000	205.947	80.005	19.994	104.296	20.171	4.823	0.499
293.501	206.221	80.004	19.993	104.298	20.171	4.829	0.491
294.000	206.458	80.005	19.993	104.298	20.172	4.814	0.507
294.500	206.743	80.004	19.994	104.299	20.173	4.732	0.516
295.000	206.959	80.005	19.994	104.298	20.172	4.814	0.511
295.500	207.224	80.005	19.993	104.299	20.171	4.841	0.491
296.000	207.471	80.005	19.994	104.299	20.172	4.818	0.496
296.500	207.727	80.005	19.993	104.299	20.173	4.744	0.507
297.000	207.957	80.007	19.994	104.299	20.172	4.818	0.495
297.500	208.225	80.006	19.993	104.300	20.172	4.773	0.492
298.000	208.490	80.005	19.993	104.299	20.169	4.995	0.515
298.500	208.707	80.006	19.993	104.298	20.170	4.914	0.507
299.000	208.972	80.006	19.993	104.297	20.173	4.738	0.482
299.500	209.241	80.006	19.993	104.297	20.171	4.864	0.508
300.000	209.460	80.006	19.993	104.296	20.174	4.674	0.511
300.500	209.723	80.005	19.993	104.297	20.170	4.927	0.485
301.000	209.969	80.006	19.993	104.298	20.169	5.003	0.495
301.500	210.230	80.006	19.993	104.298	20.170	4.946	0.508
302.000	210.486	80.007	19.993	104.297	20.170	4.885	0.512
302.500	210.711	80.006	19.993	104.295	20.172	4.816	0.499
303.000	210.969	80.006	19.993	104.296	20.174	4.681	0.482
303.500	211.201	80.006	19.993	104.296	20.173	4.747	0.487
304.000	211.446	80.007	19.993	104.296	20.171	4.831	0.484
304.500	211.712	80.005	19.993	104.298	20.173	4.700	0.494
305.000	211.954	80.006	19.992	104.296	20.171	4.867	0.510
305.500	212.180	80.006	19.993	104.294	20.170	4.926	0.488
306.000	212.433	80.007	19.993	104.293	20.169	4.971	0.473
306.500	212.672	80.007	19.993	104.292	20.171	4.833	0.485
307.000	212.936	80.005	19.992	104.292	20.174	4.639	0.497
307.500	213.173	80.005	19.993	104.295	20.172	4.786	0.502
308.000	213.443	80.005	19.993	104.293	20.171	4.819	0.504
308.500	213.703	80.005	19.993	104.290	20.172	4.774	0.518
309.000	213.911	80.004	19.993	104.286	20.172	4.810	0.499
309.500	214.197	80.005	19.993	104.281	20.169	4.995	0.481
310.000	214.482	80.004	19.993	104.281	20.169	4.966	0.532
310.500	214.717	80.005	19.994	104.285	20.172	4.779	0.545
311.000	214.942	80.003	19.994	104.289	20.171	4.865	0.490
311.500	215.199	80.004	19.994	104.293	20.168	5.016	0.471
312.000	215.429	80.004	19.993	104.298	20.168	5.038	0.484
312.500	215.691	80.004	19.994	104.299	20.169	4.991	0.489
313.000	215.941	80.004	19.995	104.299	20.169	5.006	0.502
313.500	216.178	80.003	19.993	104.296	20.169	4.979	0.500
314.000	216.439	80.003	19.994	104.290	20.170	4.895	0.493
314.500	216.674	80.003	19.994	104.281	20.170	4.933	0.497
315.000	216.883	80.004	19.993	104.274	20.170	4.940	0.470
315.500	217.133	80.003	19.994	104.271	20.171	4.845	0.451
316.000	217.453	80.003	19.994	104.265	20.168	5.035	0.514
316.500	217.657	80.004	19.994	104.264	20.171	4.834	0.547
317.000	217.890	80.002	19.994	104.265	20.168	5.047	0.480
317.500	218.180	80.004	19.993	104.266	20.169	4.952	0.480
318.000	218.430	80.003	19.995	104.268	20.170	4.901	0.532
318.500	218.669	80.003	19.996	104.273	20.172	4.806	0.515
319.000	218.892	80.003	19.995	104.277	20.170	4.948	0.476
319.500	219.204	80.004	19.995	104.279	20.167	5.097	0.498
320.000	219.391	80.003	19.994	104.282	20.167	5.081	0.517
320.500	219.669	80.003	19.995	104.276	20.170	4.899	0.482
321.000	219.940	80.004	19.995	104.272	20.168	5.070	0.507
321.500	220.179	80.003	19.995	104.269	20.172	4.797	0.529
322.000	220.428	80.003	19.994	104.268	20.169	4.968	0.499
322.500	220.680	80.002	19.994	104.269	20.172	4.810	0.495
323.000	220.894	80.004	19.995	104.274	20.169	4.997	0.483
323.500	221.160	80.004	19.994	104.276	20.169	4.959	0.473
324.000	221.405	80.004	19.995	104.283	20.171	4.848	0.496
324.500	221.671	80.003	19.994	104.288	20.169	4.955	0.511
325.000	221.882	80.003	19.994	104.289	20.168	5.070	0.494
325.500	222.152	80.004	19.995	104.290	20.170	4.945	0.479
326.000	222.393	80.003	19.995	104.293	20.167	5.087	0.496
326.500	222.633	80.003	19.994	104.293	20.169	5.012	0.496
327.000	222.908	80.004	19.994	104.291	20.166	5.159	0.498
327.500	223.171	80.004	19.994	104.286	20.167	5.139	0.527
328.000	223.378	80.005	19.993	104.281	20.167	5.108	0.504
328.500	223.665	80.005	19.994	104.275	20.167	5.106	0.482
329.000	223.883	80.005	19.994	104.272	20.163	5.386	0.500
329.500	224.149	80.006	19.995	104.271	20.166	5.188	0.494
330.000	224.412	80.003	19.993	104.269	20.168	5.073	0.506
330.500	224.625	80.004	19.993	104.271	20.166	5.168	0.502
331.000	224.880	80.004	19.993	104.273	20.161	5.477	0.472
331.500	225.151	80.005	19.994	104.270	20.168	5.056	0.497
332.000	225.389	80.003	19.993	104.269	20.169	4.984	0.518
332.500	225.645	80.005	19.993	104.272	20.167	5.088	0.501
333.000	225.921	80.004	19.992	104.277	20.167	5.087	0.513
333.500	226.166	80.004	19.993	104.282	20.166	5.210	0.527
334.001	226.350	80.006	19.993	104.285	20.167	5.118	0.475
334.500	226.648	80.005	19.993	104.284	20.171	4.870	0.455
335.000	226.885	80.004	19.993	104.281	20.170	4.917	0.509
335.501	227.130	80.005	19.994	104.276	20.167	5.123	0.509
336.001	227.385	80.004	19.993	104.276	20.164	5.285	0.491
336.500	227.667	80.004	19.994	104.279	20.169	4.987	0.518
337.000	227.891	80.005	19.993	104.286	20.166	5.149	0.521
337.500	228.153	80.003	19.995	104.291	20.168	5.063	0.496
338.000	228.426	80.004	19.993	104.296	20.167	5.099	0.511
338.500	228.635	80.003	19.993	104.296	20.169	4.962	0.509
339.000	228.911	80.004	19.993	104.290	20.170	4.941	0.483
339.500	229.160	80.004	19.993	104.282	20.169	4.995	0.505
340.000	229.401	80.004	19.994	104.275	20.168	5.033	0.508
340.500	229.619	80.004	19.993	104.271	20.167	5.101	0.475
341.000	229.903	80.004	19.993	104.264	20.169	5.001	0.480
341.500	230.173	80.004	19.993	104.265	20.169	4.986	0.528
342.000	230.411	80.004	19.994	104.267	20.166	5.153	0.531
342.500	230.659	80.002	19.992	104.273	20.166	5.198	0.497
343.000	230.924	80.003	19.993	104.277	20.165	5.264	0.500
343.500	231.163	80.002	19.992	104.285	20.167	5.101	0.509
344.000	231.396	80.004	19.994	104.283	20.170	4.914	0.488
344.500	231.642	80.003	19.993	104.280	20.168	5.018	0.476
345.000	231.896	80.002	19.994	104.274	20.168	5.025	0.490
345.500	232.156	80.003	19.993	104.266	20.168	5.032	0.507
346.000	232.403	80.004	19.993	104.259	20.167	5.111	0.510
346.500	232.663	80.003	19.993	104.259	20.167	5.113	0.507
347.000	232.914	80.003	19.993	104.262	20.166	5.148	0.509
347.500	233.172	80.004	19.993	104.269	20.172	4.810	0.510
