Repository: ulfsri/fsri_materials_database

# Materials and Products Database

## 01_Data

Raw data generated from each apparatus are included here in plain-text format. The data is organized first by material, next by the short name of test apparatus used, and where applicable additional filtering by test settings.

### material.json

Each material directory contains a json file of the same name as the material. This file links the data stored in the repository as well as data and graphs produced by the accompanying scripts (__02_Scripts__) to the respective landing page for the material on the front-end website.

File: 01_Data/Cotton_Shirt/MCC/Cotton_Shirt_MCC_30K_min_210709_R2.txt (part 1 of 2)
Sample ID:	C:\MCC\MCC Cal\Test\Cotton_Shirt\Cotton_Shirt_MCC_30K_min_210709_R2.txt
Sample Weight (mg):	4.89
Heating Rate (C/s):	1
Combustor Temp (C):	900
N2 Flow Rate (cc/min):	80
O2 Flow Rate (cc/min):	20
Calibration File:	C:\MCC\MCC Cal\Coeff1 JN10440_30_210304.txt.txt
T Correction Coefficients:	0	1.024463	0
Time Shift (s):	14
*
Time (s)	Temperature (C)	N2 flow rate (cc/min)	O2 flow rate (cc/min)	Flow Rate (cc/min)	Oxygen (%)	HRR (W/g)	Heating rate (C/s)
0.000	110.904	79.995	19.995	99.926	20.018	0.049	0.004
0.500	110.880	79.997	19.996	99.924	20.017	0.068	-0.020
1.000	110.897	79.996	19.997	99.924	20.016	0.168	-0.016
1.500	110.924	79.997	19.996	99.925	20.015	0.238	0.019
2.000	110.897	79.997	19.996	99.926	20.017	0.113	0.022
2.500	110.855	79.996	19.996	99.927	20.018	0.052	-0.034
3.000	110.849	79.997	19.996	99.928	20.014	0.297	-0.059
3.500	110.826	79.995	19.996	99.928	20.016	0.163	-0.039
4.000	110.828	79.999	19.996	99.926	20.013	0.379	-0.025
4.500	110.811	79.998	19.995	99.926	20.015	0.202	-0.018
5.000	110.882	79.998	19.995	99.925	20.015	0.247	0.019
5.500	110.818	79.998	19.994	99.925	20.014	0.268	0.030
6.000	110.876	80.000	19.995	99.927	20.021	-0.183	0.000
6.500	110.837	79.998	19.996	99.929	20.017	0.090	0.007
7.000	110.859	79.997	19.995	99.933	20.016	0.130	0.001
7.500	110.812	79.997	19.995	99.934	20.017	0.090	-0.021
8.000	110.842	79.999	19.995	99.934	20.017	0.090	-0.021
8.500	110.783	80.000	19.996	99.933	20.015	0.228	-0.023
9.001	110.819	79.997	19.995	99.932	20.017	0.085	-0.026
9.501	110.790	79.998	19.994	99.930	20.013	0.362	-0.008
10.000	110.829	79.998	19.995	99.931	20.013	0.378	0.009
10.500	110.802	79.999	19.995	99.936	20.010	0.548	0.011
11.000	110.793	80.000	19.996	99.944	20.013	0.353	-0.012
11.500	110.771	79.995	19.995	99.951	20.008	0.654	-0.033
12.001	110.761	79.998	19.995	99.955	20.013	0.366	-0.031
12.501	110.803	79.998	19.996	99.953	20.005	0.884	0.000
13.001	110.806	80.000	19.995	99.954	20.005	0.830	0.039
13.500	110.779	79.998	19.995	99.954	20.003	0.971	0.011
14.000	110.778	79.996	19.995	99.962	20.005	0.830	-0.026
14.500	110.809	79.999	19.996	99.978	20.001	1.095	0.001
15.000	110.783	79.999	19.996	100.008	19.998	1.335	0.017
15.500	110.782	80.001	19.995	100.035	19.988	1.959	-0.011
16.000	110.819	79.996	19.995	100.065	19.991	1.785	0.005
16.500	110.824	79.999	19.996	100.091	19.990	1.827	0.039
17.000	110.835	79.999	19.995	100.115	19.986	2.077	0.029
17.500	110.836	79.998	19.996	100.133	19.985	2.130	0.014
18.000	110.859	79.999	19.996	100.153	19.979	2.548	0.018
18.500	110.910	79.997	19.996	100.170	19.978	2.560	0.049
19.000	110.925	79.998	19.995	100.183	19.978	2.605	0.070
19.500	110.988	79.997	19.995	100.190	19.971	3.045	0.072
20.000	111.020	80.000	19.996	100.191	19.977	2.676	0.086
20.500	111.065	79.999	19.996	100.188	19.972	2.972	0.086
21.000	111.111	79.997	19.994	100.188	19.975	2.791	0.084
21.500	111.147	79.997	19.995	100.188	19.968	3.256	0.086
22.000	111.159	79.999	19.996	100.190	19.966	3.371	0.065
22.500	111.267	79.997	19.995	100.197	19.971	3.066	0.084
23.000	111.328	79.998	19.995	100.204	19.968	3.235	0.144
23.500	111.345	79.999	19.996	100.205	19.967	3.268	0.124
24.000	111.400	79.998	19.995	100.206	19.967	3.315	0.075
24.500	111.461	79.999	19.996	100.210	19.962	3.608	0.094
25.000	111.570	79.998	19.995	100.213	19.960	3.711	0.143
25.500	111.647	79.997	19.996	100.215	19.961	3.673	0.178
26.000	111.723	79.997	19.996	100.220	19.960	3.724	0.169
26.500	111.752	79.999	19.997	100.225	19.959	3.788	0.128
27.000	111.855	79.997	19.996	100.228	19.962	3.607	0.118
27.500	111.981	79.998	19.996	100.234	19.961	3.703	0.180
28.000	112.016	79.997	19.996	100.237	19.957	3.963	0.195
28.500	112.142	79.998	19.996	100.241	19.958	3.855	0.161
29.000	112.222	79.998	19.995	100.244	19.952	4.245	0.184
29.500	112.295	79.998	19.995	100.249	19.956	3.994	0.180
30.000	112.418	79.997	19.995	100.255	19.956	4.026	0.174
30.500	112.539	79.999	19.996	100.262	19.951	4.334	0.220
31.000	112.628	80.000	19.995	100.272	19.956	4.007	0.227
31.501	112.732	80.000	19.995	100.279	19.945	4.690	0.202
32.000	112.876	80.000	19.995	100.281	19.952	4.230	0.221
32.500	112.987	80.000	19.995	100.280	19.951	4.342	0.251
33.000	113.088	80.000	19.996	100.280	19.951	4.302	0.233
33.500	113.265	80.001	19.995	100.281	19.949	4.477	0.245
34.000	113.375	80.000	19.996	100.282	19.947	4.589	0.282
34.500	113.533	80.000	19.995	100.285	19.943	4.850	0.277
35.000	113.666	79.999	19.995	100.288	19.945	4.711	0.279
35.500	113.797	79.999	19.994	100.289	19.942	4.873	0.278
36.000	113.954	80.001	19.995	100.291	19.943	4.822	0.276
36.500	114.091	80.001	19.995	100.297	19.944	4.739	0.291
37.000	114.278	80.000	19.994	100.304	19.942	4.868	0.309
37.500	114.412	80.001	19.995	100.312	19.936	5.260	0.323
38.000	114.556	80.001	19.994	100.319	19.940	5.030	0.300
38.500	114.738	80.000	19.995	100.322	19.939	5.056	0.302
39.000	114.858	80.000	19.995	100.322	19.938	5.161	0.314
39.500	115.055	80.000	19.995	100.322	19.936	5.290	0.310
40.000	115.257	79.999	19.994	100.322	19.934	5.414	0.358
40.500	115.383	79.999	19.995	100.321	19.935	5.344	0.364
41.000	115.577	80.001	19.994	100.320	19.933	5.462	0.324
41.500	115.796	80.001	19.995	100.321	19.932	5.543	0.366
42.000	115.962	79.999	19.995	100.323	19.935	5.330	0.398
42.500	116.151	79.998	19.995	100.329	19.932	5.511	0.370
43.000	116.352	79.997	19.994	100.337	19.932	5.527	0.372
43.500	116.508	79.996	19.994	100.345	19.933	5.471	0.374
44.000	116.733	79.996	19.995	100.351	19.935	5.342	0.369
44.500	116.911	79.999	19.995	100.356	19.928	5.771	0.392
45.000	117.134	79.996	19.994	100.358	19.930	5.643	0.402
45.500	117.324	79.996	19.995	100.359	19.933	5.497	0.407
46.000	117.550	79.997	19.995	100.359	19.933	5.488	0.415
46.500	117.821	79.996	19.995	100.361	19.935	5.352	0.457
47.001	118.032	79.997	19.996	100.362	19.930	5.683	0.490
47.500	118.231	79.996	19.995	100.361	19.931	5.581	0.446
48.000	118.490	79.997	19.996	100.360	19.935	5.370	0.433
48.500	118.692	79.995	19.994	100.360	19.934	5.425	0.459
49.000	118.948	79.996	19.995	100.360	19.933	5.485	0.460
49.501	119.174	79.997	19.995	100.360	19.933	5.452	0.470
50.000	119.405	79.995	19.994	100.361	19.926	5.938	0.469
50.500	119.642	79.997	19.996	100.362	19.928	5.806	0.462
51.000	119.890	79.998	19.996	100.363	19.927	5.837	0.476
51.500	120.115	79.995	19.995	100.363	19.933	5.462	0.479
52.000	120.361	79.998	19.995	100.363	19.929	5.743	0.472
52.500	120.592	79.995	19.995	100.362	19.934	5.415	0.474
53.000	120.883	79.996	19.995	100.362	19.933	5.476	0.500
53.500	121.130	79.997	19.995	100.359	19.933	5.484	0.530
54.000	121.448	79.996	19.995	100.358	19.929	5.716	0.552
54.500	121.695	79.995	19.996	100.357	19.933	5.457	0.565
55.000	121.918	79.996	19.996	100.357	19.926	5.917	0.517
55.500	122.206	79.996	19.996	100.357	19.929	5.743	0.491
56.000	122.495	79.997	19.997	100.357	19.927	5.835	0.544
56.500	122.754	79.994	19.996	100.355	19.927	5.828	0.563
57.000	123.079	79.995	19.995	100.356	19.933	5.460	0.566
57.500	123.314	79.996	19.996	100.356	19.928	5.764	0.572
58.000	123.625	79.997	19.995	100.356	19.931	5.574	0.553
58.500	123.910	79.997	19.996	100.357	19.933	5.455	0.571
59.000	124.190	79.997	19.996	100.358	19.929	5.699	0.581
59.500	124.502	79.997	19.997	100.358	19.934	5.411	0.578
60.000	124.759	79.995	19.996	100.358	19.931	5.579	0.580
60.500	125.063	79.997	19.996	100.357	19.927	5.870	0.565
61.000	125.341	79.996	19.996	100.358	19.926	5.919	0.572
61.500	125.638	79.996	19.997	100.358	19.933	5.485	0.579
62.000	125.934	79.998	19.997	100.358	19.926	5.939	0.584
62.500	126.226	79.996	19.996	100.358	19.932	5.517	0.590
63.000	126.543	79.996	19.997	100.355	19.931	5.597	0.598
63.500	126.847	79.997	19.995	100.353	19.934	5.422	0.615
64.000	127.138	79.995	19.995	100.351	19.935	5.368	0.608
64.500	127.456	79.996	19.995	100.352	19.932	5.553	0.602
65.000	127.771	79.995	19.995	100.352	19.929	5.747	0.621
65.500	128.077	79.996	19.995	100.354	19.924	6.053	0.627
66.000	128.401	79.997	19.995	100.356	19.929	5.701	0.625
66.500	128.709	79.996	19.996	100.357	19.928	5.765	0.631
67.000	129.034	79.997	19.996	100.357	19.927	5.846	0.633
67.500	129.374	79.996	19.996	100.358	19.924	6.051	0.649
68.000	129.633	79.995	19.995	100.358	19.926	5.895	0.632
68.500	129.995	79.996	19.997	100.357	19.925	6.010	0.610
69.000	130.339	79.995	19.995	100.357	19.929	5.758	0.664
69.500	130.641	79.996	19.996	100.357	19.927	5.871	0.676
70.000	130.958	79.997	19.996	100.357	19.927	5.849	0.632
70.500	131.285	79.998	19.996	100.357	19.926	5.909	0.631
71.000	131.650	79.996	19.996	100.359	19.927	5.866	0.668
71.500	132.003	79.998	19.996	100.361	19.924	6.032	0.705
72.000	132.327	79.996	19.995	100.363	19.925	5.954	0.698
72.500	132.665	79.997	19.996	100.364	19.925	5.998	0.670
73.000	132.943	79.997	19.996	100.368	19.927	5.886	0.639
73.500	133.334	79.997	19.996	100.369	19.930	5.635	0.642
74.000	133.697	79.998	19.996	100.368	19.931	5.572	0.712
74.500	134.034	79.994	19.995	100.367	19.924	6.064	0.727
75.000	134.372	79.998	19.995	100.366	19.925	5.983	0.687
75.500	134.735	79.996	19.996	100.362	19.919	6.379	0.689
76.000	135.079	79.995	19.995	100.368	19.925	5.989	0.704
76.500	135.428	79.998	19.997	100.352	19.925	5.954	0.699
77.000	135.799	79.995	19.997	100.328	19.927	5.838	0.706
77.500	136.148	79.995	19.997	100.313	19.923	6.129	0.721
78.000	136.505	79.995	19.996	100.305	19.924	6.037	0.713
78.500	136.865	79.995	19.997	100.293	19.922	6.147	0.711
79.000	137.197	79.996	19.996	100.311	19.923	6.111	0.704
79.500	137.578	79.995	19.996	100.359	19.925	6.008	0.703
80.000	137.942	79.994	19.997	100.411	19.928	5.769	0.730
80.500	138.326	79.994	19.997	100.441	19.925	5.991	0.747
81.000	138.691	79.995	19.996	100.454	19.924	6.041	0.748
81.500	139.045	79.995	19.996	100.459	19.926	5.916	0.734
82.000	139.430	79.994	19.996	100.440	19.926	5.933	0.729
82.500	139.777	79.996	19.997	100.405	19.922	6.148	0.735
83.000	140.149	79.995	19.996	100.384	19.922	6.181	0.726
83.500	140.520	79.995	19.996	100.373	19.924	6.052	0.731
84.000	140.946	79.997	19.997	100.367	19.930	5.693	0.770
84.500	141.332	79.995	19.996	100.363	19.925	5.968	0.804
85.000	141.698	79.996	19.996	100.367	19.923	6.085	0.782
85.500	142.073	79.996	19.996	100.372	19.922	6.175	0.747
86.000	142.462	79.998	19.997	100.380	19.923	6.128	0.752
86.500	142.881	79.995	19.994	100.387	19.923	6.085	0.786
87.000	143.260	79.996	19.998	100.392	19.923	6.099	0.803
87.500	143.694	79.998	19.999	100.399	19.925	5.980	0.806
88.000	144.085	79.998	19.998	100.402	19.921	6.267	0.819
88.500	144.508	79.995	19.996	100.403	19.924	6.040	0.819
89.000	144.873	79.999	19.997	100.403	19.924	6.067	0.801
89.500	145.291	79.997	19.996	100.404	19.925	6.004	0.786
90.000	145.676	79.998	19.997	100.398	19.919	6.396	0.793
90.500	146.086	79.999	19.995	100.395	19.924	6.041	0.799
91.000	146.475	79.999	19.996	100.394	19.927	5.875	0.797
91.500	146.873	79.998	19.995	100.394	19.929	5.701	0.793
92.000	147.294	79.998	19.995	100.393	19.921	6.243	0.803
92.500	147.693	79.998	19.995	100.394	19.928	5.776	0.819
93.000	148.148	79.999	19.995	100.395	19.922	6.203	0.837
93.500	148.515	79.997	19.996	100.395	19.926	5.912	0.838
94.000	148.947	79.998	19.995	100.395	19.919	6.362	0.811
94.500	149.363	79.998	19.996	100.396	19.921	6.261	0.824
95.000	149.801	79.997	19.994	100.395	19.927	5.858	0.851
95.500	150.221	79.997	19.995	100.392	19.924	6.051	0.856
96.000	150.632	79.997	19.996	100.391	19.929	5.707	0.845
96.500	151.015	79.999	19.995	100.391	19.926	5.939	0.813
97.000	151.432	79.998	19.995	100.392	19.925	5.996	0.797
97.500	151.867	79.996	19.996	100.390	19.922	6.181	0.826
98.000	152.317	79.996	19.994	100.388	19.920	6.310	0.868
98.500	152.721	79.997	19.995	100.388	19.922	6.198	0.870
99.001	153.152	79.996	19.995	100.384	19.924	6.043	0.845
99.500	153.582	79.998	19.995	100.380	19.925	5.982	0.848
100.000	154.000	79.997	19.995	100.379	19.928	5.822	0.855
100.500	154.455	79.997	19.995	100.377	19.923	6.102	0.860
101.000	154.872	79.997	19.995	100.377	19.926	5.909	0.872
101.500	155.308	79.998	19.995	100.381	19.927	5.881	0.863
102.000	155.748	79.999	19.995	100.382	19.924	6.080	0.865
102.500	156.177	79.997	19.995	100.383	19.924	6.061	0.873
103.000	156.582	79.998	19.996	100.385	19.929	5.729	0.852
103.500	157.032	79.999	19.996	100.387	19.922	6.186	0.844
104.000	157.477	79.996	19.995	100.387	19.928	5.816	0.875
104.500	157.925	79.996	19.995	100.389	19.929	5.724	0.894
105.000	158.367	79.997	19.995	100.392	19.924	6.022	0.892
105.500	158.765	79.997	19.995	100.393	19.926	5.905	0.865
106.000	159.227	79.995	19.995	100.388	19.922	6.191	0.850
106.500	159.663	79.998	19.995	100.381	19.925	5.986	0.879
107.000	160.146	79.996	19.995	100.375	19.931	5.611	0.908
107.500	160.605	79.997	19.995	100.368	19.926	5.904	0.931
108.000	161.023	79.996	19.994	100.367	19.925	5.981	0.910
108.500	161.515	79.999	19.994	100.367	19.923	6.089	0.893
109.000	161.965	79.997	19.995	100.366	19.927	5.837	0.926
109.500	162.400	79.999	19.994	100.366	19.930	5.684	0.914
110.000	162.883	79.998	19.995	100.369	19.924	6.024	0.901
110.500	163.309	79.998	19.994	100.366	19.936	5.302	0.913
111.000	163.768	79.997	19.995	100.365	19.933	5.492	0.897
111.500	164.229	79.999	19.996	100.364	19.925	5.978	0.903
112.000	164.704	79.998	19.994	100.364	19.928	5.781	0.928
112.500	165.119	79.998	19.994	100.361	19.931	5.596	0.913
113.000	165.629	79.998	19.995	100.362	19.929	5.739	0.907
113.500	166.091	79.999	19.995	100.366	19.928	5.772	0.949
114.000	166.589	79.999	19.995	100.367	19.931	5.607	0.966
114.500	167.024	79.999	19.995	100.367	19.932	5.523	0.946
115.000	167.492	79.999	19.996	100.366	19.925	5.957	0.919
115.500	167.937	79.999	19.995	100.365	19.927	5.826	0.908
116.000	168.481	80.000	19.995	100.363	19.931	5.631	0.951
116.500	168.882	79.999	19.995	100.361	19.927	5.882	0.966
117.000	169.325	79.999	19.995	100.361	19.929	5.743	0.894
117.500	169.852	79.998	19.994	100.367	19.927	5.828	0.907
118.000	170.339	79.999	19.993	100.368	19.931	5.591	0.992
118.500	170.766	79.999	19.996	100.369	19.931	5.612	0.964
119.000	171.277	79.998	19.994	100.370	19.923	6.093	0.926
119.500	171.720	79.998	19.995	100.370	19.933	5.478	0.946
120.000	172.217	79.999	19.994	100.364	19.933	5.490	0.947
120.500	172.657	79.999	19.995	100.362	19.929	5.729	0.938
121.001	173.174	79.999	19.996	100.361	19.926	5.941	0.947
121.500	173.657	79.998	19.995	100.360	19.928	5.791	0.979
122.001	174.109	79.999	19.995	100.359	19.934	5.411	0.968
122.501	174.557	79.999	19.996	100.359	19.933	5.457	0.917
123.000	175.034	79.998	19.994	100.360	19.930	5.668	0.912
123.500	175.524	79.998	19.996	100.359	19.933	5.450	0.946
124.000	176.031	79.998	19.992	100.358	19.927	5.868	0.982
124.500	176.472	79.998	19.997	100.358	19.926	5.924	0.972
125.000	176.990	79.998	19.997	100.358	19.927	5.861	0.953
125.500	177.479	79.998	19.995	100.358	19.931	5.626	0.983
126.000	177.979	79.998	19.996	100.358	19.925	5.980	0.998
126.500	178.453	79.995	19.996	100.359	19.928	5.774	0.982
127.000	178.935	79.997	19.996	100.359	19.928	5.763	0.965
127.500	179.429	79.997	19.997	100.358	19.928	5.789	0.966
128.000	179.906	79.997	19.995	100.359	19.923	6.119	0.973
128.500	180.400	79.999	19.995	100.359	19.929	5.702	0.971
129.000	180.916	79.998	19.995	100.359	19.928	5.782	0.990
129.500	181.374	79.998	19.996	100.359	19.925	5.956	0.992
130.000	181.851	79.997	19.996	100.359	19.932	5.532	0.955
130.500	182.367	79.998	19.995	100.358	19.929	5.713	0.964
131.000	182.864	79.997	19.996	100.357	19.921	6.233	1.003
131.500	183.368	79.998	19.994	100.355	19.928	5.806	1.007
132.000	183.853	79.996	19.995	100.355	19.927	5.829	0.996
132.500	184.339	79.998	19.996	100.356	19.930	5.632	0.980
133.000	184.817	79.996	19.994	100.356	19.930	5.682	0.967
133.500	185.311	79.997	19.995	100.357	19.934	5.396	0.968
134.000	185.862	79.998	19.996	100.359	19.933	5.472	1.009
134.500	186.384	79.997	19.997	100.357	19.927	5.859	1.059
135.000	186.857	79.996	19.994	100.357	19.934	5.418	1.034
135.500	187.377	79.997	19.996	100.356	19.930	5.631	0.994
136.000	187.894	79.998	19.997	100.354	19.929	5.751	1.015
136.501	188.363	79.997	19.995	100.354	19.927	5.846	1.011
137.000	188.829	79.997	19.995	100.353	19.931	5.607	0.960
137.500	189.360	79.998	19.996	100.349	19.930	5.675	0.966
138.000	189.859	79.996	19.995	100.347	19.929	5.725	1.014
138.500	190.340	79.996	19.996	100.349	19.928	5.770	1.006
139.000	190.855	79.994	19.996	100.348	19.928	5.763	0.988
139.500	191.361	79.995	19.997	100.348	19.928	5.777	1.008
140.000	191.856	79.997	19.996	100.348	19.930	5.641	1.011
140.500	192.382	79.996	19.996	100.344	19.927	5.829	1.012
141.000	192.902	79.996	19.997	100.338	19.929	5.693	1.033
141.500	193.389	79.996	19.995	100.332	19.926	5.901	1.026
142.000	193.905	79.996	19.995	100.330	19.933	5.481	1.005
142.500	194.378	79.996	19.997	100.333	19.928	5.803	0.996
143.000	194.910	79.995	19.997	100.337	19.929	5.737	0.997
143.500	195.391	79.996	19.996	100.336	19.933	5.493	1.008
144.000	195.904	79.997	19.997	100.335	19.928	5.772	1.003
144.500	196.404	79.996	19.996	100.332	19.930	5.643	1.003
145.000	196.917	79.996	19.996	100.324	19.931	5.572	1.013
145.500	197.435	79.996	19.996	100.319	19.927	5.830	1.022
146.000	197.940	79.996	19.996	100.318	19.927	5.843	1.027
146.500	198.451	79.996	19.996	100.321	19.929	5.716	1.019
147.000	199.000	79.996	19.995	100.325	19.927	5.833	1.038
147.500	199.517	79.996	19.996	100.327	19.928	5.791	1.063
148.000	200.047	79.997	19.996	100.328	19.929	5.742	1.056
148.500	200.550	79.997	19.995	100.329	19.932	5.523	1.040
149.000	201.018	79.997	19.996	100.327	19.932	5.509	1.002
149.500	201.534	79.997	19.996	100.323	19.924	6.040	0.978
150.000	202.039	79.996	19.996	100.322	19.933	5.488	1.003
150.501	202.535	79.997	19.996	100.321	19.933	5.446	1.011
151.001	203.089	79.996	19.996	100.318	19.931	5.622	1.025
151.500	203.613	79.996	19.996	100.318	19.934	5.429	1.064
152.000	204.142	79.998	19.996	100.317	19.926	5.901	1.065
152.500	204.627	79.996	19.996	100.317	19.932	5.551	1.034
153.000	205.112	79.997	19.997	100.317	19.930	5.660	0.993
153.500	205.642	79.996	19.995	100.318	19.930	5.667	0.993
154.000	206.161	79.995	19.995	100.318	19.934	5.416	1.032
154.500	206.677	79.997	19.997	100.319	19.926	5.918	1.042
155.000	207.236	79.995	19.996	100.319	19.927	5.852	1.055
155.500	207.740	79.996	19.994	100.319	19.930	5.657	1.069
156.000	208.261	79.995	19.997	100.319	19.928	5.763	1.044
156.500	208.770	79.994	19.995	100.320	19.928	5.801	1.028
157.000	209.305	79.994	19.997	100.320	19.926	5.945	1.037
157.500	209.830	79.996	19.996	100.321	19.925	5.985	1.052
158.000	210.343	79.996	19.995	100.322	19.928	5.779	1.049
158.500	210.879	79.992	19.996	100.322	19.930	5.652	1.044
159.000	211.346	79.996	19.997	100.321	19.929	5.708	1.026
159.500	211.871	79.995	19.995	100.322	19.926	5.898	0.997
160.000	212.372	79.996	19.996	100.322	19.932	5.556	1.009
160.500	212.952	79.996	19.996	100.321	19.928	5.758	1.053
161.000	213.436	79.997	19.995	100.321	19.931	5.566	1.072
161.500	213.979	79.996	19.996	100.321	19.925	5.951	1.046
162.000	214.467	79.997	19.997	100.321	19.930	5.680	1.029
162.500	214.995	79.996	19.996	100.321	19.929	5.723	1.023
163.000	215.492	79.996	19.996	100.321	19.928	5.791	1.021
163.500	215.968	79.995	19.995	100.321	19.929	5.704	0.999
164.000	216.526	79.998	19.997	100.320	19.924	6.018	1.003
164.500	217.060	79.998	19.996	100.320	19.926	5.925	1.063
165.000	217.615	79.997	19.996	100.320	19.933	5.493	1.090
165.500	218.104	79.997	19.997	100.320	19.925	5.948	1.066
166.000	218.650	79.996	19.995	100.319	19.925	5.960	1.040
166.500	219.164	79.998	19.996	100.315	19.926	5.885	1.047
167.000	219.678	79.996	19.996	100.311	19.927	5.855	1.043
167.500	220.196	79.996	19.995	100.308	19.925	6.007	1.030
168.000	220.660	79.998	19.996	100.302	19.926	5.924	1.007
168.500	221.226	79.997	19.996	100.298	19.932	5.512	1.006
169.000	221.726	79.998	19.995	100.297	19.934	5.397	1.048
169.500	222.257	79.998	19.996	100.294	19.929	5.737	1.048
170.000	222.772	79.996	19.996	100.293	19.924	6.042	1.039
170.500	223.271	79.997	19.997	100.291	19.934	5.394	1.030
171.000	223.785	79.997	19.995	100.289	19.929	5.700	1.014
171.500	224.308	79.995	19.996	100.286	19.933	5.493	1.025
172.000	224.827	79.996	19.995	100.286	19.927	5.850	1.040
172.500	225.363	79.998	19.995	100.285	19.934	5.429	1.049
173.000	225.887	79.996	19.995	100.291	19.930	5.688	1.057
173.500	226.408	79.994	19.996	100.292	19.935	5.315	1.052
174.000	226.930	79.998	19.996	100.293	19.923	6.120	1.044
174.500	227.448	79.997	19.997	100.293	19.926	5.925	1.042
175.000	227.979	79.996	19.996	100.292	19.929	5.702	1.044
175.500	228.480	79.994	19.996	100.288	19.925	5.997	1.041
176.000	229.020	79.996	19.996	100.286	19.928	5.810	1.037
176.500	229.531	79.995	19.995	100.289	19.919	6.342	1.045
177.000	230.031	79.997	19.996	100.290	19.929	5.753	1.031
177.500	230.578	79.999	19.997	100.289	19.924	6.028	1.030
178.000	231.088	79.998	19.995	100.287	19.928	5.768	1.052
178.500	231.616	79.996	19.996	100.292	19.928	5.772	1.047
179.000	232.117	79.996	19.995	100.289	19.927	5.875	1.033
179.500	232.639	79.996	19.996	100.286	19.926	5.899	1.026
180.000	233.154	79.997	19.996	100.287	19.925	5.967	1.030
180.500	233.685	79.996	19.995	100.288	19.925	6.000	1.041
181.000	234.183	79.996	19.995	100.282	19.921	6.262	1.037
181.500	234.701	79.996	19.995	100.283	19.917	6.487	1.023
182.000	235.236	79.997	19.994	100.283	19.924	6.041	1.035
182.500	235.781	80.000	19.995	100.285	19.917	6.503	1.067
183.000	236.262	79.998	19.996	100.287	19.920	6.275	1.053
183.500	236.805	79.998	19.994	100.289	19.922	6.148	1.025
184.000	237.319	79.997	19.994	100.289	19.921	6.266	1.040
184.500	237.826	79.997	19.996	100.288	19.918	6.418	1.039
185.000	238.344	79.996	19.995	100.286	19.920	6.279	1.023
185.500	238.893	79.998	19.996	100.283	19.922	6.159	1.046
186.000	239.392	79.997	19.995	100.282	19.917	6.474	1.058
186.500	239.903	79.997	19.995	100.287	19.916	6.528	1.029
187.000	240.380	80.000	19.996	100.288	19.918	6.439	0.999
187.500	240.909	79.998	19.996	100.287	19.917	6.500	0.997
188.000	241.436	79.997	19.994	100.287	19.918	6.421	1.031
188.500	241.906	79.997	19.995	100.289	19.917	6.514	1.026
189.000	242.449	79.998	19.996	100.289	19.916	6.541	1.005
189.500	242.924	79.998	19.995	100.292	19.915	6.639	1.015
190.000	243.478	79.999	19.995	100.292	19.915	6.599	1.024
190.500	243.966	79.997	19.995	100.291	19.909	7.029	1.036
191.001	244.480	79.999	19.994	100.286	19.909	6.996	1.022
191.500	245.018	79.998	19.994	100.281	19.913	6.735	1.027
192.000	245.496	79.998	19.995	100.277	19.908	7.090	1.034
192.500	246.022	79.999	19.995	100.276	19.911	6.846	1.010
193.000	246.506	79.999	19.995	100.277	19.911	6.853	1.007
193.500	247.061	79.998	19.995	100.281	19.910	6.935	1.025
194.000	247.587	79.999	19.995	100.282	19.904	7.334	1.060
194.500	248.081	79.998	19.995	100.285	19.906	7.205	1.051
195.000	248.574	79.999	19.995	100.285	19.902	7.465	1.004
195.500	249.097	79.997	19.994	100.287	19.903	7.397	1.001
196.000	249.599	79.999	19.996	100.286	19.900	7.557	1.020
196.500	250.110	79.999	19.994	100.287	19.900	7.568	1.019
197.000	250.629	79.999	19.995	100.284	19.901	7.492	1.021
197.500	251.132	79.999	19.996	100.285	19.905	7.280	1.026
198.000	251.678	80.000	19.996	100.284	19.899	7.635	1.036
198.500	252.181	79.998	19.995	100.283	19.895	7.872	1.049
199.000	252.688	79.998	19.996	100.281	19.893	8.045	1.029
199.500	253.180	79.997	19.996	100.282	19.902	7.445	1.004
200.000	253.693	80.000	19.995	100.281	19.892	8.082	1.002
200.500	254.205	79.998	19.995	100.281	19.898	7.723	1.015
201.000	254.701	79.999	19.995	100.280	19.895	7.909	1.016
201.500	255.218	79.999	19.995	100.279	19.898	7.702	1.010
202.000	255.704	79.997	19.994	100.280	19.887	8.390	1.008
202.500	256.241	79.997	19.995	100.280	19.893	8.008	1.013
203.000	256.729	79.996	19.996	100.280	19.886	8.503	1.024
203.500	257.223	79.998	19.996	100.278	19.889	8.297	1.003
204.000	257.714	79.996	19.996	100.279	19.887	8.406	0.983
204.500	258.260	79.996	19.995	100.280	19.889	8.294	1.011
205.000	258.739	79.997	19.996	100.280	19.881	8.818	1.031
205.500	259.255	79.995	19.996	100.280	19.884	8.604	1.010
206.000	259.769	79.994	19.996	100.282	19.881	8.826	1.012
206.500	260.278	79.996	19.995	100.282	19.877	9.052	1.026
207.000	260.780	79.995	19.996	100.282	19.876	9.147	1.017
207.500	261.270	79.996	19.995	100.288	19.874	9.246	1.002
208.000	261.755	79.996	19.996	100.295	19.874	9.272	0.984
208.500	262.258	79.995	19.995	100.297	19.872	9.360	0.981
209.000	262.806	79.996	19.995	100.301	19.869	9.557	1.020
209.500	263.314	79.996	19.995	100.304	19.872	9.389	1.054
210.000	263.790	79.997	19.995	100.299	19.867	9.719	1.020
210.500	264.305	79.998	19.995	100.293	19.860	10.167	0.987
211.000	264.796	79.995	19.996	100.291	19.869	9.592	0.999
211.500	265.303	79.997	19.994	100.289	19.865	9.813	1.002
212.000	265.781	79.995	19.995	100.285	19.862	10.019	0.992
212.500	266.315	79.996	19.995	100.287	19.861	10.064	0.998
213.000	266.810	79.996	19.994	100.289	19.862	10.031	1.021
213.500	267.306	79.996	19.995	100.293	19.853	10.575	1.010
214.000	267.836	79.995	19.995	100.297	19.851	10.739	1.009
214.500	268.366	79.995	19.995	100.302	19.850	10.781	1.043
215.000	268.790	79.996	19.995	100.306	19.855	10.450	1.007
215.500	269.332	79.999	19.996	100.304	19.853	10.603	0.960
216.000	269.814	79.996	19.995	100.299	19.854	10.523	0.995
216.500	270.346	79.996	19.995	100.296	19.848	10.913	1.019
217.000	270.855	79.995	19.994	100.293	19.852	10.683	1.028
217.500	271.380	79.996	19.995	100.286	19.846	11.063	1.038
218.000	271.861	79.997	19.996	100.288	19.844	11.152	1.020
218.500	272.403	79.997	19.995	100.290	19.838	11.533	1.014
219.000	272.889	79.996	19.995	100.293	19.839	11.479	1.025
219.500	273.349	79.996	19.994	100.297	19.835	11.764	0.987
220.000	273.834	79.996	19.994	100.302	19.833	11.873	0.946
220.500	274.345	79.995	19.996	100.307	19.832	11.956	0.971
221.000	274.848	79.996	19.994	100.312	19.827	12.243	1.005
221.500	275.333	79.998	19.995	100.318	19.833	11.855	1.001
222.000	275.856	79.998	19.996	100.318	19.828	12.210	0.998
222.500	276.353	79.996	19.996	100.320	19.819	12.790	1.014
223.000	276.861	79.997	19.994	100.319	19.820	12.712	1.013
223.500	277.317	79.997	19.996	100.319	19.816	12.948	0.984
224.000	277.854	79.998	19.994	100.320	19.816	12.969	0.978
224.500	278.305	79.996	19.994	100.320	19.817	12.922	0.991
225.000	278.863	79.997	19.995	100.320	19.808	13.471	0.998
225.500	279.320	79.997	19.996	100.321	19.801	13.889	1.012
226.000	279.804	79.996	19.995	100.321	19.805	13.659	0.978
226.500	280.332	79.996	19.996	100.321	19.803	13.823	0.976
227.000	280.797	79.998	19.995	100.322	19.799	14.043	1.003
227.500	281.293	79.995	19.996	100.322	19.801	13.901	0.977
228.000	281.764	79.996	19.996	100.322	19.792	14.473	0.963
228.500	282.281	79.996	19.995	100.321	19.796	14.271	0.977
229.000	282.773	79.995	19.997	100.320	19.795	14.298	0.998
229.500	283.331	79.997	19.996	100.320	19.789	14.711	1.030
230.000	283.824	79.996	19.995	100.320	19.792	14.529	1.051
230.500	284.308	79.997	19.995	100.321	19.780	15.260	1.014
231.000	284.815	79.993	19.995	100.321	19.784	15.038	0.984
231.500	285.301	79.994	19.997	100.322	19.781	15.175	0.992
232.000	285.809	79.996	19.995	100.322	19.778	15.383	0.993
232.500	286.268	79.994	19.996	100.323	19.774	15.628	0.980
233.000	286.769	79.995	19.996	100.323	19.769	15.942	0.964
233.500	287.290	79.997	19.996	100.324	19.765	16.249	0.991
234.000	287.752	79.996	19.995	100.326	19.766	16.176	1.002
234.500	288.255	79.995	19.996	100.328	19.756	16.801	0.974
235.000	288.733	79.996	19.996	100.327	19.755	16.857	0.973
235.500	289.212	79.996	19.997	100.328	19.756	16.775	0.969
236.000	289.703	79.996	19.997	100.328	19.752	17.077	0.964
236.500	290.188	79.995	19.996	100.326	19.747	17.398	0.973
237.000	290.703	79.995	19.996	100.326	19.746	17.461	0.988
237.500	291.182	79.996	19.996	100.329	19.739	17.890	0.997
238.000	291.696	79.995	19.996	100.333	19.742	17.723	0.994
238.500	292.225	79.995	19.996	100.339	19.735	18.184	1.018
239.001	292.705	79.996	19.995	100.343	19.731	18.414	1.026
239.500	293.194	79.995	19.995	100.342	19.726	18.747	0.988
240.000	293.670	79.994	19.995	100.346	19.726	18.746	0.967
240.500	294.172	79.993	19.995	100.348	19.718	19.269	0.972
241.000	294.654	79.995	19.995	100.345	19.717	19.336	0.981
241.500	295.190	79.995	19.995	100.348	19.710	19.791	1.001
242.000	295.650	79.996	19.995	100.353	19.713	19.582	1.007
242.500	296.165	79.996	19.996	100.352	19.704	20.124	0.986
243.000	296.669	79.996	19.996	100.353	19.700	20.388	0.997
243.500	297.138	79.996	19.995	100.358	19.694	20.792	0.996
244.000	297.643	79.997	19.995	100.359	19.690	21.018	0.974
244.500	298.143	79.998	19.994	100.360	19.689	21.128	0.989
245.000	298.631	79.998	19.996	100.365	19.683	21.484	0.996
245.500	299.089	80.000	19.997	100.368	19.676	21.930	0.967
246.000	299.615	79.998	19.995	100.368	19.673	22.165	0.965
246.500	300.083	79.999	19.995	100.370	19.672	22.176	0.990
247.000	300.591	79.998	19.995	100.373	19.669	22.397	0.985
247.501	301.077	79.996	19.993	100.372	19.664	22.746	0.984
248.001	301.556	79.999	19.999	100.375	19.662	22.870	0.979
248.500	302.047	79.998	19.998	100.381	19.649	23.644	0.967
249.000	302.533	80.014	20.001	100.386	19.645	23.962	0.973
249.500	303.056	80.015	20.000	100.390	19.639	24.302	0.993
250.000	303.516	80.017	20.002	100.399	19.637	24.414	0.996
250.500	304.001	80.013	20.003	100.408	19.632	24.743	0.964
251.000	304.529	80.017	20.003	100.417	19.625	25.237	0.979
251.500	304.974	80.012	20.004	100.424	19.621	25.467	0.993
252.000	305.493	80.014	20.006	100.432	19.617	25.747	0.969
252.500	305.984	80.016	20.007	100.437	19.609	26.246	0.987
253.000	306.473	80.014	20.007	100.438	19.605	26.535	0.995
253.500	306.975	80.017	20.006	100.436	19.597	27.046	0.986
254.000	307.460	80.017	20.009	100.439	19.594	27.190	0.989
254.500	307.926	80.016	20.007	100.443	19.590	27.468	0.969
255.000	308.456	80.015	20.007	100.445	19.575	28.416	0.974
255.500	308.920	80.016	20.005	100.448	19.575	28.444	0.995
256.000	309.438	80.015	20.004	100.456	19.571	28.686	0.988
256.500	309.914	80.015	20.004	100.460	19.558	29.534	0.988
257.000	310.423	80.015	20.005	100.456	19.549	30.102	0.989
257.500	310.906	80.017	20.004	100.454	19.544	30.410	0.988
258.000	311.407	80.016	20.006	100.449	19.535	31.036	0.988
258.500	311.922	80.015	20.004	100.441	19.534	31.085	1.000
259.000	312.463	80.014	20.003	100.434	19.521	31.923	1.036
259.500	312.935	80.002	20.001	100.432	19.515	32.292	1.034
260.000	313.429	79.997	19.999	100.432	19.506	32.876	0.990
260.500	313.907	79.996	19.998	100.432	19.498	33.367	0.969
261.000	314.415	79.996	19.997	100.433	19.489	33.991	0.979
261.500	314.927	79.994	19.997	100.437	19.487	34.116	1.003
262.000	315.422	79.997	19.997	100.445	19.471	35.114	1.014
262.500	315.918	79.997	19.996	100.453	19.464	35.550	0.999
263.000	316.405	79.994	19.996	100.461	19.458	35.985	0.987
263.500	316.871	79.995	19.997	100.469	19.449	36.517	0.968
264.000	317.374	79.995	19.996	100.471	19.440	37.151	0.961
264.500	317.929	79.997	19.995	100.471	19.433	37.593	1.013
265.000	318.413	79.997	19.998	100.472	19.420	38.392	1.048
265.500	318.867	79.997	19.996	100.476	19.411	39.011	0.989
266.000	319.371	79.997	19.996	100.483	19.406	39.328	0.948
266.500	319.888	79.995	19.995	100.493	19.386	40.591	0.990
267.000	320.385	79.998	19.997	100.500	19.381	40.946	1.018
267.500	320.847	79.997	19.996	100.507	19.373	41.456	0.986
268.000	321.352	79.998	19.997	100.510	19.361	42.228	0.963
268.500	321.840	79.999	19.996	100.513	19.352	42.775	0.980
269.000	322.344	79.994	19.995	100.516	19.342	43.445	0.993
269.500	322.825	79.999	19.995	100.517	19.332	44.118	0.988
270.000	323.352	79.998	19.996	100.521	19.320	44.859	0.996
270.500	323.792	79.998	19.996	100.527	19.308	45.627	0.987
271.000	324.320	79.999	19.995	100.532	19.298	46.297	0.967
271.500	324.816	80.000	19.995	100.536	19.286	47.061	0.996
272.000	325.312	79.999	19.994	100.543	19.271	48.039	1.008
272.500	325.798	80.000	19.995	100.547	19.257	48.932	0.987
273.000	326.309	79.999	19.995	100.554	19.243	49.844	0.990
273.500	326.813	79.998	19.995	100.562	19.230	50.667	1.006
274.000	327.293	80.000	19.996	100.566	19.213	51.791	0.999
274.500	327.818	80.000	19.995	100.574	19.202	52.478	0.995
275.000	328.287	79.999	19.995	100.582	19.190	53.291	0.999
275.500	328.804	80.001	19.995	100.586	19.174	54.293	0.990
276.000	329.289	79.998	19.995	100.589	19.156	55.487	0.994
276.500	329.795	79.999	19.994	100.594	19.144	56.205	0.997
277.000	330.295	79.999	19.996	100.600	19.132	56.982	0.998
277.500	330.778	79.998	19.995	100.607	19.114	58.150	0.994
278.000	331.282	79.999	19.996	100.615	19.100	59.091	0.985
278.500	331.824	79.998	19.996	100.622	19.082	60.223	1.017
279.000	332.327	79.997	19.994	100.634	19.061	61.586	1.045
279.500	332.824	79.997	19.993	100.643	19.045	62.640	1.022
280.000	333.322	79.997	19.996	100.652	19.027	63.846	0.998
280.500	333.826	79.998	19.995	100.660	19.011	64.855	0.999
281.000	334.303	79.999	19.995	100.667	18.992	66.054	0.991
281.500	334.788	79.997	19.995	100.677	18.973	67.287	0.971
282.000	335.305	79.996	19.995	100.685	18.954	68.523	0.982
282.500	335.820	79.998	19.996	100.693	18.936	69.644	1.017
283.000	336.302	79.996	19.996	100.701	18.911	71.339	1.015
283.500	336.784	79.996	19.996	100.709	18.897	72.277	0.980
284.000	337.301	79.997	19.995	100.718	18.877	73.577	0.981
284.500	337.790	79.996	19.996	100.725	18.852	75.240	1.003
285.000	338.318	79.997	19.995	100.736	18.828	76.773	1.012
285.500	338.789	79.996	19.996	100.752	18.804	78.307	1.008
286.000	339.303	79.996	19.994	100.767	18.779	79.905	0.992
286.500	339.779	79.994	19.995	100.775	18.759	81.202	0.987
287.000	340.280	79.997	19.995	100.785	18.734	82.852	0.984
287.500	340.796	79.995	19.996	100.791	18.704	84.789	0.997
288.000	341.278	79.997	19.995	100.800	18.679	86.413	1.007
288.500	341.763	79.996	19.996	100.813	18.660	87.651	0.982
289.000	342.256	79.995	19.996	100.828	18.632	89.479	0.973
289.500	342.788	79.998	19.995	100.843	18.601	91.479	1.002
290.000	343.254	79.995	19.996	100.864	18.577	93.043	1.012
290.500	343.770	79.996	19.995	100.880	18.542	95.303	0.990
291.001	344.291	79.998	19.995	100.888	18.512	97.232	1.009
291.500	344.737	79.996	19.994	100.871	18.482	99.219	1.002
292.000	345.231	79.997	19.996	100.851	18.456	100.897	0.954
292.500	345.742	79.995	19.996	100.847	18.420	103.252	0.972
293.000	346.215	79.996	19.995	100.856	18.391	105.089	0.994
293.500	346.736	79.996	19.996	100.876	18.364	106.869	0.989
294.000	347.209	79.996	19.995	100.946	18.328	109.190	0.994
294.500	347.736	79.997	19.996	101.012	18.294	111.388	0.997
295.000	348.243	79.999	19.995	101.043	18.270	112.995	1.017
295.500	348.745	79.998	19.995	101.058	18.227	115.783	1.021
296.000	349.248	79.997	19.995	101.067	18.188	118.308	1.006
296.500	349.734	79.995	19.996	101.053	18.153	120.556	0.997
297.000	350.208	79.997	19.995	101.045	18.117	122.880	0.974
297.500	350.741	79.998	19.996	101.050	18.085	124.981	0.984
298.000	351.266	79.998	19.996	101.060	18.045	127.596	1.033
298.500	351.734	79.997	19.994	101.071	18.013	129.684	1.026
299.000	352.295	79.997	19.996	101.083	17.970	132.448	1.011
299.500	352.740	79.998	19.995	101.100	17.935	134.742	1.018
300.000	353.253	79.996	19.996	101.117	17.890	137.629	0.982
300.500	353.764	79.996	19.995	101.133	17.852	140.142	0.991
301.000	354.278	79.996	19.996	101.150	17.814	142.613	1.025
301.500	354.725	79.996	19.994	101.165	17.770	145.438	0.993
302.000	355.272	79.995	19.994	101.173	17.728	148.159	0.977
302.500	355.744	79.995	19.995	101.185	17.690	150.623	1.006
303.000	356.233	79.997	19.994	101.198	17.647	153.391	0.990
303.500	356.755	79.997	19.995	101.211	17.606	156.024	0.986
304.000	357.269	79.995	19.995	101.224	17.570	158.382	1.024
304.500	357.734	79.997	19.995	101.240	17.527	161.159	1.008
305.000	358.243	79.996	19.994	101.251	17.484	163.916	0.976
305.500	358.764	79.998	19.995	101.264	17.440	166.750	1.002
306.000	359.271	79.994	19.993	101.275	17.391	169.958	1.029
306.500	359.769	79.997	19.996	101.283	17.359	172.008	1.017
307.000	360.232	79.998	19.996	101.292	17.314	174.886	0.983
307.500	360.777	79.996	19.996	101.306	17.279	177.114	0.984
308.000	361.259	79.999	19.996	101.313	17.231	180.226	1.018
308.500	361.785	79.998	19.995	101.322	17.192	182.725	1.018
309.000	362.258	79.996	19.995	101.331	17.151	185.405	1.004
309.500	362.756	79.996	19.995	101.340	17.110	187.975	0.985
310.000	363.251	79.995	19.994	101.348	17.072	190.406	0.982
310.500	363.758	79.997	19.994	101.357	17.037	192.628	0.998
311.000	364.284	79.997	19.994	101.363	16.998	195.138	1.017
311.500	364.771	79.996	19.995	101.368	16.965	197.245	1.023
312.000	365.242	79.998	19.996	101.373	16.928	199.599	0.986
312.500	365.754	79.995	19.996	101.375	16.886	202.301	0.971
313.000	366.274	79.996	19.995	101.376	16.852	204.403	1.007
313.500	366.749	79.996	19.996	101.377	16.817	206.648	1.013
314.000	367.229	79.996	19.996	101.377	16.785	208.676	0.975
314.500	367.789	79.995	19.996	101.377	16.756	210.466	0.998
315.000	368.222	79.992	19.996	101.377	16.721	212.685	1.017
315.500	368.782	79.998	19.996	101.377	16.701	213.925	0.993
316.000	369.266	79.995	19.996	101.376	16.669	215.917	1.019
316.500	369.730	79.997	19.997	101.373	16.645	217.431	0.996
317.000	370.231	79.995	19.997	101.368	16.618	219.084	0.956
317.500	370.755	79.996	19.996	101.361	16.595	220.478	0.995
318.000	371.238	79.995	19.997	101.355	16.580	221.379	1.016
318.500	371.767	79.995	19.996	101.348	16.561	222.580	1.009
319.000	372.278	79.997	19.997	101.344	16.544	223.580	1.026
319.500	372.759	79.996	19.997	101.334	16.533	224.228	1.016
320.000	373.266	79.997	19.995	101.325	16.517	225.203	0.990
320.500	373.732	79.995	19.997	101.310	16.515	225.195	0.981
321.000	374.287	79.996	19.995	101.295	16.500	226.090	0.997
321.500	374.799	79.997	19.998	101.277	16.498	226.174	1.044
322.000	375.279	79.998	19.996	101.261	16.497	226.156	1.029
322.500	375.778	79.997	19.997	101.244	16.502	225.764	0.986
323.000	376.271	79.999	19.997	101.226	16.503	225.580	0.986
323.500	376.797	79.998	19.996	101.207	16.507	225.245	1.006
324.000	377.303	79.997	19.996	101.186	16.517	224.536	1.025
324.500	377.795	79.997	19.996	101.164	16.528	223.761	1.015
325.000	378.289	79.998	19.996	101.142	16.549	222.365	0.992
325.500	378.802	79.999	19.996	101.118	16.560	221.558	0.997
326.001	379.293	79.999	19.996	101.097	16.586	219.851	1.005
326.501	379.796	79.997	19.996	101.073	16.607	218.441	0.999
327.000	380.314	79.996	19.995	101.047	16.632	216.746	1.008
327.500	380.855	79.999	19.997	101.019	16.664	214.698	1.040
328.000	381.335	79.998	19.996	100.987	16.699	212.386	1.040
328.500	381.845	79.998	19.996	100.953	16.739	209.786	1.006
329.000	382.336	79.998	19.996	100.921	16.771	207.662	0.995
329.500	382.844	79.999	19.997	100.889	16.818	204.657	1.000
330.000	383.348	80.000	19.997	100.855	16.865	201.584	1.006
330.500	383.838	80.000	19.997	100.824	16.912	198.561	1.003
331.000	384.351	80.000	19.995	100.791	16.969	194.892	0.998
331.500	384.865	80.000	19.996	100.755	17.018	191.743	1.014
332.000	385.390	80.000	19.996	100.721	17.079	187.856	1.033
332.500	385.906	79.998	19.994	100.687	17.139	184.012	1.041
333.000	386.413	79.998	19.995	100.652	17.199	180.169	1.032
333.500	386.963	79.999	19.996	100.617	17.270	175.623	1.040
334.000	387.434	80.000	19.996	100.583	17.336	171.380	1.039
334.500	387.986	79.999	19.995	100.546	17.403	167.092	1.022
335.000	388.498	79.999	19.996	100.511	17.475	162.498	1.044
335.500	388.993	79.999	19.997	100.477	17.547	157.930	1.035
336.000	389.488	80.000	19.996	100.444	17.615	153.542	0.999
336.500	390.011	79.999	19.996	100.414	17.696	148.378	1.004
337.000	390.533	80.000	19.997	100.385	17.772	143.539	1.031
337.500	391.032	79.996	19.995	100.355	17.850	138.565	1.033
338.000	391.549	79.998	19.996	100.327	17.932	133.336	1.019
338.500	392.084	79.997	19.996	100.300	18.011	128.292	1.034
339.000	392.575	79.997	19.995	100.273	18.083	123.676	1.039
339.500	393.139	79.999	19.996	100.248	18.165	118.480	1.040
340.000	393.622	79.999	19.997	100.231	18.241	113.600	1.051
340.500	394.164	79.996	19.996	100.210	18.322	108.451	1.036
341.000	394.718	79.997	19.997	100.192	18.394	103.824	1.061
341.500	395.211	79.997	19.996	100.179	18.474	98.760	1.072
342.000	395.712	79.997	19.996	100.169	18.551	93.836	1.021
342.500	396.232	79.998	19.997	100.159	18.619	89.442	1.007
343.000	396.760	79.998	19.996	100.153	18.694	84.702	1.035
343.501	397.268	79.999	19.995	100.147	18.764	80.188	1.042
344.001	397.744	79.999	19.997	100.140	18.829	76.030	1.010
344.500	398.287	79.997	19.997	100.138	18.889	72.227	1.002
345.000	398.819	79.997	19.997	100.132	18.958	67.767	1.047
