Repository: ulfsri/fsri_materials_database

# Materials and Products Database

## 01_Data

Raw data generated from each apparatus are included here in plain-text format. The data is organized first by material, next by the short name of test apparatus used, and where applicable additional filtering by test settings.

### material.json

Each material directory contains a json file of the same name as the material. This file links the data stored in the repository as well as data and graphs produced by the accompanying scripts (__02_Scripts__) to the respective landing page for the material on the front-end website.

File: 01_Data/Countertop_Plastic_LaminateA/MCC/Countertop_Plastic_LaminateA_MCC_30K_min_211103_R3.txt (part 1 of 4)
Sample ID:	C:\MCC\MCC Cal\Countertop_Plastic_LaminateA_MCC_30K_min_211103_R3.txt
Sample Weight (mg):	4.62
Heating Rate (C/s):	0.5
Combustor Temp (C):	900
N2 Flow Rate (cc/min):	80
O2 Flow Rate (cc/min):	20
Calibration File:	C:\MCC\MCC Cal\Coeff1 JN10440_30_210304.txt.txt
T Correction Coefficients:	0	1.024463	0
Time Shift (s):	14
*
Time (s)	Temperature (C)	N2 flow rate (cc/min)	O2 flow rate (cc/min)	Flow Rate (cc/min)	Oxygen (%)	HRR (W/g)	Heating rate (C/s)
0.000	107.596	80.008	19.996	103.052	20.133	0.142	0.014
0.500	107.627	80.007	19.995	103.052	20.133	0.096	-0.016
1.000	107.630	80.008	19.995	103.054	20.134	0.011	0.009
1.500	107.593	80.007	19.994	103.057	20.133	0.125	0.000
2.000	107.591	80.008	19.995	103.058	20.133	0.083	-0.036
2.500	107.628	80.008	19.994	103.058	20.134	0.053	-0.002
3.000	107.632	80.008	19.995	103.057	20.133	0.091	0.038
3.500	107.611	80.008	19.994	103.055	20.134	0.011	0.012
4.000	107.612	80.009	19.995	103.054	20.135	-0.009	-0.019
4.500	107.623	80.008	19.995	103.054	20.135	-0.017	-0.004
5.000	107.586	80.008	19.995	103.054	20.136	-0.115	-0.007
5.500	107.632	80.008	19.995	103.055	20.132	0.168	-0.009
6.000	107.605	80.010	19.995	103.057	20.135	-0.017	0.014
6.500	107.612	80.009	19.994	103.056	20.130	0.310	-0.000
7.000	107.580	80.009	19.995	103.056	20.134	0.013	-0.022
7.500	107.613	80.009	19.995	103.056	20.134	0.040	-0.012
8.000	107.606	80.009	19.994	103.057	20.133	0.127	0.014
8.500	107.675	80.010	19.997	103.056	20.136	-0.083	0.044
9.000	107.604	80.010	19.995	103.054	20.136	-0.110	0.030
9.500	107.635	80.009	19.997	103.053	20.133	0.115	-0.021
10.000	107.619	80.009	19.996	103.054	20.131	0.255	-0.012
10.500	107.620	80.010	19.996	103.058	20.134	0.053	-0.000
11.001	107.635	80.010	19.996	103.064	20.133	0.106	0.000
11.501	107.616	80.010	19.994	103.068	20.131	0.234	0.006
12.000	107.616	80.009	19.995	103.068	20.130	0.287	-0.011
12.500	107.620	80.008	19.995	103.070	20.130	0.295	-0.008
13.000	107.584	80.009	19.995	103.067	20.130	0.285	-0.014
13.500	107.601	80.009	19.995	103.065	20.134	0.074	-0.025
14.000	107.617	80.008	19.995	103.064	20.129	0.410	0.007
14.500	107.582	80.009	19.995	103.069	20.127	0.503	0.007
15.000	107.609	80.008	19.994	103.076	20.131	0.280	-0.014
15.501	107.599	80.009	19.994	103.083	20.128	0.473	0.004
16.001	107.568	80.007	19.995	103.096	20.128	0.459	-0.012
16.500	107.610	80.008	19.995	103.111	20.126	0.597	-0.015
17.000	107.648	80.008	19.995	103.121	20.125	0.692	0.046
17.501	107.638	80.008	19.994	103.128	20.122	0.849	0.054
18.001	107.665	80.007	19.995	103.140	20.126	0.599	0.023
18.500	107.666	80.008	19.995	103.148	20.121	0.958	0.022
19.000	107.658	80.005	19.995	103.156	20.122	0.864	0.010
19.500	107.659	80.006	19.995	103.164	20.120	0.983	-0.007
20.000	107.710	80.006	19.995	103.174	20.120	0.989	0.023
20.500	107.727	80.006	19.995	103.181	20.114	1.412	0.060
21.000	107.733	80.006	19.996	103.189	20.115	1.393	0.045
21.501	107.745	80.006	19.995	103.201	20.114	1.437	0.021
22.001	107.804	80.006	19.996	103.211	20.110	1.694	0.045
22.500	107.832	80.006	19.995	103.217	20.111	1.667	0.079
23.000	107.848	80.005	19.996	103.225	20.111	1.652	0.065
23.500	107.879	80.006	19.995	103.229	20.108	1.870	0.045
24.000	107.926	80.005	19.996	103.234	20.108	1.866	0.062
24.500	107.933	80.006	19.995	103.237	20.104	2.142	0.066
25.000	107.965	80.006	19.996	103.243	20.102	2.290	0.047
25.500	107.987	80.006	19.996	103.245	20.103	2.182	0.047
26.000	108.059	80.004	19.996	103.249	20.103	2.201	0.074
26.501	108.103	80.005	19.995	103.250	20.104	2.120	0.105
27.001	108.167	80.004	19.996	103.252	20.102	2.245	0.112
27.500	108.200	80.004	19.995	103.251	20.101	2.326	0.103
28.000	108.261	80.005	19.996	103.252	20.100	2.390	0.095
28.500	108.289	80.004	19.996	103.251	20.101	2.339	0.091
29.000	108.365	80.006	19.995	103.249	20.101	2.327	0.097
29.500	108.415	80.005	19.997	103.249	20.102	2.290	0.115
30.000	108.463	80.006	19.995	103.251	20.099	2.479	0.112
30.500	108.526	80.006	19.995	103.251	20.104	2.144	0.104
31.000	108.614	80.005	19.995	103.253	20.100	2.388	0.131
31.500	108.646	80.007	19.995	103.260	20.101	2.358	0.136
32.000	108.741	80.007	19.995	103.261	20.100	2.409	0.124
32.500	108.792	80.006	19.995	103.253	20.100	2.394	0.136
33.000	108.836	80.006	19.995	103.248	20.099	2.502	0.120
33.500	108.895	80.006	19.995	103.247	20.098	2.581	0.099
34.000	108.976	80.005	19.996	103.242	20.097	2.588	0.122
34.500	109.052	80.006	19.995	103.242	20.098	2.520	0.149
35.001	109.144	80.007	19.995	103.254	20.098	2.573	0.162
35.501	109.231	80.007	19.995	103.263	20.095	2.736	0.173
36.000	109.338	80.006	19.996	103.268	20.094	2.823	0.187
36.500	109.349	80.006	19.994	103.273	20.095	2.787	0.156
37.000	109.480	80.006	19.994	103.277	20.098	2.555	0.130
37.500	109.558	80.007	19.994	103.280	20.098	2.583	0.176
38.000	109.639	80.006	19.995	103.281	20.093	2.870	0.184
38.500	109.705	80.006	19.995	103.277	20.096	2.690	0.153
39.000	109.764	80.006	19.994	103.273	20.096	2.713	0.136
39.500	109.856	80.007	19.994	103.270	20.095	2.777	0.138
40.000	109.969	80.006	19.995	103.264	20.094	2.809	0.178
40.501	110.047	80.006	19.994	103.264	20.095	2.758	0.197
41.001	110.204	80.008	19.994	103.271	20.096	2.719	0.213
41.500	110.244	80.006	19.994	103.278	20.093	2.868	0.216
42.000	110.346	80.006	19.995	103.285	20.092	2.959	0.170
42.500	110.425	80.006	19.994	103.287	20.095	2.764	0.161
43.000	110.551	80.006	19.994	103.284	20.095	2.789	0.193
43.500	110.634	80.008	19.994	103.278	20.093	2.912	0.207
44.000	110.741	80.006	19.994	103.275	20.098	2.560	0.200
44.500	110.893	80.007	19.995	103.269	20.092	2.986	0.225
45.000	110.974	80.006	19.994	103.267	20.095	2.766	0.246
45.500	111.077	80.006	19.994	103.269	20.096	2.717	0.209
46.000	111.184	80.007	19.994	103.270	20.096	2.723	0.198
46.500	111.309	80.006	19.994	103.269	20.097	2.630	0.221
47.001	111.427	80.006	19.995	103.274	20.094	2.838	0.238
47.501	111.511	80.005	19.994	103.278	20.097	2.609	0.222
48.000	111.570	80.006	19.994	103.274	20.097	2.651	0.172
48.500	111.724	80.006	19.995	103.270	20.095	2.760	0.178
49.000	111.835	80.005	19.994	103.267	20.096	2.717	0.239
49.500	111.942	80.006	19.994	103.263	20.097	2.645	0.242
50.000	112.035	80.007	19.994	103.259	20.096	2.657	0.209
50.500	112.156	80.006	19.994	103.258	20.096	2.658	0.207
51.000	112.317	80.007	19.994	103.259	20.098	2.562	0.248
51.500	112.410	80.007	19.995	103.258	20.094	2.846	0.268
52.000	112.560	80.007	19.994	103.257	20.095	2.755	0.248
52.500	112.632	80.007	19.994	103.260	20.095	2.733	0.232
53.000	112.751	80.006	19.995	103.264	20.095	2.742	0.206
53.500	112.895	80.007	19.994	103.264	20.097	2.612	0.227
54.000	112.979	80.007	19.993	103.263	20.094	2.806	0.246
54.500	113.097	80.006	19.994	103.264	20.095	2.736	0.215
55.000	113.255	80.006	19.995	103.264	20.093	2.890	0.239
55.500	113.347	80.006	19.995	103.266	20.095	2.750	0.263
56.000	113.509	80.008	19.994	103.273	20.095	2.778	0.252
56.500	113.591	80.004	19.993	103.280	20.095	2.793	0.249
57.000	113.729	80.007	19.994	103.281	20.094	2.833	0.232
57.500	113.882	80.007	19.995	103.277	20.094	2.848	0.255
58.000	114.041	80.007	19.995	103.272	20.094	2.863	0.301
58.500	114.138	80.007	19.994	103.266	20.094	2.825	0.284
59.000	114.281	80.006	19.994	103.263	20.091	3.047	0.249
59.500	114.418	80.006	19.995	103.264	20.095	2.735	0.260
60.000	114.520	80.006	19.996	103.265	20.093	2.907	0.259
60.500	114.707	80.008	19.994	103.265	20.096	2.676	0.264
61.000	114.824	80.008	19.995	103.266	20.092	2.941	0.296
61.500	114.958	80.008	19.995	103.265	20.094	2.861	0.277
62.000	115.094	80.008	19.995	103.269	20.093	2.892	0.261
62.500	115.229	80.008	19.994	103.276	20.093	2.926	0.271
63.000	115.376	80.008	19.995	103.282	20.091	3.041	0.277
63.500	115.518	80.008	19.995	103.288	20.090	3.117	0.285
64.000	115.627	80.008	19.994	103.291	20.088	3.225	0.270
64.500	115.810	80.007	19.994	103.288	20.090	3.085	0.272
65.001	115.927	80.007	19.994	103.283	20.089	3.193	0.296
65.501	116.095	80.008	19.995	103.280	20.092	2.998	0.292
66.000	116.206	80.008	19.994	103.281	20.090	3.080	0.282
66.500	116.344	80.008	19.994	103.281	20.088	3.218	0.264
67.000	116.481	80.009	19.995	103.284	20.087	3.341	0.262
67.500	116.661	80.009	19.994	103.289	20.088	3.220	0.296
68.000	116.793	80.008	19.995	103.291	20.089	3.195	0.314
68.500	116.971	80.009	19.995	103.290	20.086	3.371	0.311
69.001	117.124	80.008	19.994	103.291	20.088	3.232	0.320
69.501	117.243	80.009	19.993	103.291	20.089	3.159	0.302
70.001	117.431	80.009	19.993	103.289	20.088	3.266	0.290
70.501	117.543	80.009	19.994	103.283	20.087	3.295	0.303
71.000	117.696	80.008	19.994	103.281	20.087	3.310	0.282
71.500	117.840	80.009	19.994	103.281	20.086	3.390	0.281
72.000	118.053	80.009	19.993	103.281	20.086	3.394	0.327
72.500	118.188	80.009	19.994	103.283	20.087	3.309	0.353
73.000	118.341	80.008	19.994	103.292	20.085	3.473	0.318
73.501	118.522	80.008	19.994	103.295	20.089	3.199	0.311
74.001	118.663	80.007	19.994	103.295	20.089	3.163	0.328
74.500	118.821	80.008	19.994	103.295	20.085	3.458	0.311
75.000	118.985	80.009	19.994	103.294	20.088	3.284	0.311
75.500	119.138	80.009	19.993	103.293	20.086	3.418	0.319
76.001	119.289	80.006	19.994	103.299	20.088	3.270	0.310
76.501	119.472	80.008	19.994	103.307	20.085	3.442	0.319
77.000	119.607	80.008	19.994	103.313	20.088	3.238	0.326
77.500	119.798	80.007	19.995	103.318	20.085	3.435	0.322
78.000	119.939	80.008	19.994	103.318	20.086	3.382	0.329
78.500	120.131	80.008	19.993	103.314	20.085	3.429	0.333
79.000	120.292	80.009	19.994	103.309	20.086	3.386	0.343
79.500	120.463	80.008	19.994	103.307	20.087	3.300	0.343
80.000	120.641	80.007	19.994	103.304	20.085	3.433	0.341
80.501	120.799	80.007	19.995	103.304	20.086	3.403	0.343
81.001	120.950	80.007	19.994	103.302	20.085	3.486	0.322
81.500	121.168	80.008	19.994	103.305	20.087	3.348	0.339
82.000	121.323	80.007	19.994	103.308	20.084	3.550	0.371
82.500	121.507	80.008	19.994	103.315	20.086	3.406	0.356
83.000	121.667	80.008	19.995	103.322	20.082	3.675	0.342
83.500	121.875	80.009	19.994	103.328	20.087	3.293	0.356
84.000	122.044	80.007	19.994	103.324	20.090	3.142	0.372
84.500	122.215	80.007	19.994	103.320	20.088	3.234	0.358
85.000	122.399	80.007	19.994	103.318	20.085	3.439	0.347
85.500	122.564	80.007	19.995	103.314	20.085	3.437	0.352
86.000	122.789	80.008	19.995	103.307	20.084	3.493	0.370
86.500	122.972	80.008	19.994	103.307	20.083	3.609	0.399
87.000	123.139	80.007	19.994	103.307	20.086	3.355	0.379
87.500	123.334	80.007	19.995	103.301	20.085	3.457	0.356
88.000	123.522	80.008	19.995	103.298	20.084	3.546	0.373
88.500	123.727	80.009	19.995	103.299	20.086	3.375	0.388
89.000	123.888	80.007	19.995	103.302	20.084	3.539	0.379
89.500	124.088	80.008	19.994	103.301	20.085	3.488	0.364
90.001	124.285	80.009	19.994	103.301	20.087	3.351	0.379
90.501	124.488	80.008	19.995	103.300	20.087	3.335	0.398
91.000	124.661	80.008	19.995	103.302	20.087	3.286	0.388
91.500	124.854	80.008	19.995	103.297	20.084	3.500	0.371
92.000	125.048	80.008	19.995	103.296	20.086	3.409	0.377
92.500	125.210	80.010	19.996	103.296	20.084	3.545	0.372
93.001	125.439	80.009	19.995	103.298	20.084	3.536	0.373
93.501	125.609	80.009	19.994	103.302	20.084	3.508	0.395
94.000	125.808	80.009	19.996	103.307	20.083	3.597	0.384
94.500	126.004	80.010	19.994	103.308	20.083	3.616	0.382
95.000	126.215	80.007	19.995	103.308	20.084	3.538	0.401
95.500	126.419	80.009	19.995	103.308	20.083	3.625	0.411
96.000	126.563	80.008	19.994	103.302	20.083	3.624	0.381
96.500	126.777	80.008	19.995	103.296	20.084	3.516	0.353
97.000	127.015	80.008	19.995	103.295	20.085	3.468	0.405
97.500	127.207	80.008	19.994	103.296	20.086	3.421	0.441
98.000	127.385	80.009	19.994	103.297	20.084	3.559	0.400
98.500	127.591	80.008	19.995	103.299	20.086	3.354	0.377
99.000	127.804	80.008	19.994	103.303	20.082	3.672	0.402
99.501	128.013	80.008	19.995	103.309	20.082	3.634	0.421
100.001	128.191	80.008	19.994	103.315	20.083	3.629	0.405
100.501	128.383	80.008	19.996	103.320	20.081	3.723	0.379
101.000	128.581	80.007	19.995	103.327	20.085	3.457	0.380
101.501	128.820	80.006	19.995	103.330	20.083	3.583	0.413
102.001	129.000	80.007	19.995	103.330	20.082	3.702	0.428
102.500	129.196	80.007	19.994	103.329	20.084	3.521	0.398
103.000	129.416	80.006	19.994	103.329	20.084	3.494	0.397
103.500	129.622	80.007	19.994	103.329	20.085	3.489	0.422
104.000	129.798	80.005	19.993	103.330	20.081	3.755	0.404
104.500	129.995	80.006	19.995	103.332	20.083	3.576	0.377
105.000	130.254	80.005	19.995	103.334	20.084	3.504	0.414
105.500	130.448	80.006	19.994	103.334	20.080	3.787	0.454
106.000	130.660	80.007	19.994	103.337	20.082	3.698	0.429
106.501	130.867	80.006	19.995	103.344	20.085	3.469	0.412
107.001	131.038	80.006	19.994	103.345	20.082	3.695	0.399
107.500	131.264	80.006	19.995	103.346	20.083	3.593	0.388
108.000	131.506	80.006	19.994	103.346	20.083	3.619	0.433
108.501	131.707	80.006	19.994	103.342	20.083	3.576	0.455
109.001	131.929	80.006	19.994	103.330	20.083	3.587	0.433
109.500	132.148	80.006	19.995	103.326	20.084	3.555	0.432
110.000	132.355	80.006	19.994	103.326	20.084	3.519	0.434
110.500	132.594	80.006	19.994	103.326	20.083	3.607	0.436
111.000	132.827	80.006	19.994	103.327	20.082	3.634	0.459
111.500	133.043	80.007	19.995	103.330	20.081	3.753	0.461
112.000	133.277	80.006	19.995	103.332	20.083	3.596	0.450
112.500	133.444	80.006	19.995	103.330	20.085	3.445	0.425
113.000	133.679	80.006	19.996	103.330	20.085	3.443	0.401
113.500	133.918	80.006	19.995	103.329	20.086	3.375	0.438
114.000	134.117	80.007	19.995	103.331	20.084	3.503	0.456
114.500	134.384	80.007	19.995	103.331	20.083	3.594	0.452
115.000	134.599	80.008	19.994	103.330	20.086	3.376	0.474
115.500	134.799	80.007	19.994	103.325	20.085	3.454	0.448
116.000	135.034	80.006	19.995	103.321	20.086	3.386	0.425
116.500	135.268	80.005	19.994	103.314	20.085	3.424	0.452
117.000	135.481	80.006	19.996	103.313	20.085	3.479	0.458
117.501	135.689	80.007	19.996	103.315	20.085	3.433	0.434
118.001	135.920	80.006	19.996	103.318	20.087	3.314	0.430
118.501	136.151	80.007	19.996	103.322	20.084	3.505	0.450
119.001	136.355	80.007	19.996	103.328	20.087	3.348	0.449
119.501	136.599	80.006	19.996	103.331	20.088	3.243	0.442
120.000	136.837	80.007	19.995	103.329	20.082	3.645	0.465
120.500	137.037	80.006	19.996	103.325	20.088	3.263	0.460
121.000	137.283	80.006	19.996	103.317	20.086	3.407	0.442
121.500	137.565	80.006	19.995	103.310	20.086	3.386	0.487
122.000	137.766	80.006	19.996	103.307	20.086	3.395	0.506
122.500	138.006	80.007	19.995	103.306	20.086	3.377	0.462
123.000	138.233	80.008	19.996	103.308	20.088	3.282	0.454
123.501	138.468	80.008	19.996	103.315	20.085	3.441	0.465
124.001	138.701	80.008	19.995	103.320	20.082	3.696	0.465
124.500	138.909	80.007	19.996	103.317	20.084	3.509	0.454
125.000	139.152	80.007	19.995	103.311	20.085	3.462	0.446
125.500	139.372	80.006	19.996	103.308	20.085	3.490	0.457
126.001	139.624	80.007	19.996	103.308	20.085	3.479	0.468
126.501	139.879	80.007	19.996	103.307	20.088	3.273	0.489
127.000	140.080	80.007	19.995	103.313	20.086	3.390	0.482
127.500	140.359	80.007	19.996	103.316	20.085	3.471	0.468
128.000	140.588	80.008	19.995	103.318	20.085	3.430	0.494
128.500	140.811	80.006	19.996	103.319	20.087	3.307	0.480
129.000	141.049	80.006	19.996	103.321	20.083	3.564	0.457
129.500	141.266	80.006	19.996	103.322	20.084	3.500	0.458
130.000	141.497	80.007	19.996	103.323	20.084	3.515	0.451
130.500	141.722	80.008	19.995	103.323	20.085	3.443	0.452
131.000	141.996	80.006	19.996	103.320	20.085	3.460	0.477
131.500	142.237	80.008	19.995	103.315	20.085	3.424	0.507
132.000	142.419	80.007	19.994	103.311	20.088	3.270	0.469
132.500	142.691	80.006	19.995	103.311	20.086	3.376	0.439
133.000	142.944	80.007	19.994	103.312	20.086	3.372	0.490
133.500	143.165	80.006	19.995	103.316	20.087	3.331	0.499
134.000	143.425	80.006	19.995	103.320	20.087	3.329	0.477
134.500	143.634	80.006	19.994	103.317	20.088	3.282	0.475
135.000	143.895	80.006	19.995	103.319	20.086	3.365	0.470
135.500	144.120	80.006	19.993	103.321	20.084	3.522	0.478
136.000	144.369	80.007	19.995	103.321	20.083	3.607	0.480
136.500	144.624	80.006	19.995	103.320	20.083	3.578	0.490
137.000	144.854	80.006	19.995	103.319	20.083	3.599	0.495
137.500	145.097	80.006	19.996	103.317	20.087	3.344	0.479
138.000	145.307	80.007	19.995	103.312	20.088	3.278	0.462
138.500	145.587	80.007	19.995	103.313	20.087	3.295	0.471
139.000	145.841	80.007	19.995	103.315	20.084	3.518	0.512
139.500	146.089	80.006	19.995	103.321	20.085	3.423	0.518
140.000	146.309	80.007	19.995	103.323	20.091	3.074	0.485
140.500	146.555	80.005	19.995	103.326	20.089	3.178	0.467
141.000	146.824	80.007	19.995	103.325	20.087	3.293	0.491
141.500	147.052	80.007	19.995	103.320	20.089	3.180	0.506
142.000	147.298	80.007	19.995	103.313	20.089	3.206	0.485
142.500	147.535	80.006	19.994	103.309	20.088	3.259	0.478
143.000	147.766	80.007	19.995	103.308	20.085	3.435	0.476
143.500	148.007	80.007	19.995	103.304	20.086	3.406	0.470
144.000	148.251	80.007	19.994	103.303	20.086	3.418	0.479
144.500	148.504	80.007	19.995	103.305	20.087	3.309	0.492
145.000	148.741	80.007	19.995	103.309	20.085	3.451	0.494
145.500	149.017	80.007	19.995	103.307	20.088	3.267	0.501
146.000	149.257	80.008	19.994	103.306	20.085	3.475	0.514
146.500	149.503	80.007	19.994	103.307	20.084	3.512	0.501
147.000	149.757	80.007	19.994	103.304	20.087	3.352	0.493
147.500	150.000	80.008	19.994	103.298	20.085	3.437	0.499
148.000	150.250	80.008	19.996	103.299	20.085	3.461	0.495
148.500	150.484	80.008	19.995	103.300	20.086	3.380	0.488
149.000	150.736	80.008	19.995	103.298	20.086	3.420	0.485
149.500	150.978	80.007	19.995	103.299	20.089	3.212	0.490
150.000	151.185	80.008	19.994	103.300	20.089	3.213	0.472
150.500	151.461	80.007	19.994	103.301	20.084	3.527	0.467
151.000	151.692	80.008	19.994	103.302	20.085	3.433	0.495
151.500	151.951	80.008	19.994	103.306	20.085	3.457	0.498
152.000	152.197	80.009	19.995	103.307	20.087	3.316	0.497
152.500	152.476	80.009	19.994	103.306	20.085	3.435	0.515
153.000	152.719	80.007	19.994	103.303	20.084	3.505	0.524
153.500	152.961	80.008	19.994	103.299	20.087	3.300	0.503
154.000	153.191	80.007	19.995	103.297	20.086	3.414	0.478
154.500	153.451	80.007	19.994	103.304	20.086	3.402	0.481
155.000	153.696	80.008	19.995	103.311	20.083	3.576	0.497
155.500	153.953	80.008	19.994	103.318	20.085	3.463	0.503
156.000	154.197	80.009	19.994	103.319	20.084	3.512	0.501
156.500	154.441	80.008	19.995	103.317	20.084	3.524	0.495
157.000	154.668	80.009	19.995	103.310	20.083	3.607	0.480
157.500	154.931	80.008	19.994	103.302	20.079	3.847	0.481
158.000	155.158	80.006	19.995	103.300	20.081	3.713	0.490
158.500	155.410	80.008	19.993	103.301	20.084	3.531	0.484
159.000	155.674	80.008	19.994	103.302	20.079	3.852	0.497
159.501	155.884	80.009	19.994	103.303	20.081	3.712	0.495
160.000	156.113	80.007	19.995	103.303	20.079	3.888	0.456
160.500	156.394	80.007	19.995	103.300	20.078	3.966	0.474
161.000	156.618	80.008	19.994	103.300	20.082	3.690	0.508
161.500	156.860	80.008	19.994	103.301	20.080	3.813	0.486
162.000	157.128	80.008	19.995	103.301	20.083	3.624	0.488
162.500	157.375	80.009	19.995	103.301	20.081	3.756	0.513
163.000	157.683	80.008	19.994	103.300	20.079	3.872	0.535
163.500	157.918	80.007	19.995	103.297	20.079	3.849	0.548
164.000	158.126	80.007	19.995	103.296	20.081	3.715	0.493
164.500	158.402	80.008	19.994	103.296	20.081	3.728	0.464
165.000	158.590	80.006	19.994	103.296	20.083	3.628	0.474
165.500	158.881	80.008	19.994	103.296	20.082	3.698	0.471
166.000	159.112	80.006	19.995	103.296	20.081	3.758	0.501
166.500	159.352	80.008	19.994	103.297	20.080	3.808	0.496
167.000	159.620	80.007	19.994	103.297	20.079	3.866	0.489
167.500	159.871	80.009	19.994	103.297	20.080	3.813	0.513
168.000	160.091	80.008	19.995	103.298	20.082	3.689	0.495
168.500	160.377	80.008	19.994	103.298	20.084	3.556	0.489
169.000	160.618	80.008	19.993	103.296	20.082	3.658	0.516
169.500	160.868	80.009	19.994	103.296	20.079	3.843	0.509
170.000	161.131	80.007	19.994	103.292	20.080	3.775	0.502
170.500	161.335	80.008	19.995	103.286	20.081	3.716	0.490
171.000	161.615	80.008	19.994	103.287	20.080	3.822	0.475
171.500	161.837	80.008	19.994	103.288	20.084	3.561	0.493
172.000	162.080	80.007	19.995	103.290	20.080	3.775	0.483
172.500	162.324	80.009	19.993	103.295	20.083	3.580	0.476
173.000	162.563	80.007	19.994	103.301	20.084	3.516	0.485
173.500	162.778	80.009	19.994	103.300	20.081	3.731	0.469
174.000	163.067	80.008	19.994	103.300	20.083	3.603	0.479
174.500	163.322	80.010	19.994	103.298	20.086	3.415	0.524
175.000	163.548	80.009	19.994	103.298	20.083	3.618	0.513
175.500	163.828	80.008	19.994	103.299	20.083	3.574	0.494
176.000	164.090	80.009	19.994	103.299	20.084	3.523	0.524
176.500	164.342	80.008	19.994	103.299	20.083	3.580	0.527
177.000	164.592	80.008	19.994	103.304	20.082	3.693	0.508
177.500	164.838	80.009	19.994	103.307	20.082	3.641	0.499
178.000	165.079	80.009	19.994	103.310	20.081	3.748	0.491
178.500	165.344	80.009	19.994	103.309	20.084	3.503	0.497
179.000	165.613	80.008	19.994	103.316	20.082	3.658	0.520
179.500	165.863	80.009	19.994	103.312	20.080	3.788	0.527
180.000	166.094	80.010	19.995	103.306	20.084	3.550	0.500
180.500	166.317	80.009	19.995	103.302	20.082	3.689	0.467
181.000	166.590	80.008	19.993	103.302	20.083	3.581	0.475
181.500	166.884	80.009	19.994	103.295	20.084	3.560	0.532
182.000	167.138	80.009	19.994	103.294	20.083	3.566	0.557
182.500	167.372	80.010	19.994	103.293	20.084	3.526	0.518
183.000	167.589	80.008	19.994	103.293	20.084	3.526	0.470
183.500	167.834	80.009	19.995	103.292	20.086	3.406	0.457
184.000	168.060	80.009	19.994	103.292	20.082	3.643	0.466
184.500	168.319	80.009	19.994	103.288	20.084	3.562	0.478
185.000	168.571	80.007	19.994	103.287	20.087	3.342	0.499
185.500	168.829	80.009	19.995	103.285	20.086	3.407	0.511
186.000	169.086	80.009	19.995	103.283	20.086	3.378	0.512
186.500	169.335	80.007	19.995	103.283	20.085	3.450	0.510
187.000	169.565	80.007	19.995	103.286	20.085	3.490	0.493
187.500	169.835	80.008	19.995	103.288	20.085	3.478	0.489
188.000	170.075	80.008	19.995	103.289	20.084	3.499	0.505
188.500	170.344	80.007	19.994	103.291	20.083	3.595	0.510
189.000	170.599	80.007	19.996	103.292	20.083	3.573	0.517
189.500	170.845	80.008	19.994	103.293	20.082	3.643	0.513
190.000	171.070	80.006	19.995	103.297	20.083	3.571	0.486
190.500	171.358	80.006	19.995	103.300	20.083	3.605	0.492
191.000	171.601	80.007	19.995	103.306	20.084	3.522	0.522
191.500	171.855	80.008	19.995	103.311	20.083	3.565	0.514
192.000	172.097	80.008	19.995	103.315	20.083	3.594	0.496
192.500	172.326	80.006	19.995	103.317	20.085	3.454	0.483
193.000	172.590	80.008	19.996	103.315	20.080	3.815	0.482
193.500	172.861	80.009	19.995	103.313	20.082	3.637	0.514
194.000	173.099	80.007	19.995	103.308	20.086	3.421	0.522
194.500	173.354	80.008	19.995	103.303	20.082	3.696	0.501
195.000	173.620	80.007	19.995	103.300	20.082	3.684	0.507
195.500	173.920	80.006	19.995	103.301	20.080	3.800	0.543
196.000	174.091	80.008	19.994	103.303	20.084	3.557	0.519
196.500	174.395	80.007	19.994	103.309	20.083	3.576	0.473
197.000	174.649	80.008	19.995	103.311	20.079	3.877	0.516
197.500	174.921	80.008	19.995	103.309	20.082	3.644	0.542
198.000	175.160	80.007	19.994	103.307	20.082	3.692	0.519
198.500	175.395	80.007	19.996	103.303	20.082	3.663	0.493
199.000	175.662	80.006	19.995	103.297	20.083	3.597	0.488
199.500	175.940	80.006	19.995	103.294	20.085	3.429	0.523
200.000	176.200	80.006	19.995	103.294	20.084	3.535	0.541
200.500	176.457	80.005	19.995	103.294	20.084	3.503	0.528
201.000	176.706	80.008	19.994	103.293	20.082	3.637	0.512
201.500	176.945	80.007	19.995	103.294	20.085	3.488	0.497
202.000	177.226	80.007	19.995	103.298	20.084	3.555	0.504
202.500	177.513	80.006	19.995	103.298	20.081	3.731	0.544
203.000	177.758	80.008	19.995	103.300	20.084	3.521	0.550
203.500	178.011	80.008	19.996	103.300	20.084	3.534	0.515
204.000	178.291	80.007	19.995	103.299	20.082	3.682	0.516
204.500	178.533	80.007	19.995	103.295	20.086	3.372	0.528
205.000	178.787	80.008	19.995	103.295	20.084	3.493	0.510
205.500	179.027	80.008	19.995	103.294	20.081	3.756	0.495
206.000	179.336	80.007	19.995	103.294	20.085	3.429	0.521
206.500	179.563	80.006	19.994	103.292	20.081	3.705	0.542
207.000	179.819	80.006	19.994	103.292	20.081	3.771	0.510
207.500	180.085	80.007	19.995	103.292	20.083	3.608	0.503
208.000	180.347	80.007	19.995	103.290	20.082	3.663	0.525
208.500	180.574	80.007	19.995	103.289	20.083	3.627	0.508
209.000	180.864	80.008	19.995	103.290	20.083	3.610	0.503
209.500	181.146	80.006	19.995	103.292	20.084	3.495	0.545
210.000	181.410	80.007	19.995	103.296	20.085	3.482	0.559
210.500	181.637	80.008	19.995	103.303	20.083	3.595	0.518
211.000	181.925	80.008	19.996	103.308	20.084	3.512	0.503
211.500	182.167	80.007	19.995	103.308	20.086	3.415	0.523
212.000	182.427	80.007	19.996	103.305	20.085	3.476	0.516
212.500	182.701	80.007	19.995	103.298	20.085	3.459	0.518
213.000	182.967	80.008	19.996	103.290	20.085	3.453	0.537
213.500	183.218	80.006	19.996	103.285	20.084	3.550	0.528
214.000	183.507	80.008	19.995	103.284	20.082	3.644	0.528
214.500	183.770	80.005	19.996	103.285	20.083	3.605	0.546
215.000	184.021	80.006	19.996	103.288	20.082	3.697	0.533
215.500	184.284	80.006	19.996	103.290	20.082	3.675	0.514
216.000	184.564	80.006	19.995	103.291	20.084	3.516	0.529
216.500	184.784	80.005	19.995	103.291	20.086	3.406	0.522
217.000	185.071	80.007	19.996	103.291	20.084	3.537	0.503
217.500	185.336	80.005	19.996	103.292	20.085	3.423	0.530
218.000	185.645	80.006	19.996	103.292	20.078	3.926	0.563
218.500	185.851	80.006	19.996	103.292	20.087	3.336	0.544
219.000	186.149	80.007	19.996	103.292	20.086	3.375	0.509
219.500	186.414	80.006	19.995	103.289	20.084	3.514	0.533
220.000	186.667	80.006	19.996	103.289	20.082	3.657	0.541
220.500	186.978	80.006	19.996	103.289	20.082	3.633	0.541
221.000	187.229	80.006	19.996	103.289	20.082	3.669	0.563
221.500	187.446	80.005	19.997	103.286	20.083	3.601	0.515
222.000	187.763	80.005	19.996	103.287	20.084	3.512	0.501
222.500	188.022	80.007	19.997	103.287	20.083	3.567	0.555
223.000	188.204	80.006	19.996	103.287	20.084	3.561	0.508
223.500	188.540	80.006	19.995	103.288	20.084	3.495	0.480
224.000	188.779	80.006	19.995	103.292	20.082	3.691	0.546
224.500	189.031	80.005	19.995	103.293	20.085	3.473	0.533
225.000	189.287	80.005	19.995	103.295	20.084	3.496	0.500
225.500	189.575	80.007	19.996	103.295	20.085	3.432	0.526
226.000	189.835	80.008	19.996	103.294	20.083	3.585	0.546
226.500	190.078	80.006	19.996	103.292	20.083	3.606	0.525
227.000	190.356	80.007	19.995	103.292	20.084	3.535	0.511
227.500	190.643	80.007	19.995	103.292	20.083	3.588	0.543
228.000	190.849	80.007	19.995	103.290	20.084	3.540	0.529
228.500	191.118	80.007	19.996	103.287	20.080	3.776	0.484
229.000	191.402	80.007	19.995	103.288	20.083	3.619	0.514
229.500	191.629	80.008	19.995	103.285	20.082	3.664	0.532
230.000	191.889	80.007	19.995	103.280	20.079	3.853	0.499
230.500	192.184	80.008	19.995	103.281	20.082	3.649	0.521
231.000	192.473	80.008	19.995	103.284	20.080	3.840	0.569
231.500	192.718	80.008	19.995	103.282	20.081	3.746	0.559
232.000	192.971	80.008	19.995	103.284	20.082	3.648	0.516
232.500	193.211	80.009	19.994	103.288	20.081	3.705	0.495
233.000	193.492	80.009	19.995	103.288	20.081	3.712	0.506
233.501	193.784	80.008	19.994	103.290	20.082	3.689	0.547
234.000	194.015	80.009	19.994	103.286	20.082	3.644	0.548
234.500	194.270	80.008	19.994	103.280	20.083	3.606	0.504
235.000	194.539	80.007	19.994	103.274	20.082	3.662	0.505
235.500	194.794	80.007	19.995	103.266	20.079	3.872	0.524
236.000	195.036	80.007	19.994	103.260	20.082	3.677	0.511
236.500	195.288	80.007	19.993	103.266	20.079	3.847	0.496
237.000	195.527	80.009	19.995	103.274	20.080	3.808	0.492
237.500	195.822	80.008	19.996	103.280	20.084	3.528	0.512
238.000	196.058	80.007	19.995	103.289	20.083	3.585	0.533
238.500	196.287	80.008	19.995	103.291	20.083	3.619	0.499
239.000	196.586	80.009	19.994	103.285	20.082	3.641	0.497
239.500	196.854	80.009	19.994	103.277	20.085	3.454	0.547
240.000	197.107	80.008	19.994	103.270	20.085	3.426	0.543
240.500	197.381	80.008	19.995	103.263	20.084	3.511	0.524
241.000	197.619	80.007	19.994	103.260	20.082	3.643	0.520
241.500	197.886	80.008	19.994	103.265	20.084	3.554	0.509
242.000	198.126	80.006	19.994	103.273	20.085	3.426	0.506
242.500	198.367	80.007	19.995	103.280	20.083	3.620	0.494
243.000	198.626	80.008	19.994	103.285	20.083	3.617	0.491
243.500	198.855	80.008	19.994	103.286	20.084	3.522	0.494
244.000	199.120	80.007	19.994	103.282	20.082	3.666	0.491
244.500	199.376	80.007	19.993	103.278	20.083	3.587	0.507
245.000	199.650	80.007	19.994	103.273	20.082	3.691	0.526
245.500	199.918	80.008	19.994	103.270	20.082	3.643	0.536
246.000	200.187	80.006	19.994	103.266	20.082	3.672	0.539
246.500	200.431	80.007	19.994	103.265	20.083	3.600	0.525
247.000	200.687	80.006	19.995	103.262	20.082	3.657	0.507
247.500	200.927	80.008	19.994	103.259	20.081	3.725	0.498
248.000	201.190	80.008	19.995	103.257	20.081	3.738	0.499
248.500	201.462	80.008	19.995	103.258	20.079	3.853	0.519
249.000	201.662	80.007	19.995	103.257	20.079	3.859	0.504
249.500	201.926	80.007	19.995	103.258	20.080	3.794	0.468
250.000	202.189	80.008	19.994	103.260	20.079	3.883	0.495
250.500	202.429	80.008	19.995	103.260	20.075	4.146	0.515
251.000	202.739	80.007	19.994	103.258	20.078	3.916	0.526
251.500	202.970	80.008	19.995	103.258	20.078	3.922	0.545
252.000	203.241	80.008	19.995	103.256	20.080	3.788	0.522
252.500	203.509	80.008	19.995	103.255	20.079	3.905	0.521
253.000	203.751	80.007	19.994	103.255	20.077	4.001	0.524
253.500	204.026	80.008	19.995	103.255	20.080	3.840	0.513
254.000	204.274	80.009	19.996	103.255	20.076	4.054	0.520
254.500	204.516	80.009	19.994	103.258	20.078	3.919	0.507
255.000	204.754	80.009	19.994	103.259	20.077	3.987	0.485
255.500	205.010	80.009	19.994	103.259	20.078	3.957	0.487
256.000	205.297	80.009	19.995	103.261	20.080	3.819	0.519
256.500	205.561	80.009	19.995	103.265	20.079	3.878	0.548
257.000	205.818	80.010	19.995	103.264	20.078	3.918	0.536
257.500	206.069	80.009	19.994	103.261	20.079	3.853	0.514
258.000	206.294	80.009	19.994	103.261	20.082	3.683	0.492
258.500	206.600	80.009	19.995	103.259	20.082	3.696	0.503
259.000	206.801	80.011	19.995	103.255	20.082	3.700	0.519
259.500	207.055	80.009	19.995	103.253	20.078	3.917	0.481
260.000	207.321	80.009	19.993	103.253	20.079	3.904	0.488
260.500	207.581	80.010	19.994	103.253	20.080	3.802	0.523
261.000	207.790	80.010	19.994	103.259	20.081	3.751	0.497
261.500	208.088	80.010	19.994	103.264	20.084	3.551	0.488
262.001	208.366	80.011	19.994	103.269	20.080	3.785	0.541
262.500	208.611	80.009	19.994	103.276	20.078	3.931	0.550
263.000	208.821	80.010	19.994	103.279	20.079	3.887	0.489
263.500	209.100	80.010	19.994	103.276	20.079	3.870	0.472
264.000	209.344	80.012	19.995	103.273	20.081	3.770	0.506
264.500	209.567	80.010	19.994	103.267	20.080	3.826	0.495
265.000	209.831	80.010	19.994	103.260	20.081	3.768	0.477
265.500	210.063	80.010	19.994	103.259	20.081	3.730	0.491
266.000	210.350	80.009	19.994	103.257	20.082	3.649	0.508
266.500	210.570	80.009	19.994	103.256	20.082	3.660	0.514
267.000	210.863	80.011	19.994	103.262	20.079	3.897	0.510
267.500	211.104	80.008	19.994	103.265	20.079	3.870	0.523
268.000	211.361	80.009	19.994	103.266	20.079	3.881	0.516
268.500	211.594	80.009	19.995	103.265	20.078	3.951	0.494
269.000	211.846	80.009	19.994	103.264	20.076	4.050	0.487
269.500	212.094	80.009	19.994	103.258	20.081	3.725	0.492
270.000	212.333	80.008	19.995	103.254	20.078	3.976	0.493
270.500	212.579	80.007	19.994	103.252	20.080	3.800	0.486
271.000	212.847	80.009	19.994	103.252	20.079	3.880	0.500
271.500	213.117	80.007	19.995	103.252	20.081	3.745	0.526
272.000	213.329	80.008	19.994	103.253	20.082	3.692	0.510
272.500	213.615	80.008	19.995	103.258	20.078	3.910	0.490
273.000	213.864	80.009	19.995	103.262	20.080	3.813	0.516
273.500	214.111	80.009	19.994	103.262	20.076	4.099	0.516
274.000	214.360	80.008	19.994	103.262	20.077	3.993	0.496
274.500	214.650	80.009	19.994	103.260	20.082	3.674	0.517
275.000	214.849	80.008	19.995	103.257	20.079	3.849	0.514
275.500	215.094	80.009	19.994	103.253	20.080	3.785	0.467
276.000	215.335	80.007	19.994	103.253	20.078	3.978	0.465
276.500	215.580	80.009	19.994	103.254	20.075	4.122	0.485
277.000	215.828	80.009	19.995	103.254	20.079	3.900	0.490
277.500	216.070	80.008	19.995	103.256	20.080	3.813	0.492
278.000	216.323	80.008	19.995	103.258	20.079	3.881	0.492
278.500	216.581	80.008	19.995	103.259	20.078	3.927	0.503
279.000	216.819	80.008	19.995	103.258	20.078	3.976	0.504
279.500	217.115	80.007	19.995	103.258	20.078	3.938	0.515
280.000	217.315	80.007	19.995	103.256	20.079	3.853	0.515
280.500	217.588	80.007	19.994	103.259	20.079	3.847	0.484
281.000	217.775	80.006	19.995	103.263	20.077	4.029	0.466
281.500	218.071	80.008	19.995	103.265	20.076	4.067	0.471
282.000	218.312	80.008	19.995	103.266	20.080	3.829	0.510
282.500	218.540	80.008	19.994	103.263	20.080	3.814	0.503
283.000	218.776	80.006	19.995	103.259	20.078	3.938	0.466
283.500	219.062	80.010	19.995	103.254	20.079	3.859	0.493
284.000	219.281	80.007	19.995	103.255	20.080	3.806	0.513
284.500	219.574	80.009	19.995	103.255	20.082	3.698	0.509
285.000	219.818	80.007	19.995	103.259	20.080	3.827	0.525
285.500	220.042	80.006	19.995	103.260	20.076	4.057	0.503
286.000	220.290	80.009	19.995	103.261	20.080	3.806	0.470
286.500	220.505	80.007	19.995	103.260	20.079	3.853	0.467
287.000	220.788	80.006	19.994	103.259	20.078	3.965	0.481
287.500	221.019	80.009	19.996	103.259	20.076	4.097	0.506
288.000	221.256	80.007	19.996	103.258	20.078	3.940	0.491
288.500	221.529	80.006	19.996	103.257	20.080	3.836	0.489
289.000	221.728	80.007	19.994	103.255	20.081	3.724	0.491
289.500	222.005	80.007	19.996	103.255	20.079	3.853	0.474
290.000	222.236	80.006	19.995	103.257	20.078	3.953	0.492
290.500	222.495	80.007	19.995	103.257	20.079	3.896	0.499
291.000	222.783	80.006	19.995	103.257	20.077	4.019	0.519
291.500	222.968	80.007	19.995	103.256	20.078	3.919	0.510
292.000	223.228	80.007	19.994	103.256	20.077	4.048	0.459
292.500	223.469	80.008	19.995	103.261	20.079	3.885	0.473
293.000	223.744	80.007	19.995	103.263	20.077	4.038	0.509
293.500	224.006	80.006	19.996	103.264	20.079	3.895	0.527
294.000	224.228	80.007	19.995	103.263	20.077	4.047	0.511
294.500	224.516	80.008	19.995	103.264	20.080	3.788	0.497
295.000	224.692	80.008	19.995	103.257	20.077	4.036	0.487
295.500	224.957	80.006	19.995	103.256	20.078	3.955	0.453
296.000	225.200	80.008	19.995	103.255	20.076	4.064	0.475
296.500	225.472	80.006	19.994	103.255	20.074	4.214	0.512
297.000	225.702	80.008	19.995	103.255	20.076	4.110	0.508
297.501	225.929	80.006	19.994	103.255	20.077	3.989	0.479
298.000	226.191	80.007	19.995	103.255	20.077	4.017	0.473
298.500	226.419	80.007	19.995	103.255	20.076	4.097	0.490
299.000	226.684	80.007	19.995	103.254	20.078	3.953	0.491
299.500	226.929	80.006	19.995	103.254	20.073	4.316	0.502
300.000	227.175	80.007	19.995	103.253	20.078	3.964	0.501
300.500	227.428	80.006	19.995	103.253	20.077	4.033	0.495
301.000	227.659	80.007	19.996	103.252	20.074	4.241	0.491
301.500	227.892	80.006	19.995	103.254	20.077	4.023	0.473
302.000	228.148	80.007	19.996	103.253	20.076	4.091	0.476
302.500	228.408	80.006	19.995	103.254	20.076	4.068	0.503
303.000	228.686	80.007	19.995	103.254	20.079	3.908	0.528
303.500	228.898	80.007	19.996	103.255	20.077	4.046	0.514
304.000	229.174	80.006	19.995	103.255	20.075	4.161	0.489
304.500	229.400	80.006	19.995	103.257	20.075	4.159	0.495
305.000	229.652	80.006	19.995	103.250	20.075	4.154	0.490
305.500	229.863	80.005	19.995	103.247	20.076	4.067	0.470
306.000	230.096	80.005	19.996	103.246	20.075	4.184	0.453
306.500	230.338	80.005	19.995	103.246	20.075	4.176	0.460
307.000	230.575	80.004	19.995	103.246	20.074	4.222	0.477
307.500	230.847	80.006	19.995	103.254	20.075	4.120	0.494
308.000	231.074	80.006	19.996	103.256	20.074	4.244	0.504
308.500	231.334	80.005	19.997	103.254	20.072	4.356	0.494
309.000	231.538	80.006	19.995	103.253	20.073	4.267	0.476
309.500	231.770	80.005	19.995	103.253	20.073	4.269	0.450
310.000	232.002	80.006	19.995	103.253	20.072	4.345	0.450
310.500	232.304	80.006	19.995	103.254	20.072	4.356	0.499
311.000	232.514	80.008	19.996	103.255	20.074	4.190	0.523
311.500	232.776	80.007	19.995	103.255	20.075	4.155	0.492
312.000	233.032	80.007	19.995	103.255	20.072	4.384	0.495
312.500	233.247	80.007	19.996	103.254	20.073	4.305	0.494
313.000	233.472	80.007	19.997	103.253	20.073	4.259	0.455
313.500	233.724	80.006	19.996	103.254	20.071	4.422	0.459
314.000	233.938	80.007	19.996	103.255	20.073	4.312	0.472
314.500	234.214	80.007	19.996	103.254	20.075	4.150	0.478
315.000	234.407	80.006	19.997	103.255	20.072	4.365	0.479
315.500	234.694	80.007	19.996	103.255	20.072	4.331	0.474
316.000	234.921	80.007	19.997	103.255	20.071	4.450	0.497
316.500	235.139	80.008	19.997	103.254	20.074	4.235	0.480
317.000	235.360	80.006	19.996	103.254	20.072	4.388	0.442
317.500	235.602	80.009	19.996	103.254	20.072	4.363	0.451
318.000	235.862	80.008	19.997	103.253	20.071	4.448	0.483
318.500	236.097	80.008	19.996	103.254	20.069	4.537	0.499
319.000	236.311	80.009	19.996	103.254	20.070	4.494	0.472
319.500	236.599	80.008	19.996	103.260	20.071	4.416	0.475
320.000	236.780	80.009	19.996	103.265	20.072	4.365	0.486
320.500	237.063	80.009	19.996	103.269	20.072	4.382	0.467
321.000	237.319	80.008	19.995	103.268	20.072	4.337	0.501
321.500	237.543	80.009	19.995	103.267	20.074	4.257	0.509
322.000	237.749	80.008	19.996	103.260	20.071	4.435	0.455
322.500	237.986	80.008	19.995	103.255	20.075	4.150	0.437
323.000	238.217	80.007	19.995	103.251	20.071	4.456	0.455
323.500	238.445	80.008	19.995	103.250	20.073	4.322	0.463
324.001	238.688	80.007	19.995	103.251	20.072	4.396	0.465
324.501	238.939	80.008	19.996	103.251	20.071	4.443	0.483
325.000	239.187	80.008	19.995	103.252	20.071	4.437	0.496
325.500	239.424	80.010	19.996	103.252	20.072	4.363	0.492
326.000	239.665	80.009	19.995	103.252	20.072	4.384	0.481
326.500	239.864	80.009	19.995	103.252	20.066	4.770	0.459
327.000	240.092	80.008	19.995	103.252	20.068	4.630	0.434
327.500	240.331	80.009	19.995	103.251	20.072	4.343	0.447
328.000	240.565	80.009	19.994	103.254	20.068	4.673	0.469
328.500	240.816	80.008	19.995	103.254	20.069	4.577	0.479
329.000	241.025	80.009	19.994	103.253	20.069	4.562	0.473
329.500	241.258	80.008	19.994	103.249	20.064	4.910	0.451
330.000	241.518	80.009	19.994	103.248	20.067	4.732	0.468
330.500	241.762	80.008	19.994	103.246	20.067	4.728	0.498
331.000	241.985	80.008	19.994	103.247	20.069	4.583	0.485
331.500	242.210	80.009	19.995	103.249	20.065	4.825	0.458
332.000	242.488	80.009	19.995	103.253	20.066	4.813	0.476
332.500	242.735	80.007	19.995	103.252	20.067	4.711	0.514
333.000	242.960	80.007	19.994	103.252	20.066	4.806	0.498
333.500	243.203	80.008	19.995	103.252	20.065	4.817	0.470
334.000	243.440	80.008	19.995	103.252	20.064	4.902	0.474
334.500	243.671	80.008	19.994	103.253	20.065	4.823	0.474
335.000	243.938	80.009	19.995	103.254	20.063	4.974	0.483
335.500	244.154	80.008	19.994	103.255	20.062	5.078	0.490
336.000	244.398	80.008	19.995	103.254	20.065	4.874	0.471
336.500	244.655	80.008	19.994	103.254	20.065	4.853	0.480
337.000	244.850	80.009	19.995	103.252	20.064	4.933	0.477
337.500	245.116	80.007	19.995	103.251	20.065	4.867	0.457
338.000	245.361	80.008	19.994	103.254	20.066	4.780	0.485
338.500	245.541	80.010	19.995	103.254	20.067	4.721	0.468
339.000	245.786	80.009	19.995	103.253	20.064	4.889	0.426
339.500	246.015	80.009	19.995	103.254	20.063	4.973	0.449
340.000	246.285	80.009	19.994	103.255	20.064	4.916	0.486
340.500	246.530	80.009	19.994	103.254	20.062	5.088	0.507
341.000	246.750	80.010	19.995	103.254	20.061	5.120	0.490
341.500	247.000	80.011	19.994	103.254	20.060	5.224	0.468
342.000	247.227	80.010	19.995	103.254	20.060	5.222	0.474
342.500	247.430	80.009	19.995	103.253	20.061	5.154	0.453
343.000	247.709	80.009	19.995	103.254	20.058	5.328	0.456
343.500	247.890	80.008	19.994	103.254	20.059	5.299	0.471
344.000	248.159	80.010	19.994	103.255	20.057	5.430	0.455
344.500	248.395	80.011	19.995	103.254	20.054	5.642	0.478
345.000	248.621	80.009	19.994	103.254	20.056	5.506	0.484
345.500	248.836	80.010	19.994	103.252	20.054	5.607	0.452
346.000	249.091	80.010	19.994	103.250	20.056	5.467	0.455
346.500	249.356	80.009	19.994	103.251	20.055	5.536	0.495
347.000	249.601	80.010	19.994	103.256	20.056	5.472	0.515
347.500	249.846	80.009	19.994	103.260	20.055	5.570	0.500
348.000	250.082	80.011	19.995	103.263	20.056	5.511	0.485
