Repository: ulfsri/fsri_materials_database

# Materials and Products Database

## 01_Data

Raw data generated from each apparatus are included here in plain-text format. The data is organized first by material, next by the short name of test apparatus used, and where applicable additional filtering by test settings.

### material.json

Each material directory contains a json file of the same name as the material. This file links the data stored in the repository as well as data and graphs produced by the accompanying scripts (__02_Scripts__) to the respective landing page for the material on the front-end website.

File: 01_Data/EPDM_Membrane/Cone/EPDM_Membrane_Cone_HF50Scalar_220225_R3.csv
LABORATORY,FSRI 
TEST IDENT,EPDM_HF50_3
OPERATOR,Dow
MATERIAL,EPDM Roofing Membrane
ORIENTATION,Horizontal
HEAT FLUX,50
SURF AREA,0.00884
C FACTOR,0.03706778958439827
SPEC HOLDER DIFF,373.44000244140625
SPECIMEN MASS,83.5999984741211
SCAN TIME,0.25
O2 DELAY TIME,11
CO DELAY TIME,11
CO2 DELAY TIME,8
FLOW FACTOR,1
SCAN COUNT,4546
TIME TO IGN,35.5
END OF TEST SCAN,4066
END OF TEST TIME,1016.5
TEST STATUS,1
PRE TEST CMT,Dimensions: 100.26 x 99.94 x 6.02 mm; with frame and grid

File: 01_Data/EPDM_Membrane/Cone/EPDM_Membrane_Cone_HF50Scalar_220311_R4.csv
LABORATORY,FSRI 
TEST IDENT,EPDM_HF50_4
OPERATOR,Dow
MATERIAL,EPDM Membrane
ORIENTATION,Horizontal
HEAT FLUX,50
SURF AREA,0.00884
C FACTOR,0.03914763405919075
SPEC HOLDER DIFF,-566
SPECIMEN MASS,80.9000015258789
SCAN TIME,0.25
O2 DELAY TIME,11
CO DELAY TIME,11
CO2 DELAY TIME,8
FLOW FACTOR,1
SCAN COUNT,3001
TIME TO IGN,20.25
END OF TEST SCAN,2521
END OF TEST TIME,630.25
TEST STATUS,1
PRE TEST CMT,Thickness: 6.04 mm; with frame; primary interest on time to ignition
POST TEST CMT,After ignition the sample expanded vertically more than two centimeters.

File: 01_Data/EPDM_Membrane/Cone/EPDM_Membrane_Cone_HF75-FrameScalar_220311_R4.csv
LABORATORY,FSRI 
TEST IDENT,EPDM_HF75_4
OPERATOR,Dow
MATERIAL,EPDM Membrane
ORIENTATION,Horizontal
HEAT FLUX,75
SURF AREA,0.00884
C FACTOR,0.03914763405919075
SPEC HOLDER DIFF,-566
SPECIMEN MASS,81.4000015258789
SCAN TIME,0.25
O2 DELAY TIME,11
CO DELAY TIME,11
CO2 DELAY TIME,8
FLOW FACTOR,1
SCAN COUNT,3054
TIME TO IGN,8
END OF TEST SCAN,2574
END OF TEST TIME,643.5
TEST STATUS,1
PRE TEST CMT,Thickness: 6.04 mm; with frame; primary interest on time to ignition
POST TEST CMT,After ignition the sample expanded vertically more than two centimeters. Small charred pieces of sample rolled off of the sample holder two or three times.

File: 01_Data/EPDM_Membrane/Cone/EPDM_Membrane_HRRPUA_75.csv (part 1 of 2)
Time after Ignition,EPDM_Membrane_R1,EPDM_Membrane_R2,EPDM_Membrane_R3,EPDM_Membrane_R4,Mean,Std. Dev.
0.0,19.4,9.2,14.0,12.5,13.8,4.2
0.25,22.5,13.9,21.4,13.9,17.9,4.7
0.5,25.3,17.7,28.4,15.3,21.7,6.2
0.75,27.6,21.5,34.4,16.7,25.0,7.7
1.0,30.2,24.5,39.2,22.9,29.2,7.4
1.25,32.2,33.7,44.3,27.6,34.5,7.1
1.5,37.1,41.7,55.9,32.8,41.9,10.0
1.75,41.8,49.4,65.4,47.4,51.0,10.1
2.0,46.8,56.1,76.7,62.8,60.6,12.6
2.25,50.3,66.6,82.8,73.0,68.2,13.6
2.5,57.4,75.3,92.0,83.7,77.1,14.8
2.75,64.6,83.3,102.8,106.0,89.2,19.2
3.0,70.7,90.4,113.3,125.2,99.9,24.3
3.25,76.9,98.3,120.7,144.5,110.1,29.1
3.5,85.9,107.5,131.1,164.3,122.2,33.6
3.75,93.6,118.0,136.7,185.1,133.4,38.8
4.0,102.6,124.5,143.0,199.4,142.4,41.4
4.25,107.3,133.4,154.5,220.4,153.9,48.4
4.5,111.8,143.0,162.2,236.9,163.5,53.2
4.75,125.2,153.1,172.3,261.8,178.1,59.0
5.0,135.5,162.5,181.4,287.4,191.7,66.5
5.25,144.6,169.1,186.3,305.5,201.4,71.5
5.5,154.7,182.5,188.9,324.9,212.7,76.2
5.75,152.9,189.0,196.4,342.5,220.2,83.7
6.0,164.3,197.2,208.8,348.6,229.7,81.5
6.25,174.6,209.6,214.8,368.6,241.9,86.3
6.5,185.6,213.1,220.2,381.9,250.2,89.1
6.75,196.6,224.2,229.2,395.6,261.4,90.6
7.0,209.3,220.7,237.6,404.2,268.0,91.6
7.25,217.8,226.3,245.9,413.0,275.7,92.2
7.5,228.6,241.2,254.1,440.4,291.1,100.1
7.75,239.7,253.2,260.1,453.6,301.7,101.7
8.0,247.9,260.3,269.2,470.9,312.1,106.3
8.25,251.0,270.8,274.2,462.7,314.7,99.2
8.5,258.3,270.4,287.4,504.3,330.1,116.8
8.75,263.9,282.2,294.2,501.9,335.6,111.6
9.0,277.5,293.9,301.6,516.6,347.4,113.2
9.25,291.2,304.3,315.2,524.5,358.8,110.9
9.5,289.6,306.6,316.6,556.1,367.2,126.4
9.75,299.8,313.4,324.8,545.5,370.9,116.9
10.0,305.9,316.7,336.1,562.3,380.2,122.0
10.25,323.0,324.6,345.6,586.8,395.0,128.3
10.5,321.8,325.7,352.3,592.8,398.1,130.5
10.75,330.8,336.2,355.8,595.5,404.6,127.7
11.0,334.5,342.1,357.8,615.4,412.4,135.7
11.25,344.0,350.3,373.6,634.9,425.7,140.0
11.5,355.3,360.8,377.0,627.7,430.2,132.0
11.75,356.8,368.1,384.0,627.7,434.2,129.5
12.0,372.1,368.8,392.8,634.6,442.1,128.8
12.25,372.9,382.2,389.7,657.0,450.5,137.9
12.5,382.7,382.3,403.7,667.6,459.1,139.4
12.75,396.0,386.6,415.1,663.6,465.3,132.8
13.0,401.0,396.6,404.4,683.2,471.3,141.3
13.25,414.5,404.6,414.6,695.7,482.3,142.3
13.5,430.2,407.4,419.4,685.2,485.5,133.4
13.75,441.0,423.8,431.8,681.6,494.5,124.9
14.0,446.3,419.7,421.8,709.5,499.3,140.6
14.25,455.5,432.9,435.7,704.7,507.2,132.0
14.5,472.3,442.6,428.7,692.1,508.9,123.4
14.75,469.6,454.7,451.5,699.3,518.8,120.6
15.0,489.4,452.4,438.8,728.3,527.3,135.8
15.25,484.6,454.2,467.2,726.6,533.2,129.6
15.5,504.2,463.6,471.4,735.8,543.7,129.2
15.75,516.0,466.3,460.3,724.9,541.9,124.6
16.0,508.2,485.4,483.2,730.3,551.8,119.6
16.25,525.2,485.5,477.2,729.1,554.3,118.4
16.5,519.8,478.8,492.6,707.9,549.8,106.8
16.75,514.8,493.8,499.7,734.1,560.6,116.0
17.0,546.6,498.0,503.9,732.0,570.1,110.1
17.25,545.0,497.8,500.5,751.4,573.7,120.5
17.5,553.2,508.3,507.8,728.7,574.5,105.0
17.75,544.9,505.6,510.6,726.5,571.9,104.5
18.0,548.8,515.2,520.4,753.4,584.5,113.6
18.25,561.2,526.0,518.8,734.7,585.2,101.4
18.5,564.7,535.8,518.5,749.8,592.2,106.8
18.75,570.0,525.7,524.8,738.9,589.9,101.6
19.0,565.2,515.0,525.8,750.7,589.2,109.9
19.25,574.3,526.6,534.4,740.1,593.9,99.7
19.5,563.3,524.8,523.0,761.0,593.0,113.5
19.75,574.4,530.6,534.1,743.4,595.6,100.5
20.0,581.7,536.5,542.5,732.2,598.2,91.5
20.25,594.2,549.5,544.2,730.2,604.5,86.7
20.5,595.2,551.8,552.6,744.8,611.1,91.4
20.75,600.5,553.2,541.9,740.5,609.0,91.2
21.0,599.1,544.8,554.7,746.6,611.3,93.3
21.25,584.3,547.6,546.7,739.1,604.4,91.5
21.5,588.7,553.4,566.0,742.3,612.6,87.7
21.75,591.2,567.6,567.7,735.8,615.6,80.9
22.0,623.0,574.2,559.7,729.8,621.6,77.0
22.25,601.5,556.3,564.0,733.1,613.8,82.0
22.5,606.3,564.2,572.9,729.0,618.1,76.1
22.75,603.9,555.8,566.5,727.3,613.4,78.7
23.0,604.7,551.9,567.5,735.9,615.0,83.6
23.25,611.5,565.9,567.4,731.0,618.9,77.6
23.5,614.4,572.9,582.0,739.2,627.1,76.8
23.75,598.7,552.2,564.5,710.7,606.5,72.2
24.0,604.9,583.1,571.0,723.6,620.7,70.1
24.25,626.3,578.5,585.0,725.3,628.8,67.8
24.5,617.9,568.7,585.8,693.6,616.5,55.3
24.75,613.1,586.6,564.9,702.1,616.7,60.2
25.0,627.6,571.6,581.1,712.4,623.2,64.3
25.25,626.3,581.5,557.6,691.9,614.3,59.0
25.5,603.5,578.9,572.4,691.9,611.7,55.1
25.75,618.1,570.7,584.2,697.3,617.6,56.7
26.0,620.3,573.2,566.5,702.6,615.6,62.8
26.25,612.6,574.5,579.2,705.4,617.9,60.7
26.5,615.4,572.4,578.0,700.0,616.4,58.9
26.75,624.0,566.1,569.7,684.0,611.0,55.4
27.0,617.5,572.6,588.9,668.4,611.9,42.0
27.25,629.5,579.3,586.2,692.6,621.9,52.1
27.5,629.0,577.6,585.0,681.9,618.4,48.1
27.75,607.2,578.1,579.7,675.9,610.2,45.8
28.0,607.4,571.5,578.4,665.5,605.7,42.8
28.25,616.7,581.9,573.1,671.1,610.7,44.5
28.5,618.7,579.1,563.7,670.5,608.0,47.7
28.75,600.1,587.6,570.6,662.2,605.1,39.9
29.0,616.5,583.7,554.4,668.6,605.8,49.0
29.25,605.5,570.6,569.6,673.0,604.7,48.5
29.5,600.1,574.2,583.0,653.7,602.7,35.7
29.75,611.5,584.8,568.8,650.3,603.8,35.6
30.0,617.8,575.5,568.3,653.7,603.8,39.8
30.25,607.0,583.6,576.2,647.5,603.6,32.1
30.5,608.5,572.3,543.5,644.5,592.2,43.8
30.75,604.9,574.1,561.6,633.9,593.6,32.4
31.0,601.7,573.5,576.2,631.8,595.8,27.2
31.25,620.3,578.3,569.0,648.7,604.1,37.2
31.5,610.1,581.6,550.4,621.0,590.8,31.6
31.75,613.2,569.3,571.3,624.9,594.7,28.5
32.0,620.1,569.5,583.5,630.4,600.9,29.0
32.25,614.8,574.2,564.8,630.8,596.1,31.7
32.5,610.5,572.1,551.0,626.5,590.0,34.6
32.75,603.5,574.6,564.3,622.2,591.1,26.5
33.0,599.7,581.7,569.5,609.9,590.2,18.1
33.25,602.8,572.1,554.4,594.2,580.9,21.9
33.5,625.7,579.9,559.4,618.6,595.9,31.6
33.75,619.7,586.4,560.4,603.7,592.5,25.4
34.0,617.2,583.4,554.7,619.0,593.6,30.7
34.25,601.9,566.8,561.0,600.1,582.5,21.6
34.5,606.9,579.2,534.9,599.4,580.1,32.3
34.75,595.9,563.7,557.8,607.2,581.1,24.1
35.0,608.2,580.5,533.4,589.0,577.8,31.8
35.25,613.6,573.3,537.9,589.5,578.6,31.8
35.5,597.5,568.7,542.6,597.5,576.5,26.4
35.75,582.7,576.8,538.8,584.7,570.7,21.5
36.0,587.5,573.7,537.4,584.3,570.7,23.0
36.25,588.6,581.8,545.2,592.8,577.1,21.7
36.5,593.7,581.1,538.5,593.8,576.8,26.2
36.75,583.4,593.4,544.3,581.9,575.8,21.6
37.0,584.6,578.2,543.8,574.6,570.3,18.1
37.25,576.2,574.6,551.2,572.4,568.6,11.7
37.5,596.6,581.5,547.5,571.9,574.4,20.6
37.75,577.8,571.8,536.5,579.0,566.2,20.1
38.0,579.4,578.9,513.4,555.6,556.8,31.0
38.25,598.4,580.1,523.6,572.2,568.6,31.9
38.5,577.7,577.5,532.5,559.0,561.7,21.3
38.75,570.6,578.9,539.1,567.9,564.1,17.3
39.0,575.7,565.9,537.2,552.8,557.9,16.7
39.25,563.0,577.7,526.7,547.1,553.6,21.9
39.5,579.4,560.9,548.0,545.2,558.4,15.6
39.75,573.4,562.6,539.0,549.6,556.2,15.0
40.0,567.7,570.4,516.1,554.0,552.0,25.0
40.25,562.0,550.6,526.9,536.0,543.9,15.6
40.5,558.7,573.7,533.9,541.5,552.0,17.9
40.75,561.3,570.8,534.8,545.8,553.2,16.0
41.0,558.6,573.0,532.2,534.3,549.5,19.7
41.25,555.7,549.9,531.7,537.9,543.8,11.0
41.5,557.8,555.7,528.0,530.4,543.0,16.0
41.75,558.5,559.5,534.5,547.6,550.0,11.7
42.0,549.7,567.0,526.9,539.2,545.7,17.0
42.25,547.9,556.6,524.8,525.0,538.6,16.2
42.5,549.8,555.6,527.9,522.5,539.0,16.2
42.75,549.8,551.4,525.0,521.1,536.8,16.0
43.0,554.7,563.8,533.3,531.5,545.8,16.0
43.25,539.4,555.6,529.1,524.2,537.0,13.9
43.5,550.1,569.0,524.9,527.7,542.9,20.7
43.75,544.2,559.1,527.0,526.9,539.3,15.5
44.0,558.3,543.2,525.0,530.6,539.3,14.8
44.25,540.1,550.5,521.4,520.3,533.1,14.7
44.5,553.5,558.4,533.2,518.3,540.9,18.6
44.75,534.4,547.2,513.6,520.2,528.9,15.0
45.0,529.0,553.4,514.9,526.4,530.9,16.2
45.25,533.8,547.4,519.7,528.8,532.4,11.6
45.5,548.6,531.4,521.7,515.7,529.3,14.4
45.75,544.9,542.4,526.8,509.6,530.9,16.3
46.0,536.9,542.8,523.4,512.8,529.0,13.5
46.25,545.4,547.0,516.4,526.5,533.8,14.9
46.5,532.9,537.6,505.6,496.1,518.0,20.3
46.75,526.8,543.2,512.4,499.8,520.5,18.7
47.0,520.8,536.1,514.9,508.9,520.2,11.7
47.25,524.7,536.7,523.4,508.3,523.3,11.6
47.5,527.7,532.3,519.1,505.9,521.2,11.6
47.75,524.2,550.9,506.1,512.3,523.4,19.9
48.0,531.5,537.5,514.6,511.5,523.8,12.7
48.25,513.4,535.7,507.1,517.8,518.5,12.2
48.5,522.8,535.2,508.5,505.6,518.0,13.7
48.75,525.4,539.2,503.8,491.5,514.9,21.4
49.0,508.8,546.3,507.5,495.1,514.4,22.1
49.25,522.0,536.4,499.3,500.8,514.6,17.9
49.5,513.8,553.2,496.9,502.2,516.5,25.4
49.75,520.1,531.5,505.5,494.2,512.8,16.3
50.0,502.7,544.4,477.3,498.1,505.6,28.1
50.25,515.6,522.8,504.4,498.3,510.3,11.0
50.5,516.6,536.4,494.4,488.8,509.0,21.8
50.75,514.8,530.2,502.2,490.4,509.4,17.1
51.0,513.1,527.8,496.3,475.0,503.0,22.7
51.25,510.6,518.5,491.8,477.9,499.7,18.3
51.5,502.7,528.0,507.7,491.2,507.4,15.4
51.75,503.0,520.4,490.7,487.1,500.3,15.0
52.0,501.0,524.2,490.7,481.3,499.3,18.4
52.25,505.0,525.3,497.8,479.8,502.0,18.8
52.5,512.0,516.8,492.7,482.2,500.9,16.3
52.75,496.9,523.3,498.4,478.7,499.3,18.3
53.0,497.8,517.1,493.0,469.2,494.3,19.7
53.25,499.3,521.3,490.4,477.0,497.0,18.6
53.5,499.1,511.1,493.9,461.7,491.4,21.1
53.75,501.7,515.0,498.1,477.9,498.2,15.4
54.0,494.7,517.7,493.4,478.2,496.0,16.3
54.25,492.6,515.3,483.4,476.5,491.9,16.9
54.5,499.6,519.0,494.6,466.9,495.0,21.5
54.75,488.1,513.2,489.7,471.6,490.6,17.1
55.0,500.6,501.2,481.2,469.9,488.2,15.4
55.25,495.4,512.4,478.6,461.8,487.1,21.8
55.5,495.8,505.4,480.4,476.4,489.5,13.5
55.75,486.5,507.2,495.3,469.3,489.6,16.0
56.0,492.2,508.3,477.0,460.1,484.4,20.6
56.25,489.6,516.7,478.6,456.1,485.3,25.2
56.5,485.3,515.5,476.2,464.0,485.3,22.0
56.75,482.1,512.6,482.2,452.2,482.3,24.7
57.0,485.6,496.7,481.0,460.1,480.8,15.3
57.25,496.2,506.5,489.8,465.7,489.6,17.4
57.5,482.6,504.8,483.5,459.3,482.6,18.6
57.75,484.1,500.5,483.6,464.6,483.2,14.7
58.0,485.7,503.6,490.0,452.7,483.0,21.6
58.25,489.3,496.4,485.5,466.4,484.4,12.8
58.5,481.8,502.0,482.2,447.8,478.5,22.5
58.75,473.6,499.3,483.3,464.6,480.2,14.8
59.0,490.9,487.8,474.1,456.1,477.2,15.9
59.25,469.9,497.2,486.9,449.4,475.8,20.9
59.5,482.7,493.6,479.2,452.6,477.0,17.4
59.75,470.6,493.6,475.5,456.8,474.1,15.2
60.0,480.1,485.9,482.1,452.8,475.2,15.1
60.25,476.9,493.4,475.1,447.9,473.3,18.9
60.5,473.8,492.4,475.5,444.8,471.6,19.8
60.75,467.6,502.7,476.2,442.7,472.3,24.8
61.0,471.8,504.9,476.8,450.2,475.9,22.5
61.25,470.0,508.2,471.1,440.9,472.5,27.6
61.5,456.0,492.5,459.3,445.0,463.2,20.4
61.75,473.4,490.9,468.5,449.9,470.7,16.9
62.0,470.4,482.7,466.8,454.6,468.6,11.6
62.25,460.6,502.0,476.2,436.8,468.9,27.4
62.5,470.1,499.1,463.1,444.7,469.2,22.6
62.75,476.0,493.5,463.0,439.7,468.0,22.6
63.0,468.5,494.5,461.2,441.2,466.4,22.0
63.25,461.7,485.5,465.2,438.3,462.7,19.4
63.5,462.7,500.0,468.8,433.7,466.3,27.2
63.75,471.2,501.3,476.2,433.8,470.6,27.8
64.0,471.2,495.5,466.6,429.2,465.6,27.4
64.25,461.6,485.9,456.3,422.2,456.5,26.2
64.5,460.6,486.9,469.5,429.0,461.5,24.3
64.75,454.6,497.3,459.4,437.6,462.2,25.2
65.0,467.2,496.7,469.8,435.5,467.3,25.0
65.25,461.1,491.5,458.7,435.9,461.8,22.8
65.5,463.6,489.6,459.5,432.7,461.4,23.3
65.75,458.5,503.0,453.2,430.2,461.2,30.5
66.0,458.9,497.1,462.7,420.3,459.8,31.4
66.25,463.1,493.0,461.0,426.7,461.0,27.1
66.5,469.0,493.9,469.2,437.0,467.3,23.3
66.75,461.4,489.0,461.3,428.0,459.9,25.0
67.0,459.2,490.1,466.4,430.3,461.5,24.6
67.25,453.0,490.9,461.9,429.6,458.9,25.4
67.5,448.7,499.3,440.5,429.1,454.4,31.0
67.75,460.1,497.8,442.0,428.0,457.0,30.2
68.0,446.7,497.0,462.2,427.7,458.4,29.4
68.25,451.9,488.8,461.1,432.1,458.5,23.6
68.5,452.0,487.5,455.3,426.0,455.2,25.2
68.75,448.0,500.7,479.5,422.8,462.8,34.4
69.0,456.2,489.6,458.1,436.6,460.1,21.9
69.25,453.9,485.7,457.6,427.9,456.3,23.7
69.5,450.5,488.6,459.0,424.7,455.7,26.3
69.75,445.5,483.8,467.2,416.9,453.4,28.9
70.0,446.3,476.2,459.1,426.7,452.1,20.9
70.25,449.3,482.4,457.1,426.4,453.8,23.1
70.5,443.7,480.9,472.5,430.2,456.8,23.8
70.75,444.6,487.9,463.9,411.3,451.9,32.4
71.0,448.7,480.5,458.9,429.1,454.3,21.4
71.25,445.4,478.7,457.0,418.8,450.0,24.9
71.5,447.0,473.5,445.3,429.3,448.8,18.3
71.75,450.8,481.7,456.0,411.2,449.9,29.1
72.0,440.2,476.0,459.5,418.0,448.4,25.0
72.25,446.1,481.7,454.3,418.7,450.2,25.9
72.5,446.8,476.2,463.2,417.7,451.0,25.2
72.75,444.0,487.9,458.1,426.1,454.0,26.1
73.0,448.9,477.2,462.9,414.6,450.9,26.8
73.25,450.2,475.5,469.0,416.4,452.8,26.5
73.5,440.2,480.7,467.6,418.9,451.8,27.7
73.75,455.0,476.5,468.1,409.2,452.2,30.0
74.0,445.2,468.8,456.3,415.4,446.4,22.8
74.25,443.0,474.1,457.5,415.3,447.5,25.0
74.5,447.9,476.1,457.4,411.1,448.1,27.3
74.75,451.0,468.3,458.8,405.5,445.9,27.8
75.0,451.3,473.5,452.2,412.6,447.4,25.4
75.25,442.7,487.6,460.1,414.0,451.1,30.9
75.5,441.3,477.1,449.1,409.6,444.3,27.7
75.75,445.0,471.1,454.3,408.5,444.7,26.4
76.0,453.9,467.6,459.0,408.0,447.1,26.7
76.25,441.8,478.7,460.1,406.8,446.9,30.7
76.5,441.6,475.6,462.9,409.2,447.3,29.0
76.75,437.8,466.1,470.3,411.5,446.4,27.4
77.0,438.4,472.0,438.2,414.5,440.8,23.6
77.25,452.7,477.3,450.5,412.8,448.3,26.6
77.5,432.9,468.8,457.1,403.3,440.6,29.0
77.75,440.5,479.1,453.8,410.4,445.9,28.6
78.0,437.7,473.2,450.5,405.5,441.7,28.2
78.25,436.0,475.6,446.4,411.3,442.3,26.6
78.5,438.6,473.1,440.2,403.8,438.9,28.3
78.75,430.8,475.7,450.9,406.7,441.0,29.3
79.0,440.3,475.4,454.5,405.6,444.0,29.3
79.25,441.5,469.1,463.4,414.4,447.1,24.8
79.5,448.5,474.5,453.9,403.2,445.0,30.1
79.75,435.7,480.6,450.8,393.3,440.1,36.3
80.0,437.8,484.1,455.7,402.4,445.0,34.2
80.25,429.1,464.2,451.2,403.2,436.9,26.8
80.5,428.6,475.9,448.8,399.7,438.2,32.2
80.75,428.4,471.2,462.4,404.8,441.7,30.7
81.0,433.6,477.7,451.1,402.2,441.2,31.7
81.25,437.9,483.3,443.3,405.2,442.4,32.0
81.5,427.6,484.4,462.3,395.9,442.5,38.9
81.75,439.1,468.3,460.2,394.4,440.5,33.1
82.0,438.4,475.4,456.7,392.7,440.8,35.4
82.25,428.8,471.7,457.3,402.4,440.1,30.8
82.5,432.7,482.6,452.3,402.4,442.5,33.7
82.75,434.2,465.9,450.9,401.1,438.0,27.8
83.0,429.9,472.7,463.5,409.3,443.9,29.5
83.25,427.3,463.7,457.8,399.6,437.1,29.7
83.5,436.9,467.8,461.1,401.5,441.8,30.0
83.75,438.6,471.2,447.4,399.0,439.1,30.0
84.0,429.9,460.1,446.3,409.3,436.4,21.9
84.25,432.3,468.2,458.7,401.7,440.2,29.8
84.5,431.3,473.3,465.3,404.9,443.7,31.6
84.75,424.3,470.4,451.6,398.2,436.1,31.6
85.0,440.6,470.0,450.7,397.7,439.7,30.6
85.25,432.7,475.5,456.4,400.8,441.3,32.2
85.5,431.7,469.0,462.1,392.6,438.9,34.8
85.75,427.8,471.1,457.4,399.2,438.9,32.0
86.0,434.5,469.0,457.0,403.4,441.0,28.9
86.25,430.8,466.6,450.0,394.4,435.5,31.0
86.5,431.5,476.7,459.2,391.8,439.8,37.1
86.75,431.7,471.1,455.6,406.4,441.2,28.3
87.0,426.5,478.5,459.5,398.0,440.6,35.6
87.25,428.2,475.5,457.2,401.5,440.6,32.5
87.5,434.9,477.1,452.9,397.6,440.6,33.5
87.75,434.9,476.3,458.1,392.3,440.4,36.3
88.0,425.7,464.5,458.9,394.6,435.9,32.4
88.25,437.7,470.0,461.1,401.4,442.5,30.6
88.5,440.7,468.7,464.8,399.4,443.4,31.8
88.75,433.7,460.8,463.9,401.5,440.0,29.0
89.0,432.8,466.7,451.6,390.3,435.4,33.1
89.25,425.8,461.8,464.3,389.6,435.4,35.2
89.5,438.5,468.3,454.0,393.6,438.6,32.3
89.75,428.6,466.9,446.4,402.5,436.1,27.3
90.0,435.1,469.5,465.1,412.9,445.6,26.7
90.25,425.1,461.8,466.2,394.4,436.9,33.8
90.5,433.1,465.7,460.5,392.8,438.0,33.4
90.75,421.4,464.4,456.0,395.1,434.2,32.1
91.0,434.0,471.0,458.8,401.3,441.3,30.8
91.25,432.1,458.3,464.1,393.8,437.1,32.0
91.5,433.2,455.3,449.1,393.9,432.9,27.6
91.75,438.0,459.8,456.1,390.8,436.2,31.7
92.0,431.5,467.6,464.3,400.1,440.9,31.7
92.25,438.4,470.1,444.5,390.2,435.8,33.3
92.5,418.6,466.3,451.9,399.6,434.1,30.5
92.75,422.1,461.0,460.2,390.0,433.3,34.1
93.0,440.7,459.6,462.8,400.7,441.0,28.6
93.25,425.6,464.2,463.5,390.0,435.8,35.5
93.5,427.3,463.7,457.1,397.5,436.4,30.4
93.75,430.2,461.0,462.0,396.9,437.5,30.9
94.0,431.3,469.5,476.7,400.6,444.6,35.4
94.25,423.6,464.5,457.0,399.4,436.1,30.3
94.5,427.8,461.2,460.4,398.4,437.0,30.1
94.75,428.5,466.9,459.2,402.6,439.3,29.5
95.0,431.1,469.6,468.7,392.2,440.4,36.8
95.25,418.6,471.4,469.7,408.1,441.9,33.3
95.5,433.2,460.3,458.4,397.2,437.3,29.4
95.75,428.6,464.2,461.5,405.8,440.0,27.9
96.0,433.9,455.9,471.6,404.7,441.5,29.0
96.25,440.1,456.6,455.2,397.7,437.4,27.5
96.5,430.2,461.3,459.4,407.1,439.5,25.9
96.75,431.0,461.1,457.7,396.7,436.6,29.8
97.0,437.1,465.3,469.3,400.0,442.9,32.0
97.25,438.1,461.8,474.1,412.4,446.6,27.3
97.5,431.6,464.4,464.9,413.4,443.6,25.4
97.75,433.3,467.2,469.7,405.9,444.0,30.3
98.0,442.4,467.9,468.8,400.5,444.9,32.0
98.25,437.4,465.2,464.5,409.8,444.2,26.4
98.5,432.1,457.8,461.0,417.6,442.1,20.9
98.75,426.6,462.3,459.1,402.8,437.7,28.3
99.0,437.9,459.8,457.9,405.0,440.2,25.4
99.25,432.3,457.1,468.9,410.3,442.1,26.2
99.5,434.2,462.1,469.2,412.6,444.5,26.1
99.75,428.2,458.9,470.9,413.7,442.9,26.5
100.0,435.9,465.8,460.2,410.4,443.1,25.4
100.25,438.1,461.6,469.5,414.8,446.0,24.7
100.5,436.7,454.4,464.5,409.5,441.3,24.1
100.75,430.1,461.3,468.3,416.6,444.1,24.7
101.0,439.1,462.8,459.5,415.9,444.3,21.6
101.25,438.1,459.6,476.2,413.6,446.9,27.1
101.5,436.8,461.4,456.8,412.7,441.9,22.2
101.75,431.7,465.9,467.9,412.2,444.4,27.2
102.0,438.7,455.5,459.7,416.6,442.6,19.6
102.25,439.8,464.2,453.1,413.6,442.6,21.8
102.5,435.9,450.5,451.4,413.8,437.9,17.6
102.75,438.4,457.4,452.1,420.8,442.2,16.3
103.0,441.4,453.0,457.1,411.8,440.8,20.5
103.25,434.2,456.8,454.8,412.2,439.5,20.9
103.5,441.3,460.3,461.7,419.0,445.5,20.0
103.75,436.2,454.1,466.9,421.2,444.6,20.0
104.0,437.4,460.0,471.7,423.7,448.2,21.7
104.25,440.9,461.0,457.5,425.9,446.3,16.2
104.5,439.4,458.2,457.2,425.0,444.9,15.8
104.75,435.8,456.6,466.5,422.8,445.4,19.8
105.0,428.6,454.6,468.4,419.1,442.7,22.8
105.25,432.9,458.5,464.3,420.1,444.0,20.9
105.5,446.0,459.8,478.4,419.0,450.8,25.0
105.75,437.7,465.5,463.3,420.3,446.7,21.6
106.0,438.1,454.2,457.1,419.9,442.3,17.1
106.25,435.8,455.9,461.3,425.2,444.6,16.9
106.5,440.5,458.2,463.5,423.3,446.4,18.3
106.75,437.0,467.3,463.7,429.5,449.4,18.9
107.0,435.5,467.3,463.1,431.3,449.3,18.5
107.25,435.7,459.1,456.2,433.7,446.2,13.3
107.5,434.6,452.3,467.9,424.3,444.8,19.3
107.75,434.3,470.6,457.7,433.7,449.1,18.2
108.0,437.0,458.0,449.6,437.6,445.5,10.2
108.25,455.4,455.8,469.4,436.5,454.3,13.5
108.5,438.5,458.2,459.8,435.0,447.9,12.9
108.75,447.4,463.7,467.7,438.1,454.2,13.9
109.0,448.1,470.4,446.0,436.4,450.2,14.4
109.25,429.7,460.2,461.8,446.6,449.6,14.9
109.5,430.6,465.6,468.7,440.3,451.3,18.8
109.75,438.7,467.2,455.3,427.9,447.2,17.4
110.0,435.6,462.1,470.1,441.4,452.3,16.4
110.25,431.2,457.1,460.0,448.7,449.2,12.9
110.5,445.7,467.6,473.5,444.9,457.9,14.8
110.75,447.4,467.7,473.3,449.9,459.6,12.9
111.0,445.5,467.7,461.5,449.7,456.1,10.3
111.25,449.3,459.2,471.4,446.6,456.6,11.2
111.5,442.1,467.7,461.0,453.8,456.1,10.9
111.75,435.1,462.9,469.6,451.3,454.7,15.1
112.0,447.7,469.0,457.0,443.7,454.4,11.3
112.25,443.4,467.0,468.1,446.5,456.3,13.1
112.5,446.7,459.2,474.2,449.0,457.3,12.5
112.75,457.9,464.1,462.6,449.6,458.5,6.5
113.0,450.4,468.5,464.3,446.7,457.5,10.6
113.25,447.3,475.1,461.9,457.4,460.4,11.5
113.5,449.9,470.6,470.9,453.0,461.1,11.2
113.75,457.9,470.0,473.0,455.4,464.1,8.7
114.0,448.4,462.8,467.5,464.0,460.7,8.4
114.25,451.3,456.8,461.0,452.1,455.3,4.5
114.5,444.7,467.0,467.6,452.5,458.0,11.2
114.75,446.2,463.3,463.0,456.8,457.3,8.0
115.0,447.1,459.8,468.6,466.1,460.4,9.6
115.25,458.6,469.3,468.5,471.4,467.0,5.7
115.5,447.6,470.6,460.4,469.5,462.0,10.7
115.75,452.4,464.4,472.2,482.8,468.0,12.8
116.0,445.0,453.1,469.7,457.2,456.2,10.3
116.25,458.8,460.3,476.7,481.7,469.4,11.5
116.5,454.1,466.7,467.8,470.5,464.8,7.3
116.75,451.2,463.1,474.9,471.1,465.1,10.5
117.0,441.5,473.6,473.9,487.1,469.0,19.4
117.25,457.2,474.1,467.7,476.3,468.8,8.5
117.5,446.8,473.0,474.2,470.3,466.1,12.9
117.75,452.3,467.8,468.8,496.2,471.3,18.3
118.0,460.7,474.1,470.5,482.4,471.9,9.0
118.25,458.5,471.5,470.5,500.0,475.1,17.6
118.5,455.8,475.2,481.1,494.9,476.7,16.2
118.75,454.2,478.0,477.7,508.9,479.7,22.4
119.0,457.4,478.8,475.5,499.8,477.9,17.4
119.25,468.7,481.8,472.3,509.8,483.2,18.6
119.5,462.3,486.1,485.3,512.3,486.5,20.4
119.75,464.8,479.7,456.7,510.3,477.9,23.6
120.0,458.6,479.7,473.2,522.6,483.5,27.5
120.25,455.2,478.4,488.6,525.3,486.9,29.2
120.5,463.7,483.6,479.0,528.1,488.6,27.7
120.75,465.5,498.4,482.2,533.6,494.9,29.1
121.0,468.1,483.9,481.8,537.7,492.9,30.7
121.25,460.0,498.0,493.5,545.9,499.4,35.3
121.5,468.9,497.7,496.8,551.6,503.8,34.6
121.75,463.1,498.6,481.7,558.0,500.3,41.1
122.0,469.1,494.4,476.6,570.8,502.7,46.6
122.25,466.8,481.0,495.9,561.5,501.3,41.9
122.5,466.1,502.8,490.4,581.8,510.3,50.0
122.75,465.9,493.4,505.6,569.7,508.7,44.0
123.0,472.8,488.2,499.5,584.2,511.2,49.9
123.25,471.0,489.0,505.4,593.0,514.6,54.1
123.5,474.2,509.1,503.2,588.0,518.6,48.7
123.75,470.9,507.6,501.7,597.4,519.4,54.4
124.0,478.0,507.5,508.3,614.6,527.1,60.0
124.25,470.9,499.4,535.8,600.7,526.7,56.0
124.5,482.1,510.6,526.5,620.4,534.9,59.9
124.75,480.6,516.9,532.7,623.4,538.4,60.7
125.0,489.8,514.4,535.9,641.8,545.5,66.9
125.25,477.6,508.1,538.3,652.9,544.2,76.5
125.5,496.0,496.0,547.2,648.5,546.9,71.9
125.75,487.5,511.1,552.8,652.5,551.0,72.8
126.0,481.7,519.4,544.3,642.3,546.9,68.6
126.25,486.7,513.8,562.2,658.4,555.3,75.5
126.5,496.5,525.1,541.3,668.3,557.8,76.0
126.75,504.9,521.8,553.7,661.3,560.4,70.2
127.0,494.1,523.7,593.0,668.6,569.8,77.8
127.25,500.1,526.7,577.4,684.1,572.1,81.3
127.5,507.1,542.9,571.1,694.5,578.9,81.4
127.75,499.7,531.1,569.3,691.1,572.8,83.9
128.0,505.8,542.1,578.7,693.4,580.0,81.3
128.25,506.1,534.6,586.6,700.2,581.9,85.6
128.5,522.4,541.6,612.0,712.0,597.0,85.8
128.75,502.5,546.7,590.6,736.1,594.0,101.4
129.0,507.2,547.2,591.5,716.3,590.5,90.6
129.25,511.9,551.2,598.6,765.6,606.8,111.6
129.5,521.3,550.1,602.4,735.0,602.2,94.7
129.75,521.8,560.4,619.7,751.7,613.4,100.6
130.0,523.1,549.4,623.8,739.5,608.9,96.9
130.25,544.2,557.7,625.3,764.6,623.0,100.9
130.5,538.8,556.8,626.6,769.1,622.8,104.6
130.75,534.5,557.9,628.8,797.3,629.6,118.8
131.0,547.3,573.0,602.8,757.2,620.1,94.2
131.25,546.1,555.3,645.5,781.4,632.1,109.2
131.5,546.6,565.1,634.2,804.8,637.7,117.6
131.75,559.4,579.9,633.7,780.0,638.3,99.6
132.0,551.8,570.7,638.1,820.8,645.4,122.7
132.25,546.4,572.0,632.6,778.9,632.5,104.1
132.5,561.7,573.6,644.1,790.4,642.4,105.1
132.75,557.0,571.3,642.9,799.9,642.8,111.3
133.0,563.3,571.1,650.4,816.6,650.3,117.6
133.25,569.4,578.8,634.5,814.3,649.3,113.7
133.5,569.5,582.4,635.9,807.5,648.8,109.6
133.75,570.9,577.7,657.1,804.2,652.5,108.5
134.0,579.7,586.3,642.0,823.4,657.9,113.9
134.25,576.7,589.8,631.5,804.5,650.6,105.2
134.5,584.7,577.1,657.9,813.3,658.2,109.6
134.75,577.7,588.9,651.1,807.4,656.3,105.8
135.0,587.7,589.0,625.7,799.1,650.4,100.7
135.25,571.5,593.1,622.3,807.1,648.5,107.8
135.5,579.1,588.5,654.6,797.8,655.0,101.0
135.75,568.5,605.2,662.3,831.8,666.9,116.5
136.0,556.4,592.0,626.6,812.5,646.9,114.1
136.25,578.6,590.0,643.8,800.3,653.2,102.1
136.5,590.7,593.3,643.2,812.1,659.8,104.3
136.75,579.5,590.5,653.4,799.0,655.6,101.0
137.0,589.7,605.7,631.2,812.5,659.8,103.3
137.25,587.7,598.8,630.5,823.2,660.0,110.3
137.5,597.5,593.5,614.0,795.1,650.0,97.1
137.75,587.6,601.2,646.0,813.0,662.0,103.8
138.0,580.0,593.8,648.1,786.6,652.1,94.3
138.25,587.8,582.8,653.5,777.9,650.5,90.8
138.5,588.0,600.4,627.4,777.6,648.3,87.7
138.75,590.0,608.1,637.6,788.9,656.2,90.6
139.0,586.9,593.8,639.4,796.4,654.1,97.7
139.25,577.9,600.8,632.2,780.1,647.7,91.0
139.5,585.3,596.6,644.6,772.6,649.8,85.8
139.75,566.2,594.7,639.7,774.0,643.7,92.0
140.0,584.6,603.4,629.6,770.5,647.0,84.3
140.25,580.8,595.6,642.2,767.6,646.6,84.8
140.5,581.4,597.8,641.5,769.0,647.4,84.9
140.75,575.1,593.2,633.5,766.2,642.0,86.3
141.0,561.5,592.5,645.2,763.8,640.7,89.0
141.25,564.3,596.5,616.7,744.9,630.6,79.2
141.5,579.0,583.9,639.3,735.5,634.4,72.7
141.75,576.6,583.8,646.3,738.7,636.3,75.1
142.0,561.2,582.8,648.1,741.7,633.5,81.1
142.25,569.1,593.1,622.7,727.5,628.1,69.8
142.5,577.7,586.2,636.5,728.5,632.2,69.2
142.75,564.8,583.0,624.8,706.2,619.7,62.9
143.0,557.8,587.8,630.7,729.5,626.4,74.9
143.25,550.2,579.3,627.1,706.8,615.8,68.4
143.5,569.6,580.1,618.5,675.5,610.9,47.9
143.75,552.5,580.3,616.6,699.1,612.1,63.6
144.0,545.6,582.3,617.2,688.5,608.4,60.9
144.25,553.5,575.7,608.3,690.4,607.0,60.0
144.5,548.4,568.9,620.6,673.6,602.9,56.1
144.75,545.9,573.5,615.9,678.0,603.3,57.5
145.0,532.6,575.8,605.0,667.0,595.1,56.4
145.25,536.7,574.1,605.4,663.2,594.8,53.5
145.5,543.0,578.3,610.1,671.9,600.8,54.7
145.75,530.7,573.0,610.0,663.6,594.3,56.4
146.0,538.0,564.2,612.2,663.4,594.5,55.3
146.25,542.8,553.3,601.1,649.3,586.6,48.9
146.5,536.5,569.1,574.9,642.5,580.7,44.5
146.75,535.0,572.6,609.5,644.2,590.3,47.1
147.0,530.7,538.0,587.0,643.3,574.7,52.1
147.25,525.2,554.8,580.8,625.5,571.6,42.5
147.5,526.8,555.1,595.6,623.8,575.3,42.9
147.75,527.2,551.2,589.3,601.7,567.4,34.3
148.0,526.6,554.1,590.6,615.5,571.7,39.2
148.25,521.0,560.7,589.8,607.7,569.8,37.9
148.5,510.9,564.0,578.6,612.1,566.4,42.1
148.75,528.3,567.4,576.5,592.0,566.0,27.2
149.0,528.1,557.2,571.7,594.4,562.9,27.8
149.25,523.2,565.3,563.0,587.7,559.8,26.8
149.5,528.7,546.1,549.7,590.9,553.8,26.4
149.75,534.8,555.7,557.9,583.2,557.9,19.8
150.0,521.3,547.9,557.5,573.3,550.0,21.8
150.25,519.5,554.2,560.0,565.1,549.7,20.6
150.5,522.0,546.1,548.1,571.8,547.0,20.3
150.75,521.7,550.9,547.2,561.5,545.3,16.9
151.0,519.5,554.1,558.2,565.9,549.4,20.6
151.25,512.8,563.7,542.3,563.9,545.7,24.1
151.5,521.7,540.5,534.1,553.6,537.5,13.3
151.75,514.3,553.7,545.9,556.0,542.5,19.3
152.0,520.7,542.3,548.6,541.9,538.4,12.2
152.25,509.5,541.2,548.9,537.6,534.3,17.2
152.5,518.4,544.9,550.2,530.0,535.9,14.4
152.75,504.0,547.7,539.1,537.3,532.0,19.2
153.0,507.0,542.6,538.9,525.4,528.5,16.1
153.25,517.3,538.4,530.0,527.5,528.3,8.7
153.5,511.8,532.6,524.4,535.8,526.1,10.7
153.75,509.7,538.3,530.2,525.6,525.9,12.0
154.0,510.0,542.0,530.0,524.7,526.7,13.3
154.25,502.4,533.4,533.1,515.9,521.2,15.0
154.5,509.7,534.0,521.1,519.7,521.1,10.0
154.75,509.6,544.5,535.1,518.2,526.8,15.8
155.0,515.1,532.2,529.3,504.6,520.3,12.9
155.25,518.9,535.3,508.7,518.2,520.3,11.0
155.5,503.5,521.0,524.6,516.1,516.3,9.2
155.75,497.2,534.0,525.2,512.6,517.3,16.0
156.0,508.5,525.0,530.9,502.9,516.8,13.2
156.25,497.2,525.9,527.0,501.8,513.0,15.7
156.5,495.6,523.0,529.9,507.5,514.0,15.4
156.75,503.3,521.0,529.0,507.4,515.2,11.9
157.0,508.4,518.7,516.2,495.4,509.7,10.5
157.25,495.6,529.9,513.0,499.5,509.5,15.5
157.5,507.9,523.6,532.3,502.7,516.6,13.7
157.75,494.6,520.5,525.7,506.3,511.8,14.1
158.0,498.0,524.8,516.1,495.9,508.7,14.1
158.25,496.5,517.2,524.6,501.4,509.9,13.2
158.5,507.4,517.1,529.8,501.7,514.0,12.3
158.75,510.5,510.5,527.0,488.8,509.2,15.7
159.0,497.3,513.8,511.3,487.4,502.4,12.4
159.25,496.6,525.6,519.3,493.6,508.8,16.1
159.5,503.0,511.5,519.3,490.6,506.1,12.3
159.75,496.1,517.4,506.2,496.9,504.1,10.0
160.0,503.1,515.3,507.8,484.9,502.8,12.9
160.25,492.8,517.3,514.7,495.4,505.1,12.7
160.5,501.0,520.8,508.5,485.7,504.0,14.7
160.75,502.5,513.6,510.3,493.6,505.0,8.9
161.0,498.0,507.4,521.3,492.6,504.8,12.5
161.25,496.1,510.9,515.4,481.4,501.0,15.4
161.5,494.9,508.8,504.1,498.7,501.6,6.1
161.75,492.7,513.0,525.8,491.4,505.7,16.6
162.0,504.7,502.6,520.9,485.2,503.3,14.6
162.25,499.8,498.3,516.3,488.6,500.8,11.5
162.5,504.6,504.8,510.5,484.6,501.1,11.4
162.75,498.1,507.9,514.1,486.4,501.6,12.1
163.0,490.5,503.1,513.8,500.4,502.0,9.6
163.25,498.3,513.4,514.9,485.4,503.0,13.9
163.5,501.3,503.8,521.3,494.1,505.1,11.6
163.75,490.5,496.6,498.5,490.8,494.1,4.1
164.0,493.5,506.0,519.3,493.5,503.1,12.3
164.25,491.4,508.3,504.0,487.1,497.7,10.1
164.5,500.3,502.6,533.7,490.5,506.8,18.7
164.75,502.3,509.4,518.8,490.6,505.3,11.9
165.0,507.9,512.9,514.1,494.5,507.4,9.0
165.25,500.4,504.1,516.9,484.5,501.5,13.3
165.5,504.8,499.2,500.6,496.9,500.4,3.3
165.75,510.4,506.8,523.3,495.8,509.1,11.3
166.0,497.8,499.0,506.2,486.5,497.4,8.1
166.25,508.7,496.4,511.9,490.9,502.0,9.9
166.5,485.5,491.6,505.5,493.8,494.1,8.3
166.75,505.0,506.6,510.5,493.2,503.8,7.4
167.0,498.8,506.0,519.1,496.2,505.0,10.3
167.25,503.1,492.3,502.6,492.9,497.7,5.9
167.5,488.4,500.8,513.9,500.2,500.8,10.4
167.75,489.2,494.5,522.4,495.4,500.4,15.0
168.0,498.6,496.7,516.7,495.3,501.8,10.0
168.25,500.5,496.6,520.1,499.2,504.1,10.8
168.5,495.5,486.9,509.2,486.9,494.6,10.5
168.75,496.0,498.5,503.7,487.9,496.5,6.6
169.0,499.5,485.7,511.4,490.6,496.8,11.3
169.25,503.0,499.8,494.7,484.6,495.5,8.1
169.5,503.0,500.9,497.2,486.5,496.9,7.4
169.75,500.8,491.3,500.4,491.4,496.0,5.3
170.0,510.4,488.5,502.2,479.0,495.0,14.0
170.25,513.5,490.5,512.0,491.7,501.9,12.5
170.5,491.2,491.5,508.6,473.7,491.3,14.2
170.75,492.3,492.7,503.3,481.5,492.5,8.9
171.0,497.4,480.0,499.6,484.1,490.3,9.7
171.25,493.8,485.8,504.4,479.9,491.0,10.6
171.5,499.4,493.7,502.5,481.1,494.2,9.4
171.75,507.2,483.7,499.9,490.2,495.3,10.4
172.0,495.9,491.6,490.5,473.0,487.8,10.1
172.25,498.2,483.9,515.3,479.0,494.1,16.3
172.5,499.2,487.6,515.4,478.5,495.2,15.9
172.75,503.4,479.5,493.7,485.6,490.5,10.4
173.0,513.4,483.2,486.7,487.4,492.7,13.9
173.25,497.9,484.6,503.5,479.1,491.3,11.4
173.5,503.3,489.3,492.7,483.3,492.2,8.4
173.75,495.2,488.0,497.5,477.9,489.6,8.8
174.0,485.5,481.3,483.4,477.2,481.8,3.5
174.25,498.8,485.4,493.0,483.7,490.2,7.0
174.5,502.4,475.7,490.6,479.9,487.2,11.9
174.75,510.1,481.2,487.4,481.7,490.1,13.7
175.0,507.4,480.9,479.8,476.4,486.1,14.3
175.25,505.4,481.1,476.0,470.6,483.3,15.4
175.5,506.9,482.3,483.4,478.2,487.7,13.0
175.75,505.2,482.9,488.8,474.7,487.9,12.9
176.0,503.0,470.5,491.8,473.3,484.7,15.4
176.25,496.6,474.5,485.6,473.0,482.4,11.0
176.5,498.5,478.1,482.6,472.0,482.8,11.3
176.75,490.9,475.9,481.2,479.3,481.8,6.4
177.0,492.6,482.5,475.0,485.2,483.8,7.3
177.25,502.0,478.8,467.9,475.1,481.0,14.8
177.5,497.6,478.4,482.0,480.0,484.5,8.8
177.75,501.1,472.7,470.6,476.0,480.1,14.2
178.0,499.5,478.9,468.8,469.9,479.3,14.2
178.25,504.4,480.2,475.7,477.3,484.4,13.5
178.5,494.5,477.8,472.8,477.9,480.7,9.5
178.75,499.9,471.5,477.8,471.3,480.1,13.5
179.0,504.1,473.3,473.1,474.1,481.2,15.3
179.25,496.4,484.1,474.6,475.3,482.6,10.2
179.5,499.0,475.9,472.1,464.8,477.9,14.8
179.75,506.2,471.3,477.8,471.4,481.7,16.7
180.0,488.0,475.6,462.6,460.9,471.7,12.6
180.25,486.0,469.6,451.8,466.1,468.4,14.0
180.5,497.9,476.1,450.7,463.8,472.1,20.1
180.75,501.1,470.3,446.6,469.3,471.8,22.4
181.0,491.9,466.4,448.5,463.0,467.5,18.1
181.25,499.1,466.6,455.8,461.9,470.9,19.3
181.5,492.7,473.9,462.8,458.9,472.1,15.2
181.75,493.1,464.2,456.6,450.5,466.1,18.8
182.0,503.5,473.7,455.9,464.3,474.4,20.8
182.25,498.3,466.7,454.3,466.8,471.5,18.8
182.5,493.8,467.1,460.4,458.3,469.9,16.4
182.75,504.0,468.4,464.1,451.5,472.0,22.5
183.0,492.1,468.0,459.4,448.3,467.0,18.6
183.25,503.1,475.0,446.0,451.1,468.8,26.1
183.5,505.7,454.9,450.6,453.3,466.1,26.4
183.75,500.2,463.2,449.3,452.5,466.3,23.4
184.0,501.5,455.7,455.4,459.5,468.0,22.4
184.25,500.0,462.8,454.5,455.2,468.1,21.6
184.5,494.5,471.5,457.5,452.9,469.1,18.7
184.75,496.3,466.7,445.2,452.4,465.2,22.6
185.0,492.6,469.4,442.8,447.1,463.0,22.9
185.25,479.5,462.6,447.4,446.1,458.9,15.7
185.5,488.9,456.4,450.6,450.2,461.5,18.5
185.75,496.1,460.1,443.7,451.5,462.9,23.1
186.0,483.3,455.5,444.9,456.6,460.1,16.3
186.25,484.6,457.4,454.1,449.8,461.5,15.7
186.5,485.1,452.1,450.2,454.5,460.4,16.5
186.75,488.0,450.9,451.2,446.4,459.1,19.4
187.0,481.1,454.5,448.5,446.0,457.5,16.1
187.25,487.3,456.1,452.6,442.5,459.6,19.4
187.5,484.0,455.2,450.1,441.5,457.7,18.4
187.75,483.7,457.3,444.6,447.7,458.3,17.8
188.0,476.8,447.8,452.8,444.0,455.3,14.8
188.25,485.7,454.4,437.0,442.3,454.8,21.8
188.5,474.1,461.2,445.9,445.4,456.7,13.7
188.75,478.9,452.0,445.2,442.7,454.7,16.6
189.0,479.4,453.8,441.4,439.3,453.5,18.4
189.25,472.4,455.0,442.1,438.7,452.1,15.3
189.5,469.8,454.3,442.9,436.5,450.9,14.6
189.75,478.7,445.3,436.2,433.9,448.5,20.7
190.0,465.8,448.0,448.9,436.7,449.9,12.0
190.25,472.0,445.7,437.6,439.2,448.6,15.9
190.5,475.2,447.7,436.4,426.8,446.5,20.9
190.75,469.3,453.5,422.3,434.2,444.8,20.8
191.0,476.6,450.7,437.5,430.7,448.9,20.3
191.25,469.8,442.7,439.2,426.2,444.5,18.3
191.5,462.3,447.1,441.4,423.4,443.6,16.1
191.75,479.6,442.1,440.2,426.3,447.1,22.8
192.0,468.3,447.8,442.0,427.1,446.3,17.0
192.25,476.2,437.9,448.9,423.7,446.7,22.2
192.5,469.1,443.9,435.8,419.3,442.0,20.7
192.75,477.9,444.2,446.7,416.7,446.4,25.0
193.0,469.2,441.1,446.2,418.0,443.6,21.0
193.25,477.1,438.0,435.0,415.4,441.4,25.8
193.5,467.1,444.2,434.0,412.5,439.5,22.7
193.75,459.7,440.5,439.6,409.2,437.2,20.9
194.0,474.2,436.2,439.7,411.5,440.4,25.8
194.25,472.0,444.0,439.9,411.9,442.0,24.6
194.5,459.7,444.5,432.6,408.8,436.4,21.5
194.75,462.4,448.1,442.8,405.1,439.6,24.4
195.0,466.1,448.7,433.7,404.7,438.3,26.0
195.25,464.9,435.3,435.0,409.0,436.1,22.8
195.5,468.9,440.2,432.6,404.5,436.6,26.5
195.75,464.8,440.6,439.2,404.6,437.3,24.8
196.0,465.0,433.4,435.9,402.6,434.2,25.5
196.25,453.7,428.9,437.7,407.3,431.9,19.3
196.5,462.2,434.7,431.3,401.0,432.3,25.0
196.75,462.3,435.9,434.7,399.9,433.2,25.6
197.0,454.1,434.6,439.2,393.4,430.3,26.0
197.25,459.8,428.5,447.4,392.8,432.1,29.2
197.5,460.7,428.4,438.2,397.5,431.2,26.2
197.75,456.3,437.2,427.1,395.1,428.9,25.6
198.0,453.5,441.5,433.9,392.2,430.3,26.7
198.25,448.7,436.8,430.6,398.3,428.6,21.6
198.5,454.9,433.1,416.7,387.8,423.1,28.3
198.75,457.4,432.2,427.6,392.9,427.5,26.5
199.0,452.1,427.1,430.6,391.9,425.4,24.9
199.25,457.7,432.3,423.1,389.3,425.6,28.3
199.5,459.8,431.9,423.9,397.3,428.2,25.8
199.75,455.3,430.7,435.5,381.8,425.8,31.2
200.0,455.4,423.9,428.0,383.0,422.6,29.9
200.25,442.2,434.2,425.5,385.0,421.7,25.4
200.5,445.5,425.7,425.4,380.6,419.3,27.5
200.75,447.4,437.3,431.7,382.4,424.7,29.0
201.0,457.9,433.1,431.7,387.7,427.6,29.2
201.25,454.1,430.7,434.6,379.7,424.8,31.7
201.5,445.5,423.9,426.2,375.1,417.7,30.0
201.75,446.8,427.4,424.1,385.8,421.1,25.5
202.0,451.1,431.4,430.4,375.7,422.1,32.4
202.25,449.8,429.6,432.6,376.2,422.1,31.8
202.5,448.0,426.1,440.0,380.3,423.6,30.3
202.75,443.2,425.5,424.6,373.8,416.8,29.9
203.0,453.7,427.7,430.4,370.8,420.7,35.2
203.25,442.1,430.5,424.6,372.7,417.5,30.7
203.5,448.1,433.3,422.1,367.8,417.8,35.0
203.75,450.8,430.5,432.0,377.5,422.7,31.5
204.0,442.7,434.1,425.9,368.8,417.9,33.4
204.25,440.8,431.1,427.2,366.8,416.5,33.6
204.5,447.9,426.2,430.3,365.7,417.5,35.8
204.75,446.6,422.9,439.6,366.5,418.9,36.3
205.0,442.3,419.6,421.8,361.4,411.3,34.8
205.25,443.7,425.8,412.8,360.0,410.6,36.0
205.5,441.5,428.1,413.9,368.9,413.1,31.5
205.75,439.6,419.9,427.7,363.1,412.6,34.0
206.0,442.8,415.5,418.6,362.3,409.8,33.9
206.25,440.8,424.9,421.9,365.4,413.3,33.0
206.5,443.4,430.0,410.3,357.5,410.3,37.7
206.75,446.0,419.0,413.6,362.0,410.1,35.1
207.0,444.8,427.5,427.7,360.8,415.2,37.1
207.25,438.3,433.4,421.9,358.8,413.1,36.8
207.5,450.1,425.1,425.7,353.2,413.5,41.9
207.75,444.4,423.4,414.9,357.6,410.1,37.1
208.0,437.5,433.8,429.8,360.1,415.3,37.0
208.25,434.7,429.0,424.3,356.3,411.1,36.8
208.5,438.5,425.5,434.1,350.5,412.2,41.5
208.75,447.4,425.5,432.4,353.4,414.7,41.9
209.0,443.7,423.7,431.3,353.3,413.0,40.6
209.25,434.4,432.1,432.2,351.1,412.4,40.9
209.5,435.2,427.6,432.2,352.3,411.8,39.8
209.75,438.4,430.1,424.0,353.6,411.5,39.0
210.0,432.8,428.5,425.5,351.7,409.6,38.7
210.25,439.7,422.6,421.4,354.0,409.4,37.9
210.5,447.3,429.3,435.9,355.1,416.9,41.9
210.75,440.2,428.8,428.3,350.2,411.9,41.5
211.0,449.0,423.3,434.1,351.2,414.4,43.4
211.25,439.2,425.1,432.1,348.2,411.1,42.3
211.5,441.2,423.5,427.7,353.6,411.5,39.4
211.75,444.6,424.2,441.6,349.0,414.9,44.8
212.0,439.9,428.8,429.9,347.6,411.5,42.9
212.25,432.5,430.9,431.9,350.2,411.4,40.8
212.5,439.1,426.9,431.2,351.0,412.0,41.0
212.75,440.6,429.5,435.1,345.9,412.8,44.8
213.0,438.8,419.4,426.2,350.8,408.8,39.5
213.25,436.0,420.4,425.2,348.3,407.5,40.0
213.5,436.7,434.2,438.4,349.0,414.6,43.8
213.75,428.3,427.2,420.7,347.2,405.8,39.2
214.0,435.2,429.1,431.1,350.1,411.4,40.9
214.25,432.5,434.2,433.4,349.3,412.4,42.0
214.5,448.0,425.9,430.7,348.9,413.4,44.0
214.75,455.6,421.0,434.6,347.7,414.7,46.9
215.0,436.5,422.5,434.5,346.6,410.0,42.8
215.25,434.2,427.7,431.6,346.8,410.1,42.3
215.5,433.6,426.1,435.6,345.5,410.2,43.3
215.75,432.1,422.7,424.9,343.7,405.9,41.6
216.0,439.3,425.8,431.8,344.1,410.2,44.5
216.25,439.5,426.8,424.6,339.4,407.6,45.9
216.5,440.8,426.7,446.5,342.1,414.0,48.7
216.75,438.6,430.0,430.3,337.1,409.0,48.1
217.0,439.6,423.4,436.0,345.3,411.1,44.4
217.25,439.2,430.8,438.6,342.1,412.7,47.2
217.5,444.6,417.8,429.4,338.2,407.5,47.5
217.75,435.8,420.1,440.0,343.9,410.0,44.9
218.0,441.3,422.9,437.7,338.0,410.0,48.7
218.25,439.9,424.8,451.0,338.8,413.6,51.0
218.5,429.5,427.0,434.2,338.1,407.2,46.2
218.75,441.2,422.4,427.4,340.3,407.8,45.7
219.0,440.1,430.6,425.4,339.5,408.9,46.7
219.25,443.3,421.3,437.9,337.9,410.1,49.0
219.5,434.8,423.2,428.2,335.7,405.5,46.7
219.75,440.9,430.2,444.6,341.9,414.4,48.7
220.0,439.5,426.5,443.1,338.3,411.8,49.5
220.25,441.3,426.7,433.9,338.5,410.1,48.1
220.5,433.6,426.5,431.9,339.9,408.0,45.5
220.75,436.6,422.2,439.9,332.9,407.9,50.6
221.0,440.4,425.1,440.5,335.9,410.5,50.2
221.25,434.2,434.7,438.8,340.9,412.2,47.6
221.5,434.5,432.8,441.0,337.4,411.4,49.5
221.75,435.3,423.1,437.8,340.5,409.2,46.2
222.0,440.9,419.4,444.9,339.3,411.1,49.2
222.25,444.8,426.1,439.7,342.2,413.2,48.0
222.5,439.2,419.5,429.4,333.4,405.4,48.7
222.75,433.5,423.0,432.6,344.3,408.4,42.9
223.0,442.4,425.0,438.0,339.0,411.1,48.6
223.25,435.8,421.4,423.3,347.5,407.0,40.2
223.5,433.4,418.5,429.1,343.7,406.2,42.1
223.75,434.8,421.9,429.0,341.4,406.8,43.9
224.0,434.5,419.1,447.4,343.8,411.2,46.4
224.25,434.5,428.2,447.5,340.5,412.6,48.8
224.5,430.9,424.8,435.1,343.2,408.5,43.7
224.75,439.2,420.4,449.4,346.9,414.0,46.3
225.0,437.7,416.4,445.5,349.0,412.1,43.9
225.25,433.6,428.4,443.9,354.2,415.0,41.0
225.5,435.9,421.0,451.3,345.6,413.5,46.9
225.75,435.0,420.5,437.4,352.3,411.3,40.0
226.0,435.4,430.1,446.2,345.7,414.3,46.3
226.25,434.8,417.4,438.3,348.9,409.9,41.7
226.5,430.2,425.3,451.3,346.4,413.3,46.0
226.75,435.5,422.2,443.1,350.3,412.8,42.5
227.0,433.7,421.0,440.9,360.7,414.1,36.5
227.25,431.5,429.0,445.4,353.7,414.9,41.4
227.5,437.3,431.5,445.4,355.4,417.4,41.7
227.75,434.8,428.7,447.0,354.1,416.1,42.1
228.0,426.8,424.6,437.3,355.0,410.9,37.7
228.25,430.1,429.1,451.0,357.8,417.0,40.7
228.5,442.5,424.4,444.9,353.9,416.4,42.7
228.75,434.8,423.3,450.1,360.1,417.1,39.6
229.0,436.1,422.3,451.1,361.1,417.6,39.5
229.25,438.7,435.0,462.3,359.1,423.8,44.8
229.5,431.5,423.5,444.2,366.3,416.4,34.5
229.75,438.1,425.9,447.9,359.4,417.8,40.0
230.0,427.0,427.6,453.7,357.4,416.4,41.3
230.25,435.7,426.5,462.1,357.6,420.5,44.5
230.5,437.2,432.9,455.4,361.2,421.7,41.5
230.75,435.6,430.2,449.1,365.3,420.1,37.4
231.0,428.9,433.0,454.1,359.3,418.8,41.2
231.25,436.8,416.7,450.7,360.9,416.3,39.5
231.5,438.0,427.2,450.2,357.8,418.3,41.4
231.75,425.2,428.0,450.2,362.4,416.4,37.7
232.0,434.3,428.4,450.8,361.9,418.8,39.2
232.25,428.5,423.7,452.8,362.8,417.0,38.3
232.5,436.3,433.9,450.5,357.8,419.6,41.9
232.75,433.5,420.5,451.1,357.4,415.6,40.8
233.0,439.3,421.6,452.7,366.8,420.1,37.7
233.25,436.3,429.7,447.4,361.8,418.8,38.7
233.5,433.6,429.9,456.6,362.7,420.7,40.4
233.75,438.3,428.1,462.8,370.3,424.9,39.2
234.0,433.2,424.6,446.2,356.5,415.1,40.1
234.25,440.3,422.5,450.4,361.6,418.7,39.8
234.5,434.6,427.1,447.1,364.8,418.4,36.7
234.75,436.5,431.6,463.2,363.6,423.7,42.4
235.0,443.7,425.8,455.6,357.6,420.7,43.8
235.25,434.8,425.7,457.9,359.6,419.5,42.2
235.5,437.0,427.0,444.2,360.7,417.2,38.3
235.75,431.0,431.7,452.7,359.6,418.7,40.7
236.0,438.7,427.1,461.0,364.6,422.8,41.3
236.25,427.2,430.2,439.5,364.8,415.4,34.2
236.5,434.4,430.7,457.4,357.7,420.0,43.2
236.75,429.6,433.0,466.4,361.6,422.7,43.9
237.0,440.2,431.6,452.6,360.1,421.1,41.6
237.25,444.1,434.4,449.4,363.9,423.0,39.9
237.5,436.9,428.8,458.4,363.1,421.8,41.1
237.75,433.5,429.6,455.0,356.7,418.7,42.8
238.0,444.9,426.0,462.2,362.7,424.0,43.4
238.25,440.5,430.9,461.3,367.2,425.0,40.5
238.5,438.9,429.6,451.6,364.2,421.1,39.0
238.75,446.1,434.3,453.6,357.7,422.9,44.2
239.0,439.1,428.9,455.0,362.4,421.3,40.7
239.25,447.0,422.5,454.6,363.9,422.0,41.1
239.5,438.8,424.8,449.1,363.0,418.9,38.6
239.75,440.9,422.7,453.0,361.9,419.7,40.4
240.0,439.5,432.3,458.7,357.9,422.1,44.2
240.25,431.7,431.3,450.8,356.8,417.6,41.6
240.5,438.5,435.4,447.8,359.2,420.2,41.0
240.75,445.7,422.5,446.0,368.1,420.6,36.6
241.0,444.1,418.3,451.2,361.2,418.7,40.8
241.25,435.5,420.0,446.8,362.3,416.1,37.6
241.5,443.8,431.0,452.7,364.0,422.9,40.3
241.75,435.4,431.0,451.4,367.0,421.2,37.2
242.0,437.1,429.1,448.4,360.2,418.7,39.8
242.25,449.0,422.2,445.6,361.4,419.6,40.5
242.5,441.7,417.8,451.0,365.7,419.1,38.2
242.75,441.2,422.6,447.3,355.1,416.5,42.3
