Repository: ulfsri/fsri_materials_database

# Materials and Products Database

## 01_Data

Raw data generated from each apparatus are included here in plain-text format. The data is organized first by material, next by the short name of test apparatus used, and where applicable additional filtering by test settings.

### material.json

Each material directory contains a json file of the same name as the material. This file links the data stored in the repository as well as data and graphs produced by the accompanying scripts (__02_Scripts__) to the respective landing page for the material on the front-end website.

File: 01_Data/EPDM_Membrane/MCC/EPDM_Membrane_MCC_30K_min_211206_R3.txt (part 2 of 4)
T Correction Coefficients:	0	1.024463	0
Time Shift (s):	14
*
Time (s)	Temperature (C)	N2 flow rate (cc/min)	O2 flow rate (cc/min)	Flow Rate (cc/min)	Oxygen (%)	HRR (W/g)	Heating rate (C/s)
347.000	252.450	80.002	19.994	103.225	19.828	14.238	0.513
347.501	252.677	80.002	19.996	103.225	19.827	14.317	0.494
348.000	252.890	80.002	19.995	103.225	19.825	14.473	0.454
348.500	253.215	80.000	19.995	103.225	19.823	14.648	0.489
349.000	253.421	80.001	19.996	103.223	19.823	14.650	0.535
349.500	253.654	80.000	19.995	103.223	19.822	14.732	0.485
350.000	253.893	80.001	19.996	103.223	19.823	14.608	0.456
350.500	254.123	80.001	19.995	103.223	19.820	14.869	0.470
351.000	254.407	80.000	19.994	103.223	19.821	14.751	0.491
351.500	254.643	80.001	19.995	103.224	19.823	14.598	0.517
352.000	254.879	80.001	19.995	103.225	19.824	14.561	0.496
352.500	255.120	80.000	19.995	103.225	19.823	14.613	0.474
353.000	255.405	80.001	19.995	103.225	19.821	14.762	0.501
353.500	255.621	80.001	19.994	103.225	19.823	14.642	0.514
354.000	255.862	80.000	19.996	103.224	19.820	14.853	0.479
354.500	256.114	80.001	19.995	103.224	19.820	14.886	0.475
355.000	256.352	80.002	19.996	103.223	19.822	14.685	0.492
355.500	256.618	80.001	19.995	103.223	19.824	14.559	0.497
356.000	256.823	80.002	19.995	103.224	19.821	14.802	0.487
356.500	257.106	80.003	19.996	103.225	19.821	14.781	0.480
357.000	257.348	80.002	19.995	103.225	19.820	14.828	0.506
357.500	257.571	80.002	19.995	103.225	19.822	14.661	0.495
358.000	257.822	80.002	19.994	103.225	19.821	14.811	0.470
358.500	258.124	80.002	19.995	103.225	19.819	14.964	0.514
359.000	258.384	80.003	19.995	103.224	19.821	14.738	0.557
359.500	258.621	80.001	19.995	103.224	19.819	14.930	0.529
360.000	258.826	80.003	19.994	103.225	19.821	14.769	0.470
360.500	259.092	80.002	19.997	103.226	19.822	14.732	0.457
361.000	259.384	80.002	19.996	103.226	19.819	14.939	0.515
361.500	259.598	80.001	19.996	103.227	19.819	14.942	0.532
362.000	259.847	80.002	19.995	103.228	19.815	15.267	0.485
362.500	260.103	80.001	19.997	103.230	19.818	14.985	0.484
363.000	260.336	80.001	19.995	103.229	19.821	14.800	0.497
363.500	260.563	80.000	19.995	103.229	19.820	14.815	0.475
364.000	260.821	80.001	19.994	103.229	19.818	15.006	0.472
364.500	261.043	80.001	19.996	103.228	19.820	14.880	0.482
365.000	261.327	80.000	19.995	103.227	19.815	15.203	0.493
365.500	261.565	79.999	19.995	103.227	19.818	14.981	0.515
366.000	261.838	80.000	19.994	103.227	19.819	14.947	0.517
366.500	262.080	79.999	19.996	103.227	19.815	15.201	0.513
367.000	262.306	79.999	19.995	103.226	19.816	15.193	0.491
367.500	262.558	79.999	19.995	103.226	19.817	15.046	0.473
368.000	262.839	79.998	19.995	103.226	19.816	15.138	0.505
368.500	263.075	80.000	19.995	103.226	19.815	15.215	0.525
369.000	263.310	79.999	19.995	103.226	19.818	14.967	0.494
369.500	263.595	80.000	19.994	103.226	19.811	15.515	0.495
370.000	263.847	80.001	19.996	103.225	19.815	15.254	0.528
370.500	264.078	79.999	19.995	103.225	19.811	15.512	0.510
371.000	264.318	79.999	19.995	103.220	19.810	15.604	0.478
371.500	264.570	79.998	19.995	103.215	19.813	15.392	0.481
372.000	264.835	79.999	19.995	103.210	19.817	15.083	0.504
372.500	265.069	79.999	19.995	103.205	19.816	15.159	0.508
373.000	265.331	79.999	19.996	103.205	19.811	15.562	0.498
373.500	265.573	80.000	19.995	103.206	19.813	15.370	0.500
374.001	265.864	80.000	19.995	103.209	19.812	15.498	0.518
374.500	266.099	80.000	19.995	103.213	19.811	15.545	0.530
375.000	266.320	80.000	19.995	103.217	19.810	15.581	0.492
375.500	266.560	79.999	19.995	103.218	19.812	15.478	0.458
376.000	266.837	80.000	19.994	103.221	19.810	15.583	0.489
376.500	267.076	79.998	19.994	103.222	19.810	15.585	0.516
377.000	267.293	79.999	19.995	103.224	19.809	15.681	0.486
377.500	267.589	80.001	19.995	103.225	19.810	15.619	0.485
378.000	267.842	79.999	19.994	103.225	19.812	15.474	0.531
378.501	268.070	80.001	19.995	103.227	19.812	15.466	0.515
379.001	268.326	79.999	19.994	103.229	19.811	15.541	0.482
379.500	268.604	80.001	19.994	103.229	19.810	15.584	0.509
380.000	268.830	79.999	19.994	103.229	19.814	15.345	0.519
380.501	269.073	80.000	19.995	103.227	19.808	15.754	0.486
381.001	269.333	80.000	19.995	103.221	19.808	15.748	0.486
381.500	269.586	80.000	19.994	103.219	19.808	15.802	0.509
382.000	269.840	80.000	19.995	103.219	19.806	15.955	0.510
382.500	270.062	79.999	19.995	103.218	19.805	16.007	0.491
383.000	270.372	79.999	19.994	103.221	19.812	15.439	0.504
383.500	270.618	79.999	19.995	103.226	19.811	15.569	0.544
384.000	270.832	80.000	19.995	103.226	19.813	15.367	0.508
384.500	271.104	80.000	19.994	103.226	19.813	15.407	0.474
385.000	271.356	79.999	19.994	103.226	19.809	15.717	0.505
385.500	271.596	80.000	19.995	103.226	19.808	15.789	0.508
386.000	271.904	80.000	19.995	103.222	19.811	15.528	0.520
386.500	272.147	80.000	19.994	103.222	19.809	15.661	0.550
387.000	272.355	80.001	19.994	103.220	19.811	15.519	0.501
387.500	272.627	80.001	19.994	103.219	19.811	15.506	0.466
388.000	272.877	80.000	19.995	103.219	19.812	15.433	0.501
388.500	273.125	80.000	19.995	103.222	19.810	15.578	0.510
389.000	273.425	80.000	19.995	103.221	19.809	15.697	0.523
389.500	273.622	80.001	19.995	103.223	19.807	15.857	0.522
390.000	273.903	80.000	19.995	103.228	19.810	15.606	0.488
390.500	274.161	79.999	19.996	103.228	19.808	15.745	0.509
391.000	274.401	79.999	19.995	103.227	19.808	15.793	0.519
391.500	274.642	79.999	19.995	103.226	19.810	15.648	0.489
392.000	274.913	80.000	19.995	103.226	19.807	15.869	0.496
392.500	275.170	79.999	19.994	103.218	19.811	15.573	0.520
393.000	275.419	80.000	19.995	103.215	19.808	15.777	0.517
393.500	275.684	80.000	19.995	103.214	19.809	15.670	0.510
394.000	275.930	79.999	19.995	103.215	19.805	15.983	0.513
394.500	276.148	79.999	19.995	103.211	19.806	15.949	0.488
395.000	276.392	80.000	19.995	103.208	19.805	16.009	0.463
395.500	276.652	80.000	19.995	103.204	19.805	16.012	0.482
396.000	276.893	80.000	19.994	103.202	19.801	16.301	0.502
396.500	277.182	79.998	19.995	103.199	19.803	16.160	0.516
397.000	277.418	79.999	19.995	103.198	19.802	16.241	0.527
397.500	277.709	79.999	19.995	103.202	19.801	16.294	0.526
398.000	277.956	80.000	19.996	103.207	19.803	16.149	0.533
398.500	278.204	80.000	19.995	103.208	19.801	16.319	0.516
399.000	278.428	80.000	19.996	103.207	19.801	16.290	0.483
399.500	278.711	80.000	19.995	103.205	19.801	16.298	0.489
400.000	278.958	79.998	19.995	103.203	19.804	16.059	0.519
400.500	279.200	79.997	19.995	103.198	19.800	16.368	0.510
401.000	279.434	79.999	19.995	103.193	19.801	16.272	0.483
401.500	279.702	79.998	19.995	103.192	19.803	16.148	0.489
402.000	279.938	79.999	19.996	103.199	19.801	16.300	0.503
402.500	280.193	79.999	19.997	103.203	19.802	16.193	0.497
403.000	280.439	79.999	19.996	103.209	19.802	16.266	0.496
403.500	280.685	79.998	19.995	103.214	19.802	16.206	0.496
404.000	280.942	80.000	19.996	103.218	19.802	16.264	0.498
404.500	281.200	79.999	19.996	103.216	19.807	15.873	0.509
405.000	281.450	80.000	19.995	103.216	19.802	16.237	0.512
405.500	281.671	79.999	19.995	103.217	19.802	16.194	0.490
406.000	281.975	79.999	19.996	103.219	19.801	16.306	0.498
406.500	282.216	80.001	19.996	103.221	19.801	16.270	0.535
407.000	282.441	79.999	19.997	103.223	19.797	16.619	0.506
407.500	282.702	80.000	19.996	103.224	19.798	16.540	0.476
408.000	282.919	80.000	19.995	103.224	19.796	16.666	0.482
408.500	283.205	80.002	19.994	103.224	19.796	16.718	0.490
409.000	283.425	80.001	19.995	103.223	19.796	16.723	0.505
409.500	283.677	80.000	19.997	103.221	19.797	16.613	0.490
410.000	283.958	80.000	19.994	103.222	19.800	16.404	0.503
410.500	284.182	79.999	19.995	103.221	19.799	16.450	0.519
411.000	284.423	80.001	19.996	103.222	19.799	16.424	0.485
411.500	284.635	80.002	19.996	103.220	19.799	16.462	0.459
412.000	284.914	80.000	19.995	103.219	19.802	16.240	0.471
412.500	285.117	80.001	19.996	103.218	19.799	16.424	0.486
413.000	285.401	80.003	19.996	103.218	19.802	16.259	0.485
413.500	285.682	80.002	19.995	103.218	19.797	16.619	0.526
414.000	285.914	80.003	19.997	103.219	19.799	16.495	0.539
414.500	286.177	80.002	19.995	103.222	19.797	16.630	0.504
415.000	286.432	80.002	19.995	103.222	19.798	16.562	0.506
415.500	286.694	80.001	19.996	103.222	19.797	16.596	0.518
416.000	286.935	80.002	19.996	103.216	19.796	16.673	0.510
416.500	287.167	80.000	19.995	103.212	19.798	16.541	0.488
417.000	287.462	80.002	19.995	103.206	19.799	16.493	0.500
417.500	287.737	80.002	19.996	103.204	19.796	16.728	0.549
418.000	287.967	80.001	19.996	103.198	19.795	16.751	0.538
418.500	288.177	80.001	19.996	103.200	19.799	16.489	0.473
419.000	288.434	80.000	19.995	103.201	19.797	16.612	0.454
419.500	288.674	80.002	19.996	103.207	19.793	16.954	0.482
420.000	288.917	80.000	19.996	103.210	19.794	16.830	0.490
420.500	289.181	80.000	19.997	103.215	19.793	16.890	0.495
421.000	289.448	80.000	19.996	103.219	19.794	16.881	0.519
421.500	289.634	80.001	19.995	103.220	19.795	16.774	0.492
422.000	289.904	80.001	19.996	103.219	19.793	16.902	0.454
422.501	290.202	80.000	19.996	103.219	19.794	16.826	0.512
423.000	290.428	79.999	19.997	103.219	19.794	16.877	0.546
423.500	290.692	80.001	19.996	103.220	19.796	16.715	0.507
424.000	290.976	79.999	19.998	103.220	19.796	16.702	0.518
424.500	291.216	80.000	19.997	103.224	19.796	16.694	0.536
425.000	291.436	80.000	19.996	103.222	19.793	16.892	0.493
425.500	291.715	80.000	19.996	103.217	19.794	16.827	0.479
426.000	291.971	79.999	19.996	103.216	19.795	16.764	0.517
426.500	292.243	79.998	19.996	103.217	19.795	16.737	0.532
427.000	292.515	79.998	19.996	103.217	19.794	16.812	0.536
427.500	292.747	80.001	19.997	103.219	19.792	17.004	0.524
428.000	292.985	79.999	19.995	103.224	19.796	16.702	0.487
428.500	293.229	79.999	19.996	103.225	19.796	16.671	0.476
429.000	293.485	80.001	19.996	103.225	19.794	16.855	0.491
429.500	293.720	79.999	19.997	103.224	19.797	16.583	0.495
430.000	293.968	79.998	19.995	103.224	19.796	16.691	0.487
430.500	294.222	80.000	19.996	103.224	19.797	16.640	0.492
431.000	294.515	79.999	19.996	103.224	19.796	16.652	0.524
431.500	294.745	79.999	19.996	103.223	19.795	16.772	0.535
432.000	294.978	80.000	19.996	103.222	19.791	17.076	0.493
432.500	295.220	80.001	19.995	103.222	19.794	16.820	0.469
433.000	295.478	80.000	19.995	103.222	19.797	16.603	0.487
433.500	295.731	80.000	19.995	103.223	19.792	16.961	0.506
434.000	295.984	80.001	19.997	103.224	19.795	16.761	0.509
434.500	296.204	80.000	19.995	103.225	19.798	16.560	0.490
435.000	296.467	80.001	19.995	103.226	19.797	16.613	0.478
435.500	296.705	80.001	19.996	103.225	19.798	16.564	0.492
436.000	296.962	79.999	19.995	103.222	19.797	16.622	0.498
436.500	297.235	80.001	19.995	103.216	19.794	16.871	0.512
437.000	297.476	80.000	19.995	103.211	19.795	16.726	0.521
437.500	297.744	80.001	19.995	103.204	19.793	16.912	0.512
438.000	298.015	80.001	19.996	103.202	19.795	16.789	0.524
438.500	298.223	80.001	19.995	103.204	19.798	16.549	0.509
439.000	298.485	80.001	19.996	103.209	19.794	16.820	0.474
439.500	298.705	80.003	19.995	103.214	19.793	16.896	0.476
440.000	298.996	80.002	19.995	103.220	19.797	16.636	0.497
440.500	299.260	80.002	19.995	103.216	19.799	16.462	0.533
441.000	299.476	80.003	19.995	103.211	19.797	16.620	0.518
441.500	299.757	80.003	19.995	103.207	19.797	16.616	0.489
442.000	300.030	80.002	19.995	103.205	19.796	16.720	0.526
442.500	300.269	80.001	19.995	103.206	19.796	16.699	0.533
443.000	300.535	80.001	19.995	103.211	19.794	16.848	0.509
443.500	300.796	80.002	19.994	103.215	19.795	16.735	0.516
444.000	301.017	80.002	19.994	103.216	19.800	16.380	0.504
444.501	301.238	80.000	19.994	103.213	19.793	16.882	0.462
445.000	301.528	80.001	19.995	103.208	19.795	16.747	0.477
445.500	301.775	80.001	19.995	103.205	19.794	16.865	0.524
446.000	302.007	80.001	19.994	103.203	19.792	16.999	0.508
446.500	302.239	80.002	19.995	103.202	19.795	16.793	0.471
447.000	302.492	80.001	19.995	103.201	19.796	16.707	0.475
447.500	302.757	80.001	19.994	103.202	19.792	17.030	0.502
448.000	303.011	80.003	19.995	103.200	19.793	16.956	0.519
448.500	303.295	80.001	19.994	103.200	19.792	17.016	0.528
449.000	303.542	80.001	19.995	103.197	19.788	17.313	0.534
449.500	303.788	79.999	19.995	103.201	19.792	17.029	0.512
450.000	304.065	80.000	19.995	103.202	19.788	17.283	0.508
450.500	304.270	79.999	19.995	103.208	19.789	17.187	0.502
451.000	304.512	80.000	19.995	103.210	19.789	17.253	0.464
451.500	304.761	80.000	19.995	103.218	19.788	17.291	0.469
452.000	305.006	80.000	19.996	103.219	19.792	17.028	0.492
452.500	305.279	80.000	19.996	103.219	19.788	17.289	0.506
453.000	305.539	80.001	19.997	103.218	19.790	17.119	0.526
453.500	305.818	80.001	19.995	103.218	19.786	17.440	0.536
454.000	306.091	80.000	19.995	103.218	19.786	17.421	0.546
454.500	306.347	79.999	19.995	103.216	19.788	17.295	0.541
455.000	306.545	80.001	19.995	103.210	19.787	17.381	0.491
455.500	306.858	80.000	19.995	103.205	19.787	17.361	0.482
456.000	307.093	80.000	19.995	103.198	19.787	17.371	0.529
456.500	307.340	80.000	19.995	103.190	19.785	17.537	0.515
457.000	307.579	79.999	19.996	103.189	19.786	17.477	0.484
457.500	307.829	80.000	19.995	103.194	19.790	17.146	0.487
458.000	308.102	80.001	19.995	103.199	19.785	17.549	0.506
458.500	308.347	80.001	19.995	103.203	19.785	17.513	0.521
459.000	308.589	80.000	19.995	103.208	19.789	17.240	0.503
459.500	308.858	80.001	19.995	103.211	19.783	17.665	0.499
460.000	309.072	79.999	19.996	103.212	19.785	17.522	0.497
460.500	309.346	79.999	19.996	103.212	19.784	17.606	0.485
461.000	309.573	80.000	19.995	103.215	19.783	17.658	0.495
461.500	309.813	79.999	19.995	103.214	19.781	17.812	0.484
462.000	310.086	80.000	19.996	103.213	19.780	17.935	0.490
462.500	310.354	80.001	19.995	103.208	19.779	17.961	0.527
463.000	310.583	79.999	19.996	103.205	19.780	17.907	0.519
463.500	310.843	80.001	19.995	103.200	19.778	18.063	0.493
464.000	311.087	80.000	19.996	103.200	19.777	18.107	0.496
464.500	311.360	80.001	19.996	103.197	19.777	18.106	0.510
465.000	311.591	79.999	19.995	103.197	19.777	18.116	0.511
465.500	311.870	80.000	19.996	103.198	19.772	18.507	0.507
466.000	312.150	80.000	19.995	103.196	19.777	18.160	0.535
466.500	312.400	79.999	19.995	103.192	19.777	18.139	0.545
467.000	312.632	80.000	19.995	103.190	19.774	18.389	0.506
467.500	312.890	79.998	19.996	103.188	19.779	18.025	0.486
468.000	313.167	79.999	19.996	103.185	19.775	18.315	0.513
468.500	313.399	80.000	19.995	103.183	19.773	18.441	0.522
469.000	313.667	80.000	19.996	103.184	19.773	18.468	0.505
469.500	313.928	80.001	19.995	103.184	19.770	18.693	0.514
470.000	314.157	80.001	19.995	103.185	19.766	19.015	0.509
470.500	314.434	80.000	19.995	103.185	19.768	18.871	0.498
471.000	314.694	80.001	19.995	103.188	19.771	18.581	0.521
471.500	314.932	80.000	19.995	103.194	19.765	19.088	0.517
472.000	315.133	80.000	19.995	103.195	19.768	18.860	0.468
472.500	315.454	80.001	19.995	103.200	19.768	18.834	0.481
473.000	315.699	80.000	19.995	103.207	19.767	18.936	0.544
473.500	315.955	80.002	19.995	103.206	19.761	19.333	0.533
474.000	316.211	80.000	19.994	103.202	19.762	19.272	0.506
474.500	316.433	80.000	19.995	103.203	19.759	19.515	0.495
475.000	316.692	80.000	19.995	103.199	19.757	19.643	0.479
475.500	316.945	80.000	19.995	103.193	19.759	19.543	0.496
476.000	317.182	80.000	19.994	103.192	19.756	19.778	0.501
476.500	317.446	80.000	19.995	103.196	19.752	20.087	0.496
477.000	317.681	80.002	19.994	103.197	19.753	19.960	0.500
477.500	317.953	80.000	19.996	103.200	19.754	19.922	0.503
478.000	318.218	79.999	19.994	103.203	19.750	20.242	0.522
478.500	318.446	80.000	19.994	103.206	19.752	20.059	0.515
479.000	318.729	79.999	19.995	103.205	19.749	20.322	0.502
479.500	318.957	80.000	19.995	103.208	19.748	20.335	0.511
480.000	319.253	80.000	19.995	103.213	19.746	20.511	0.518
480.500	319.500	80.000	19.994	103.217	19.746	20.546	0.533
481.000	319.744	80.000	19.994	103.216	19.745	20.573	0.517
481.500	320.013	79.998	19.995	103.210	19.741	20.886	0.502
482.000	320.222	79.999	19.995	103.203	19.740	21.010	0.496
482.500	320.472	79.999	19.995	103.195	19.737	21.197	0.469
483.000	320.724	80.000	19.995	103.187	19.739	21.090	0.481
483.500	321.009	80.001	19.996	103.184	19.737	21.213	0.519
484.000	321.218	79.997	19.996	103.184	19.734	21.454	0.515
484.500	321.513	80.000	19.995	103.185	19.734	21.457	0.499
485.000	321.753	79.999	19.997	103.185	19.731	21.694	0.520
485.500	321.993	79.999	19.995	103.185	19.731	21.696	0.508
486.000	322.241	79.999	19.995	103.185	19.729	21.847	0.484
486.501	322.525	80.000	19.996	103.186	19.730	21.716	0.510
487.000	322.723	79.999	19.996	103.186	19.726	22.038	0.507
487.500	322.993	79.999	19.996	103.188	19.726	22.028	0.475
488.000	323.260	80.000	19.996	103.189	19.723	22.294	0.503
488.500	323.483	80.000	19.996	103.195	19.721	22.400	0.513
489.000	323.741	80.000	19.996	103.203	19.720	22.489	0.485
489.500	323.990	79.999	19.996	103.208	19.718	22.686	0.494
490.000	324.234	80.000	19.996	103.209	19.718	22.683	0.500
490.500	324.451	80.001	19.996	103.209	19.719	22.574	0.477
491.000	324.728	79.999	19.996	103.203	19.713	23.022	0.477
491.500	324.978	80.000	19.997	103.196	19.710	23.278	0.511
492.000	325.227	80.001	19.996	103.191	19.712	23.083	0.513
492.500	325.475	80.000	19.995	103.188	19.711	23.220	0.498
493.000	325.742	80.000	19.995	103.189	19.708	23.466	0.506
493.500	325.993	80.000	19.995	103.196	19.707	23.497	0.517
494.000	326.224	80.001	19.996	103.204	19.705	23.661	0.500
494.500	326.485	80.000	19.995	103.212	19.703	23.779	0.487
495.000	326.741	80.001	19.996	103.219	19.700	24.064	0.505
495.500	326.999	80.000	19.995	103.225	19.700	24.062	0.515
496.000	327.234	80.002	19.995	103.227	19.695	24.429	0.504
496.501	327.500	80.001	19.995	103.226	19.692	24.645	0.497
497.000	327.751	80.002	19.996	103.223	19.693	24.608	0.509
497.500	327.952	80.002	19.996	103.217	19.689	24.867	0.484
498.000	328.264	80.001	19.995	103.209	19.690	24.772	0.482
498.500	328.502	80.001	19.996	103.201	19.686	25.122	0.531
499.000	328.769	80.002	19.995	103.189	19.683	25.329	0.527
499.500	329.034	80.001	19.995	103.181	19.679	25.632	0.518
500.000	329.275	80.001	19.995	103.179	19.676	25.880	0.519
500.500	329.532	80.002	19.994	103.176	19.678	25.758	0.502
501.000	329.764	80.002	19.995	103.169	19.674	26.013	0.493
501.500	330.029	80.002	19.995	103.170	19.672	26.169	0.493
502.000	330.299	80.001	19.994	103.170	19.669	26.451	0.517
502.500	330.513	80.001	19.995	103.170	19.668	26.496	0.510
503.000	330.762	80.000	19.994	103.175	19.663	26.914	0.474
503.500	331.005	80.001	19.995	103.184	19.660	27.119	0.478
504.000	331.246	80.000	19.994	103.189	19.660	27.102	0.488
504.500	331.509	80.001	19.994	103.191	19.658	27.293	0.494
505.000	331.770	80.000	19.995	103.192	19.653	27.654	0.514
505.500	331.983	80.000	19.994	103.192	19.652	27.735	0.499
506.000	332.318	80.000	19.996	103.197	19.651	27.771	0.511
506.500	332.565	79.999	19.996	103.200	19.649	27.969	0.565
507.000	332.789	80.001	19.994	103.200	19.645	28.263	0.526
507.500	333.058	80.000	19.995	103.199	19.642	28.525	0.482
508.000	333.315	80.000	19.995	103.197	19.637	28.878	0.510
508.500	333.560	80.000	19.996	103.190	19.632	29.236	0.514
509.000	333.823	80.001	19.995	103.188	19.630	29.370	0.505
509.500	334.073	79.999	19.995	103.188	19.625	29.799	0.511
510.000	334.354	80.000	19.994	103.188	19.625	29.816	0.522
510.500	334.580	80.001	19.995	103.188	19.622	30.053	0.519
511.000	334.867	80.000	19.995	103.188	19.617	30.377	0.509
511.500	335.103	80.001	19.995	103.186	19.616	30.451	0.518
512.000	335.367	80.000	19.995	103.184	19.613	30.697	0.512
512.500	335.637	79.999	19.996	103.184	19.610	30.945	0.517
513.000	335.842	80.001	19.996	103.177	19.602	31.573	0.504
513.500	336.095	80.000	19.995	103.177	19.599	31.760	0.466
514.000	336.327	79.999	19.995	103.177	19.597	31.944	0.471
514.500	336.585	80.002	19.995	103.178	19.592	32.324	0.488
515.000	336.875	80.001	19.995	103.178	19.586	32.768	0.519
515.500	337.101	80.000	19.996	103.181	19.592	32.313	0.532
516.000	337.373	80.000	19.996	103.180	19.583	32.993	0.507
516.500	337.641	80.000	19.996	103.181	19.579	33.335	0.519
517.000	337.869	80.001	19.996	103.181	19.574	33.667	0.518
517.500	338.136	80.001	19.995	103.180	19.571	33.917	0.495
518.000	338.371	80.001	19.996	103.183	19.567	34.208	0.498
518.500	338.658	80.002	19.996	103.184	19.562	34.614	0.512
519.000	338.903	80.001	19.995	103.184	19.561	34.662	0.527
519.500	339.189	80.002	19.996	103.184	19.558	34.938	0.531
520.000	339.427	80.002	19.996	103.184	19.552	35.419	0.528
520.500	339.684	80.002	19.997	103.184	19.548	35.718	0.510
521.000	339.940	80.003	19.996	103.184	19.547	35.805	0.504
521.500	340.163	80.003	19.996	103.182	19.543	36.111	0.496
522.000	340.425	80.002	19.996	103.181	19.541	36.239	0.482
522.500	340.664	80.003	19.996	103.181	19.531	36.954	0.493
523.000	340.906	80.001	19.998	103.181	19.527	37.332	0.491
523.500	341.152	80.003	19.996	103.182	19.517	38.042	0.484
524.000	341.432	80.003	19.996	103.190	19.518	37.992	0.507
524.500	341.691	80.003	19.996	103.197	19.511	38.491	0.533
525.001	341.903	80.003	19.996	103.198	19.512	38.449	0.505
525.500	342.139	80.002	19.996	103.197	19.505	38.975	0.460
526.000	342.456	80.003	19.996	103.197	19.501	39.306	0.500
526.500	342.682	80.002	19.997	103.189	19.496	39.681	0.548
527.000	342.884	80.003	19.995	103.182	19.489	40.208	0.486
527.500	343.173	80.002	19.996	103.176	19.486	40.458	0.459
528.000	343.405	80.002	19.995	103.174	19.480	40.864	0.506
528.500	343.671	80.002	19.995	103.173	19.475	41.269	0.509
529.000	343.908	80.001	19.996	103.170	19.471	41.551	0.501
529.500	344.139	80.005	19.995	103.166	19.464	42.158	0.486
530.000	344.434	80.002	19.995	103.169	19.455	42.791	0.497
530.500	344.651	80.002	19.996	103.171	19.452	43.007	0.519
531.000	344.900	80.000	19.995	103.172	19.444	43.633	0.489
531.500	345.164	80.003	19.994	103.174	19.437	44.186	0.489
532.000	345.403	80.001	19.994	103.179	19.434	44.441	0.509
532.500	345.674	80.000	19.995	103.181	19.430	44.750	0.507
533.000	345.920	80.002	19.995	103.176	19.417	45.754	0.513
533.500	346.200	80.001	19.996	103.169	19.415	45.869	0.521
534.000	346.401	80.001	19.996	103.162	19.407	46.508	0.504
534.500	346.674	80.001	19.995	103.156	19.401	46.930	0.478
535.000	346.929	79.999	19.995	103.149	19.394	47.511	0.501
535.500	347.161	80.001	19.994	103.148	19.389	47.872	0.508
536.000	347.432	80.001	19.995	103.148	19.382	48.379	0.495
536.500	347.662	80.000	19.995	103.148	19.379	48.649	0.502
537.000	347.893	80.000	19.995	103.147	19.365	49.691	0.481
537.500	348.166	80.001	19.996	103.147	19.366	49.659	0.482
538.000	348.416	80.001	19.995	103.146	19.356	50.415	0.514
538.500	348.655	79.999	19.995	103.146	19.351	50.761	0.506
539.000	348.938	80.002	19.994	103.150	19.342	51.461	0.506
539.500	349.165	80.000	19.995	103.158	19.334	52.107	0.516
540.000	349.460	79.999	19.995	103.161	19.328	52.518	0.516
540.500	349.722	80.000	19.996	103.162	19.320	53.143	0.539
541.000	349.985	79.999	19.995	103.166	19.316	53.492	0.541
541.500	350.245	80.000	19.995	103.168	19.312	53.751	0.524
542.000	350.487	79.999	19.995	103.163	19.305	54.344	0.513
542.500	350.718	80.001	19.995	103.164	19.296	54.999	0.487
543.000	350.967	79.999	19.994	103.162	19.287	55.720	0.476
543.500	351.240	80.001	19.996	103.157	19.282	56.108	0.501
544.000	351.446	80.000	19.996	103.150	19.275	56.612	0.501
544.500	351.756	80.001	19.995	103.144	19.268	57.175	0.498
545.000	351.974	79.999	19.995	103.141	19.256	58.055	0.522
545.500	352.232	80.000	19.995	103.145	19.252	58.373	0.501
546.000	352.465	80.001	19.996	103.153	19.244	59.002	0.483
546.500	352.742	80.000	19.995	103.167	19.241	59.181	0.501
547.001	352.981	79.999	19.995	103.184	19.230	60.041	0.513
547.500	353.244	80.001	19.997	103.190	19.222	60.686	0.509
548.000	353.462	80.000	19.997	103.186	19.215	61.170	0.492
548.500	353.730	80.000	19.995	103.178	19.205	61.974	0.484
549.000	353.961	80.001	19.995	103.166	19.196	62.643	0.493
549.500	354.233	80.001	19.995	103.157	19.189	63.189	0.501
550.000	354.496	80.001	19.995	103.153	19.179	63.954	0.519
550.500	354.733	79.999	19.995	103.153	19.174	64.326	0.517
551.000	354.982	80.000	19.995	103.151	19.163	65.208	0.493
551.500	355.248	80.001	19.995	103.151	19.154	65.835	0.501
552.000	355.482	80.001	19.995	103.154	19.149	66.227	0.508
552.500	355.766	79.999	19.994	103.159	19.139	67.024	0.508
553.000	356.001	80.001	19.993	103.168	19.131	67.626	0.518
553.500	356.237	80.000	19.994	103.175	19.122	68.331	0.495
554.000	356.507	80.000	19.995	103.179	19.109	69.285	0.489
554.500	356.754	79.998	19.995	103.171	19.108	69.373	0.512
555.000	357.007	80.001	19.994	103.162	19.098	70.119	0.509
555.500	357.277	79.999	19.995	103.154	19.088	70.900	0.512
556.000	357.541	80.002	19.995	103.155	19.083	71.317	0.528
556.500	357.780	79.999	19.995	103.156	19.069	72.368	0.518
557.000	358.032	80.002	19.993	103.153	19.060	73.055	0.497
557.500	358.310	79.998	19.995	103.151	19.050	73.816	0.511
558.000	358.560	80.001	19.995	103.151	19.041	74.525	0.529
558.500	358.804	80.002	19.995	103.146	19.032	75.234	0.511
559.000	359.054	80.002	19.995	103.141	19.026	75.667	0.494
559.500	359.333	79.998	19.995	103.144	19.011	76.807	0.511
560.000	359.572	80.001	19.996	103.143	19.006	77.215	0.523
560.500	359.789	80.001	19.996	103.143	18.997	77.863	0.487
561.000	360.065	80.001	19.995	103.141	18.989	78.532	0.474
561.500	360.320	80.001	19.995	103.136	18.976	79.463	0.512
562.000	360.584	80.001	19.995	103.131	18.969	80.007	0.525
562.500	360.823	80.000	19.995	103.135	18.958	80.827	0.512
563.000	361.085	80.001	19.995	103.137	18.953	81.218	0.502
563.500	361.328	80.001	19.994	103.139	18.941	82.189	0.503
564.000	361.599	80.000	19.995	103.142	18.933	82.739	0.510
564.500	361.860	80.001	19.995	103.148	18.922	83.657	0.523
565.000	362.087	79.999	19.995	103.145	18.911	84.463	0.509
565.500	362.340	80.000	19.994	103.139	18.905	84.953	0.484
566.000	362.591	79.997	19.995	103.138	18.890	86.057	0.493
566.500	362.818	80.001	19.994	103.132	18.882	86.714	0.491
567.000	363.054	80.002	19.995	103.128	18.873	87.365	0.470
567.500	363.332	80.000	19.994	103.130	18.862	88.187	0.489
568.000	363.578	79.999	19.995	103.134	18.855	88.714	0.519
568.500	363.852	80.000	19.995	103.133	18.844	89.621	0.522
569.000	364.100	80.000	19.996	103.137	18.836	90.194	0.521
569.500	364.368	79.998	19.995	103.135	18.825	91.043	0.519
570.000	364.635	80.001	19.994	103.128	18.814	91.894	0.526
570.500	364.879	80.000	19.995	103.127	18.804	92.666	0.523
571.000	365.144	80.000	19.994	103.129	18.795	93.351	0.510
571.500	365.363	79.999	19.995	103.124	18.788	93.876	0.497
572.000	365.627	80.000	19.994	103.124	18.777	94.669	0.484
572.500	365.872	79.998	19.995	103.123	18.770	95.225	0.496
573.000	366.115	80.000	19.995	103.118	18.762	95.846	0.498
573.500	366.391	79.998	19.996	103.113	18.753	96.530	0.504
574.000	366.649	80.001	19.994	103.114	18.746	97.043	0.526
574.500	366.882	80.001	19.994	103.114	18.736	97.817	0.512
575.000	367.185	80.000	19.996	103.114	18.727	98.514	0.513
575.500	367.452	80.000	19.994	103.115	18.715	99.418	0.553
576.000	367.685	80.001	19.994	103.113	18.708	99.989	0.535
576.501	367.923	80.000	19.995	103.112	18.702	100.466	0.485
577.001	368.168	80.001	19.995	103.111	18.694	101.043	0.477
577.500	368.421	79.999	19.995	103.112	18.681	102.001	0.491
578.000	368.688	80.001	19.996	103.110	18.675	102.465	0.509
578.500	368.942	80.001	19.995	103.111	18.666	103.190	0.521
579.000	369.192	80.002	19.995	103.111	18.656	103.941	0.512
579.500	369.475	80.002	19.995	103.111	18.653	104.214	0.518
580.000	369.690	80.002	19.995	103.111	18.645	104.842	0.516
580.501	369.957	80.002	19.994	103.111	18.637	105.404	0.490
581.000	370.195	80.001	19.996	103.109	18.629	106.054	0.494
581.500	370.437	80.001	19.995	103.107	18.622	106.570	0.492
582.000	370.696	80.001	19.995	103.100	18.618	106.874	0.490
582.500	370.953	80.002	19.996	103.097	18.608	107.672	0.509
583.000	371.201	80.001	19.996	103.093	18.601	108.216	0.511
583.500	371.452	80.001	19.995	103.090	18.591	108.939	0.502
584.000	371.685	80.002	19.995	103.086	18.585	109.382	0.492
584.500	371.923	80.000	19.995	103.086	18.576	110.116	0.478
585.000	372.200	80.000	19.996	103.087	18.570	110.524	0.493
585.500	372.475	80.001	19.995	103.090	18.562	111.167	0.533
586.000	372.686	80.002	19.996	103.089	18.562	111.178	0.519
586.500	373.003	80.000	19.996	103.087	18.549	112.174	0.507
587.000	373.236	79.999	19.994	103.090	18.548	112.242	0.539
587.500	373.512	80.001	19.995	103.084	18.542	112.691	0.529
588.001	373.775	79.999	19.996	103.076	18.536	113.167	0.524
588.500	374.011	80.000	19.995	103.072	18.532	113.459	0.519
589.000	374.267	80.000	19.996	103.076	18.527	113.819	0.496
589.500	374.527	79.999	19.996	103.079	18.523	114.163	0.504
590.000	374.766	80.001	19.995	103.086	18.515	114.761	0.507
590.500	375.060	79.999	19.996	103.093	18.513	114.912	0.516
591.000	375.299	80.002	19.996	103.099	18.506	115.419	0.533
591.500	375.560	80.000	19.996	103.096	18.501	115.865	0.517
592.000	375.800	80.001	19.996	103.090	18.500	115.915	0.501
592.500	376.029	80.003	19.995	103.090	18.492	116.504	0.485
593.000	376.293	80.000	19.996	103.086	18.491	116.560	0.481
593.500	376.584	80.000	19.995	103.087	18.488	116.782	0.524
594.000	376.835	80.001	19.995	103.091	18.484	117.145	0.548
594.500	377.092	80.001	19.996	103.097	18.481	117.331	0.525
595.000	377.330	80.003	19.995	103.098	18.475	117.826	0.502
595.500	377.603	80.001	19.995	103.100	18.475	117.815	0.503
596.000	377.850	80.003	19.995	103.094	18.472	118.071	0.516
596.500	378.086	80.002	19.995	103.096	18.467	118.426	0.501
597.000	378.341	80.001	19.996	103.096	18.465	118.555	0.487
597.500	378.578	80.001	19.995	103.096	18.462	118.776	0.491
598.000	378.818	80.002	19.994	103.095	18.461	118.904	0.485
598.501	379.070	80.004	19.996	103.101	18.457	119.182	0.484
599.000	379.355	80.001	19.997	103.103	18.460	118.932	0.515
599.500	379.643	80.000	19.996	103.101	18.457	119.196	0.555
600.000	379.854	80.002	19.995	103.094	18.453	119.499	0.535
600.500	380.117	80.001	19.996	103.090	18.457	119.229	0.486
601.000	380.364	80.002	19.996	103.085	18.454	119.452	0.492
601.500	380.646	80.001	19.998	103.081	18.454	119.462	0.520
602.000	380.892	80.003	19.995	103.077	18.452	119.569	0.528
602.500	381.133	80.002	19.997	103.079	18.452	119.618	0.508
603.000	381.396	80.004	19.996	103.080	18.453	119.515	0.496
603.500	381.673	80.001	19.996	103.078	18.453	119.476	0.522
604.000	381.929	80.001	19.997	103.075	18.453	119.512	0.536
604.500	382.147	80.006	19.996	103.073	18.452	119.606	0.503
605.000	382.407	80.002	19.994	103.070	18.454	119.395	0.476
605.500	382.659	80.001	19.996	103.069	18.459	119.061	0.495
606.000	382.925	80.002	19.996	103.067	18.456	119.306	0.515
606.500	383.154	80.002	19.996	103.067	18.459	119.030	0.507
607.000	383.422	80.002	19.996	103.067	18.462	118.842	0.496
607.500	383.665	80.001	19.996	103.070	18.463	118.702	0.504
608.000	383.931	80.004	19.996	103.077	18.465	118.570	0.510
608.500	384.187	80.001	19.996	103.077	18.468	118.352	0.515
609.000	384.405	80.000	19.996	103.077	18.474	117.897	0.498
609.500	384.694	80.002	19.995	103.076	18.473	117.973	0.491
610.000	384.951	80.001	19.995	103.072	18.476	117.766	0.526
610.500	385.211	80.000	19.996	103.068	18.481	117.337	0.531
611.000	385.454	80.001	19.995	103.073	18.481	117.377	0.510
611.500	385.686	80.001	19.995	103.075	18.485	117.018	0.489
612.000	385.943	80.000	19.995	103.080	18.493	116.443	0.482
612.500	386.207	80.000	19.997	103.085	18.502	115.710	0.505
613.000	386.443	80.000	19.996	103.087	18.500	115.867	0.510
613.500	386.707	79.998	19.996	103.085	18.506	115.460	0.500
614.000	386.939	80.000	19.997	103.088	18.512	114.961	0.499
614.500	387.198	80.000	19.996	103.086	18.515	114.720	0.494
615.000	387.494	79.999	19.996	103.082	18.522	114.195	0.522
615.500	387.713	80.000	19.996	103.078	18.525	113.955	0.535
616.000	387.983	80.000	19.996	103.079	18.531	113.545	0.502
616.500	388.249	79.997	19.996	103.073	18.540	112.827	0.513
617.000	388.496	80.000	19.996	103.075	18.544	112.502	0.524
617.500	388.737	79.999	19.996	103.076	18.548	112.204	0.500
618.000	389.020	79.999	19.995	103.076	18.556	111.615	0.506
618.500	389.206	79.999	19.997	103.076	18.563	111.097	0.497
619.000	389.524	79.999	19.995	103.079	18.565	110.900	0.487
619.501	389.742	80.001	19.995	103.078	18.572	110.349	0.520
620.001	390.000	79.998	19.996	103.079	18.579	109.852	0.506
620.500	390.261	79.997	19.996	103.079	18.585	109.380	0.497
621.000	390.525	80.000	19.997	103.076	18.596	108.584	0.522
621.500	390.769	79.998	19.996	103.074	18.602	108.085	0.517
622.000	391.052	79.999	19.996	103.072	18.606	107.771	0.518
622.500	391.301	79.998	19.996	103.073	18.612	107.307	0.530
623.000	391.547	80.000	19.995	103.073	18.622	106.590	0.514
623.500	391.796	80.000	19.996	103.076	18.625	106.316	0.495
624.000	392.041	79.999	19.996	103.077	18.634	105.638	0.494
624.500	392.268	79.999	19.996	103.077	18.636	105.465	0.483
625.000	392.594	79.998	19.995	103.075	18.647	104.662	0.513
625.500	392.830	79.997	19.994	103.077	18.654	104.110	0.558
626.000	393.104	79.998	19.995	103.077	18.660	103.637	0.536
626.500	393.360	80.000	19.996	103.079	18.669	102.994	0.519
627.000	393.582	80.000	19.996	103.078	18.678	102.305	0.504
627.500	393.867	79.999	19.996	103.081	18.683	101.904	0.493
628.000	394.122	80.000	19.995	103.082	18.695	101.006	0.523
628.500	394.378	80.000	19.995	103.082	18.700	100.593	0.525
629.000	394.638	79.999	19.995	103.078	18.708	99.985	0.514
629.500	394.937	79.999	19.997	103.078	18.718	99.239	0.538
630.000	395.189	79.998	19.995	103.075	18.724	98.725	0.555
630.500	395.430	80.001	19.995	103.072	18.732	98.174	0.522
631.000	395.682	80.001	19.995	103.070	18.739	97.615	0.493
631.500	395.980	79.999	19.996	103.075	18.745	97.193	0.521
632.000	396.214	80.001	19.995	103.079	18.751	96.740	0.541
632.500	396.430	79.999	19.995	103.084	18.760	96.034	0.491
633.000	396.730	79.998	19.996	103.088	18.770	95.228	0.483
633.500	396.953	80.000	19.995	103.089	18.775	94.895	0.520
634.000	397.235	80.001	19.994	103.086	18.786	94.068	0.514
634.500	397.475	80.001	19.994	103.083	18.794	93.413	0.513
635.000	397.744	79.998	19.994	103.079	18.797	93.208	0.515
635.500	398.011	79.999	19.995	103.079	18.806	92.491	0.523
636.000	398.269	80.001	19.994	103.082	18.810	92.161	0.531
636.500	398.525	80.000	19.994	103.082	18.821	91.332	0.519
637.000	398.766	80.001	19.995	103.087	18.830	90.692	0.506
637.500	398.996	80.001	19.995	103.090	18.840	89.922	0.484
638.000	399.250	80.001	19.995	103.091	18.846	89.406	0.477
638.500	399.529	79.999	19.995	103.093	18.851	89.031	0.508
639.000	399.802	79.999	19.994	103.095	18.859	88.441	0.542
639.500	400.032	79.999	19.996	103.089	18.868	87.752	0.527
640.000	400.311	80.000	19.995	103.087	18.872	87.475	0.506
640.500	400.562	79.999	19.995	103.087	18.883	86.628	0.520
641.000	400.833	79.999	19.995	103.089	18.888	86.234	0.526
641.500	401.064	80.000	19.994	103.093	18.895	85.683	0.512
642.000	401.339	79.999	19.995	103.101	18.903	85.108	0.504
642.500	401.599	79.998	19.994	103.106	18.909	84.626	0.520
643.000	401.839	79.999	19.995	103.109	18.916	84.042	0.517
643.500	402.106	79.999	19.995	103.109	18.923	83.556	0.504
644.000	402.367	80.000	19.994	103.110	18.932	82.890	0.518
644.500	402.617	79.999	19.996	103.109	18.938	82.419	0.519
645.000	402.864	80.001	19.995	103.108	18.945	81.830	0.504
645.500	403.120	79.999	19.996	103.107	18.955	81.082	0.500
646.000	403.373	80.000	19.995	103.107	18.960	80.731	0.506
646.500	403.632	79.999	19.996	103.106	18.968	80.121	0.510
647.000	403.894	80.001	19.995	103.106	18.974	79.599	0.516
647.500	404.151	80.000	19.995	103.107	18.981	79.117	0.520
648.000	404.393	79.999	19.996	103.107	18.989	78.486	0.509
648.500	404.660	79.999	19.996	103.107	18.996	77.967	0.504
649.000	404.872	80.000	19.996	103.107	19.003	77.436	0.494
649.500	405.139	80.000	19.994	103.108	19.004	77.382	0.479
650.000	405.354	79.998	19.995	103.108	19.010	76.895	0.481
650.500	405.624	80.000	19.996	103.108	19.014	76.547	0.483
651.000	405.928	79.999	19.995	103.108	19.023	75.877	0.530
651.500	406.159	80.000	19.996	103.108	19.030	75.384	0.554
652.000	406.414	80.000	19.995	103.108	19.037	74.809	0.510
652.500	406.667	79.999	19.995	103.108	19.041	74.520	0.497
653.000	406.937	79.999	19.995	103.109	19.049	73.923	0.516
653.500	407.181	79.999	19.994	103.109	19.050	73.823	0.519
654.000	407.424	79.999	19.995	103.111	19.057	73.248	0.500
654.500	407.660	79.999	19.996	103.114	19.065	72.665	0.483
655.000	407.948	80.001	19.995	103.117	19.067	72.480	0.502
655.500	408.182	80.000	19.996	103.117	19.070	72.291	0.523
656.000	408.467	80.000	19.996	103.117	19.076	71.854	0.520
656.500	408.686	80.000	19.994	103.114	19.084	71.237	0.511
657.000	408.971	80.001	19.995	103.110	19.089	70.826	0.504
657.500	409.199	80.000	19.995	103.112	19.093	70.491	0.509
658.000	409.448	80.000	19.993	103.113	19.096	70.323	0.495
658.500	409.680	80.001	19.995	103.113	19.103	69.746	0.479
659.000	409.967	80.000	19.996	103.116	19.106	69.552	0.500
659.500	410.217	80.002	19.996	103.124	19.109	69.314	0.528
660.000	410.466	80.002	19.995	103.125	19.115	68.823	0.518
660.500	410.721	80.001	19.995	103.127	19.119	68.506	0.502
661.000	410.990	80.003	19.995	103.128	19.126	68.025	0.514
661.500	411.220	80.001	19.995	103.128	19.131	67.610	0.511
662.000	411.523	80.003	19.995	103.122	19.132	67.524	0.516
662.500	411.751	80.001	19.995	103.116	19.134	67.362	0.532
663.000	411.975	80.002	19.994	103.113	19.140	66.924	0.492
663.501	412.237	80.003	19.995	103.111	19.144	66.616	0.469
664.001	412.518	80.002	19.995	103.110	19.148	66.279	0.514
664.500	412.725	80.002	19.995	103.110	19.152	66.007	0.515
665.000	413.022	80.002	19.995	103.114	19.154	65.859	0.496
665.500	413.257	80.002	19.995	103.115	19.160	65.418	0.518
666.000	413.511	80.001	19.995	103.119	19.162	65.222	0.511
666.500	413.769	80.001	19.995	103.123	19.165	64.983	0.501
667.000	414.007	80.001	19.996	103.124	19.170	64.643	0.504
667.500	414.274	80.000	19.995	103.120	19.170	64.659	0.500
668.000	414.506	80.001	19.995	103.118	19.172	64.438	0.502
668.500	414.757	80.001	19.995	103.114	19.176	64.181	0.491
669.000	414.995	80.002	19.995	103.109	19.180	63.841	0.486
669.500	415.275	80.001	19.995	103.107	19.186	63.399	0.504
670.000	415.494	80.002	19.995	103.107	19.188	63.237	0.508
670.500	415.751	80.002	19.996	103.108	19.192	62.927	0.487
671.000	416.031	80.001	19.997	103.111	19.198	62.510	0.506
671.500	416.226	80.000	19.996	103.113	19.200	62.342	0.507
672.001	416.530	80.001	19.996	103.113	19.204	62.038	0.488
672.500	416.749	79.999	19.995	103.115	19.207	61.816	0.511
673.000	417.042	80.001	19.996	103.114	19.209	61.661	0.517
673.500	417.283	80.000	19.996	103.111	19.212	61.422	0.523
674.000	417.529	79.999	19.996	103.110	19.218	60.979	0.510
674.500	417.788	80.002	19.995	103.111	19.218	60.923	0.496
675.000	418.074	80.001	19.995	103.111	19.223	60.584	0.525
675.500	418.297	80.000	19.996	103.114	19.224	60.499	0.527
676.000	418.546	80.001	19.996	103.118	19.228	60.172	0.490
676.500	418.776	80.001	19.996	103.119	19.230	60.008	0.475
677.000	419.041	80.001	19.994	103.120	19.231	59.938	0.487
677.500	419.301	80.002	19.996	103.120	19.235	59.665	0.510
678.000	419.546	80.001	19.997	103.118	19.236	59.582	0.515
678.500	419.790	80.002	19.996	103.114	19.237	59.525	0.497
679.000	420.031	80.001	19.996	103.114	19.239	59.359	0.487
679.500	420.282	80.001	19.996	103.113	19.244	58.992	0.489
680.000	420.545	80.002	19.995	103.117	19.246	58.826	0.503
680.500	420.797	80.001	19.996	103.118	19.250	58.469	0.515
681.000	421.030	80.001	19.996	103.118	19.251	58.419	0.500
681.500	421.296	80.001	19.995	103.116	19.252	58.324	0.491
682.000	421.517	80.002	19.997	103.113	19.261	57.661	0.493
682.500	421.762	80.002	19.995	103.111	19.263	57.533	0.476
683.000	422.049	80.002	19.996	103.113	19.264	57.460	0.499
683.500	422.285	80.002	19.995	103.113	19.266	57.299	0.528
684.000	422.520	80.002	19.995	103.114	19.267	57.208	0.497
684.500	422.783	80.003	19.996	103.114	19.267	57.200	0.485
685.000	423.050	80.002	19.995	103.115	19.270	56.999	0.514
685.500	423.273	80.002	19.995	103.117	19.276	56.511	0.510
686.000	423.539	80.003	19.995	103.121	19.280	56.174	0.490
686.500	423.828	80.003	19.995	103.126	19.279	56.315	0.522
687.000	424.031	80.001	19.996	103.131	19.283	55.998	0.524
687.500	424.294	80.003	19.995	103.132	19.284	55.889	0.479
688.000	424.561	80.003	19.995	103.132	19.287	55.651	0.498
688.500	424.807	80.002	19.994	103.133	19.292	55.302	0.521
689.000	425.048	80.002	19.995	103.133	19.295	55.052	0.500
689.500	425.348	80.003	19.995	103.130	19.295	55.036	0.514
690.000	425.567	80.004	19.996	103.127	19.299	54.716	0.531
