Repository: ulfsri/fsri_materials_database

# Materials and Products Database

## 01_Data

Raw data generated from each apparatus are included here in plain-text format. The data is organized first by material, next by the short name of test apparatus used, and where applicable additional filtering by test settings.

### material.json

Each material directory contains a json file of the same name as the material. This file links the data stored in the repository as well as data and graphs produced by the accompanying scripts (__02_Scripts__) to the respective landing page for the material on the front-end website.

File: 01_Data/EPS_Foam_Board/Cone/EPS_Foam_Insulation_Cone_HF50Scalar_220412_R1.csv
LABORATORY,FSRI 
TEST IDENT,XPS_Foam_HF50_1
OPERATOR,Dow
MATERIAL,XPS Foam Insulation
ORIENTATION,Horizontal
HEAT FLUX,50
SURF AREA,0.009999999776482582
C FACTOR,0.04070454463362694
SPEC HOLDER DIFF,-566
SPECIMEN MASS,7.670000076293945
SCAN TIME,0.25
O2 DELAY TIME,11
CO DELAY TIME,11
CO2 DELAY TIME,8
FLOW FACTOR,1
SCAN COUNT,862
TIME TO IGN,15.25
END OF TEST SCAN,382
END OF TEST TIME,95.5
TEST STATUS,1
PRE TEST CMT,Dimensions: 102.46 x 102.83 x 25.46 mm
POST TEST CMT,"Immediately after the start of the test the sample began to shrivel, then melt. Formed a small liquid pool prior to ignition."

File: 01_Data/EPS_Foam_Board/Cone/EPS_Foam_Insulation_Cone_HF50Scalar_220412_R2.csv
LABORATORY,FSRI 
TEST IDENT,XPS_Foam_HF50_2
OPERATOR,Dow
MATERIAL,XPS Foam Insulation
ORIENTATION,Horizontal
HEAT FLUX,50
SURF AREA,0.009999999776482582
C FACTOR,0.04070454463362694
SPEC HOLDER DIFF,-566
SPECIMEN MASS,7.489999771118164
SCAN TIME,0.25
O2 DELAY TIME,11
CO DELAY TIME,11
CO2 DELAY TIME,8
FLOW FACTOR,1
SCAN COUNT,790
TIME TO IGN,16
END OF TEST SCAN,310
END OF TEST TIME,77.5
TEST STATUS,1
PRE TEST CMT,Dimensions: 102.31 x 101.26 x 25.78 mm
POST TEST CMT,"Immediately after the start of the test the sample began to shrivel, then melt. Formed a small liquid pool prior to ignition."

File: 01_Data/EPS_Foam_Board/Cone/EPS_Foam_Insulation_Cone_HF50Scalar_220412_R3.csv
LABORATORY,FSRI 
TEST IDENT,XPS_Foam_HF50_3
OPERATOR,Dow
MATERIAL,XPS Foam Insulation
ORIENTATION,Horizontal
HEAT FLUX,50
SURF AREA,0.009999999776482582
C FACTOR,0.04070454463362694
SPEC HOLDER DIFF,-566
SPECIMEN MASS,7.369999885559082
SCAN TIME,0.25
O2 DELAY TIME,11
CO DELAY TIME,11
CO2 DELAY TIME,8
FLOW FACTOR,1
SCAN COUNT,758
TIME TO IGN,15.25
END OF TEST SCAN,278
END OF TEST TIME,69.5
TEST STATUS,1
PRE TEST CMT,Dimensions: 101.47 x 102.50 x 25.33 mm
POST TEST CMT,"Immediately after the start of the test the sample began to shrivel, then melt. Formed a small liquid pool prior to ignition."

File: 01_Data/EPS_Foam_Board/Cone/EPS_Foam_Insulation_Cone_HF75Scalar_220412_R1.csv
LABORATORY,FSRI 
TEST IDENT,XPS_Foam_HF75_1
OPERATOR,Dow
MATERIAL,XPS Foam Insulation
ORIENTATION,Horizontal
HEAT FLUX,75
SURF AREA,0.009999999776482582
C FACTOR,0.04070454463362694
SPEC HOLDER DIFF,-566
SPECIMEN MASS,7.130000114440918
SCAN TIME,0.25
O2 DELAY TIME,11
CO DELAY TIME,11
CO2 DELAY TIME,8
FLOW FACTOR,1
SCAN COUNT,664
TIME TO IGN,4.5
END OF TEST SCAN,184
END OF TEST TIME,46
TEST STATUS,1
PRE TEST CMT,Dimensions: 101.46 x 102.02 x 24.60 mm
POST TEST CMT,"Immediately after the start of the test the sample began to shrivel, then melt. Formed a small liquid pool prior to ignition."

File: 01_Data/EPS_Foam_Board/Cone/EPS_Foam_Insulation_Cone_HF75Scalar_220412_R2.csv
LABORATORY,FSRI 
TEST IDENT,XPS_Foam_HF75_2
OPERATOR,Dow
MATERIAL,XPS Foam Insulation
ORIENTATION,Horizontal
HEAT FLUX,75
SURF AREA,0.009999999776482582
C FACTOR,0.04070454463362694
SPEC HOLDER DIFF,-566
SPECIMEN MASS,7.269999980926514
SCAN TIME,0.25
O2 DELAY TIME,11
CO DELAY TIME,11
CO2 DELAY TIME,8
FLOW FACTOR,1
SCAN COUNT,650
TIME TO IGN,3.25
END OF TEST SCAN,170
END OF TEST TIME,42.5
TEST STATUS,1
PRE TEST CMT,Dimensions: 101.03 x 102.62 x 25.26 mm
POST TEST CMT,"Immediately after the start of the test the sample began to shrivel, then melt."

File: 01_Data/EPS_Foam_Board/Cone/EPS_Foam_Insulation_Cone_HF75Scan_220412_R1.csv (part 1 of 4)
Names,Time,Stack TC,Smoke TC,Exh Press,Smoke Comp,Smoke Meas,CO Meter,CO2 Meter,O2 Meter,Sample Mass,Ext Coeff,Start Test,Flame Verif
Chan Gain,,500,500,1,1,1,1,1,1,1,1,1.0,1.0
Offset,,0,0,0.13431397080421448,0,0,0,0,0,0,0,0.0,0.0
Gain,,1,1,25.01099967956543,13.147323608398438,13.64015007019043,1,1,1,1.000916600227356,1.007079839706421,1.0,1.0
Units,sec,C,C,Pa,%,%,%,%,%,g,/m,,
Baseline,,39.86625289916992,41.63015365600586,145.78285217285156,99.51051330566406,94.2364273071289,0.0006792225176468492,0.04603298008441925,21.023517608642578,-834.9114990234375,0.48108401894569397,,
1,0,39.34235382080078,41.12470626831055,146.286865234375,98.97124481201172,93.75605010986328,0.000916201388463378,0.054222170263528824,21.01414680480957,-329.6318359375,0.4782145023345947,0.0,0.0
2,0.25,39.19720458984375,41.31045913696289,145.22286987304688,98.97084045410156,93.6669692993164,0.0009415381355211139,0.054154958575963974,21.013916015625,-329.83203125,0.48657548427581787,0.0,0.0
3,0.5,39.57442855834961,41.022727966308594,145.64266967773438,98.97605895996094,93.2690200805664,0.0010285552125424147,0.05405852571129799,21.013708114624023,-329.6819152832031,0.5246534943580627,0.0,0.0
4,0.75,38.450687408447266,40.589691162109375,145.91744995117188,98.96041107177734,92.95474243164062,0.0011068705935031176,0.05397173389792442,21.013288497924805,-329.8420715332031,0.553074061870575,0.0,0.0
5,1,38.469486236572266,40.790287017822266,146.84176635742188,98.95840454101562,92.97180938720703,0.001177354482933879,0.053893622010946274,21.012910842895508,-329.73193359375,0.5512725710868835,0.0,0.0
6,1.25,39.14118957519531,40.898197174072266,148.153076171875,98.96482849121094,92.7037353515625,0.0012407898902893066,0.053823322057724,21.012571334838867,-329.862060546875,0.577354907989502,0.0,0.0
7,1.5,39.29402160644531,40.66194152832031,142.08045959472656,98.96401977539062,92.50350952148438,0.0014612989034503698,0.05376005172729492,21.012266159057617,-329.7820129394531,0.5963832139968872,0.0,0.0
8,1.75,38.591304779052734,40.9970588684082,144.88320922851562,98.95680236816406,92.48686218261719,0.0016597569920122623,0.05411316826939583,21.011295318603516,-329.8721008300781,0.5973291397094727,0.0,0.0
9,2,39.037445068359375,40.485801696777344,146.68682861328125,98.95399475097656,91.71052551269531,0.00183836929500103,0.054430972784757614,21.010421752929688,-329.83203125,0.6715445518493652,0.0,0.0
10,2.25,38.78715515136719,40.65766525268555,142.32241821289062,98.96161651611328,90.7056655883789,0.0019991204608231783,0.05471699684858322,21.00963592529297,-329.912109375,0.7695526480674744,0.0,0.0
11,2.5,38.9630126953125,40.2298583984375,146.27999877929688,98.95719909667969,90.2827377319336,0.002143796533346176,0.05497441813349724,21.008928298950195,-329.862060546875,0.8104440569877625,0.0,0.0
12,2.75,38.82978439331055,40.2414665222168,144.99082946777344,98.9479751586914,89.10179901123047,0.0025246571749448776,0.05520609766244888,21.008291244506836,-329.9421691894531,0.9259361028671265,0.0,0.0
13,3,38.872989654541016,40.59283447265625,142.82693481445312,98.94717407226562,87.71355438232422,0.0028674316126853228,0.06074448674917221,20.997745513916016,-329.9021301269531,1.0645865201950073,0.0,0.0
14,3.25,38.9744987487793,40.972755432128906,144.3389892578125,98.95559692382812,87.37971496582031,0.003175928723067045,0.0657290369272232,20.98825454711914,-329.9521484375,1.099024772644043,0.0,0.0
15,3.5,38.85081481933594,40.60056686401367,142.04229736328125,98.95479583740234,86.82025146484375,0.0034535760059952736,0.0702151283621788,20.979713439941406,-330.202392578125,1.1556971073150635,0.0,0.0
16,3.75,39.09759521484375,40.960174560546875,148.9003143310547,98.9535903930664,86.8727035522461,0.0037034587003290653,0.07425261288881302,20.97202491760254,-330.062255859375,1.150253415107727,0.0,0.0
17,4,39.34798049926758,40.4984016418457,139.89825439453125,98.9479751586914,89.22750854492188,0.004273496102541685,0.08658497035503387,20.9493350982666,-330.102294921875,0.9134817719459534,0.0,0.0
18,4.25,39.1483039855957,40.65036392211914,142.56361389160156,98.94998168945312,86.6662368774414,0.004786529578268528,0.0976840928196907,20.92891502380371,-330.09228515625,1.1709524393081665,0.0,1.0
19,4.5,39.02341842651367,40.4452018737793,131.87852478027344,98.94275665283203,76.83865356445312,0.005248259752988815,0.10767330229282379,20.91053581237793,-330.1623229980469,2.233541250228882,0.0,1.0
20,4.75,39.0108757019043,40.94938278198242,134.78965759277344,98.94195556640625,72.11238861083984,0.0056638168171048164,0.11666359007358551,20.89399528503418,-330.202392578125,2.7942709922790527,0.0,1.0
21,5,39.295753479003906,40.604068756103516,134.9423065185547,98.94396209716797,68.26277160644531,0.006326415576040745,0.12475484609603882,20.879108428955078,-330.25244140625,3.279097080230713,0.0,1.0
22,5.25,39.25746154785156,40.728092193603516,131.5045166015625,98.94877624511719,63.31338882446289,0.00692275445908308,0.14255380630493164,20.8515625,-330.2724609375,3.9444446563720703,0.0,1.0
23,5.5,39.09134292602539,41.014923095703125,132.39984130859375,98.94957733154297,63.299652099609375,0.007459459826350212,0.15857288241386414,20.826772689819336,-330.2624206542969,3.9464328289031982,0.0,1.0
24,5.75,38.90523147583008,40.72923278808594,133.96607971191406,98.93392944335938,62.058353424072266,0.007942494936287403,0.17299003899097443,20.804460525512695,-330.33251953125,4.119991302490234,0.0,1.0
25,6,39.142486572265625,41.29365921020508,128.16900634765625,98.93473052978516,61.836483001708984,0.008377226069569588,0.18596549332141876,20.784379959106445,-330.4125671386719,4.151702880859375,0.0,1.0
26,6.25,39.40653991699219,40.97671890258789,134.21795654296875,98.94877624511719,57.27714157104492,0.008768483996391296,0.2041524350643158,20.766307830810547,-330.4326171875,4.829572677612305,0.0,1.0
27,6.5,39.79498291015625,41.17858123779297,130.9961700439453,98.93634033203125,54.75666046142578,0.009561378508806229,0.22052067518234253,20.750041961669922,-330.33251953125,5.226016521453857,0.0,1.0
28,6.75,40.007869720458984,41.5237922668457,130.0710906982422,98.9247055053711,54.75541305541992,0.010274983011186123,0.23525209724903107,20.725664138793945,-330.4125671386719,5.225178241729736,0.0,1.0
29,7,39.7602424621582,41.76012420654297,132.20748901367188,98.93152618408203,60.72922134399414,0.01091722771525383,0.24851037561893463,20.703723907470703,-330.4326171875,4.311034679412842,0.0,1.0
30,7.25,40.28777313232422,41.67375946044922,134.09202575683594,98.93513488769531,61.843143463134766,0.011495247483253479,0.2604428231716156,20.683977127075195,-330.4526062011719,4.150787353515625,0.0,1.0
31,7.5,40.447059631347656,41.95925521850586,129.31544494628906,98.92069244384766,59.87546157836914,0.012406169436872005,0.2774959206581116,20.66620445251465,-330.5226745605469,4.435141086578369,0.0,1.0
32,7.75,40.542503356933594,41.969844818115234,133.3516387939453,98.91748046875,55.723228454589844,0.013225998729467392,0.2928437292575836,20.639772415161133,-330.53271484375,5.069753170013428,0.0,1.0
33,8,40.973182678222656,42.34940719604492,129.34674072265625,98.91788482666016,51.96144485473633,0.013963845558464527,0.30665674805641174,20.615983963012695,-330.5226745605469,5.687245845794678,0.0,1.0
34,8.25,40.997840881347656,42.738487243652344,127.21109771728516,98.94275665283203,55.01974105834961,0.014627907425165176,0.3190884590148926,20.594573974609375,-330.5727233886719,5.184247016906738,0.0,1.0
35,8.5,41.23787307739258,42.711910247802734,130.04971313476562,98.90625,56.921234130859375,0.015225563198328018,0.3302769958972931,20.575305938720703,-330.5927429199219,4.880838871002197,0.0,1.0
36,8.75,41.3356819152832,42.858699798583984,130.92977905273438,98.90263366699219,51.97934341430664,0.016222167760133743,0.347511887550354,20.546600341796875,-330.5927429199219,5.682840824127197,0.0,1.0
37,9,41.471134185791016,42.64444351196289,133.91188049316406,98.9303207397461,48.46940231323242,0.017119111493229866,0.3630232810974121,20.52076530456543,-330.6728210449219,6.302933216094971,0.0,1.0
38,9.25,41.76008987426758,42.98198318481445,124.49917602539062,98.90424346923828,43.25194549560547,0.01792636141180992,0.37698355317115784,20.497514724731445,-330.7028503417969,7.3067169189453125,0.0,1.0
39,9.5,41.510520935058594,43.276546478271484,121.52164459228516,98.90142822265625,42.239593505859375,0.018652886152267456,0.38954779505729675,20.47658920288086,-330.7228698730469,7.515692710876465,0.0,1.0
40,9.75,41.78717041015625,43.06393814086914,130.41685485839844,98.89179992675781,44.78463363647461,0.019997527822852135,0.4008556008338928,20.45775604248047,-330.7829284667969,6.997979164123535,0.0,1.0
41,10,42.00761032104492,43.16977310180664,124.91287231445312,98.9018325805664,37.79763412475586,0.02120770514011383,0.41103261709213257,20.42178726196289,-330.76287841796875,8.49729061126709,0.0,1.0
42,10.25,42.436519622802734,43.69337844848633,125.74484252929688,98.8962173461914,40.49128341674805,0.022296864539384842,0.430065780878067,20.389415740966797,-330.8730163574219,7.888652801513672,0.0,1.0
43,10.5,42.469398498535156,43.73521041870117,124.64725494384766,98.88739013671875,43.67695236206055,0.023277107626199722,0.4471956491470337,20.360280990600586,-330.8730163574219,7.218829154968262,0.0,1.0
44,10.75,42.70418930053711,43.838985443115234,125.23116302490234,98.87334442138672,41.29550552368164,0.025075195357203484,0.462612509727478,20.334060668945312,-330.89300537109375,7.712871551513672,0.0,1.0
45,11,43.28364562988281,44.431339263916016,129.894775390625,98.88819122314453,35.931522369384766,0.026693474501371384,0.4764876961708069,20.288894653320312,-330.95306396484375,8.943353652954102,0.0,1.0
46,11.25,42.72444152832031,44.11747741699219,124.8479995727539,98.8906021118164,34.153656005859375,0.02814992517232895,0.4998900890350342,20.248245239257812,-331.0331726074219,9.391855239868164,0.0,0.0
47,11.5,43.48377990722656,45.01259994506836,120.73470306396484,98.8729476928711,29.81285285949707,0.029460730031132698,0.5209522247314453,20.211660385131836,-331.07318115234375,10.59108829498291,0.0,0.0
48,11.75,43.664825439453125,45.4797477722168,121.24991607666016,98.86572265625,28.23937225341797,0.03170125558972359,0.5399081707000732,20.178733825683594,-331.18328857421875,11.069445610046387,0.0,0.0
49,12,43.403743743896484,45.184730529785156,116.82215881347656,98.88658905029297,27.234094619750977,0.03371772915124893,0.5569685101509094,20.118486404418945,-331.19329833984375,11.391520500183105,0.0,0.0
50,12.25,43.87696075439453,44.96331787109375,122.07654571533203,98.88177490234375,28.55989646911621,0.03553255647420883,0.5902782678604126,20.06426429748535,-331.23333740234375,10.971176147460938,0.0,0.0
51,12.5,44.60423278808594,45.45283126831055,117.95409393310547,98.8629150390625,25.081174850463867,0.03716589882969856,0.6202570796012878,20.015464782714844,-331.30340576171875,12.116908073425293,0.0,0.0
52,12.75,44.67119216918945,46.0606689453125,125.13422393798828,98.86331939697266,27.333581924438477,0.03863590955734253,0.6472379565238953,19.97154426574707,-331.3534240722656,11.357230186462402,0.0,0.0
53,13,44.81184005737305,46.10926818847656,111.6028823852539,98.85810089111328,28.536169052124023,0.03995891660451889,0.6715207695960999,19.932016372680664,-331.4535217285156,10.976402282714844,0.0,0.0
54,13.25,44.94147491455078,46.3336067199707,105.54782104492188,98.87213897705078,24.923828125,0.04292513430118561,0.7192909717559814,19.85956573486328,-331.50360107421875,12.173325538635254,0.0,0.0
55,13.5,45.56185531616211,47.049625396728516,118.51128387451172,98.8544921875,22.724702835083008,0.045594729483127594,0.7622841000556946,19.79435920715332,-331.5536193847656,12.987765312194824,0.0,0.0
56,13.75,45.97923278808594,46.634220123291016,112.17610168457031,98.85649108886719,25.269742965698242,0.0479973666369915,0.8009779453277588,19.735673904418945,-331.5636291503906,12.050165176391602,0.0,0.0
57,14,46.74168014526367,47.97078323364258,104.992919921875,98.85769653320312,25.027061462402344,0.05015973746776581,0.8358023762702942,19.682857513427734,-331.6537170410156,12.13552188873291,0.0,0.0
58,14.25,47.140193939208984,48.58188247680664,102.22146606445312,98.86170959472656,23.063541412353516,0.05385550856590271,0.8927298784255981,19.63532257080078,-331.8038635253906,12.857661247253418,0.0,0.0
59,14.5,47.72250747680664,48.774715423583984,103.92280578613281,98.83402252197266,20.155935287475586,0.0571817047894001,0.9439646005630493,19.592540740966797,-331.8638916015625,14.045611381530762,0.0,0.0
60,14.75,48.14466094970703,49.14778137207031,100.39647674560547,98.84284973144531,20.490612030029297,0.06017528101801872,0.9900758862495422,19.55403709411621,-331.9139404296875,13.900920867919922,0.0,0.0
61,15,48.890655517578125,49.90217208862305,101.4711685180664,98.84124755859375,22.534053802490234,0.06286949664354324,1.0315760374069214,19.478567123413086,-332.0540771484375,13.061007499694824,0.0,0.0
62,15.25,49.195457458496094,50.5909309387207,98.56996154785156,98.860107421875,23.178014755249023,0.0652942955493927,1.068926215171814,19.41064453125,-332.1541748046875,12.813780784606934,0.0,0.0
63,15.5,49.848018646240234,51.01099395751953,97.81202697753906,98.83563232421875,22.745100021362305,0.06747661530971527,1.13563072681427,19.34951400756836,-332.2442626953125,12.978153228759766,0.0,0.0
64,15.75,50.335594177246094,51.99580001831055,93.05911254882812,98.83282470703125,23.812402725219727,0.07184036076068878,1.1956647634506226,19.294496536254883,-332.3043212890625,12.57280158996582,0.0,0.0
65,16,51.1175422668457,52.22647476196289,94.39789581298828,98.84646606445312,23.38115119934082,0.07576773315668106,1.2496954202651978,19.244979858398438,-332.3543395996094,12.735474586486816,0.0,0.0
66,16.25,51.64854049682617,53.3059196472168,94.1872329711914,98.8416519165039,21.533353805541992,0.07930237054824829,1.2983230352401733,19.164464950561523,-332.4344482421875,13.462325096130371,0.0,0.0
67,16.5,52.63017654418945,53.727718353271484,90.76470947265625,98.83843994140625,21.14581298828125,0.08248354494571686,1.3420878648757935,19.09200096130371,-332.5545349121094,13.622474670410156,0.0,0.0
68,16.75,53.74203872680664,55.01586151123047,94.21012878417969,98.84847259521484,19.476593017578125,0.08669687807559967,1.4122101068496704,19.026784896850586,-332.6446228027344,14.349780082702637,0.0,0.0
69,17,54.4081916809082,55.607872009277344,87.8696060180664,98.83843994140625,18.37265968322754,0.09048888087272644,1.4753201007843018,18.968090057373047,-332.79473876953125,14.864346504211426,0.0,0.0
70,17.25,55.529396057128906,56.68864440917969,89.313720703125,98.8296127319336,15.50293254852295,0.09390167891979218,1.5321190357208252,18.865070343017578,-332.82476806640625,16.363882064819336,0.0,0.0
71,17.5,55.979618072509766,57.51103210449219,91.43104553222656,98.8268051147461,17.417749404907227,0.09697320312261581,1.583238124847412,18.77235221862793,-332.96490478515625,15.334814071655273,0.0,0.0
72,17.75,56.91378402709961,58.370948791503906,88.57105255126953,98.82439422607422,18.0875186920166,0.09973756968975067,1.6292452812194824,18.688905715942383,-333.02496337890625,15.001270294189453,0.0,0.0
73,18,58.44026184082031,59.70534896850586,86.09423065185547,98.83081817626953,20.028974533081055,0.10351014137268066,1.6706517934799194,18.61380386352539,-333.11505126953125,14.101144790649414,0.0,0.0
74,18.25,59.22163009643555,60.943355560302734,92.64999389648438,98.82439422607422,17.67833137512207,0.10690545290708542,1.70791757106781,18.50391960144043,-333.17510986328125,15.203414916992188,0.0,0.0
75,18.5,60.24308776855469,61.82318878173828,92.3118667602539,98.81155395507812,19.295101165771484,0.10996123403310776,1.7776693105697632,18.4050235748291,-333.31524658203125,14.42918586730957,0.0,0.0
76,18.75,60.66350173950195,62.572330474853516,84.70048522949219,98.82359313964844,18.727733612060547,0.11271143704652786,1.840445876121521,18.316017150878906,-333.3952941894531,14.693921089172363,0.0,0.0
77,19,61.71375274658203,63.96409225463867,87.17426300048828,98.81637573242188,16.403728485107422,0.11584814637899399,1.8969447612762451,18.235912322998047,-333.5154113769531,15.863757133483887,0.0,0.0
78,19.25,63.4934196472168,65.25098419189453,85.08441162109375,98.83402252197266,17.895204544067383,0.11867118626832962,1.94779372215271,18.137325286865234,-333.5254211425781,15.09656047821045,0.0,0.0
79,19.5,63.95813751220703,66.2393798828125,86.78498840332031,98.80995178222656,17.61963653564453,0.12121192365884781,2.007723808288574,18.04859733581543,-333.7456359863281,15.231502532958984,0.0,0.0
80,19.75,64.9507064819336,67.38262939453125,91.5791244506836,98.81356048583984,17.946821212768555,0.1234985888004303,2.0616607666015625,17.96874237060547,-333.795654296875,15.069287300109863,0.0,0.0
81,20,66.16642761230469,68.48326110839844,74.00242614746094,98.81556701660156,18.167858123779297,0.1255565881729126,2.1102042198181152,17.896873474121094,-333.8657531738281,14.961328506469727,0.0,0.0
82,20.25,67.00100708007812,69.90863037109375,89.59002685546875,98.81155395507812,17.245832443237305,0.12740878760814667,2.153893232345581,17.832191467285156,-333.995849609375,15.421077728271484,0.0,0.0
83,20.5,68.31707763671875,71.05555725097656,76.36017608642578,98.79470825195312,17.515155792236328,0.12940457463264465,2.19321346282959,17.773977279663086,-334.075927734375,15.282678604125977,0.0,0.0
84,20.75,69.12944030761719,72.70355224609375,84.88062286376953,98.81476593017578,22.651857376098633,0.13120079040527344,2.2366645336151123,17.72158432006836,-334.166015625,13.012577056884766,0.0,0.0
85,21,70.21897888183594,73.58163452148438,97.9601058959961,98.79510498046875,22.179397583007812,0.13281738758087158,2.275770664215088,17.67443084716797,-334.166015625,13.197023391723633,0.0,0.0
86,21.25,71.13683319091797,74.85270690917969,74.21537780761719,98.79671478271484,17.030622482299805,0.13427232205867767,2.3109660148620605,17.63199234008789,-334.436279296875,15.530683517456055,0.0,0.0
87,21.5,72.65292358398438,76.15169525146484,89.23663330078125,98.78186798095703,18.4317684173584,0.13533112406730652,2.342641830444336,17.59379768371582,-334.4562683105469,14.830914497375488,0.0,0.0
88,21.75,73.37594604492188,77.28099822998047,87.39714050292969,98.79190063476562,21.288175582885742,0.13628405332565308,2.3717212677001953,17.559423446655273,-334.476318359375,13.559038162231445,0.0,0.0
89,22,74.58702087402344,78.92637634277344,86.12094116210938,98.79350280761719,19.087800979614258,0.13714168965816498,2.397892713546753,17.528486251831055,-334.5964050292969,14.522995948791504,0.0,0.0
90,22.25,75.29562377929688,79.33747100830078,83.39147186279297,98.78427124023438,17.595911026000977,0.1379135549068451,2.4214470386505127,17.500642776489258,-334.6264343261719,15.241109848022461,0.0,0.0
91,22.5,76.54872131347656,81.02670288085938,77.95084381103516,98.77103424072266,20.849016189575195,0.13790619373321533,2.442645788192749,17.475584030151367,-334.7665710449219,13.741318702697754,0.0,0.0
92,22.75,77.38182830810547,82.20651245117188,85.68053436279297,98.77745056152344,20.85276222229004,0.13789956271648407,2.4542975425720215,17.45488929748535,-334.8766784667969,13.740303993225098,0.0,0.0
93,23,78.12311553955078,83.00288391113281,87.48796844482422,98.7890853881836,19.571500778198242,0.13789360225200653,2.4647841453552246,17.436264038085938,-334.99676513671875,14.301529884338379,0.0,0.0
94,23.25,79.42506408691406,84.39996337890625,98.65010070800781,98.77745056152344,19.921579360961914,0.13788823783397675,2.47422194480896,17.41950225830078,-335.02679443359375,14.143869400024414,0.0,0.0
95,23.5,79.7589340209961,85.3966064453125,83.45634460449219,98.76822662353516,21.29025650024414,0.13696660101413727,2.4827160835266113,17.404415130615234,-335.11688232421875,13.556057929992676,0.0,0.0
96,23.75,81.16778564453125,87.0654296875,88.08179473876953,98.77183532714844,21.66864013671875,0.13613712787628174,2.490360736846924,17.42197608947754,-335.24700927734375,13.400754928588867,0.0,0.0
97,24,82.46963500976562,88.29679107666016,82.87702178955078,98.7750473022461,22.69306755065918,0.13539059460163116,2.479569673538208,17.437780380249023,-335.31707763671875,12.99296760559082,0.0,0.0
98,24.25,83.54175567626953,89.42619323730469,89.98082733154297,98.76261138916016,22.37171173095703,0.13471871614456177,2.469857692718506,17.45200538635254,-335.36712646484375,13.117849349975586,0.0,0.0
99,24.5,84.2433090209961,90.25566864013672,90.7059326171875,98.74334716796875,21.075048446655273,0.13411402702331543,2.4611170291900635,17.464807510375977,-335.47723388671875,13.643584251403809,0.0,0.0
100,24.75,85.04840850830078,91.5288314819336,87.54444885253906,98.7537841796875,21.00261688232422,0.13228265941143036,2.4532504081726074,17.476329803466797,-335.4872131347656,13.674931526184082,0.0,0.0
101,25,85.86209106445312,92.77699279785156,90.62808227539062,98.75899505615234,25.68059539794922,0.13063442707061768,2.4461703300476074,17.516212463378906,-335.5773010253906,11.89897346496582,0.0,0.0
102,25.25,86.78523254394531,93.73995971679688,94.33836364746094,98.74856567382812,21.9695987701416,0.12915101647377014,2.420912027359009,17.552106857299805,-335.6874084472656,13.276822090148926,0.0,0.0
103,25.5,87.49435424804688,94.35430145263672,91.42265319824219,98.74214935302734,20.64629554748535,0.12781594693660736,2.398179531097412,17.58441162109375,-335.7674865722656,13.825050354003906,0.0,0.0
104,25.75,88.2366714477539,95.42536163330078,106.303466796875,98.74455261230469,23.858190536499023,0.12533248960971832,2.377720355987549,17.61348533630371,-335.7274475097656,12.547938346862793,0.0,0.0
105,26,88.76720428466797,96.68441772460938,88.21613311767578,98.74414825439453,23.629661560058594,0.12309737503528595,2.340054750442505,17.668466567993164,-335.8375549316406,12.632926940917969,0.0,0.0
106,26.25,89.63874816894531,97.06665802001953,103.1381607055664,98.72650146484375,23.038150787353516,0.1210857704281807,2.3061556816101074,17.71795082092285,-335.9176025390625,12.855302810668945,0.0,0.0
107,26.5,90.3983154296875,98.13858032226562,90.10142517089844,98.71446228027344,22.471614837646484,0.11927532404661179,2.275646686553955,17.76248550415039,-335.9977111816406,13.074180603027344,0.0,0.0
108,26.75,90.70551300048828,98.76223754882812,102.4405288696289,98.72970581054688,23.458993911743164,0.11764592677354813,2.2481884956359863,17.802566528320312,-336.0377502441406,12.695671081542969,0.0,0.0
109,27,90.99295806884766,98.9125747680664,97.9288101196289,98.74214935302734,25.295135498046875,0.11441895365715027,2.202747344970703,17.838640213012695,-336.0978088378906,12.0310697555542,0.0,0.0
110,27.25,91.3929443359375,100.22586822509766,102.63821411132812,98.72208404541016,27.572933197021484,0.11151468008756638,2.1618502140045166,17.901315689086914,-336.1878662109375,11.26758098602295,0.0,0.0
111,27.5,92.23579406738281,100.68438720703125,100.43311309814453,98.71686553955078,28.369247436523438,0.10890083014965057,2.1250429153442383,17.95772361755371,-336.2479248046875,11.01559829711914,0.0,0.0
112,27.75,92.6031265258789,101.09276580810547,101.38873291015625,98.72650146484375,31.094114303588867,0.10654836893081665,2.09191632270813,18.00849151611328,-336.2279052734375,10.206266403198242,0.0,0.0
113,28,93.07764434814453,102.41766357421875,104.47007751464844,98.72087860107422,32.2392578125,0.10443115234375,2.0621023178100586,18.054182052612305,-336.3880310058594,9.886269569396973,0.0,0.0
114,28.25,93.80778503417969,102.42143249511719,108.60549926757812,98.71927642822266,30.07426643371582,0.10252565890550613,2.0083329677581787,18.09530258178711,-336.2779541015625,10.500223159790039,0.0,0.0
115,28.5,94.23759460449219,103.4510498046875,109.85650634765625,98.70082092285156,29.06815528869629,0.09920412302017212,1.9599405527114868,18.132312774658203,-336.3980712890625,10.799164772033691,0.0,0.0
116,28.75,95.1290512084961,103.82498931884766,97.73570251464844,98.71125030517578,27.790639877319336,0.09621474146842957,1.9163873195648193,18.20512580871582,-336.4681396484375,11.197134017944336,0.0,0.0
117,29,95.0691146850586,104.1248550415039,109.49394989013672,98.70884704589844,33.46515655517578,0.09352429956197739,1.8771895170211792,18.270658493041992,-336.4881286621094,9.55550765991211,0.0,0.0
118,29.25,94.55178833007812,104.39408111572266,110.88922119140625,98.69640350341797,31.535354614257812,0.09110289812088013,1.8419114351272583,18.32963752746582,-336.5682373046875,10.079095840454102,0.0,0.0
119,29.5,95.94996643066406,104.96705627441406,109.88703918457031,98.6891860961914,34.5203857421875,0.08761092275381088,1.784565806388855,18.382719039916992,-336.5682373046875,9.27949333190918,0.0,0.0
120,29.75,96.35429382324219,105.39832305908203,111.93414306640625,98.69520568847656,34.899600982666016,0.08446814119815826,1.732954740524292,18.430492401123047,-336.5682373046875,9.183517456054688,0.0,0.0
121,30,96.38603973388672,106.11260986328125,114.82238006591797,98.69400024414062,32.84284210205078,0.08163964003324509,1.6865047216415405,18.50811195373535,-336.6482849121094,9.720002174377441,0.0,0.0
122,30.25,96.74842071533203,106.24583435058594,112.63101196289062,98.67594146728516,32.3437385559082,0.07909399271011353,1.6446996927261353,18.577970504760742,-336.6182556152344,9.85366439819336,0.0,0.0
123,30.5,96.68648529052734,106.2205810546875,117.01908111572266,98.67835235595703,37.03337478637695,0.07680290937423706,1.6070752143859863,18.64084243774414,-336.6983642578125,8.657759666442871,0.0,0.0
124,30.75,96.87602233886719,106.68379974365234,115.7039566040039,98.68757629394531,34.068321228027344,0.07349060475826263,1.5732132196426392,18.69742774963379,-336.6783142089844,9.39579963684082,0.0,0.0
125,31,96.83316040039062,106.42570495605469,120.22331237792969,98.68396759033203,35.904048919677734,0.07050953060388565,1.5131001472473145,18.791343688964844,-336.7383728027344,8.93184757232666,0.0,0.0
126,31.25,96.57254791259766,106.5921630859375,122.11775970458984,98.67474365234375,38.8004150390625,0.06782656162977219,1.4589983224868774,18.87586784362793,-336.7483825683594,8.245670318603516,0.0,0.0
127,31.5,96.86669921875,106.9691162109375,120.59654998779297,98.66350555419922,44.032859802246094,0.06541188806295395,1.410306692123413,19.020404815673828,-336.7784118652344,7.12711238861084,0.0,0.0
128,31.75,97.17979431152344,106.97061157226562,122.30094909667969,98.6715316772461,43.44675827026367,0.06235098838806152,1.36648428440094,19.020404815673828,-336.7884216308594,7.246206760406494,0.0,0.0
129,32,97.4894027709961,107.40678405761719,127.89651489257812,98.669921875,49.401004791259766,0.05959617719054222,1.3060740232467651,19.119205474853516,-336.7884216308594,6.111467361450195,0.0,0.0
130,32.25,97.06282043457031,107.25066375732422,124.09387969970703,98.66190338134766,52.99919128417969,0.05711684748530388,1.2517048120498657,19.208126068115234,-336.7884216308594,5.4896650314331055,0.0,0.0
131,32.5,97.32514953613281,107.36910247802734,127.26910400390625,98.653076171875,57.14393615722656,0.05415033549070358,1.2027724981307983,19.28815460205078,-336.7884216308594,4.82370138168335,0.0,0.0
132,32.75,97.11187744140625,106.97238159179688,130.93511962890625,98.66631317138672,62.25649642944336,0.051480475813150406,1.1587334871292114,19.38945960998535,-336.7984313964844,4.067902565002441,0.0,0.0
133,33,97.34355163574219,107.70186614990234,126.66382598876953,98.6542739868164,59.764320373535156,0.0490776002407074,1.1190983057022095,19.480632781982422,-336.82843017578125,4.427730083465576,0.0,0.0
134,33.25,96.77947998046875,107.13472747802734,126.74855041503906,98.64424896240234,62.12453842163086,0.04691501334309578,1.0651750564575195,19.56268882751465,-336.8484802246094,4.084670543670654,0.0,0.0
135,33.5,96.7996597290039,107.20081329345703,132.89596557617188,98.6338119506836,68.56997680664062,0.04496868699789047,1.0166441202163696,19.636539459228516,-336.8484802246094,3.211695432662964,0.0,0.0
136,33.75,96.6834716796875,106.96992492675781,132.763916015625,98.63542175292969,71.5779037475586,0.04321699216961861,0.9729662537574768,19.703004837036133,-336.8384704589844,2.8325798511505127,0.0,0.0
137,34,96.44652557373047,106.89944458007812,134.9140625,98.64464569091797,77.09007263183594,0.04081260412931442,0.9336561560630798,19.76282501220703,-336.82843017578125,2.178025960922241,0.0,0.0
138,34.25,96.48133850097656,107.1598129272461,134.28207397460938,98.63060760498047,79.29669189453125,0.03864865377545357,0.8856186866760254,19.835020065307617,-336.8384704589844,1.9274556636810303,0.0,0.0
139,34.5,96.14568328857422,107.05653381347656,134.5713653564453,98.62298583984375,80.06969451904297,0.036701101809740067,0.842384934425354,19.899995803833008,-336.8384704589844,1.8410735130310059,0.0,0.0
140,34.75,95.99036407470703,106.53894805908203,135.5552215576172,98.62619018554688,80.51676177978516,0.034948304295539856,0.8034746050834656,19.95847511291504,-336.82843017578125,1.7921733856201172,0.0,0.0
141,35,95.73390197753906,106.11943054199219,140.04403686523438,98.62739562988281,83.11883544921875,0.03337078541517258,0.7684552669525146,20.011106491088867,-336.8484802246094,1.5113059282302856,0.0,0.0
142,35.25,95.21851348876953,105.88165283203125,136.45436096191406,98.61776733398438,81.78470611572266,0.031469617038965225,0.7275388836860657,20.058473587036133,-336.8484802246094,1.653388261795044,0.0,0.0
143,35.5,94.99139404296875,105.660888671875,135.43003845214844,98.61215209960938,79.24715423583984,0.02975856512784958,0.6907141804695129,20.101104736328125,-336.8785095214844,1.9313232898712158,0.0,0.0
144,35.75,95.5204086303711,105.48741912841797,141.7316436767578,98.6197738647461,83.07637023925781,0.028218619525432587,0.6575719118118286,20.152254104614258,-336.8684997558594,1.5151382684707642,0.0,0.0
145,36,95.2894515991211,105.73788452148438,138.67396545410156,98.6225814819336,80.69908905029297,0.026832668110728264,0.6277438998222351,20.198287963867188,-336.8684997558594,1.771868109703064,0.0,0.0
146,36.25,94.89796447753906,104.9521484375,138.04043579101562,98.60853576660156,82.24301147460938,0.025284437462687492,0.6008986830711365,20.239717483520508,-336.8684997558594,1.603195309638977,0.0,0.0
147,36.5,94.29801940917969,104.94024658203125,137.3496856689453,98.59890747070312,83.97675323486328,0.023891029879450798,0.5693380832672119,20.286067962646484,-336.8484802246094,1.4180408716201782,0.0,0.0
148,36.75,94.31011199951172,104.61192321777344,138.11219787597656,98.60733795166016,85.50569152832031,0.022636963054537773,0.5409335494041443,20.327783584594727,-336.8384704589844,1.259403944015503,0.0,0.0
149,37,93.69312286376953,104.63534545898438,135.2056427001953,98.60492706298828,83.95677185058594,0.02150830253958702,0.5153694748878479,20.365327835083008,-336.85845947265625,1.4206819534301758,0.0,0.0
150,37.25,93.2088394165039,104.1456298828125,138.78921508789062,98.59208679199219,83.51677703857422,0.020274486392736435,0.49236181378364563,20.39911651611328,-336.8484802246094,1.4659501314163208,0.0,0.0
151,37.5,93.35314178466797,103.71705627441406,136.8092803955078,98.58165740966797,82.80413818359375,0.019164051860570908,0.4716549217700958,20.429527282714844,-336.85845947265625,1.540718674659729,0.0,0.0
152,37.75,92.95511627197266,103.54591369628906,142.67962646484375,98.58968353271484,84.02920532226562,0.018164660781621933,0.4476873278617859,20.45689582824707,-336.85845947265625,1.4116982221603394,0.0,0.0
153,38,92.4934310913086,102.88347625732422,137.93817138671875,98.58606719970703,83.7211685180664,0.017265208065509796,0.4261164963245392,20.48152732849121,-336.8684997558594,1.4438177347183228,0.0,0.0
154,38.25,92.54761505126953,103.02892303466797,135.4735565185547,98.57884979248047,83.00518798828125,0.016455700621008873,0.4067027270793915,20.512760162353516,-336.85845947265625,1.519044280052185,0.0,0.0
155,38.5,92.39246368408203,102.83415985107422,135.094970703125,98.56640625,84.83467102050781,0.015727143734693527,0.389230340719223,20.540868759155273,-336.8684997558594,1.3253360986709595,0.0,0.0
156,38.75,92.09577178955078,102.2895736694336,138.82127380371094,98.58045196533203,87.0387954711914,0.015071443282067776,0.37350520491600037,20.566165924072266,-336.8785095214844,1.100005865097046,0.0,0.0
157,39,91.84101867675781,102.29817962646484,142.3048553466797,98.58686828613281,87.33434295654297,0.014230605214834213,0.3558194935321808,20.58893394470215,-336.88848876953125,1.0706348419189453,0.0,0.0
158,39.25,91.50579071044922,101.9005355834961,140.53482055664062,98.56439971923828,86.7403335571289,0.013473850674927235,0.3399023413658142,20.61147689819336,-336.88848876953125,1.1289117336273193,0.0,0.0
159,39.5,91.24308013916016,101.57306671142578,139.97991943359375,98.55677795410156,86.94305419921875,0.012792771682143211,0.32557690143585205,20.631765365600586,-336.9085388183594,1.1076064109802246,0.0,0.0
160,39.75,90.99729919433594,100.96273803710938,138.78616333007812,98.56640625,87.34141540527344,0.012179801240563393,0.312684029340744,20.650026321411133,-336.88848876953125,1.068085789680481,0.0,0.0
161,40,90.6956787109375,101.1650619506836,137.60537719726562,98.55757904052734,87.81637573242188,0.01162812765687704,0.2989981770515442,20.666460037231445,-336.8985290527344,1.0193849802017212,0.0,0.0
162,40.25,90.07576751708984,100.31675720214844,141.62631225585938,98.54875183105469,88.39414978027344,0.011040203273296356,0.2866809070110321,20.681251525878906,-336.8985290527344,0.9606620073318481,0.0,0.0
163,40.5,90.11785888671875,100.67327880859375,137.7236785888672,98.54474639892578,88.33587646484375,0.010511071421205997,0.27559536695480347,20.698043823242188,-336.91851806640625,0.9661285281181335,0.0,0.0
164,40.75,90.10295104980469,99.5597915649414,140.01731872558594,98.55878448486328,87.55496215820312,0.010034852661192417,0.26561838388442993,20.71315574645996,-336.9085388183594,1.0458296537399292,0.0,0.0
165,41,89.22264099121094,99.7364501953125,138.29843139648438,98.54995727539062,88.0003662109375,0.00960625521838665,0.2566390931606293,20.726757049560547,-336.8985290527344,1.0002129077911377,0.0,0.0
166,41.25,89.54115295410156,99.50672912597656,141.9965057373047,98.53912353515625,89.45895385742188,0.009220518171787262,0.24855773150920868,20.738998413085938,-336.9085388183594,0.8540194630622864,0.0,0.0
167,41.5,88.99945068359375,99.49246215820312,139.9722900390625,98.53591918945312,90.09292602539062,0.008786924183368683,0.23890310525894165,20.750015258789062,-336.91851806640625,0.7913480401039124,0.0,0.0
168,41.75,88.66500091552734,99.52703857421875,142.88571166992188,98.53711700439453,90.42552185058594,0.008396688848733902,0.2302139401435852,20.76271629333496,-336.91851806640625,0.758903443813324,0.0,0.0
169,42,88.10662841796875,98.74451446533203,137.40997314453125,98.53190612792969,90.34559631347656,0.008045477792620659,0.2223936915397644,20.774147033691406,-336.91851806640625,0.7662480473518372,0.0,0.0
170,42.25,88.59227752685547,98.67025756835938,141.974365234375,98.52307891845703,90.36016845703125,0.007729387376457453,0.21535547077655792,20.784433364868164,-336.92852783203125,0.7640316486358643,0.0,0.0
171,42.5,87.83576202392578,98.21944427490234,138.27476501464844,98.51866149902344,89.86148071289062,0.00739400926977396,0.20902106165885925,20.793691635131836,-336.92852783203125,0.8125247955322266,0.0,0.0
172,42.75,87.6219482421875,98.02699279785156,144.7938995361328,98.52227783203125,90.12955474853516,0.0070921690203249454,0.2017524242401123,20.802024841308594,-336.9385681152344,0.786534309387207,0.0,0.0
173,43,87.98278045654297,97.78255462646484,140.63328552246094,98.52789306640625,90.40679168701172,0.0068205129355192184,0.19521065056324005,20.81230926513672,-336.91851806640625,0.759906530380249,0.0,0.0
174,43.25,87.36710357666016,97.30462646484375,141.06301879882812,98.5146484375,91.16605377197266,0.006576022133231163,0.1893230527639389,20.821563720703125,-336.91851806640625,0.6848376393318176,0.0,0.0
175,43.5,87.26996612548828,97.33745574951172,141.83773803710938,98.51144409179688,90.8975601196289,0.006355980411171913,0.18402421474456787,20.829893112182617,-336.92852783203125,0.7106058597564697,0.0,0.0
176,43.75,86.8497314453125,97.01295471191406,144.4931640625,98.51746368408203,91.36211395263672,0.006105226464569569,0.17925526201725006,20.83738899230957,-336.92852783203125,0.6661124229431152,0.0,0.0
177,44,87.16473388671875,96.73294830322266,142.25448608398438,98.5106430053711,91.57981872558594,0.005879547912627459,0.17351968586444855,20.846223831176758,-336.91851806640625,0.6444754600524902,0.0,0.0
178,44.25,86.18731689453125,96.09857940673828,142.2147979736328,98.50181579589844,91.96028900146484,0.005676437169313431,0.16835767030715942,20.854175567626953,-336.91851806640625,0.6070579886436462,0.0,0.0
179,44.5,85.99319458007812,96.01864624023438,141.85147094726562,98.49298858642578,92.51016998291016,0.005493637174367905,0.16371186077594757,20.861331939697266,-336.91851806640625,0.5536003112792969,0.0,0.0
180,44.75,85.53012084960938,95.73545837402344,138.3976593017578,98.51946258544922,92.40776824951172,0.005273948889225721,0.1595306247472763,20.867773056030273,-336.91851806640625,0.5657581686973572,0.0,0.0
181,45,85.30664825439453,95.71578216552734,147.58673095703125,98.49860382080078,92.7282943725586,0.005076229572296143,0.1557675153017044,20.87565803527832,-336.9085388183594,0.5332988500595093,0.0,0.0
182,45.25,85.50009155273438,95.26896667480469,143.786376953125,98.48977661132812,93.37933349609375,0.00489828223362565,0.1510361135005951,20.882755279541016,-336.91851806640625,0.47070133686065674,0.0,0.0
183,45.5,85.1522445678711,95.15265655517578,141.09201049804688,98.47894287109375,93.5504150390625,0.004738129675388336,0.14677785336971283,20.889142990112305,-336.91851806640625,0.45355919003486633,0.0,0.0
184,45.75,84.72661590576172,94.78059387207031,146.88221740722656,98.50181579589844,93.41221618652344,0.00459399214014411,0.14294540882110596,20.8948917388916,-336.91851806640625,0.4686702489852905,0.0,0.0
185,46,84.37026977539062,94.56421661376953,140.49818420410156,98.4877700805664,93.71192932128906,0.004414380062371492,0.13949622213840485,20.901226043701172,-336.92852783203125,0.43911266326904297,0.0,0.0
186,46.25,84.57415771484375,94.1248550415039,140.1051025390625,98.48014831542969,93.84471893310547,0.004252729006111622,0.13545891642570496,20.90692710876465,-336.92852783203125,0.4259200990200043,0.0,0.0
187,46.5,83.82721710205078,93.74020385742188,144.95877075195312,98.47894287109375,93.14955139160156,0.004107242915779352,0.13182534277439117,20.912057876586914,-336.91851806640625,0.49149465560913086,0.0,0.0
188,46.75,83.27840423583984,93.54794311523438,138.5831298828125,98.47734069824219,93.70818328857422,0.003976305481046438,0.12855511903762817,20.916675567626953,-336.9085388183594,0.43852949142456055,0.0,0.0
189,47,82.87667083740234,92.71704864501953,141.02867126464844,98.47734069824219,93.3593521118164,0.0038216463290154934,0.12561191618442535,20.92083168029785,-336.91851806640625,0.47147607803344727,0.0,0.0
190,47.25,83.06684112548828,92.41580963134766,138.78311157226562,98.45406341552734,93.47840118408203,0.0036824531853199005,0.12219472229480743,20.925586700439453,-336.92852783203125,0.45812979340553284,0.0,0.0
191,47.5,82.6836929321289,92.72367095947266,141.6904296875,98.46369934082031,93.541259765625,0.003557179355993867,0.11911924928426743,20.92986488342285,-336.9385681152344,0.4530559480190277,0.0,0.0
192,47.75,82.62037658691406,91.89277648925781,146.27999877929688,98.4701156616211,93.374755859375,0.003444432746618986,0.11635132133960724,20.9337158203125,-336.9385681152344,0.4693702757358551,0.0,0.0
193,48,82.37643432617188,91.90775299072266,141.72935485839844,98.46810913085938,93.19159698486328,0.003342960961163044,0.11386018246412277,20.93718147277832,-336.9485778808594,0.48653560876846313,0.0,0.0
194,48.25,81.9691162109375,92.09042358398438,142.73458862304688,98.45326232910156,93.55790710449219,0.003251636167988181,0.11106373369693756,20.94029998779297,-336.9485778808594,0.4505474865436554,0.0,0.0
