Repository: ulfsri/fsri_materials_database

#Database of Contemporary Material Properties for Fire Investigation Analysis
This project was supported by Award No. 2019-DU-BX-0018, awarded by the National Institute of Justice, Office of Justice Programs, U.S. Department of Justice. 

***
***

## Database Structure

## 01_Data/
Raw data generated from each apparatus are included here in plain-text format. The data is organized first by material, next by the short name of test apparatus used, and where applicable additional filtering by test settings.

### Test Apparatus and Data File Structure
- __Cone Calorimeter__ (Cone)
    + Data file structure is the material test, the short name for the apparatus, heat flux setting and scan/scalar, date of test, and replicate number. Scan is for the raw output data and scalar is for the initial conditions and high-level test parameters. 
        * Example: __MDF_Cone_HF25scalar_210323_R1__ stands for the first replicate of scalar data generated from a medium density fiber board test in cone calorimeter exposed to 25 kW/m<sup>2</sup> on March 23, 2021.
- __Heat Flow Meter__ (HFM)
    + Data file structure is the material test, the short name for the apparatus, whether test was dry or wet, whether test was for thermal conductivity or heat capacity, date of test, and replicate number. Scan is for the raw output data and scalar is for the initial conditions and high-level test parameters. 
        * Example: __OSB_HFM_Dry_Conductivity_210315_R3.tst__ stands for the third replicate of the data generated from an oriented strand board test in the heat flow meter tested dry for thermal conductivity on March 15, 2021.
- __Simultaneous Thermal Analyzer__ (STA)
    + Data file structure is the material test, the short name for the apparatus, the atmosphere tested in, the heating rate in Kelvin per minute and data/meta, date of test, and replicate number. Data is for the raw output data and meta is for the initial conditions and high-level test parameters. 
        * Example: __Polyester_Batting_STA_N2_3KData_210215_R1.csv__ stands for the first replicate of the data generated from a polyester batting board test in the simultaneous thermal analyzer tested in nitrogen with a heating rate of 3 Kelvin per minute on March 15, 2021.

# Materials and Products Database

## 01_Data

Raw data generated from each apparatus are included here in plain-text format. The data is organized first by material, next by the short name of test apparatus used, and where applicable additional filtering by test settings.

### material.json

Each material directory contains a json file of the same name as the material. This file links the data stored in the repository as well as data and graphs produced by the accompanying scripts (__02_Scripts__) to the respective landing page for the material on the front-end website.

File: 01_Data/EPS_Foam_Board/Cone/EPS_Foam_Board_HRRPUA_75.csv
Time after Ignition,XPS_Foam_Board_R1,XPS_Foam_Board_R2,XPS_Foam_Board_R3,Mean,Std. Dev.
0.0,54.4,29.5,50.8,44.9,13.4
0.25,63.1,34.7,58.5,52.1,15.2
0.5,70.3,47.9,73.0,63.8,13.8
0.75,82.6,61.4,86.1,76.7,13.4
1.0,94.8,71.4,96.7,87.7,14.1
1.25,106.2,81.3,105.8,97.8,14.3
1.5,113.3,89.4,121.3,108.0,16.6
1.75,124.6,105.3,134.3,121.4,14.7
2.0,130.7,118.2,142.3,130.4,12.0
2.25,141.8,133.8,153.9,143.2,10.1
2.5,153.5,137.0,165.2,151.9,14.2
2.75,163.9,149.0,174.9,162.6,13.0
3.0,169.3,162.9,181.7,171.3,9.6
3.25,184.5,177.6,193.5,185.2,8.0
3.5,192.8,185.3,202.2,193.4,8.5
3.75,201.1,195.6,210.3,202.3,7.4
4.0,212.3,201.9,214.6,209.6,6.8
4.25,226.5,215.7,221.3,221.2,5.4
4.5,241.3,224.8,228.6,231.6,8.7
4.75,243.2,236.6,237.2,239.0,3.7
5.0,249.9,239.7,237.2,242.3,6.7
5.25,267.6,247.0,244.7,253.1,12.6
5.5,278.2,256.7,245.7,260.2,16.5
5.75,293.8,263.1,256.0,271.0,20.1
6.0,305.7,265.4,257.4,276.2,25.9
6.25,318.3,282.7,255.5,285.5,31.5
6.5,344.8,285.6,261.1,297.2,43.0
6.75,356.8,306.1,267.0,310.0,45.0
7.0,366.7,307.4,278.4,317.5,45.0
7.25,382.1,317.4,273.5,324.3,54.6
7.5,401.5,332.3,282.3,338.7,59.8
7.75,434.2,337.3,294.8,355.5,71.5
8.0,447.6,342.0,315.6,368.4,69.9
8.25,480.7,360.2,314.3,385.1,85.9
8.5,470.6,375.9,329.0,391.8,72.1
8.75,487.3,396.4,349.8,411.2,69.9
9.0,544.0,421.1,373.0,446.1,88.2
9.25,553.6,411.8,387.2,450.9,89.8
9.5,556.4,421.0,402.3,459.9,84.1
9.75,567.6,431.7,425.2,474.8,80.4
10.0,588.9,458.8,433.7,493.8,83.3
10.25,593.6,488.6,453.5,511.9,72.9
10.5,625.8,483.7,466.9,525.5,87.3
10.75,642.8,507.0,507.6,552.5,78.2
11.0,663.2,523.1,521.8,569.4,81.2
11.25,666.9,562.6,557.6,595.7,61.7
11.5,689.5,582.7,559.0,610.4,69.5
11.75,718.3,583.1,608.4,636.6,71.9
12.0,730.5,611.0,628.7,656.7,64.5
12.25,767.1,654.1,648.1,689.8,67.0
12.5,761.1,692.7,684.6,712.8,42.0
12.75,802.9,682.3,692.8,726.0,66.8
13.0,845.2,769.9,728.7,781.3,59.1
13.25,860.2,759.4,798.1,805.9,50.8
13.5,872.1,877.8,808.7,852.9,38.4
13.75,943.0,802.7,873.6,873.1,70.2
14.0,975.0,858.2,885.4,906.2,61.1
14.25,963.5,933.3,907.1,934.6,28.2
14.5,1003.4,963.3,979.1,981.9,20.2
14.75,1021.8,1027.1,1025.3,1024.7,2.7
15.0,1061.2,1026.8,1136.1,1074.7,55.9
15.25,1116.2,1019.8,1065.2,1067.1,48.2
15.5,1023.8,1171.5,1004.0,1066.4,91.6
15.75,1147.0,1020.3,1080.7,1082.7,63.4
16.0,1075.1,1215.3,1173.9,1154.8,72.0
16.25,1149.3,1170.6,1166.1,1162.0,11.2
16.5,1249.3,1200.8,1201.9,1217.3,27.7
16.75,1098.9,1206.7,1246.5,1184.0,76.4
17.0,1215.0,1282.1,1271.5,1256.2,36.1
17.25,1212.5,1306.3,1244.6,1254.4,47.7
17.5,1211.5,1315.1,1279.5,1268.7,52.6
17.75,1199.9,1350.1,1426.0,1325.3,115.1
18.0,1165.7,1409.8,1346.2,1307.3,126.6
18.25,1227.3,1370.2,1302.3,1299.9,71.4
18.5,1245.0,1424.7,1455.6,1375.1,113.7
18.75,1325.3,1346.5,1355.4,1342.4,15.5
19.0,1223.2,1390.4,1431.7,1348.5,110.4
19.25,1248.4,1443.6,1579.5,1423.9,166.4
19.5,1203.8,1374.0,1498.4,1358.7,147.9
19.75,1247.8,1408.7,1410.6,1355.7,93.4
20.0,1247.4,1399.7,1469.5,1372.2,113.6
20.25,1220.4,1506.1,1447.5,1391.3,150.9
20.5,1227.2,1404.5,1405.9,1345.9,102.8
20.75,1238.4,1526.5,1532.2,1432.4,168.0
21.0,1207.3,1484.5,1442.5,1378.1,149.4
21.25,1290.2,1456.3,1456.5,1401.0,95.9
21.5,1156.7,1474.7,1469.6,1367.0,182.1
21.75,1231.8,1455.5,1424.2,1370.5,121.1
22.0,1135.6,1434.1,1477.0,1348.9,186.0
22.25,1196.3,1457.0,1457.0,1370.1,150.5
22.5,1156.8,1472.1,1390.7,1339.9,163.7
22.75,1161.7,1452.0,1425.2,1346.3,160.4
23.0,1128.2,1425.5,1424.7,1326.1,171.4
23.25,1115.3,1448.3,1357.0,1306.8,172.1
23.5,1115.1,1417.4,1340.9,1291.2,157.2
23.75,1120.9,1339.8,1279.9,1246.9,113.1
24.0,1113.2,1326.1,1297.0,1245.4,115.4
24.25,1023.7,1297.9,1256.5,1192.7,147.8
24.5,1059.7,1269.5,1245.3,1191.5,114.8
24.75,1045.4,1232.4,1226.1,1168.0,106.2
25.0,1019.2,1211.1,1187.1,1139.1,104.6
25.25,1010.3,1172.0,1141.2,1107.8,85.8
25.5,994.0,1166.9,1136.2,1099.0,92.2
25.75,957.9,1143.9,1137.8,1079.9,105.7
26.0,952.4,1077.5,1068.6,1032.9,69.8
26.25,925.3,1062.9,1014.2,1000.8,69.8
26.5,906.7,991.8,1007.9,968.8,54.4
26.75,880.9,993.7,959.8,944.8,57.9
27.0,818.3,934.8,960.6,904.6,75.8
27.25,823.7,899.1,910.6,877.8,47.2
27.5,801.9,864.2,872.2,846.1,38.5
27.75,754.7,827.9,860.7,814.4,54.3
28.0,731.4,807.9,825.8,788.4,50.1
28.25,700.1,763.0,792.4,751.8,47.2
28.5,651.0,751.6,746.8,716.5,56.7
28.75,618.0,704.3,722.2,681.5,55.7
29.0,601.6,679.9,715.1,665.5,58.1
29.25,573.3,640.6,660.7,624.9,45.8
29.5,552.5,577.7,648.7,593.0,49.9
29.75,520.4,586.2,621.7,576.1,51.4
30.0,493.3,560.6,595.2,549.7,51.8
30.25,469.9,534.2,574.2,526.1,52.6
30.5,454.6,513.0,549.5,505.7,47.9
30.75,428.4,481.6,535.1,481.7,53.3
31.0,408.4,461.8,504.3,458.2,48.1
31.25,394.7,435.4,476.5,435.5,40.9
31.5,370.3,420.3,461.8,417.5,45.9
31.75,351.3,393.7,441.6,395.5,45.2
32.0,330.3,369.3,418.0,372.5,43.9
32.25,312.7,348.5,398.4,353.2,43.1
32.5,293.1,331.1,382.0,335.4,44.6
32.75,282.1,317.0,363.8,321.0,41.0
33.0,266.6,299.5,345.0,303.7,39.4
33.25,260.0,280.4,325.9,288.7,33.7
33.5,244.8,263.7,310.0,272.8,33.6
33.75,228.7,253.3,295.6,259.2,33.9
34.0,216.0,234.6,281.2,243.9,33.6
34.25,207.6,218.7,267.6,231.3,31.9
34.5,199.9,207.4,248.7,218.7,26.3
34.75,188.5,194.7,240.6,207.9,28.4
35.0,179.0,170.1,226.3,191.8,30.2
35.25,170.1,170.1,216.5,185.6,26.8
35.5,162.0,161.7,201.4,175.1,22.8
35.75,157.7,151.9,189.1,166.2,20.0
36.0,147.9,142.3,181.6,157.3,21.2
36.25,142.3,134.5,171.6,149.5,19.6
36.5,135.4,124.8,160.6,140.3,18.4
36.75,131.5,116.9,150.2,132.9,16.7
37.0,125.6,110.1,141.4,125.7,15.6
37.25,121.1,102.1,136.2,119.8,17.1
37.5,113.7,96.5,128.4,112.9,16.0
37.75,110.8,91.7,122.1,108.2,15.4
38.0,105.2,85.2,113.7,101.4,14.7
38.25,103.8,81.2,106.4,97.1,13.9
38.5,97.5,75.2,102.6,91.8,14.6
38.75,93.5,70.9,96.1,86.8,13.8
39.0,89.9,67.1,90.4,82.5,13.3
39.25,87.3,63.2,85.3,78.6,13.4
39.5,82.5,,80.9,81.7,1.1
39.75,78.9,,76.3,77.6,1.8
40.0,75.5,,71.9,73.7,2.5
40.25,71.6,,,71.6,
40.5,70.3,,,70.3,
40.75,66.0,,,66.0,
41.0,62.5,,,62.5,
41.25,61.1,,,61.1,
41.5,56.8,,,56.8,

File: 01_Data/EPS_Foam_Board/Cone/EPS_Foam_Insulation_Cone_HF50Scan_220412_R1.csv (part 1 of 5)
Names,Time,Stack TC,Smoke TC,Exh Press,Smoke Comp,Smoke Meas,CO Meter,CO2 Meter,O2 Meter,Sample Mass,Ext Coeff,Start Test,Flame Verif
Chan Gain,,500,500,1,1,1,1,1,1,1,1,1.0,1.0
Offset,,0,0,0.13431397080421448,0,0,0,0,0,0,0,0.0,0.0
Gain,,1,1,25.01099967956543,13.147323608398438,13.64015007019043,1,1,1,1.000916600227356,1.007079839706421,1.0,1.0
Units,sec,C,C,Pa,%,%,%,%,%,g,/m,,
Baseline,,28.40321922302246,29.62014389038086,151.0087127685547,98.74726104736328,93.28050994873047,0.0007661608979105949,0.04680420830845833,21.021385192871094,-834.1453857421875,0.5031342506408691,,
1,0,27.668962478637695,29.064102172851562,155.3209991455078,99.26654815673828,93.7577133178711,0.0007460390916094184,0.0580911859869957,21.010299682617188,-332.4143981933594,0.5043768882751465,0.0,0.0
2,0.25,27.88504409790039,29.34146499633789,149.32241821289062,99.27376556396484,93.75688171386719,0.0007493752636946738,0.05800359323620796,21.010385513305664,-332.2542724609375,0.505096971988678,0.0,0.0
3,0.5,27.5992431640625,28.71853256225586,150.07041931152344,99.2713623046875,93.8721923828125,0.0007683297735638916,0.05792475864291191,21.010461807250977,-332.4143981933594,0.4940253794193268,0.0,0.0
4,0.75,27.603748321533203,28.62204360961914,150.8092803955078,99.24848937988281,93.45841979980469,0.0007853888091631234,0.05768107995390892,21.010530471801758,-332.3043212890625,0.5310143232345581,0.0,0.0
5,1,27.2058162689209,28.692947387695312,149.94143676757812,99.2585220336914,93.42428588867188,0.0008007419528439641,0.05746177211403847,21.01059341430664,-332.4044189453125,0.5351346731185913,0.0,0.0
6,1.25,27.619037628173828,28.83452796936035,150.587158203125,99.26213073730469,93.27734375,0.0008145598112605512,0.05726439505815506,21.010650634765625,-332.3243103027344,0.5493608713150024,0.0,0.0
7,1.5,28.18329429626465,28.561294555664062,147.8057861328125,99.2500991821289,93.9745864868164,0.000835962186101824,0.0570867545902729,21.01070213317871,-332.4044189453125,0.48250213265419006,0.0,0.0
8,1.75,27.753232955932617,29.532997131347656,150.2864227294922,99.25611114501953,93.29732513427734,0.0008552243234589696,0.056926876306533813,21.01129913330078,-332.3343505859375,0.5469329953193665,0.0,0.0
9,2,27.398420333862305,28.642597198486328,147.83555603027344,99.2500991821289,93.14497375488281,0.0008725602529011667,0.05670385807752609,21.0118350982666,-332.4044189453125,0.5608357787132263,0.0,0.0
10,2.25,27.794475555419922,29.253538131713867,149.6055908203125,99.25250244140625,93.14663696289062,0.000888162583578378,0.05650314316153526,21.012317657470703,-332.3643493652344,0.5608921051025391,0.0,0.0
11,2.5,27.319589614868164,28.506610870361328,150.08340454101562,99.24207305908203,92.80280303955078,0.0009060485172085464,0.056322500109672546,21.012752532958984,-332.4244079589844,0.5926330089569092,0.0,0.0
12,2.75,27.551443099975586,28.72769546508789,150.10247802734375,99.23284149169922,92.73078918457031,0.0009221458458341658,0.05615992099046707,21.013376235961914,-332.3943786621094,0.59866863489151,0.0,0.0
13,3,27.716625213623047,28.11731719970703,151.45652770996094,99.2408676147461,92.97513580322266,0.0009366334415972233,0.056013599038124084,21.01393699645996,-332.4444580078125,0.5761365294456482,0.0,0.0
14,3.25,27.66808319091797,28.37462615966797,151.33059692382812,99.2436752319336,92.84817504882812,0.0009496723068878055,0.05577443540096283,21.014442443847656,-332.4143981933594,0.5884576439857483,0.0,0.0
15,3.5,27.65152931213379,28.856416702270508,149.61703491210938,99.2408676147461,92.73412322998047,0.0009588446118868887,0.0555591881275177,21.014896392822266,-332.4544372558594,0.5990661382675171,0.0,0.0
16,3.75,27.820556640625,28.69701385498047,147.7866973876953,99.2324447631836,92.53140258789062,0.0009670996805652976,0.055365465581417084,21.015304565429688,-332.4344482421875,0.6176491379737854,0.0,0.0
17,4,27.5128231048584,29.02794075012207,151.3046417236328,99.25370788574219,92.87065887451172,0.0009745292481966317,0.05519111454486847,21.01567268371582,-332.4644470214844,0.5872112512588501,0.0,0.0
18,4.25,27.60900115966797,28.794322967529297,150.454345703125,99.23284149169922,92.46937561035156,0.0009812158532440662,0.05494793877005577,21.01600456237793,-332.4544372558594,0.6236077547073364,0.0,0.0
19,4.5,27.64811134338379,28.722055435180664,147.91722106933594,99.23123931884766,92.50725555419922,0.0009872338268905878,0.05472908169031143,21.01630210876465,-332.4944763183594,0.6198465824127197,0.0,0.0
20,4.75,27.926067352294922,28.599197387695312,150.34291076660156,99.21438598632812,92.59467315673828,0.0009926499333232641,0.05453211069107056,21.016571044921875,-332.4944763183594,0.6100021004676819,0.0,0.0
21,5,27.213991165161133,28.315332412719727,148.16146850585938,99.2308349609375,92.26998901367188,0.0009975244756788015,0.05435483530163765,21.01681137084961,-332.4944763183594,0.6424976587295532,0.0,0.0
22,5.25,27.31220245361328,28.542890548706055,148.75376892089844,99.23445129394531,92.02147674560547,0.0009859021520242095,0.05414498224854469,21.01702880859375,-332.5045166015625,0.6666445732116699,0.0,0.0
23,5.5,28.052637100219727,29.007307052612305,149.59567260742188,99.21198272705078,91.66973114013672,0.0009754420025274158,0.05395611375570297,21.017223358154297,-332.5144958496094,0.6984766125679016,0.0,0.0
24,5.75,27.48426628112793,28.80072593688965,153.15176391601562,99.21479034423828,91.24930572509766,0.000966027844697237,0.053786132484674454,21.017398834228516,-332.5245056152344,0.7393352389335632,0.0,0.0
25,6,27.698444366455078,28.532833099365234,149.6399383544922,99.22040557861328,91.08779907226562,0.0009575551375746727,0.05361159145832062,21.01755714416504,-332.5445251464844,0.7554846405982971,0.0,0.0
26,6.25,27.74054527282715,28.59900665283203,150.56578063964844,99.21839904785156,90.7618637084961,0.0009492895915172994,0.053454503417015076,21.0177001953125,-332.5545349121094,0.7869735956192017,0.0,0.0
27,6.5,27.838016510009766,28.96738052368164,151.15121459960938,99.21157836914062,90.73188781738281,0.0009418506524525583,0.05331312492489815,21.0178279876709,-332.5645446777344,0.7892842888832092,0.0,0.0
28,6.75,27.722843170166016,29.048063278198242,150.29864501953125,99.21438598632812,90.54331970214844,0.0009351556072942913,0.05318588390946388,21.0179443359375,-332.5745544433594,0.8079129457473755,0.0,0.0
29,7,27.49538803100586,28.802629470825195,153.71429443359375,99.22000122070312,90.33810424804688,0.0009291300666518509,0.05307136848568916,21.018047332763672,-332.5745544433594,0.8284576535224915,0.0,0.0
30,7.25,27.767343521118164,28.958547592163086,149.63536071777344,99.21719360351562,89.91351318359375,0.0009320300305262208,0.052968304604291916,21.01814079284668,-332.5745544433594,0.8698261976242065,0.0,0.0
31,7.5,27.47443962097168,28.862977981567383,153.62118530273438,99.2067642211914,89.86772918701172,0.0009346400038339198,0.052925847470760345,21.018224716186523,-332.5945739746094,0.873396635055542,0.0,0.0
32,7.75,28.040626525878906,28.868846893310547,150.2177276611328,99.19953918457031,89.908935546875,0.0009369889739900827,0.05288763716816902,21.018301010131836,-332.5945739746094,0.8687037229537964,0.0,0.0
33,8,27.926050186157227,28.755720138549805,147.57069396972656,99.2067642211914,89.80403900146484,0.000939103018026799,0.05285324901342392,21.018369674682617,-332.6045837402344,0.8796599507331848,0.0,0.0
34,8.25,28.020383834838867,29.15106773376465,151.4344024658203,99.20836639404297,89.90227508544922,0.0009525355999357998,0.0528222993016243,21.018430709838867,-332.5945739746094,0.8701439499855042,0.0,0.0
35,8.5,27.702449798583984,28.94017791748047,152.3610076904297,99.1983413696289,89.97845458984375,0.0009646249236539006,0.0527944415807724,21.018253326416016,-332.6045837402344,0.8617696762084961,0.0,0.0
36,8.75,27.743000030517578,28.866397857666016,149.47048950195312,99.1975326538086,88.41621398925781,0.0009755053324624896,0.05274062603712082,21.018095016479492,-332.6246032714844,1.0164240598678589,0.0,0.0
37,9,28.101682662963867,28.866676330566406,151.408447265625,99.21598815917969,88.8387222290039,0.000985297723673284,0.052692193537950516,21.01795196533203,-332.6446228027344,0.9759539365768433,0.0,0.0
38,9.25,27.424345016479492,28.817419052124023,147.81265258789062,99.20475769042969,88.4407730102539,0.0010069303680211306,0.05264860391616821,21.017822265625,-332.6045837402344,1.0146141052246094,0.0,0.0
39,9.5,27.507854461669922,29.146364212036133,150.6627197265625,99.19111633300781,88.6318359375,0.0010263996664434671,0.05260937288403511,21.0177059173584,-332.6346130371094,0.9943355917930603,0.0,0.0
40,9.75,28.14670181274414,29.083087921142578,149.70787048339844,99.19713592529297,88.92572021484375,0.00104392203502357,0.052545323967933655,21.017601013183594,-332.6346130371094,0.9656282067298889,0.0,0.0
41,10,27.925012588500977,28.724685668945312,147.3569793701172,99.20997619628906,89.71537017822266,0.0010596922365948558,0.052487678825855255,21.017507553100586,-332.6346130371094,0.8886725306510925,0.0,0.0
42,10.25,28.14741325378418,29.308164596557617,148.3675537109375,99.19392395019531,89.25997924804688,0.0010886862874031067,0.052435796707868576,21.017423629760742,-332.6346130371094,0.9321982860565186,0.0,0.0
43,10.5,27.85446548461914,28.661611557006836,150.6092987060547,99.1891098022461,89.56177520751953,0.0011147810146212578,0.052389103919267654,21.017114639282227,-332.6346130371094,0.901951253414154,0.0,0.0
44,10.75,27.86307144165039,28.700271606445312,150.798583984375,99.18669891357422,90.075439453125,0.0011382661759853363,0.05233989655971527,21.01683807373047,-332.6446228027344,0.8512158989906311,0.0,0.0
45,11,27.794193267822266,28.679698944091797,151.764892578125,99.18228912353516,88.76879119873047,0.0011594028910622,0.052295610308647156,21.01658821105957,-332.6446228027344,0.9799095988273621,0.0,0.0
46,11.25,28.278478622436523,28.894155502319336,151.34432983398438,99.18589782714844,88.43494415283203,0.001178425969555974,0.05225574970245361,21.0163631439209,-332.6546325683594,1.0135166645050049,0.0,0.0
47,11.5,27.86086082458496,28.410552978515625,151.27182006835938,99.1778793334961,88.921142578125,0.001195546705275774,0.052219875156879425,21.01616096496582,-332.66461181640625,0.9643677473068237,0.0,0.0
48,11.75,28.22582244873047,28.830997467041016,150.24749755859375,99.17426300048828,89.05142974853516,0.0012681478401646018,0.05217321962118149,21.015979766845703,-332.66461181640625,0.9511118531227112,0.0,0.0
49,12,28.435596466064453,29.1160945892334,151.55880737304688,99.18228912353516,89.46894836425781,0.0013334888499230146,0.052131228148937225,21.015729904174805,-332.6546325683594,0.9105049967765808,0.0,0.0
50,12.25,27.96475601196289,28.965917587280273,147.4386444091797,99.17667388916016,88.8641128540039,0.0013922957004979253,0.05209343507885933,21.015504837036133,-332.6546325683594,0.9699282646179199,0.0,0.0
51,12.5,28.446319580078125,29.117691040039062,150.5581512451172,99.16824340820312,88.33628845214844,0.0014452219475060701,0.05205942317843437,21.015302658081055,-332.66461181640625,1.0218045711517334,0.0,0.0
52,12.75,27.871936798095703,29.147050857543945,147.2302703857422,99.17225646972656,87.47003936767578,0.001588337472639978,0.05221567675471306,21.015121459960938,-332.66461181640625,1.1092190742492676,0.0,0.0
53,13,28.544370651245117,29.21273422241211,150.93215942382812,99.17466735839844,89.1942138671875,0.0017171414801850915,0.0523563027381897,21.014493942260742,-332.6846618652344,0.9369949102401733,0.0,0.0
54,13.25,28.129331588745117,29.026735305786133,147.0096893310547,99.17305755615234,88.40497589111328,0.0018330650636926293,0.05248286575078964,21.01392936706543,-332.6846618652344,1.0153671503067017,0.0,0.0
55,13.5,27.953285217285156,29.133533477783203,148.5896759033203,99.15460205078125,88.1822738647461,0.0019373963586986065,0.05259677395224571,21.01342010498047,-332.6846618652344,1.036004900932312,0.0,0.0
56,13.75,28.33580780029297,29.362476348876953,147.94317626953125,99.15901947021484,88.33129119873047,0.0021969068329781294,0.052699290215969086,21.012962341308594,-332.6946716308594,1.0214827060699463,0.0,0.0
57,14,27.956296920776367,28.7510929107666,148.85528564453125,99.16423034667969,88.17436218261719,0.0024304662365466356,0.05279155448079109,21.012550354003906,-332.7146911621094,1.0376559495925903,0.0,0.0
58,14.25,27.846139907836914,29.128746032714844,148.46449279785156,99.1650390625,87.77266693115234,0.0026406696997582912,0.05561388283967972,21.007768630981445,-332.91485595703125,1.078065037727356,0.0,0.0
59,14.5,28.024532318115234,29.209142684936523,149.72312927246094,99.15380096435547,88.31214904785156,0.002829852746799588,0.05815397948026657,21.003463745117188,-332.8147888183594,1.022933006286621,0.0,0.0
60,14.75,27.586774826049805,29.332805633544922,156.1094512939453,99.1457748413086,88.88742065429688,0.0030001176055520773,0.0604400672018528,20.999589920043945,-332.82476806640625,0.9648587107658386,0.0,0.0
61,15,28.201839447021484,29.079425811767578,143.6383056640625,99.15861511230469,88.74880981445312,0.003395475447177887,0.062497545033693314,20.996103286743164,-332.8348083496094,0.9797889590263367,0.0,1.0
62,15.25,28.633012771606445,29.684972763061523,141.09048461914062,99.15299987792969,89.1800537109375,0.0037512974813580513,0.06434927880764008,20.980894088745117,-332.7847595214844,0.9364663362503052,0.0,1.0
63,15.5,27.96518325805664,29.093017578125,142.24685668945312,99.13253784179688,87.46754455566406,0.004071537405252457,0.07263342291116714,20.967205047607422,-332.91485595703125,1.105932354927063,0.0,1.0
64,15.75,28.261383056640625,29.07575035095215,147.71495056152344,99.1465835571289,84.73226928710938,0.0043597533367574215,0.08008915185928345,20.954885482788086,-332.9048767089844,1.3878517150878906,0.0,1.0
65,16,28.029558181762695,29.372175216674805,142.2300567626953,99.14096069335938,81.93373107910156,0.004892273340374231,0.08679930865764618,20.943798065185547,-332.86480712890625,1.6840487718582153,0.0,1.0
66,16.25,27.98555564880371,29.11308479309082,143.78256225585938,99.14898681640625,82.01156616210938,0.005371541250497103,0.09283845126628876,20.92267417907715,-332.96490478515625,1.676376223564148,0.0,1.0
67,16.5,28.48493194580078,29.836246490478516,140.22035217285156,99.12852478027344,74.28570556640625,0.005802882369607687,0.1049911230802536,20.903663635253906,-332.96490478515625,2.5486068725585938,0.0,1.0
68,16.75,28.511600494384766,29.434289932250977,136.10020446777344,99.1429672241211,71.12750244140625,0.006191089749336243,0.1159285232424736,20.886552810668945,-333.0350036621094,2.9336838722229004,0.0,1.0
69,17,28.39699363708496,29.486591339111328,140.66763305664062,99.13574981689453,72.4895248413086,0.006813186686486006,0.12577219307422638,20.87115478515625,-332.99493408203125,2.765476942062378,0.0,1.0
70,17.25,28.855356216430664,29.6136531829834,139.11131286621094,99.12571716308594,72.57527160644531,0.007373074069619179,0.13463148474693298,20.84499168395996,-332.98492431640625,2.7541399002075195,0.0,1.0
71,17.5,28.46215057373047,29.65079689025879,134.79270935058594,99.11849212646484,69.57941436767578,0.007876972667872906,0.15081387758255005,20.821443557739258,-333.09503173828125,3.125899076461792,0.0,1.0
72,17.75,28.88772201538086,29.40984344482422,133.78594970703125,99.12210845947266,65.15286254882812,0.008330481126904488,0.16537803411483765,20.800251007080078,-333.12506103515625,3.706904411315918,0.0,1.0
73,18,28.58765983581543,29.690553665161133,139.975341796875,99.12611389160156,64.4543685913086,0.008738638833165169,0.17848576605319977,20.781177520751953,-333.09503173828125,3.802480936050415,0.0,1.0
74,18.25,29.146465301513672,30.355756759643555,133.67832946777344,99.12090301513672,58.85062026977539,0.009105981327593327,0.19028273224830627,20.76401138305664,-333.15509033203125,4.605517387390137,0.0,1.0
75,18.5,28.86496925354004,30.0848331451416,132.1265869140625,99.11408233642578,60.70341491699219,0.009804383851587772,0.20090000331401825,20.74856185913086,-333.13507080078125,4.331075668334961,0.0,1.0
76,18.75,29.759382247924805,30.172924041748047,141.3996124267578,99.11568450927734,65.72314453125,0.010432945564389229,0.21640288829803467,20.7258358001709,-333.20513916015625,3.6293437480926514,0.0,1.0
77,19,29.374380111694336,30.005985260009766,137.9801483154297,99.11688995361328,60.506103515625,0.010998651385307312,0.23035547137260437,20.705381393432617,-333.19512939453125,4.360086441040039,0.0,1.0
78,19.25,29.682884216308594,30.65699577331543,129.3978729248047,99.11648559570312,55.72072982788086,0.011507786810398102,0.24291279911994934,20.686973571777344,-333.20513916015625,5.087904453277588,0.0,1.0
79,19.5,29.779630661010742,30.93256378173828,136.80393981933594,99.11127471923828,61.1904411315918,0.012240095064043999,0.25421440601348877,20.670406341552734,-333.27520751953125,4.260232448577881,0.0,1.0
80,19.75,29.89990234375,30.123870849609375,134.36375427246094,99.1104736328125,56.331390380859375,0.012899172492325306,0.26930946111679077,20.655494689941406,-333.28521728515625,4.991080284118652,0.0,1.0
81,20,29.896095275878906,30.491209030151367,133.05931091308594,99.10445404052734,55.97465133666992,0.013492342084646225,0.282895028591156,20.642074584960938,-333.36529541015625,5.046666145324707,0.0,1.0
82,20.25,30.21100616455078,30.754819869995117,129.3681182861328,99.10926818847656,54.943565368652344,0.01402619481086731,0.29512202739715576,20.622798919677734,-333.31524658203125,5.211340427398682,0.0,1.0
83,20.5,30.269115447998047,30.896928787231445,134.09507751464844,99.09000396728516,57.42158508300781,0.014506662264466286,0.30612632632255554,20.605451583862305,-333.37530517578125,4.81992244720459,0.0,1.0
84,20.75,30.323034286499023,31.350360870361328,134.19049072265625,99.09722900390625,59.69605255126953,0.01493908278644085,0.31603020429611206,20.5898380279541,-333.37530517578125,4.477402687072754,0.0,1.0
85,21,29.993141174316406,30.708154678344727,135.0377197265625,99.10204315185547,58.00102615356445,0.015328261069953442,0.3297264277935028,20.575786590576172,-333.3852844238281,4.732297897338867,0.0,1.0
86,21.25,30.550447463989258,30.829740524291992,137.12527465820312,99.09642791748047,55.314453125,0.016122857108712196,0.34205302596092224,20.563140869140625,-333.5154113769531,5.150764465332031,0.0,1.0
87,21.5,30.892894744873047,31.176624298095703,135.2934112548828,99.07797241210938,50.977813720703125,0.016837993636727333,0.3531469702720642,20.546985626220703,-333.5454406738281,5.870361804962158,0.0,1.0
88,21.75,30.702463150024414,31.544328689575195,131.59535217285156,99.08438873291016,45.98888397216797,0.017481615766882896,0.3631315231323242,20.532445907592773,-333.5454406738281,6.780758380889893,0.0,0.0
89,22,31.498247146606445,32.2454833984375,126.8538818359375,99.08639526367188,46.724422454833984,0.018060876056551933,0.37699413299560547,20.519359588623047,-333.5754699707031,6.640765190124512,0.0,0.0
90,22.25,31.512420654296875,31.95953369140625,131.34117126464844,99.07596588134766,56.37842559814453,0.018900759518146515,0.38947048783302307,20.50758171081543,-333.5954895019531,4.980630874633789,0.0,0.0
91,22.5,31.97124481201172,32.47074508666992,134.44236755371094,99.06793975830078,54.95979690551758,0.019656654447317123,0.4006991982460022,20.48823356628418,-333.6355285644531,5.205047130584717,0.0,0.0
92,22.75,31.84890365600586,32.59284973144531,129.2436981201172,99.07435607910156,50.5898551940918,0.02033695951104164,0.4108050465583801,20.470821380615234,-333.6155090332031,5.937527656555176,0.0,0.0
93,23,31.902780532836914,32.631526947021484,128.77734375,99.07676696777344,49.090885162353516,0.020949235185980797,0.4199002981185913,20.455150604248047,-333.7256164550781,6.20344877243042,0.0,0.0
94,23.25,32.148460388183594,32.93402099609375,133.08450317382812,99.08358764648438,48.99348068237305,0.02191220223903656,0.4280860424041748,20.4410457611084,-333.6955871582031,6.2216033935546875,0.0,0.0
95,23.5,32.10859298706055,33.072444915771484,132.62576293945312,99.06633758544922,47.36255645751953,0.022778872400522232,0.4440724551677704,20.416728973388672,-333.7256164550781,6.519143104553223,0.0,0.0
96,23.75,32.807106018066406,32.973445892333984,132.62271118164062,99.0855941772461,42.00273895263672,0.023558875545859337,0.4584602415561676,20.39484405517578,-333.7856750488281,7.581801891326904,0.0,0.0
97,24,33.13575744628906,33.236141204833984,128.94219970703125,99.07917785644531,43.868019104003906,0.024260878562927246,0.47140926122665405,20.37514877319336,-333.8157043457031,7.197385311126709,0.0,0.0
98,24.25,33.50758361816406,33.6663703918457,128.32470703125,99.06111907958984,48.99597930908203,0.02539612352848053,0.48306336998939514,20.357421875,-333.9057922363281,6.219149589538574,0.0,0.0
99,24.5,33.217838287353516,34.05200958251953,127.31795501708984,99.05229187011719,46.106689453125,0.026417843997478485,0.4935520589351654,20.320083618164062,-333.955810546875,6.755296230316162,0.0,0.0
100,24.75,33.55711364746094,34.37625503540039,118.79751586914062,99.05670928955078,42.81570053100586,0.027337392792105675,0.5135468244552612,20.28647804260254,-333.98583984375,7.409878730773926,0.0,0.0
101,25,33.86549758911133,34.633487701416016,128.1995391845703,99.05831146240234,43.04880905151367,0.02816498652100563,0.5315421223640442,20.25623321533203,-334.0058898925781,7.36205530166626,0.0,0.0
102,25.25,34.46168899536133,34.84779357910156,121.20259094238281,99.05108642578125,43.529178619384766,0.028909821063280106,0.5477378964424133,20.229013442993164,-334.0659484863281,7.26338005065918,0.0,0.0
103,25.5,34.55125427246094,35.65079116821289,122.1101303100586,99.03905487060547,43.34019470214844,0.029580172151327133,0.5623140931129456,20.20451545715332,-334.095947265625,7.30074405670166,0.0,0.0
104,25.75,34.747188568115234,35.688045501708984,117.30226135253906,99.05670928955078,41.004119873046875,0.030183488503098488,0.5859287977218628,20.182466506958008,-334.115966796875,7.791794300079346,0.0,0.0
105,26,35.3375358581543,35.84443664550781,123.54508209228516,99.05108642578125,40.86466979980469,0.03160009905695915,0.6071820259094238,20.145423889160156,-334.196044921875,7.821387767791748,0.0,0.0
106,26.25,35.609500885009766,35.954833984375,120.31261444091797,99.04386901855469,38.117740631103516,0.032875049859285355,0.6263099312782288,20.112085342407227,-334.22607421875,8.435469627380371,0.0,0.0
107,26.5,35.68150329589844,36.422828674316406,118.62959289550781,99.03784942626953,38.35501480102539,0.0340225026011467,0.6435250043869019,20.082080841064453,-334.316162109375,8.38011360168457,0.0,0.0
108,26.75,36.04862594604492,37.15860366821289,121.40638732910156,99.04747772216797,37.87173080444336,0.035055212676525116,0.6709916591644287,20.055076599121094,-334.3261413574219,8.492990493774414,0.0,0.0
109,27,36.54318618774414,37.41981887817383,114.68956756591797,99.04467010498047,37.778072357177734,0.036638349294662476,0.695711612701416,20.030771255493164,-334.40625,8.51461410522461,0.0,0.0
110,27.25,36.61408233642578,37.323394775390625,117.25875091552734,99.03182983398438,38.43160629272461,0.0380631722509861,0.7179595828056335,19.990999221801758,-334.4262390136719,8.361953735351562,0.0,0.0
111,27.5,37.38553237915039,37.54525375366211,110.93424987792969,99.03182983398438,35.24967956542969,0.03934551402926445,0.7379827499389648,19.955204010009766,-334.5163269042969,9.125423431396484,0.0,0.0
112,27.75,37.56157684326172,38.16288757324219,116.99771118164062,99.0310287475586,38.437015533447266,0.040499623864889145,0.7560036182403564,19.922988891601562,-334.6064147949219,8.360637664794922,0.0,0.0
113,28,37.845638275146484,38.701683044433594,111.22887420654297,99.03142547607422,37.933753967285156,0.042219892144203186,0.7722223997116089,19.89399528503418,-334.6564636230469,8.47710132598877,0.0,0.0
114,28.25,38.76605224609375,38.71983337402344,106.77669525146484,99.02621459960938,34.604888916015625,0.043768130242824554,0.8030878305435181,19.849769592285156,-334.6564636230469,9.288010597229004,0.0,0.0
115,28.5,39.13714599609375,39.44707489013672,108.35743713378906,99.0254135131836,34.529544830322266,0.045161545276641846,0.8308666944503784,19.809967041015625,-334.7465515136719,9.307195663452148,0.0,0.0
116,28.75,39.10877990722656,40.58635711669922,107.8231430053711,99.01738739013672,32.49609375,0.0481259748339653,0.8558676838874817,19.741905212402344,-334.7865905761719,9.84266471862793,0.0,0.0
117,29,40.35552215576172,40.589271545410156,106.00196838378906,99.02500915527344,33.84354019165039,0.0481259748339653,0.8783685564994812,19.741905212402344,-334.8666687011719,9.484432220458984,0.0,0.0
118,29.25,40.57026672363281,41.26231384277344,113.28132629394531,99.00173950195312,34.487083435058594,0.04966529458761215,0.8986193537712097,19.68522834777832,-334.9067077636719,9.31595230102539,0.0,0.0
119,29.5,41.24642562866211,41.41304016113281,110.14807891845703,99.015380859375,33.92845916748047,0.05105068162083626,0.93211430311203,19.634218215942383,-334.98675537109375,9.461435317993164,0.0,0.0
120,29.75,41.54425048828125,42.28480529785156,103.42133331298828,99.01738739013672,34.51913833618164,0.05229753255844116,0.9622597098350525,19.58831024169922,-335.11688232421875,9.309142112731934,0.0,0.0
121,30,42.147674560546875,42.73027801513672,106.71257781982422,99.01136779785156,33.5001220703125,0.05397208034992218,0.9893906116485596,19.546993255615234,-335.11688232421875,9.57331371307373,0.0,0.0
122,30.25,42.77794647216797,43.30239486694336,110.89990234375,98.99612426757812,31.768878936767578,0.05547917261719704,1.0138083696365356,19.487957000732422,-335.15692138671875,10.040706634521484,0.0,0.0
123,30.5,43.39796829223633,44.00670623779297,105.53484344482422,98.99531555175781,33.71866226196289,0.05683555454015732,1.0489176511764526,19.434825897216797,-335.26702880859375,9.514440536499023,0.0,0.0
124,30.75,43.93345260620117,44.92470932006836,103.40912628173828,98.9997329711914,32.94815444946289,0.0580562986433506,1.08051598072052,19.387006759643555,-335.31707763671875,9.71904468536377,0.0,0.0
125,31,44.72715377807617,45.060916900634766,103.45568084716797,98.9997329711914,33.76153564453125,0.059672124683856964,1.1089545488357544,19.32676887512207,-335.3570861816406,9.503609657287598,0.0,0.0
126,31.25,45.0349235534668,45.9290657043457,113.38054656982422,98.98328399658203,32.33333206176758,0.06112636625766754,1.1345492601394653,19.272554397583008,-335.3971252441406,9.883978843688965,0.0,0.0
127,31.5,45.294212341308594,46.91112518310547,96.51598358154297,98.99010467529297,32.85366439819336,0.06243518367409706,1.170159935951233,19.22376251220703,-335.46722412109375,9.743556022644043,0.0,0.0
128,31.75,46.53791427612305,47.05339431762695,101.93218994140625,98.98889923095703,30.14752960205078,0.06361311674118042,1.2310540676116943,19.17984962463379,-335.6173400878906,10.502824783325195,0.0,0.0
129,32,46.8747673034668,47.99568557739258,99.2798080444336,98.97846984863281,27.68282699584961,0.06467325985431671,1.2310540676116943,19.127777099609375,-335.6573791503906,11.255354881286621,0.0,0.0
130,32.25,47.703330993652344,48.37372970581055,107.09803009033203,98.97525787353516,30.29072380065918,0.06562738865613937,1.257014274597168,19.08091163635254,-335.6573791503906,10.459747314453125,0.0,0.0
131,32.5,48.3616828918457,49.03179931640625,108.23226165771484,98.97686004638672,28.91080665588379,0.06648610532283783,1.2900469303131104,19.038732528686523,-335.7875061035156,10.871785163879395,0.0,0.0
132,32.75,49.215476989746094,49.648677825927734,100.79261779785156,98.98007202148438,29.051088333129883,0.06787838786840439,1.3197764158248901,19.000770568847656,-335.8475646972656,10.82931137084961,0.0,0.0
133,33,49.85029220581055,50.466552734375,97.4945068359375,98.97325134277344,28.7043399810791,0.06913144141435623,1.346532940864563,18.966604232788086,-335.9676818847656,10.934778213500977,0.0,0.0
134,33.25,50.71181106567383,51.20071792602539,100.22931671142578,98.95278930664062,29.85780906677246,0.07025919109582901,1.3706138134002686,18.927637100219727,-336.0077209472656,10.584907531738281,0.0,0.0
135,33.5,50.99345779418945,52.9007682800293,99.38590240478516,98.97686004638672,30.377723693847656,0.07152765244245529,1.3989239931106567,18.892566680908203,-336.0978088378906,10.434553146362305,0.0,0.0
136,33.75,52.26769256591797,52.71925354003906,99.73242950439453,98.95840454101562,32.17806625366211,0.07266926765441895,1.424403190612793,18.861003875732422,-336.1478271484375,9.924281120300293,0.0,0.0
137,34,53.069488525390625,53.870399475097656,95.6137924194336,98.95760345458984,29.175134658813477,0.07369671761989594,1.4473344087600708,18.832597732543945,-336.1979064941406,10.789666175842285,0.0,0.0
138,34.25,53.712467193603516,54.65895462036133,97.89217376708984,98.93634033203125,27.449302673339844,0.07462142407894135,1.4679725170135498,18.801454544067383,-336.3380126953125,11.326430320739746,0.0,0.0
139,34.5,54.063629150390625,55.789390563964844,97.92652130126953,98.95238494873047,28.229799270629883,0.07545366138219833,1.4865467548370361,18.77342414855957,-336.2579345703125,11.080180168151855,0.0,0.0
140,34.75,54.85637664794922,56.717010498046875,101.39178466796875,98.9359359741211,27.945907592773438,0.07545366138219833,1.5081579685211182,18.77342414855957,-336.4580993652344,11.168001174926758,0.0,0.0
141,35,55.57065963745117,57.399688720703125,99.71182250976562,98.93433380126953,30.11672592163086,0.0763559564948082,1.527608036994934,18.748197555541992,-336.4881286621094,10.50698471069336,0.0,0.0
142,35.25,56.186336517333984,58.46061706542969,96.26410675048828,98.91989135742188,29.526878356933594,0.07716802507638931,1.5451130867004395,18.725494384765625,-336.5782165527344,10.680429458618164,0.0,0.0
143,35.5,57.306724548339844,58.35447692871094,90.2830810546875,98.92430114746094,29.89943504333496,0.07789888978004456,1.5608676671981812,18.705060958862305,-336.6683044433594,10.570056915283203,0.0,0.0
144,35.75,57.76262664794922,59.48968505859375,96.64269256591797,98.9218978881836,30.28531265258789,0.07855666428804398,1.5750467777252197,18.686670303344727,-336.6382751464844,10.456561088562012,0.0,0.0
145,36,58.52022171020508,60.30405044555664,103.55109405517578,98.91627502441406,27.883882522583008,0.07917246222496033,1.589718222618103,18.67011833190918,-336.7984313964844,11.185873985290527,0.0,0.0
146,36.25,59.11540985107422,60.93410873413086,107.53844451904297,98.90023040771484,29.80411148071289,0.0797266811132431,1.6029225587844849,18.655221939086914,-336.82843017578125,10.596115112304688,0.0,0.0
147,36.5,59.96638488769531,61.76107406616211,92.16378784179688,98.9090576171875,26.830318450927734,0.08022548258304596,1.6148065328598022,18.641815185546875,-336.9385681152344,11.525484085083008,0.0,0.0
148,36.75,60.569881439208984,62.606590270996094,100.064453125,98.90303802490234,26.47649383544922,0.08067440241575241,1.625502109527588,18.629749298095703,-336.9085388183594,11.642219543457031,0.0,0.0
149,37,61.13833999633789,63.679908752441406,99.74998474121094,98.89179992675781,28.096593856811523,0.08095871657133102,1.6341769695281982,18.6188907623291,-336.9385681152344,11.116552352905273,0.0,0.0
150,37.25,61.896602630615234,64.70481872558594,97.2952880859375,98.88939666748047,29.538118362426758,0.08121459931135178,1.6419843435287476,18.60911750793457,-337.10870361328125,10.674344062805176,0.0,0.0
151,37.5,62.66879653930664,64.62779235839844,96.65413665771484,98.89380645751953,30.641218185424805,0.08144489675760269,1.6490110158920288,18.601715087890625,-337.17877197265625,10.350841522216797,0.0,0.0
152,37.75,62.88608932495117,65.76392364501953,98.99205017089844,98.89099884033203,30.14003562927246,0.08165216445922852,1.6490110158920288,18.595054626464844,-337.20880126953125,10.4962797164917,0.0,0.0
153,38,63.86501693725586,66.4985580444336,107.57202911376953,98.88257598876953,27.010976791381836,0.08155848830938339,1.6553350687026978,18.589059829711914,-337.27886962890625,11.463833808898926,0.0,0.0
154,38.25,64.7065200805664,67.12380981445312,97.32963562011719,98.86412048339844,28.617341995239258,0.0814741849899292,1.6568846702575684,18.583663940429688,-337.30889892578125,10.951847076416016,0.0,0.0
155,38.5,65.56450653076172,67.32550811767578,105.86839294433594,98.87776184082031,30.76068687438965,0.08139830827713013,1.658279299736023,18.578807830810547,-337.4289855957031,10.315032005310059,0.0,0.0
156,38.75,66.04703521728516,68.65003967285156,96.19922637939453,98.86612701416016,28.278085708618164,0.08133001625537872,1.6595344543457031,18.574438095092773,-337.4590148925781,11.057378768920898,0.0,0.0
157,39,66.56584930419922,69.19938659667969,99.38361358642578,98.86572265625,30.31153678894043,0.0812685564160347,1.6606640815734863,18.580034255981445,-337.53912353515625,10.443896293640137,0.0,0.0
158,39.25,66.52804565429688,70.53730773925781,105.79588317871094,98.84044647216797,32.113128662109375,0.08121324330568314,1.65536367893219,18.585071563720703,-337.5491027832031,9.931591033935547,0.0,0.0
159,39.5,67.83609008789062,70.4206771850586,98.97220611572266,98.84967041015625,31.40714454650879,0.08059520274400711,1.6505932807922363,18.5896053314209,-337.6391906738281,10.128792762756348,0.0,0.0
160,39.75,68.1514663696289,71.87107849121094,105.54019165039062,98.84325408935547,31.924560546875,0.08003896474838257,1.646299958229065,18.593685150146484,-337.6492004394531,9.983869552612305,0.0,0.0
161,40,68.53916931152344,72.51673126220703,94.77877044677734,98.82439422607422,32.18597412109375,0.07953835278749466,1.642435908317566,18.60944366455078,-337.8093566894531,9.910139083862305,0.0,0.0
162,40.25,69.46572875976562,72.98108673095703,99.79425048828125,98.82158660888672,35.04529571533203,0.07908780127763748,1.6389583349227905,18.623626708984375,-337.8093566894531,9.15802001953125,0.0,0.0
163,40.5,69.4767074584961,73.53601837158203,110.91287994384766,98.82520294189453,33.850616455078125,0.07823623716831207,1.6276570558547974,18.636390686035156,-337.9094543457031,9.464742660522461,0.0,0.0
164,40.75,70.39612579345703,74.10330963134766,108.05823516845703,98.83843994140625,31.39923667907715,0.0774698331952095,1.6174860000610352,18.647878646850586,-337.9494934082031,10.130012512207031,0.0,0.0
165,41,70.7455062866211,74.52154541015625,106.84844207763672,98.83161926269531,28.703508377075195,0.07678006589412689,1.6083320379257202,18.658218383789062,-337.9494934082031,10.922383308410645,0.0,0.0
166,41.25,71.66852569580078,75.06468963623047,104.53648376464844,98.83723449707031,33.10675048828125,0.0761592760682106,1.6000934839248657,18.682167053222656,-337.9995422363281,9.662110328674316,0.0,0.0
167,41.5,71.9930419921875,75.61940002441406,111.29680633544922,98.85208129882812,33.353179931640625,0.07512132823467255,1.5926787853240967,18.70372200012207,-338.0696105957031,9.597925186157227,0.0,0.0
168,41.75,72.20146179199219,76.63436126708984,107.92847442626953,98.84085083007812,33.956764221191406,0.07418717443943024,1.5731719732284546,18.723121643066406,-338.089599609375,9.438483238220215,0.0,0.0
169,42,72.62693786621094,77.05986022949219,102.22299194335938,98.85368347167969,34.930824279785156,0.07334643602371216,1.5556159019470215,18.74057960510254,-338.189697265625,9.189790725708008,0.0,0.0
170,42.25,73.23989868164062,77.82538604736328,113.804931640625,98.83643341064453,36.55425262451172,0.07258976995944977,1.5398154258728027,18.75629234313965,-338.209716796875,8.78693675994873,0.0,0.0
171,42.5,73.482177734375,78.07943725585938,111.50594329833984,98.8416519165039,36.470584869384766,0.07190877199172974,1.52559494972229,18.77043342590332,-338.31982421875,8.807646751403809,0.0,0.0
172,42.75,73.96470642089844,78.47994995117188,111.18537139892578,98.85248565673828,39.86771774291992,0.07129587233066559,1.5006815195083618,18.783161163330078,-338.3598327636719,8.02184772491455,0.0,0.0
173,43,74.28809356689453,78.39569854736328,112.47301483154297,98.84245300292969,38.34543991088867,0.07074426114559174,1.4782594442367554,18.813444137573242,-338.349853515625,8.364871978759766,0.0,0.0
174,43.25,74.56011962890625,79.21051025390625,112.36844635009766,98.84004211425781,38.32046127319336,0.0693364366889,1.4580795764923096,18.8406982421875,-338.3598327636719,8.370412826538086,0.0,0.0
175,43.5,75.30508422851562,79.83241271972656,111.63036346435547,98.85047912597656,37.11745834350586,0.06806939840316772,1.4399176836013794,18.86522674560547,-338.4299011230469,8.653120994567871,0.0,0.0
176,43.75,75.20124053955078,80.04256439208984,112.8561782836914,98.86090850830078,37.00673294067383,0.06692906469106674,1.423572063446045,18.88730239868164,-338.5,8.680444717407227,0.0,0.0
177,44,75.41512298583984,80.55570983886719,112.52339172363281,98.84405517578125,36.3323860168457,0.06590276211500168,1.3979378938674927,18.9262638092041,-338.5199890136719,8.841400146484375,0.0,0.0
178,44.25,75.52155303955078,80.90294647216797,110.89990234375,98.86211395263672,38.136474609375,0.06443316489458084,1.3748670816421509,18.961328506469727,-338.5500183105469,8.414902687072754,0.0,0.0
179,44.5,75.69503021240234,81.57536315917969,112.54552459716797,98.85488891601562,40.28439712524414,0.06311053037643433,1.354103446006775,18.992887496948242,-338.5600280761719,7.930212497711182,0.0,0.0
180,44.75,76.60851287841797,81.55606842041016,117.1534194946289,98.86211395263672,43.289825439453125,0.0619201585650444,1.3354160785675049,19.021289825439453,-338.6100769042969,7.2952189445495605,0.0,0.0
181,45,76.63501739501953,81.6017837524414,120.3767318725586,98.85408782958984,41.93197250366211,0.06084882467985153,1.3050318956375122,19.06404685974121,-338.6501159667969,7.576034069061279,0.0,0.0
182,45.25,77.18799591064453,81.71931457519531,118.67920684814453,98.85087585449219,42.79197311401367,0.05938204750418663,1.2776861190795898,19.102527618408203,-338.6901550292969,7.39639949798584,0.0,0.0
183,45.5,77.04598999023438,82.34016418457031,115.72838592529297,98.860107421875,41.78961181640625,0.05806194618344307,1.2530748844146729,19.137161254882812,-338.7402038574219,7.6066155433654785,0.0,0.0
184,45.75,77.40833282470703,82.98158264160156,116.88245391845703,98.85890197753906,47.54030227661133,0.056873857975006104,1.2309248447418213,19.168331146240234,-338.7602233886719,6.467535495758057,0.0,0.0
185,46,77.33360290527344,83.22382354736328,123.56340026855469,98.871337890625,50.09616470336914,0.055804576724767685,1.2109897136688232,19.19638442993164,-338.8202819824219,6.006038188934326,0.0,0.0
186,46.25,77.3939437866211,83.36942291259766,122.06509399414062,98.86131286621094,46.395992279052734,0.05484222248196602,1.193048119544983,19.22163200378418,-338.7902526855469,6.682989597320557,0.0,0.0
187,46.5,77.83687591552734,83.2610092163086,122.29407501220703,98.86572265625,42.83027267456055,0.05397610366344452,1.1769007444381714,19.266429901123047,-338.8002624511719,7.3898234367370605,0.0,0.0
188,46.75,78.12018585205078,83.50621795654297,125.37313079833984,98.86572265625,44.50365447998047,0.05319659784436226,1.1462481021881104,19.306747436523438,-338.92034912109375,7.051248550415039,0.0,0.0
189,47,78.02713012695312,83.55267333984375,120.54999542236328,98.86492156982422,48.545166015625,0.051721084862947464,1.118660807609558,19.343032836914062,-338.96038818359375,6.283293724060059,0.0,0.0
190,47.25,77.87530517578125,83.84258270263672,124.66175842285156,98.85649108886719,48.76953125,0.05039312317967415,1.09383225440979,19.39520835876465,-338.99041748046875,6.241805076599121,0.0,0.0
191,47.5,77.86983489990234,83.99418640136719,125.77079772949219,98.86732482910156,46.9908332824707,0.049197956919670105,1.071486473083496,19.44216537475586,-339.0004577636719,6.570986270904541,0.0,0.0
192,47.75,78.05623626708984,83.75059509277344,132.40060424804688,98.87174224853516,45.91020965576172,0.048122305423021317,1.0426278114318848,19.484426498413086,-338.9403991699219,6.776905059814453,0.0,0.0
193,48,78.4130859375,84.10316467285156,126.59894561767578,98.87815856933594,48.97974395751953,0.047154221683740616,1.0166549682617188,19.522462844848633,-339.02044677734375,6.205745697021484,0.0,0.0
194,48.25,78.11488342285156,84.50641632080078,127.71028137207031,98.86893463134766,48.19342041015625,0.04584503173828125,0.9932793974876404,19.55669593811035,-339.0304870605469,6.347894191741943,0.0,0.0
