Repository: ulfsri/fsri_materials_database

# Materials and Products Database

## 01_Data

Raw data generated from each apparatus are included here in plain-text format. The data is organized first by material, next by the short name of test apparatus used, and where applicable additional filtering by test settings.

### material.json

Each material directory contains a json file of the same name as the material. This file links the data stored in the repository as well as data and graphs produced by the accompanying scripts (__02_Scripts__) to the respective landing page for the material on the front-end website.

File: 01_Data/EPS_Foam_Board/MCC/EPS_Foam_Board_MCC_30K_min_220120_R1.txt (part 3 of 4)
T Correction Coefficients:	0	1.024463	0
Time Shift (s):	14
*
Time (s)	Temperature (C)	N2 flow rate (cc/min)	O2 flow rate (cc/min)	Flow Rate (cc/min)	Oxygen (%)	HRR (W/g)	Heating rate (C/s)
693.500	437.694	80.007	19.993	104.223	16.047	304.494	0.520
694.000	437.934	80.008	19.994	104.221	16.118	299.163	0.493
694.500	438.234	80.007	19.994	104.222	16.188	293.870	0.515
695.000	438.454	80.008	19.994	104.226	16.261	288.403	0.530
695.500	438.731	80.007	19.994	104.229	16.331	283.062	0.509
696.000	439.010	80.008	19.995	104.232	16.402	277.708	0.527
696.500	439.300	80.007	19.993	104.228	16.472	272.372	0.562
697.000	439.506	80.008	19.993	104.220	16.542	267.117	0.532
697.500	439.780	80.007	19.993	104.210	16.616	261.516	0.488
698.000	440.065	80.007	19.994	104.202	16.683	256.458	0.519
698.500	440.370	80.006	19.993	104.196	16.755	251.043	0.574
699.000	440.619	80.007	19.995	104.199	16.826	245.699	0.572
699.500	440.843	80.008	19.994	104.200	16.899	240.211	0.513
700.000	441.126	80.008	19.993	104.198	16.969	234.979	0.490
700.500	441.394	80.008	19.993	104.197	17.040	229.626	0.529
701.000	441.647	80.009	19.993	104.195	17.109	224.417	0.535
701.500	441.940	80.009	19.993	104.193	17.176	219.314	0.533
702.000	442.192	80.009	19.994	104.190	17.244	214.232	0.546
702.500	442.439	80.008	19.993	104.188	17.310	209.272	0.522
703.000	442.727	80.008	19.993	104.187	17.374	204.421	0.517
703.500	442.993	80.010	19.993	104.186	17.441	199.404	0.544
704.000	443.236	80.008	19.994	104.183	17.508	194.380	0.531
704.500	443.521	80.008	19.993	104.182	17.570	189.659	0.519
705.000	443.798	80.008	19.994	104.182	17.636	184.749	0.545
705.500	444.025	80.009	19.993	104.175	17.696	180.193	0.533
706.000	444.291	80.009	19.994	104.167	17.755	175.736	0.498
706.500	444.602	80.009	19.994	104.157	17.819	170.972	0.535
707.000	444.848	80.009	19.993	104.145	17.875	166.705	0.567
707.500	445.132	80.008	19.993	104.135	17.932	162.473	0.544
708.000	445.354	80.008	19.994	104.127	17.993	157.892	0.518
708.500	445.646	80.008	19.993	104.119	18.051	153.529	0.510
709.000	445.895	80.008	19.994	104.115	18.102	149.650	0.527
709.500	446.159	80.007	19.993	104.110	18.155	145.635	0.527
710.000	446.414	80.008	19.993	104.104	18.212	141.415	0.516
710.500	446.679	80.007	19.992	104.102	18.260	137.787	0.519
711.000	446.935	80.006	19.994	104.100	18.310	133.986	0.520
711.500	447.200	80.007	19.993	104.094	18.361	130.208	0.522
712.000	447.494	80.008	19.994	104.088	18.411	126.443	0.540
712.500	447.779	80.006	19.994	104.082	18.454	123.196	0.568
713.000	448.011	80.006	19.994	104.074	18.499	119.770	0.548
713.500	448.287	80.006	19.994	104.070	18.546	116.248	0.512
714.000	448.577	80.006	19.993	104.068	18.590	112.993	0.537
714.500	448.857	80.005	19.995	104.067	18.636	109.540	0.569
715.000	449.088	80.006	19.993	104.062	18.675	106.572	0.541
715.500	449.363	80.005	19.993	104.058	18.717	103.426	0.508
716.000	449.607	80.005	19.994	104.053	18.756	100.521	0.512
716.500	449.865	80.006	19.994	104.047	18.794	97.616	0.510
717.000	450.136	80.005	19.993	104.041	18.833	94.699	0.516
717.500	450.406	80.007	19.993	104.039	18.865	92.336	0.536
718.000	450.651	80.005	19.993	104.036	18.900	89.635	0.528
718.500	450.967	80.006	19.994	104.032	18.929	87.447	0.538
719.000	451.198	80.008	19.994	104.031	18.961	85.053	0.554
719.500	451.475	80.005	19.993	104.026	18.997	82.400	0.527
720.000	451.777	80.005	19.994	104.024	19.027	80.121	0.543
720.500	451.996	80.007	19.993	104.020	19.054	78.088	0.550
721.000	452.295	80.006	19.994	104.017	19.083	75.904	0.520
721.500	452.571	80.006	19.993	104.014	19.113	73.638	0.547
722.000	452.849	80.006	19.994	104.011	19.142	71.458	0.565
722.500	453.064	80.007	19.993	104.007	19.167	69.637	0.523
723.000	453.332	80.005	19.993	104.003	19.191	67.781	0.488
723.500	453.609	80.006	19.993	104.003	19.216	65.884	0.514
724.000	453.874	80.006	19.994	104.000	19.243	63.877	0.544
724.500	454.137	80.006	19.993	103.999	19.266	62.141	0.536
725.000	454.398	80.005	19.993	103.998	19.284	60.810	0.526
725.500	454.654	80.005	19.994	103.999	19.311	58.785	0.520
726.000	454.964	80.008	19.993	103.997	19.330	57.346	0.541
726.500	455.193	80.007	19.994	103.997	19.350	55.827	0.552
727.000	455.475	80.007	19.993	103.997	19.370	54.341	0.525
727.500	455.727	80.006	19.993	103.994	19.389	52.939	0.523
728.000	456.003	80.006	19.993	103.988	19.406	51.677	0.531
728.500	456.236	80.006	19.994	103.983	19.424	50.264	0.519
729.000	456.520	80.005	19.993	103.975	19.439	49.166	0.513
729.500	456.758	80.008	19.993	103.969	19.456	47.875	0.519
730.000	457.045	80.006	19.994	103.965	19.473	46.635	0.523
730.500	457.281	80.007	19.993	103.966	19.488	45.494	0.524
731.000	457.532	80.006	19.993	103.964	19.504	44.301	0.505
731.500	457.789	80.007	19.993	103.964	19.515	43.462	0.498
732.000	458.064	80.007	19.993	103.964	19.534	42.029	0.520
732.500	458.314	80.006	19.993	103.962	19.541	41.484	0.528
733.000	458.570	80.005	19.994	103.960	19.557	40.307	0.516
733.500	458.869	80.007	19.993	103.957	19.568	39.464	0.531
734.000	459.143	80.005	19.994	103.957	19.576	38.909	0.564
734.500	459.363	80.005	19.994	103.953	19.594	37.502	0.534
735.000	459.672	80.006	19.994	103.948	19.599	37.112	0.512
735.500	459.881	80.005	19.994	103.945	19.613	36.102	0.523
736.000	460.165	80.007	19.995	103.945	19.623	35.321	0.505
736.500	460.427	80.006	19.995	103.939	19.635	34.437	0.519
737.000	460.677	80.005	19.994	103.939	19.646	33.632	0.529
737.500	460.953	80.006	19.994	103.940	19.655	32.936	0.519
738.000	461.225	80.005	19.994	103.934	19.665	32.195	0.537
738.500	461.478	80.006	19.994	103.927	19.675	31.450	0.536
739.000	461.732	80.005	19.994	103.925	19.682	30.950	0.516
739.500	461.987	80.005	19.995	103.921	19.690	30.332	0.509
740.000	462.290	80.005	19.994	103.918	19.698	29.714	0.533
740.500	462.524	80.006	19.994	103.919	19.707	29.062	0.547
741.000	462.774	80.004	19.994	103.919	19.713	28.566	0.510
741.500	462.992	80.006	19.994	103.920	19.723	27.879	0.476
742.000	463.301	80.006	19.994	103.920	19.730	27.333	0.498
742.500	463.533	80.005	19.994	103.919	19.736	26.907	0.534
743.000	463.786	80.006	19.995	103.916	19.745	26.228	0.513
743.500	464.040	80.006	19.995	103.916	19.751	25.760	0.496
744.000	464.296	80.005	19.995	103.915	19.758	25.188	0.508
744.500	464.529	80.006	19.994	103.915	19.762	24.955	0.499
745.000	464.807	80.005	19.994	103.914	19.769	24.404	0.500
745.500	465.038	80.007	19.994	103.908	19.774	24.031	0.510
746.000	465.333	80.007	19.994	103.904	19.779	23.671	0.518
746.500	465.496	80.006	19.994	103.904	19.786	23.119	0.493
747.000	465.809	80.006	19.995	103.904	19.793	22.566	0.467
747.500	466.077	80.007	19.994	103.905	19.798	22.212	0.528
748.000	466.326	80.005	19.995	103.909	19.806	21.588	0.549
748.500	466.501	80.007	19.994	103.911	19.807	21.546	0.471
749.000	466.806	80.005	19.994	103.911	19.811	21.241	0.452
749.500	467.059	80.006	19.995	103.907	19.819	20.601	0.519
750.000	467.330	80.006	19.994	103.900	19.822	20.401	0.541
750.500	467.598	80.006	19.994	103.896	19.828	19.964	0.531
751.000	467.804	80.006	19.995	103.891	19.833	19.565	0.506
751.500	468.093	80.005	19.996	103.892	19.839	19.122	0.484
752.000	468.365	80.006	19.994	103.896	19.845	18.649	0.528
752.500	468.636	80.006	19.994	103.902	19.849	18.414	0.552
753.000	468.867	80.006	19.995	103.908	19.851	18.245	0.522
753.500	469.097	80.005	19.994	103.913	19.855	17.910	0.482
754.000	469.380	80.006	19.995	103.911	19.862	17.393	0.487
754.500	469.629	80.006	19.995	103.909	19.864	17.223	0.522
755.000	469.893	80.006	19.994	103.907	19.868	16.949	0.522
755.500	470.158	80.006	19.994	103.902	19.870	16.785	0.521
756.000	470.441	80.007	19.993	103.895	19.878	16.222	0.539
756.500	470.655	80.007	19.994	103.892	19.881	15.974	0.522
757.000	470.934	80.007	19.994	103.889	19.885	15.695	0.495
757.500	471.184	80.007	19.995	103.884	19.889	15.380	0.511
758.000	471.388	80.007	19.994	103.888	19.893	15.061	0.491
758.500	471.674	80.007	19.994	103.895	19.899	14.600	0.472
759.000	471.898	80.007	19.994	103.897	19.907	14.066	0.500
759.500	472.165	80.007	19.993	103.895	19.909	13.904	0.500
760.000	472.420	80.007	19.994	103.894	19.911	13.752	0.506
760.500	472.692	80.008	19.995	103.890	19.915	13.444	0.525
761.000	472.964	80.007	19.995	103.884	19.921	12.998	0.536
761.500	473.234	80.007	19.994	103.879	19.926	12.643	0.543
762.000	473.450	80.007	19.995	103.881	19.929	12.403	0.514
762.500	473.726	80.008	19.994	103.884	19.933	12.100	0.489
763.000	473.962	80.007	19.994	103.883	19.940	11.582	0.502
763.500	474.262	80.008	19.995	103.881	19.943	11.341	0.524
764.000	474.485	80.008	19.993	103.880	19.949	10.890	0.529
764.500	474.762	80.007	19.994	103.877	19.952	10.668	0.511
765.000	475.018	80.007	19.995	103.875	19.959	10.160	0.516
765.500	475.286	80.007	19.994	103.873	19.960	10.051	0.529
766.000	475.553	80.007	19.995	103.873	19.963	9.799	0.530
766.500	475.774	80.007	19.995	103.875	19.969	9.406	0.511
767.000	475.995	80.007	19.995	103.880	19.971	9.196	0.465
767.500	476.248	80.006	19.994	103.881	19.979	8.647	0.458
768.000	476.540	80.006	19.995	103.883	19.976	8.879	0.510
768.500	476.774	80.005	19.995	103.884	19.980	8.529	0.536
769.000	476.997	80.006	19.995	103.881	19.984	8.219	0.492
769.500	477.259	80.007	19.996	103.877	19.986	8.108	0.471
770.000	477.506	80.006	19.996	103.878	19.989	7.851	0.497
770.500	477.744	80.006	19.995	103.881	19.988	7.932	0.497
771.000	478.019	80.005	19.995	103.884	19.993	7.562	0.499
771.500	478.280	80.005	19.996	103.885	19.995	7.420	0.524
772.000	478.526	80.007	19.999	103.891	19.999	7.105	0.521
772.500	478.773	80.007	19.997	103.896	19.999	7.126	0.500
773.000	479.024	80.007	19.996	103.897	20.001	7.016	0.496
773.500	479.284	80.006	19.995	103.897	20.003	6.829	0.504
774.000	479.513	80.006	19.995	103.897	20.006	6.635	0.500
774.500	479.764	80.005	19.995	103.892	20.005	6.705	0.485
775.000	480.001	80.006	19.996	103.884	20.009	6.396	0.484
775.500	480.254	80.006	19.995	103.882	20.011	6.234	0.489
776.000	480.536	80.006	19.995	103.881	20.012	6.168	0.513
776.500	480.778	80.006	19.995	103.882	20.011	6.253	0.530
777.000	481.056	80.006	19.996	103.886	20.012	6.134	0.522
777.500	481.276	80.007	19.995	103.885	20.014	6.006	0.509
778.000	481.534	80.006	19.995	103.882	20.011	6.201	0.488
778.500	481.829	80.006	19.994	103.880	20.015	5.895	0.515
779.000	482.060	80.007	19.994	103.879	20.015	5.942	0.540
779.500	482.312	80.007	19.994	103.876	20.015	5.919	0.505
780.000	482.570	80.006	19.994	103.880	20.016	5.854	0.497
780.500	482.819	80.008	19.995	103.884	20.014	5.971	0.509
781.000	483.044	80.008	19.994	103.884	20.015	5.945	0.491
781.500	483.284	80.008	19.994	103.885	20.014	5.980	0.469
782.000	483.563	80.008	19.993	103.885	20.015	5.955	0.492
782.500	483.781	80.007	19.994	103.882	20.016	5.828	0.508
783.000	484.025	80.007	19.993	103.884	20.019	5.628	0.479
783.500	484.309	80.008	19.994	103.891	20.020	5.548	0.495
784.000	484.531	80.007	19.994	103.898	20.018	5.731	0.517
784.500	484.784	80.008	19.994	103.901	20.020	5.566	0.490
785.000	485.077	80.009	19.993	103.901	20.017	5.780	0.511
785.500	485.316	80.009	19.994	103.895	20.020	5.532	0.539
786.000	485.547	80.008	19.993	103.887	20.019	5.628	0.501
786.500	485.804	80.007	19.994	103.887	20.023	5.355	0.479
787.000	486.079	80.009	19.993	103.890	20.020	5.544	0.509
787.500	486.314	80.010	19.993	103.897	20.020	5.571	0.521
788.000	486.585	80.008	19.993	103.901	20.021	5.451	0.508
788.500	486.837	80.009	19.993	103.901	20.020	5.576	0.514
789.000	487.053	80.007	19.993	103.898	20.019	5.615	0.496
789.500	487.331	80.009	19.993	103.894	20.022	5.374	0.481
790.000	487.572	80.007	19.993	103.892	20.021	5.469	0.507
790.500	487.858	80.008	19.993	103.893	20.022	5.377	0.523
791.000	488.110	80.008	19.994	103.897	20.021	5.458	0.533
791.500	488.336	80.008	19.993	103.900	20.021	5.478	0.508
792.000	488.578	80.008	19.994	103.904	20.020	5.589	0.472
792.500	488.858	80.007	19.993	103.907	20.024	5.293	0.495
793.000	489.121	80.007	19.994	103.909	20.019	5.659	0.533
793.500	489.375	80.007	19.993	103.910	20.020	5.533	0.530
794.000	489.617	80.008	19.994	103.905	20.021	5.513	0.506
794.500	489.857	80.008	19.994	103.906	20.019	5.638	0.489
795.000	490.109	80.009	19.994	103.903	20.019	5.649	0.488
795.500	490.382	80.007	19.994	103.903	20.018	5.729	0.509
796.000	490.640	80.007	19.994	103.902	20.022	5.408	0.528
796.500	490.881	80.005	19.994	103.909	20.019	5.668	0.515
797.000	491.128	80.007	19.994	103.909	20.016	5.832	0.493
797.500	491.422	80.006	19.994	103.910	20.017	5.773	0.514
798.000	491.647	80.006	19.994	103.910	20.022	5.419	0.530
798.500	491.897	80.005	19.994	103.906	20.021	5.454	0.497
799.000	492.173	80.006	19.994	103.899	20.018	5.737	0.501
799.500	492.438	80.007	19.993	103.893	20.019	5.614	0.533
800.000	492.705	80.005	19.994	103.891	20.020	5.566	0.537
800.500	492.956	80.005	19.993	103.891	20.022	5.377	0.525
801.000	493.199	80.005	19.994	103.894	20.021	5.517	0.506
801.500	493.481	80.005	19.994	103.902	20.023	5.330	0.510
802.000	493.711	80.006	19.994	103.908	20.024	5.270	0.518
802.500	493.973	80.005	19.994	103.911	20.022	5.390	0.502
803.000	494.205	80.006	19.993	103.910	20.022	5.412	0.493
803.500	494.463	80.005	19.993	103.905	20.023	5.334	0.492
804.000	494.718	80.006	19.993	103.905	20.022	5.405	0.501
804.500	494.995	80.006	19.993	103.902	20.023	5.323	0.523
805.000	495.254	80.006	19.995	103.902	20.021	5.479	0.535
805.500	495.490	80.006	19.994	103.902	20.022	5.372	0.515
806.000	495.741	80.006	19.994	103.908	20.021	5.457	0.491
806.500	496.016	80.006	19.994	103.908	20.019	5.614	0.507
807.000	496.253	80.006	19.993	103.910	20.022	5.439	0.519
807.500	496.505	80.006	19.994	103.911	20.019	5.620	0.500
808.000	496.736	80.006	19.995	103.914	20.024	5.229	0.486
808.500	496.992	80.006	19.994	103.914	20.019	5.642	0.485
809.000	497.272	80.006	19.994	103.914	20.020	5.541	0.511
809.500	497.507	80.006	19.994	103.910	20.019	5.613	0.526
810.000	497.757	80.008	19.994	103.904	20.020	5.566	0.500
810.500	497.972	80.008	19.994	103.901	20.018	5.716	0.475
811.000	498.271	80.005	19.994	103.901	20.019	5.669	0.489
811.500	498.528	80.007	19.994	103.901	20.017	5.745	0.535
812.000	498.796	80.006	19.994	103.903	20.019	5.661	0.541
812.500	499.073	80.006	19.993	103.906	20.019	5.659	0.535
813.000	499.328	80.006	19.994	103.907	20.019	5.641	0.538
813.500	499.566	80.006	19.994	103.904	20.020	5.524	0.513
814.000	499.841	80.007	19.993	103.903	20.021	5.507	0.504
814.500	500.095	80.008	19.993	103.898	20.021	5.480	0.521
815.000	500.315	80.007	19.993	103.893	20.020	5.589	0.501
815.500	500.612	80.006	19.993	103.889	20.015	5.949	0.496
816.000	500.871	80.007	19.994	103.888	20.019	5.621	0.537
816.500	501.155	80.006	19.993	103.888	20.020	5.527	0.550
817.000	501.385	80.006	19.993	103.893	20.020	5.548	0.528
817.500	501.670	80.007	19.994	103.901	20.019	5.628	0.514
818.000	501.879	80.007	19.993	103.905	20.018	5.683	0.504
818.500	502.136	80.007	19.994	103.908	20.018	5.737	0.480
819.000	502.417	80.006	19.994	103.907	20.017	5.758	0.502
819.500	502.683	80.007	19.993	103.901	20.020	5.594	0.543
820.000	502.910	80.006	19.993	103.895	20.022	5.433	0.520
820.500	503.176	80.007	19.994	103.891	20.020	5.548	0.493
821.000	503.422	80.006	19.994	103.890	20.020	5.575	0.502
821.500	503.656	80.007	19.993	103.892	20.022	5.429	0.496
822.000	503.913	80.008	19.993	103.897	20.019	5.606	0.486
822.500	504.206	80.006	19.994	103.904	20.020	5.571	0.521
823.000	504.448	80.007	19.993	103.909	20.022	5.420	0.542
823.500	504.682	80.005	19.993	103.911	20.020	5.545	0.505
824.000	504.926	80.005	19.993	103.912	20.021	5.494	0.477
824.500	505.172	80.005	19.993	103.912	20.023	5.310	0.485
825.000	505.455	80.006	19.994	103.908	20.022	5.421	0.510
825.500	505.714	80.005	19.993	103.902	20.021	5.467	0.535
826.000	505.933	80.007	19.994	103.900	20.023	5.311	0.509
826.500	506.187	80.006	19.994	103.899	20.023	5.307	0.475
827.000	506.473	80.005	19.993	103.894	20.024	5.283	0.507
827.500	506.734	80.006	19.994	103.893	20.022	5.439	0.544
828.000	506.996	80.004	19.994	103.899	20.023	5.326	0.535
828.500	507.250	80.005	19.994	103.900	20.022	5.392	0.519
829.000	507.534	80.006	19.993	103.901	20.024	5.266	0.527
829.500	507.740	80.005	19.994	103.907	20.025	5.212	0.514
830.000	508.012	80.006	19.993	103.911	20.023	5.321	0.484
830.500	508.275	80.006	19.994	103.911	20.019	5.614	0.507
831.000	508.576	80.006	19.994	103.911	20.022	5.373	0.550
831.500	508.764	80.005	19.995	103.911	20.023	5.324	0.527
832.000	509.088	80.007	19.995	103.911	20.022	5.392	0.500
832.500	509.317	80.005	19.995	103.912	20.026	5.138	0.532
833.000	509.586	80.006	19.995	103.912	20.024	5.280	0.525
833.500	509.846	80.005	19.996	103.910	20.020	5.537	0.513
834.000	510.132	80.006	19.996	103.904	20.022	5.426	0.537
834.500	510.353	80.007	19.994	103.897	20.024	5.262	0.526
835.000	510.634	80.005	19.994	103.892	20.022	5.418	0.505
835.500	510.892	80.006	19.995	103.886	20.026	5.116	0.521
836.000	511.155	80.006	19.996	103.885	20.024	5.284	0.530
836.500	511.406	80.007	19.994	103.889	20.024	5.272	0.518
837.000	511.662	80.006	19.994	103.894	20.025	5.177	0.511
837.500	511.935	80.007	19.995	103.900	20.025	5.200	0.518
838.000	512.189	80.007	19.995	103.906	20.025	5.179	0.528
838.500	512.419	80.007	19.995	103.907	20.025	5.157	0.506
839.000	512.702	80.007	19.994	103.905	20.023	5.311	0.499
839.500	512.947	80.006	19.995	103.906	20.025	5.153	0.521
840.000	513.208	80.007	19.994	103.901	20.026	5.138	0.517
840.500	513.462	80.006	19.994	103.895	20.023	5.295	0.510
841.000	513.742	80.008	19.994	103.897	20.025	5.196	0.525
841.500	513.999	80.006	19.994	103.901	20.025	5.194	0.536
842.000	514.277	80.008	19.994	103.902	20.023	5.295	0.536
842.500	514.500	80.007	19.994	103.904	20.025	5.151	0.518
843.000	514.804	80.006	19.993	103.904	20.024	5.258	0.514
843.500	515.091	80.008	19.994	103.898	20.023	5.361	0.559
844.000	515.310	80.006	19.994	103.897	20.028	4.993	0.548
844.500	515.583	80.007	19.994	103.897	20.024	5.244	0.499
845.000	515.830	80.007	19.994	103.898	20.024	5.246	0.506
845.500	516.101	80.008	19.994	103.901	20.025	5.172	0.519
846.000	516.380	80.008	19.994	103.904	20.023	5.336	0.534
846.500	516.656	80.007	19.994	103.900	20.024	5.248	0.553
847.000	516.869	80.007	19.995	103.897	20.023	5.346	0.522
847.500	517.151	80.006	19.994	103.896	20.021	5.482	0.492
848.000	517.417	80.007	19.994	103.895	20.024	5.287	0.521
848.500	517.686	80.008	19.994	103.897	20.021	5.501	0.541
849.000	517.943	80.006	19.994	103.897	20.025	5.207	0.531
849.500	518.164	80.007	19.993	103.893	20.020	5.565	0.502
850.000	518.465	80.006	19.994	103.895	20.022	5.417	0.500
850.500	518.714	80.006	19.993	103.897	20.027	5.065	0.536
851.000	519.004	80.006	19.995	103.899	20.023	5.302	0.545
851.500	519.252	80.007	19.992	103.905	20.023	5.340	0.539
852.000	519.522	80.006	19.995	103.907	20.023	5.301	0.528
852.500	519.735	80.007	19.995	103.906	20.024	5.244	0.500
853.000	520.037	80.006	19.994	103.905	20.028	4.989	0.499
853.500	520.278	80.006	19.994	103.904	20.023	5.301	0.530
854.000	520.548	80.007	19.994	103.902	20.023	5.303	0.527
854.500	520.783	80.006	19.993	103.906	20.024	5.280	0.507
855.000	521.086	80.007	19.994	103.909	20.026	5.108	0.522
855.500	521.327	80.006	19.993	103.910	20.024	5.293	0.542
856.000	521.581	80.007	19.995	103.908	20.026	5.137	0.520
856.500	521.846	80.006	19.994	103.907	20.019	5.604	0.507
857.000	522.097	80.005	19.995	103.907	20.021	5.478	0.518
857.500	522.346	80.007	19.995	103.907	20.021	5.476	0.508
858.000	522.639	80.007	19.994	103.904	20.022	5.406	0.521
858.500	522.894	80.008	19.994	103.903	20.024	5.260	0.545
859.000	523.151	80.007	19.995	103.906	20.025	5.149	0.530
859.500	523.401	80.006	19.994	103.904	20.024	5.276	0.509
860.000	523.656	80.006	19.994	103.905	20.025	5.177	0.506
860.500	523.899	80.006	19.994	103.909	20.022	5.410	0.502
861.000	524.178	80.006	19.994	103.912	20.022	5.389	0.510
861.500	524.413	80.006	19.994	103.912	20.023	5.365	0.518
862.000	524.692	80.007	19.994	103.912	20.022	5.439	0.514
862.500	524.953	80.006	19.994	103.910	20.023	5.340	0.527
863.000	525.214	80.007	19.994	103.908	20.025	5.176	0.531
863.500	525.487	80.005	19.994	103.907	20.023	5.365	0.528
864.000	525.731	80.005	19.994	103.903	20.021	5.496	0.526
864.500	525.995	80.007	19.994	103.901	20.022	5.377	0.512
865.000	526.291	80.006	19.995	103.898	20.026	5.087	0.534
865.500	526.513	80.006	19.994	103.899	20.025	5.145	0.539
866.000	526.762	80.007	19.994	103.901	20.025	5.213	0.494
866.500	527.033	80.006	19.994	103.904	20.024	5.239	0.495
867.000	527.312	80.006	19.993	103.906	20.024	5.231	0.535
867.500	527.544	80.007	19.994	103.910	20.023	5.296	0.531
868.000	527.797	80.007	19.995	103.910	20.025	5.195	0.498
868.500	528.075	80.006	19.994	103.908	20.026	5.138	0.508
869.000	528.328	80.008	19.993	103.906	20.026	5.072	0.531
869.500	528.558	80.008	19.994	103.904	20.026	5.070	0.507
870.000	528.843	80.008	19.994	103.898	20.024	5.243	0.499
870.500	529.106	80.007	19.994	103.897	20.026	5.099	0.531
871.000	529.373	80.008	19.994	103.896	20.023	5.307	0.539
871.500	529.606	80.008	19.995	103.897	20.026	5.124	0.515
872.000	529.888	80.009	19.994	103.899	20.026	5.119	0.508
872.500	530.149	80.008	19.994	103.903	20.028	4.986	0.529
873.000	530.411	80.008	19.994	103.899	20.025	5.183	0.533
873.500	530.643	80.008	19.993	103.901	20.025	5.192	0.508
874.000	530.939	80.007	19.993	103.901	20.025	5.157	0.512
874.500	531.176	80.007	19.993	103.902	20.025	5.182	0.531
875.000	531.441	80.008	19.994	103.902	20.025	5.213	0.517
875.500	531.654	80.007	19.994	103.905	20.027	5.046	0.490
876.000	531.967	80.008	19.993	103.906	20.027	5.060	0.502
876.500	532.204	80.007	19.993	103.906	20.023	5.339	0.538
877.000	532.482	80.007	19.993	103.902	20.025	5.198	0.532
877.500	532.749	80.007	19.993	103.901	20.027	5.048	0.530
878.000	532.994	80.007	19.993	103.895	20.023	5.298	0.529
878.500	533.230	80.005	19.994	103.890	20.024	5.263	0.496
879.000	533.532	80.007	19.993	103.883	20.025	5.152	0.510
879.500	533.759	80.006	19.993	103.883	20.024	5.261	0.534
880.000	534.029	80.006	19.994	103.885	20.026	5.080	0.513
880.500	534.316	80.007	19.994	103.891	20.026	5.118	0.527
881.000	534.575	80.006	19.994	103.895	20.025	5.205	0.552
881.500	534.801	80.007	19.994	103.898	20.022	5.392	0.516
882.000	535.051	80.007	19.994	103.895	20.028	4.966	0.480
882.500	535.333	80.006	19.993	103.889	20.027	5.054	0.504
883.000	535.602	80.007	19.994	103.885	20.024	5.249	0.542
883.500	535.849	80.006	19.994	103.883	20.024	5.229	0.533
884.000	536.089	80.006	19.995	103.888	20.026	5.130	0.501
884.500	536.369	80.006	19.994	103.892	20.026	5.090	0.504
885.000	536.619	80.006	19.994	103.900	20.025	5.208	0.525
885.500	536.822	80.006	19.994	103.904	20.028	4.978	0.492
886.000	537.131	80.006	19.993	103.902	20.027	5.017	0.482
886.500	537.361	80.006	19.993	103.895	20.026	5.091	0.525
887.000	537.620	80.006	19.994	103.890	20.028	4.993	0.514
887.500	537.877	80.006	19.994	103.890	20.028	4.970	0.503
888.000	538.123	80.007	19.994	103.896	20.026	5.134	0.510
888.500	538.398	80.006	19.993	103.906	20.027	5.062	0.512
889.000	538.632	80.005	19.994	103.916	20.027	5.056	0.515
889.500	538.884	80.006	19.994	103.924	20.026	5.128	0.497
890.000	539.155	80.007	19.994	103.924	20.026	5.136	0.504
890.500	539.435	80.005	19.993	103.921	20.026	5.070	0.537
891.000	539.652	80.007	19.992	103.915	20.027	5.005	0.524
891.500	539.934	80.005	19.995	103.912	20.029	4.863	0.498
892.000	540.179	80.007	19.995	103.911	20.028	4.974	0.513
892.500	540.476	80.007	19.994	103.910	20.025	5.205	0.535
893.000	540.670	80.007	19.994	103.909	20.026	5.102	0.517
893.500	540.952	80.006	19.994	103.906	20.024	5.231	0.483
894.000	541.209	80.006	19.994	103.900	20.023	5.334	0.507
894.500	541.467	80.006	19.994	103.892	20.023	5.348	0.527
895.000	541.719	80.006	19.994	103.888	20.026	5.097	0.512
895.500	541.984	80.007	19.993	103.882	20.026	5.126	0.513
896.000	542.255	80.008	19.995	103.883	20.024	5.250	0.527
896.500	542.501	80.006	19.995	103.888	20.027	5.050	0.526
897.000	542.760	80.007	19.994	103.893	20.025	5.202	0.511
897.500	542.973	80.008	19.993	103.895	20.026	5.081	0.489
898.000	543.271	80.006	19.993	103.900	20.021	5.447	0.491
898.500	543.519	80.007	19.995	103.902	20.023	5.352	0.529
899.000	543.738	80.007	19.993	103.902	20.024	5.251	0.507
899.500	544.026	80.007	19.995	103.898	20.026	5.114	0.487
900.000	544.249	80.008	19.994	103.894	20.024	5.280	0.509
900.500	544.517	80.007	19.994	103.893	20.022	5.414	0.501
901.000	544.769	80.007	19.995	103.891	20.023	5.340	0.505
901.500	545.033	80.007	19.994	103.893	20.024	5.272	0.517
902.000	545.267	80.006	19.994	103.900	20.020	5.536	0.507
902.500	545.542	80.006	19.994	103.907	20.021	5.495	0.504
903.000	545.760	80.007	19.994	103.909	20.019	5.649	0.502
903.500	546.044	80.008	19.994	103.912	20.021	5.495	0.497
904.000	546.274	80.007	19.993	103.910	20.021	5.474	0.507
904.500	546.587	80.007	19.995	103.906	20.022	5.423	0.528
905.000	546.793	80.007	19.994	103.903	20.023	5.308	0.532
905.500	547.082	80.007	19.994	103.903	20.021	5.472	0.507
906.000	547.325	80.006	19.995	103.902	20.025	5.180	0.513
906.500	547.584	80.006	19.995	103.903	20.022	5.383	0.517
907.000	547.818	80.007	19.994	103.903	20.022	5.441	0.498
907.500	548.084	80.005	19.995	103.903	20.022	5.412	0.497
908.000	548.335	80.007	19.994	103.897	20.021	5.519	0.509
908.500	548.610	80.006	19.994	103.897	20.024	5.283	0.521
909.000	548.869	80.006	19.994	103.895	20.020	5.530	0.530
909.500	549.125	80.005	19.994	103.898	20.021	5.497	0.524
910.000	549.392	80.005	19.994	103.897	20.023	5.318	0.519
910.500	549.634	80.006	19.994	103.902	20.022	5.424	0.516
911.000	549.891	80.005	19.994	103.898	20.022	5.426	0.504
911.500	550.161	80.006	19.993	103.898	20.023	5.326	0.513
912.000	550.371	80.004	19.994	103.901	20.023	5.354	0.503
912.500	550.648	80.006	19.995	103.905	20.023	5.361	0.483
913.000	550.909	80.005	19.993	103.907	20.023	5.344	0.513
913.500	551.161	80.007	19.994	103.906	20.020	5.558	0.526
914.000	551.389	80.005	19.993	103.909	20.025	5.202	0.497
914.500	551.648	80.005	19.994	103.910	20.021	5.459	0.484
915.000	551.922	80.006	19.994	103.910	20.020	5.525	0.510
915.500	552.180	80.008	19.993	103.911	20.019	5.605	0.532
916.000	552.432	80.006	19.993	103.915	20.022	5.381	0.520
916.500	552.691	80.005	19.992	103.914	20.024	5.235	0.511
917.000	552.927	80.006	19.994	103.907	20.021	5.482	0.503
917.500	553.184	80.005	19.995	103.901	20.022	5.381	0.494
918.000	553.434	80.006	19.994	103.896	20.022	5.440	0.500
918.500	553.730	80.006	19.993	103.896	20.025	5.212	0.527
919.000	553.972	80.006	19.993	103.898	20.022	5.383	0.542
919.500	554.225	80.006	19.994	103.903	20.022	5.420	0.516
920.000	554.483	80.006	19.993	103.909	20.021	5.463	0.503
920.500	554.743	80.006	19.994	103.911	20.021	5.471	0.515
921.000	555.010	80.007	19.993	103.908	20.023	5.311	0.523
921.500	555.242	80.007	19.994	103.904	20.020	5.591	0.513
922.000	555.552	80.007	19.994	103.903	20.023	5.338	0.520
922.500	555.815	80.007	19.993	103.901	20.021	5.517	0.557
923.000	556.034	80.008	19.993	103.898	20.022	5.388	0.528
923.500	556.299	80.007	19.993	103.899	20.021	5.459	0.484
924.000	556.518	80.007	19.993	103.897	20.025	5.144	0.484
924.500	556.794	80.008	19.993	103.895	20.024	5.232	0.489
925.000	557.069	80.007	19.993	103.892	20.021	5.469	0.523
925.500	557.302	80.008	19.993	103.895	20.025	5.195	0.530
926.000	557.585	80.007	19.993	103.894	20.023	5.364	0.512
926.500	557.862	80.008	19.994	103.895	20.023	5.294	0.538
927.000	558.061	80.006	19.993	103.896	20.021	5.496	0.518
927.500	558.351	80.007	19.994	103.898	20.023	5.329	0.482
928.000	558.608	80.006	19.994	103.894	20.022	5.424	0.518
928.500	558.840	80.007	19.994	103.892	20.025	5.214	0.518
929.000	559.126	80.007	19.994	103.894	20.026	5.121	0.504
929.500	559.375	80.005	19.993	103.896	20.023	5.356	0.527
930.000	559.655	80.007	19.995	103.893	20.023	5.341	0.532
930.500	559.878	80.006	19.995	103.895	20.024	5.222	0.516
931.000	560.139	80.007	19.994	103.895	20.023	5.362	0.494
931.500	560.369	80.006	19.994	103.897	20.023	5.325	0.487
932.000	560.667	80.007	19.995	103.900	20.023	5.352	0.509
932.500	560.926	80.007	19.993	103.904	20.024	5.235	0.543
933.000	561.124	80.008	19.994	103.909	20.023	5.317	0.507
933.500	561.398	80.006	19.994	103.913	20.025	5.187	0.464
934.000	561.638	80.007	19.995	103.909	20.025	5.181	0.493
934.500	561.892	80.007	19.995	103.901	20.026	5.118	0.504
935.000	562.199	80.007	19.995	103.894	20.023	5.356	0.528
935.500	562.424	80.007	19.994	103.887	20.024	5.280	0.547
936.000	562.714	80.007	19.995	103.884	20.026	5.087	0.524
936.500	562.908	80.007	19.994	103.886	20.024	5.290	0.499
937.000	563.185	80.007	19.993	103.892	20.024	5.243	0.477
937.500	563.468	80.008	19.995	103.894	20.025	5.175	0.516
938.000	563.725	80.008	19.994	103.894	20.022	5.379	0.550
938.500	563.961	80.008	19.993	103.892	20.024	5.281	0.516
939.000	564.235	80.008	19.994	103.891	20.023	5.363	0.502
939.500	564.487	80.007	19.994	103.889	20.023	5.322	0.519
940.000	564.739	80.007	19.993	103.887	20.024	5.283	0.515
940.500	565.030	80.006	19.994	103.887	20.025	5.163	0.523
941.000	565.235	80.007	19.994	103.887	20.026	5.110	0.520
941.500	565.470	80.007	19.995	103.880	20.026	5.071	0.468
942.000	565.773	80.008	19.995	103.880	20.023	5.357	0.488
942.500	565.996	80.006	19.994	103.886	20.025	5.213	0.532
943.000	566.285	80.008	19.994	103.889	20.022	5.406	0.519
943.500	566.504	80.008	19.994	103.891	20.025	5.178	0.510
944.000	566.753	80.008	19.994	103.892	20.024	5.268	0.488
944.500	567.019	80.008	19.994	103.890	20.029	4.877	0.491
945.000	567.265	80.007	19.995	103.889	20.022	5.416	0.513
945.500	567.509	80.008	19.995	103.892	20.025	5.207	0.501
946.000	567.795	80.007	19.994	103.891	20.027	5.057	0.510
946.500	568.058	80.008	19.995	103.889	20.028	4.983	0.539
947.000	568.287	80.007	19.995	103.889	20.026	5.143	0.520
947.500	568.527	80.008	19.995	103.887	20.029	4.906	0.481
948.000	568.832	80.008	19.995	103.888	20.029	4.898	0.507
948.500	569.064	80.008	19.995	103.894	20.027	5.004	0.541
949.000	569.318	80.008	19.994	103.901	20.027	5.025	0.511
949.500	569.581	80.008	19.995	103.909	20.027	5.007	0.501
950.000	569.851	80.008	19.994	103.911	20.026	5.091	0.525
950.500	570.037	80.009	19.994	103.908	20.025	5.168	0.495
951.000	570.370	80.008	19.995	103.907	20.027	5.021	0.488
951.500	570.616	80.008	19.994	103.905	20.026	5.138	0.549
952.000	570.802	80.009	19.994	103.904	20.025	5.204	0.506
952.500	571.122	80.009	19.995	103.904	20.023	5.315	0.469
953.000	571.341	80.008	19.996	103.906	20.025	5.184	0.522
953.500	571.623	80.008	19.995	103.904	20.025	5.159	0.520
954.000	571.870	80.009	19.995	103.903	20.021	5.488	0.516
954.500	572.118	80.007	19.995	103.902	20.019	5.601	0.512
955.000	572.399	80.008	19.996	103.899	20.017	5.774	0.512
955.500	572.666	80.007	19.995	103.900	20.021	5.500	0.538
956.000	572.880	80.008	19.995	103.902	20.019	5.595	0.514
956.500	573.177	80.007	19.995	103.905	20.019	5.655	0.496
957.000	573.396	80.006	19.994	103.908	20.023	5.370	0.514
957.500	573.732	80.008	19.995	103.907	20.013	6.098	0.536
958.000	573.919	80.006	19.994	103.900	20.025	5.174	0.539
958.500	574.304	80.009	19.995	103.897	20.033	4.569	0.547
959.000	574.429	80.006	19.995	103.893	20.031	4.695	0.541
959.500	574.762	80.008	19.995	103.891	20.026	5.122	0.484
960.000	575.011	80.007	19.995	103.894	20.031	4.756	0.520
960.500	575.361	80.005	19.995	103.900	20.028	4.939	0.590
961.000	575.485	80.006	19.995	103.903	20.031	4.739	0.537
961.500	575.823	80.006	19.996	103.906	20.033	4.562	0.469
962.000	576.145	80.007	19.995	103.903	20.033	4.607	0.561
962.500	576.286	80.006	19.995	103.900	20.032	4.677	0.561
963.000	576.505	80.006	19.995	103.902	20.013	6.098	0.412
963.500	576.814	80.007	19.996	103.903	20.027	5.025	0.444
964.000	577.069	80.007	19.996	103.902	20.023	5.323	0.546
964.500	577.327	80.006	19.995	103.908	20.024	5.249	0.539
965.000	577.561	80.007	19.995	103.907	20.020	5.529	0.502
965.500	577.972	80.006	19.995	103.900	20.020	5.542	0.569
966.000	578.033	80.006	19.996	103.900	20.024	5.240	0.559
966.500	578.275	80.006	19.995	103.902	20.024	5.264	0.387
967.000	578.665	80.006	19.995	103.904	20.019	5.626	0.467
967.500	578.942	80.006	19.994	103.909	20.027	4.997	0.650
968.000	579.082	80.006	19.995	103.915	20.022	5.437	0.542
968.500	579.346	80.007	19.995	103.915	20.025	5.207	0.410
969.000	579.423	80.005	19.995	103.912	20.026	5.092	0.372
969.500	579.871	80.006	19.994	103.911	20.019	5.626	0.433
970.000	579.994	80.006	19.995	103.908	20.024	5.252	0.548
970.500	580.686	80.006	19.995	103.901	20.021	5.501	0.693
971.000	580.370	80.006	19.995	103.894	20.023	5.303	0.595
971.500	580.993	80.005	19.994	103.889	20.025	5.149	0.341
972.000	581.683	80.005	19.995	103.882	20.024	5.289	0.810
972.500	581.889	80.008	19.993	103.878	20.021	5.503	1.105
973.000	582.232	80.008	19.995	103.880	20.023	5.332	0.723
973.500	582.561	80.008	19.995	103.883	20.022	5.423	0.610
974.000	582.375	80.006	19.995	103.884	20.025	5.203	0.408
974.500	582.361	80.004	19.995	103.887	20.023	5.322	-0.028
975.000	582.846	80.006	19.994	103.894	20.025	5.168	0.135
975.500	583.287	80.009	19.993	103.897	20.027	5.017	0.698
976.000	583.553	80.007	19.993	103.900	20.027	5.046	0.817
976.500	583.931	80.008	19.994	103.902	20.025	5.202	0.676
977.000	583.396	80.008	19.993	103.906	20.026	5.124	0.244
977.500	583.765	80.004	19.994	103.906	20.024	5.231	-0.162
978.000	584.281	80.007	19.995	103.907	20.024	5.236	0.359
978.500	584.436	80.006	19.995	103.906	20.025	5.164	0.778
979.001	584.712	80.008	19.994	103.910	20.025	5.162	0.551
979.501	584.779	80.007	19.995	103.911	20.025	5.199	0.387
980.000	585.179	80.006	19.995	103.910	20.027	5.011	0.405
980.500	585.611	80.007	19.993	103.909	20.028	4.968	0.649
981.000	585.570	80.007	19.994	103.910	20.024	5.250	0.611
981.500	586.018	80.007	19.994	103.909	20.024	5.272	0.399
982.000	586.232	80.007	19.993	103.907	20.027	4.995	0.534
982.500	586.401	80.007	19.994	103.907	20.026	5.100	0.523
983.000	586.844	80.007	19.995	103.907	20.024	5.227	0.497
983.500	586.981	80.007	19.994	103.910	20.025	5.213	0.596
984.000	587.279	80.006	19.993	103.912	20.022	5.391	0.508
984.500	587.377	80.008	19.994	103.913	20.023	5.296	0.416
985.000	587.836	80.006	19.994	103.914	20.024	5.268	0.477
985.500	588.031	80.008	19.993	103.911	20.024	5.272	0.605
986.000	588.251	80.007	19.994	103.905	20.024	5.254	0.534
986.500	588.536	80.008	19.994	103.899	20.025	5.159	0.460
987.000	588.777	80.007	19.995	103.897	20.028	4.950	0.515
987.500	588.989	80.007	19.994	103.896	20.027	5.005	0.489
988.000	589.281	80.007	19.993	103.897	20.026	5.071	0.479
988.500	589.579	80.007	19.993	103.903	20.027	5.052	0.547
989.000	589.884	80.007	19.993	103.908	20.025	5.178	0.596
989.500	590.047	80.006	19.994	103.909	20.028	4.988	0.535
990.000	590.339	80.005	19.995	103.910	20.027	5.060	0.462
990.500	590.630	80.006	19.994	103.909	20.027	5.056	0.519
991.000	590.861	80.005	19.995	103.907	20.027	5.044	0.552
991.500	591.047	80.005	19.993	103.907	20.029	4.889	0.470
992.000	591.371	80.005	19.994	103.902	20.030	4.815	0.464
992.500	591.671	80.006	19.995	103.902	20.026	5.097	0.566
993.000	591.883	80.007	19.994	103.904	20.027	5.021	0.568
993.500	592.119	80.005	19.994	103.907	20.026	5.119	0.481
994.000	592.323	80.005	19.994	103.903	20.021	5.508	0.445
994.500	592.719	80.006	19.993	103.900	20.027	5.006	0.520
995.000	592.839	80.005	19.993	103.895	20.024	5.225	0.558
995.500	593.151	80.006	19.994	103.891	20.023	5.354	0.474
996.000	593.433	80.007	19.992	103.891	20.025	5.192	0.513
996.500	593.720	80.005	19.994	103.896	20.023	5.351	0.581
997.000	593.932	80.005	19.993	103.903	20.023	5.301	0.534
997.500	594.142	80.006	19.994	103.908	20.024	5.256	0.460
998.000	594.401	80.005	19.994	103.910	20.026	5.124	0.445
998.500	594.687	80.005	19.993	103.909	20.023	5.352	0.507
999.000	594.988	80.006	19.993	103.905	20.025	5.214	0.567
999.500	595.229	80.006	19.994	103.902	20.025	5.204	0.565
1000.000	595.514	80.006	19.994	103.903	20.023	5.330	0.534
1000.500	595.722	80.006	19.993	103.898	20.023	5.324	0.509
1001.000	596.066	80.006	19.994	103.893	20.025	5.153	0.523
1001.500	596.264	80.007	19.993	103.895	20.025	5.151	0.547
1002.000	596.581	80.006	19.993	103.894	20.022	5.437	0.528
1002.500	596.794	80.007	19.992	103.889	20.025	5.164	0.522
1003.000	597.056	80.007	19.993	103.890	20.024	5.264	0.503
1003.500	597.334	80.007	19.994	103.890	20.024	5.270	0.507
1004.000	597.564	80.006	19.994	103.885	20.024	5.268	0.524
1004.500	597.838	80.007	19.994	103.886	20.024	5.278	0.506
1005.000	598.136	80.008	19.994	103.887	20.026	5.136	0.538
1005.500	598.331	80.007	19.994	103.890	20.023	5.369	0.532
1006.000	598.663	80.007	19.993	103.895	20.024	5.231	0.510
1006.500	598.829	80.008	19.994	103.902	20.022	5.410	0.512
1007.000	599.145	80.008	19.993	103.903	20.023	5.341	0.489
1007.500	599.374	80.008	19.993	103.908	20.027	5.067	0.513
1008.000	599.644	80.009	19.994	103.909	20.023	5.295	0.523
1008.500	599.943	80.009	19.992	103.903	20.022	5.441	0.534
1009.000	600.162	80.008	19.993	103.902	20.021	5.486	0.543
1009.500	600.373	80.008	19.994	103.901	20.025	5.188	0.474
1010.000	600.647	80.008	19.995	103.898	20.024	5.222	0.458
1010.500	600.887	80.008	19.994	103.899	20.021	5.486	0.499
1011.000	601.154	80.008	19.993	103.903	20.023	5.340	0.510
1011.500	601.422	80.007	19.994	103.904	20.022	5.426	0.521
1012.000	601.675	80.008	19.995	103.904	20.019	5.636	0.528
1012.500	601.918	80.008	19.994	103.908	20.023	5.360	0.509
1013.000	602.227	80.008	19.995	103.908	20.022	5.416	0.524
1013.500	602.456	80.007	19.993	103.911	20.022	5.393	0.545
1014.000	602.708	80.008	19.993	103.911	20.021	5.448	0.509
1014.500	602.936	80.008	19.994	103.908	20.021	5.446	0.480
1015.000	603.219	80.007	19.995	103.903	20.024	5.286	0.495
1015.500	603.469	80.007	19.995	103.897	20.019	5.654	0.522
1016.000	603.724	80.007	19.994	103.896	20.023	5.350	0.520
1016.500	603.982	80.007	19.994	103.897	20.021	5.516	0.509
1017.000	604.235	80.006	19.994	103.900	20.022	5.395	0.512
1017.500	604.470	80.006	19.994	103.905	20.022	5.426	0.500
1018.000	604.755	80.007	19.994	103.911	20.027	5.065	0.504
1018.500	605.026	80.006	19.994	103.910	20.020	5.524	0.538
1019.000	605.267	80.006	19.993	103.904	20.021	5.466	0.534
1019.500	605.494	80.007	19.995	103.899	20.021	5.473	0.490
1020.000	605.745	80.006	19.993	103.897	20.022	5.395	0.473
1020.500	606.008	80.005	19.994	103.897	20.021	5.475	0.496
1021.000	606.299	80.007	19.995	103.892	20.021	5.488	0.534
1021.500	606.518	80.007	19.995	103.898	20.021	5.489	0.532
1022.000	606.811	80.007	19.993	103.903	20.021	5.447	0.511
1022.500	607.007	80.007	19.994	103.901	20.025	5.180	0.500
1023.000	607.303	80.006	19.995	103.895	20.023	5.297	0.490
1023.500	607.574	80.007	19.995	103.894	20.024	5.291	0.530
1024.000	607.803	80.007	19.995	103.889	20.023	5.295	0.534
1024.500	608.106	80.007	19.995	103.885	20.021	5.508	0.516
1025.000	608.322	80.007	19.994	103.886	20.021	5.453	0.526
1025.500	608.588	80.008	19.994	103.884	20.022	5.440	0.501
1026.000	608.874	80.006	19.996	103.885	20.021	5.475	0.517
1026.500	609.108	80.007	19.995	103.880	20.020	5.581	0.536
1027.000	609.336	80.007	19.994	103.858	20.021	5.445	0.491
1027.500	609.622	80.007	19.995	103.845	20.023	5.297	0.488
1028.000	609.851	80.008	19.994	103.847	20.021	5.484	0.514
1028.500	610.159	80.007	19.995	103.851	20.024	5.243	0.526
1029.000	610.322	80.009	19.996	103.861	20.022	5.429	0.504
1029.501	610.661	80.008	19.996	103.885	20.017	5.745	0.487
1030.001	610.884	80.009	19.995	103.908	20.020	5.530	0.532
1030.500	611.160	80.009	19.995	103.932	20.023	5.368	0.530
1031.000	611.412	80.008	19.993	103.934	20.022	5.381	0.513
1031.500	611.693	80.009	19.994	103.932	20.021	5.455	0.531
1032.000	611.943	80.010	19.994	103.929	20.024	5.285	0.532
1032.500	612.170	80.010	19.993	103.922	20.022	5.437	0.504
1033.000	612.471	80.010	19.994	103.901	20.020	5.534	0.502
1033.500	612.726	80.008	19.993	103.899	20.023	5.318	0.542
1034.000	612.972	80.009	19.995	103.897	20.024	5.260	0.529
1034.500	613.233	80.009	19.993	103.901	20.022	5.429	0.504
1035.000	613.501	80.009	19.994	103.900	20.025	5.178	0.518
1035.500	613.751	80.009	19.994	103.895	20.021	5.509	0.524
1036.000	614.032	80.009	19.994	103.890	20.024	5.241	0.525
1036.500	614.311	80.009	19.994	103.892	20.022	5.413	0.546
1037.000	614.530	80.009	19.994	103.892	20.023	5.313	0.529
1037.500	614.778	80.007	19.994	103.903	20.021	5.487	0.482
1038.000	615.026	80.008	19.994	103.911	20.023	5.348	0.482
1038.500	615.322	80.008	19.994	103.904	20.025	5.187	0.520
1039.000	615.571	80.007	19.994	103.896	20.021	5.488	0.544
1039.500	615.843	80.008	19.994	103.889	20.021	5.493	0.533
1040.000	616.100	80.008	19.995	103.877	20.022	5.442	0.526
1040.500	616.342	80.007	19.994	103.870	20.023	5.296	0.514
1041.000	616.597	80.007	19.995	103.879	20.021	5.458	0.498
