Repository: ulfsri/fsri_materials_database

# Materials and Products Database

## 01_Data

Raw data generated from each apparatus are included here in plain-text format. The data is organized first by material, next by the short name of test apparatus used, and where applicable additional filtering by test settings.

### material.json

Each material directory contains a json file of the same name as the material. This file links the data stored in the repository as well as data and graphs produced by the accompanying scripts (__02_Scripts__) to the respective landing page for the material on the front-end website.

File: 01_Data/Engineered_Flooring/Cone/Engineered_Hardwood_Flooring_Cone_HF50Scalar_220524_R1.csv
LABORATORY,FSRI 
TEST IDENT,Engr_Hardwood_50_1
OPERATOR,Dow
MATERIAL,Engineered Hardwood Floor
ORIENTATION,Horizontal
HEAT FLUX,50
SURF AREA,0.009999999776482582
C FACTOR,0.041957177221775055
SPEC HOLDER DIFF,-566
SPECIMEN MASS,73.4800033569336
SCAN TIME,0.25
O2 DELAY TIME,11
CO DELAY TIME,11
CO2 DELAY TIME,8
FLOW FACTOR,1
SCAN COUNT,5593
TIME TO IGN,26.75
END OF TEST SCAN,5113
END OF TEST TIME,1278.25
TEST STATUS,1
PRE TEST CMT,Dimensions: 99.62 x 100.18 x 8.65 mm; with tie wires

File: 01_Data/Engineered_Flooring/Cone/Engineered_Hardwood_Flooring_Cone_HF50Scan_220524_R1.csv (part 1 of 30)
Names,Time,Stack TC,Smoke TC,Exh Press,Smoke Comp,Smoke Meas,CO Meter,CO2 Meter,O2 Meter,Sample Mass,Ext Coeff,Start Test,Flame Verif
Chan Gain,,500,500,1,1,1,1,1,1,1,1,1.0,1.0
Offset,,0,0,0.13751983642578125,0,0,0,0,0,0,0,0.0,0.0
Gain,,1,1,25.01099967956543,13.849123001098633,15.262179374694824,1,1,1,1.0008713006973267,1.0311846733093262,1.0,1.0
Units,sec,C,C,Pa,%,%,%,%,%,g,/m,,
Baseline,,34.13914108276367,35.161373138427734,138.05413818359375,104.8523941040039,107.38019561767578,0.00047086033737286925,0.046148840337991714,20.990203857421875,-452.39654541015625,-0.2154131382703781,,
1,0,33.048282623291016,34.88441467285156,138.60140991210938,103.89208984375,105.62194061279297,0.0006875706603750587,0.049457598477602005,20.988847732543945,118.31299591064453,-0.14937113225460052,0.0,0.0
2,0.25,33.45524215698242,35.016422271728516,141.3560791015625,103.89927673339844,105.85575103759766,0.0007031506975181401,0.04938741400837898,20.98906898498535,118.29298400878906,-0.16874687373638153,0.0,0.0
3,0.5,33.30192565917969,34.88140869140625,142.79331970214844,103.8865966796875,106.12263488769531,0.0007171726902015507,0.04932424798607826,20.989267349243164,118.15286254882812,-0.19262754917144775,0.0,0.0
4,0.75,32.144981384277344,33.90700149536133,137.79539489746094,103.87772369384766,106.03739929199219,0.0007297925185412169,0.049267400056123734,20.98944664001465,118.2229232788086,-0.1861320286989212,0.0,0.0
5,1,32.47517395019531,33.68608856201172,141.83770751953125,103.87476348876953,106.18830871582031,0.0007379538146778941,0.04921623691916466,20.989606857299805,118.19288635253906,-0.19925393164157867,0.0,0.0
6,1.25,31.745800018310547,33.13681411743164,140.2317657470703,103.87602996826172,106.47940826416016,0.0007452989812009037,0.04917018860578537,20.9897518157959,118.1628646850586,-0.2239067405462265,0.0,0.0
7,1.5,31.43880271911621,33.28095245361328,136.83518981933594,103.87391662597656,106.3662338256836,0.0007519096252508461,0.049064043909311295,20.98988151550293,118.26295471191406,-0.21447160840034485,0.0,0.0
8,1.75,31.956180572509766,33.31364822387695,139.08990478515625,103.87349700927734,105.97871398925781,0.0007578592048957944,0.048968516290187836,20.98999786376953,118.25294494628906,-0.18149256706237793,0.0,0.0
9,2,31.811767578125,33.15437698364258,140.38214111328125,103.86588287353516,106.35691833496094,0.0007632137858308852,0.04888254031538963,20.990102767944336,118.1228256225586,-0.21437884867191315,0.0,0.0
10,2.25,31.63079833984375,32.791053771972656,140.658447265625,103.8620834350586,107.34526824951172,0.0007546482374891639,0.04880516231060028,20.990198135375977,118.1828842163086,-0.29837900400161743,0.0,0.0
11,2.5,32.05625534057617,32.81957244873047,136.22076416015625,103.85404968261719,106.6363754272461,0.0007469392148777843,0.048663653433322906,20.990283966064453,118.29298400878906,-0.23914550244808197,0.0,0.0
12,2.75,31.270973205566406,33.23833084106445,137.0840301513672,103.85997009277344,106.99967193603516,0.0007400010945275426,0.04853629693388939,20.990360260009766,118.2129135131836,-0.2693941593170166,0.0,0.0
13,3,31.388206481933594,32.93939971923828,137.70379638671875,103.8379898071289,106.63031768798828,0.0007337568094953895,0.04842167720198631,20.990428924560547,118.1628646850586,-0.24003072082996368,0.0,0.0
14,3.25,31.756122589111328,33.406185150146484,138.32357788085938,103.84602355957031,105.6666488647461,0.000728136976249516,0.048318520188331604,20.99049186706543,118.26295471191406,-0.15721113979816437,0.0,0.0
15,3.5,31.903282165527344,33.20052719116211,138.24801635742188,103.83164978027344,106.69226837158203,0.0007230790797621012,0.048225678503513336,20.99054718017578,118.25294494628906,-0.2458365261554718,0.0,0.0
16,3.75,31.941970825195312,33.04920959472656,139.08151245117188,103.82108306884766,106.43888854980469,0.00070703134406358,0.048099007457494736,20.990598678588867,118.1828842163086,-0.22524981200695038,0.0,0.0
17,4,31.892597198486328,33.03608322143555,135.99559020996094,103.81686401367188,106.98011016845703,0.0006925883353687823,0.047985002398490906,20.990787506103516,118.2229232788086,-0.27149567008018494,0.0,0.0
18,4.25,31.903005599975586,33.063053131103516,136.82374572753906,103.81390380859375,106.42398834228516,0.0006795896333642304,0.04788240045309067,20.990957260131836,118.26295471191406,-0.22460921108722687,0.0,0.0
19,4.5,31.979103088378906,33.125518798828125,140.4332733154297,103.81221008300781,106.2712173461914,0.0006678908248431981,0.04774695262312889,20.991111755371094,118.2129135131836,-0.21176289021968842,0.0,0.0
20,4.75,31.749649047851562,33.05915069580078,138.60446166992188,103.80122375488281,105.82035064697266,0.0006522553157992661,0.04762504994869232,20.991249084472656,118.1628646850586,-0.1742619127035141,0.0,0.0
21,5,31.936866760253906,33.02449035644531,145.80673217773438,103.79656982421875,105.27400970458984,0.0006381833809427917,0.04751533642411232,20.99137306213379,118.1828842163086,-0.1278453916311264,0.0,0.0
22,5.25,31.919307708740234,33.3733024597168,137.4122314453125,103.80122375488281,106.02249908447266,0.0006255186162889004,0.04741659387946129,20.991485595703125,118.2229232788086,-0.19152499735355377,0.0,0.0
23,5.5,31.4539794921875,33.30813217163086,135.3574981689453,103.79361724853516,105.60004425048828,0.0006141203339211643,0.04732772707939148,20.991586685180664,118.20289611816406,-0.15607339143753052,0.0,0.0
24,5.75,31.774869918823242,33.406959533691406,138.30526733398438,103.77839660644531,105.66292572021484,0.0005949278129264712,0.0472477488219738,20.99167823791504,118.1728744506836,-0.16278502345085144,0.0,0.0
25,6,31.797775268554688,33.22785568237305,138.0113983154297,103.77501678466797,105.99920654296875,0.000577654514927417,0.047132253646850586,20.99176025390625,118.1628646850586,-0.19182181358337402,0.0,0.0
26,6.25,31.753887176513672,33.20514678955078,135.748291015625,103.77882385253906,106.66618347167969,0.00056210852926597,0.0470283068716526,20.991832733154297,118.19288635253906,-0.24822792410850525,0.0,0.0
27,6.5,31.937152862548828,32.72321701049805,136.96571350097656,103.77375030517578,106.4808120727539,0.0005481171538121998,0.04693475365638733,20.991899490356445,118.20289611816406,-0.2329368144273758,0.0,0.0
28,6.75,32.2904052734375,32.946571350097656,137.26416015625,103.74797058105469,106.0914306640625,0.0005246822838671505,0.04685055464506149,20.991958618164062,118.15286254882812,-0.2020459771156311,0.0,0.0
29,7,32.26372528076172,33.42963409423828,141.51254272460938,103.75304412841797,106.39790344238281,0.0005035909125581384,0.04677477851510048,20.99201202392578,118.14285278320312,-0.22769604623317719,0.0,0.0
30,7.25,32.137168884277344,33.460044860839844,138.2739715576172,103.76487731933594,106.15850067138672,0.0004846086958423257,0.046670667827129364,20.9920597076416,118.1828842163086,-0.20628893375396729,0.0,0.0
31,7.5,32.42646408081055,33.43547058105469,136.8909149169922,103.75177001953125,106.26376342773438,0.0004675246891565621,0.04657696560025215,20.992103576660156,118.1828842163086,-0.21639584004878998,0.0,0.0
32,7.75,32.323184967041016,33.61715316772461,139.36163330078125,103.73233032226562,106.13055419921875,0.0004400384787004441,0.04649263620376587,20.992141723632812,118.1228256225586,-0.20674455165863037,0.0,0.0
33,8,32.083858489990234,33.55304718017578,137.0145721435547,103.73021697998047,105.77750396728516,0.00041530089220032096,0.046416737139225006,20.992176055908203,118.1228256225586,-0.17678841948509216,0.0,0.0
34,8.25,32.44633483886719,33.57291030883789,138.07627868652344,103.73275756835938,106.59678649902344,0.0003930370439775288,0.04634843021631241,20.99220848083496,118.1728744506836,-0.24635730683803558,0.0,0.0
35,8.5,32.38446807861328,33.64984893798828,136.31692504882812,103.72895050048828,107.26981353759766,0.0003729995805770159,0.04623669013381004,20.992237091064453,118.1628646850586,-0.30362075567245483,0.0,0.0
36,8.75,32.3983039855957,33.553585052490234,135.93759155273438,103.7166976928711,106.17713165283203,0.0003549658867996186,0.046136122196912766,20.99226188659668,118.11282348632812,-0.21207696199417114,0.0,0.0
37,9,32.224124908447266,33.637367248535156,138.81207275390625,103.70866394042969,105.93679809570312,0.0003298168012406677,0.046045612543821335,20.992284774780273,118.1328353881836,-0.19228002429008484,0.0,0.0
38,9.25,32.1773567199707,34.1512336730957,138.157958984375,103.71965026855469,105.6540756225586,0.00030718263587914407,0.04592825472354889,20.992305755615234,118.1828842163086,-0.16714908182621002,0.0,0.0
39,9.5,32.37874984741211,33.806880950927734,138.79147338867188,103.701904296875,105.59120178222656,0.0002868118754122406,0.0458226315677166,20.992324829101562,118.1628646850586,-0.16331203281879425,0.0,0.0
40,9.75,31.71538543701172,33.803131103515625,138.79605102539062,103.6845703125,106.28239440917969,0.0002684782084543258,0.045727573335170746,20.992570877075195,118.1228256225586,-0.22384262084960938,0.0,0.0
41,10,32.14565658569336,33.19263458251953,136.8939666748047,103.68922424316406,106.7802963256836,0.00025197790819220245,0.04564201831817627,20.9927921295166,118.1228256225586,-0.26571282744407654,0.0,0.0
42,10.25,32.51148986816406,33.8007926940918,138.02667236328125,103.69513702392578,106.51387786865234,0.00023712762049399316,0.04556502029299736,20.992992401123047,118.14285278320312,-0.24260060489177704,0.0,0.0
43,10.5,31.595674514770508,33.718292236328125,139.64633178710938,103.67781066894531,106.27540588378906,0.00022376237029675394,0.04545264691114426,20.99317169189453,118.14285278320312,-0.22383765876293182,0.0,0.0
44,10.75,32.55934524536133,33.81541061401367,136.72604370117188,103.66767120361328,106.19669342041016,0.00021173364075366408,0.04535151273012161,20.99333381652832,118.10281372070312,-0.2180200070142746,0.0,0.0
45,11,32.446556091308594,33.954322814941406,139.38072204589844,103.67062377929688,106.1878433227539,0.00020409247372299433,0.04526049271225929,20.993478775024414,118.09280395507812,-0.2170087993144989,0.0,0.0
46,11.25,32.210060119628906,33.724281311035156,133.17681884765625,103.6718978881836,106.49059295654297,0.0001972154132090509,0.045178573578596115,20.994020462036133,118.1228256225586,-0.2426498830318451,0.0,0.0
47,11.5,32.64470291137695,33.15903854370117,136.3474578857422,103.66259765625,106.05230712890625,0.00019102606165688485,0.045061782002449036,20.9945068359375,118.1228256225586,-0.20615598559379578,0.0,0.0
48,11.75,32.51178741455078,33.59912872314453,137.41986083984375,103.65414428710938,105.77005004882812,0.00018545564671512693,0.044956669211387634,20.994945526123047,118.08280181884766,-0.18278701603412628,0.0,0.0
49,12,32.48604202270508,33.37439727783203,135.89712524414062,103.66555786132812,106.13101959228516,0.0001893625158118084,0.04486206918954849,20.99534034729004,118.09280395507812,-0.21260905265808105,0.0,0.0
50,12.25,32.730533599853516,33.45437240600586,133.98207092285156,103.64653778076172,105.58281707763672,0.0001928786950884387,0.044776927679777145,20.995695114135742,118.1328353881836,-0.1674247831106186,0.0,0.0
51,12.5,32.11227035522461,33.964088439941406,140.7782745361328,103.63935089111328,105.71788787841797,0.00019604325643740594,0.044700298458337784,20.996015548706055,118.14285278320312,-0.17961646616458893,0.0,0.0
52,12.75,32.04547119140625,33.9984245300293,140.4775390625,103.61906433105469,105.32524871826172,0.0001988913572859019,0.04463133215904236,20.99630355834961,118.07279205322266,-0.1477290689945221,0.0,0.0
53,13,32.435646057128906,33.30134201049805,137.96255493164062,103.63174438476562,105.35877990722656,0.00020145464804954827,0.044569265097379684,20.996562957763672,118.08280181884766,-0.14950156211853027,0.0,0.0
54,13.25,32.71125411987305,33.622005462646484,138.02743530273438,103.62667083740234,106.20274353027344,0.00022097710461821407,0.044484693557024,20.996795654296875,118.10281372070312,-0.22211353480815887,0.0,0.0
55,13.5,32.21015167236328,33.74994659423828,136.14749145507812,103.62075805664062,106.16781616210938,0.00023854730534367263,0.04440857842564583,20.997005462646484,118.09280395507812,-0.21965444087982178,0.0,0.0
56,13.75,32.43526840209961,33.51961898803711,138.94183349609375,103.60680389404297,106.2479248046875,0.00025436049327254295,0.04434007778763771,20.997194290161133,118.03275299072266,-0.227695494890213,0.0,0.0
57,14,32.06553649902344,33.662837982177734,139.26698303222656,103.61483764648438,105.97499084472656,0.0002685923536773771,0.044278424233198166,20.997364044189453,118.04276275634766,-0.20372770726680756,0.0,0.0
58,14.25,32.34004211425781,33.63100814819336,137.78929138183594,103.61357116699219,106.51947021484375,0.000296716665616259,0.044222936034202576,20.997516632080078,118.08280181884766,-0.25019317865371704,0.0,0.0
59,14.5,32.39470672607422,33.18206787109375,136.40928649902344,103.6004638671875,105.79334259033203,0.00032202855800278485,0.044144295156002045,20.99765396118164,118.07279205322266,-0.1894645392894745,0.0,0.0
60,14.75,32.50625991821289,33.85726547241211,141.54307556152344,103.60553741455078,105.71369171142578,0.00034480926115065813,0.04407351836562157,20.997777938842773,118.02274322509766,-0.1822088062763214,0.0,0.0
61,15,31.882091522216797,33.838401794433594,138.00071716308594,103.59835815429688,105.50829315185547,0.00036531189107336104,0.044009819626808167,20.997888565063477,118.02274322509766,-0.16524352133274078,0.0,0.0
62,15.25,32.777008056640625,33.68623352050781,136.46043395996094,103.5975112915039,105.76166534423828,0.0003978143213316798,0.043952491134405136,20.997989654541016,118.05276489257812,-0.18701377511024475,0.0,0.0
63,15.5,32.15656661987305,33.83970642089844,137.75341796875,103.59243774414062,106.19715881347656,0.00042706652311608195,0.04390089586377144,20.998310089111328,118.05276489257812,-0.2246263474225998,0.0,0.0
64,15.75,32.747032165527344,33.880859375,138.5647735595703,103.57595825195312,105.9959487915039,0.0004533934989012778,0.04384728521108627,20.998598098754883,118.00273132324219,-0.2089110165834427,0.0,0.0
65,16,33.08749771118164,33.625736236572266,138.35182189941406,103.5746841430664,106.55253601074219,0.00047708777128718793,0.043799035251140594,20.998857498168945,118.00273132324219,-0.25639596581459045,0.0,0.0
66,16.25,32.607730865478516,33.933082580566406,139.770751953125,103.5877914428711,106.07838439941406,0.0005073585780337453,0.043755609542131424,20.99909019470215,118.04276275634766,-0.21490995585918427,0.0,0.0
67,16.5,32.14856719970703,33.65235137939453,134.8079376220703,103.57975769042969,105.87252044677734,0.0005346023244783282,0.04371652752161026,20.999300003051758,118.02274322509766,-0.19803979992866516,0.0,0.0
68,16.75,32.39368438720703,33.8519172668457,136.41539001464844,103.56411743164062,106.0439224243164,0.0005591216613538563,0.04369570314884186,20.999488830566406,117.97270202636719,-0.21403822302818298,0.0,0.0
69,17,32.565670013427734,33.99504852294922,138.315185546875,103.57257080078125,106.8166275024414,0.0005811890587210655,0.043676961213350296,20.999658584594727,117.99271392822266,-0.27897244691848755,0.0,0.0
70,17.25,32.13689422607422,34.09882736206055,140.0798797607422,103.57722473144531,106.7630615234375,0.0006010497454553843,0.04366009309887886,20.99981117248535,118.00273132324219,-0.27402836084365845,0.0,0.0
71,17.5,32.44473648071289,34.25539779663086,135.97039794921875,103.55862426757812,106.72254180908203,0.0006144510116428137,0.04364491254091263,20.999948501586914,117.98270416259766,-0.27221962809562683,0.0,0.0
72,17.75,32.403831481933594,33.92082977294922,136.15130615234375,103.54510498046875,106.00898742675781,0.0006265121628530324,0.043645601719617844,21.000072479248047,117.94267272949219,-0.21271832287311554,0.0,0.0
73,18,32.57000732421875,33.714447021484375,134.97052001953125,103.5582046508789,106.61495208740234,0.0006373671931214631,0.04364622384309769,21.00018310546875,117.96269226074219,-0.2631325125694275,0.0,0.0
74,18.25,32.7963752746582,33.93613052368164,136.75733947753906,103.55693817138672,106.17806243896484,0.0006471367669291794,0.043646782636642456,21.00028419494629,117.99271392822266,-0.22609998285770416,0.0,0.0
75,18.5,32.662715911865234,33.849342346191406,137.4465789794922,103.5472183227539,105.2176513671875,0.0006559293833561242,0.04364728555083275,21.00037384033203,117.96269226074219,-0.14475814998149872,0.0,0.0
76,18.75,32.4962272644043,33.88347625732422,140.58287048339844,103.54805755615234,106.24420166015625,0.0006555368890985847,0.043662089854478836,21.000455856323242,117.95268249511719,-0.23250865936279297,0.0,0.0
77,19,32.52781295776367,34.26309585571289,139.3830108642578,103.55355072021484,105.43423461914062,0.0006551836850121617,0.043675415217876434,21.00029945373535,117.96269226074219,-0.16280534863471985,0.0,0.0
78,19.25,32.998538970947266,34.028167724609375,137.7312774658203,103.5501708984375,105.50456237792969,0.0006548658129759133,0.04368740692734718,21.000158309936523,117.99271392822266,-0.16913193464279175,0.0,0.0
79,19.5,32.98927307128906,33.57883834838867,140.30810546875,103.54890441894531,106.1268310546875,0.0006545797223225236,0.04369819909334183,21.000032424926758,117.95268249511719,-0.22243621945381165,0.0,0.0
80,19.75,32.91353988647461,33.79855728149414,140.7630157470703,103.53411102294922,106.04718017578125,0.0006434668903239071,0.043707914650440216,20.99991798400879,117.92265319824219,-0.21693755686283112,0.0,0.0
81,20,32.81172561645508,33.89275360107422,137.97476196289062,103.53369140625,106.45053100585938,0.0006334653007797897,0.04373101145029068,20.999814987182617,117.93267059326172,-0.2513134181499481,0.0,0.0
82,20.25,32.18290710449219,33.988059997558594,137.79844665527344,103.53960418701172,105.70671081542969,0.0006244638934731483,0.0437517985701561,20.999723434448242,117.96269226074219,-0.18736989796161652,0.0,0.0
83,20.5,32.73854064941406,33.95676803588867,135.39718627929688,103.5391845703125,105.34667205810547,0.0006163626094348729,0.04377050697803497,20.9996395111084,117.93267059326172,-0.15654461085796356,0.0,0.0
84,20.75,32.77754592895508,33.90983581542969,141.781982421875,103.5311508178711,105.68761444091797,0.000599498103838414,0.04378734529018402,20.99956512451172,117.90264129638672,-0.18647383153438568,0.0,0.0
85,21,33.069427490234375,34.184844970703125,139.21279907226562,103.5311508178711,105.91863250732422,0.0005843200488016009,0.043802499771118164,20.99949836730957,117.91264343261719,-0.20622438192367554,0.0,0.0
86,21.25,32.513431549072266,34.27436828613281,141.09426879882812,103.52523803710938,105.2702865600586,0.0005706598167307675,0.04386638104915619,20.99943733215332,117.92265319824219,-0.15120205283164978,0.0,0.0
87,21.5,32.760337829589844,33.639469146728516,139.34255981445312,103.522705078125,105.48453521728516,0.0005583656020462513,0.04392387345433235,20.99938201904297,117.89263153076172,-0.16981422901153564,0.0,0.0
88,21.75,32.88526153564453,34.14555740356445,138.58843994140625,103.52059173583984,106.13195037841797,0.0005511295166797936,0.04397561401128769,20.999332427978516,117.90264129638672,-0.22534653544425964,0.0,0.0
89,22,33.121089935302734,34.05411148071289,134.88731384277344,103.51678466796875,105.28146362304688,0.0005446170107461512,0.04402218386530876,20.99905776977539,117.92265319824219,-0.15290121734142303,0.0,0.0
90,22.25,32.87254333496094,34.075584411621094,135.76966857910156,103.5391845703125,105.74909210205078,0.0005387557321228087,0.04406409338116646,20.998811721801758,117.94267272949219,-0.19103214144706726,0.0,0.0
91,22.5,32.40586853027344,33.891258239746094,138.6937713623047,103.51509094238281,105.7323226928711,0.0005334806046448648,0.044202324002981186,20.99859046936035,117.90264129638672,-0.19170285761356354,0.0,0.0
92,22.75,32.6575813293457,34.18935775756836,143.18716430664062,103.50283813476562,105.42958068847656,0.0005287330131977797,0.04432673379778862,20.998390197753906,117.88262176513672,-0.16683658957481384,0.0,0.0
93,23,32.605953216552734,34.139286041259766,142.12469482421875,103.52059173583984,104.92887878417969,0.0005544431041926146,0.04443870112299919,20.998210906982422,117.91264343261719,-0.12222466617822647,0.0,0.0
94,23.25,32.26360321044922,34.07902526855469,138.46554565429688,103.51297760009766,105.53717041015625,0.0005775821628049016,0.04473342373967171,20.997591018676758,117.92265319824219,-0.17517657577991486,0.0,0.0
95,23.5,33.106502532958984,33.98984146118164,137.4618377685547,103.5108642578125,105.27727508544922,0.0005984072922728956,0.04499867185950279,20.997032165527344,117.87261199951172,-0.15305858850479126,0.0,0.0
96,23.75,33.399017333984375,34.12849044799805,138.40602111816406,103.50410461425781,105.28938293457031,0.0006171499262563884,0.04523739591240883,20.99652862548828,117.87261199951172,-0.15468955039978027,0.0,0.0
97,24,32.45918273925781,33.82394790649414,136.61460876464844,103.51213836669922,105.1929702758789,0.0006340183317661285,0.04545224830508232,20.996076583862305,117.91264343261719,-0.14570103585720062,0.0,0.0
98,24.25,32.875553131103516,33.86302947998047,137.4313201904297,103.5243911743164,104.99408721923828,0.0006491998792625964,0.045645613223314285,20.995668411254883,117.93267059326172,-0.1275123804807663,0.0,0.0
99,24.5,33.11587905883789,33.8515739440918,135.9856719970703,103.49396514892578,104.68761444091797,0.0007390810642391443,0.04670495167374611,20.995302200317383,117.88262176513672,-0.10372914373874664,0.0,0.0
100,24.75,33.041378021240234,34.00921630859375,134.0438995361328,103.50030517578125,104.13614654541016,0.0008199741132557392,0.04765835776925087,20.993450164794922,117.85259246826172,-0.05539955571293831,0.0,0.0
101,25,32.661155700683594,34.201995849609375,140.13865661621094,103.51002502441406,103.06768798828125,0.0008927778690122068,0.048516422510147095,20.991785049438477,117.84258270263672,0.038738079369068146,0.0,0.0
102,25.25,32.910362243652344,33.96269607543945,137.70303344726562,103.51171112060547,103.17760467529297,0.0009583012433722615,0.05246705189347267,20.990285873413086,117.86260986328125,0.02924375981092453,0.0,0.0
103,25.5,32.66297149658203,34.24598693847656,135.94522094726562,103.4905776977539,103.36204528808594,0.0010918602347373962,0.05602262169122696,20.988935470581055,117.79254913330078,0.011240814812481403,0.0,0.0
104,25.75,32.340553283691406,34.56563186645508,139.2410430908203,103.5024185180664,104.88323211669922,0.0012120632454752922,0.05922263115644455,20.982669830322266,117.78253173828125,-0.11987671256065369,0.0,0.0
105,26,32.989234924316406,34.473785400390625,137.5923614501953,103.50833129882812,106.05091094970703,0.0013202460249885917,0.06210264191031456,20.977031707763672,117.82257080078125,-0.21950803697109222,0.0,0.0
106,26.25,32.98340606689453,34.33089828491211,133.26612854003906,103.5146713256836,107.6675796508789,0.0014176105614751577,0.06469465047121048,20.971956253051758,117.84258270263672,-0.35580557584762573,0.0,0.0
107,26.5,32.36848449707031,33.9142951965332,135.83531188964844,103.48297119140625,106.7448959350586,0.0015781745314598083,0.06702745705842972,20.967388153076172,117.67243957519531,-0.2807241380214691,0.0,1.0
108,26.75,32.64064025878906,34.23554992675781,130.680908203125,103.4888916015625,108.2246322631836,0.0017226821510121226,0.07797271013259888,20.95386505126953,117.65242767333984,-0.40473756194114685,0.0,1.0
109,27,32.75569152832031,34.46055221557617,128.58419799804688,103.50072479248047,107.49850463867188,0.0018527390202507377,0.08782343566417694,20.941694259643555,117.74250030517578,-0.34280866384506226,0.0,1.0
110,27.25,32.98392868041992,34.09489440917969,135.4422149658203,103.4888916015625,107.23348236083984,0.0019697900861501694,0.09668909013271332,20.930740356445312,117.4322280883789,-0.3215148448944092,0.0,1.0
111,27.5,32.71989059448242,34.08588790893555,125.20516967773438,103.49269104003906,106.9731216430664,0.002145100850611925,0.10466817766427994,20.920881271362305,117.60237884521484,-0.29919373989105225,0.0,1.0
112,27.75,33.00181198120117,34.32815933227539,132.59825134277344,103.4779052734375,106.44168090820312,0.0023028806317597628,0.1118493601679802,20.895479202270508,117.54232788085938,-0.2554364800453186,0.0,1.0
113,28,33.32608413696289,34.262001037597656,127.30647277832031,103.49776458740234,106.3611068725586,0.0024448824115097523,0.12959273159503937,20.872615814208984,117.69245147705078,-0.24685096740722656,0.0,1.0
114,28.25,33.064308166503906,34.26557540893555,125.59139251708984,103.4981918334961,106.80824279785156,0.002572684083133936,0.14556176960468292,20.852039337158203,117.55233001708984,-0.284760445356369,0.0,1.0
115,28.5,33.740108489990234,34.619956970214844,126.56685638427734,103.48255157470703,106.56371307373047,0.002687705447897315,0.1599338948726654,20.833520889282227,117.39219665527344,-0.2653947174549103,0.0,1.0
116,28.75,34.14020919799805,34.3179817199707,119.67372131347656,103.47663116455078,106.00153350830078,0.0028516724705696106,0.17286881804466248,20.81685447692871,117.4322280883789,-0.21806639432907104,0.0,1.0
117,29,34.177364349365234,34.55394744873047,123.98164367675781,103.49353790283203,107.12775421142578,0.0029992428608238697,0.19412817060947418,20.789457321166992,117.4422378540039,-0.3121861219406128,0.0,1.0
118,29.25,33.94095993041992,34.71221923828125,120.9140396118164,103.494384765625,107.40861511230469,0.003132056212052703,0.21326158940792084,20.764799118041992,117.35215759277344,-0.33579543232917786,0.0,1.0
119,29.5,34.52366638183594,34.88357162475586,115.79780578613281,103.48381805419922,107.30148315429688,0.0032515882048755884,0.23048166930675507,20.74260711669922,117.30211639404297,-0.3276923894882202,0.0,1.0
120,29.75,34.66254425048828,34.74686813354492,119.90880584716797,103.48255157470703,106.7989273071289,0.0033591671381145716,0.24597974121570587,20.72263526916504,117.28209686279297,-0.28533855080604553,0.0,1.0
121,30,34.80062484741211,34.999351501464844,114.52848052978516,103.48846435546875,105.58793640136719,0.0034950850531458855,0.2690316438674927,20.704660415649414,117.2220458984375,-0.18166916072368622,0.0,1.0
122,30.25,35.12609100341797,35.23746871948242,116.2489013671875,103.48846435546875,105.75468444824219,0.0036174110136926174,0.28977835178375244,20.677692413330078,117.17200469970703,-0.19594259560108185,0.0,1.0
123,30.5,35.93736267089844,35.93134307861328,119.39817810058594,103.48043823242188,104.7863540649414,0.0037275045178830624,0.3084504008293152,20.65342140197754,117.15198516845703,-0.11343923211097717,0.0,1.0
124,30.75,36.07969665527344,35.550209045410156,118.50895690917969,103.48677825927734,106.05277252197266,0.003826588625088334,0.32525524497032166,20.631576538085938,117.0418930053711,-0.22155047953128815,0.0,1.0
125,31,36.4619140625,35.728050231933594,115.64362335205078,103.4998779296875,106.24559783935547,0.003915764391422272,0.34037959575653076,20.61191749572754,117.0318832397461,-0.23683728277683258,0.0,1.0
126,31.25,36.753662109375,36.19744873046875,113.02864074707031,103.48762512207031,105.79660034179688,0.004027355927973986,0.36103251576423645,20.594223022460938,116.9918441772461,-0.19960060715675354,0.0,1.0
127,31.5,36.002464294433594,35.66582489013672,118.00366973876953,103.4753646850586,105.44355010986328,0.004127788357436657,0.37962013483047485,20.57003402709961,116.89176177978516,-0.17043668031692505,0.0,1.0
128,31.75,36.24365234375,35.06725311279297,117.03965759277344,103.49565124511719,106.25025177001953,0.004218177404254675,0.3963489830493927,20.548263549804688,116.80168151855469,-0.23760274052619934,0.0,1.0
129,32,35.969181060791016,35.27665710449219,115.4879150390625,103.49353790283203,105.8459701538086,0.004299527499824762,0.41140496730804443,20.528669357299805,116.85172271728516,-0.2033042162656784,0.0,0.0
130,32.25,36.80345153808594,35.60078048706055,111.03573608398438,103.4888916015625,105.61634826660156,0.004383851774036884,0.4249553382396698,20.511035919189453,116.79167175292969,-0.18406565487384796,0.0,0.0
131,32.5,36.97736358642578,35.47757339477539,110.92963409423828,103.48381805419922,106.35365295410156,0.00445974338799715,0.4412195086479187,20.49516487121582,116.68157958984375,-0.2474355250597,0.0,0.0
132,32.75,37.65726089477539,35.996150970458984,117.97467041015625,103.49185180664062,106.35086059570312,0.004528046119958162,0.4558572471141815,20.480880737304688,116.62152099609375,-0.24649636447429657,0.0,0.0
133,33,38.420406341552734,36.02951431274414,117.81208801269531,103.4981918334961,105.97871398925781,0.004589518532156944,0.4690312147140503,20.46802520751953,116.63153076171875,-0.21423420310020447,0.0,0.0
134,33.25,38.715675354003906,36.5189323425293,117.93421173095703,103.48297119140625,105.9647445678711,0.004644843749701977,0.480887770652771,20.453012466430664,116.58148956298828,-0.21437223255634308,0.0,0.0
135,33.5,38.94252395629883,36.5002326965332,116.06648254394531,103.4863510131836,105.67922973632812,0.004694636445492506,0.49155867099761963,20.43950080871582,116.50141906738281,-0.1896715611219406,0.0,0.0
136,33.75,39.50775146484375,37.34272003173828,116.95722198486328,103.48677825927734,106.44773864746094,0.004739449825137854,0.5021713376045227,20.427339553833008,116.48139953613281,-0.25517579913139343,0.0,0.0
137,34,39.32964324951172,37.987457275390625,117.7594223022461,103.48804473876953,106.25910186767578,0.004783704411238432,0.5117227435112,20.41639518737793,116.48139953613281,-0.2390209287405014,0.0,0.0
138,34.25,40.26729202270508,38.216148376464844,112.96834564208984,103.50030517578125,105.97638702392578,0.0048235333524644375,0.5203189849853516,20.406902313232422,116.36129760742188,-0.21385106444358826,0.0,0.0
139,34.5,40.59300994873047,37.85165786743164,115.49555206298828,103.49607849121094,106.3485336303711,0.0048593794927001,0.5280556082725525,20.398359298706055,116.3312759399414,-0.2459290474653244,0.0,0.0
140,34.75,41.138099670410156,38.43853759765625,115.57569122314453,103.48466491699219,105.18877410888672,0.004891640972346067,0.5350185632705688,20.390670776367188,116.2912368774414,-0.1477411389350891,0.0,0.0
141,35,41.187171936035156,38.66006851196289,117.92581939697266,103.49649810791016,105.30708312988281,0.004920022562146187,0.5414776802062988,20.383750915527344,116.25120544433594,-0.15687483549118042,0.0,0.0
142,35.25,41.62497329711914,39.15427017211914,119.13026428222656,103.50495147705078,105.57908630371094,0.0049455659464001656,0.5472908616065979,20.37752342224121,116.16111755371094,-0.17947016656398773,0.0,0.0
143,35.5,42.02888870239258,39.59354782104492,114.34911346435547,103.48212432861328,105.42305755615234,0.004968554712831974,0.5525227189064026,20.371917724609375,116.12108612060547,-0.16808773577213287,0.0,0.0
144,35.75,42.58935546875,39.67513656616211,113.18053436279297,103.49903106689453,104.8562240600586,0.0049892449751496315,0.5572314262390137,20.366872787475586,116.14110565185547,-0.11784344166517258,0.0,0.0
145,36,42.843177795410156,39.77993392944336,116.34125518798828,103.49691772460938,105.85482025146484,0.005007865838706493,0.5614692568778992,20.36233139038086,116.111083984375,-0.2037646472454071,0.0,0.0
146,36.25,43.63039779663086,40.5705680847168,115.13681030273438,103.4850845336914,106.11518096923828,0.005024624988436699,0.5652832984924316,20.358245849609375,116.051025390625,-0.22701989114284515,0.0,0.0
147,36.5,43.30387878417969,40.460426330566406,114.5933609008789,103.48128509521484,105.87345123291016,0.005039708223193884,0.5682504773139954,20.354568481445312,115.99097442626953,-0.20672303438186646,0.0,0.0
148,36.75,43.611873626708984,40.843875885009766,115.50318145751953,103.49607849121094,105.65547180175781,0.005053282715380192,0.5709209442138672,20.351259231567383,115.93092346191406,-0.18678754568099976,0.0,0.0
149,37,44.165218353271484,41.40296936035156,116.75418853759766,103.49903106689453,104.8031234741211,0.005068769212812185,0.5733243227005005,20.34827995300293,115.93092346191406,-0.11326125264167786,0.0,0.0
150,37.25,44.421852111816406,41.101356506347656,113.78352355957031,103.49480438232422,105.06394958496094,0.005082706920802593,0.5754873752593994,20.3478946685791,115.83084106445312,-0.1361144483089447,0.0,0.0
151,37.5,44.7340202331543,42.114994049072266,117.46250915527344,103.48170471191406,104.72301483154297,0.005095250904560089,0.5774341225624084,20.347549438476562,115.78079223632812,-0.10785909742116928,0.0,0.0
152,37.75,45.376461029052734,42.137935638427734,120.18206024169922,103.49691772460938,103.80545806884766,0.005106540396809578,0.5778381824493408,20.347238540649414,115.77078247070312,-0.026925958693027496,0.0,0.0
153,38,45.13029479980469,42.8420295715332,113.85984802246094,103.50621795654297,104.58281707763672,0.005116701126098633,0.5782018303871155,20.34695816040039,115.74075317382812,-0.09359855949878693,0.0,0.0
154,38.25,45.689544677734375,42.19062042236328,118.8997573852539,103.49565124511719,103.97173309326172,0.005125845782458782,0.5785291194915771,20.34670639038086,115.64067077636719,-0.041513897478580475,0.0,0.0
155,38.5,45.67965316772461,43.08658981323242,114.16744995117188,103.49227142333984,104.20088958740234,0.0051412698812782764,0.5773383975028992,20.348546981811523,115.59062194824219,-0.061723653227090836,0.0,0.0
156,38.75,46.43116760253906,42.8359489440918,117.73652648925781,103.51171112060547,103.30335998535156,0.00515515124425292,0.5762667655944824,20.350202560424805,115.61064910888672,0.018225472420454025,0.0,0.0
157,39,46.87595748901367,43.517852783203125,117.39076232910156,103.50495147705078,104.10820007324219,0.0051676444709300995,0.5753023028373718,20.351694107055664,115.55059051513672,-0.05256616696715355,0.0,0.0
158,39.25,46.78504180908203,44.23921203613281,120.42096710205078,103.50495147705078,104.5455551147461,0.005178888328373432,0.5744342803955078,20.35303497314453,115.48052978515625,-0.09048633277416229,0.0,0.0
159,39.5,47.39459991455078,44.389610290527344,117.53273010253906,103.49015808105469,104.08631134033203,0.005189008079469204,0.5723294615745544,20.3542423248291,115.43048858642578,-0.051956646144390106,0.0,0.0
160,39.75,47.07563400268555,44.290462493896484,111.456298828125,103.51044464111328,103.53857421875,0.0052138203755021095,0.570435106754303,20.356937408447266,115.48052978515625,-0.0024577912408858538,0.0,0.0
161,40,47.65232849121094,45.196224212646484,119.24018096923828,103.50833129882812,104.402099609375,0.0052361516281962395,0.5687302350997925,20.359363555908203,115.45050048828125,-0.07777023315429688,0.0,0.0
162,40.25,47.551788330078125,44.68136978149414,117.65714263916016,103.5134048461914,104.61076354980469,0.0052562495693564415,0.5671958327293396,20.36154556274414,115.33040618896484,-0.09538772702217102,0.0,0.0
163,40.5,48.098201751708984,45.38108825683594,122.33602142333984,103.4998779296875,103.45939636230469,0.005293986294418573,0.5658148527145386,20.363510131835938,115.27034759521484,0.003538305638357997,0.0,0.0
164,40.75,47.98444747924805,45.40847396850586,117.89452362060547,103.51382446289062,103.59166717529297,0.005327949300408363,0.5633670687675476,20.366426467895508,115.27034759521484,-0.006799651775509119,0.0,0.0
165,41,48.79330062866211,45.45102310180664,115.72071838378906,103.51509094238281,103.48221588134766,0.005358516238629818,0.5611640214920044,20.369050979614258,115.22030639648438,0.0028732267674058676,0.0,0.0
166,41.25,49.106590270996094,45.632659912109375,116.8221206665039,103.50072479248047,104.42398834228516,0.005386026110500097,0.559181272983551,20.371414184570312,115.11021423339844,-0.08033139258623123,0.0,0.0
167,41.5,48.930206298828125,45.857826232910156,124.22055053710938,103.50325775146484,104.91584014892578,0.00541078532114625,0.5573968291282654,20.3735408782959,115.08018493652344,-0.12261541187763214,0.0,0.0
168,41.75,48.940696716308594,46.56608963012695,123.0321273803711,103.5201644897461,103.2763442993164,0.005454703699797392,0.5557908415794373,20.37545394897461,115.0901870727539,0.021329589188098907,0.0,0.0
169,42,49.33649826049805,46.62651443481445,114.47886657714844,103.522705078125,102.22371673583984,0.005494230426847935,0.5538777709007263,20.37717628479004,115.05015563964844,0.11421990394592285,0.0,0.0
170,42.25,49.34303283691406,46.1242790222168,119.36383056640625,103.5108642578125,102.66153717041016,0.0055298046208918095,0.5521560311317444,20.378726959228516,114.9300537109375,0.07452652603387833,0.0,0.0
171,42.5,49.534732818603516,46.70476531982422,120.70490264892578,103.52650451660156,103.33503723144531,0.005561821162700653,0.5506064295768738,20.3801212310791,114.94005584716797,0.016744589433073997,0.0,0.0
172,42.75,49.56687545776367,47.12064743041992,124.8731460571289,103.5243911743164,103.17481231689453,0.00560835562646389,0.5492118000984192,20.381376266479492,114.95006561279297,0.03059578686952591,0.0,0.0
173,43,50.05266189575195,47.50324249267578,114.57198333740234,103.53876495361328,102.54277038574219,0.0056502362713217735,0.547956645488739,20.382505416870117,114.8699951171875,0.08743421733379364,0.0,0.0
174,43.25,50.20257568359375,47.13615036010742,120.7461166381836,103.52101135253906,102.43563842773438,0.0056879292242228985,0.5470508933067322,20.383522033691406,114.7599105834961,0.09533879905939102,0.0,0.0
175,43.5,50.32006072998047,47.53194808959961,116.17715454101562,103.51805114746094,103.0709457397461,0.005721852649003267,0.5462357401847839,20.384437561035156,114.74989318847656,0.03915251046419144,0.0,0.0
176,43.75,50.383541107177734,47.76353454589844,120.08130645751953,103.53665161132812,103.12823486328125,0.005758950486779213,0.5455020666122437,20.38526153564453,114.7599105834961,0.03575162962079048,0.0,0.0
177,44,50.492881774902344,48.39740753173828,120.07138061523438,103.53749084472656,104.12963104248047,0.005792338401079178,0.5448417663574219,20.386003494262695,114.7098617553711,-0.05158466100692749,0.0,0.0
178,44.25,50.88196563720703,48.17967224121094,119.09133911132812,103.53031158447266,103.60331726074219,0.005822387523949146,0.5447158217430115,20.386211395263672,114.61978149414062,-0.00637610862031579,0.0,0.0
179,44.5,51.177738189697266,48.09144973754883,118.12579345703125,103.52523803710938,103.41468048095703,0.005822387523949146,0.5446025133132935,20.386211395263672,114.59976196289062,0.009665075689554214,0.0,0.0
180,44.75,51.21460723876953,48.14022445678711,120.68276977539062,103.55228424072266,103.78868865966797,0.005849431734532118,0.5445005297660828,20.386398315429688,114.57975006103516,-0.020626675337553024,0.0,0.0
181,45,51.53275680541992,48.228912353515625,116.517578125,103.544677734375,103.84830474853516,0.005895677488297224,0.5444087386131287,20.386716842651367,114.57975006103516,-0.026485249400138855,0.0,0.0
182,45.25,51.422969818115234,48.83171463012695,120.34310913085938,103.52903747558594,104.85016632080078,0.005915392655879259,0.544835090637207,20.38685417175293,114.44963073730469,-0.11469884216785431,0.0,0.0
183,45.5,52.19481658935547,48.61787033081055,116.64046478271484,103.54975128173828,104.29637145996094,0.005915392655879259,0.545218825340271,20.38685417175293,114.40959930419922,-0.06498618423938751,0.0,0.0
184,45.75,51.944435119628906,48.9653205871582,116.95417022705078,103.55059814453125,104.51342010498047,0.005918719340115786,0.5455641746520996,20.386518478393555,114.41960906982422,-0.08371709287166595,0.0,0.0
185,46,51.869659423828125,48.961612701416016,115.86421203613281,103.55313110351562,103.50084686279297,0.005921713542193174,0.5458750128746033,20.386215209960938,114.37957000732422,0.004568703472614288,0.0,0.0
186,46.25,51.877197265625,49.815086364746094,117.28924560546875,103.5484848022461,104.47242736816406,0.005924408324062824,0.5461547374725342,20.385942459106445,114.25946807861328,-0.08035314828157425,0.0,0.0
187,46.5,52.75389862060547,49.59413146972656,116.01152038574219,103.544677734375,104.65035247802734,0.005913055967539549,0.5468385219573975,20.385696411132812,114.22943878173828,-0.096077561378479,0.0,0.0
188,46.75,52.784095764160156,49.924163818359375,117.08316040039062,103.55482482910156,104.01598358154297,0.00590283889323473,0.5474539399147034,20.385391235351562,114.21943664550781,-0.040192410349845886,0.0,0.0
189,47,52.52010726928711,49.73222732543945,118.1151123046875,103.56243133544922,104.60284423828125,0.005893643479794264,0.5480078458786011,20.385116577148438,114.18939971923828,-0.09041935205459595,0.0,0.0
