Repository: ulfsri/fsri_materials_database

# Materials and Products Database

## 01_Data

Raw data generated from each apparatus are included here in plain-text format. The data is organized first by material, next by the short name of test apparatus used, and where applicable additional filtering by test settings.

### material.json

Each material directory contains a json file of the same name as the material. This file links the data stored in the repository as well as data and graphs produced by the accompanying scripts (__02_Scripts__) to the respective landing page for the material on the front-end website.

File: 01_Data/Engineered_Flooring/MCC/Engineered_Flooring_30K_min_211026_R3.txt (part 1 of 4)
Sample ID:	C:\MCC\MCC Cal\Test\Engineered_Flooring_30K_min_211026_R3.txt
Sample Weight (mg):	5
Heating Rate (C/s):	0.5
Combustor Temp (C):	900
N2 Flow Rate (cc/min):	80
O2 Flow Rate (cc/min):	20
Calibration File:	C:\MCC\MCC Cal\Coeff1 JN10440_30_210304.txt.txt
T Correction Coefficients:	0	1.024463	0
Time Shift (s):	14
*
Time (s)	Temperature (C)	N2 flow rate (cc/min)	O2 flow rate (cc/min)	Flow Rate (cc/min)	Oxygen (%)	HRR (W/g)	Heating rate (C/s)
0.000	107.561	79.994	19.999	102.943	20.175	0.155	0.003
0.500	107.554	79.997	19.999	102.947	20.178	-0.014	-0.017
1.000	107.572	79.993	19.998	102.954	20.175	0.116	-0.006
1.500	107.529	79.997	19.997	102.962	20.176	0.089	-0.007
2.000	107.564	79.997	19.998	102.967	20.177	0.022	-0.016
2.500	107.523	79.972	20.000	102.966	20.177	0.033	-0.006
3.000	107.571	79.990	19.997	102.959	20.177	0.007	0.000
3.500	107.537	79.988	19.998	102.953	20.178	-0.031	0.010
4.000	107.575	79.993	19.997	102.947	20.176	0.070	0.009
4.500	107.583	80.001	19.997	102.942	20.174	0.204	0.026
5.000	107.566	79.997	19.997	102.945	20.171	0.410	0.019
5.500	107.544	79.998	19.997	102.949	20.173	0.266	-0.025
6.000	107.536	80.010	19.995	102.947	20.176	0.087	-0.035
6.500	107.559	80.000	19.995	102.949	20.172	0.343	-0.008
7.000	107.560	79.998	19.997	102.950	20.174	0.220	0.020
7.500	107.526	79.999	19.997	102.948	20.177	0.000	-0.004
8.000	107.513	79.987	19.996	102.952	20.173	0.267	-0.040
8.500	107.526	80.004	19.995	102.959	20.174	0.181	-0.024
9.000	107.548	80.004	19.995	102.964	20.173	0.271	0.017
9.500	107.570	79.996	19.996	102.971	20.172	0.338	0.040
10.001	107.559	80.006	19.995	102.977	20.168	0.573	0.027
10.501	107.555	80.000	19.997	102.988	20.174	0.224	-0.002
11.001	107.528	80.006	19.996	102.995	20.172	0.351	-0.023
11.500	107.557	79.995	19.996	103.004	20.172	0.362	-0.015
12.000	107.590	80.006	19.995	103.009	20.174	0.222	0.031
12.500	107.603	80.003	19.997	103.018	20.174	0.226	0.054
13.000	107.594	79.989	19.997	103.011	20.175	0.137	0.026
13.500	107.578	80.004	19.995	103.009	20.173	0.271	-0.010
14.000	107.562	79.995	19.996	103.006	20.173	0.260	-0.028
14.500	107.620	79.995	19.997	103.003	20.172	0.329	0.005
15.000	107.589	79.995	19.996	102.999	20.171	0.416	0.034
15.500	107.625	79.987	19.996	103.006	20.176	0.098	0.016
16.000	107.632	79.990	19.997	103.011	20.172	0.329	0.024
16.500	107.568	79.989	19.999	103.014	20.171	0.403	-0.007
17.000	107.644	79.997	19.997	103.018	20.171	0.410	-0.022
17.500	107.656	79.995	19.996	103.022	20.174	0.217	0.050
18.000	107.675	80.012	19.995	103.025	20.172	0.311	0.059
18.500	107.672	80.001	19.997	103.027	20.169	0.541	0.024
19.000	107.677	79.993	19.995	103.032	20.172	0.347	0.009
19.500	107.671	79.996	19.996	103.034	20.167	0.631	0.000
20.000	107.693	80.007	19.996	103.039	20.166	0.705	0.007
20.500	107.749	79.995	19.996	103.045	20.169	0.539	0.047
21.000	107.772	80.002	19.995	103.052	20.166	0.705	0.079
21.500	107.745	79.992	19.998	103.063	20.165	0.765	0.038
22.000	107.774	79.998	19.996	103.073	20.164	0.873	-0.001
22.500	107.841	79.992	19.997	103.082	20.162	0.951	0.049
23.000	107.830	79.998	19.998	103.093	20.162	0.986	0.076
23.500	107.849	79.992	19.997	103.093	20.159	1.161	0.032
24.000	107.901	79.990	19.995	103.093	20.154	1.494	0.039
24.500	107.904	79.994	19.997	103.102	20.158	1.248	0.063
25.000	107.959	79.992	19.999	103.103	20.157	1.276	0.057
25.500	107.960	79.995	19.997	103.100	20.155	1.406	0.058
26.000	108.003	79.991	19.997	103.105	20.157	1.309	0.050
26.500	108.100	79.994	19.998	103.103	20.157	1.279	0.091
27.000	108.080	79.994	19.996	103.096	20.156	1.397	0.108
27.500	108.134	79.993	19.998	103.094	20.157	1.296	0.056
28.000	108.205	79.993	19.998	103.091	20.156	1.397	0.080
28.500	108.238	79.995	19.997	103.091	20.156	1.348	0.114
29.000	108.235	79.995	19.997	103.089	20.154	1.497	0.067
29.500	108.275	80.001	19.997	103.084	20.156	1.345	0.034
30.000	108.309	79.999	19.998	103.079	20.154	1.497	0.056
30.500	108.368	79.993	19.997	103.080	20.159	1.195	0.083
31.000	108.440	79.995	19.997	103.073	20.157	1.298	0.112
31.500	108.486	79.992	19.998	103.071	20.157	1.322	0.125
32.000	108.510	79.981	19.998	103.073	20.159	1.157	0.094
32.500	108.569	79.991	19.999	103.077	20.162	0.976	0.076
33.000	108.636	80.000	19.998	103.081	20.162	1.014	0.105
33.500	108.640	79.989	19.998	103.095	20.159	1.186	0.099
34.000	108.753	79.997	19.996	103.099	20.158	1.213	0.094
34.500	108.790	80.009	19.997	103.107	20.159	1.170	0.133
35.000	108.842	79.990	19.998	103.107	20.159	1.181	0.120
35.500	108.883	79.998	19.997	103.092	20.161	1.073	0.091
36.000	108.956	79.997	19.997	103.071	20.160	1.107	0.103
36.500	108.996	79.999	19.996	103.058	20.157	1.284	0.114
37.000	109.074	79.991	19.997	103.043	20.155	1.407	0.115
37.500	109.075	79.998	19.997	103.035	20.157	1.312	0.098
38.000	109.122	79.988	19.997	103.042	20.156	1.362	0.063
38.500	109.186	79.989	19.999	103.049	20.156	1.350	0.079
39.000	109.240	80.001	19.997	103.053	20.158	1.263	0.115
39.500	109.290	79.998	19.997	103.060	20.153	1.549	0.112
40.000	109.363	80.004	19.997	103.070	20.153	1.578	0.114
40.500	109.465	80.006	19.994	103.076	20.152	1.652	0.148
41.000	109.500	79.993	19.999	103.089	20.155	1.438	0.156
41.500	109.572	79.997	19.997	103.098	20.155	1.447	0.122
42.000	109.630	79.997	19.997	103.103	20.153	1.540	0.119
42.500	109.701	79.997	19.998	103.102	20.154	1.471	0.130
43.000	109.744	79.991	19.998	103.098	20.149	1.795	0.122
43.500	109.813	79.993	19.997	103.092	20.153	1.541	0.113
44.000	109.878	79.985	19.997	103.092	20.152	1.607	0.123
44.500	109.998	80.002	19.997	103.091	20.149	1.827	0.159
45.000	110.034	79.995	19.997	103.093	20.149	1.820	0.170
45.501	110.116	79.997	19.997	103.099	20.149	1.804	0.137
46.001	110.180	79.997	19.996	103.108	20.151	1.703	0.132
46.500	110.264	79.994	19.997	103.116	20.149	1.797	0.147
47.000	110.311	79.995	19.997	103.126	20.151	1.683	0.139
47.501	110.370	79.995	19.998	103.133	20.148	1.860	0.118
48.001	110.461	79.989	19.996	103.138	20.144	2.114	0.128
48.500	110.551	79.995	19.997	103.138	20.148	1.857	0.165
49.000	110.631	79.996	19.998	103.138	20.145	2.087	0.176
49.500	110.696	79.996	19.997	103.140	20.146	2.002	0.157
50.000	110.787	79.995	19.998	103.144	20.148	1.890	0.150
50.500	110.853	79.996	19.997	103.151	20.144	2.119	0.157
51.000	110.953	79.996	19.997	103.155	20.148	1.868	0.162
51.500	111.049	79.994	19.998	103.158	20.144	2.140	0.181
52.000	111.143	79.996	19.998	103.158	20.143	2.225	0.193
52.500	111.223	79.995	19.998	103.155	20.142	2.284	0.182
53.000	111.323	79.996	19.999	103.148	20.145	2.103	0.177
53.500	111.418	79.992	19.998	103.145	20.143	2.226	0.188
54.000	111.511	79.992	19.999	103.142	20.141	2.328	0.191
54.500	111.611	79.998	19.998	103.147	20.143	2.205	0.190
55.000	111.684	79.998	19.997	103.153	20.143	2.217	0.183
55.500	111.819	79.998	19.997	103.161	20.145	2.107	0.191
56.000	111.937	79.997	19.996	103.167	20.142	2.266	0.231
56.500	111.982	79.996	19.999	103.175	20.141	2.304	0.208
57.000	112.089	79.998	19.998	103.172	20.142	2.252	0.157
57.500	112.203	79.997	19.996	103.171	20.142	2.284	0.186
58.000	112.322	79.999	19.997	103.172	20.141	2.344	0.228
58.500	112.420	79.999	19.998	103.176	20.139	2.487	0.225
59.000	112.507	79.995	19.998	103.182	20.140	2.376	0.201
59.500	112.637	79.996	19.998	103.189	20.138	2.507	0.201
60.000	112.766	79.997	19.998	103.192	20.138	2.547	0.238
60.500	112.863	79.998	19.998	103.193	20.139	2.452	0.242
61.000	112.978	79.997	19.997	103.192	20.137	2.603	0.219
61.500	113.112	79.995	19.998	103.194	20.140	2.371	0.231
62.000	113.225	79.995	19.996	103.196	20.141	2.308	0.248
62.500	113.320	79.999	19.997	103.200	20.139	2.479	0.227
63.000	113.448	79.997	19.998	103.203	20.139	2.472	0.215
63.500	113.590	79.998	19.996	103.202	20.137	2.575	0.246
64.000	113.717	79.998	19.998	103.198	20.138	2.512	0.270
64.500	113.867	79.999	19.997	103.197	20.136	2.628	0.273
65.000	113.943	79.997	19.997	103.193	20.140	2.415	0.251
65.500	114.093	79.994	19.998	103.195	20.137	2.576	0.226
66.000	114.211	79.998	19.997	103.197	20.136	2.681	0.247
66.500	114.367	79.997	19.997	103.197	20.136	2.672	0.271
67.000	114.507	79.996	19.996	103.198	20.135	2.704	0.285
67.500	114.606	79.999	19.996	103.201	20.137	2.617	0.267
68.000	114.777	79.996	19.996	103.196	20.135	2.713	0.255
68.500	114.916	79.996	19.997	103.193	20.136	2.628	0.290
69.000	115.036	79.997	19.996	103.194	20.137	2.575	0.284
69.500	115.173	79.995	19.996	103.192	20.137	2.588	0.258
70.000	115.325	79.995	19.997	103.189	20.135	2.693	0.273
70.500	115.471	79.996	19.997	103.190	20.136	2.668	0.293
71.000	115.644	79.994	19.997	103.193	20.137	2.624	0.308
71.500	115.760	79.996	19.996	103.192	20.137	2.622	0.304
72.000	115.876	79.996	19.996	103.188	20.139	2.452	0.261
72.501	116.010	79.997	19.999	103.188	20.135	2.744	0.241
73.001	116.140	79.996	19.996	103.185	20.138	2.541	0.257
73.500	116.293	79.995	19.996	103.181	20.135	2.698	0.274
74.000	116.439	79.994	19.996	103.180	20.136	2.686	0.291
74.500	116.630	79.993	19.996	103.182	20.136	2.684	0.318
75.000	116.783	79.997	19.996	103.183	20.137	2.595	0.341
75.500	116.948	79.995	19.997	103.189	20.135	2.727	0.331
76.000	117.042	79.997	19.996	103.196	20.137	2.588	0.288
76.500	117.265	79.994	19.996	103.200	20.140	2.421	0.288
77.000	117.414	79.998	19.996	103.200	20.136	2.644	0.344
77.500	117.547	79.993	19.997	103.201	20.137	2.591	0.327
78.001	117.672	79.994	19.996	103.196	20.138	2.506	0.270
78.501	117.869	79.997	19.996	103.191	20.137	2.571	0.289
79.000	118.030	79.995	19.996	103.188	20.138	2.515	0.340
79.500	118.196	79.997	19.996	103.187	20.139	2.494	0.343
80.000	118.327	79.994	19.997	103.185	20.136	2.629	0.312
80.500	118.485	79.996	19.997	103.185	20.139	2.490	0.293
81.000	118.678	79.996	19.995	103.185	20.138	2.528	0.320
81.500	118.826	79.993	19.996	103.184	20.134	2.756	0.346
82.000	118.978	79.995	19.998	103.183	20.136	2.667	0.321
82.500	119.138	79.995	19.997	103.181	20.135	2.722	0.306
83.000	119.325	79.996	19.996	103.183	20.136	2.633	0.329
83.500	119.480	79.995	19.995	103.183	20.137	2.568	0.344
84.000	119.613	79.994	19.996	103.183	20.137	2.614	0.315
84.500	119.779	79.995	19.997	103.183	20.137	2.592	0.294
85.000	119.955	79.996	19.997	103.183	20.135	2.732	0.321
85.500	120.138	79.994	19.996	103.182	20.136	2.681	0.350
86.000	120.291	79.996	19.996	103.180	20.137	2.621	0.347
86.500	120.443	79.994	19.997	103.180	20.136	2.645	0.321
87.000	120.623	79.998	19.996	103.181	20.134	2.763	0.319
87.500	120.764	79.993	19.997	103.180	20.136	2.629	0.326
88.000	120.976	79.997	19.997	103.177	20.134	2.775	0.337
88.500	121.143	79.996	19.997	103.178	20.133	2.850	0.366
89.000	121.290	79.997	19.996	103.177	20.138	2.555	0.347
89.500	121.494	79.995	19.996	103.175	20.137	2.587	0.332
90.000	121.668	79.995	19.996	103.174	20.137	2.582	0.364
90.500	121.811	79.996	19.996	103.177	20.137	2.612	0.348
91.001	122.009	79.994	19.997	103.169	20.137	2.596	0.329
91.501	122.164	79.995	19.996	103.166	20.138	2.532	0.347
92.000	122.342	79.996	19.996	103.166	20.138	2.552	0.343
92.500	122.527	79.994	19.997	103.168	20.139	2.470	0.348
93.000	122.726	79.996	19.997	103.169	20.139	2.452	0.374
93.500	122.908	79.993	19.997	103.178	20.137	2.566	0.382
94.000	123.120	79.995	19.996	103.187	20.138	2.505	0.387
94.500	123.270	79.995	19.995	103.194	20.141	2.367	0.378
95.000	123.449	79.995	19.997	103.202	20.135	2.696	0.346
95.500	123.626	79.994	19.996	103.209	20.135	2.750	0.342
96.000	123.789	79.994	19.997	103.214	20.137	2.586	0.348
96.500	123.973	79.995	19.996	103.218	20.136	2.657	0.344
97.000	124.171	79.994	19.996	103.219	20.137	2.612	0.365
97.500	124.335	79.995	19.994	103.219	20.135	2.697	0.372
98.000	124.557	79.995	19.997	103.219	20.134	2.813	0.374
98.500	124.716	79.995	19.996	103.220	20.137	2.588	0.383
99.000	124.909	79.994	19.997	103.221	20.133	2.845	0.366
99.500	125.074	79.997	19.996	103.225	20.136	2.647	0.355
100.000	125.296	79.994	19.996	103.228	20.135	2.701	0.373
100.500	125.483	79.994	19.997	103.228	20.135	2.731	0.398
101.000	125.630	79.993	19.995	103.226	20.133	2.884	0.372
101.500	125.834	79.992	19.997	103.217	20.132	2.925	0.342
102.000	126.068	79.995	19.996	103.205	20.133	2.860	0.394
102.500	126.210	79.994	19.997	103.187	20.136	2.668	0.407
103.000	126.471	79.994	19.996	103.172	20.133	2.844	0.389
103.500	126.605	79.994	19.997	103.161	20.135	2.714	0.399
104.000	126.837	79.995	19.996	103.160	20.135	2.708	0.381
104.500	127.041	79.993	19.996	103.163	20.135	2.732	0.401
105.000	127.212	79.993	19.995	103.177	20.135	2.705	0.405
105.500	127.426	79.995	19.996	103.193	20.137	2.578	0.380
106.000	127.643	79.993	19.997	103.213	20.136	2.668	0.408
106.500	127.843	79.995	19.996	103.231	20.135	2.728	0.424
107.000	128.050	79.996	19.997	103.247	20.135	2.724	0.412
107.500	128.222	79.996	19.996	103.264	20.136	2.673	0.393
108.000	128.418	79.995	19.996	103.276	20.137	2.581	0.374
108.500	128.665	79.997	19.996	103.276	20.136	2.673	0.406
109.000	128.853	79.994	19.997	103.269	20.133	2.849	0.439
109.500	129.006	79.994	19.996	103.257	20.135	2.713	0.388
110.000	129.199	79.996	19.996	103.237	20.134	2.784	0.343
110.500	129.434	79.995	19.997	103.221	20.135	2.744	0.387
111.000	129.607	79.995	19.996	103.205	20.132	2.942	0.418
111.500	129.812	79.995	19.997	103.202	20.137	2.612	0.393
112.000	130.032	79.996	19.997	103.202	20.135	2.725	0.401
112.500	130.228	79.996	19.997	103.205	20.137	2.576	0.421
113.000	130.437	79.995	19.996	103.208	20.135	2.733	0.411
113.500	130.648	79.995	19.997	103.214	20.133	2.862	0.413
114.000	130.852	80.000	19.996	103.216	20.134	2.819	0.417
114.500	131.038	79.994	19.996	103.215	20.135	2.703	0.403
115.000	131.248	79.997	19.996	103.214	20.136	2.677	0.393
115.500	131.435	79.997	19.996	103.215	20.132	2.900	0.396
116.000	131.665	79.996	19.997	103.215	20.133	2.858	0.406
116.500	131.859	79.996	19.996	103.212	20.131	2.969	0.420
117.000	132.068	79.998	19.997	103.207	20.131	3.007	0.413
117.500	132.292	79.997	19.996	103.200	20.133	2.876	0.418
118.000	132.445	79.996	19.997	103.190	20.132	2.930	0.406
118.500	132.724	79.999	19.996	103.182	20.133	2.833	0.405
119.000	132.909	79.997	19.996	103.174	20.133	2.849	0.448
119.500	133.106	79.996	19.997	103.175	20.132	2.943	0.423
120.001	133.323	79.997	19.997	103.182	20.132	2.929	0.398
120.501	133.486	79.996	19.996	103.191	20.132	2.936	0.397
121.000	133.718	79.997	19.997	103.202	20.133	2.835	0.387
121.500	133.965	79.996	19.997	103.212	20.132	2.907	0.437
122.000	134.155	79.996	19.997	103.218	20.131	3.002	0.458
122.500	134.375	79.997	19.997	103.217	20.134	2.781	0.424
123.000	134.620	79.996	19.998	103.214	20.137	2.609	0.437
123.500	134.760	79.999	19.997	103.210	20.132	2.895	0.425
124.000	134.985	79.996	19.997	103.209	20.135	2.736	0.375
124.500	135.200	79.999	19.997	103.210	20.134	2.812	0.403
125.000	135.413	79.995	19.997	103.210	20.131	3.006	0.434
125.500	135.645	79.998	19.996	103.210	20.133	2.878	0.437
126.000	135.828	79.999	19.997	103.208	20.134	2.811	0.430
126.501	136.078	79.996	19.997	103.208	20.134	2.781	0.424
127.001	136.287	79.995	19.998	103.207	20.129	3.096	0.446
127.500	136.491	79.997	19.998	103.206	20.131	2.975	0.436
128.000	136.720	79.994	19.996	103.203	20.134	2.779	0.423
128.500	136.916	80.000	19.999	103.199	20.132	2.929	0.429
129.000	137.175	79.999	19.997	103.194	20.132	2.926	0.440
129.500	137.362	79.997	19.997	103.190	20.134	2.764	0.450
130.000	137.630	79.996	19.998	103.187	20.132	2.929	0.450
130.500	137.828	79.995	19.997	103.188	20.129	3.113	0.461
131.000	138.024	79.996	19.998	103.195	20.131	2.967	0.431
131.500	138.230	79.996	19.997	103.200	20.131	2.965	0.398
132.000	138.480	79.995	19.997	103.205	20.131	2.949	0.429
132.500	138.716	79.997	19.997	103.214	20.131	2.985	0.471
133.000	138.912	79.997	19.997	103.222	20.133	2.822	0.458
133.500	139.137	79.997	19.997	103.225	20.128	3.183	0.426
134.000	139.390	79.998	19.997	103.228	20.132	2.937	0.450
134.500	139.621	79.997	19.997	103.235	20.131	2.989	0.481
135.000	139.813	79.996	19.996	103.238	20.130	3.036	0.454
135.500	140.040	79.996	19.997	103.241	20.132	2.908	0.421
136.000	140.278	79.995	19.996	103.246	20.130	3.043	0.442
136.500	140.507	79.999	19.997	103.251	20.131	2.994	0.466
137.000	140.763	79.995	19.997	103.250	20.130	3.063	0.476
137.500	140.975	79.998	19.995	103.243	20.130	3.067	0.477
138.000	141.196	79.995	19.997	103.236	20.131	3.012	0.450
138.500	141.446	79.997	19.996	103.230	20.129	3.101	0.452
139.000	141.635	79.996	19.997	103.222	20.127	3.226	0.456
139.500	141.848	79.997	19.997	103.216	20.127	3.228	0.420
140.000	142.104	79.997	19.997	103.217	20.132	2.937	0.435
140.500	142.295	79.997	19.996	103.213	20.131	2.984	0.458
141.000	142.553	79.992	19.997	103.205	20.126	3.304	0.448
141.500	142.727	79.996	19.996	103.199	20.129	3.098	0.441
142.000	143.015	79.996	19.997	103.194	20.130	3.025	0.447
142.500	143.243	79.997	19.996	103.193	20.129	3.077	0.489
143.000	143.464	79.997	19.997	103.196	20.128	3.165	0.482
143.500	143.729	79.996	19.995	103.203	20.131	2.966	0.467
144.000	143.920	79.995	19.997	103.212	20.131	2.966	0.471
144.500	144.190	79.995	19.997	103.222	20.130	3.032	0.458
145.000	144.389	79.998	19.997	103.224	20.129	3.079	0.465
145.500	144.599	79.995	19.997	103.227	20.131	2.999	0.439
146.000	144.847	79.998	19.996	103.227	20.129	3.124	0.434
146.500	145.091	79.995	19.996	103.225	20.133	2.876	0.475
147.000	145.345	79.998	19.997	103.220	20.130	3.075	0.495
147.500	145.570	79.993	19.997	103.218	20.131	2.988	0.489
148.000	145.788	79.999	19.997	103.217	20.134	2.806	0.461
148.500	146.026	79.994	19.997	103.217	20.134	2.818	0.450
149.000	146.245	80.000	19.997	103.217	20.127	3.215	0.457
149.500	146.454	79.995	19.998	103.217	20.127	3.224	0.442
150.000	146.704	79.999	19.997	103.217	20.133	2.882	0.443
150.500	146.949	79.993	19.997	103.225	20.133	2.831	0.477
151.000	147.220	79.994	19.997	103.231	20.129	3.084	0.506
151.500	147.440	79.995	19.996	103.233	20.131	2.996	0.504
152.000	147.671	79.991	19.998	103.226	20.129	3.106	0.471
152.500	147.884	79.991	19.999	103.217	20.130	3.058	0.448
153.000	148.122	79.996	19.998	103.202	20.128	3.188	0.448
153.500	148.340	79.993	19.997	103.188	20.126	3.278	0.453
154.000	148.619	79.995	19.997	103.183	20.128	3.153	0.477
154.500	148.861	79.995	19.997	103.184	20.129	3.077	0.509
155.000	149.075	79.995	19.997	103.186	20.126	3.289	0.488
155.500	149.350	79.994	19.998	103.189	20.125	3.387	0.472
156.000	149.602	79.993	19.998	103.187	20.124	3.425	0.508
156.500	149.829	79.994	19.998	103.184	20.128	3.154	0.503
157.000	150.016	79.996	19.996	103.186	20.130	3.045	0.447
157.500	150.327	79.994	19.997	103.188	20.126	3.278	0.456
158.000	150.523	79.995	19.996	103.188	20.128	3.171	0.503
158.500	150.755	79.996	19.996	103.192	20.126	3.300	0.468
159.000	151.006	79.994	19.995	103.201	20.126	3.279	0.455
159.500	151.243	79.994	19.996	103.205	20.125	3.355	0.486
160.000	151.484	79.994	19.997	103.208	20.126	3.274	0.483
160.500	151.713	79.995	19.996	103.206	20.127	3.254	0.474
161.000	151.981	79.994	19.996	103.203	20.129	3.082	0.483
161.500	152.194	79.994	19.995	103.196	20.128	3.196	0.489
162.000	152.454	79.993	19.996	103.195	20.129	3.104	0.477
162.500	152.694	79.993	19.996	103.197	20.127	3.234	0.486
163.000	152.940	79.995	19.996	103.204	20.129	3.115	0.493
163.500	153.176	79.994	19.996	103.211	20.127	3.240	0.484
164.000	153.421	79.992	19.996	103.215	20.127	3.206	0.482
164.500	153.630	79.996	19.996	103.211	20.126	3.271	0.467
165.000	153.869	79.995	19.996	103.210	20.128	3.184	0.451
165.500	154.102	79.993	19.996	103.211	20.129	3.126	0.460
166.000	154.340	79.993	19.996	103.210	20.126	3.284	0.472
166.500	154.580	79.993	19.997	103.212	20.128	3.170	0.475
167.000	154.810	79.989	19.998	103.215	20.123	3.465	0.474
167.500	155.051	79.996	19.996	103.215	20.126	3.331	0.470
168.000	155.286	79.996	19.996	103.212	20.127	3.265	0.473
168.500	155.537	79.996	19.996	103.207	20.124	3.401	0.481
169.000	155.796	79.995	19.996	103.201	20.126	3.287	0.498
169.500	156.027	79.998	19.996	103.193	20.124	3.408	0.500
170.000	156.277	79.995	19.996	103.186	20.124	3.451	0.485
170.500	156.491	79.995	19.996	103.183	20.125	3.339	0.472
171.000	156.748	79.997	19.997	103.187	20.127	3.259	0.468
171.500	157.012	79.993	19.997	103.189	20.123	3.515	0.496
172.000	157.211	79.996	19.995	103.191	20.121	3.638	0.492
172.500	157.446	79.994	19.997	103.191	20.122	3.577	0.448
173.000	157.676	79.996	19.997	103.189	20.122	3.530	0.449
173.500	157.965	79.995	19.996	103.182	20.122	3.536	0.492
174.000	158.246	79.994	19.997	103.183	20.124	3.420	0.545
174.500	158.440	79.994	19.996	103.188	20.121	3.609	0.523
175.000	158.700	79.993	19.996	103.195	20.122	3.539	0.465
175.500	158.973	79.995	19.996	103.204	20.123	3.466	0.493
176.000	159.176	79.997	19.997	103.212	20.121	3.631	0.504
176.500	159.422	79.996	19.997	103.216	20.121	3.620	0.463
177.000	159.642	79.992	19.997	103.214	20.119	3.752	0.458
177.500	159.917	79.994	19.996	103.213	20.118	3.814	0.480
178.000	160.116	79.996	19.996	103.211	20.118	3.820	0.484
178.500	160.355	79.993	19.997	103.209	20.120	3.679	0.457
179.000	160.674	79.993	19.996	103.203	20.121	3.593	0.498
179.500	160.885	79.991	19.998	103.202	20.119	3.745	0.544
180.000	161.119	79.994	19.997	103.195	20.119	3.771	0.487
180.500	161.391	79.996	19.997	103.188	20.121	3.647	0.475
181.000	161.588	79.994	19.996	103.183	20.122	3.544	0.488
181.500	161.832	79.998	19.996	103.184	20.117	3.860	0.455
182.000	162.108	79.995	19.997	103.180	20.116	3.948	0.480
182.500	162.334	79.992	19.998	103.184	20.118	3.829	0.511
183.000	162.571	79.990	19.997	103.188	20.116	3.925	0.482
183.500	162.838	80.007	19.994	103.195	20.121	3.605	0.483
184.000	163.044	79.991	19.998	103.207	20.120	3.703	0.489
184.500	163.302	79.999	19.996	103.217	20.122	3.563	0.469
185.000	163.576	79.994	19.996	103.228	20.120	3.674	0.498
185.500	163.822	79.995	19.997	103.239	20.117	3.896	0.526
186.000	164.057	79.994	19.997	103.248	20.121	3.626	0.500
186.500	164.302	79.997	19.996	103.249	20.122	3.537	0.480
187.000	164.561	79.994	19.996	103.254	20.121	3.648	0.492
187.500	164.787	79.995	19.997	103.253	20.118	3.834	0.495
188.000	165.055	79.997	19.998	103.249	20.118	3.848	0.490
188.500	165.320	79.997	19.996	103.240	20.119	3.765	0.513
189.000	165.582	79.994	19.997	103.232	20.118	3.830	0.530
189.500	165.756	79.994	19.996	103.221	20.117	3.861	0.482
190.000	166.009	79.999	19.996	103.211	20.116	3.928	0.432
190.500	166.307	79.994	19.996	103.208	20.117	3.873	0.489
191.000	166.525	79.997	19.996	103.206	20.118	3.832	0.534
191.500	166.736	79.995	19.998	103.205	20.114	4.043	0.472
192.000	166.996	79.996	19.996	103.208	20.116	3.938	0.450
192.500	167.248	79.997	19.996	103.211	20.115	4.004	0.492
193.000	167.524	79.997	19.996	103.212	20.118	3.837	0.520
193.500	167.769	79.997	19.996	103.217	20.119	3.768	0.524
194.000	167.988	79.996	19.997	103.227	20.112	4.204	0.492
194.500	168.227	79.995	19.996	103.233	20.112	4.233	0.461
195.000	168.487	79.998	19.996	103.236	20.112	4.228	0.479
195.500	168.722	79.998	19.997	103.236	20.113	4.139	0.497
196.000	168.961	79.997	19.996	103.233	20.115	4.015	0.484
196.500	169.226	79.997	19.995	103.226	20.116	3.968	0.489
197.000	169.459	79.996	19.997	103.218	20.112	4.225	0.501
197.500	169.748	79.999	19.995	103.214	20.109	4.414	0.510
198.000	169.978	79.998	19.995	103.208	20.111	4.238	0.521
198.500	170.248	79.999	19.996	103.202	20.112	4.216	0.509
199.000	170.467	79.997	19.996	103.198	20.111	4.291	0.495
199.500	170.716	79.997	19.996	103.194	20.110	4.307	0.479
200.000	170.948	79.997	19.996	103.195	20.111	4.271	0.475
200.500	171.210	79.997	19.995	103.197	20.111	4.260	0.488
201.000	171.474	79.997	19.996	103.197	20.113	4.144	0.510
201.500	171.685	79.997	19.996	103.196	20.112	4.202	0.500
202.000	171.949	79.997	19.996	103.196	20.109	4.405	0.475
202.500	172.191	79.997	19.995	103.192	20.108	4.434	0.491
203.000	172.423	79.995	19.997	103.192	20.111	4.275	0.490
203.500	172.658	79.997	19.996	103.196	20.111	4.297	0.471
204.000	172.922	79.997	19.997	103.195	20.107	4.554	0.483
204.500	173.157	79.994	19.996	103.192	20.110	4.359	0.499
205.000	173.403	79.994	19.997	103.191	20.109	4.428	0.490
205.500	173.654	79.997	19.996	103.190	20.110	4.349	0.489
206.000	173.882	79.995	19.996	103.189	20.106	4.562	0.488
206.500	174.148	79.995	19.996	103.196	20.109	4.405	0.486
207.000	174.384	79.992	19.996	103.202	20.110	4.303	0.498
207.500	174.644	79.995	19.997	103.208	20.108	4.454	0.499
208.000	174.913	79.994	19.996	103.213	20.107	4.521	0.513
208.500	175.137	79.994	19.996	103.213	20.104	4.696	0.511
209.000	175.335	79.994	19.996	103.207	20.104	4.696	0.457
209.500	175.615	79.989	19.999	103.201	20.107	4.550	0.450
210.000	175.873	79.995	19.997	103.192	20.103	4.764	0.508
210.500	176.113	79.997	19.996	103.185	20.106	4.621	0.517
211.000	176.360	79.998	19.997	103.180	20.104	4.712	0.493
211.500	176.604	79.995	19.997	103.181	20.103	4.777	0.490
212.000	176.854	79.993	19.997	103.179	20.101	4.887	0.493
212.500	177.097	79.995	19.998	103.183	20.104	4.700	0.493
213.000	177.356	79.993	19.997	103.187	20.099	5.028	0.497
213.500	177.572	79.997	19.998	103.190	20.102	4.835	0.489
214.000	177.860	79.997	19.996	103.194	20.097	5.161	0.489
214.500	178.094	79.996	19.998	103.200	20.101	4.911	0.512
215.000	178.356	79.994	19.996	103.207	20.098	5.089	0.509
215.500	178.604	79.994	19.996	103.212	20.100	4.986	0.503
216.000	178.858	79.991	19.996	103.219	20.101	4.889	0.506
216.500	179.126	79.999	19.996	103.222	20.099	5.063	0.512
217.000	179.411	79.999	19.996	103.222	20.099	5.034	0.538
217.500	179.631	79.998	19.997	103.218	20.098	5.088	0.529
218.000	179.845	79.991	19.996	103.207	20.098	5.125	0.470
218.500	180.102	79.997	19.997	103.196	20.096	5.254	0.453
219.000	180.343	79.997	19.996	103.187	20.095	5.285	0.484
219.500	180.605	79.998	19.996	103.181	20.097	5.184	0.500
220.000	180.842	79.998	19.996	103.182	20.094	5.361	0.501
220.500	181.089	79.997	19.997	103.188	20.094	5.370	0.492
221.000	181.362	79.998	19.996	103.196	20.096	5.241	0.502
221.500	181.619	79.994	19.997	103.199	20.096	5.214	0.525
222.000	181.857	80.006	19.995	103.202	20.094	5.333	0.513
222.500	182.102	79.993	19.996	103.199	20.098	5.112	0.490
223.000	182.348	79.992	19.996	103.192	20.095	5.277	0.487
223.500	182.602	79.999	19.995	103.191	20.095	5.303	0.495
224.000	182.860	79.995	19.996	103.193	20.093	5.446	0.506
224.500	183.123	79.997	19.997	103.197	20.092	5.495	0.517
225.000	183.343	79.995	19.996	103.205	20.094	5.381	0.502
225.500	183.561	79.988	19.997	103.213	20.093	5.459	0.461
226.000	183.824	79.994	19.996	103.221	20.091	5.574	0.460
226.500	184.077	79.997	19.996	103.229	20.094	5.360	0.499
227.000	184.295	79.995	19.996	103.233	20.092	5.511	0.493
227.500	184.567	79.996	19.995	103.238	20.091	5.542	0.480
228.000	184.836	79.997	19.996	103.238	20.088	5.728	0.515
228.500	185.035	79.996	19.996	103.233	20.089	5.657	0.504
229.000	185.334	79.995	19.996	103.223	20.089	5.712	0.483
229.500	185.583	79.995	19.996	103.213	20.089	5.714	0.524
230.000	185.827	79.994	19.996	103.201	20.089	5.696	0.521
230.500	186.070	79.993	19.997	103.193	20.086	5.887	0.490
231.000	186.342	79.995	19.996	103.187	20.087	5.808	0.501
231.500	186.563	79.994	19.996	103.183	20.084	5.983	0.504
232.000	186.839	79.995	19.996	103.182	20.085	5.927	0.495
232.500	187.121	79.995	19.997	103.181	20.084	6.001	0.528
233.000	187.311	79.994	19.996	103.181	20.082	6.158	0.515
233.500	187.581	79.994	19.997	103.180	20.081	6.177	0.466
234.000	187.857	79.994	19.997	103.183	20.084	6.005	0.503
234.500	188.101	79.995	19.997	103.187	20.081	6.216	0.533
235.000	188.331	79.994	19.996	103.191	20.080	6.287	0.497
235.500	188.564	79.994	19.997	103.191	20.079	6.314	0.469
236.000	188.834	79.995	19.997	103.190	20.079	6.352	0.483
236.500	189.073	79.994	19.996	103.187	20.081	6.191	0.506
237.000	189.325	79.995	19.998	103.184	20.079	6.328	0.500
237.500	189.567	79.994	19.999	103.182	20.077	6.471	0.493
238.000	189.835	79.996	19.997	103.181	20.080	6.257	0.502
238.500	190.039	79.995	19.997	103.184	20.079	6.302	0.491
239.000	190.280	79.995	19.998	103.183	20.078	6.365	0.459
239.500	190.566	79.997	19.997	103.182	20.076	6.538	0.486
240.000	190.766	79.995	19.997	103.186	20.077	6.455	0.506
240.500	191.028	79.995	19.997	103.193	20.075	6.582	0.474
241.000	191.327	79.993	19.997	103.198	20.076	6.505	0.511
241.500	191.542	79.993	19.997	103.206	20.077	6.434	0.537
242.000	191.765	79.995	19.997	103.214	20.076	6.519	0.476
242.500	192.006	79.993	19.997	103.215	20.077	6.450	0.451
243.000	192.263	79.995	19.998	103.214	20.072	6.794	0.481
243.500	192.508	79.997	19.998	103.210	20.074	6.662	0.500
244.000	192.799	79.994	19.997	103.210	20.075	6.608	0.519
244.500	193.006	79.992	19.998	103.209	20.074	6.662	0.517
245.000	193.242	79.994	19.996	103.209	20.073	6.690	0.470
245.500	193.476	79.997	19.996	103.210	20.071	6.813	0.457
246.000	193.748	79.995	19.997	103.214	20.070	6.902	0.489
246.500	193.943	79.994	19.997	103.213	20.066	7.172	0.487
247.000	194.233	79.996	19.997	103.212	20.071	6.865	0.476
247.500	194.470	79.995	19.997	103.208	20.071	6.834	0.506
248.000	194.739	79.996	19.997	103.201	20.069	6.984	0.517
248.500	194.967	79.995	19.997	103.192	20.071	6.875	0.502
249.000	195.202	79.996	19.996	103.186	20.069	6.946	0.480
249.500	195.475	79.994	19.996	103.182	20.068	7.042	0.485
250.000	195.696	79.997	19.995	103.188	20.068	7.040	0.501
250.500	195.952	79.997	19.997	103.198	20.067	7.104	0.486
251.000	196.188	79.996	19.997	103.204	20.066	7.144	0.485
251.500	196.453	79.997	19.996	103.204	20.066	7.180	0.496
252.000	196.709	79.995	19.996	103.201	20.065	7.209	0.511
252.500	196.944	79.994	19.996	103.192	20.064	7.293	0.506
253.000	197.177	79.994	19.996	103.181	20.063	7.355	0.480
253.500	197.400	79.998	19.996	103.175	20.063	7.369	0.462
254.000	197.629	79.995	19.996	103.177	20.059	7.591	0.454
254.500	197.890	79.993	19.996	103.180	20.063	7.338	0.471
255.000	198.152	79.996	19.996	103.187	20.060	7.561	0.507
255.500	198.411	79.996	19.996	103.192	20.063	7.386	0.522
256.000	198.667	79.994	19.995	103.197	20.060	7.580	0.518
256.500	198.919	79.993	19.996	103.203	20.059	7.613	0.512
257.000	199.161	79.995	19.995	103.207	20.061	7.471	0.501
257.500	199.378	79.997	19.996	103.207	20.059	7.649	0.477
258.000	199.669	79.993	19.996	103.211	20.061	7.520	0.483
258.500	199.912	79.997	19.996	103.213	20.058	7.656	0.521
259.000	200.116	79.996	19.997	103.214	20.059	7.609	0.491
259.500	200.358	79.995	19.997	103.211	20.057	7.732	0.447
260.000	200.605	79.995	19.998	103.211	20.058	7.660	0.468
260.500	200.864	79.995	19.996	103.206	20.057	7.776	0.497
261.000	201.110	79.995	19.997	103.202	20.060	7.573	0.505
261.500	201.399	79.994	19.996	103.197	20.063	7.385	0.520
262.000	201.625	79.995	19.997	103.197	20.060	7.584	0.525
262.500	201.858	79.993	19.997	103.193	20.058	7.674	0.487
263.000	202.121	79.993	19.996	103.197	20.055	7.854	0.478
263.500	202.385	79.994	19.996	103.201	20.056	7.806	0.511
264.000	202.615	79.996	19.996	103.202	20.056	7.839	0.510
264.500	202.884	79.994	19.997	103.202	20.056	7.786	0.497
265.000	203.155	79.994	19.996	103.199	20.058	7.708	0.519
265.500	203.343	79.994	19.996	103.192	20.056	7.823	0.499
266.000	203.622	79.993	19.996	103.185	20.055	7.865	0.463
266.500	203.863	79.996	19.996	103.188	20.055	7.849	0.494
267.000	204.083	79.993	19.995	103.193	20.056	7.818	0.490
267.500	204.346	79.993	19.996	103.201	20.055	7.902	0.472
268.000	204.579	79.995	19.996	103.209	20.053	8.013	0.490
268.500	204.851	79.992	19.996	103.216	20.054	7.924	0.501
269.000	205.093	79.993	19.996	103.219	20.053	7.992	0.509
269.500	205.361	79.995	19.996	103.220	20.053	7.980	0.512
270.000	205.572	79.995	19.996	103.218	20.052	8.060	0.495
270.500	205.850	79.995	19.996	103.217	20.053	8.013	0.484
271.000	206.111	79.996	19.996	103.216	20.055	7.871	0.514
271.500	206.379	79.994	19.996	103.216	20.053	7.989	0.534
272.000	206.591	79.996	19.995	103.216	20.053	8.027	0.504
272.500	206.849	79.994	19.996	103.219	20.049	8.240	0.475
273.000	207.114	79.996	19.997	103.219	20.053	8.015	0.496
273.500	207.353	79.998	19.996	103.220	20.051	8.158	0.513
274.000	207.635	79.994	19.996	103.219	20.052	8.090	0.513
274.500	207.863	79.997	19.996	103.218	20.050	8.218	0.516
275.000	208.142	79.994	19.996	103.213	20.051	8.120	0.508
275.500	208.436	79.996	19.996	103.211	20.050	8.182	0.540
276.000	208.641	79.998	19.996	103.209	20.049	8.256	0.536
276.500	208.877	79.997	19.996	103.204	20.051	8.109	0.471
277.000	209.131	79.997	19.995	103.201	20.050	8.222	0.466
277.500	209.418	79.997	19.995	103.204	20.047	8.419	0.516
278.000	209.656	79.997	19.995	103.200	20.048	8.328	0.533
278.500	209.913	79.996	19.995	103.195	20.049	8.282	0.509
279.000	210.179	79.997	19.996	103.195	20.047	8.367	0.509
279.500	210.399	79.996	19.995	103.194	20.044	8.578	0.505
280.000	210.684	79.996	19.995	103.189	20.046	8.478	0.496
280.500	210.876	79.994	19.995	103.191	20.044	8.571	0.491
281.000	211.192	79.997	19.995	103.197	20.046	8.430	0.492
281.500	211.398	79.996	19.995	103.196	20.049	8.250	0.515
282.000	211.647	79.997	19.996	103.193	20.047	8.396	0.488
282.500	211.902	79.996	19.996	103.190	20.043	8.640	0.480
283.000	212.140	79.995	19.996	103.186	20.043	8.616	0.499
283.500	212.374	79.995	19.995	103.180	20.045	8.495	0.483
284.000	212.611	79.996	19.995	103.180	20.045	8.548	0.471
284.500	212.927	79.996	19.996	103.181	20.044	8.604	0.512
285.000	213.155	79.994	19.996	103.182	20.043	8.633	0.549
285.500	213.409	79.994	19.997	103.182	20.043	8.644	0.513
286.000	213.627	79.995	19.995	103.182	20.041	8.779	0.477
286.500	213.884	79.994	19.996	103.181	20.043	8.644	0.473
287.000	214.149	79.995	19.995	103.181	20.044	8.584	0.498
287.500	214.394	79.995	19.996	103.181	20.042	8.740	0.516
288.000	214.675	79.994	19.996	103.181	20.047	8.420	0.519
288.500	214.857	79.995	19.995	103.181	20.043	8.678	0.495
289.000	215.130	79.996	19.997	103.181	20.041	8.765	0.459
289.500	215.361	79.996	19.995	103.185	20.044	8.570	0.479
290.000	215.599	79.995	19.996	103.193	20.042	8.712	0.486
290.500	215.894	79.996	19.995	103.198	20.041	8.775	0.501
291.000	216.100	79.996	19.995	103.201	20.042	8.712	0.517
291.500	216.372	79.996	19.996	103.204	20.041	8.777	0.489
292.000	216.588	79.995	19.996	103.200	20.042	8.686	0.483
292.500	216.831	79.996	19.996	103.192	20.041	8.788	0.474
293.000	217.095	79.996	19.996	103.188	20.040	8.853	0.483
293.500	217.360	79.997	19.997	103.185	20.037	9.042	0.518
294.000	217.573	79.996	19.996	103.182	20.041	8.749	0.503
294.500	217.839	79.995	19.996	103.185	20.043	8.666	0.479
295.000	218.069	79.996	19.997	103.185	20.044	8.559	0.488
295.500	218.333	79.996	19.996	103.184	20.041	8.782	0.495
296.000	218.602	79.997	19.996	103.183	20.041	8.793	0.513
296.500	218.844	79.997	19.997	103.185	20.043	8.661	0.522
297.000	219.069	79.996	19.997	103.181	20.044	8.556	0.489
297.500	219.347	79.998	19.996	103.183	20.043	8.663	0.485
298.000	219.553	79.997	19.996	103.186	20.045	8.514	0.493
298.500	219.812	79.997	19.996	103.194	20.044	8.594	0.474
299.000	220.097	79.995	19.997	103.200	20.044	8.588	0.504
299.500	220.306	79.997	19.996	103.207	20.043	8.626	0.519
300.000	220.574	79.999	19.996	103.210	20.040	8.808	0.486
300.500	220.815	79.997	19.996	103.211	20.041	8.750	0.493
301.000	221.048	79.998	19.997	103.203	20.042	8.739	0.492
301.500	221.342	79.999	19.996	103.194	20.041	8.762	0.501
302.000	221.549	79.998	19.996	103.183	20.042	8.735	0.514
302.500	221.772	79.998	19.997	103.176	20.044	8.580	0.465
303.000	222.060	79.998	19.995	103.175	20.042	8.723	0.470
303.500	222.280	79.996	19.997	103.181	20.041	8.773	0.509
304.000	222.564	79.999	19.996	103.183	20.039	8.875	0.506
304.500	222.797	79.999	19.997	103.187	20.045	8.525	0.511
305.000	223.067	79.999	19.996	103.188	20.042	8.720	0.510
305.500	223.285	79.998	19.995	103.193	20.044	8.597	0.495
306.000	223.516	79.997	19.996	103.193	20.043	8.632	0.468
306.500	223.768	79.999	19.996	103.198	20.045	8.522	0.466
307.000	224.030	79.996	19.997	103.201	20.043	8.630	0.498
307.500	224.281	79.997	19.996	103.203	20.042	8.701	0.513
308.000	224.563	79.998	19.996	103.197	20.042	8.716	0.523
308.500	224.790	79.996	19.996	103.195	20.044	8.567	0.521
309.000	225.037	79.998	19.997	103.194	20.043	8.625	0.491
309.500	225.286	79.996	19.996	103.194	20.038	8.954	0.485
310.000	225.547	79.995	19.998	103.192	20.045	8.524	0.503
310.500	225.786	79.996	19.997	103.191	20.043	8.632	0.505
311.000	226.026	79.996	19.996	103.186	20.042	8.687	0.489
311.500	226.262	79.995	19.996	103.181	20.042	8.736	0.477
312.000	226.529	79.995	19.996	103.177	20.041	8.772	0.490
312.500	226.793	79.996	19.996	103.177	20.040	8.859	0.518
313.000	227.006	79.997	19.996	103.177	20.044	8.574	0.504
313.500	227.266	79.997	19.997	103.178	20.041	8.773	0.475
314.000	227.498	79.994	19.997	103.178	20.041	8.748	0.482
314.500	227.743	79.996	19.997	103.177	20.043	8.630	0.484
315.000	228.013	79.994	19.997	103.175	20.042	8.721	0.496
315.501	228.277	79.995	19.996	103.175	20.041	8.792	0.525
316.000	228.509	79.996	19.997	103.173	20.042	8.701	0.515
316.500	228.772	79.994	19.996	103.173	20.044	8.612	0.496
317.000	229.035	79.996	19.997	103.174	20.043	8.618	0.511
317.500	229.288	79.996	19.996	103.176	20.039	8.905	0.521
318.000	229.535	79.994	19.996	103.177	20.038	8.996	0.508
318.500	229.809	79.995	19.997	103.178	20.041	8.758	0.510
319.000	230.027	79.995	19.997	103.178	20.042	8.691	0.507
319.500	230.276	79.996	19.996	103.177	20.044	8.588	0.480
320.000	230.535	79.996	19.996	103.177	20.041	8.781	0.487
320.500	230.808	79.994	19.997	103.177	20.041	8.752	0.520
321.000	231.031	79.994	19.997	103.177	20.041	8.752	0.514
321.500	231.306	79.996	19.997	103.181	20.038	8.951	0.497
322.000	231.526	79.994	19.997	103.183	20.044	8.613	0.496
322.500	231.774	79.997	19.996	103.183	20.041	8.779	0.482
323.000	232.001	79.997	19.997	103.183	20.041	8.780	0.472
323.500	232.246	79.994	19.997	103.183	20.039	8.873	0.473
324.000	232.537	79.995	19.997	103.179	20.039	8.927	0.504
324.500	232.785	79.995	19.996	103.178	20.042	8.721	0.538
325.000	233.009	79.995	19.997	103.178	20.038	8.940	0.506
325.500	233.255	79.995	19.997	103.178	20.042	8.737	0.471
326.000	233.514	79.997	19.997	103.178	20.041	8.756	0.487
326.500	233.750	79.994	19.998	103.179	20.039	8.875	0.500
327.000	234.033	79.996	19.998	103.178	20.040	8.845	0.507
327.500	234.239	79.994	19.996	103.177	20.040	8.812	0.504
328.000	234.528	79.993	19.997	103.176	20.039	8.930	0.492
328.500	234.745	79.995	19.997	103.177	20.039	8.912	0.501
329.000	234.991	79.996	19.997	103.180	20.039	8.872	0.485
329.500	235.259	79.995	19.997	103.183	20.042	8.729	0.489
330.000	235.493	79.997	19.997	103.184	20.040	8.847	0.508
330.500	235.763	79.993	19.998	103.184	20.041	8.779	0.503
331.000	235.990	79.994	19.997	103.184	20.038	8.977	0.500
331.500	236.220	79.994	19.997	103.182	20.042	8.692	0.477
332.000	236.510	79.991	19.998	103.180	20.040	8.868	0.489
332.500	236.748	79.993	19.997	103.181	20.039	8.875	0.524
333.000	236.998	79.993	19.998	103.181	20.043	8.659	0.508
333.500	237.214	79.993	19.999	103.178	20.039	8.910	0.477
334.000	237.455	79.994	19.997	103.176	20.040	8.837	0.462
334.500	237.707	79.997	19.997	103.175	20.042	8.717	0.475
335.000	237.960	79.995	19.996	103.175	20.038	8.956	0.498
335.500	238.225	79.994	19.998	103.175	20.040	8.827	0.511
336.000	238.448	79.994	19.997	103.178	20.040	8.842	0.503
336.500	238.722	79.995	19.997	103.173	20.041	8.768	0.492
337.000	238.921	79.994	19.997	103.168	20.044	8.580	0.485
337.500	239.182	79.994	19.997	103.165	20.043	8.619	0.467
338.000	239.405	79.993	19.998	103.165	20.044	8.606	0.472
338.500	239.684	79.994	19.997	103.165	20.040	8.832	0.492
339.000	239.897	79.994	19.996	103.169	20.043	8.655	0.497
339.500	240.152	79.993	19.997	103.175	20.042	8.718	0.480
340.000	240.400	79.995	19.997	103.183	20.043	8.622	0.486
340.500	240.626	79.997	19.995	103.185	20.039	8.893	0.489
341.000	240.882	79.995	19.996	103.192	20.042	8.680	0.478
341.500	241.106	79.992	19.996	103.199	20.040	8.841	0.481
342.000	241.344	79.995	19.996	103.207	20.041	8.757	0.471
342.500	241.617	79.993	19.996	103.204	20.041	8.748	0.486
343.000	241.877	79.993	19.996	103.203	20.040	8.866	0.522
343.500	242.129	79.994	19.996	103.197	20.042	8.732	0.523
344.000	242.347	79.993	19.997	103.191	20.038	8.951	0.491
344.500	242.638	79.995	19.996	103.184	20.040	8.822	0.489
345.000	242.834	79.995	19.995	103.182	20.039	8.915	0.498
345.500	243.140	79.993	19.995	103.178	20.041	8.745	0.494
346.000	243.412	79.994	19.996	103.175	20.040	8.813	0.540
346.500	243.608	79.995	19.996	103.174	20.038	8.951	0.523
347.000	243.871	79.995	19.995	103.174	20.043	8.670	0.464
347.500	244.139	79.996	19.996	103.176	20.040	8.826	0.495
348.000	244.374	79.995	19.996	103.182	20.042	8.728	0.517
