Repository: ulfsri/fsri_materials_database

# Materials and Products Database

## 01_Data

Raw data generated from each apparatus are included here in plain-text format. The data is organized first by material, next by the short name of test apparatus used, and where applicable additional filtering by test settings.

### material.json

Each material directory contains a json file of the same name as the material. This file links the data stored in the repository as well as data and graphs produced by the accompanying scripts (__02_Scripts__) to the respective landing page for the material on the front-end website.

File: 01_Data/Engineered_Wood_Furniture/MCC/Engineered_Wood_Furniture_MCC_30K_min_211216_R2.txt (part 1 of 4)
Sample ID:	C:\MCC\MCC Cal\Test\Engineered_Wood_Furniture_MCC_30K_min_211216_R2.txt
Sample Weight (mg):	4.54
Heating Rate (C/s):	0.5
Combustor Temp (C):	900
N2 Flow Rate (cc/min):	80
O2 Flow Rate (cc/min):	20
Calibration File:	C:\MCC\MCC Cal\Coeff1 JN10440_30_210304.txt.txt
T Correction Coefficients:	0	1.024463	0
Time Shift (s):	14
*
Time (s)	Temperature (C)	N2 flow rate (cc/min)	O2 flow rate (cc/min)	Flow Rate (cc/min)	Oxygen (%)	HRR (W/g)	Heating rate (C/s)
0.000	111.582	80.003	19.995	103.062	19.972	0.114	-0.007
0.499	111.577	80.001	19.994	103.063	19.971	0.177	-0.013
1.000	111.599	80.002	19.994	103.063	19.970	0.243	-0.002
1.500	111.602	80.002	19.995	103.063	19.971	0.201	0.021
2.000	111.610	80.002	19.994	103.063	19.972	0.085	0.018
2.500	111.593	80.002	19.993	103.063	19.972	0.091	0.001
3.000	111.543	80.002	19.994	103.064	19.972	0.093	-0.038
3.500	111.577	80.002	19.994	103.067	19.972	0.137	-0.042
4.000	111.545	80.002	19.995	103.068	19.972	0.131	-0.007
4.500	111.559	80.002	19.994	103.068	19.969	0.303	-0.008
5.000	111.550	80.002	19.995	103.069	19.967	0.463	-0.006
5.500	111.587	80.002	19.995	103.068	19.970	0.282	0.016
6.000	111.618	80.002	19.995	103.069	19.970	0.264	0.048
6.500	111.550	80.002	19.995	103.073	19.969	0.297	0.015
7.000	111.580	80.003	19.996	103.075	19.971	0.160	-0.037
7.500	111.554	80.001	19.993	103.073	19.971	0.160	-0.017
8.000	111.558	80.001	19.994	103.076	19.971	0.187	-0.009
8.500	111.561	80.004	19.994	103.077	19.967	0.448	-0.007
9.000	111.561	80.002	19.994	103.077	19.968	0.417	0.005
9.500	111.573	80.002	19.996	103.081	19.964	0.699	0.007
10.000	111.545	80.002	19.995	103.087	19.967	0.492	-0.002
10.500	111.571	80.004	19.994	103.086	19.968	0.403	-0.009
11.000	111.577	80.002	19.993	103.089	19.966	0.511	0.015
11.500	111.598	80.003	19.994	103.093	19.965	0.621	0.029
12.000	111.593	80.003	19.994	103.094	19.962	0.812	0.021
12.500	111.597	80.003	19.996	103.096	19.966	0.523	0.007
13.000	111.572	80.004	19.995	103.101	19.964	0.710	-0.011
13.500	111.594	80.004	19.994	103.102	19.967	0.463	-0.011
14.000	111.607	80.003	19.996	103.102	19.963	0.735	0.017
14.500	111.608	80.004	19.996	103.102	19.965	0.639	0.024
15.000	111.573	80.004	19.994	103.108	19.961	0.921	-0.011
15.500	111.612	80.004	19.995	103.114	19.961	0.876	-0.015
16.000	111.608	80.003	19.994	103.121	19.959	1.033	0.020
16.500	111.651	80.005	19.995	103.127	19.957	1.208	0.036
17.000	111.643	80.003	19.994	103.133	19.955	1.318	0.037
17.500	111.642	80.005	19.994	103.136	19.957	1.150	0.014
18.000	111.633	80.004	19.995	103.137	19.957	1.152	-0.009
18.500	111.646	80.003	19.994	103.139	19.956	1.224	-0.003
19.000	111.677	80.003	19.994	103.143	19.955	1.320	0.024
19.500	111.657	80.004	19.994	103.146	19.957	1.162	0.028
20.000	111.754	80.005	19.995	103.154	19.955	1.341	0.045
20.500	111.706	80.004	19.994	103.162	19.952	1.509	0.063
21.000	111.771	80.003	19.995	103.164	19.954	1.372	0.032
21.500	111.766	80.005	19.995	103.164	19.957	1.208	0.039
22.000	111.777	80.003	19.995	103.160	19.953	1.475	0.034
22.500	111.823	80.004	19.994	103.153	19.952	1.533	0.031
23.000	111.821	80.003	19.995	103.145	19.953	1.499	0.050
23.500	111.812	80.004	19.995	103.140	19.949	1.738	0.017
24.000	111.906	80.003	19.995	103.141	19.950	1.663	0.037
24.500	111.902	80.003	19.994	103.147	19.948	1.838	0.087
25.000	111.908	80.004	19.994	103.154	19.950	1.655	0.046
25.500	111.959	80.003	19.994	103.161	19.947	1.879	0.030
26.000	111.974	80.004	19.994	103.169	19.949	1.724	0.062
26.500	112.004	80.003	19.994	103.173	19.949	1.720	0.055
27.000	112.042	80.005	19.994	103.175	19.951	1.609	0.057
27.500	112.079	80.004	19.995	103.175	19.948	1.810	0.072
28.000	112.112	80.003	19.995	103.176	19.951	1.593	0.073
28.500	112.168	80.003	19.995	103.176	19.950	1.696	0.079
29.000	112.181	80.003	19.994	103.177	19.949	1.731	0.079
29.500	112.256	80.003	19.995	103.177	19.949	1.775	0.079
30.000	112.281	80.004	19.994	103.177	19.947	1.924	0.094
30.500	112.333	80.004	19.994	103.177	19.947	1.860	0.088
31.000	112.331	80.003	19.995	103.180	19.945	2.038	0.063
31.500	112.393	80.003	19.994	103.186	19.944	2.078	0.055
32.000	112.423	80.003	19.994	103.192	19.943	2.159	0.076
32.499	112.484	80.005	19.994	103.200	19.942	2.257	0.092
32.999	112.520	80.004	19.994	103.212	19.942	2.276	0.094
33.499	112.585	80.005	19.996	103.224	19.942	2.251	0.099
33.999	112.633	80.004	19.995	103.231	19.941	2.317	0.107
34.499	112.655	80.004	19.995	103.234	19.937	2.614	0.091
34.999	112.740	80.003	19.995	103.233	19.937	2.595	0.088
35.499	112.800	80.003	19.995	103.229	19.938	2.534	0.126
35.999	112.859	80.004	19.994	103.222	19.939	2.497	0.132
36.499	112.882	80.005	19.994	103.217	19.934	2.810	0.100
36.999	112.940	80.004	19.993	103.222	19.931	3.063	0.082
37.499	112.988	80.005	19.994	103.224	19.934	2.794	0.094
37.999	113.041	80.005	19.994	103.230	19.932	2.964	0.104
38.499	113.130	80.005	19.995	103.236	19.934	2.840	0.121
38.999	113.162	80.004	19.995	103.242	19.931	3.052	0.131
39.499	113.258	80.004	19.995	103.245	19.934	2.848	0.125
39.999	113.323	80.005	19.995	103.254	19.931	3.024	0.145
40.499	113.428	80.005	19.994	103.259	19.930	3.126	0.165
40.999	113.489	80.005	19.995	103.262	19.930	3.091	0.168
41.499	113.534	80.005	19.994	103.267	19.932	2.945	0.136
41.999	113.642	80.004	19.995	103.264	19.929	3.167	0.130
42.500	113.731	80.007	19.994	103.239	19.930	3.103	0.175
43.000	113.807	80.004	19.996	103.214	19.926	3.354	0.181
43.499	113.891	80.005	19.995	103.200	19.928	3.229	0.162
43.999	113.995	80.006	19.994	103.189	19.929	3.173	0.173
44.499	114.035	80.003	19.994	103.190	19.926	3.382	0.166
44.999	114.110	80.004	19.995	103.219	19.928	3.273	0.130
45.499	114.206	80.004	19.995	103.274	19.929	3.152	0.144
45.999	114.304	80.004	19.994	103.302	19.929	3.163	0.183
46.499	114.394	80.003	19.994	103.317	19.928	3.212	0.191
46.999	114.496	80.005	19.994	103.323	19.929	3.189	0.190
47.499	114.602	80.003	19.995	103.321	19.926	3.374	0.200
47.999	114.694	80.003	19.994	103.292	19.930	3.106	0.203
48.499	114.783	80.003	19.995	103.279	19.927	3.311	0.189
48.999	114.882	80.004	19.995	103.278	19.925	3.448	0.185
49.500	114.968	80.002	19.994	103.276	19.923	3.612	0.187
50.000	115.054	80.001	19.995	103.273	19.925	3.471	0.179
50.499	115.180	80.003	19.994	103.274	19.927	3.293	0.192
50.999	115.250	80.003	19.995	103.279	19.925	3.446	0.204
51.499	115.386	80.003	19.995	103.281	19.926	3.400	0.201
51.999	115.456	80.002	19.995	103.285	19.924	3.552	0.206
52.499	115.561	80.003	19.994	103.289	19.924	3.555	0.191
53.000	115.683	80.003	19.994	103.291	19.921	3.719	0.201
53.500	115.803	80.002	19.993	103.293	19.923	3.620	0.234
53.999	115.924	80.003	19.994	103.293	19.924	3.539	0.242
54.500	116.019	80.002	19.994	103.296	19.921	3.773	0.229
55.001	116.178	80.003	19.994	103.297	19.921	3.709	0.235
55.500	116.282	80.003	19.994	103.298	19.919	3.854	0.259
55.999	116.387	80.002	19.994	103.298	19.922	3.676	0.236
56.499	116.511	80.002	19.994	103.301	19.920	3.819	0.219
56.999	116.634	80.003	19.994	103.306	19.922	3.688	0.238
57.499	116.736	80.002	19.994	103.307	19.918	3.931	0.236
57.999	116.884	80.003	19.993	103.308	19.923	3.610	0.238
58.499	117.003	80.003	19.994	103.313	19.919	3.876	0.259
58.999	117.114	80.001	19.993	103.316	19.920	3.836	0.249
59.499	117.294	80.002	19.993	103.312	19.921	3.728	0.260
59.999	117.392	80.004	19.993	103.314	19.924	3.539	0.284
60.499	117.559	80.002	19.994	103.314	19.920	3.786	0.271
61.000	117.716	80.003	19.994	103.311	19.920	3.811	0.295
61.500	117.814	80.002	19.993	103.310	19.920	3.823	0.290
61.999	117.985	80.002	19.994	103.315	19.920	3.833	0.262
62.499	118.104	80.003	19.994	103.317	19.919	3.912	0.280
62.999	118.230	80.003	19.994	103.322	19.917	4.026	0.268
63.499	118.380	80.004	19.994	103.326	19.920	3.796	0.260
63.999	118.503	80.003	19.994	103.325	19.918	3.978	0.274
64.499	118.670	80.002	19.994	103.320	19.917	4.034	0.282
64.999	118.807	80.004	19.994	103.317	19.917	4.040	0.297
65.499	118.969	80.003	19.995	103.319	19.918	3.937	0.302
65.999	119.078	80.003	19.993	103.320	19.918	3.933	0.285
66.499	119.275	80.003	19.994	103.324	19.918	3.959	0.288
66.999	119.405	80.004	19.993	103.325	19.919	3.877	0.316
67.499	119.517	80.003	19.994	103.324	19.919	3.895	0.284
68.000	119.680	80.003	19.994	103.319	19.919	3.870	0.259
68.500	119.850	80.003	19.994	103.312	19.918	3.988	0.304
68.999	120.012	80.002	19.994	103.304	19.915	4.156	0.332
69.499	120.146	80.003	19.993	103.302	19.918	3.957	0.314
69.999	120.302	80.002	19.994	103.304	19.915	4.154	0.293
70.499	120.437	80.003	19.994	103.306	19.914	4.235	0.290
70.999	120.598	80.003	19.994	103.313	19.913	4.312	0.293
71.500	120.776	80.002	19.993	103.320	19.917	4.030	0.317
72.000	120.988	80.003	19.993	103.323	19.915	4.196	0.365
72.499	121.130	80.002	19.994	103.323	19.917	4.050	0.373
72.999	121.290	80.004	19.995	103.326	19.918	3.965	0.328
73.499	121.479	80.002	19.994	103.324	19.914	4.212	0.325
73.999	121.659	80.002	19.994	103.321	19.913	4.316	0.359
74.499	121.839	80.003	19.994	103.324	19.916	4.113	0.365
74.999	122.011	80.002	19.995	103.329	19.915	4.137	0.356
75.500	122.132	80.002	19.993	103.330	19.917	4.038	0.323
76.000	122.335	80.003	19.993	103.327	19.915	4.152	0.309
76.500	122.490	80.002	19.993	103.330	19.913	4.311	0.341
77.000	122.659	80.002	19.993	103.328	19.914	4.231	0.341
77.499	122.881	80.001	19.994	103.327	19.915	4.158	0.357
78.000	123.044	80.003	19.993	103.328	19.916	4.109	0.388
78.500	123.202	80.002	19.994	103.331	19.913	4.287	0.353
78.999	123.401	80.000	19.994	103.332	19.917	4.020	0.339
79.499	123.589	80.002	19.994	103.333	19.915	4.189	0.372
79.999	123.735	80.001	19.995	103.334	19.913	4.326	0.360
80.499	123.914	80.002	19.994	103.334	19.916	4.108	0.329
81.000	124.083	80.002	19.994	103.332	19.914	4.218	0.336
81.500	124.278	80.002	19.994	103.332	19.917	4.017	0.356
81.999	124.488	80.002	19.995	103.330	19.917	4.009	0.385
82.499	124.652	80.002	19.993	103.331	19.916	4.081	0.389
82.999	124.811	80.003	19.995	103.330	19.917	4.059	0.348
83.499	124.979	80.003	19.995	103.332	19.917	4.055	0.325
83.999	125.197	80.002	19.995	103.332	19.916	4.102	0.357
84.499	125.348	80.003	19.995	103.333	19.915	4.197	0.378
84.999	125.531	80.003	19.993	103.332	19.915	4.166	0.352
85.499	125.774	80.003	19.994	103.333	19.916	4.082	0.380
85.999	125.970	80.002	19.994	103.333	19.916	4.065	0.432
86.499	126.162	80.003	19.995	103.332	19.916	4.131	0.413
86.999	126.360	80.004	19.993	103.333	19.916	4.073	0.389
87.499	126.533	80.003	19.994	103.332	19.914	4.256	0.381
88.000	126.754	80.003	19.994	103.327	19.916	4.061	0.382
88.500	126.941	80.003	19.994	103.326	19.914	4.237	0.401
89.000	127.108	80.003	19.993	103.324	19.912	4.413	0.381
89.500	127.316	80.002	19.993	103.324	19.915	4.163	0.365
89.999	127.519	80.003	19.993	103.325	19.913	4.341	0.393
90.500	127.696	80.002	19.993	103.329	19.913	4.309	0.395
91.000	127.917	80.004	19.993	103.331	19.912	4.384	0.390
91.499	128.065	80.004	19.992	103.332	19.911	4.475	0.383
91.999	128.293	80.005	19.993	103.332	19.912	4.355	0.372
92.499	128.491	80.004	19.993	103.332	19.910	4.492	0.401
92.999	128.712	80.005	19.993	103.333	19.910	4.519	0.423
93.499	128.939	80.004	19.994	103.333	19.914	4.264	0.434
93.999	129.107	80.005	19.994	103.333	19.913	4.336	0.421
94.499	129.309	80.004	19.993	103.333	19.910	4.533	0.382
94.999	129.545	80.005	19.995	103.333	19.909	4.622	0.404
95.499	129.746	80.005	19.994	103.333	19.911	4.455	0.438
95.999	129.965	80.004	19.994	103.333	19.910	4.535	0.429
96.499	130.175	80.005	19.993	103.333	19.911	4.461	0.425
96.999	130.409	80.004	19.994	103.332	19.912	4.390	0.437
97.499	130.593	80.005	19.994	103.333	19.910	4.544	0.431
97.999	130.774	80.004	19.994	103.332	19.910	4.533	0.392
98.499	131.007	80.004	19.994	103.330	19.912	4.359	0.390
98.999	131.220	80.003	19.993	103.328	19.911	4.448	0.430
99.499	131.400	80.003	19.995	103.328	19.912	4.368	0.420
99.999	131.649	80.006	19.993	103.328	19.908	4.664	0.411
100.499	131.835	80.006	19.994	103.329	19.911	4.477	0.432
100.999	132.054	80.005	19.994	103.331	19.911	4.421	0.420
101.499	132.272	80.004	19.995	103.332	19.913	4.318	0.421
101.999	132.477	80.004	19.995	103.331	19.909	4.579	0.430
102.499	132.695	80.004	19.995	103.330	19.909	4.564	0.423
102.999	132.900	80.004	19.994	103.330	19.910	4.548	0.423
103.500	133.106	80.003	19.995	103.329	19.908	4.680	0.417
104.000	133.327	80.005	19.994	103.328	19.910	4.523	0.419
104.499	133.518	80.003	19.994	103.328	19.910	4.525	0.420
104.999	133.750	80.003	19.995	103.328	19.909	4.572	0.418
105.499	133.953	80.003	19.994	103.329	19.909	4.610	0.429
105.999	134.214	80.004	19.995	103.330	19.907	4.724	0.450
106.499	134.419	80.004	19.995	103.331	19.910	4.502	0.465
106.999	134.621	80.004	19.995	103.333	19.909	4.612	0.437
107.499	134.877	80.004	19.994	103.332	19.912	4.374	0.432
107.999	135.069	80.004	19.995	103.332	19.908	4.678	0.452
108.499	135.296	80.004	19.995	103.332	19.911	4.421	0.433
108.999	135.496	80.004	19.995	103.331	19.910	4.556	0.423
109.499	135.700	80.004	19.994	103.331	19.909	4.577	0.416
109.999	135.955	80.003	19.994	103.330	19.910	4.502	0.432
110.499	136.172	80.004	19.995	103.330	19.912	4.386	0.466
110.999	136.397	80.004	19.994	103.331	19.912	4.353	0.457
111.500	136.609	80.004	19.994	103.331	19.910	4.538	0.440
112.000	136.859	80.005	19.996	103.331	19.910	4.544	0.449
112.500	137.087	80.005	19.994	103.332	19.909	4.585	0.469
113.000	137.333	80.005	19.995	103.332	19.909	4.616	0.476
113.499	137.553	80.004	19.995	103.332	19.911	4.444	0.470
113.999	137.804	80.005	19.995	103.331	19.911	4.457	0.469
114.499	138.027	80.005	19.995	103.332	19.912	4.355	0.472
114.999	138.247	80.005	19.995	103.332	19.910	4.504	0.458
115.499	138.523	80.004	19.994	103.332	19.912	4.388	0.470
115.999	138.707	80.004	19.993	103.332	19.911	4.448	0.478
116.499	138.939	80.005	19.995	103.333	19.910	4.492	0.438
116.999	139.135	80.004	19.995	103.333	19.909	4.622	0.422
117.499	139.369	80.004	19.995	103.333	19.912	4.392	0.429
117.999	139.634	80.005	19.993	103.334	19.908	4.659	0.464
118.499	139.882	80.004	19.993	103.334	19.909	4.602	0.506
119.000	140.097	80.005	19.994	103.334	19.907	4.713	0.488
119.500	140.341	80.006	19.993	103.333	19.909	4.564	0.461
119.999	140.608	80.005	19.993	103.333	19.910	4.513	0.485
120.499	140.826	80.004	19.995	103.333	19.909	4.595	0.498
120.999	141.087	80.005	19.994	103.332	19.910	4.554	0.482
121.499	141.294	80.006	19.993	103.331	19.906	4.780	0.473
121.999	141.547	80.006	19.995	103.330	19.904	4.921	0.464
122.499	141.815	80.006	19.995	103.329	19.908	4.678	0.490
122.999	142.006	80.005	19.995	103.328	19.906	4.821	0.490
123.499	142.274	80.004	19.995	103.329	19.905	4.881	0.459
123.999	142.479	80.005	19.995	103.330	19.906	4.788	0.466
124.499	142.753	80.007	19.994	103.332	19.906	4.791	0.476
124.999	142.996	80.005	19.994	103.332	19.906	4.803	0.498
125.499	143.228	80.004	19.995	103.332	19.908	4.675	0.495
125.999	143.455	80.003	19.995	103.331	19.908	4.678	0.467
126.499	143.706	80.004	19.994	103.331	19.907	4.709	0.469
126.999	143.928	80.004	19.995	103.330	19.909	4.610	0.476
127.499	144.210	80.004	19.994	103.331	19.907	4.736	0.488
127.999	144.457	80.003	19.994	103.332	19.906	4.806	0.516
128.500	144.710	80.003	19.995	103.333	19.907	4.701	0.515
129.000	144.965	80.004	19.995	103.333	19.907	4.726	0.505
129.500	145.172	80.003	19.996	103.333	19.907	4.732	0.485
130.000	145.421	80.002	19.995	103.332	19.909	4.587	0.459
130.500	145.668	80.003	19.995	103.332	19.911	4.449	0.476
131.000	145.950	80.002	19.996	103.331	19.910	4.529	0.512
131.500	146.144	80.001	19.995	103.329	19.907	4.745	0.502
132.000	146.387	80.001	19.994	103.329	19.905	4.863	0.457
132.500	146.641	80.003	19.995	103.328	19.910	4.556	0.468
133.000	146.881	80.002	19.996	103.328	19.907	4.703	0.495
133.500	147.108	80.002	19.995	103.329	19.909	4.624	0.480
134.000	147.347	80.003	19.996	103.331	19.908	4.688	0.466
134.500	147.611	80.001	19.995	103.330	19.911	4.432	0.484
135.000	147.844	80.004	19.994	103.327	19.910	4.535	0.500
135.500	148.105	80.001	19.995	103.323	19.911	4.480	0.496
136.000	148.331	80.003	19.995	103.322	19.910	4.527	0.490
136.500	148.588	80.002	19.995	103.323	19.910	4.544	0.485
137.000	148.832	80.003	19.995	103.326	19.912	4.349	0.492
137.500	149.079	80.002	19.997	103.330	19.912	4.409	0.496
138.000	149.322	80.002	19.998	103.335	19.910	4.552	0.491
138.500	149.580	80.000	19.997	103.336	19.907	4.747	0.496
139.000	149.842	80.003	19.996	103.336	19.912	4.405	0.511
139.500	150.079	80.002	19.996	103.336	19.910	4.552	0.510
140.000	150.336	80.002	19.996	103.336	19.907	4.705	0.496
140.500	150.557	80.002	19.995	103.334	19.908	4.649	0.486
141.000	150.832	80.002	19.995	103.327	19.909	4.602	0.487
141.500	151.047	80.002	19.994	103.323	19.907	4.705	0.493
142.000	151.311	80.003	19.994	103.323	19.909	4.587	0.485
142.500	151.576	80.003	19.993	103.321	19.906	4.803	0.504
143.000	151.796	80.002	19.994	103.322	19.909	4.598	0.507
143.500	152.060	80.002	19.993	103.328	19.909	4.576	0.484
144.000	152.330	80.002	19.994	103.331	19.910	4.520	0.509
144.500	152.607	80.003	19.994	103.332	19.909	4.609	0.541
145.000	152.836	80.003	19.993	103.333	19.910	4.540	0.527
145.500	153.084	80.004	19.992	103.333	19.908	4.689	0.492
146.000	153.305	80.003	19.994	103.332	19.912	4.350	0.473
146.500	153.581	80.004	19.993	103.327	19.907	4.766	0.483
147.000	153.812	80.003	19.994	103.325	19.906	4.776	0.502
147.500	154.056	80.003	19.993	103.325	19.908	4.679	0.491
148.000	154.268	80.003	19.994	103.325	19.912	4.372	0.465
148.500	154.541	80.003	19.994	103.327	19.908	4.629	0.470
149.000	154.851	80.003	19.994	103.331	19.909	4.563	0.534
149.500	155.075	80.004	19.993	103.332	19.909	4.611	0.559
150.000	155.335	80.003	19.993	103.332	19.909	4.565	0.509
150.500	155.574	80.003	19.994	103.331	19.907	4.760	0.492
151.000	155.798	80.004	19.994	103.331	19.906	4.810	0.481
151.500	156.091	80.003	19.993	103.330	19.911	4.430	0.490
152.000	156.314	80.002	19.995	103.325	19.910	4.511	0.516
152.500	156.547	80.003	19.994	103.324	19.904	4.982	0.486
153.000	156.797	80.004	19.994	103.322	19.908	4.667	0.470
153.500	157.072	80.004	19.995	103.317	19.907	4.710	0.504
154.000	157.331	80.002	19.995	103.313	19.909	4.595	0.529
154.500	157.596	80.004	19.992	103.313	19.908	4.698	0.529
155.000	157.806	80.002	19.993	103.312	19.908	4.679	0.499
155.500	158.064	80.002	19.994	103.314	19.910	4.541	0.471
156.000	158.311	80.004	19.993	103.316	19.909	4.563	0.487
156.500	158.588	80.003	19.993	103.313	19.908	4.642	0.515
157.000	158.822	80.004	19.993	103.316	19.910	4.492	0.517
157.500	159.059	80.003	19.995	103.317	19.909	4.567	0.491
158.000	159.295	80.004	19.994	103.317	19.906	4.785	0.472
158.500	159.586	80.004	19.994	103.318	19.909	4.580	0.501
159.000	159.824	80.004	19.994	103.321	19.909	4.578	0.528
159.500	160.121	80.003	19.992	103.320	19.908	4.669	0.531
160.000	160.342	80.002	19.994	103.319	19.906	4.792	0.526
160.500	160.566	80.002	19.993	103.315	19.906	4.818	0.482
161.000	160.806	80.004	19.994	103.311	19.905	4.883	0.455
161.500	161.101	80.001	19.994	103.313	19.907	4.746	0.499
162.000	161.349	80.004	19.994	103.315	19.907	4.712	0.539
162.500	161.608	80.003	19.995	103.315	19.904	4.949	0.525
163.000	161.845	80.003	19.995	103.314	19.904	4.938	0.502
163.500	162.105	80.002	19.994	103.314	19.905	4.890	0.497
164.000	162.369	80.001	19.994	103.312	19.907	4.764	0.510
164.500	162.610	80.002	19.994	103.309	19.907	4.746	0.514
165.000	162.874	80.003	19.993	103.306	19.908	4.651	0.505
165.500	163.116	80.004	19.994	103.307	19.905	4.885	0.506
166.000	163.354	80.002	19.995	103.305	19.907	4.760	0.493
166.500	163.602	80.002	19.995	103.308	19.904	4.930	0.483
167.000	163.877	80.003	19.995	103.309	19.905	4.849	0.504
167.500	164.136	80.003	19.995	103.313	19.906	4.828	0.528
168.000	164.409	80.004	19.993	103.315	19.907	4.700	0.533
168.500	164.672	80.004	19.994	103.318	19.904	4.949	0.534
169.000	164.912	80.003	19.995	103.316	19.907	4.762	0.519
169.500	165.138	80.002	19.995	103.313	19.907	4.757	0.484
170.000	165.426	80.002	19.995	103.308	19.906	4.811	0.490
170.500	165.691	80.004	19.994	103.306	19.906	4.800	0.534
171.000	165.898	80.003	19.994	103.303	19.906	4.806	0.513
171.500	166.163	80.004	19.995	103.303	19.905	4.899	0.472
172.000	166.451	80.004	19.994	103.301	19.904	4.968	0.512
172.500	166.650	80.004	19.995	103.307	19.905	4.889	0.520
173.000	166.941	80.005	19.993	103.311	19.905	4.889	0.489
173.500	167.188	80.005	19.995	103.314	19.903	4.997	0.514
174.000	167.436	80.005	19.995	103.314	19.901	5.125	0.517
174.500	167.678	80.004	19.995	103.314	19.905	4.858	0.492
175.000	167.907	80.005	19.994	103.311	19.903	5.034	0.480
175.500	168.196	80.005	19.993	103.308	19.901	5.160	0.495
176.000	168.437	80.004	19.994	103.304	19.902	5.067	0.524
176.500	168.660	80.004	19.993	103.303	19.900	5.216	0.497
177.000	168.906	80.005	19.994	103.304	19.901	5.158	0.466
177.500	169.185	80.004	19.993	103.306	19.900	5.251	0.497
178.000	169.456	80.005	19.993	103.307	19.903	5.044	0.538
178.500	169.643	80.005	19.994	103.311	19.903	5.046	0.504
179.000	169.925	80.005	19.994	103.309	19.898	5.400	0.463
179.500	170.226	80.005	19.993	103.308	19.900	5.247	0.526
180.000	170.456	80.004	19.993	103.303	19.901	5.156	0.558
180.500	170.700	80.005	19.994	103.299	19.902	5.096	0.503
181.000	170.947	80.003	19.994	103.294	19.901	5.171	0.483
181.500	171.220	80.005	19.994	103.295	19.901	5.148	0.506
182.000	171.437	80.004	19.993	103.299	19.899	5.310	0.505
182.500	171.688	80.005	19.993	103.300	19.900	5.218	0.478
183.000	171.960	80.005	19.994	103.303	19.900	5.243	0.495
183.500	172.237	80.003	19.993	103.304	19.901	5.169	0.536
184.000	172.477	80.004	19.993	103.304	19.902	5.075	0.533
184.500	172.722	80.004	19.994	103.301	19.900	5.233	0.501
185.000	172.956	80.004	19.993	103.300	19.902	5.079	0.481
185.500	173.210	80.004	19.993	103.299	19.899	5.282	0.483
186.000	173.444	80.004	19.993	103.302	19.903	5.003	0.488
186.500	173.701	80.004	19.993	103.302	19.897	5.469	0.489
187.000	173.962	80.004	19.992	103.307	19.896	5.494	0.505
187.500	174.174	80.004	19.993	103.313	19.899	5.297	0.496
188.000	174.462	80.004	19.993	103.319	19.899	5.322	0.487
188.500	174.707	80.004	19.993	103.316	19.897	5.467	0.516
189.000	174.966	80.003	19.994	103.319	19.897	5.453	0.519
189.500	175.194	80.004	19.994	103.319	19.899	5.333	0.496
190.000	175.497	80.004	19.994	103.314	19.897	5.467	0.509
190.500	175.710	80.004	19.994	103.308	19.896	5.519	0.524
191.000	175.970	80.004	19.993	103.308	19.896	5.500	0.494
191.500	176.199	80.004	19.993	103.307	19.894	5.652	0.481
192.000	176.446	80.003	19.993	103.303	19.895	5.586	0.482
192.500	176.663	80.003	19.995	103.302	19.895	5.581	0.470
193.000	176.913	80.003	19.994	103.302	19.897	5.448	0.466
193.500	177.180	80.004	19.995	103.303	19.896	5.500	0.491
194.000	177.453	80.004	19.994	103.303	19.893	5.701	0.528
194.500	177.702	80.004	19.995	103.306	19.894	5.626	0.532
195.000	177.979	80.004	19.995	103.311	19.892	5.774	0.524
195.500	178.224	80.003	19.995	103.311	19.893	5.749	0.524
196.000	178.447	80.004	19.995	103.313	19.892	5.832	0.495
196.500	178.742	80.005	19.994	103.310	19.891	5.851	0.493
197.000	178.967	80.003	19.994	103.309	19.892	5.768	0.519
197.500	179.149	80.004	19.995	103.304	19.893	5.716	0.463
198.000	179.470	80.004	19.995	103.304	19.895	5.577	0.455
198.500	179.735	80.004	19.994	103.301	19.894	5.660	0.545
199.000	179.964	80.004	19.994	103.300	19.892	5.807	0.540
199.500	180.223	80.003	19.995	103.297	19.890	5.966	0.491
200.000	180.436	80.005	19.993	103.299	19.890	5.975	0.480
200.501	180.701	80.004	19.994	103.299	19.889	6.010	0.475
201.001	180.972	80.004	19.994	103.301	19.890	5.929	0.507
201.500	181.205	80.005	19.994	103.300	19.891	5.877	0.521
202.000	181.459	80.004	19.994	103.299	19.891	5.890	0.496
202.500	181.731	80.005	19.994	103.299	19.886	6.244	0.506
203.000	181.968	80.005	19.993	103.299	19.890	5.946	0.518
203.500	182.190	80.005	19.993	103.301	19.888	6.066	0.484
204.000	182.460	80.005	19.994	103.305	19.887	6.160	0.475
204.500	182.670	80.003	19.994	103.307	19.887	6.170	0.486
205.000	182.943	80.004	19.994	103.306	19.884	6.394	0.482
205.500	183.155	80.004	19.993	103.307	19.882	6.491	0.484
206.000	183.465	80.005	19.993	103.304	19.882	6.479	0.503
206.500	183.682	80.004	19.994	103.300	19.882	6.523	0.525
207.000	183.960	80.003	19.993	103.297	19.885	6.295	0.511
207.500	184.173	80.005	19.994	103.298	19.885	6.321	0.493
208.000	184.429	80.003	19.993	103.297	19.883	6.462	0.480
208.500	184.666	80.004	19.994	103.296	19.884	6.351	0.481
209.000	184.893	80.003	19.994	103.298	19.882	6.516	0.478
209.500	185.168	80.004	19.993	103.300	19.880	6.655	0.483
210.000	185.385	80.004	19.993	103.302	19.883	6.425	0.497
210.500	185.659	80.004	19.994	103.305	19.881	6.572	0.492
211.000	185.915	80.003	19.994	103.308	19.879	6.688	0.510
211.500	186.203	80.004	19.995	103.308	19.879	6.693	0.537
212.000	186.444	80.003	19.994	103.305	19.881	6.550	0.537
212.500	186.713	80.002	19.994	103.305	19.880	6.667	0.520
213.000	186.980	80.002	19.995	103.304	19.876	6.953	0.523
213.500	187.182	80.003	19.994	103.300	19.878	6.775	0.502
214.000	187.449	80.003	19.994	103.299	19.878	6.787	0.469
214.500	187.715	80.002	19.994	103.301	19.877	6.862	0.501
215.000	187.947	80.002	19.994	103.299	19.878	6.821	0.515
215.500	188.194	80.002	19.994	103.295	19.877	6.881	0.489
216.000	188.414	80.004	19.995	103.296	19.875	6.974	0.473
216.500	188.639	80.002	19.995	103.298	19.873	7.142	0.456
217.000	188.926	80.003	19.993	103.296	19.872	7.209	0.478
217.500	189.155	80.002	19.995	103.296	19.874	7.064	0.514
218.000	189.407	80.002	19.995	103.297	19.873	7.152	0.499
218.500	189.646	80.002	19.995	103.298	19.875	6.982	0.486
219.000	189.869	80.002	19.993	103.296	19.874	7.079	0.476
219.500	190.162	80.003	19.995	103.296	19.875	7.023	0.490
220.000	190.395	80.002	19.994	103.296	19.873	7.133	0.521
220.500	190.624	80.003	19.994	103.295	19.871	7.258	0.494
221.000	190.908	80.003	19.995	103.294	19.873	7.123	0.487
221.500	191.136	80.002	19.996	103.296	19.871	7.289	0.512
222.000	191.383	80.003	19.996	103.295	19.871	7.306	0.494
222.500	191.632	80.003	19.994	103.295	19.870	7.325	0.485
223.000	191.881	80.002	19.995	103.296	19.872	7.206	0.497
223.500	192.119	80.003	19.995	103.300	19.871	7.256	0.493
224.000	192.351	80.002	19.995	103.298	19.870	7.347	0.478
224.500	192.614	80.003	19.996	103.299	19.871	7.294	0.482
225.000	192.844	80.002	19.996	103.301	19.868	7.495	0.494
225.500	193.070	80.003	19.995	103.301	19.866	7.654	0.475
226.000	193.358	80.004	19.995	103.297	19.869	7.439	0.485
226.500	193.608	80.003	19.994	103.297	19.871	7.259	0.526
227.000	193.842	80.003	19.995	103.296	19.868	7.515	0.511
227.500	194.068	80.003	19.995	103.292	19.867	7.578	0.472
228.000	194.336	80.003	19.996	103.292	19.864	7.799	0.477
228.500	194.590	80.004	19.994	103.293	19.870	7.387	0.508
229.000	194.845	80.003	19.995	103.299	19.868	7.482	0.515
229.500	195.077	80.002	19.995	103.305	19.871	7.314	0.498
230.000	195.323	80.002	19.994	103.307	19.867	7.554	0.483
230.500	195.533	80.002	19.995	103.310	19.867	7.586	0.467
231.000	195.788	80.002	19.995	103.310	19.866	7.635	0.461
231.500	196.037	80.002	19.995	103.303	19.865	7.747	0.485
232.000	196.299	80.002	19.995	103.298	19.865	7.710	0.507
232.500	196.548	80.003	19.996	103.296	19.864	7.816	0.511
233.000	196.783	80.002	19.996	103.296	19.862	7.938	0.498
233.500	197.037	80.003	19.995	103.296	19.861	7.974	0.487
234.000	197.273	80.003	19.995	103.297	19.862	7.905	0.490
234.500	197.509	80.003	19.994	103.297	19.860	8.077	0.481
235.000	197.789	80.003	19.994	103.297	19.865	7.741	0.493
235.500	198.022	80.004	19.995	103.295	19.863	7.851	0.514
236.000	198.241	80.003	19.994	103.294	19.863	7.830	0.483
236.500	198.488	80.004	19.994	103.293	19.863	7.878	0.459
237.000	198.760	80.004	19.994	103.293	19.862	7.936	0.492
237.500	198.980	80.003	19.995	103.293	19.861	7.985	0.505
238.000	199.239	80.003	19.994	103.293	19.859	8.168	0.486
238.500	199.473	80.002	19.994	103.294	19.861	8.033	0.486
239.000	199.725	80.003	19.992	103.299	19.859	8.139	0.490
239.500	200.009	80.002	19.995	103.298	19.860	8.069	0.511
240.000	200.202	80.003	19.994	103.299	19.863	7.872	0.507
240.500	200.478	80.003	19.993	103.299	19.862	7.913	0.473
241.000	200.706	80.003	19.993	103.298	19.858	8.218	0.486
241.500	200.953	80.003	19.994	103.294	19.857	8.251	0.490
242.000	201.226	80.003	19.995	103.296	19.856	8.374	0.498
242.500	201.477	80.002	19.994	103.296	19.857	8.317	0.522
243.000	201.722	80.003	19.994	103.296	19.855	8.404	0.510
243.500	201.950	80.003	19.995	103.295	19.858	8.234	0.484
244.000	202.206	80.005	19.993	103.295	19.855	8.437	0.478
244.500	202.440	80.002	19.993	103.294	19.858	8.201	0.487
245.000	202.682	80.003	19.994	103.295	19.855	8.406	0.483
245.500	202.951	80.003	19.995	103.296	19.856	8.330	0.493
246.000	203.189	80.003	19.994	103.297	19.858	8.224	0.509
246.500	203.398	80.002	19.994	103.297	19.858	8.247	0.478
247.000	203.670	80.002	19.995	103.298	19.856	8.326	0.464
247.500	203.934	80.003	19.994	103.298	19.855	8.417	0.508
248.000	204.191	80.003	19.993	103.298	19.852	8.618	0.528
248.500	204.419	80.003	19.993	103.299	19.856	8.384	0.503
249.000	204.658	80.004	19.995	103.299	19.857	8.278	0.477
249.500	204.911	80.003	19.994	103.299	19.854	8.485	0.480
250.000	205.192	80.004	19.994	103.298	19.855	8.460	0.512
250.500	205.412	80.002	19.995	103.298	19.852	8.610	0.517
251.000	205.625	80.003	19.994	103.296	19.852	8.672	0.467
251.500	205.905	80.004	19.994	103.295	19.855	8.448	0.463
252.000	206.160	80.003	19.993	103.295	19.853	8.545	0.514
252.500	206.421	80.003	19.995	103.294	19.851	8.728	0.526
253.000	206.634	80.003	19.995	103.294	19.852	8.653	0.495
253.500	206.900	80.004	19.994	103.296	19.852	8.667	0.476
254.000	207.186	80.005	19.994	103.298	19.850	8.804	0.516
254.500	207.407	80.003	19.994	103.299	19.851	8.680	0.530
255.000	207.646	80.003	19.995	103.299	19.853	8.545	0.484
255.500	207.877	80.004	19.994	103.299	19.850	8.755	0.465
256.000	208.132	80.005	19.993	103.298	19.851	8.715	0.478
256.500	208.337	80.004	19.995	103.298	19.852	8.657	0.473
257.000	208.632	80.005	19.994	103.297	19.851	8.719	0.480
257.500	208.896	80.004	19.994	103.297	19.849	8.858	0.530
258.000	209.117	80.005	19.995	103.297	19.850	8.810	0.522
258.500	209.382	80.005	19.993	103.296	19.847	8.962	0.485
259.000	209.628	80.005	19.994	103.296	19.850	8.811	0.499
259.500	209.884	80.004	19.994	103.296	19.849	8.850	0.506
260.000	210.111	80.004	19.995	103.296	19.848	8.900	0.492
260.500	210.356	80.004	19.994	103.295	19.848	8.893	0.477
261.000	210.614	80.004	19.994	103.295	19.849	8.815	0.487
261.500	210.853	80.003	19.993	103.295	19.848	8.929	0.500
262.000	211.066	80.004	19.994	103.296	19.848	8.896	0.475
262.500	211.362	80.004	19.993	103.296	19.849	8.835	0.481
263.000	211.612	80.004	19.994	103.296	19.847	8.993	0.528
263.500	211.840	80.003	19.994	103.297	19.848	8.887	0.512
264.000	212.091	80.003	19.994	103.297	19.847	9.026	0.479
264.500	212.357	80.006	19.994	103.298	19.849	8.846	0.498
265.000	212.572	80.004	19.994	103.298	19.848	8.908	0.499
265.500	212.857	80.004	19.993	103.297	19.849	8.853	0.491
266.000	213.075	80.003	19.994	103.297	19.851	8.718	0.501
266.500	213.337	80.004	19.993	103.297	19.849	8.863	0.491
267.000	213.569	80.003	19.994	103.298	19.846	9.039	0.487
267.500	213.837	80.003	19.995	103.298	19.847	9.010	0.498
268.000	214.060	80.003	19.994	103.298	19.845	9.128	0.496
268.500	214.327	80.003	19.995	103.298	19.845	9.134	0.491
269.000	214.575	80.004	19.993	103.298	19.847	8.987	0.502
269.500	214.819	80.004	19.993	103.298	19.844	9.226	0.503
270.000	215.094	80.004	19.993	103.298	19.845	9.099	0.506
270.500	215.336	80.003	19.994	103.298	19.842	9.379	0.518
271.000	215.558	80.004	19.993	103.298	19.845	9.164	0.491
271.500	215.789	80.004	19.993	103.298	19.842	9.323	0.459
272.000	216.015	80.005	19.993	103.297	19.843	9.267	0.455
272.500	216.299	80.004	19.993	103.297	19.841	9.395	0.484
273.000	216.534	80.003	19.994	103.297	19.845	9.099	0.514
273.500	216.791	80.004	19.994	103.297	19.844	9.184	0.505
274.000	217.018	80.005	19.994	103.296	19.843	9.254	0.488
274.500	217.263	80.005	19.993	103.297	19.844	9.217	0.478
275.000	217.549	80.005	19.994	103.296	19.843	9.302	0.501
275.500	217.779	80.005	19.993	103.296	19.843	9.244	0.524
276.000	218.037	80.005	19.993	103.294	19.843	9.269	0.502
276.500	218.287	80.005	19.992	103.292	19.842	9.348	0.498
277.000	218.527	80.005	19.995	103.292	19.845	9.153	0.499
277.500	218.781	80.005	19.994	103.292	19.843	9.271	0.491
278.000	219.031	80.006	19.993	103.291	19.844	9.222	0.499
278.500	219.249	80.005	19.993	103.291	19.841	9.389	0.486
279.000	219.546	80.005	19.994	103.293	19.844	9.205	0.491
279.500	219.798	80.005	19.994	103.292	19.842	9.321	0.532
280.000	220.026	80.005	19.992	103.291	19.845	9.126	0.514
280.500	220.273	80.006	19.994	103.289	19.842	9.327	0.478
281.000	220.533	80.006	19.993	103.289	19.842	9.337	0.491
281.500	220.747	80.005	19.993	103.289	19.845	9.151	0.490
282.000	221.015	80.006	19.994	103.289	19.843	9.280	0.478
282.500	221.232	80.006	19.995	103.291	19.842	9.321	0.484
283.000	221.475	80.006	19.993	103.292	19.838	9.634	0.473
283.500	221.722	80.006	19.993	103.294	19.843	9.284	0.475
284.000	221.968	80.007	19.994	103.293	19.843	9.296	0.491
284.500	222.228	80.006	19.993	103.293	19.841	9.437	0.499
285.000	222.435	80.006	19.993	103.293	19.841	9.390	0.487
285.500	222.711	80.006	19.994	103.293	19.841	9.450	0.475
286.000	222.969	80.006	19.993	103.293	19.840	9.505	0.509
286.500	223.227	80.005	19.993	103.293	19.842	9.315	0.525
287.000	223.457	80.007	19.993	103.292	19.841	9.420	0.502
287.500	223.750	80.005	19.994	103.292	19.837	9.688	0.505
288.000	223.961	80.005	19.994	103.292	19.837	9.711	0.513
288.500	224.224	80.005	19.994	103.291	19.838	9.630	0.489
289.000	224.477	80.004	19.994	103.290	19.835	9.860	0.496
289.500	224.715	80.005	19.994	103.291	19.837	9.703	0.503
290.000	224.957	80.004	19.994	103.291	19.839	9.590	0.485
290.500	225.218	80.004	19.995	103.292	19.836	9.804	0.492
291.000	225.485	80.005	19.994	103.292	19.838	9.625	0.516
291.500	225.695	80.003	19.994	103.292	19.835	9.816	0.502
292.000	225.979	80.003	19.995	103.292	19.839	9.534	0.485
292.500	226.219	80.003	19.995	103.291	19.836	9.802	0.509
293.000	226.449	80.003	19.994	103.289	19.835	9.870	0.497
293.500	226.728	80.003	19.994	103.290	19.834	9.913	0.490
294.000	226.965	80.004	19.993	103.287	19.836	9.791	0.513
294.500	227.203	80.003	19.995	103.286	19.836	9.808	0.495
295.000	227.471	80.004	19.995	103.288	19.833	9.970	0.490
295.500	227.726	80.002	19.994	103.290	19.833	9.965	0.515
296.000	227.956	80.002	19.995	103.288	19.834	9.893	0.504
296.500	228.222	80.003	19.994	103.291	19.835	9.862	0.491
297.000	228.484	80.002	19.995	103.292	19.834	9.934	0.512
297.500	228.756	80.003	19.994	103.292	19.835	9.872	0.531
298.000	229.006	80.003	19.994	103.292	19.830	10.200	0.528
298.500	229.224	80.003	19.995	103.294	19.830	10.179	0.495
299.000	229.475	80.002	19.995	103.292	19.833	9.982	0.468
299.500	229.745	80.003	19.995	103.291	19.830	10.230	0.495
300.000	229.992	80.003	19.994	103.290	19.830	10.224	0.519
300.500	230.265	80.004	19.994	103.290	19.833	9.978	0.518
301.000	230.495	80.003	19.994	103.291	19.829	10.235	0.511
301.500	230.725	80.004	19.994	103.292	19.830	10.175	0.482
302.000	231.002	80.003	19.994	103.294	19.830	10.168	0.483
302.500	231.237	80.003	19.994	103.294	19.828	10.344	0.509
303.000	231.524	80.003	19.995	103.294	19.828	10.330	0.517
303.500	231.736	80.003	19.994	103.294	19.830	10.170	0.510
304.000	232.013	80.002	19.994	103.294	19.829	10.280	0.494
304.500	232.235	80.004	19.994	103.294	19.831	10.127	0.494
305.000	232.493	80.003	19.993	103.294	19.831	10.104	0.490
305.500	232.747	80.004	19.995	103.293	19.829	10.257	0.496
306.000	233.035	80.003	19.994	103.293	19.828	10.334	0.527
306.500	233.241	80.003	19.994	103.293	19.831	10.158	0.518
307.000	233.485	80.004	19.994	103.293	19.830	10.208	0.472
307.500	233.740	80.003	19.994	103.293	19.829	10.241	0.474
308.000	233.962	80.004	19.993	103.294	19.828	10.328	0.488
308.500	234.254	80.002	19.994	103.294	19.826	10.489	0.496
309.000	234.474	80.003	19.993	103.294	19.825	10.548	0.513
309.500	234.757	80.004	19.995	103.294	19.824	10.599	0.507
310.000	234.981	80.003	19.995	103.294	19.827	10.411	0.505
310.500	235.235	80.002	19.994	103.295	19.828	10.374	0.492
311.000	235.477	80.001	19.995	103.296	19.824	10.608	0.487
311.500	235.731	80.003	19.994	103.296	19.826	10.512	0.496
312.000	235.969	80.002	19.994	103.296	19.827	10.413	0.494
312.500	236.226	80.003	19.995	103.296	19.824	10.631	0.493
313.000	236.465	80.003	19.995	103.296	19.825	10.545	0.496
313.500	236.695	80.003	19.996	103.295	19.828	10.365	0.483
314.000	236.983	80.003	19.994	103.295	19.826	10.469	0.494
314.500	237.177	80.002	19.995	103.295	19.823	10.694	0.500
315.000	237.458	80.003	19.995	103.294	19.825	10.524	0.479
315.500	237.677	80.003	19.995	103.295	19.824	10.659	0.488
316.000	237.973	80.002	19.994	103.296	19.823	10.686	0.508
316.500	238.211	80.003	19.995	103.297	19.824	10.639	0.525
317.000	238.499	80.001	19.994	103.296	19.822	10.755	0.530
317.500	238.721	80.002	19.995	103.297	19.824	10.624	0.518
318.000	238.988	80.003	19.995	103.297	19.819	10.968	0.499
318.500	239.229	80.003	19.995	103.296	19.821	10.835	0.498
319.000	239.452	80.002	19.996	103.296	19.819	10.956	0.486
319.500	239.731	80.001	19.995	103.297	19.821	10.812	0.483
320.000	239.981	80.002	19.995	103.296	19.819	10.993	0.515
320.500	240.196	80.002	19.995	103.296	19.818	11.016	0.496
321.000	240.481	80.004	19.996	103.295	19.819	10.978	0.482
321.500	240.727	80.003	19.995	103.295	19.817	11.098	0.516
322.000	240.975	80.001	19.996	103.294	19.819	11.009	0.513
322.500	241.205	80.002	19.995	103.295	19.818	11.049	0.486
323.000	241.434	80.001	19.995	103.295	19.815	11.262	0.469
323.500	241.711	80.001	19.994	103.295	19.814	11.329	0.483
324.000	241.975	80.001	19.994	103.296	19.813	11.378	0.523
324.500	242.213	80.002	19.995	103.297	19.813	11.385	0.521
325.000	242.462	80.003	19.995	103.297	19.812	11.499	0.495
325.500	242.701	80.003	19.994	103.297	19.815	11.298	0.487
326.000	242.956	80.002	19.996	103.298	19.814	11.325	0.491
326.500	243.226	80.001	19.995	103.297	19.814	11.337	0.510
327.000	243.469	80.002	19.994	103.297	19.813	11.381	0.519
327.500	243.703	80.002	19.994	103.298	19.813	11.385	0.495
328.000	243.980	80.003	19.995	103.297	19.816	11.209	0.494
328.500	244.235	80.002	19.994	103.298	19.814	11.364	0.522
329.000	244.474	80.003	19.995	103.299	19.812	11.487	0.513
329.500	244.735	80.003	19.995	103.298	19.811	11.532	0.496
330.000	244.971	80.003	19.994	103.299	19.811	11.530	0.498
330.500	245.206	80.003	19.994	103.299	19.808	11.769	0.484
331.000	245.480	80.002	19.994	103.299	19.808	11.767	0.491
331.500	245.687	80.003	19.994	103.298	19.806	11.877	0.495
332.000	245.979	80.003	19.994	103.300	19.805	11.949	0.490
332.500	246.208	80.003	19.994	103.300	19.804	12.053	0.510
333.000	246.456	80.003	19.994	103.301	19.803	12.133	0.499
333.500	246.737	80.004	19.993	103.301	19.806	11.937	0.503
334.000	246.954	80.003	19.993	103.300	19.803	12.084	0.513
334.500	247.176	80.003	19.993	103.298	19.801	12.243	0.468
335.000	247.443	80.003	19.994	103.298	19.801	12.264	0.464
335.500	247.664	80.004	19.993	103.297	19.801	12.256	0.489
336.000	247.927	80.005	19.993	103.297	19.799	12.409	0.486
336.500	248.167	80.005	19.994	103.297	19.798	12.471	0.493
337.000	248.408	80.004	19.993	103.297	19.797	12.517	0.492
337.500	248.647	80.005	19.996	103.298	19.797	12.564	0.480
338.000	248.905	80.004	19.995	103.297	19.796	12.587	0.488
338.500	249.219	80.004	19.996	103.297	19.794	12.732	0.535
339.000	249.448	80.005	19.995	103.297	19.795	12.712	0.558
339.500	249.706	80.005	19.995	103.296	19.797	12.529	0.515
340.000	249.961	80.005	19.993	103.295	19.794	12.738	0.500
340.500	250.242	80.005	19.994	103.294	19.793	12.842	0.525
341.000	250.488	80.006	19.994	103.294	19.792	12.906	0.532
341.500	250.758	80.004	19.994	103.293	19.793	12.850	0.521
342.000	251.009	80.005	19.994	103.293	19.791	12.999	0.519
342.500	251.237	80.005	19.993	103.293	19.790	13.034	0.500
343.000	251.500	80.004	19.994	103.292	19.790	13.005	0.485
343.500	251.770	80.005	19.993	103.292	19.788	13.189	0.512
344.000	251.952	80.004	19.993	103.293	19.787	13.268	0.493
344.500	252.211	80.005	19.995	103.293	19.788	13.191	0.446
345.000	252.480	80.004	19.994	103.292	19.788	13.216	0.485
345.500	252.689	80.005	19.994	103.292	19.787	13.278	0.503
346.000	252.989	80.005	19.995	103.292	19.786	13.293	0.494
346.500	253.223	80.006	19.993	103.292	19.785	13.381	0.522
347.000	253.478	80.005	19.994	103.291	19.786	13.296	0.511
