Repository: ulfsri/fsri_materials_database

# Materials and Products Database

## 01_Data

Raw data generated from each apparatus are included here in plain-text format. The data is organized first by material, next by the short name of test apparatus used, and where applicable additional filtering by test settings.

### material.json

Each material directory contains a json file of the same name as the material. This file links the data stored in the repository as well as data and graphs produced by the accompanying scripts (__02_Scripts__) to the respective landing page for the material on the front-end website.

File: 01_Data/Engineered_Wood_Furniture/MCC/Engineered_Wood_Furniture_MCC_30K_min_211216_R2.txt (part 2 of 4)
T Correction Coefficients:	0	1.024463	0
Time Shift (s):	14
*
Time (s)	Temperature (C)	N2 flow rate (cc/min)	O2 flow rate (cc/min)	Flow Rate (cc/min)	Oxygen (%)	HRR (W/g)	Heating rate (C/s)
347.500	253.704	80.005	19.994	103.292	19.784	13.484	0.485
348.000	253.962	80.004	19.994	103.292	19.783	13.505	0.483
348.500	254.170	80.004	19.994	103.293	19.783	13.524	0.475
349.000	254.407	80.004	19.994	103.294	19.777	13.964	0.455
349.500	254.696	80.004	19.994	103.295	19.778	13.887	0.486
350.000	254.949	80.004	19.994	103.295	19.778	13.904	0.534
350.500	255.197	80.004	19.994	103.296	19.777	13.964	0.521
351.000	255.429	80.003	19.993	103.294	19.775	14.112	0.490
351.500	255.697	80.004	19.993	103.294	19.774	14.187	0.490
352.000	255.935	80.005	19.993	103.295	19.779	13.835	0.503
352.500	256.170	80.005	19.995	103.297	19.776	14.038	0.489
353.000	256.446	80.005	19.993	103.297	19.774	14.192	0.492
353.500	256.701	80.004	19.995	103.297	19.772	14.296	0.521
354.000	256.952	80.005	19.994	103.297	19.771	14.419	0.518
354.500	257.148	80.003	19.994	103.300	19.771	14.369	0.477
355.000	257.429	80.003	19.993	103.301	19.768	14.572	0.462
355.500	257.695	80.005	19.995	103.302	19.768	14.601	0.512
356.000	257.930	80.004	19.994	103.302	19.769	14.564	0.524
356.500	258.188	80.004	19.995	103.302	19.768	14.604	0.497
357.000	258.432	80.004	19.994	103.304	19.768	14.603	0.498
357.500	258.697	80.005	19.994	103.307	19.764	14.889	0.506
358.000	258.976	80.004	19.995	103.309	19.766	14.722	0.526
358.500	259.231	80.005	19.994	103.311	19.765	14.834	0.539
359.000	259.485	80.007	19.994	103.312	19.763	14.993	0.522
359.500	259.730	80.005	19.995	103.307	19.764	14.857	0.504
360.000	259.950	80.005	19.995	103.305	19.760	15.143	0.481
360.500	260.215	80.005	19.995	103.306	19.761	15.097	0.475
361.000	260.441	80.006	19.994	103.307	19.757	15.352	0.488
361.500	260.712	80.006	19.993	103.308	19.758	15.339	0.494
362.000	260.951	80.006	19.993	103.311	19.757	15.381	0.504
362.500	261.145	80.005	19.994	103.312	19.759	15.262	0.472
363.000	261.425	80.006	19.994	103.312	19.757	15.366	0.454
363.500	261.669	80.006	19.994	103.310	19.753	15.647	0.499
364.000	261.917	80.006	19.994	103.316	19.753	15.646	0.508
364.500	262.144	80.006	19.994	103.317	19.755	15.561	0.483
365.000	262.416	80.006	19.993	103.314	19.753	15.704	0.487
365.500	262.638	80.006	19.992	103.309	19.752	15.758	0.497
366.000	262.892	80.006	19.994	103.311	19.749	15.990	0.485
366.500	263.161	80.005	19.993	103.311	19.747	16.108	0.499
367.000	263.429	80.007	19.993	103.311	19.748	16.040	0.530
367.500	263.643	80.006	19.993	103.310	19.745	16.271	0.509
368.000	263.944	80.005	19.994	103.314	19.745	16.267	0.499
368.500	264.181	80.006	19.993	103.312	19.743	16.373	0.527
369.000	264.444	80.006	19.993	103.309	19.739	16.689	0.519
369.500	264.662	80.004	19.993	103.307	19.740	16.579	0.491
370.000	264.950	80.007	19.993	103.312	19.740	16.566	0.494
370.500	265.200	80.006	19.993	103.316	19.737	16.798	0.522
371.000	265.422	80.005	19.994	103.318	19.740	16.621	0.505
371.500	265.688	80.005	19.994	103.320	19.736	16.859	0.480
372.000	265.935	80.004	19.993	103.321	19.735	16.960	0.501
372.500	266.190	80.004	19.994	103.321	19.736	16.900	0.508
373.000	266.441	80.004	19.995	103.322	19.735	16.946	0.504
373.500	266.693	80.004	19.994	103.324	19.732	17.143	0.504
374.000	266.921	80.004	19.994	103.327	19.730	17.286	0.492
374.500	267.222	80.005	19.996	103.330	19.728	17.441	0.505
375.000	267.457	80.004	19.996	103.333	19.728	17.472	0.533
375.500	267.691	80.003	19.994	103.332	19.727	17.538	0.503
376.000	267.933	80.003	19.993	103.333	19.727	17.536	0.472
376.500	268.201	80.003	19.994	103.333	19.724	17.698	0.493
377.000	268.476	80.004	19.994	103.335	19.722	17.886	0.527
377.500	268.699	80.003	19.994	103.334	19.724	17.762	0.521
378.000	268.971	80.003	19.993	103.331	19.725	17.695	0.496
378.500	269.239	80.003	19.994	103.329	19.720	18.022	0.517
379.000	269.468	80.004	19.994	103.326	19.722	17.900	0.519
379.500	269.729	80.004	19.994	103.322	19.716	18.323	0.494
380.000	269.998	80.004	19.995	103.318	19.713	18.522	0.510
380.500	270.241	80.003	19.995	103.322	19.714	18.472	0.521
381.000	270.497	80.002	19.995	103.323	19.712	18.559	0.505
381.500	270.778	80.002	19.995	103.326	19.712	18.580	0.518
382.000	271.014	80.003	19.995	103.330	19.713	18.532	0.527
382.500	271.272	80.002	19.995	103.332	19.707	18.955	0.506
383.000	271.530	80.004	19.994	103.331	19.707	18.963	0.505
383.500	271.782	80.003	19.994	103.330	19.706	19.040	0.513
384.000	272.048	80.004	19.994	103.329	19.706	19.019	0.514
384.500	272.284	80.002	19.995	103.327	19.702	19.313	0.510
385.000	272.530	80.003	19.994	103.328	19.703	19.232	0.492
385.500	272.778	80.003	19.995	103.329	19.701	19.389	0.488
386.000	273.051	80.004	19.996	103.329	19.699	19.487	0.507
386.500	273.309	80.004	19.994	103.330	19.693	19.930	0.526
387.000	273.550	80.002	19.996	103.332	19.696	19.754	0.515
387.500	273.802	80.004	19.996	103.333	19.695	19.826	0.496
388.000	274.046	80.003	19.995	103.334	19.691	20.087	0.494
388.500	274.310	80.003	19.994	103.334	19.690	20.118	0.502
389.000	274.551	80.002	19.996	103.334	19.688	20.268	0.506
389.500	274.815	80.004	19.994	103.335	19.688	20.282	0.505
390.000	275.036	80.003	19.994	103.335	19.684	20.601	0.495
390.500	275.351	80.004	19.994	103.335	19.687	20.374	0.510
391.000	275.562	80.003	19.994	103.335	19.685	20.504	0.531
391.500	275.795	80.004	19.994	103.335	19.681	20.767	0.485
392.000	276.072	80.003	19.994	103.335	19.684	20.601	0.477
392.500	276.337	80.003	19.995	103.334	19.678	21.007	0.526
393.000	276.583	80.004	19.996	103.335	19.676	21.140	0.526
393.500	276.815	80.004	19.994	103.335	19.676	21.130	0.494
394.000	277.062	80.004	19.993	103.335	19.675	21.240	0.479
394.500	277.343	80.004	19.994	103.335	19.673	21.383	0.504
395.000	277.587	80.004	19.995	103.336	19.669	21.651	0.527
395.500	277.833	80.003	19.994	103.336	19.669	21.633	0.508
396.000	278.087	80.004	19.995	103.336	19.668	21.716	0.494
396.500	278.333	80.003	19.994	103.336	19.668	21.689	0.500
397.000	278.588	80.003	19.994	103.337	19.664	21.958	0.501
397.500	278.864	80.003	19.995	103.337	19.661	22.175	0.516
398.000	279.113	80.002	19.994	103.338	19.657	22.462	0.528
398.500	279.349	80.004	19.994	103.338	19.657	22.503	0.505
399.000	279.620	80.003	19.993	103.337	19.657	22.495	0.496
399.500	279.851	80.003	19.994	103.338	19.656	22.587	0.504
400.000	280.087	80.003	19.995	103.337	19.650	22.997	0.484
400.500	280.369	80.004	19.993	103.337	19.651	22.895	0.493
401.000	280.602	80.003	19.994	103.336	19.651	22.927	0.517
401.500	280.844	80.004	19.994	103.337	19.648	23.103	0.494
402.000	281.134	80.003	19.994	103.336	19.644	23.434	0.503
402.500	281.394	80.003	19.994	103.337	19.644	23.443	0.542
403.000	281.567	80.002	19.994	103.337	19.645	23.349	0.492
403.500	281.845	80.003	19.995	103.337	19.642	23.547	0.442
404.000	282.078	80.002	19.995	103.337	19.644	23.436	0.481
404.500	282.366	80.004	19.994	103.336	19.644	23.427	0.517
405.000	282.581	80.004	19.994	103.334	19.639	23.771	0.512
405.500	282.843	80.003	19.995	103.333	19.637	23.908	0.490
406.000	283.111	80.003	19.994	103.333	19.635	24.054	0.503
406.500	283.332	80.002	19.995	103.336	19.635	24.060	0.509
407.000	283.593	80.003	19.996	103.337	19.635	24.034	0.486
407.500	283.846	80.002	19.995	103.337	19.632	24.253	0.498
408.000	284.102	80.003	19.995	103.338	19.632	24.275	0.512
408.500	284.367	80.003	19.995	103.339	19.629	24.508	0.515
409.000	284.586	80.003	19.994	103.336	19.625	24.756	0.502
409.500	284.822	80.003	19.994	103.337	19.626	24.681	0.469
410.000	285.071	80.003	19.996	103.339	19.623	24.889	0.470
410.500	285.339	80.003	19.996	103.340	19.619	25.172	0.501
411.000	285.589	80.003	19.995	103.341	19.616	25.371	0.518
411.500	285.810	80.003	19.996	103.342	19.616	25.440	0.495
412.000	286.073	80.004	19.994	103.342	19.611	25.733	0.477
412.500	286.327	80.003	19.994	103.342	19.612	25.723	0.501
413.000	286.581	80.004	19.996	103.341	19.611	25.784	0.513
413.500	286.827	80.004	19.995	103.339	19.609	25.901	0.504
414.000	287.093	80.003	19.996	103.341	19.608	25.954	0.506
414.500	287.346	80.005	19.996	103.345	19.607	26.028	0.516
415.000	287.569	80.003	19.995	103.345	19.608	26.003	0.498
415.500	287.842	80.003	19.995	103.346	19.605	26.195	0.486
416.000	288.074	80.004	19.994	103.347	19.600	26.529	0.500
416.500	288.316	80.005	19.996	103.342	19.599	26.582	0.489
417.000	288.619	80.004	19.996	103.341	19.597	26.761	0.509
417.500	288.890	80.003	19.995	103.341	19.595	26.928	0.559
418.000	289.112	80.006	19.994	103.339	19.593	27.058	0.533
418.500	289.401	80.005	19.996	103.340	19.593	27.050	0.502
419.000	289.648	80.004	19.995	103.342	19.591	27.195	0.524
419.500	289.870	80.005	19.995	103.341	19.589	27.317	0.503
420.000	290.097	80.004	19.994	103.340	19.591	27.202	0.458
420.500	290.395	80.005	19.996	103.341	19.586	27.527	0.487
421.000	290.603	80.005	19.995	103.341	19.588	27.405	0.516
421.500	290.898	80.006	19.994	103.345	19.586	27.528	0.505
422.000	291.128	80.005	19.994	103.349	19.586	27.531	0.514
422.500	291.375	80.005	19.994	103.356	19.583	27.733	0.501
423.000	291.666	80.006	19.994	103.362	19.583	27.761	0.508
423.500	291.895	80.006	19.994	103.368	19.581	27.925	0.529
424.000	292.154	80.006	19.994	103.364	19.578	28.127	0.504
424.500	292.416	80.004	19.994	103.359	19.577	28.184	0.504
425.000	292.629	80.006	19.994	103.354	19.573	28.487	0.498
425.500	292.870	80.006	19.993	103.349	19.572	28.516	0.464
426.000	293.163	80.003	19.995	103.349	19.572	28.505	0.494
426.500	293.393	80.006	19.993	103.352	19.573	28.451	0.529
427.000	293.631	80.004	19.994	103.359	19.565	29.011	0.495
427.500	293.878	80.005	19.994	103.361	19.568	28.833	0.477
428.000	294.119	80.004	19.993	103.364	19.565	29.001	0.487
428.500	294.400	80.006	19.994	103.362	19.569	28.781	0.505
429.000	294.636	80.005	19.993	103.362	19.565	29.000	0.520
429.500	294.903	80.004	19.993	103.360	19.560	29.378	0.510
430.000	295.161	80.004	19.994	103.362	19.562	29.250	0.513
430.500	295.397	80.004	19.994	103.362	19.559	29.483	0.510
431.000	295.633	80.004	19.993	103.360	19.555	29.744	0.484
431.500	295.895	80.005	19.994	103.360	19.554	29.841	0.485
432.000	296.131	80.003	19.994	103.359	19.553	29.874	0.497
432.500	296.400	80.004	19.993	103.357	19.551	30.060	0.501
433.000	296.638	80.003	19.994	103.360	19.546	30.356	0.506
433.500	296.915	80.005	19.995	103.364	19.545	30.449	0.511
434.000	297.166	80.004	19.994	103.366	19.545	30.455	0.521
434.500	297.434	80.005	19.995	103.366	19.544	30.493	0.523
435.000	297.689	80.004	19.994	103.367	19.541	30.726	0.521
435.500	297.934	80.004	19.995	103.366	19.541	30.731	0.511
436.000	298.163	80.005	19.995	103.364	19.540	30.817	0.487
436.500	298.422	80.006	19.994	103.364	19.536	31.061	0.481
437.000	298.681	80.004	19.994	103.365	19.537	31.041	0.503
437.500	298.941	80.005	19.993	103.367	19.533	31.325	0.518
438.000	299.186	80.005	19.994	103.368	19.532	31.378	0.512
438.500	299.424	80.006	19.994	103.370	19.529	31.608	0.494
439.000	299.633	80.005	19.994	103.369	19.532	31.402	0.465
439.500	299.950	80.005	19.994	103.370	19.530	31.536	0.486
440.000	300.177	80.005	19.993	103.370	19.528	31.632	0.535
440.500	300.445	80.004	19.993	103.369	19.527	31.714	0.519
441.000	300.690	80.007	19.994	103.368	19.522	32.060	0.504
441.500	300.947	80.005	19.993	103.369	19.523	32.004	0.508
442.000	301.186	80.005	19.994	103.370	19.520	32.209	0.499
442.500	301.460	80.005	19.994	103.370	19.519	32.314	0.504
443.000	301.737	80.006	19.993	103.371	19.521	32.189	0.532
443.500	301.968	80.006	19.994	103.373	19.515	32.597	0.529
444.000	302.222	80.006	19.994	103.374	19.516	32.516	0.497
444.500	302.460	80.006	19.995	103.373	19.512	32.824	0.489
445.000	302.691	80.006	19.994	103.373	19.511	32.884	0.481
445.500	302.954	80.004	19.994	103.374	19.506	33.217	0.481
446.000	303.208	80.006	19.993	103.374	19.509	33.037	0.506
446.500	303.423	80.006	19.993	103.374	19.510	32.958	0.493
447.000	303.698	80.005	19.995	103.375	19.504	33.368	0.479
447.500	303.937	80.005	19.994	103.376	19.504	33.401	0.502
448.000	304.174	80.005	19.994	103.376	19.501	33.615	0.495
448.500	304.440	80.007	19.994	103.375	19.501	33.556	0.489
449.000	304.691	80.005	19.994	103.375	19.496	33.948	0.510
449.500	304.919	80.005	19.993	103.375	19.496	33.936	0.498
450.000	305.215	80.004	19.994	103.374	19.496	33.905	0.501
450.500	305.465	80.003	19.993	103.374	19.495	34.035	0.535
451.000	305.691	80.005	19.994	103.374	19.489	34.435	0.511
451.500	305.940	80.004	19.993	103.374	19.489	34.451	0.475
452.000	306.214	80.005	19.994	103.376	19.489	34.432	0.499
452.500	306.481	80.005	19.995	103.375	19.488	34.484	0.532
453.000	306.716	80.003	19.994	103.375	19.488	34.499	0.522
453.500	306.968	80.004	19.995	103.376	19.485	34.724	0.495
454.000	307.230	80.003	19.992	103.374	19.482	34.904	0.501
454.500	307.469	80.004	19.994	103.372	19.479	35.182	0.507
455.000	307.741	80.004	19.993	103.374	19.481	34.977	0.506
455.500	308.003	80.003	19.994	103.374	19.477	35.320	0.523
456.000	308.181	80.003	19.993	103.374	19.480	35.099	0.487
456.500	308.501	80.003	19.993	103.376	19.475	35.423	0.469
457.000	308.760	80.003	19.993	103.376	19.475	35.402	0.539
457.500	308.999	80.003	19.993	103.376	19.469	35.837	0.538
458.000	309.232	80.003	19.994	103.376	19.471	35.715	0.485
458.500	309.482	80.001	19.992	103.376	19.470	35.779	0.478
459.000	309.748	80.003	19.993	103.376	19.468	35.947	0.500
459.500	309.972	80.003	19.995	103.377	19.468	35.907	0.503
460.000	310.208	80.003	19.993	103.377	19.463	36.293	0.475
460.500	310.452	80.003	19.994	103.376	19.463	36.281	0.470
461.000	310.712	80.002	19.994	103.376	19.459	36.585	0.492
461.500	310.983	80.003	19.995	103.377	19.461	36.405	0.517
462.000	311.238	80.003	19.993	103.377	19.457	36.684	0.528
462.500	311.507	80.002	19.993	103.377	19.454	36.942	0.525
463.000	311.733	80.004	19.994	103.379	19.452	37.039	0.510
463.500	311.977	80.004	19.994	103.384	19.452	37.046	0.483
464.000	312.249	80.002	19.994	103.387	19.448	37.339	0.493
464.500	312.522	80.003	19.993	103.389	19.448	37.329	0.530
465.000	312.772	80.003	19.993	103.391	19.447	37.439	0.534
465.500	313.036	80.004	19.993	103.389	19.446	37.492	0.519
466.000	313.232	80.003	19.993	103.384	19.443	37.717	0.487
466.500	313.528	80.003	19.993	103.380	19.439	37.975	0.476
467.000	313.800	80.003	19.994	103.378	19.441	37.840	0.530
467.500	314.035	80.003	19.994	103.376	19.441	37.823	0.537
468.000	314.277	80.003	19.994	103.376	19.437	38.167	0.492
468.500	314.570	80.003	19.995	103.376	19.435	38.288	0.506
469.000	314.808	80.004	19.995	103.375	19.433	38.393	0.534
469.500	315.069	80.003	19.993	103.375	19.430	38.645	0.515
470.000	315.305	80.004	19.993	103.375	19.428	38.795	0.498
470.500	315.540	80.003	19.993	103.376	19.426	38.943	0.484
471.000	315.774	80.003	19.994	103.375	19.429	38.710	0.470
471.500	316.038	80.003	19.994	103.379	19.425	38.964	0.483
472.000	316.271	80.003	19.995	103.379	19.420	39.362	0.497
472.500	316.554	80.003	19.995	103.381	19.420	39.323	0.507
473.000	316.827	80.003	19.994	103.382	19.421	39.253	0.537
473.500	317.078	80.002	19.996	103.384	19.418	39.456	0.540
474.000	317.313	80.004	19.995	103.383	19.418	39.473	0.505
474.500	317.577	80.002	19.994	103.383	19.414	39.769	0.492
475.000	317.826	80.003	19.994	103.380	19.411	40.004	0.506
475.500	318.036	80.003	19.994	103.383	19.414	39.788	0.486
476.000	318.349	80.004	19.994	103.383	19.407	40.256	0.491
476.500	318.562	80.003	19.994	103.381	19.408	40.184	0.524
477.000	318.841	80.004	19.995	103.382	19.405	40.412	0.509
477.500	319.088	80.004	19.995	103.385	19.403	40.546	0.510
478.000	319.322	80.003	19.994	103.385	19.398	40.910	0.504
478.500	319.561	80.003	19.994	103.387	19.400	40.800	0.477
479.000	319.808	80.003	19.995	103.390	19.397	40.990	0.480
479.500	320.038	80.003	19.995	103.393	19.396	41.064	0.481
480.000	320.325	80.004	19.995	103.395	19.392	41.356	0.497
480.500	320.574	80.004	19.995	103.397	19.391	41.428	0.527
481.000	320.840	80.003	19.995	103.401	19.390	41.479	0.526
481.500	321.089	80.003	19.994	103.403	19.385	41.804	0.515
482.000	321.333	80.002	19.995	103.406	19.386	41.785	0.504
482.500	321.591	80.004	19.994	103.406	19.382	42.043	0.498
483.000	321.864	80.003	19.995	103.406	19.380	42.198	0.516
483.500	322.119	80.003	19.995	103.405	19.383	41.971	0.530
484.000	322.353	80.001	19.996	103.404	19.379	42.272	0.509
484.500	322.621	80.002	19.995	103.404	19.374	42.610	0.495
485.000	322.878	80.002	19.995	103.406	19.375	42.591	0.513
485.500	323.154	80.002	19.994	103.408	19.371	42.867	0.530
486.000	323.354	80.003	19.995	103.409	19.366	43.161	0.505
486.500	323.650	80.002	19.994	103.410	19.368	43.088	0.486
487.000	323.876	80.002	19.994	103.411	19.364	43.347	0.509
487.500	324.143	80.004	19.995	103.411	19.361	43.538	0.508
488.000	324.396	80.003	19.994	103.410	19.360	43.602	0.507
488.500	324.656	80.003	19.994	103.411	19.357	43.843	0.517
489.000	324.890	80.003	19.994	103.411	19.352	44.178	0.503
489.500	325.148	80.003	19.994	103.412	19.351	44.236	0.493
490.000	325.412	80.003	19.994	103.413	19.346	44.589	0.507
490.500	325.674	80.002	19.996	103.414	19.344	44.752	0.524
491.000	325.941	80.003	19.995	103.414	19.341	44.947	0.527
491.500	326.138	80.002	19.995	103.416	19.339	45.098	0.496
492.000	326.398	80.002	19.994	103.417	19.340	45.017	0.460
492.500	326.655	80.003	19.994	103.416	19.338	45.200	0.487
493.000	326.916	80.002	19.996	103.418	19.331	45.693	0.517
493.500	327.179	80.004	19.996	103.419	19.331	45.711	0.521
494.000	327.410	80.004	19.996	103.424	19.328	45.916	0.509
494.500	327.674	80.003	19.997	103.429	19.323	46.257	0.495
495.000	327.971	80.003	19.995	103.431	19.324	46.179	0.528
495.500	328.216	80.004	19.995	103.435	19.320	46.446	0.551
496.000	328.419	80.003	19.994	103.439	19.318	46.617	0.495
496.500	328.683	80.003	19.995	103.438	19.317	46.669	0.458
497.000	328.946	80.004	19.995	103.434	19.309	47.229	0.497
497.500	329.185	80.005	19.994	103.435	19.306	47.492	0.514
498.000	329.439	80.002	19.994	103.434	19.307	47.411	0.497
498.500	329.723	80.004	19.994	103.431	19.303	47.665	0.515
499.000	329.971	80.004	19.995	103.432	19.300	47.910	0.536
499.500	330.189	80.005	19.996	103.436	19.298	48.057	0.499
500.000	330.470	80.004	19.993	103.436	19.294	48.326	0.482
500.500	330.733	80.004	19.994	103.437	19.289	48.650	0.521
501.000	330.949	80.003	19.995	103.441	19.288	48.726	0.511
501.500	331.221	80.004	19.995	103.442	19.285	48.984	0.484
502.000	331.457	80.002	19.995	103.443	19.281	49.241	0.499
502.500	331.708	80.004	19.995	103.446	19.273	49.810	0.498
503.000	331.939	80.004	19.995	103.448	19.274	49.736	0.484
503.500	332.222	80.004	19.996	103.449	19.272	49.921	0.498
504.000	332.497	80.003	19.996	103.449	19.266	50.332	0.536
504.500	332.723	80.005	19.996	103.449	19.263	50.504	0.530
505.000	332.968	80.004	19.995	103.450	19.262	50.595	0.486
505.500	333.236	80.003	19.996	103.450	19.260	50.768	0.492
506.000	333.500	80.004	19.995	103.450	19.255	51.136	0.523
506.500	333.770	80.003	19.995	103.450	19.251	51.384	0.533
507.000	334.004	80.004	19.996	103.450	19.250	51.448	0.519
507.500	334.301	80.003	19.995	103.451	19.248	51.576	0.517
508.000	334.535	80.004	19.995	103.452	19.244	51.907	0.531
508.500	334.762	80.003	19.996	103.452	19.241	52.071	0.496
509.000	335.017	80.003	19.997	103.452	19.239	52.244	0.471
509.500	335.263	80.003	19.996	103.452	19.234	52.616	0.491
510.000	335.535	80.003	19.996	103.452	19.231	52.846	0.510
510.500	335.756	80.002	19.995	103.455	19.225	53.239	0.505
511.000	336.033	80.003	19.995	103.460	19.222	53.442	0.496
511.500	336.295	80.003	19.995	103.462	19.220	53.603	0.519
512.000	336.541	80.004	19.995	103.463	19.216	53.918	0.523
512.500	336.820	80.002	19.993	103.463	19.213	54.107	0.516
513.000	337.056	80.002	19.995	103.462	19.206	54.624	0.520
513.500	337.294	80.003	19.995	103.462	19.204	54.731	0.495
514.000	337.543	80.003	19.995	103.467	19.202	54.911	0.480
514.500	337.812	80.003	19.993	103.471	19.198	55.148	0.502
515.000	338.041	80.003	19.995	103.477	19.195	55.353	0.508
515.500	338.332	80.003	19.995	103.481	19.191	55.681	0.510
516.000	338.567	80.003	19.996	103.481	19.189	55.804	0.523
516.500	338.789	80.003	19.994	103.479	19.191	55.668	0.491
517.000	339.017	80.003	19.996	103.475	19.183	56.235	0.454
517.500	339.301	80.004	19.994	103.475	19.178	56.607	0.482
518.000	339.511	80.004	19.994	103.477	19.177	56.678	0.503
518.500	339.803	80.004	19.993	103.475	19.171	57.102	0.498
519.000	340.036	80.004	19.993	103.477	19.169	57.220	0.513
519.500	340.300	80.005	19.994	103.482	19.165	57.479	0.510
520.000	340.553	80.003	19.994	103.484	19.162	57.745	0.507
520.500	340.783	80.004	19.995	103.484	19.158	58.020	0.500
521.000	341.062	80.004	19.994	103.489	19.155	58.212	0.496
521.500	341.319	80.004	19.995	103.491	19.157	58.051	0.522
522.000	341.592	80.004	19.994	103.492	19.151	58.538	0.533
522.500	341.819	80.005	19.994	103.492	19.149	58.681	0.515
523.000	342.082	80.005	19.994	103.490	19.150	58.602	0.495
523.500	342.348	80.004	19.994	103.490	19.145	58.925	0.510
524.000	342.540	80.006	19.993	103.489	19.139	59.353	0.493
524.500	342.830	80.004	19.993	103.486	19.138	59.438	0.470
525.000	343.059	80.005	19.993	103.486	19.134	59.684	0.501
525.500	343.312	80.006	19.993	103.489	19.131	59.916	0.501
526.000	343.544	80.005	19.993	103.489	19.130	59.972	0.484
526.500	343.784	80.006	19.994	103.489	19.121	60.634	0.478
527.000	344.024	80.006	19.993	103.491	19.119	60.766	0.476
527.500	344.273	80.007	19.993	103.491	19.117	60.892	0.484
528.000	344.507	80.006	19.994	103.490	19.114	61.105	0.486
528.500	344.807	80.006	19.994	103.490	19.111	61.367	0.509
529.000	345.058	80.005	19.993	103.489	19.109	61.522	0.542
529.500	345.276	80.006	19.995	103.490	19.105	61.798	0.510
530.000	345.531	80.006	19.994	103.490	19.104	61.827	0.471
530.500	345.810	80.007	19.994	103.489	19.099	62.172	0.503
531.000	346.032	80.006	19.993	103.490	19.099	62.238	0.517
531.500	346.293	80.004	19.994	103.491	19.095	62.511	0.492
532.000	346.511	80.005	19.993	103.490	19.094	62.540	0.481
532.500	346.788	80.007	19.994	103.489	19.090	62.815	0.487
533.000	347.048	80.005	19.995	103.489	19.090	62.862	0.516
533.500	347.296	80.005	19.994	103.489	19.090	62.840	0.523
534.000	347.586	80.005	19.994	103.489	19.085	63.220	0.523
534.500	347.776	80.004	19.994	103.489	19.082	63.413	0.509
535.000	348.062	80.004	19.994	103.489	19.079	63.615	0.478
535.500	348.297	80.003	19.995	103.489	19.076	63.806	0.498
536.000	348.548	80.003	19.993	103.489	19.075	63.904	0.503
536.500	348.801	80.004	19.995	103.489	19.073	64.059	0.495
537.000	349.088	80.003	19.994	103.489	19.073	64.058	0.522
537.500	349.311	80.004	19.993	103.489	19.068	64.382	0.525
538.000	349.599	80.004	19.994	103.489	19.068	64.437	0.511
538.500	349.831	80.003	19.993	103.489	19.069	64.362	0.516
539.000	350.115	80.003	19.995	103.489	19.064	64.654	0.518
539.500	350.368	80.004	19.995	103.489	19.064	64.668	0.526
540.000	350.618	80.004	19.995	103.490	19.066	64.548	0.520
540.500	350.862	80.003	19.992	103.489	19.062	64.813	0.498
541.000	351.097	80.002	19.995	103.489	19.062	64.839	0.486
541.500	351.314	80.004	19.994	103.489	19.062	64.801	0.466
542.000	351.589	80.004	19.994	103.489	19.062	64.842	0.472
542.500	351.815	80.003	19.994	103.489	19.062	64.843	0.496
543.000	352.086	80.004	19.995	103.489	19.061	64.850	0.499
543.500	352.306	80.002	19.995	103.489	19.061	64.892	0.495
544.000	352.610	80.003	19.993	103.490	19.063	64.767	0.508
544.500	352.873	80.003	19.995	103.489	19.062	64.825	0.545
545.000	353.115	80.004	19.994	103.490	19.062	64.770	0.536
545.500	353.356	80.004	19.994	103.489	19.065	64.561	0.494
546.000	353.655	80.003	19.995	103.488	19.067	64.471	0.511
546.500	353.904	80.003	19.993	103.483	19.069	64.331	0.544
547.000	354.197	80.003	19.993	103.479	19.067	64.409	0.545
547.500	354.408	80.003	19.993	103.476	19.067	64.409	0.523
548.000	354.677	80.003	19.994	103.477	19.069	64.304	0.492
548.500	354.938	80.002	19.995	103.475	19.070	64.201	0.505
549.000	355.148	80.003	19.994	103.474	19.071	64.141	0.501
549.500	355.425	80.003	19.993	103.472	19.074	63.905	0.479
550.000	355.634	80.002	19.994	103.468	19.074	63.914	0.486
550.500	355.897	80.002	19.994	103.463	19.078	63.613	0.479
551.000	356.155	80.003	19.994	103.459	19.081	63.416	0.497
551.500	356.407	80.004	19.993	103.458	19.082	63.375	0.515
552.000	356.624	80.004	19.993	103.457	19.087	63.024	0.489
552.500	356.906	80.004	19.994	103.455	19.090	62.808	0.484
553.000	357.150	80.004	19.995	103.453	19.093	62.592	0.512
553.500	357.421	80.004	19.995	103.452	19.097	62.299	0.521
554.000	357.690	80.004	19.994	103.447	19.101	61.996	0.528
554.500	357.867	80.004	19.993	103.443	19.105	61.721	0.493
555.000	358.175	80.004	19.994	103.440	19.112	61.217	0.466
555.500	358.441	80.005	19.994	103.435	19.115	60.991	0.529
556.000	358.727	80.003	19.994	103.430	19.119	60.728	0.563
556.500	358.955	80.004	19.995	103.430	19.125	60.305	0.533
557.000	359.208	80.004	19.995	103.426	19.127	60.155	0.497
557.500	359.487	80.003	19.994	103.422	19.134	59.648	0.506
558.000	359.749	80.004	19.994	103.419	19.137	59.432	0.537
558.500	359.981	80.004	19.994	103.416	19.144	58.927	0.517
559.000	360.203	80.005	19.994	103.413	19.148	58.600	0.473
559.500	360.491	80.004	19.994	103.412	19.154	58.196	0.482
560.000	360.724	80.004	19.994	103.412	19.164	57.511	0.516
560.500	360.990	80.003	19.993	103.408	19.166	57.350	0.510
561.000	361.273	80.005	19.994	103.403	19.177	56.584	0.524
561.500	361.515	80.003	19.994	103.395	19.182	56.231	0.537
562.000	361.774	80.004	19.992	103.387	19.190	55.613	0.513
562.500	362.033	80.003	19.994	103.380	19.194	55.333	0.510
563.000	362.270	80.004	19.994	103.376	19.208	54.389	0.507
563.500	362.520	80.003	19.995	103.373	19.212	54.045	0.491
564.000	362.777	80.003	19.992	103.371	19.220	53.532	0.496
564.500	363.043	80.003	19.994	103.368	19.225	53.127	0.515
565.000	363.288	80.003	19.994	103.367	19.238	52.213	0.518
565.500	363.565	80.001	19.993	103.367	19.247	51.572	0.516
566.000	363.833	80.003	19.994	103.364	19.253	51.122	0.533
566.500	364.083	80.001	19.995	103.359	19.261	50.580	0.532
567.000	364.318	80.001	19.994	103.354	19.269	50.024	0.501
567.500	364.575	80.003	19.996	103.348	19.278	49.399	0.489
568.000	364.812	80.001	19.996	103.341	19.289	48.595	0.493
568.500	365.081	80.001	19.995	103.336	19.300	47.814	0.500
569.000	365.334	80.003	19.994	103.334	19.305	47.467	0.514
569.500	365.637	80.002	19.995	103.329	19.315	46.723	0.539
570.000	365.904	80.002	19.994	103.325	19.326	45.960	0.563
570.500	366.111	80.002	19.994	103.319	19.336	45.278	0.522
571.000	366.416	80.002	19.994	103.312	19.346	44.550	0.493
571.500	366.627	80.002	19.994	103.308	19.355	43.929	0.514
572.000	366.950	80.003	19.996	103.307	19.364	43.240	0.525
572.500	367.105	80.002	19.995	103.302	19.372	42.685	0.506
573.000	367.331	80.002	19.996	103.301	19.379	42.202	0.430
573.500	367.621	80.002	19.994	103.300	19.392	41.262	0.448
574.000	367.876	80.002	19.996	103.298	19.399	40.754	0.530
574.500	368.134	80.002	19.994	103.297	19.412	39.829	0.529
575.000	368.424	80.003	19.994	103.294	19.421	39.205	0.531
575.500	368.645	80.004	19.994	103.289	19.434	38.266	0.530
576.000	368.932	80.004	19.994	103.284	19.439	37.899	0.510
576.500	369.150	80.003	19.995	103.282	19.449	37.210	0.507
577.000	369.434	80.003	19.994	103.274	19.460	36.422	0.503
577.500	369.682	80.003	19.996	103.269	19.469	35.779	0.517
578.000	369.933	80.003	19.995	103.266	19.479	35.080	0.515
578.500	370.179	80.005	19.996	103.263	19.490	34.329	0.498
579.000	370.417	80.003	19.996	103.258	19.501	33.545	0.491
579.500	370.682	80.005	19.995	103.258	19.511	32.835	0.493
580.000	370.928	80.005	19.994	103.258	19.518	32.302	0.507
580.500	371.162	80.005	19.994	103.258	19.530	31.499	0.496
581.000	371.412	80.004	19.995	103.258	19.541	30.700	0.482
581.500	371.671	80.005	19.994	103.258	19.551	30.011	0.497
582.000	371.949	80.004	19.995	103.257	19.559	29.404	0.523
582.500	372.204	80.005	19.994	103.255	19.566	28.921	0.535
583.000	372.445	80.004	19.994	103.248	19.575	28.261	0.514
583.500	372.706	80.004	19.995	103.241	19.585	27.555	0.499
584.000	372.969	80.006	19.995	103.235	19.594	26.948	0.513
584.500	373.230	80.005	19.995	103.227	19.602	26.331	0.524
585.000	373.504	80.006	19.994	103.222	19.608	25.960	0.529
585.500	373.729	80.005	19.994	103.222	19.619	25.131	0.517
586.000	374.038	80.005	19.994	103.220	19.626	24.645	0.517
586.500	374.240	80.005	19.994	103.219	19.636	23.951	0.523
587.000	374.542	80.006	19.994	103.219	19.643	23.486	0.508
587.500	374.809	80.004	19.995	103.219	19.650	22.930	0.536
588.000	375.061	80.004	19.994	103.220	19.658	22.387	0.543
588.500	375.278	80.004	19.994	103.220	19.666	21.839	0.494
589.000	375.548	80.004	19.994	103.224	19.673	21.299	0.478
589.500	375.807	80.004	19.993	103.226	19.680	20.844	0.508
590.000	376.040	80.003	19.994	103.227	19.682	20.661	0.510
590.500	376.285	80.003	19.994	103.226	19.694	19.805	0.485
591.000	376.525	80.003	19.994	103.226	19.698	19.529	0.481
591.500	376.808	80.004	19.995	103.221	19.701	19.338	0.504
592.000	377.055	80.003	19.994	103.218	19.709	18.759	0.527
592.500	377.312	80.003	19.995	103.217	19.717	18.182	0.517
593.000	377.554	80.003	19.994	103.216	19.721	17.906	0.501
593.500	377.795	80.004	19.994	103.216	19.728	17.433	0.491
594.000	378.041	80.004	19.994	103.216	19.731	17.216	0.485
594.500	378.322	80.005	19.995	103.217	19.734	17.021	0.507
595.000	378.575	80.004	19.994	103.217	19.743	16.367	0.531
595.500	378.821	80.003	19.994	103.217	19.746	16.121	0.517
596.000	379.073	80.005	19.994	103.216	19.751	15.784	0.499
596.500	379.324	80.004	19.995	103.215	19.755	15.535	0.500
597.000	379.591	80.003	19.996	103.215	19.761	15.085	0.511
597.500	379.793	80.003	19.995	103.214	19.765	14.780	0.494
598.000	380.089	80.004	19.995	103.214	19.767	14.658	0.483
598.500	380.333	80.003	19.996	103.214	19.766	14.730	0.519
599.000	380.583	80.004	19.996	103.215	19.769	14.494	0.517
599.500	380.856	80.004	19.996	103.215	19.773	14.216	0.509
600.000	381.074	80.003	19.996	103.215	19.782	13.611	0.507
600.500	381.345	80.003	19.994	103.214	19.782	13.603	0.490
601.000	381.597	80.004	19.994	103.213	19.782	13.572	0.506
601.500	381.865	80.005	19.995	103.212	19.792	12.906	0.521
602.000	382.099	80.004	19.995	103.211	19.792	12.887	0.511
602.500	382.339	80.004	19.995	103.211	19.791	12.932	0.488
603.000	382.644	80.004	19.995	103.212	19.793	12.818	0.509
603.500	382.855	80.005	19.995	103.212	19.794	12.733	0.530
604.000	383.112	80.005	19.995	103.213	19.799	12.409	0.492
604.500	383.384	80.006	19.995	103.212	19.801	12.233	0.499
605.000	383.614	80.006	19.993	103.211	19.802	12.179	0.516
605.500	383.938	80.006	19.995	103.212	19.803	12.141	0.528
606.000	384.125	80.006	19.994	103.210	19.808	11.761	0.532
606.500	384.359	80.006	19.995	103.210	19.806	11.889	0.466
607.000	384.612	80.007	19.995	103.212	19.812	11.495	0.454
607.500	384.906	80.007	19.995	103.213	19.814	11.350	0.517
608.000	385.146	80.006	19.995	103.213	19.811	11.570	0.540
608.500	385.348	80.006	19.994	103.214	19.816	11.213	0.488
609.000	385.619	80.006	19.993	103.214	19.818	11.030	0.457
609.500	385.849	80.007	19.993	103.214	19.814	11.306	0.487
610.000	386.093	80.007	19.994	103.213	19.816	11.178	0.488
610.500	386.355	80.007	19.994	103.211	19.818	11.008	0.490
611.000	386.661	80.005	19.993	103.209	19.818	11.012	0.537
611.500	386.921	80.005	19.996	103.207	19.820	10.895	0.567
612.000	387.070	80.006	19.992	103.207	19.823	10.717	0.487
612.500	387.338	80.006	19.994	103.208	19.826	10.456	0.413
613.000	387.616	80.005	19.994	103.209	19.820	10.899	0.481
613.500	387.846	80.006	19.994	103.210	19.821	10.831	0.527
614.000	388.171	80.004	19.995	103.211	19.826	10.491	0.531
614.500	388.384	80.005	19.994	103.211	19.825	10.553	0.547
615.000	388.623	80.006	19.996	103.212	19.823	10.681	0.495
615.500	388.948	80.004	19.993	103.212	19.828	10.331	0.508
616.000	389.132	80.005	19.994	103.211	19.828	10.360	0.536
616.500	389.398	80.004	19.996	103.213	19.828	10.352	0.480
617.000	389.647	80.005	19.994	103.207	19.829	10.262	0.483
617.500	389.890	80.003	19.994	103.204	19.829	10.258	0.503
618.000	390.142	80.002	19.996	103.204	19.830	10.192	0.493
618.500	390.378	80.004	19.995	103.203	19.827	10.410	0.492
619.000	390.653	80.003	19.994	103.202	19.829	10.258	0.499
619.500	390.849	80.003	19.992	103.207	19.833	9.984	0.490
620.000	391.206	80.003	19.995	103.207	19.830	10.180	0.512
620.500	391.381	80.004	19.996	103.206	19.834	9.904	0.543
621.000	391.609	80.004	19.995	103.205	19.833	9.979	0.467
621.500	391.938	80.003	19.994	103.205	19.832	10.062	0.480
622.000	392.199	80.004	19.995	103.206	19.833	9.994	0.574
622.500	392.415	80.003	19.995	103.207	19.834	9.882	0.534
623.000	392.709	80.002	19.995	103.207	19.838	9.622	0.494
623.500	392.915	80.003	19.994	103.208	19.837	9.719	0.505
624.000	393.160	80.004	19.995	103.209	19.838	9.590	0.475
624.500	393.419	80.004	19.996	103.209	19.840	9.509	0.478
625.000	393.672	80.003	19.994	103.211	19.839	9.565	0.508
625.500	393.956	80.004	19.995	103.212	19.837	9.696	0.524
626.000	394.159	80.004	19.994	103.212	19.834	9.901	0.512
626.500	394.508	80.004	19.995	103.209	19.838	9.646	0.520
627.000	394.659	80.005	19.994	103.208	19.836	9.771	0.526
627.500	395.003	80.003	19.993	103.208	19.838	9.590	0.498
628.000	395.289	80.004	19.994	103.209	19.842	9.321	0.563
628.500	395.544	80.004	19.995	103.210	19.839	9.531	0.585
629.000	395.733	80.003	19.994	103.211	19.840	9.475	0.493
629.500	395.983	80.003	19.994	103.211	19.838	9.599	0.442
630.000	396.210	80.003	19.994	103.210	19.843	9.302	0.458
630.500	396.457	80.003	19.995	103.210	19.841	9.418	0.475
631.000	396.729	80.003	19.995	103.208	19.840	9.469	0.496
631.500	396.970	80.004	19.993	103.206	19.844	9.227	0.516
632.000	397.195	80.003	19.994	103.205	19.839	9.571	0.490
632.500	397.489	80.004	19.994	103.202	19.845	9.127	0.492
633.000	397.684	80.003	19.994	103.198	19.843	9.281	0.504
633.500	397.978	80.003	19.995	103.201	19.843	9.277	0.489
634.000	398.230	80.002	19.994	103.205	19.843	9.274	0.517
634.500	398.496	80.004	19.996	103.209	19.848	8.947	0.532
635.000	398.736	80.003	19.994	103.212	19.851	8.733	0.512
635.500	398.972	80.003	19.995	103.214	19.851	8.704	0.491
636.000	399.225	80.003	19.994	103.213	19.848	8.926	0.482
636.500	399.504	80.003	19.995	103.213	19.848	8.929	0.510
637.000	399.765	80.004	19.993	103.212	19.845	9.105	0.536
637.500	400.007	80.001	19.993	103.209	19.848	8.904	0.521
638.000	400.262	80.003	19.994	103.206	19.848	8.919	0.500
638.500	400.523	80.003	19.993	103.207	19.851	8.717	0.507
639.000	400.736	80.003	19.993	103.205	19.849	8.850	0.495
639.500	400.980	80.003	19.994	103.202	19.846	9.086	0.465
640.000	401.259	80.003	19.994	103.205	19.849	8.831	0.490
640.500	401.452	80.002	19.994	103.210	19.849	8.843	0.498
641.000	401.735	80.004	19.993	103.211	19.850	8.788	0.473
641.500	401.949	80.003	19.994	103.213	19.854	8.483	0.487
642.000	402.230	80.004	19.993	103.217	19.848	8.934	0.496
642.500	402.498	80.003	19.992	103.216	19.848	8.892	0.522
643.000	402.735	80.004	19.994	103.215	19.848	8.944	0.527
643.500	403.017	80.002	19.994	103.215	19.850	8.805	0.512
644.000	403.244	80.004	19.994	103.215	19.854	8.490	0.514
644.500	403.466	80.004	19.994	103.215	19.858	8.232	0.479
645.000	403.741	80.002	19.994	103.215	19.856	8.348	0.472
645.500	403.963	80.004	19.995	103.213	19.855	8.408	0.497
646.000	404.221	80.003	19.993	103.213	19.851	8.711	0.489
646.500	404.482	80.002	19.993	103.212	19.849	8.852	0.500
647.000	404.711	80.004	19.992	103.211	19.852	8.615	0.504
647.500	404.977	80.004	19.993	103.207	19.849	8.862	0.492
648.000	405.237	80.003	19.994	103.206	19.851	8.693	0.511
648.500	405.529	80.003	19.994	103.205	19.851	8.720	0.539
649.000	405.825	80.003	19.993	103.204	19.852	8.614	0.570
649.500	406.028	80.002	19.994	103.206	19.852	8.614	0.543
650.000	406.227	80.002	19.994	103.211	19.855	8.448	0.450
650.500	406.463	80.003	19.992	103.213	19.852	8.633	0.418
651.000	406.742	80.003	19.994	103.213	19.852	8.639	0.475
651.500	407.031	80.002	19.993	103.212	19.854	8.454	0.541
652.000	407.309	80.003	19.993	103.207	19.852	8.599	0.568
652.500	407.535	80.002	19.993	103.203	19.853	8.564	0.536
653.000	407.739	80.003	19.994	103.198	19.853	8.545	0.467
653.500	407.991	80.003	19.992	103.196	19.853	8.578	0.443
654.000	408.276	80.003	19.995	103.194	19.852	8.624	0.496
654.500	408.477	80.003	19.994	103.198	19.853	8.528	0.511
655.000	408.759	80.002	19.994	103.200	19.852	8.615	0.485
655.500	409.006	80.003	19.994	103.199	19.854	8.501	0.506
656.000	409.330	80.002	19.992	103.201	19.853	8.570	0.550
656.500	409.566	80.004	19.993	103.205	19.857	8.253	0.565
657.000	409.819	80.004	19.994	103.208	19.855	8.419	0.524
657.500	410.067	80.005	19.994	103.208	19.853	8.568	0.495
658.000	410.312	80.004	19.994	103.211	19.854	8.456	0.497
658.500	410.510	80.004	19.994	103.211	19.855	8.446	0.468
659.000	410.727	80.005	19.994	103.203	19.856	8.347	0.429
659.500	410.990	80.006	19.994	103.197	19.854	8.508	0.447
660.000	411.312	80.005	19.995	103.196	19.854	8.454	0.532
660.500	411.533	80.005	19.993	103.198	19.857	8.269	0.564
661.000	411.754	80.004	19.994	103.199	19.859	8.132	0.493
661.500	411.991	80.005	19.994	103.203	19.856	8.369	0.450
662.000	412.238	80.005	19.994	103.204	19.857	8.283	0.471
662.500	412.512	80.006	19.995	103.205	19.858	8.173	0.502
663.000	412.748	80.005	19.995	103.203	19.859	8.148	0.516
663.500	412.987	80.005	19.995	103.202	19.860	8.062	0.493
664.000	413.237	80.005	19.995	103.204	19.861	7.960	0.482
664.500	413.468	80.006	19.994	103.206	19.858	8.192	0.485
665.000	413.737	80.005	19.995	103.209	19.858	8.193	0.490
665.500	413.974	80.005	19.994	103.210	19.858	8.176	0.503
666.000	414.211	80.006	19.996	103.208	19.857	8.256	0.490
666.500	414.438	80.005	19.994	103.207	19.858	8.190	0.469
667.000	414.685	80.004	19.993	103.207	19.859	8.121	0.469
667.500	414.974	80.004	19.995	103.207	19.860	8.061	0.505
668.000	415.194	80.005	19.995	103.205	19.858	8.200	0.522
668.500	415.448	80.004	19.994	103.203	19.860	8.074	0.491
669.000	415.686	80.005	19.993	103.200	19.860	8.030	0.483
669.500	415.924	80.005	19.995	103.195	19.861	7.988	0.484
670.000	416.215	80.006	19.995	103.189	19.862	7.889	0.503
670.500	416.432	80.005	19.995	103.184	19.861	8.024	0.519
671.000	416.708	80.005	19.993	103.182	19.860	8.074	0.501
671.500	416.954	80.004	19.994	103.179	19.862	7.929	0.507
672.000	417.195	80.004	19.994	103.180	19.861	7.995	0.504
672.500	417.437	80.004	19.994	103.180	19.864	7.751	0.485
673.000	417.694	80.004	19.994	103.185	19.864	7.799	0.491
673.500	417.955	80.003	19.994	103.192	19.858	8.173	0.508
674.000	418.204	80.004	19.994	103.197	19.861	7.970	0.514
674.500	418.450	80.005	19.994	103.201	19.860	8.052	0.503
675.000	418.693	80.005	19.996	103.207	19.864	7.757	0.492
675.500	418.939	80.005	19.995	103.208	19.859	8.119	0.488
676.000	419.193	80.004	19.994	103.203	19.860	8.053	0.494
676.500	419.467	80.005	19.995	103.199	19.864	7.785	0.515
677.000	419.690	80.004	19.994	103.194	19.862	7.895	0.513
677.500	419.960	80.005	19.994	103.188	19.865	7.682	0.495
678.000	420.162	80.004	19.994	103.186	19.863	7.860	0.482
678.500	420.427	80.003	19.994	103.190	19.867	7.557	0.469
679.000	420.700	80.004	19.994	103.196	19.865	7.690	0.503
679.500	420.942	80.004	19.994	103.204	19.865	7.714	0.527
680.000	421.215	80.005	19.994	103.210	19.865	7.687	0.515
680.500	421.450	80.005	19.995	103.213	19.864	7.765	0.511
681.000	421.697	80.006	19.995	103.210	19.865	7.676	0.495
681.500	421.967	80.004	19.995	103.209	19.870	7.361	0.500
682.000	422.205	80.005	19.994	103.208	19.868	7.486	0.513
682.500	422.461	80.005	19.993	103.208	19.865	7.713	0.501
683.000	422.706	80.005	19.994	103.205	19.864	7.786	0.498
683.500	422.957	80.004	19.994	103.200	19.864	7.794	0.499
684.000	423.239	80.005	19.992	103.198	19.868	7.497	0.514
684.500	423.501	80.006	19.994	103.195	19.869	7.455	0.538
685.000	423.728	80.006	19.994	103.192	19.868	7.463	0.516
685.500	424.026	80.006	19.994	103.195	19.867	7.535	0.507
686.000	424.215	80.005	19.993	103.197	19.866	7.656	0.506
686.500	424.516	80.006	19.995	103.195	19.867	7.571	0.489
687.000	424.767	80.006	19.995	103.190	19.867	7.552	0.521
687.500	424.982	80.007	19.994	103.189	19.867	7.587	0.509
688.000	425.213	80.006	19.996	103.185	19.866	7.611	0.456
688.500	425.498	80.005	19.995	103.184	19.868	7.511	0.481
689.000	425.765	80.007	19.994	103.184	19.864	7.812	0.534
689.500	426.001	80.007	19.995	103.186	19.870	7.327	0.528
690.000	426.246	80.007	19.993	103.189	19.869	7.439	0.492
690.500	426.518	80.006	19.994	103.192	19.867	7.538	0.499
691.000	426.755	80.007	19.996	103.199	19.870	7.388	0.513
691.500	427.037	80.007	19.995	103.204	19.870	7.330	0.514
692.000	427.301	80.005	19.994	103.203	19.871	7.292	0.532
692.500	427.532	80.006	19.996	103.199	19.869	7.390	0.521
693.000	427.811	80.006	19.994	103.194	19.868	7.488	0.503
