Repository: ulfsri/fsri_materials_database

# Materials and Products Database

## 01_Data

Raw data generated from each apparatus are included here in plain-text format. The data is organized first by material, next by the short name of test apparatus used, and where applicable additional filtering by test settings.

### material.json

Each material directory contains a json file of the same name as the material. This file links the data stored in the repository as well as data and graphs produced by the accompanying scripts (__02_Scripts__) to the respective landing page for the material on the front-end website.

File: 01_Data/Engineered_Wood_Furniture/MCC/Engineered_Wood_Furniture_MCC_30K_min_211216_R3.txt (part 3 of 4)
T Correction Coefficients:	0	1.024463	0
Time Shift (s):	14
*
Time (s)	Temperature (C)	N2 flow rate (cc/min)	O2 flow rate (cc/min)	Flow Rate (cc/min)	Oxygen (%)	HRR (W/g)	Heating rate (C/s)
693.500	426.707	80.004	19.992	103.183	19.871	8.409	0.498
694.000	426.975	80.003	19.993	103.183	19.874	8.221	0.479
694.500	427.249	80.005	19.994	103.184	19.872	8.323	0.512
695.000	427.525	80.004	19.994	103.183	19.872	8.333	0.546
695.500	427.733	80.003	19.994	103.179	19.870	8.423	0.517
696.000	427.998	80.001	19.995	103.180	19.868	8.544	0.479
696.500	428.256	80.001	19.993	103.179	19.871	8.374	0.498
697.000	428.479	80.003	19.994	103.179	19.872	8.339	0.502
697.500	428.778	80.000	19.994	103.178	19.872	8.346	0.502
698.000	429.047	79.999	19.994	103.177	19.872	8.321	0.545
698.500	429.275	79.998	19.995	103.176	19.871	8.397	0.532
699.000	429.511	80.004	19.994	103.176	19.874	8.217	0.480
699.500	429.770	80.001	19.994	103.177	19.869	8.536	0.479
700.000	430.036	80.000	19.994	103.177	19.871	8.372	0.510
700.500	430.324	80.005	19.994	103.177	19.871	8.351	0.540
701.000	430.476	80.001	19.994	103.178	19.870	8.427	0.497
701.500	430.754	80.010	19.995	103.179	19.871	8.388	0.435
702.000	430.993	80.000	19.996	103.177	19.870	8.471	0.474
702.500	431.294	80.002	19.994	103.176	19.868	8.544	0.529
703.000	431.510	80.002	19.994	103.177	19.870	8.419	0.529
703.500	431.775	79.999	19.995	103.176	19.872	8.294	0.499
704.000	432.023	79.999	19.994	103.176	19.873	8.238	0.497
704.500	432.265	80.008	19.995	103.180	19.873	8.259	0.501
705.000	432.501	79.994	19.994	103.180	19.871	8.363	0.483
705.500	432.750	80.002	19.994	103.179	19.872	8.300	0.481
706.000	433.005	80.004	19.994	103.179	19.869	8.493	0.495
706.500	433.260	80.008	19.996	103.180	19.876	8.091	0.507
707.000	433.512	79.999	19.994	103.177	19.874	8.177	0.508
707.500	433.775	80.001	19.995	103.177	19.873	8.265	0.511
708.000	433.991	80.001	19.994	103.179	19.875	8.098	0.497
708.500	434.295	80.004	19.993	103.179	19.874	8.157	0.500
709.000	434.546	79.999	19.993	103.179	19.877	8.024	0.538
709.500	434.804	79.997	19.994	103.180	19.879	7.881	0.532
710.000	435.076	80.000	19.994	103.178	19.876	8.043	0.519
710.500	435.295	80.002	19.993	103.178	19.877	7.980	0.510
711.000	435.571	80.001	19.994	103.178	19.877	7.999	0.493
711.500	435.799	79.997	19.994	103.178	19.879	7.886	0.500
712.000	436.043	79.997	19.993	103.180	19.882	7.643	0.488
712.500	436.332	80.002	19.994	103.180	19.875	8.129	0.502
713.000	436.547	79.996	19.994	103.179	19.884	7.556	0.518
713.500	436.786	79.992	19.994	103.177	19.880	7.783	0.479
714.000	437.064	80.003	19.993	103.176	19.875	8.136	0.485
714.500	437.292	79.995	19.995	103.175	19.876	8.050	0.511
715.000	437.569	80.000	19.994	103.174	19.874	8.189	0.505
715.500	437.809	79.997	19.994	103.174	19.878	7.904	0.511
716.000	438.096	79.997	19.993	103.175	19.878	7.951	0.522
716.500	438.301	80.001	19.993	103.177	19.875	8.136	0.509
717.000	438.551	79.999	19.993	103.177	19.878	7.960	0.474
717.500	438.812	80.001	19.994	103.179	19.875	8.096	0.483
718.000	439.084	80.004	19.994	103.180	19.881	7.768	0.522
718.500	439.349	80.004	19.994	103.182	19.880	7.811	0.535
719.000	439.556	79.996	19.994	103.181	19.883	7.629	0.505
719.500	439.834	80.007	19.994	103.180	19.880	7.821	0.479
720.000	440.104	79.990	19.995	103.180	19.893	6.945	0.516
720.500	440.346	79.997	19.994	103.179	19.885	7.473	0.530
721.000	440.615	80.000	19.994	103.178	19.881	7.718	0.512
721.500	440.863	79.999	19.993	103.177	19.878	7.911	0.514
722.000	441.112	80.001	19.995	103.177	19.874	8.175	0.507
722.500	441.389	80.009	19.995	103.175	19.875	8.106	0.511
723.000	441.618	79.996	19.995	103.177	19.877	8.027	0.516
723.500	441.878	80.002	19.994	103.178	19.877	8.001	0.498
724.000	442.131	80.001	19.994	103.180	19.877	7.969	0.501
724.500	442.409	79.991	19.996	103.179	19.881	7.764	0.522
725.000	442.601	80.000	19.994	103.178	19.879	7.859	0.500
725.500	442.879	79.999	19.995	103.177	19.883	7.586	0.470
726.000	443.130	80.005	19.995	103.176	19.876	8.038	0.499
726.500	443.402	79.998	19.994	103.174	19.883	7.577	0.526
727.000	443.607	80.005	19.994	103.175	19.877	7.982	0.500
727.500	443.906	79.999	19.995	103.179	19.882	7.670	0.490
728.000	444.155	79.994	19.995	103.177	19.882	7.665	0.526
728.500	444.382	80.003	19.994	103.177	19.883	7.598	0.512
729.000	444.685	79.992	19.996	103.178	19.885	7.508	0.503
729.500	444.904	79.997	19.996	103.177	19.880	7.773	0.526
730.000	445.155	79.995	19.995	103.173	19.882	7.650	0.496
730.500	445.454	80.007	19.993	103.174	19.881	7.713	0.510
731.000	445.683	79.997	19.994	103.178	19.881	7.710	0.539
731.500	445.929	80.000	19.994	103.178	19.891	7.101	0.501
732.000	446.169	79.994	19.995	103.179	19.881	7.755	0.480
732.500	446.470	80.003	19.995	103.179	19.881	7.718	0.514
733.000	446.690	79.996	19.994	103.180	19.882	7.702	0.531
733.500	446.921	79.995	19.995	103.179	19.881	7.731	0.486
734.000	447.176	79.998	19.994	103.180	19.883	7.594	0.469
734.500	447.437	80.009	19.993	103.180	19.882	7.661	0.501
735.000	447.691	80.000	19.995	103.183	19.887	7.371	0.516
735.500	447.969	80.001	19.994	103.183	19.879	7.835	0.524
736.000	448.219	80.000	19.994	103.183	19.882	7.652	0.530
736.500	448.503	79.995	19.993	103.183	19.885	7.459	0.531
737.000	448.777	80.002	19.992	103.182	19.886	7.383	0.546
737.500	448.995	79.999	19.994	103.180	19.886	7.402	0.525
738.000	449.235	80.002	19.993	103.180	19.887	7.333	0.475
738.500	449.528	80.001	19.992	103.181	19.883	7.633	0.496
739.000	449.739	79.974	19.996	103.180	19.885	7.495	0.518
739.500	450.060	80.007	19.994	103.175	19.886	7.416	0.517
740.000	450.322	79.995	19.992	103.173	19.886	7.425	0.557
740.500	450.569	80.013	19.993	103.174	19.886	7.399	0.546
741.000	450.796	80.004	19.994	103.172	19.883	7.583	0.491
741.500	451.047	80.002	19.994	103.170	19.890	7.180	0.476
742.000	451.323	79.992	19.994	103.172	19.889	7.210	0.502
742.500	451.571	79.999	19.994	103.171	19.892	7.027	0.526
743.000	451.830	80.005	19.993	103.163	19.897	6.689	0.516
743.500	452.072	80.001	19.993	103.159	19.900	6.512	0.504
744.000	452.320	79.992	19.994	103.155	19.891	7.057	0.495
744.500	452.557	80.003	19.993	103.154	19.884	7.524	0.487
745.000	452.818	80.000	19.994	103.155	19.886	7.381	0.492
745.500	453.094	80.000	19.995	103.158	19.890	7.156	0.518
746.000	453.316	79.995	19.995	103.163	19.888	7.265	0.517
746.500	453.532	80.002	19.993	103.167	19.888	7.303	0.469
747.000	453.857	80.007	19.993	103.173	19.889	7.192	0.490
747.500	454.109	80.003	19.994	103.174	19.890	7.157	0.559
748.000	454.334	80.004	19.993	103.177	19.886	7.444	0.527
748.500	454.637	80.008	19.993	103.173	19.886	7.406	0.503
749.000	454.922	80.009	19.992	103.172	19.886	7.428	0.558
749.500	455.112	79.984	19.994	103.173	19.888	7.257	0.531
750.000	455.418	79.995	19.993	103.170	19.885	7.482	0.485
750.500	455.654	80.007	19.993	103.171	19.890	7.180	0.519
751.000	455.924	79.999	19.994	103.174	19.887	7.347	0.524
751.500	456.157	80.006	19.993	103.174	19.888	7.312	0.504
752.000	456.408	79.995	19.995	103.172	19.889	7.217	0.494
752.500	456.674	79.998	19.996	103.171	19.887	7.356	0.501
753.000	456.916	79.995	19.993	103.168	19.889	7.212	0.513
753.500	457.149	80.003	19.994	103.169	19.889	7.187	0.491
754.000	457.429	80.004	19.994	103.171	19.889	7.248	0.494
754.500	457.689	80.012	19.993	103.169	19.892	7.018	0.527
755.000	457.933	79.998	19.994	103.172	19.890	7.169	0.522
755.500	458.182	79.998	19.994	103.174	19.892	7.018	0.499
756.000	458.468	80.004	19.994	103.174	19.893	6.978	0.514
756.500	458.688	79.994	19.993	103.172	19.893	6.934	0.520
757.000	458.947	79.998	19.993	103.171	19.891	7.075	0.492
757.500	459.184	79.995	19.994	103.170	19.892	7.008	0.488
758.000	459.483	80.012	19.992	103.167	19.893	6.945	0.516
758.500	459.697	79.991	19.994	103.168	19.894	6.892	0.524
759.000	459.974	80.008	19.993	103.167	19.898	6.659	0.502
759.500	460.244	80.006	19.993	103.171	19.893	6.960	0.519
760.000	460.455	79.990	19.996	103.169	19.896	6.786	0.514
760.500	460.775	80.020	19.991	103.165	19.893	6.951	0.505
761.000	461.005	80.012	19.992	103.162	19.896	6.765	0.541
761.500	461.238	80.011	19.992	103.162	19.899	6.595	0.507
762.000	461.481	79.992	19.995	103.165	19.895	6.814	0.469
762.500	461.769	79.995	19.994	103.166	19.894	6.866	0.503
763.000	461.987	79.993	19.994	103.171	19.894	6.885	0.518
763.500	462.201	80.006	19.992	103.169	19.897	6.723	0.469
764.000	462.559	79.999	19.992	103.170	19.899	6.570	0.502
764.500	462.811	80.013	19.992	103.165	19.899	6.588	0.591
765.000	463.023	80.005	19.992	103.164	19.896	6.744	0.537
765.500	463.288	80.002	19.994	103.166	19.900	6.484	0.471
766.000	463.503	79.991	19.994	103.167	19.899	6.561	0.479
766.500	463.801	80.002	19.993	103.167	19.898	6.658	0.496
767.000	464.034	80.003	19.994	103.168	19.898	6.658	0.521
767.500	464.258	80.007	19.993	103.170	19.902	6.398	0.494
768.000	464.536	79.990	19.993	103.171	19.898	6.646	0.480
768.500	464.799	80.006	19.994	103.172	19.899	6.572	0.521
769.000	465.032	79.999	19.994	103.172	19.899	6.547	0.519
769.500	465.292	80.002	19.994	103.172	19.900	6.510	0.495
770.000	465.552	80.002	19.994	103.169	19.900	6.526	0.507
770.500	465.792	80.001	19.993	103.171	19.902	6.399	0.510
771.000	466.074	80.004	19.993	103.170	19.899	6.559	0.511
771.500	466.310	80.009	19.993	103.170	19.900	6.477	0.520
772.000	466.563	80.009	19.992	103.171	19.902	6.392	0.504
772.500	466.853	80.001	19.994	103.173	19.900	6.496	0.516
773.000	467.066	80.015	19.991	103.169	19.899	6.558	0.523
773.500	467.291	80.000	19.994	103.174	19.902	6.401	0.470
774.000	467.566	80.004	19.992	103.177	19.901	6.470	0.469
774.500	467.836	79.986	19.993	103.178	19.901	6.426	0.523
775.000	468.115	80.012	19.993	103.176	19.903	6.318	0.547
775.500	468.346	80.003	19.994	103.180	19.902	6.405	0.529
776.000	468.572	80.012	19.993	103.175	19.899	6.572	0.483
776.500	468.805	79.994	19.994	103.174	19.900	6.530	0.459
777.000	469.087	80.010	19.993	103.173	19.902	6.361	0.487
777.500	469.364	80.010	19.992	103.176	19.900	6.489	0.537
778.000	469.598	80.008	19.992	103.176	19.903	6.324	0.535
778.500	469.880	80.006	19.992	103.179	19.902	6.376	0.514
779.000	470.140	79.995	19.995	103.180	19.901	6.448	0.528
779.500	470.382	80.005	19.992	103.178	19.899	6.542	0.521
780.000	470.625	80.010	19.994	103.177	19.900	6.480	0.494
780.500	470.880	80.007	19.993	103.173	19.902	6.357	0.492
781.000	471.158	79.999	19.994	103.172	19.904	6.270	0.515
781.500	471.397	80.000	19.993	103.170	19.903	6.303	0.525
782.000	471.679	79.997	19.993	103.173	19.907	6.029	0.519
782.500	471.904	80.001	19.996	103.172	19.904	6.240	0.514
783.000	472.162	79.997	19.994	103.174	19.906	6.093	0.495
783.500	472.422	80.005	19.993	103.174	19.907	6.025	0.500
784.000	472.671	79.997	19.992	103.174	19.905	6.199	0.514
784.500	472.948	79.995	19.993	103.173	19.902	6.391	0.518
785.000	473.178	80.004	19.994	103.175	19.903	6.342	0.516
785.500	473.485	79.999	19.994	103.176	19.904	6.228	0.521
786.000	473.707	79.999	19.995	103.176	19.905	6.163	0.533
786.500	473.988	80.004	19.993	103.176	19.903	6.321	0.516
787.000	474.249	80.004	19.993	103.177	19.905	6.170	0.522
787.500	474.503	80.010	19.992	103.178	19.910	5.885	0.528
788.000	474.733	80.002	19.994	103.177	19.906	6.113	0.500
788.500	474.991	79.997	19.996	103.175	19.908	5.975	0.486
789.000	475.257	80.003	19.994	103.173	19.910	5.885	0.506
789.500	475.489	79.985	19.996	103.172	19.906	6.115	0.511
790.000	475.783	80.010	19.992	103.166	19.908	5.988	0.512
790.500	475.979	79.986	19.995	103.170	19.909	5.958	0.508
791.000	476.289	80.012	19.991	103.171	19.908	5.960	0.498
791.500	476.549	80.013	19.992	103.178	19.908	5.997	0.538
792.000	476.778	80.005	19.993	103.183	19.909	5.900	0.529
792.500	477.043	80.002	19.993	103.189	19.908	5.986	0.492
793.000	477.323	80.004	19.993	103.184	19.910	5.861	0.520
793.500	477.528	79.997	19.994	103.182	19.912	5.747	0.515
794.000	477.821	79.994	19.995	103.170	19.905	6.160	0.491
794.500	478.078	79.999	19.995	103.159	19.907	6.083	0.524
795.000	478.289	79.993	19.995	103.153	19.908	5.961	0.509
795.500	478.601	79.997	19.995	103.155	19.907	6.078	0.496
796.000	478.847	80.013	19.995	103.158	19.910	5.887	0.541
796.500	479.125	79.994	19.995	103.166	19.910	5.884	0.541
797.000	479.323	79.996	19.994	103.169	19.909	5.926	0.500
797.500	479.618	80.006	19.993	103.165	19.912	5.738	0.484
798.000	479.886	80.008	19.991	103.161	19.908	5.981	0.528
798.500	480.105	79.990	19.994	103.160	19.907	6.028	0.526
799.000	480.387	79.993	19.995	103.160	19.909	5.921	0.494
799.500	480.638	79.992	19.993	103.162	19.912	5.738	0.516
800.000	480.960	80.013	19.992	103.172	19.910	5.842	0.553
800.500	481.170	79.992	19.995	103.180	19.913	5.690	0.553
801.000	481.426	80.004	19.993	103.178	19.912	5.710	0.499
801.500	481.680	80.005	19.993	103.178	19.913	5.637	0.488
802.000	481.946	79.999	19.993	103.178	19.910	5.841	0.515
802.500	482.213	80.006	19.994	103.177	19.910	5.836	0.527
803.000	482.494	80.002	19.994	103.174	19.908	5.961	0.541
803.500	482.698	79.996	19.997	103.178	19.914	5.611	0.517
804.000	482.982	80.012	19.992	103.175	19.913	5.679	0.486
804.500	483.237	79.997	19.993	103.180	19.911	5.825	0.514
805.000	483.472	79.998	19.995	103.180	19.911	5.781	0.515
805.500	483.747	80.009	19.993	103.179	19.919	5.308	0.500
806.000	484.018	80.009	19.993	103.178	19.914	5.582	0.528
806.500	484.262	80.001	19.997	103.183	19.914	5.625	0.531
807.000	484.526	80.003	19.995	103.175	19.916	5.484	0.512
807.500	484.768	80.010	19.995	103.174	19.913	5.643	0.507
808.000	485.035	79.999	19.995	103.177	19.915	5.532	0.507
808.500	485.276	79.999	19.994	103.175	19.913	5.650	0.508
809.000	485.543	80.004	19.993	103.174	19.916	5.493	0.508
809.500	485.835	79.998	19.994	103.179	19.915	5.548	0.534
810.000	486.092	80.009	19.993	103.179	19.915	5.543	0.554
810.500	486.347	80.003	19.993	103.181	19.917	5.424	0.531
811.000	486.585	79.999	19.993	103.179	19.916	5.479	0.503
811.500	486.846	80.011	19.993	103.176	19.917	5.436	0.496
812.000	487.054	79.988	19.995	103.176	19.920	5.245	0.484
812.500	487.348	79.989	19.997	103.171	19.922	5.063	0.485
813.000	487.636	79.994	19.995	103.165	19.918	5.368	0.542
813.500	487.906	80.010	19.995	103.166	19.919	5.311	0.570
814.000	488.147	80.000	19.995	103.167	19.919	5.271	0.535
814.500	488.372	79.999	19.995	103.165	19.917	5.425	0.489
815.000	488.657	80.000	19.995	103.166	19.917	5.426	0.488
815.500	488.937	80.002	19.994	103.165	19.917	5.421	0.538
816.000	489.172	80.000	19.995	103.165	19.919	5.305	0.540
816.500	489.376	79.992	19.995	103.165	19.915	5.559	0.476
817.000	489.672	79.995	19.995	103.164	19.920	5.211	0.469
817.500	489.917	79.998	19.995	103.163	19.919	5.271	0.521
818.000	490.193	80.003	19.994	103.160	19.918	5.334	0.531
818.500	490.453	79.997	19.994	103.155	19.920	5.201	0.528
819.000	490.694	79.998	19.997	103.149	19.920	5.244	0.518
819.500	490.976	80.012	19.994	103.145	19.918	5.348	0.512
820.000	491.182	80.000	19.995	103.146	19.921	5.151	0.506
820.500	491.504	79.997	19.996	103.150	19.922	5.082	0.508
821.000	491.716	80.010	19.994	103.154	19.923	5.003	0.531
821.500	491.992	79.993	19.994	103.158	19.922	5.098	0.511
822.001	492.246	80.003	19.995	103.164	19.922	5.058	0.509
822.500	492.497	80.004	19.994	103.164	19.922	5.079	0.518
823.000	492.751	79.996	19.995	103.166	19.922	5.057	0.505
823.500	493.025	80.002	19.995	103.165	19.921	5.178	0.516
824.000	493.289	80.008	19.994	103.164	19.921	5.145	0.533
824.500	493.538	79.990	19.995	103.160	19.920	5.227	0.526
825.000	493.821	79.986	19.997	103.155	19.922	5.104	0.523
825.500	494.115	80.000	19.996	103.148	19.922	5.113	0.555
826.000	494.379	80.012	19.994	103.144	19.922	5.113	0.568
826.500	494.636	80.017	19.993	103.146	19.919	5.257	0.539
827.000	494.928	80.014	19.993	103.147	19.921	5.146	0.535
827.500	495.148	80.008	19.994	103.154	19.920	5.244	0.530
828.000	495.400	80.014	19.994	103.164	19.922	5.105	0.492
828.500	495.641	79.991	19.995	103.167	19.919	5.276	0.483
829.000	495.891	79.995	19.996	103.165	19.924	4.928	0.492
829.500	496.159	80.006	19.993	103.165	19.919	5.290	0.504
830.000	496.436	80.003	19.994	103.162	19.925	4.922	0.531
830.500	496.643	80.003	19.994	103.159	19.925	4.917	0.515
831.000	496.931	80.004	19.995	103.156	19.924	4.952	0.489
831.500	497.193	80.008	19.994	103.157	19.919	5.253	0.523
832.000	497.484	79.985	19.995	103.160	19.925	4.911	0.551
832.500	497.755	80.002	19.993	103.161	19.922	5.055	0.557
833.000	497.959	80.010	19.992	103.165	19.922	5.110	0.518
833.500	498.206	79.996	19.995	103.170	19.920	5.204	0.463
834.000	498.488	80.006	19.993	103.172	19.920	5.236	0.490
834.500	498.780	80.009	19.994	103.170	19.923	5.042	0.552
835.000	499.002	80.008	19.994	103.170	19.920	5.199	0.544
835.500	499.286	80.015	19.991	103.164	19.922	5.058	0.509
836.000	499.512	80.008	19.993	103.167	19.921	5.148	0.508
836.500	499.779	80.004	19.994	103.168	19.924	4.975	0.502
837.000	500.013	80.010	19.994	103.165	19.921	5.131	0.497
837.500	500.279	80.000	19.993	103.161	19.923	5.009	0.501
838.000	500.560	80.004	19.992	103.165	19.921	5.154	0.523
838.500	500.823	80.006	19.993	103.159	19.923	5.041	0.545
839.000	501.044	79.988	19.995	103.158	19.922	5.086	0.514
839.500	501.315	80.010	19.993	103.158	19.923	5.012	0.488
840.000	501.550	80.002	19.993	103.158	19.923	5.030	0.499
840.500	501.851	79.999	19.992	103.154	19.926	4.806	0.521
841.000	502.116	79.998	19.993	103.152	19.926	4.838	0.551
841.500	502.344	80.006	19.993	103.152	19.926	4.846	0.529
842.000	502.619	80.009	19.994	103.157	19.922	5.089	0.498
842.500	502.894	80.013	19.992	103.161	19.925	4.904	0.527
843.000	503.096	80.007	19.993	103.170	19.924	4.967	0.513
843.500	503.359	79.995	19.994	103.172	19.925	4.864	0.471
844.000	503.655	80.001	19.994	103.175	19.926	4.836	0.512
844.500	503.887	80.002	19.993	103.170	19.924	4.982	0.543
845.000	504.160	80.008	19.991	103.167	19.924	4.970	0.516
845.500	504.439	79.999	19.992	103.165	19.925	4.864	0.529
846.000	504.689	80.008	19.996	103.169	19.925	4.864	0.541
846.500	504.861	80.004	19.995	103.162	19.925	4.896	0.476
847.000	505.148	79.994	19.995	103.159	19.927	4.762	0.440
847.500	505.404	79.982	19.995	103.156	19.926	4.809	0.501
848.000	505.691	79.997	19.992	103.147	19.920	5.219	0.544
848.500	505.943	80.006	19.993	103.140	19.926	4.857	0.541
849.000	506.178	79.988	19.995	103.140	19.925	4.858	0.513
849.500	506.430	80.001	19.995	103.148	19.922	5.110	0.487
850.000	506.690	79.999	19.995	103.155	19.924	4.978	0.499
850.500	506.936	80.009	19.994	103.158	19.924	4.964	0.509
851.000	507.216	80.002	19.994	103.160	19.925	4.859	0.516
851.500	507.461	80.008	19.993	103.162	19.919	5.260	0.526
852.000	507.687	80.004	19.994	103.158	19.922	5.068	0.498
852.500	507.945	80.004	19.993	103.153	19.923	5.030	0.477
853.000	508.159	79.999	19.994	103.152	19.923	5.015	0.478
853.500	508.466	80.003	19.994	103.148	19.920	5.197	0.497
854.000	508.723	80.004	19.993	103.144	19.921	5.170	0.542
854.500	508.968	80.016	19.992	103.144	19.921	5.139	0.533
855.000	509.248	80.011	19.993	103.147	19.922	5.054	0.513
855.500	509.456	80.024	19.991	103.151	19.919	5.302	0.507
856.000	509.746	80.002	19.993	103.161	19.919	5.285	0.493
856.500	509.998	79.998	19.994	103.162	19.923	5.042	0.520
857.000	510.281	79.996	19.994	103.160	19.922	5.106	0.538
857.500	510.509	79.989	19.995	103.158	19.921	5.166	0.523
858.000	510.770	80.000	19.992	103.151	19.926	4.844	0.500
858.500	511.038	80.009	19.993	103.144	19.920	5.229	0.509
859.000	511.270	80.001	19.993	103.143	19.923	5.008	0.514
859.500	511.535	80.009	19.994	103.146	19.921	5.129	0.499
860.000	511.792	79.998	19.994	103.146	19.922	5.074	0.510
860.500	512.059	80.001	19.991	103.146	19.924	4.981	0.523
861.000	512.315	79.997	19.994	103.147	19.917	5.399	0.523
861.500	512.551	80.005	19.993	103.149	19.925	4.873	0.507
862.000	512.796	80.007	19.993	103.151	19.923	5.035	0.487
862.500	513.066	80.005	19.993	103.152	19.923	5.019	0.498
863.000	513.333	80.012	19.991	103.153	19.925	4.889	0.526
863.500	513.558	80.002	19.995	103.157	19.923	5.021	0.514
864.000	513.811	79.997	19.994	103.154	19.921	5.181	0.485
864.500	514.074	80.000	19.991	103.153	19.926	4.827	0.497
865.000	514.340	80.010	19.993	103.156	19.922	5.114	0.523
865.500	514.606	80.000	19.995	103.157	19.922	5.067	0.530
866.000	514.907	80.003	19.993	103.153	19.924	4.951	0.549
866.500	515.151	79.995	19.993	103.158	19.925	4.872	0.556
867.000	515.396	80.020	19.992	103.159	19.926	4.812	0.517
867.500	515.630	80.002	19.993	103.163	19.927	4.738	0.484
868.000	515.918	79.996	19.994	103.170	19.927	4.789	0.500
868.500	516.148	80.002	19.993	103.172	19.925	4.875	0.520
869.000	516.394	79.999	19.994	103.174	19.926	4.831	0.497
869.500	516.674	79.995	19.995	103.179	19.927	4.771	0.501
870.000	516.925	79.981	19.996	103.176	19.926	4.808	0.528
870.500	517.190	80.019	19.992	103.166	19.928	4.723	0.523
871.000	517.448	80.001	19.994	103.168	19.925	4.862	0.520
871.500	517.681	80.008	19.993	103.168	19.926	4.800	0.507
872.000	517.959	80.010	19.993	103.161	19.928	4.670	0.501
872.500	518.227	79.991	19.996	103.157	19.925	4.862	0.528
873.000	518.468	80.005	19.993	103.158	19.924	4.932	0.528
873.500	518.723	80.006	19.994	103.153	19.923	5.012	0.502
874.000	518.981	80.001	19.994	103.154	19.920	5.193	0.504
874.500	519.244	79.994	19.996	103.154	19.925	4.903	0.517
875.000	519.538	79.982	19.995	103.153	19.926	4.807	0.539
875.500	519.803	80.002	19.994	103.154	19.925	4.907	0.558
876.000	520.058	79.998	19.995	103.157	19.926	4.858	0.540
876.500	520.326	80.001	19.994	103.158	19.926	4.840	0.522
877.000	520.526	80.012	19.992	103.164	19.926	4.840	0.496
877.500	520.835	80.003	19.995	103.169	19.924	4.975	0.488
878.000	521.048	79.998	19.995	103.169	19.925	4.895	0.515
878.500	521.321	79.997	19.993	103.166	19.926	4.846	0.503
879.000	521.612	79.998	19.994	103.166	19.927	4.751	0.525
879.500	521.822	80.000	19.994	103.166	19.933	4.390	0.533
880.000	522.055	79.996	19.994	103.163	19.924	4.955	0.472
880.500	522.391	80.007	19.995	103.164	19.925	4.860	0.506
881.000	522.673	80.006	19.993	103.161	19.925	4.858	0.594
881.500	522.892	79.996	19.994	103.157	19.927	4.777	0.560
882.000	523.132	80.000	19.996	103.149	19.928	4.686	0.480
882.500	523.413	80.001	19.994	103.146	19.924	4.983	0.490
883.000	523.684	80.018	19.992	103.145	19.930	4.577	0.537
883.500	523.910	80.003	19.994	103.151	19.929	4.647	0.524
884.000	524.201	80.000	19.995	103.149	19.925	4.881	0.507
884.500	524.451	80.010	19.992	103.152	19.925	4.876	0.529
885.000	524.737	80.003	19.994	103.162	19.928	4.700	0.538
885.500	524.916	80.011	19.993	103.166	19.926	4.809	0.501
886.000	525.229	80.010	19.994	103.171	19.925	4.907	0.479
886.500	525.448	80.001	19.993	103.176	19.921	5.166	0.512
887.000	525.714	80.000	19.995	103.176	19.924	4.941	0.508
887.500	525.945	80.002	19.995	103.168	19.921	5.117	0.491
888.000	526.215	79.999	19.995	103.162	19.924	4.974	0.499
888.500	526.485	80.002	19.995	103.152	19.926	4.850	0.520
889.000	526.688	80.003	19.995	103.145	19.928	4.684	0.507
889.500	526.975	79.999	19.997	103.142	19.927	4.756	0.482
890.000	527.242	79.999	19.994	103.142	19.925	4.863	0.521
890.500	527.493	80.009	19.994	103.144	19.924	4.955	0.536
891.000	527.736	80.011	19.995	103.144	19.927	4.764	0.506
891.500	528.022	80.009	19.993	103.144	19.924	4.966	0.511
892.000	528.279	79.996	19.996	103.147	19.923	5.035	0.536
892.500	528.574	80.005	19.995	103.144	19.925	4.917	0.548
893.000	528.792	80.006	19.995	103.143	19.927	4.789	0.533
893.500	529.017	80.011	19.994	103.141	19.923	5.015	0.478
894.000	529.302	79.993	19.996	103.142	19.928	4.697	0.476
894.500	529.562	80.002	19.994	103.135	19.923	5.005	0.528
895.000	529.832	80.004	19.995	103.136	19.926	4.830	0.538
895.500	530.066	79.995	19.995	103.137	19.924	4.948	0.517
896.000	530.369	80.000	19.994	103.138	19.925	4.864	0.521
896.500	530.592	80.000	19.996	103.138	19.926	4.853	0.531
897.000	530.836	80.000	19.994	103.140	19.925	4.881	0.496
897.500	531.099	80.001	19.993	103.143	19.926	4.807	0.487
898.000	531.334	80.008	19.993	103.144	19.927	4.776	0.503
898.500	531.581	79.997	19.994	103.146	19.925	4.899	0.491
899.000	531.826	80.006	19.993	103.144	19.925	4.872	0.487
899.500	532.129	80.000	19.996	103.147	19.926	4.835	0.520
900.000	532.371	80.004	19.993	103.143	19.926	4.830	0.546
900.500	532.621	79.988	19.995	103.141	19.924	4.962	0.518
901.000	532.865	80.015	19.993	103.140	19.928	4.688	0.493
901.500	533.126	79.989	19.995	103.149	19.925	4.909	0.500
902.000	533.395	80.004	19.993	103.152	19.927	4.777	0.518
902.500	533.688	80.000	19.994	103.158	19.927	4.788	0.546
903.000	533.889	80.008	19.993	103.162	19.927	4.769	0.528
903.500	534.154	80.011	19.992	103.166	19.927	4.745	0.480
904.000	534.439	80.004	19.994	103.159	19.930	4.542	0.508
904.500	534.675	79.991	19.994	103.155	19.925	4.886	0.536
905.000	534.996	80.005	19.993	103.151	19.928	4.711	0.539
905.500	535.218	79.988	19.994	103.149	19.927	4.769	0.550
906.000	535.460	79.998	19.994	103.146	19.928	4.671	0.504
906.500	535.720	79.992	19.994	103.144	19.926	4.832	0.483
907.000	535.975	80.003	19.994	103.144	19.926	4.816	0.509
907.500	536.230	79.994	19.994	103.145	19.927	4.783	0.513
908.000	536.522	80.002	19.994	103.143	19.930	4.551	0.528
908.500	536.751	80.002	19.994	103.141	19.926	4.797	0.534
909.000	537.020	80.004	19.994	103.142	19.929	4.636	0.509
909.500	537.244	80.000	19.995	103.144	19.929	4.649	0.496
910.000	537.527	80.002	19.995	103.142	19.926	4.857	0.500
910.500	537.799	80.014	19.993	103.139	19.927	4.734	0.531
911.000	537.983	80.006	19.992	103.142	19.929	4.637	0.505
911.500	538.267	79.997	19.994	103.143	19.928	4.693	0.462
912.000	538.563	80.001	19.995	103.143	19.931	4.480	0.524
912.500	538.797	79.999	19.995	103.142	19.931	4.485	0.555
913.000	539.051	79.990	19.995	103.146	19.926	4.807	0.509
913.500	539.339	80.005	19.993	103.146	19.926	4.835	0.515
914.000	539.611	79.997	19.996	103.152	19.929	4.644	0.551
914.500	539.805	79.994	19.994	103.156	19.927	4.749	0.513
915.000	540.110	80.012	19.994	103.162	19.931	4.519	0.483
915.500	540.341	79.998	19.995	103.166	19.927	4.751	0.518
916.000	540.620	80.006	19.993	103.163	19.926	4.807	0.522
916.500	540.842	80.020	19.993	103.158	19.928	4.677	0.505
917.000	541.108	80.013	19.992	103.155	19.927	4.744	0.495
917.500	541.360	80.004	19.994	103.154	19.928	4.672	0.503
918.000	541.648	80.001	19.993	103.146	19.926	4.800	0.529
918.500	541.924	79.994	19.996	103.147	19.931	4.533	0.552
919.000	542.130	79.998	19.995	103.144	19.927	4.758	0.523
919.500	542.414	80.007	19.994	103.141	19.928	4.718	0.486
920.000	542.674	80.005	19.994	103.139	19.927	4.749	0.517
920.501	542.955	80.007	19.993	103.140	19.924	4.950	0.543
921.000	543.207	79.999	19.994	103.144	19.929	4.649	0.536
921.500	543.395	79.994	19.994	103.146	19.927	4.737	0.486
922.000	543.665	80.002	19.994	103.148	19.930	4.582	0.450
922.500	543.935	79.998	19.995	103.149	19.928	4.719	0.499
923.000	544.196	80.008	19.994	103.145	19.932	4.431	0.535
923.500	544.458	80.003	19.992	103.144	19.928	4.677	0.526
924.000	544.675	79.989	19.995	103.144	19.930	4.547	0.501
924.500	544.930	79.995	19.994	103.142	19.930	4.587	0.476
925.000	545.164	80.003	19.994	103.140	19.929	4.617	0.480
925.500	545.460	80.004	19.994	103.144	19.924	4.928	0.509
926.000	545.722	79.994	19.994	103.143	19.931	4.525	0.544
926.500	545.978	79.998	19.995	103.140	19.928	4.673	0.538
927.000	546.239	79.995	19.993	103.139	19.926	4.821	0.518
927.500	546.487	79.994	19.993	103.141	19.929	4.647	0.513
928.000	546.710	80.006	19.994	103.139	19.934	4.288	0.490
928.500	546.961	80.001	19.993	103.138	19.930	4.582	0.472
929.000	547.265	80.021	19.993	103.141	19.932	4.431	0.515
929.500	547.501	80.008	19.992	103.144	19.931	4.485	0.547
930.000	547.743	79.999	19.994	103.145	19.930	4.538	0.509
930.500	548.017	80.005	19.995	103.143	19.929	4.640	0.497
931.000	548.268	79.997	19.995	103.142	19.927	4.790	0.521
931.500	548.553	79.992	19.992	103.139	19.930	4.549	0.531
932.000	548.801	79.998	19.994	103.138	19.931	4.500	0.534
932.500	549.036	80.007	19.994	103.137	19.929	4.637	0.508
933.000	549.282	79.999	19.994	103.138	19.928	4.674	0.483
933.500	549.515	80.016	19.992	103.136	19.926	4.805	0.480
934.000	549.787	80.003	19.994	103.140	19.929	4.614	0.492
934.500	550.022	80.004	19.993	103.142	19.932	4.461	0.506
935.000	550.324	79.994	19.994	103.140	19.928	4.671	0.522
935.500	550.554	79.997	19.994	103.140	19.926	4.811	0.534
936.000	550.876	79.994	19.993	103.139	19.931	4.505	0.542
936.500	551.074	79.994	19.996	103.136	19.929	4.615	0.536
937.000	551.330	80.026	19.992	103.131	19.928	4.672	0.486
937.500	551.590	79.996	19.996	103.137	19.925	4.858	0.485
938.000	551.851	80.008	19.993	103.135	19.925	4.916	0.519
938.500	552.156	79.996	19.993	103.138	19.930	4.550	0.543
939.000	552.308	80.015	19.992	103.139	19.927	4.760	0.512
939.500	552.656	79.992	19.993	103.142	19.927	4.770	0.479
940.000	552.897	79.994	19.994	103.139	19.928	4.718	0.545
940.501	553.143	79.998	19.994	103.142	19.928	4.686	0.538
941.000	553.360	79.993	19.994	103.140	19.926	4.841	0.475
941.500	553.688	80.009	19.993	103.142	19.925	4.864	0.503
942.000	553.912	80.028	19.990	103.143	19.929	4.649	0.549
942.500	554.223	80.002	19.995	103.148	19.931	4.500	0.544
943.000	554.436	80.001	19.995	103.147	19.931	4.531	0.529
943.500	554.668	80.014	19.994	103.152	19.932	4.443	0.484
944.000	554.964	80.002	19.993	103.156	19.927	4.774	0.487
944.500	555.207	79.993	19.995	103.159	19.929	4.610	0.533
945.000	555.454	80.007	19.993	103.154	19.930	4.594	0.515
945.500	555.790	80.006	19.993	103.157	19.932	4.415	0.537
946.000	556.015	80.010	19.994	103.157	19.932	4.469	0.572
946.500	556.238	79.992	19.994	103.153	19.929	4.615	0.505
947.000	556.534	79.993	19.995	103.147	19.929	4.612	0.484
947.500	556.730	80.008	19.993	103.141	19.929	4.647	0.505
948.000	557.006	80.009	19.994	103.139	19.931	4.529	0.481
948.500	557.264	79.996	19.995	103.137	19.930	4.584	0.503
949.000	557.524	80.004	19.994	103.134	19.933	4.370	0.526
949.500	557.805	80.010	19.995	103.137	19.920	5.207	0.530
950.000	558.012	80.008	19.992	103.139	19.933	4.391	0.514
950.500	558.269	79.999	19.994	103.144	19.933	4.354	0.476
951.000	558.593	80.009	19.992	103.146	19.931	4.495	0.522
951.500	558.750	79.998	19.993	103.151	19.933	4.387	0.531
952.000	559.030	80.007	19.993	103.152	19.942	3.761	0.459
952.500	559.334	80.013	19.991	103.154	19.926	4.841	0.510
953.000	559.498	80.004	19.994	103.154	19.928	4.721	0.525
953.500	559.806	80.001	19.994	103.151	19.930	4.547	0.470
954.000	560.100	80.004	19.994	103.148	19.935	4.234	0.537
954.500	560.303	80.003	19.993	103.143	19.923	5.034	0.550
955.001	560.623	79.995	19.994	103.142	19.922	5.113	0.510
955.501	560.793	79.988	19.994	103.137	19.938	4.044	0.507
956.000	561.147	79.993	19.992	103.138	19.931	4.524	0.507
956.500	561.392	79.991	19.996	103.141	19.926	4.823	0.562
957.000	561.542	79.994	19.994	103.141	19.931	4.482	0.497
957.500	561.885	80.004	19.992	103.140	19.932	4.436	0.444
958.000	562.143	80.002	19.993	103.142	19.934	4.297	0.546
958.500	562.452	79.999	19.995	103.143	19.928	4.673	0.584
959.000	562.670	80.008	19.994	103.142	19.932	4.418	0.547
959.500	562.905	80.017	19.993	103.146	19.934	4.325	0.490
960.000	563.141	80.005	19.994	103.150	19.929	4.631	0.462
960.500	563.383	79.994	19.994	103.152	19.930	4.586	0.475
961.000	563.727	79.999	19.994	103.153	19.928	4.726	0.532
961.500	563.774	80.010	19.993	103.155	19.930	4.587	0.489
962.000	564.126	80.014	19.993	103.155	19.929	4.631	0.395
962.501	564.392	80.002	19.994	103.154	19.931	4.499	0.509
963.001	564.734	79.999	19.994	103.154	19.935	4.246	0.613
963.500	564.502	80.004	19.993	103.152	19.929	4.656	0.359
964.000	565.236	80.002	19.993	103.150	19.932	4.450	0.306
964.500	565.783	80.004	19.993	103.148	19.930	4.551	0.891
965.000	565.442	79.999	19.995	103.144	19.929	4.659	0.744
965.500	566.343	80.002	19.994	103.138	19.928	4.709	0.383
966.000	566.487	80.017	19.992	103.137	19.932	4.438	0.803
966.500	566.028	79.999	19.995	103.138	19.927	4.753	0.365
967.000	566.588	80.006	19.994	103.137	19.930	4.558	-0.107
967.500	567.087	80.013	19.992	103.139	19.930	4.563	0.580
968.000	567.831	79.988	19.994	103.142	19.931	4.503	1.150
968.500	567.658	79.998	19.994	103.141	19.928	4.721	0.907
969.000	567.323	79.993	19.993	103.139	19.933	4.343	0.032
969.500	568.252	80.014	19.992	103.141	19.932	4.413	0.043
970.000	568.088	79.986	19.994	103.141	19.931	4.531	0.679
970.500	568.403	80.002	19.993	103.139	19.929	4.624	0.458
971.000	568.831	80.001	19.994	103.142	19.932	4.424	0.447
971.500	569.057	80.013	19.994	103.143	19.930	4.596	0.699
972.000	569.459	80.003	19.995	103.142	19.930	4.596	0.641
972.500	569.483	79.997	19.994	103.141	19.931	4.524	0.527
973.000	569.807	80.012	19.992	103.143	19.931	4.519	0.387
973.500	570.127	80.001	19.993	103.144	19.928	4.724	0.496
974.000	570.265	80.004	19.994	103.142	19.930	4.583	0.551
974.500	570.604	79.999	19.993	103.143	19.932	4.427	0.467
975.000	570.718	80.000	19.994	103.143	19.930	4.549	0.465
975.500	571.092	79.997	19.995	103.144	19.933	4.383	0.471
976.000	571.411	80.011	19.991	103.142	19.930	4.558	0.590
976.500	571.642	80.002	19.992	103.149	19.931	4.503	0.621
977.000	571.890	80.023	19.992	103.148	19.928	4.693	0.515
977.500	572.241	79.999	19.994	103.149	19.934	4.288	0.539
978.000	572.349	79.987	19.996	103.147	19.930	4.550	0.529
978.500	572.713	80.005	19.994	103.146	19.931	4.526	0.466
979.000	572.972	80.004	19.994	103.143	19.933	4.368	0.547
979.500	573.190	79.998	19.994	103.146	19.931	4.521	0.550
980.000	573.506	79.995	19.994	103.145	19.932	4.456	0.506
980.500	573.705	80.007	19.994	103.146	19.929	4.625	0.524
981.000	574.071	79.990	19.996	103.149	19.929	4.651	0.540
981.500	574.285	80.016	19.992	103.144	19.929	4.624	0.573
982.000	574.620	79.995	19.995	103.144	19.931	4.498	0.564
982.500	574.845	80.007	19.995	103.143	19.932	4.454	0.554
983.000	575.099	79.998	19.998	103.142	19.929	4.617	0.519
983.500	575.388	80.002	19.995	103.136	19.929	4.616	0.511
984.000	575.666	80.004	19.994	103.138	19.934	4.297	0.555
984.500	575.902	80.003	19.992	103.133	19.933	4.343	0.541
985.000	576.224	80.001	19.995	103.134	19.930	4.556	0.536
985.500	576.448	80.008	19.994	103.134	19.932	4.445	0.552
986.000	576.748	80.002	19.995	103.142	19.933	4.368	0.535
986.500	576.999	80.000	19.996	103.144	19.932	4.466	0.538
987.000	577.251	80.004	19.995	103.145	19.932	4.434	0.527
987.500	577.484	79.999	19.994	103.145	19.932	4.412	0.494
988.000	577.786	80.005	19.993	103.145	19.931	4.477	0.510
988.500	578.018	80.007	19.995	103.143	19.933	4.366	0.535
989.000	578.318	80.003	19.995	103.142	19.931	4.483	0.533
989.500	578.611	80.021	19.992	103.143	19.931	4.503	0.562
990.000	578.804	79.995	19.995	103.146	19.932	4.425	0.539
990.500	579.126	80.003	19.994	103.147	19.931	4.496	0.500
991.000	579.390	80.005	19.992	103.147	19.930	4.543	0.551
991.500	579.641	79.995	19.995	103.147	19.929	4.649	0.551
992.000	579.893	80.000	19.994	103.147	19.932	4.427	0.509
992.500	580.207	80.001	19.994	103.142	19.933	4.362	0.535
993.000	580.502	80.006	19.994	103.141	19.930	4.541	0.587
993.500	580.724	80.001	19.996	103.141	19.930	4.573	0.563
994.000	580.981	80.013	19.992	103.138	19.933	4.385	0.498
994.500	581.269	80.001	19.994	103.144	19.933	4.381	0.512
995.000	581.480	79.988	19.995	103.145	19.935	4.244	0.522
995.500	581.767	79.999	19.994	103.148	19.934	4.300	0.498
996.000	582.035	80.005	19.994	103.151	19.930	4.538	0.526
996.500	582.275	80.011	19.993	103.154	19.930	4.557	0.532
997.000	582.536	80.000	19.993	103.150	19.931	4.517	0.504
997.500	582.820	79.999	19.994	103.149	19.932	4.415	0.522
998.000	583.114	80.015	19.992	103.145	19.931	4.485	0.561
998.500	583.355	80.000	19.994	103.146	19.933	4.392	0.557
999.001	583.671	79.995	19.994	103.143	19.933	4.381	0.547
999.500	583.910	79.986	19.997	103.140	19.932	4.416	0.556
1000.000	584.191	79.990	19.996	103.137	19.930	4.562	0.537
1000.500	584.435	79.994	19.994	103.136	19.933	4.344	0.522
1001.000	584.729	80.009	19.994	103.135	19.934	4.320	0.531
1001.500	584.995	80.001	19.994	103.139	19.934	4.336	0.549
1002.000	585.201	79.989	19.994	103.140	19.932	4.432	0.516
1002.500	585.521	80.004	19.995	103.142	19.933	4.399	0.499
1003.000	585.741	80.007	19.995	103.144	19.928	4.673	0.534
1003.500	586.048	79.997	19.995	103.142	19.930	4.541	0.534
1004.000	586.278	80.009	19.994	103.138	19.928	4.708	0.532
1004.500	586.554	79.992	19.996	103.140	19.929	4.615	0.521
1005.000	586.824	79.987	19.996	103.140	19.935	4.255	0.526
1005.500	587.110	79.993	19.995	103.137	19.931	4.481	0.551
1006.000	587.355	79.992	19.997	103.134	19.933	4.402	0.544
1006.500	587.661	79.991	19.996	103.132	19.931	4.494	0.541
1007.000	587.912	79.987	19.994	103.129	19.930	4.541	0.553
1007.500	588.194	80.004	19.994	103.130	19.932	4.431	0.545
1008.000	588.431	80.004	19.996	103.132	19.926	4.809	0.527
1008.500	588.676	79.985	19.998	103.133	19.931	4.477	0.501
1009.000	588.926	80.002	19.994	103.131	19.932	4.436	0.488
1009.500	589.231	80.005	19.995	103.133	19.933	4.369	0.525
1010.000	589.474	79.999	19.994	103.132	19.931	4.535	0.552
1010.500	589.769	80.013	19.993	103.131	19.930	4.593	0.543
1011.000	590.015	80.005	19.995	103.134	19.931	4.491	0.539
1011.500	590.278	79.998	19.995	103.139	19.934	4.332	0.525
1012.000	590.542	80.005	19.995	103.138	19.932	4.434	0.518
1012.500	590.799	80.007	19.995	103.139	19.930	4.598	0.524
1013.000	591.097	80.001	19.995	103.136	19.932	4.415	0.538
1013.500	591.342	80.001	19.995	103.133	19.937	4.139	0.549
1014.000	591.605	79.999	19.994	103.131	19.929	4.614	0.526
1014.500	591.897	80.000	19.994	103.131	19.933	4.374	0.532
1015.000	592.152	80.000	19.994	103.132	19.928	4.668	0.551
1015.500	592.418	79.991	19.995	103.135	19.930	4.548	0.534
1016.000	592.697	80.000	19.994	103.133	19.927	4.765	0.533
1016.500	592.971	80.004	19.994	103.132	19.931	4.488	0.549
1017.000	593.237	80.001	19.993	103.133	19.928	4.673	0.547
1017.500	593.465	80.010	19.992	103.134	19.933	4.380	0.517
1018.000	593.723	79.996	19.994	103.135	19.931	4.475	0.490
1018.500	594.068	79.995	19.992	103.136	19.928	4.666	0.544
1019.000	594.323	80.014	19.991	103.141	19.929	4.631	0.601
1019.500	594.555	80.015	19.992	103.143	19.932	4.466	0.543
1020.000	594.836	80.007	19.993	103.143	19.931	4.510	0.500
1020.500	595.072	79.991	19.994	103.142	19.929	4.649	0.515
1021.000	595.332	80.003	19.992	103.142	19.930	4.566	0.506
1021.500	595.639	80.011	19.991	103.143	19.931	4.524	0.532
1022.000	595.853	79.995	19.994	103.142	19.930	4.568	0.544
1022.500	596.145	80.004	19.992	103.140	19.933	4.344	0.513
1023.000	596.383	80.003	19.993	103.141	19.931	4.510	0.518
1023.500	596.669	80.000	19.993	103.142	19.933	4.343	0.527
1024.001	596.959	80.010	19.993	103.139	19.931	4.471	0.550
1024.501	597.206	79.999	19.994	103.138	19.930	4.577	0.556
1025.001	597.480	80.001	19.996	103.138	19.929	4.640	0.529
1025.501	597.730	80.003	19.994	103.135	19.929	4.605	0.522
1026.001	597.976	80.000	19.994	103.136	19.931	4.475	0.510
1026.500	598.247	80.002	19.993	103.135	19.929	4.637	0.507
1027.000	598.488	79.991	19.993	103.135	19.931	4.508	0.515
1027.500	598.788	80.009	19.993	103.133	19.932	4.441	0.527
1028.000	599.061	79.995	19.993	103.137	19.932	4.436	0.557
1028.500	599.304	79.996	19.994	103.138	19.932	4.424	0.545
1029.000	599.582	79.997	19.991	103.138	19.933	4.348	0.518
1029.500	599.847	79.999	19.992	103.140	19.931	4.501	0.532
1030.000	600.061	80.000	19.993	103.144	19.932	4.445	0.511
1030.500	600.336	79.999	19.994	103.144	19.934	4.336	0.484
1031.000	600.603	80.011	19.992	103.143	19.932	4.420	0.515
1031.500	600.870	80.006	19.995	103.145	19.930	4.570	0.538
1032.000	601.122	80.000	19.994	103.143	19.932	4.449	0.527
1032.500	601.400	80.004	19.992	103.141	19.930	4.570	0.524
1033.000	601.599	79.989	19.994	103.140	19.929	4.604	0.504
1033.500	601.921	80.002	19.993	103.138	19.930	4.544	0.499
1034.000	602.139	80.006	19.994	103.138	19.928	4.705	0.530
1034.500	602.455	80.006	19.994	103.137	19.929	4.663	0.537
1035.000	602.708	79.999	19.992	103.138	19.927	4.790	0.552
1035.500	602.960	80.006	19.993	103.140	19.930	4.571	0.537
1036.000	603.222	80.003	19.993	103.146	19.933	4.397	0.509
1036.500	603.456	80.009	19.993	103.146	19.934	4.329	0.505
1037.000	603.727	79.999	19.993	103.147	19.927	4.742	0.500
1037.500	603.974	80.000	19.993	103.147	19.931	4.478	0.511
1038.000	604.251	80.005	19.994	103.146	19.929	4.643	0.521
1038.500	604.466	80.001	19.993	103.143	19.927	4.730	0.508
1039.001	604.739	80.003	19.994	103.142	19.930	4.543	0.490
1039.501	605.001	80.002	19.993	103.141	19.929	4.622	0.511
1040.000	605.220	80.001	19.993	103.140	19.930	4.559	0.508
1040.500	605.515	79.996	19.993	103.139	19.929	4.612	0.497
1041.000	605.773	79.996	19.994	103.138	19.929	4.626	0.533
1041.500	606.016	80.007	19.992	103.137	19.929	4.633	0.527
1042.000	606.291	80.004	19.994	103.140	19.931	4.511	0.510
1042.500	606.587	80.003	19.993	103.145	19.930	4.596	0.544
1043.000	606.835	80.017	19.993	103.145	19.933	4.364	0.557
