Repository: ulfsri/fsri_materials_database

# Materials and Products Database

## 01_Data

Raw data generated from each apparatus are included here in plain-text format. The data is organized first by material, next by the short name of test apparatus used, and where applicable additional filtering by test settings.

### material.json

Each material directory contains a json file of the same name as the material. This file links the data stored in the repository as well as data and graphs produced by the accompanying scripts (__02_Scripts__) to the respective landing page for the material on the front-end website.

File: 01_Data/Engineered_Wood_Table/Cone/Engineered_Wood_Table_Cone_HF50Scalar_230626_R1.csv
LABORATORY,FSRI 
TEST IDENT,Eng_Wood_Tab_HF50_R1
OPERATOR,Marino
MATERIAL,Engineered Wood Table
ORIENTATION,Horizontal
HEAT FLUX,50
SURF AREA,0.009999999776482582
C FACTOR,0.04035254567861557
SPEC HOLDER DIFF,-566
SPECIMEN MASS,340.489990234375
SCAN TIME,0.25
O2 DELAY TIME,11
CO DELAY TIME,11
CO2 DELAY TIME,8
FLOW FACTOR,1
SCAN COUNT,15458
TIME TO IGN,14.5
END OF TEST SCAN,14978
END OF TEST TIME,3744.5
TEST STATUS,1
PRE TEST CMT,Dimensions: 100.45 x 100.63 x 46.39 mm; with tie wires
POST TEST CMT,"Intermittant flashes of flame prior to sustained ignition. Some burning occurred between the sample edge and foil due to volume shrinking, see reference photos. Test was ended after one hour despite ongoing flaming combustion, in accordance with ASTM 1354. Sample charred and partly delamainted, and continued to smolder after end of test."

File: 01_Data/Engineered_Wood_Table/Cone/Engineered_Wood_Table_Cone_HF50Scalar_230626_R2.csv
LABORATORY,FSRI 
TEST IDENT,Eng_Wood_Tab_HF50_R2
OPERATOR,Marino
MATERIAL,Engineered Wood Table
ORIENTATION,Horizontal
HEAT FLUX,50
SURF AREA,0.009999999776482582
C FACTOR,0.04035254567861557
SPEC HOLDER DIFF,-566
SPECIMEN MASS,337.9200134277344
SCAN TIME,0.25
O2 DELAY TIME,11
CO DELAY TIME,11
CO2 DELAY TIME,8
FLOW FACTOR,1
SCAN COUNT,14811
TIME TO IGN,24.25
END OF TEST SCAN,14331
END OF TEST TIME,3582.75
TEST STATUS,1
PRE TEST CMT,Dimensions: 100.72 x 100.45 x 46.28 mm; with tie wires
POST TEST CMT,"Intermittant flashes of flame prior to sustained ignition. Some burning occurred between the sample edge and foil due to volume shrinking. Test was ended after one hour despite ongoing flaming combustion, in accordance with ASTM 1354. Sample charred and partly delamainted, and continued to smolder after end of test."

File: 01_Data/Engineered_Wood_Table/Cone/Engineered_Wood_Table_Cone_HF50Scalar_230626_R3.csv
LABORATORY,FSRI 
TEST IDENT,Eng_Wood_Tab_HF50_R3
OPERATOR,Marino
MATERIAL,Engineered Wood Table
ORIENTATION,Horizontal
HEAT FLUX,50
SURF AREA,0.009999999776482582
C FACTOR,0.04038599878549576
SPEC HOLDER DIFF,-566
SPECIMEN MASS,354.07000732421875
SCAN TIME,0.25
O2 DELAY TIME,11
CO DELAY TIME,11
CO2 DELAY TIME,8
FLOW FACTOR,1
SCAN COUNT,15525
TIME TO IGN,26.5
END OF TEST SCAN,15045
END OF TEST TIME,3761.25
TEST STATUS,1
PRE TEST CMT,Dimensions: 100.69 x 100.09 x 46.61 mm; with tie wires
POST TEST CMT,"Intermittant flashes of flame prior to sustained ignition. Some burning occurred between the sample edge and foil due to volume shrinking. Test was ended after one hour despite ongoing flaming combustion, in accordance with ASTM 1354. Sample charred and partly delamainted, and continued to smolder after end of test, see post test photos."

File: 01_Data/Engineered_Wood_Table/Cone/Engineered_Wood_Table_Cone_HF50Scan_230626_R1.csv (part 1 of 82)
Names,Time,Stack TC,Smoke TC,Exh Press,Smoke Comp,Smoke Meas,CO Meter,CO2 Meter,O2 Meter,Sample Mass,Ext Coeff,Start Test,Flame Verif
Chan Gain,,500,500,1,1,1,1,1,1,1,1,1.0,1.0
Offset,,0,0,0.13284912705421448,0,0,0,0,0,0,0,0.0,0.0
Gain,,1,1,25.01099967956543,13.94028377532959,23.716222763061523,1,1,1,1.0008748769760132,1.0294550657272339,1.0,1.0
Units,sec,C,C,Pa,%,%,%,%,%,g,/m,,
Baseline,,49.67116928100586,51.45502471923828,174.53524780273438,100.1957778930664,100.10704040527344,0.0004522718954831362,0.06739523261785507,20.95838165283203,-443.58392333984375,0.008031346835196018,,
1,0,48.132633209228516,49.2847900390625,178.68255615234375,101.15044403076172,102.01058959960938,0.00033509935019537807,0.0690772607922554,20.960546493530273,418.3356628417969,-0.07646558433771133,1.0,0.0
2,0.25,48.52568054199219,48.97894287109375,173.77545166015625,101.14022827148438,101.92880249023438,0.00034365878673270345,0.06926491856575012,20.960554122924805,418.4557800292969,-0.07013466954231262,1.0,0.0
3,0.5,48.545188903808594,49.377288818359375,173.84950256347656,101.12789154052734,101.44098663330078,0.0003513622796162963,0.06958046555519104,20.960561752319336,418.4057312011719,-0.02791467122733593,1.0,0.0
4,0.75,48.548736572265625,48.92924118041992,175.19361877441406,101.13044738769531,101.39684295654297,0.0003660373331513256,0.06986445933580399,20.960567474365234,418.3656921386719,-0.023756127804517746,1.0,0.0
5,1,48.63426208496094,49.0010986328125,177.68418884277344,101.1113052368164,101.70298767089844,0.000379244884243235,0.07012005150318146,20.960336685180664,418.4457702636719,-0.052689678966999054,1.0,0.0
6,1.25,48.377601623535156,48.97187042236328,170.1995086669922,101.09215545654297,101.34183502197266,0.00039113167440518737,0.07035008817911148,20.960128784179688,418.3656921386719,-0.02227594517171383,1.0,0.0
7,1.5,48.11143493652344,49.249847412109375,171.5619659423828,101.08747863769531,101.59949493408203,0.0004018298059236258,0.07064978778362274,20.959941864013672,418.3556823730469,-0.04562395066022873,1.0,0.0
8,1.75,48.027748107910156,48.79795837402344,175.55465698242188,101.09088134765625,101.42289733886719,0.0004121034580748528,0.07091952115297318,20.959774017333984,418.4357604980469,-0.02961016446352005,0.0,0.0
9,2,48.06181335449219,48.980491638183594,175.8737030029297,101.08705139160156,101.74569702148438,0.0004213497450109571,0.07116227596998215,20.959388732910156,418.3356628417969,-0.058647021651268005,0.0,0.0
10,2.25,48.11732482910156,49.04656219482422,170.36514282226562,101.06110382080078,101.44316101074219,0.000429671403253451,0.07138075679540634,20.959041595458984,418.3656921386719,-0.03407450020313263,0.0,0.0
11,2.5,47.957550048828125,49.3369140625,174.7371826171875,101.06450653076172,101.75727081298828,0.00043716089567169547,0.07161600887775421,20.958728790283203,418.3757019042969,-0.06168840453028679,0.0,0.0
12,2.75,48.07679748535156,49.05152130126953,173.19918823242188,101.05557250976562,101.2940673828125,0.00043680434464477,0.07182773947715759,20.95844841003418,418.3656921386719,-0.02128695324063301,0.0,0.0
13,3,48.34819793701172,49.36662292480469,178.04827880859375,101.03472137451172,100.62313842773438,0.0004364834458101541,0.07201829552650452,20.95796012878418,418.4057312011719,0.03686141222715378,0.0,0.0
14,3.25,47.919151306152344,49.362213134765625,173.57090759277344,101.02408599853516,100.97344207763672,0.00043619461939670146,0.07218979299068451,20.95751953125,418.3556823730469,0.004527685698121786,0.0,0.0
15,3.5,48.07616424560547,49.235748291015625,175.27072143554688,101.01387786865234,101.22096252441406,0.00043570075649768114,0.07249078899621964,20.95676612854004,418.4057312011719,-0.018493758514523506,0.0,0.0
16,3.75,47.837493896484375,48.871543884277344,173.46250915527344,101.00920104980469,101.07838439941406,0.00043570075649768114,0.07249078899621964,20.95676612854004,418.4257507324219,-0.006182821001857519,0.0,0.0
17,4,48.28407287597656,49.27984619140625,171.22154235839844,100.98793029785156,101.04436492919922,0.00043549021938815713,0.07262276858091354,20.956445693969727,418.3857116699219,-0.005044795107096434,0.0,0.0
18,4.25,48.41475296020508,49.16802215576172,175.27301025390625,100.96537780761719,101.5510025024414,0.00041918031638488173,0.0727415457367897,20.956157684326172,418.3757019042969,-0.05222679302096367,0.0,0.0
19,4.5,47.969818115234375,49.20981979370117,177.12318420410156,100.96453094482422,101.71963500976562,0.00040450142114423215,0.07284844666719437,20.95589828491211,418.3656921386719,-0.06728564202785492,0.0,0.0
20,4.75,48.309104919433594,49.38969802856445,174.95777893066406,100.95814514160156,101.31723022460938,0.0003912904066964984,0.07294465601444244,20.955663681030273,418.3757019042969,-0.0320616289973259,0.0,0.0
21,5,48.330902099609375,49.77496337890625,170.78036499023438,100.93602752685547,101.08851623535156,0.00037940050242468715,0.07302352041006088,20.955453872680664,418.3356628417969,-0.013632272370159626,0.0,0.0
22,5.25,48.398704528808594,49.64580154418945,175.42718505859375,100.91007232666016,101.13484191894531,0.00036547743366099894,0.07309450209140778,20.955265045166016,418.2956237792969,-0.02009199745953083,0.0,0.0
23,5.5,48.1101188659668,49.49839782714844,171.60928344726562,100.91688537597656,100.67090606689453,0.0003529466630425304,0.0731583833694458,20.955095291137695,418.345703125,0.022038038820028305,0.0,0.0
24,5.75,48.247337341308594,49.50520324707031,175.40428161621094,100.90752410888672,101.00311279296875,0.00034166895784437656,0.07321587204933167,20.954940795898438,418.3356628417969,-0.008550353348255157,0.0,0.0
25,6,48.21123504638672,49.443389892578125,176.546142578125,100.88965606689453,101.0877914428711,0.00033151902607642114,0.07321354746818542,20.954803466796875,418.28564453125,-0.01771712675690651,0.0,0.0
26,6.25,48.367958068847656,50.02544021606445,173.04652404785156,100.8581771850586,100.8330307006836,0.0003223840903956443,0.07321146130561829,20.954679489135742,418.28564453125,0.0022517500910907984,0.0,0.0
27,6.5,48.45185089111328,49.60197448730469,170.41323852539062,100.8543472290039,101.08345031738281,0.00032060788362286985,0.07320958375930786,20.954566955566406,418.3256530761719,-0.020490119233727455,0.0,0.0
28,6.75,48.36613464355469,49.73897933959961,171.19558715820312,100.86115264892578,101.00094604492188,0.00031900929752737284,0.07320789247751236,20.954465866088867,418.3356628417969,-0.012507320381700993,0.0,0.0
29,7,47.95336151123047,50.13690185546875,175.93019104003906,100.81690979003906,101.05160522460938,0.0003175705496687442,0.07320636510848999,20.954374313354492,418.255615234375,-0.020997775718569756,0.0,0.0
30,7.25,48.568885803222656,49.814308166503906,179.9846954345703,100.79180908203125,100.30106353759766,0.00031627569114789367,0.07317409664392471,20.95429229736328,418.2255554199219,0.04407491534948349,0.0,0.0
31,7.5,48.38750457763672,49.95870590209961,171.45968627929688,100.79393768310547,98.87236022949219,0.0003260724479332566,0.0731450542807579,20.954219818115234,418.28564453125,0.17381970584392548,0.0,0.0
32,7.75,48.25180435180664,50.038169860839844,177.00946044921875,100.77734375,97.1317138671875,0.000334889511577785,0.0731189176440239,20.954153060913086,418.2355651855469,0.3327270448207855,0.0,1.0
33,8,48.233245849609375,50.18768310546875,179.3092041015625,100.74969482421875,94.75415802001953,0.00034282487467862666,0.0730953961610794,20.95409393310547,418.1455078125,0.5540401339530945,0.0,0.0
34,8.25,48.4300537109375,49.943634033203125,166.6479949951172,100.73310089111328,96.52881622314453,0.00034996672184206545,0.07305878400802612,20.95404052734375,418.10546875,0.38498756289482117,0.0,0.0
35,8.5,48.393798828125,50.15269470214844,156.89715576171875,100.72289276123047,98.66753387451172,0.000356394361006096,0.07302583009004593,20.95399284362793,418.12548828125,0.18617881834506989,0.0,0.0
36,8.75,48.258628845214844,49.911739349365234,159.83119201660156,100.71012878417969,99.29792785644531,0.00037314766086637974,0.07299616932868958,20.953948974609375,418.1654968261719,0.1275235116481781,0.0,0.0
37,9,48.445274353027344,50.06632995605469,167.2799835205078,100.68119812011719,99.9247055053711,0.00038822562783025205,0.0729694738984108,20.95391082763672,418.08544921875,0.06810758262872696,0.0,0.0
38,9.25,48.29949188232422,50.399112701416016,173.63043212890625,100.68205261230469,99.85088348388672,0.00040179581264965236,0.07294545322656631,20.953876495361328,418.10546875,0.07485846430063248,0.0,1.0
39,9.5,48.13452911376953,50.18755340576172,166.17628479003906,100.6722640991211,99.82989501953125,0.00041400897316634655,0.07291611284017563,20.95384407043457,418.1455078125,0.07587797194719315,0.0,1.0
40,9.75,48.52881622314453,50.54027557373047,167.20289611816406,100.66630554199219,100.63978576660156,0.00042822814430110157,0.07288970798254013,20.953815460205078,418.12548828125,0.0023787440732121468,0.0,1.0
41,10,48.99848175048828,51.09224319458008,172.15731811523438,100.63780212402344,101.01396942138672,0.00044102538959123194,0.07286594063043594,20.95379066467285,418.08544921875,-0.033690910786390305,0.0,1.0
42,10.25,48.66155242919922,51.159881591796875,173.59608459472656,100.63908386230469,100.32061004638672,0.0004525429103523493,0.07284455001354218,20.953767776489258,418.10546875,0.028621695935726166,0.0,1.0
43,10.5,48.53577423095703,51.23702621459961,173.79530334472656,100.62886810302734,99.34135437011719,0.00046290867612697184,0.07282529771327972,20.953746795654297,418.12548828125,0.11628583073616028,0.0,1.0
44,10.75,48.86749267578125,51.93827819824219,170.15371704101562,100.60972595214844,99.22844696044922,0.00047223787987604737,0.07278481125831604,20.95372772216797,418.095458984375,0.12483669817447662,0.0,1.0
45,11,49.2144660949707,51.87474822998047,169.59194946289062,100.59015655517578,99.85450744628906,0.00048560890718363225,0.07271557301282883,20.95369529724121,418.04541015625,0.06628470122814178,0.0,0.0
46,11.25,49.59339141845703,51.982276916503906,173.1595001220703,100.59781646728516,100.12953186035156,0.00048560890718363225,0.07268605381250381,20.95368194580078,418.0654602050781,0.04213465750217438,0.0,0.0
47,11.5,49.01676559448242,52.07805633544922,174.68605041503906,100.57867431640625,99.70106506347656,0.0004900862113572657,0.07268605381250381,20.95368194580078,418.08544921875,0.07914069294929504,0.0,0.0
48,11.75,49.092010498046875,52.832862854003906,180.72203063964844,100.55782318115234,99.76620483398438,0.0004941157530993223,0.0726054459810257,20.953670501708984,418.055419921875,0.07136990875005722,0.0,0.0
49,12,49.317657470703125,52.42951965332031,171.55584716796875,100.53995513916016,100.222900390625,0.000497742323204875,0.07253289967775345,20.953659057617188,418.025390625,0.02852189727127552,0.0,0.0
50,12.25,49.216583251953125,52.32268524169922,170.61473083496094,100.55484771728516,99.46729278564453,0.0004939081845805049,0.07246760278940201,20.953649520874023,418.04541015625,0.09819932281970978,0.0,0.0
51,12.5,49.633323669433594,52.32435989379883,170.1376953125,100.52591705322266,99.44702911376953,0.0004904574598185718,0.07240884006023407,20.95363998413086,418.08544921875,0.09744111448526382,0.0,0.0
52,12.75,49.427459716796875,52.56770324707031,173.53273010253906,100.50379943847656,100.0694580078125,0.00048735184827819467,0.07235594838857651,20.953632354736328,418.0654602050781,0.03911042585968971,0.0,0.0
53,13,49.99720001220703,52.762855529785156,173.27474975585938,100.48040008544922,99.57657623291016,0.0004845567746087909,0.0722774788737297,20.953624725341797,418.0354309082031,0.0815957710146904,0.0,0.0
54,13.25,49.61815643310547,52.63700485229492,174.23648071289062,100.48507690429688,100.00287628173828,0.0004781704628840089,0.07220685482025146,20.9536190032959,418.0654602050781,0.043438564985990524,0.0,0.0
55,13.5,49.72071838378906,52.983909606933594,170.8124237060547,100.48933410644531,100.16934204101562,0.000472422776510939,0.07214329391717911,20.95361328125,418.075439453125,0.028801973909139633,0.0,0.0
56,13.75,49.55894470214844,52.4993896484375,173.00454711914062,100.48805236816406,99.68080139160156,0.00046724986168555915,0.07208608835935593,20.9536075592041,418.0354309082031,0.07283618301153183,0.0,0.0
57,14,49.57997131347656,52.55665588378906,176.9697723388672,100.49911499023438,99.70323944091797,0.0004625942383427173,0.07218129187822342,20.953601837158203,418.0054016113281,0.071798175573349,0.0,0.0
58,14.25,49.750816345214844,52.27386474609375,171.58409118652344,100.49613952636719,99.3572769165039,0.00046485551865771413,0.07226698100566864,20.953598022460938,418.0354309082031,0.10291964560747147,0.0,1.0
59,14.5,50.00111389160156,52.7576904296875,168.28750610351562,100.49571228027344,99.97826385498047,0.00046689066221006215,0.0723441019654274,20.953594207763672,418.015380859375,0.04661664739251137,0.0,1.0
60,14.75,49.80912780761719,52.35167694091797,172.96485900878906,100.49358367919922,100.4899673461914,0.0004687222826760262,0.07241350412368774,20.953590393066406,417.955322265625,0.0003250961017329246,0.0,1.0
61,15,49.90928649902344,52.83222961425781,171.12002563476562,100.5072021484375,99.71698760986328,0.0004703707527369261,0.07387784868478775,20.95358657836914,417.9353332519531,0.0712791308760643,0.0,1.0
62,15.25,50.09723663330078,52.52883529663086,171.67111206054688,100.50167083740234,99.93628692626953,0.0004938056808896363,0.07519575208425522,20.953584671020508,417.955322265625,0.05094439908862114,0.0,1.0
63,15.5,49.681060791015625,52.3024787902832,176.42784118652344,100.52166748046875,99.79949951171875,0.0005148971104063094,0.0763818696141243,20.953582763671875,417.955322265625,0.06511019915342331,0.0,1.0
64,15.75,49.60215377807617,52.29021453857422,173.6510467529297,100.51273345947266,99.15462493896484,0.000533879385329783,0.08027125895023346,20.953580856323242,417.9253234863281,0.12284789234399796,0.0,1.0
65,16,49.755577087402344,52.691017150878906,167.71429443359375,100.52166748046875,99.31747436523438,0.0005509634502232075,0.083771713078022,20.95357894897461,417.9353332519531,0.10883094370365143,0.0,1.0
66,16.25,49.87944793701172,52.57590103149414,170.69869995117188,100.52804565429688,99.81180572509766,0.0005663391202688217,0.08692212402820587,20.953577041625977,417.9653625488281,0.0645693838596344,0.0,1.0
67,16.5,50.121482849121094,52.66484069824219,172.3473663330078,100.52804565429688,99.06343078613281,0.0006202710792422295,0.08975748717784882,20.953575134277344,417.9653625488281,0.13253194093704224,0.0,1.0
68,16.75,49.74512481689453,52.737979888916016,174.86083984375,100.52378845214844,99.68297576904297,0.0006688098656013608,0.09230931848287582,20.953338623046875,417.88525390625,0.0758502185344696,0.0,1.0
69,17,49.858211517333984,52.799400329589844,168.19056701660156,100.52507019042969,99.09961700439453,0.000712494773324579,0.09460596740245819,20.953125,417.8952941894531,0.12896689772605896,0.0,1.0
70,17.25,49.956905364990234,53.02165985107422,173.1862030029297,100.53825378417969,98.83906555175781,0.0007518111960962415,0.09870503842830658,20.952932357788086,417.9053039550781,0.1539243906736374,0.0,1.0
71,17.5,49.669776916503906,52.95130157470703,174.66085815429688,100.55144500732422,98.93966674804688,0.0007871959824115038,0.10239420086145401,20.9527587890625,417.915283203125,0.14592324197292328,0.0,1.0
72,17.75,50.134559631347656,53.23506164550781,168.97445678710938,100.53740692138672,99.22844696044922,0.0008780408534221351,0.10571444779634476,20.952604293823242,417.8652648925781,0.11834303289651871,0.0,1.0
73,18,50.18053436279297,53.05596923828125,172.19090270996094,100.54548645019531,98.46922302246094,0.0009598012547940016,0.10870267450809479,20.952465057373047,417.8652648925781,0.1884278655052185,0.0,1.0
74,18.25,50.45094680786133,52.93163299560547,169.9674835205078,100.55995178222656,98.3440170288086,0.0010333856334909797,0.1113920733332634,20.95233917236328,417.8552551269531,0.20121653378009796,0.0,1.0
75,18.5,50.03425979614258,53.39165496826172,165.14739990234375,100.5591049194336,98.1840591430664,0.001099611516110599,0.11381253600120544,20.951519012451172,417.8552551269531,0.21584035456180573,0.0,1.0
76,18.75,50.36039733886719,53.597618103027344,164.2078094482422,100.55612182617188,98.56403350830078,0.0011592148803174496,0.11599095165729523,20.950780868530273,417.7951965332031,0.18069255352020264,0.0,1.0
77,19,50.23796081542969,53.64752960205078,167.1288604736328,100.5833511352539,98.22966003417969,0.0012128578964620829,0.11570710688829422,20.950117111206055,417.7751770019531,0.21382418274879456,0.0,1.0
78,19.25,50.33499526977539,53.409263610839844,166.46405029296875,100.58377838134766,96.75463104248047,0.0012611366109922528,0.11545164883136749,20.949520111083984,417.78521728515625,0.35049116611480713,0.0,1.0
79,19.5,50.36750793457031,54.049808502197266,164.35740661621094,100.57781982421875,97.25691986083984,0.001332528772763908,0.11522173136472702,20.94898223876953,417.7351379394531,0.3031977415084839,0.0,1.0
80,19.75,50.618408203125,52.97612762451172,168.5897674560547,100.57611846923828,97.95680236816406,0.0013967817649245262,0.11501480638980865,20.94533348083496,417.6950988769531,0.23829379677772522,0.0,1.0
81,20,49.914302825927734,53.75105285644531,165.61451721191406,100.59355926513672,98.61397552490234,0.0014546094462275505,0.11482857912778854,20.942049026489258,417.71514892578125,0.17947903275489807,0.0,1.0
82,20.25,50.04433059692383,53.575782775878906,163.699462890625,100.60589599609375,98.52639770507812,0.0015066543128341436,0.11312590539455414,20.93909454345703,417.71514892578125,0.18861024081707,0.0,1.0
83,20.5,50.34203338623047,54.244911193847656,166.74569702148438,100.60079193115234,98.14932250976562,0.0015508938813582063,0.11159349977970123,20.93643569946289,417.65509033203125,0.22277896106243134,0.0,0.0
84,20.75,49.6400146484375,54.813446044921875,166.13430786132812,100.60206604003906,98.25137329101562,0.0015907095512375236,0.11021433770656586,20.93404197692871,417.6050109863281,0.21350878477096558,0.0,0.0
85,21,49.85152053833008,54.09247970581055,165.4962158203125,100.61908721923828,98.75800323486328,0.001626543584279716,0.10897308588027954,20.931886672973633,417.53497314453125,0.16859112679958344,0.0,0.0
86,21.25,50.52386474609375,54.614501953125,167.1189422607422,100.63227081298828,98.28755950927734,0.0016587942373007536,0.10732587426900864,20.929946899414062,417.57501220703125,0.21289372444152832,0.0,0.0
87,21.5,50.4918098449707,54.70307922363281,168.40277099609375,100.61993408203125,98.71892547607422,0.001680669141933322,0.10584338009357452,20.92820167541504,417.6650695800781,0.1722419410943985,0.0,0.0
88,21.75,50.70452117919922,55.1348876953125,164.4322052001953,100.62376403808594,98.202880859375,0.0017003564862534404,0.104509137570858,20.926631927490234,417.2046813964844,0.21991445124149323,0.0,0.0
89,22,50.702266693115234,55.16127395629883,165.03213500976562,100.64673614501953,97.90469360351562,0.0017180751310661435,0.10330832004547119,20.92521858215332,417.55499267578125,0.24943730235099792,0.0,0.0
90,22.25,50.94847869873047,55.398902893066406,168.20736694335938,100.66248321533203,97.78743743896484,0.0017340219346806407,0.10229766368865967,20.923946380615234,417.6750793457031,0.2616714537143707,0.0,0.0
91,22.5,51.10886764526367,55.939491271972656,165.72518920898438,100.65482330322266,97.3271255493164,0.0017386273248121142,0.10138807445764542,20.922801971435547,417.54498291015625,0.30359330773353577,0.0,0.0
92,22.75,51.15974426269531,55.57325744628906,163.0338897705078,100.64546203613281,97.42121887207031,0.0017427721759304404,0.10056944191455841,20.923891067504883,417.3648376464844,0.29402750730514526,0.0,0.0
93,23,51.218990325927734,56.22978973388672,166.1595001220703,100.66503143310547,97.72230529785156,0.001746502472087741,0.0998326763510704,20.92487144470215,417.49493408203125,0.26791658997535706,0.0,0.0
94,23.25,51.161258697509766,56.37994384765625,161.3065948486328,100.6773681640625,97.32495880126953,0.0017498597735539079,0.09986385703086853,20.92575454711914,417.3748474121094,0.3058163821697235,0.0,0.0
95,23.5,51.47612762451172,56.69789123535156,159.26025390625,100.66460418701172,97.8576431274414,0.001752881333231926,0.09989191591739655,20.92654800415039,417.3448181152344,0.25538116693496704,0.0,0.0
96,23.75,51.746551513671875,56.187801361083984,166.19155883789062,100.66673278808594,97.48200988769531,0.0017484563868492842,0.09991716593503952,20.927263259887695,417.2947692871094,0.2903026044368744,0.0,0.0
97,24,51.87721252441406,57.06543731689453,164.75889587402344,100.68545532226562,97.56597137451172,0.0017444739351049066,0.09993989765644073,20.927906036376953,417.2447204589844,0.28420746326446533,0.0,0.0
98,24.25,51.74892807006836,57.044532775878906,159.42588806152344,100.70204162597656,96.91241455078125,0.0017408897401764989,0.09996034950017929,20.928485870361328,417.2847595214844,0.346388578414917,0.0,0.0
99,24.5,51.81800079345703,57.516090393066406,161.75921630859375,100.69949340820312,96.94715118408203,0.0017376639880239964,0.10168080776929855,20.929006576538086,417.1946716308594,0.3429235517978668,0.0,0.0
100,24.75,51.740997314453125,57.21391296386719,160.3975372314453,100.70162200927734,96.73291778564453,0.0017347608227282763,0.10322922468185425,20.929475784301758,417.1746520996094,0.3630918264389038,0.0,0.0
101,25,51.8599853515625,57.9785041809082,161.03944396972656,100.73267364501953,97.38430786132812,0.0017289012903347611,0.10462279617786407,20.92989730834961,417.2046813964844,0.30527105927467346,0.0,0.0
102,25.25,51.582923889160156,58.212318420410156,157.0727081298828,100.734375,97.31410217285156,0.001723627676256001,0.10587701201438904,20.93027687072754,417.1446228027344,0.3119354546070099,0.0,0.0
103,25.5,52.47100830078125,58.47789001464844,159.95635986328125,100.75990295410156,97.06802368164062,0.0017188814235851169,0.10700580477714539,20.930618286132812,417.1045837402344,0.33708786964416504,0.0,0.0
104,25.75,52.36292266845703,59.08499526977539,156.6964111328125,100.74713897705078,97.4356918334961,0.0017146097961813211,0.11040604114532471,20.930925369262695,417.0645751953125,0.3018038272857666,0.0,0.0
105,26,52.33261489868164,58.742706298828125,161.97979736328125,100.76543426513672,97.3032455444336,0.0017172592924907804,0.11346625536680222,20.931201934814453,417.0645751953125,0.3157273232936859,0.0,0.0
106,26.25,52.8480224609375,59.23542022705078,152.54190063476562,100.77777099609375,97.54280853271484,0.0017196438275277615,0.11622044444084167,20.930509567260742,417.0445251464844,0.2946266531944275,0.0,0.0
107,26.5,52.95237350463867,59.527854919433594,156.5162811279297,100.77096557617188,98.24847412109375,0.001721789943985641,0.11869921535253525,20.929885864257812,416.9344482421875,0.228923037648201,0.0,0.0
108,26.75,52.70732879638672,60.29082107543945,158.7908477783203,100.79818725585938,97.82145690917969,0.0017237213905900717,0.12364299595355988,20.929325103759766,416.8944091796875,0.2706959545612335,0.0,0.0
109,27,53.14166259765625,59.84797286987305,156.87730407714844,100.79351043701172,98.42579650878906,0.0017254597041755915,0.12809239327907562,20.92881965637207,416.9244384765625,0.2146599441766739,0.0,0.0
110,27.25,53.596126556396484,61.328887939453125,156.63153076171875,100.79861450195312,98.38092803955078,0.0017413180321455002,0.13209685683250427,20.92836570739746,416.8944091796875,0.21923469007015228,0.0,0.0
111,27.5,53.497310638427734,61.16045379638672,157.52227783203125,100.78457641601562,98.5987777709961,0.0017555905506014824,0.13570086658000946,20.926307678222656,416.8143615722656,0.1980029046535492,0.0,0.0
112,27.75,53.82850646972656,61.35906219482422,162.67515563964844,100.81648254394531,98.38381958007812,0.0017684358172118664,0.13894447684288025,20.924455642700195,416.7843322753906,0.22056999802589417,0.0,0.0
113,28,54.0140380859375,62.529605865478516,148.52784729003906,100.83009338378906,98.64871978759766,0.001779996557161212,0.14442071318626404,20.922788619995117,416.8243408203125,0.197506844997406,0.0,0.0
114,28.25,54.21748733520508,62.339454650878906,158.40768432617188,100.83902740478516,98.5922622680664,0.0018073075916618109,0.14934933185577393,20.921289443969727,416.7743225097656,0.20347656309604645,0.0,0.0
115,28.5,55.000892639160156,62.93448257446289,160.08306884765625,100.83690643310547,97.81277465820312,0.00183188752271235,0.1537850946187973,20.916406631469727,416.6842346191406,0.27496570348739624,0.0,0.0
116,28.75,54.38685989379883,63.07585144042969,158.06497192382812,100.87519073486328,98.15872955322266,0.001854009460657835,0.1599898636341095,20.912012100219727,416.6641845703125,0.2465110421180725,0.0,0.0
117,29,54.747406005859375,63.44841766357422,156.81167602539062,100.85647583007812,97.3539047241211,0.0018739191582426429,0.16557416319847107,20.908056259155273,416.6742248535156,0.31918200850486755,0.0,0.0
118,29.25,54.67333221435547,63.99214172363281,156.63917541503906,100.87008666992188,97.79322814941406,0.0019061547936871648,0.170600026845932,20.904497146606445,416.6441955566406,0.27974170446395874,0.0,0.0
119,29.5,54.790409088134766,64.56227111816406,157.02691650390625,100.87178802490234,97.64124298095703,0.001935166772454977,0.17512330412864685,20.90129280090332,416.5440979003906,0.29393893480300903,0.0,0.0
120,29.75,55.05784225463867,64.64198303222656,156.8788299560547,100.8862533569336,97.83158874511719,0.0019612775649875402,0.17919425666332245,20.895584106445312,416.5140686035156,0.27764683961868286,0.0,0.0
121,30,55.72986602783203,64.6243896484375,157.89476013183594,100.90709686279297,98.3251953125,0.001984777394682169,0.18602962791919708,20.890445709228516,416.4840393066406,0.23406541347503662,0.0,0.0
122,30.25,55.9459114074707,65.25643157958984,156.6903076171875,100.91178131103516,97.550048828125,0.002005927264690399,0.19218146800994873,20.885822296142578,416.4139709472656,0.3059569001197815,0.0,0.0
123,30.5,55.28532791137695,65.39575958251953,154.50428771972656,100.91220092773438,96.99420166015625,0.002040592487901449,0.19771811366081238,20.88166046142578,416.39398193359375,0.3575971722602844,0.0,0.0
124,30.75,55.75458526611328,65.81005859375,157.24215698242188,100.93475341796875,97.78816223144531,0.0020717910956591368,0.20270110666751862,20.87438201904297,416.3839416503906,0.28599730134010315,0.0,0.0
125,31,56.074623107910156,66.25804138183594,160.28533935546875,100.93900299072266,97.51023864746094,0.002099870005622506,0.2071857899427414,20.86783218383789,416.35394287109375,0.31207892298698425,0.0,0.0
126,31.25,56.39414978027344,66.55378723144531,159.73806762695312,100.9424057006836,97.10493469238281,0.00212514097802341,0.21517649292945862,20.861936569213867,416.26385498046875,0.3499961793422699,0.0,0.0
127,31.5,56.56874465942383,66.86247253417969,159.8418731689453,100.9432601928711,97.5601806640625,0.0021478848066180944,0.22236812114715576,20.856630325317383,416.23382568359375,0.30783504247665405,0.0,0.0
128,31.75,56.61701202392578,67.1456298828125,159.967041015625,100.96537780761719,97.2865982055664,0.0021853013895452023,0.22884058952331543,20.85185432434082,416.23382568359375,0.33517220616340637,0.0,0.0
129,32,57.1254768371582,66.85687255859375,160.88450622558594,100.97389221191406,97.1128921508789,0.0022189763840287924,0.23466581106185913,20.844966888427734,416.23382568359375,0.35207226872444153,0.0,0.0
130,32.25,56.75505065917969,67.40755462646484,154.7019805908203,100.96580505371094,97.40673828125,0.0022492839489132166,0.23990850150585175,20.838768005371094,416.13372802734375,0.32406654953956604,0.0,0.0
131,32.5,57.56111145019531,67.59249877929688,156.7246551513672,100.98197174072266,97.23303985595703,0.0022765607573091984,0.24967724084854126,20.833189010620117,416.10369873046875,0.3416289985179901,0.0,0.0
132,32.75,57.755313873291016,67.67025756835938,156.4628448486328,100.99260711669922,97.65860748291016,0.0023011097218841314,0.2584691047668457,20.828166961669922,416.13372802734375,0.30314257740974426,0.0,0.0
133,33,57.351593017578125,68.03248596191406,157.02081298828125,101.00920104980469,97.39950561523438,0.0023440823424607515,0.26638180017471313,20.823646545410156,416.0837097167969,0.3286173641681671,0.0,0.0
134,33.25,57.49203109741211,68.53610229492188,155.1339874267578,101.01770782470703,97.57899475097656,0.002382757607847452,0.27350321412086487,20.8160457611084,415.9936218261719,0.31275174021720886,0.0,0.0
135,33.5,57.451454162597656,68.81878662109375,158.67481994628906,101.00069427490234,97.53485107421875,0.0024175653234124184,0.28384971618652344,20.809206008911133,415.9535827636719,0.31531670689582825,0.0,0.0
136,33.75,58.15397262573242,68.80339813232422,152.93270874023438,101.0291976928711,97.47550201416016,0.002448892453685403,0.2931615710258484,20.803049087524414,415.9635925292969,0.3233613669872284,0.0,0.0
137,34,58.15401840209961,69.208251953125,148.1851348876953,101.04195404052734,97.58985137939453,0.0025104074738919735,0.3015422224998474,20.79374122619629,415.9135437011719,0.3139142096042633,0.0,0.0
138,34.25,58.41661071777344,69.71487426757812,153.05406188964844,101.03047180175781,97.38285827636719,0.002565771108493209,0.30908480286598206,20.785364151000977,415.8234558105469,0.33206191658973694,0.0,0.0
139,34.5,58.557777404785156,69.51532745361328,154.04098510742188,101.0385513305664,97.4052963256836,0.002615598263218999,0.3183061182498932,20.77782440185547,415.783447265625,0.3307035565376282,0.0,0.0
140,34.75,58.24074172973633,70.00135803222656,156.86891174316406,101.04621124267578,96.98262023925781,0.002687926171347499,0.32660529017448425,20.771038055419922,415.79345703125,0.37065908312797546,0.0,0.0
141,35,58.567626953125,70.3530502319336,154.28675842285156,101.06450653076172,96.96452331542969,0.0027530211955308914,0.33407455682754517,20.757631301879883,415.763427734375,0.37397921085357666,0.0,0.0
142,35.25,58.873661041259766,70.50462341308594,157.72988891601562,101.06535339355469,97.27067565917969,0.002811606740579009,0.34079688787460327,20.74556541442871,415.6533508300781,0.34558767080307007,0.0,0.0
143,35.5,58.747222900390625,71.03610229492188,156.9368438720703,101.0534439086914,97.29962158203125,0.002864333800971508,0.3483901023864746,20.734704971313477,415.63330078125,0.3418373167514801,0.0,0.0
144,35.75,59.22948455810547,70.87005615234375,155.92245483398438,101.07173919677734,97.15776824951172,0.0029117881786078215,0.35522398352622986,20.724931716918945,415.663330078125,0.3566472828388214,0.0,0.0
145,36,59.559165954589844,71.1817855834961,157.66424560546875,101.0862045288086,96.80023193359375,0.0029754627030342817,0.36137446761131287,20.716135025024414,415.61328125,0.3912315368652344,0.0,0.0
146,36.25,59.40293884277344,71.28981018066406,158.95799255371094,101.07258605957031,96.42459869384766,0.003032769775018096,0.366909921169281,20.703508377075195,415.5232238769531,0.42512524127960205,0.0,0.0
147,36.5,59.80120086669922,71.76258850097656,156.8292236328125,101.09471130371094,96.74015808105469,0.0030843461863696575,0.37288808822631836,20.6921443939209,415.47314453125,0.39759692549705505,0.0,0.0
148,36.75,59.907676696777344,72.09058380126953,153.6814727783203,101.10832214355469,97.06729888916016,0.0031307649333029985,0.37826845049858093,20.681915283203125,415.4531555175781,0.3683268427848816,0.0,0.0
149,37,59.93718719482422,71.84378051757812,154.14173889160156,101.08960723876953,96.65330505371094,0.003181721083819866,0.38311076164245605,20.672710418701172,415.4031066894531,0.4052526652812958,0.0,0.0
150,37.25,60.187278747558594,72.57642364501953,155.88734436035156,101.0853500366211,97.05644226074219,0.003227581735700369,0.3874688446521759,20.662071228027344,415.31304931640625,0.3672850430011749,0.0,0.0
151,37.5,60.419620513916016,72.5941390991211,149.89334106445312,101.09683990478516,96.97103881835938,0.0032688563223928213,0.3913911283016205,20.652494430541992,415.27301025390625,0.376261442899704,0.0,0.0
152,37.75,60.2698974609375,72.8182373046875,152.74569702148438,101.10874938964844,97.08177185058594,0.003306003287434578,0.39537879824638367,20.643875122070312,415.28302001953125,0.3670194149017334,0.0,0.0
153,38,60.454978942871094,73.18069458007812,160.141845703125,101.10662078857422,96.3153076171875,0.0033394356723874807,0.3989677131175995,20.636117935180664,415.21295166015625,0.4384067952632904,0.0,0.0
154,38.25,60.92692565917969,73.08876037597656,154.55848693847656,101.10407257080078,97.00143432617188,0.0033695248421281576,0.4021977186203003,20.62913703918457,415.12286376953125,0.37407732009887695,0.0,0.0
155,38.5,61.183013916015625,72.9920654296875,157.51312255859375,101.119384765625,97.19395446777344,0.003397260792553425,0.40510472655296326,20.622854232788086,415.07281494140625,0.3575402498245239,0.0,0.0
156,38.75,61.34888458251953,73.46028900146484,151.88014221191406,101.13257598876953,97.54353332519531,0.003422223264351487,0.40772104263305664,20.61602210998535,415.0628356933594,0.3262971043586731,0.0,0.0
157,39,61.14851379394531,73.75703430175781,150.0597381591797,101.1334228515625,96.52375030517578,0.0034446895588189363,0.41056346893310547,20.609872817993164,415.0027770996094,0.42127829790115356,0.0,0.0
158,39.25,61.297210693359375,74.66268920898438,149.5803985595703,101.1283187866211,96.49987030029297,0.0034557294566184282,0.41312167048454285,20.604339599609375,414.8926696777344,0.42305663228034973,0.0,0.0
159,39.5,61.45604705810547,74.31034088134766,153.55783081054688,101.14022827148438,97.15849304199219,0.0034656652715057135,0.41542404890060425,20.5993595123291,414.8626403808594,0.3626968264579773,0.0,0.0
160,39.75,61.700416564941406,75.06449127197266,154.76686096191406,101.14448547363281,95.73774719238281,0.0034746075980365276,0.4174961745738983,20.593935012817383,414.8326110839844,0.49610134959220886,0.0,0.0
161,40,62.1536865234375,74.89984130859375,158.76565551757812,101.13980102539062,96.080810546875,0.0034746075980365276,0.4174961745738983,20.593935012817383,414.7725524902344,0.46338269114494324,0.0,0.0
162,40.25,62.05640411376953,75.50666809082031,152.5701446533203,101.14363098144531,94.6644058227539,0.003489898983389139,0.42270052433013916,20.58466148376465,414.7024841308594,0.5978381037712097,0.0,0.0
163,40.5,61.953369140625,75.79114532470703,150.48182678222656,101.14958953857422,95.4583740234375,0.0034852768294513226,0.4249192178249359,20.580707550048828,414.7125244140625,0.5229474902153015,0.0,0.0
164,40.75,62.69084930419922,75.94927978515625,152.48619079589844,101.16958618164062,96.34281158447266,0.0034852768294513226,0.4249192178249359,20.580707550048828,414.7024841308594,0.4414498805999756,0.0,0.0
165,41,62.54530334472656,76.07296752929688,153.23037719726562,101.1614990234375,96.4094009399414,0.003481116844341159,0.42691606283187866,20.5771484375,414.6524658203125,0.43448859453201294,0.0,0.0
166,41.25,62.7505989074707,76.24650573730469,151.99693298339844,101.15214538574219,96.1850357055664,0.003474003402516246,0.43033063411712646,20.57082748413086,414.5423583984375,0.4546941816806793,0.0,0.0
167,41.5,63.485172271728516,76.11099243164062,152.67471313476562,101.16278076171875,96.18647766113281,0.003470970783382654,0.43178632855415344,20.568021774291992,414.5523681640625,0.45550793409347534,0.0,0.0
168,41.75,63.288726806640625,76.86609649658203,150.46885681152344,101.17171478271484,96.25161743164062,0.003470970783382654,0.43178632855415344,20.568021774291992,414.5123291015625,0.4501921534538269,0.0,0.0
169,42,63.32757568359375,77.16020202636719,154.7920379638672,101.1666030883789,96.6844253540039,0.0034682415425777435,0.4342958331108093,20.56549644470215,414.4322814941406,0.4092205762863159,0.0,0.0
170,42.25,63.46106719970703,77.43283081054688,152.54190063476562,101.17256164550781,95.30059814453125,0.0034716823138296604,0.4365544021129608,20.563222885131836,414.3421936035156,0.5399360656738281,0.0,0.0
171,42.5,64.06294250488281,77.36041259765625,150.48182678222656,101.17341613769531,96.15319061279297,0.003477566409856081,0.440416544675827,20.55930519104004,414.3321838378906,0.45958277583122253,0.0,0.0
172,42.75,63.754783630371094,77.78398895263672,157.1574249267578,101.18106842041016,96.16187286376953,0.003477566409856081,0.440416544675827,20.55930519104004,414.3021545410156,0.45945075154304504,0.0,0.0
173,43,64.21551513671875,77.99298858642578,151.31227111816406,101.17171478271484,95.27019500732422,0.003480074694380164,0.4429004490375519,20.557636260986328,414.2521057128906,0.5427414774894714,0.0,0.0
174,43.25,63.97618103027344,77.92306518554688,154.138671875,101.16022491455078,94.90686798095703,0.003482332220301032,0.4451359510421753,20.556133270263672,414.15203857421875,0.5762196183204651,0.0,0.0
175,43.5,64.52999877929688,78.09989929199219,157.57723999023438,101.18192291259766,95.07188415527344,0.0034987875260412693,0.4471479058265686,20.5538387298584,414.1620178222656,0.5624687671661377,0.0,0.0
176,43.75,64.0644760131836,78.64108276367188,152.41444396972656,101.1904296875,94.90107727050781,0.0035135974176228046,0.4489586651325226,20.551773071289062,414.12200927734375,0.5794671177864075,0.0,0.0
177,44,64.55036926269531,78.9993667602539,149.97731018066406,101.1712875366211,95.77972412109375,0.0035269262734800577,0.4516465365886688,20.549915313720703,414.0419006347656,0.4945351183414459,0.0,0.0
178,44.25,64.83354949951172,79.0533676147461,154.3546905517578,101.18915557861328,95.95922088623047,0.003559920471161604,0.45406562089920044,20.548242568969727,413.95184326171875,0.47922295331954956,0.0,0.0
179,44.5,64.97488403320312,79.3540267944336,151.51148986816406,101.19085693359375,95.49818420410156,0.003589615225791931,0.45624279975891113,20.546737670898438,413.95184326171875,0.5228651762008667,0.0,0.0
180,44.75,65.15250396728516,79.78511047363281,155.0897216796875,101.1963882446289,95.72689056396484,0.003616340458393097,0.4582022726535797,20.544204711914062,413.89178466796875,0.501758873462677,0.0,0.0
181,45,65.17920684814453,79.81720733642578,152.35032653808594,101.19213104248047,96.16621398925781,0.0036403932608664036,0.4599657952785492,20.54192543029785,413.82171630859375,0.46002981066703796,0.0,0.0
182,45.25,65.9158706665039,80.05895233154297,155.62400817871094,101.17681884765625,96.10903930664062,0.003662040689960122,0.46312427520751953,20.539873123168945,413.76165771484375,0.46403414011001587,0.0,0.0
183,45.5,65.69375610351562,80.00896453857422,151.83053588867188,101.18958282470703,95.65089416503906,0.0036815234925597906,0.4659669101238251,20.538026809692383,413.76165771484375,0.508322536945343,0.0,0.0
184,45.75,65.67167663574219,80.25985717773438,152.6334991455078,101.19766235351562,94.85910034179688,0.003736516460776329,0.4685252904891968,20.536365509033203,413.7116394042969,0.5841079950332642,0.0,0.0
185,46,65.99864196777344,80.54647827148438,150.05821228027344,101.17511749267578,95.30421447753906,0.0037860102020204067,0.4708278179168701,20.53392791748047,413.6315612792969,0.5398215055465698,0.0,0.0
186,46.25,66.1984634399414,80.91230010986328,152.2190399169922,101.17511749267578,95.01036834716797,0.0038706446066498756,0.4729000926017761,20.531734466552734,413.5514831542969,0.567706823348999,0.0,0.0
187,46.5,66.21774291992188,81.48762512207031,150.71844482421875,101.18659973144531,94.71434783935547,0.0038706446066498756,0.47641295194625854,20.529760360717773,413.5414733886719,0.5969110727310181,0.0,0.0
188,46.75,66.66325378417969,81.43004608154297,144.75115966796875,101.19510650634766,95.43666076660156,0.0039284443482756615,0.4795745313167572,20.527982711791992,413.5214538574219,0.5290643572807312,0.0,0.0
189,47,66.15235900878906,81.84772491455078,161.6416778564453,101.18659973144531,95.4258041381836,0.003980464302003384,0.4824199378490448,20.526382446289062,413.4013671875,0.5293323397636414,0.0,0.0
190,47.25,66.4952392578125,81.83554077148438,147.85157775878906,101.18745422363281,94.38286590576172,0.004027282353490591,0.48498082160949707,20.523765563964844,413.361328125,0.6286472678184509,0.0,0.0
191,47.5,66.62155151367188,81.9238052368164,153.45555114746094,101.19468688964844,94.81278228759766,0.0040694186463952065,0.4872856140136719,20.52140998840332,413.371337890625,0.5882522463798523,0.0,0.0
