Repository: ulfsri/fsri_materials_database

# Materials and Products Database

## 01_Data

Raw data generated from each apparatus are included here in plain-text format. The data is organized first by material, next by the short name of test apparatus used, and where applicable additional filtering by test settings.

### material.json

Each material directory contains a json file of the same name as the material. This file links the data stored in the repository as well as data and graphs produced by the accompanying scripts (__02_Scripts__) to the respective landing page for the material on the front-end website.

File: 01_Data/Eucalyptus_Flooring/MCC/Eucalyptus_Flooring_30K_min_211028_R4.txt (part 1 of 4)
Sample ID:	C:\MCC\MCC Cal\Test\Eucalyptus_Flooring\Eucalyptus_Flooring_30K_min_211028_R4.txt
Sample Weight (mg):	4.42
Heating Rate (C/s):	0.5
Combustor Temp (C):	900
N2 Flow Rate (cc/min):	80
O2 Flow Rate (cc/min):	20
Calibration File:	C:\MCC\MCC Cal\Coeff1 JN10440_30_210304.txt.txt
T Correction Coefficients:	0	1.024463	0
Time Shift (s):	14
*
Time (s)	Temperature (C)	N2 flow rate (cc/min)	O2 flow rate (cc/min)	Flow Rate (cc/min)	Oxygen (%)	HRR (W/g)	Heating rate (C/s)
-0.001	107.722	80.000	19.995	102.937	20.177	-0.124	-0.032
0.499	107.719	79.999	19.996	102.935	20.177	-0.118	0.001
1.000	107.738	80.002	19.996	102.941	20.178	-0.240	0.022
1.500	107.732	80.000	19.995	102.945	20.177	-0.154	0.015
2.000	107.722	79.999	19.995	102.946	20.179	-0.295	-0.001
2.500	107.744	80.001	19.995	102.948	20.176	-0.042	-0.002
3.000	107.714	79.998	19.996	102.944	20.178	-0.202	0.002
3.500	107.709	79.998	19.995	102.939	20.174	0.088	-0.022
4.000	107.698	80.000	19.996	102.936	20.178	-0.216	-0.025
4.500	107.714	80.000	19.994	102.934	20.177	-0.132	-0.005
5.000	107.715	79.998	19.995	102.931	20.177	-0.156	0.011
5.500	107.743	79.999	19.997	102.937	20.174	0.052	0.023
6.000	107.744	79.999	19.998	102.942	20.178	-0.186	0.029
6.500	107.719	79.999	19.997	102.946	20.176	-0.070	0.003
7.000	107.741	80.000	19.997	102.949	20.178	-0.176	-0.014
7.500	107.736	79.997	19.997	102.952	20.177	-0.124	0.006
8.000	107.758	80.001	19.994	102.948	20.177	-0.150	0.017
8.500	107.742	80.000	19.997	102.942	20.179	-0.260	0.012
9.000	107.730	80.000	19.994	102.937	20.176	-0.058	-0.011
9.500	107.717	80.001	19.996	102.936	20.178	-0.224	-0.026
10.000	107.738	79.999	19.997	102.938	20.180	-0.361	-0.008
10.500	107.758	79.999	19.996	102.941	20.178	-0.224	0.024
11.000	107.741	79.998	19.995	102.939	20.176	-0.074	0.022
11.500	107.778	79.999	19.994	102.938	20.181	-0.393	0.012
12.000	107.731	79.999	19.995	102.938	20.180	-0.373	0.005
12.500	107.709	80.000	19.995	102.939	20.178	-0.196	-0.040
13.000	107.701	80.001	19.994	102.942	20.178	-0.206	-0.049
13.500	107.742	79.999	19.995	102.950	20.178	-0.172	0.001
14.000	107.708	79.999	19.995	102.954	20.178	-0.221	0.020
14.500	107.702	79.999	19.995	102.952	20.178	-0.221	-0.016
15.000	107.724	79.999	19.995	102.944	20.177	-0.168	-0.012
15.500	107.705	80.001	19.995	102.937	20.183	-0.559	0.010
16.000	107.736	80.001	19.995	102.931	20.179	-0.311	0.007
16.500	107.730	80.000	19.995	102.927	20.181	-0.409	0.018
17.000	107.735	80.001	19.995	102.929	20.179	-0.277	0.012
17.500	107.705	80.000	19.994	102.931	20.177	-0.124	-0.013
18.000	107.727	80.000	19.995	102.935	20.179	-0.301	-0.017
18.500	107.717	80.002	19.995	102.938	20.182	-0.478	0.002
19.000	107.737	80.000	19.995	102.941	20.180	-0.377	0.011
19.500	107.703	80.001	19.996	102.942	20.178	-0.199	-0.002
20.000	107.716	80.000	19.995	102.941	20.180	-0.317	-0.017
20.500	107.708	80.002	19.996	102.938	20.179	-0.301	-0.008
21.000	107.736	80.002	19.995	102.936	20.179	-0.261	0.012
21.500	107.675	80.002	19.995	102.940	20.176	-0.080	-0.007
22.000	107.739	80.000	19.995	102.944	20.172	0.237	-0.016
22.500	107.736	80.002	19.995	102.957	20.174	0.068	0.032
23.000	107.711	80.002	19.995	102.969	20.174	0.086	0.017
23.500	107.723	80.000	19.994	102.982	20.169	0.421	-0.020
24.000	107.750	80.000	19.997	102.989	20.171	0.269	0.013
24.500	107.716	80.002	19.995	102.995	20.170	0.409	0.016
25.000	107.715	80.001	19.996	102.995	20.168	0.506	-0.021
25.500	107.718	80.002	19.995	102.996	20.170	0.341	-0.017
26.000	107.739	80.002	19.996	103.002	20.166	0.700	0.013
26.500	107.753	80.001	19.997	103.009	20.165	0.725	0.029
27.000	107.784	80.001	19.996	103.021	20.164	0.791	0.040
27.500	107.770	79.999	19.995	103.031	20.164	0.815	0.031
28.000	107.783	80.000	19.997	103.046	20.161	1.046	0.008
28.500	107.800	80.000	19.995	103.058	20.162	0.972	0.015
29.000	107.810	79.998	19.997	103.069	20.157	1.309	0.029
29.500	107.837	79.999	19.996	103.077	20.156	1.421	0.032
30.000	107.860	79.999	19.997	103.084	20.153	1.592	0.044
30.500	107.883	80.000	19.996	103.085	20.156	1.379	0.048
31.000	107.914	79.999	19.997	103.089	20.157	1.339	0.050
31.500	107.920	79.998	19.996	103.090	20.151	1.760	0.045
32.000	107.975	79.999	19.996	103.095	20.155	1.495	0.049
32.499	108.020	79.998	19.996	103.100	20.152	1.672	0.081
32.999	108.043	79.999	19.996	103.106	20.151	1.732	0.084
33.499	108.067	79.999	19.996	103.108	20.152	1.692	0.057
33.999	108.150	79.999	19.996	103.111	20.151	1.789	0.077
34.499	108.177	79.999	19.996	103.112	20.148	1.969	0.108
34.999	108.169	79.999	19.994	103.113	20.146	2.104	0.065
35.499	108.249	79.998	19.995	103.113	20.144	2.293	0.046
35.999	108.283	79.997	19.997	103.113	20.145	2.160	0.093
36.499	108.321	79.999	19.996	103.115	20.144	2.235	0.093
36.999	108.375	79.998	19.996	103.114	20.145	2.221	0.082
37.499	108.409	79.997	19.996	103.117	20.145	2.179	0.090
37.999	108.479	79.999	19.997	103.118	20.143	2.317	0.096
38.499	108.501	79.998	19.996	103.119	20.143	2.365	0.098
38.999	108.596	79.999	19.996	103.118	20.143	2.343	0.105
39.499	108.663	79.998	19.996	103.118	20.143	2.337	0.140
40.000	108.716	79.997	19.997	103.118	20.143	2.377	0.141
40.500	108.764	79.999	19.996	103.120	20.142	2.409	0.110
40.999	108.824	79.997	19.996	103.118	20.143	2.329	0.104
41.499	108.901	79.999	19.996	103.119	20.143	2.331	0.123
41.999	108.985	79.998	19.996	103.120	20.142	2.423	0.150
42.499	109.048	79.998	19.997	103.120	20.145	2.180	0.154
42.999	109.119	79.998	19.996	103.118	20.143	2.351	0.140
43.499	109.161	79.999	19.996	103.119	20.143	2.343	0.124
43.999	109.263	79.998	19.995	103.120	20.143	2.377	0.129
44.499	109.335	79.998	19.995	103.121	20.143	2.321	0.159
45.000	109.411	79.999	19.994	103.123	20.141	2.453	0.160
45.500	109.478	79.998	19.997	103.130	20.141	2.484	0.145
45.999	109.601	79.999	19.996	103.136	20.140	2.574	0.167
46.499	109.664	79.999	19.995	103.143	20.142	2.433	0.188
46.999	109.736	79.998	19.997	103.147	20.140	2.596	0.160
47.499	109.833	79.999	19.995	103.151	20.139	2.598	0.152
47.999	109.903	79.998	19.995	103.150	20.138	2.675	0.168
48.499	109.997	79.998	19.996	103.150	20.141	2.484	0.166
48.999	110.078	79.999	19.996	103.149	20.139	2.650	0.170
49.499	110.204	79.999	19.997	103.147	20.140	2.542	0.191
49.999	110.205	79.999	19.997	103.147	20.140	2.596	0.167
50.499	110.338	79.999	19.995	103.147	20.139	2.600	0.130
50.999	110.417	79.998	19.996	103.145	20.142	2.440	0.173
51.499	110.475	79.998	19.997	103.142	20.142	2.442	0.175
51.999	110.614	79.997	19.996	103.142	20.139	2.658	0.168
52.499	110.704	79.997	19.996	103.142	20.140	2.596	0.213
52.999	110.838	79.999	19.996	103.143	20.139	2.608	0.226
53.499	110.943	79.999	19.996	103.144	20.143	2.327	0.231
53.999	111.049	79.997	19.996	103.144	20.141	2.454	0.225
54.499	111.123	79.999	19.996	103.146	20.140	2.580	0.195
54.999	111.208	79.998	19.996	103.146	20.137	2.753	0.169
55.499	111.337	79.998	19.997	103.143	20.140	2.594	0.187
55.999	111.426	79.998	19.996	103.144	20.137	2.783	0.216
56.499	111.568	79.999	19.995	103.148	20.138	2.737	0.224
56.999	111.686	79.997	19.996	103.149	20.138	2.721	0.245
57.499	111.759	79.997	19.996	103.149	20.139	2.636	0.226
58.000	111.852	79.998	19.995	103.153	20.139	2.612	0.178
58.500	112.040	79.997	19.995	103.153	20.136	2.845	0.223
58.999	112.150	79.998	19.996	103.153	20.142	2.401	0.289
59.499	112.237	79.996	19.996	103.153	20.140	2.588	0.248
59.999	112.334	79.996	19.996	103.153	20.141	2.490	0.191
60.499	112.439	79.998	19.996	103.152	20.141	2.502	0.193
60.999	112.575	79.999	19.996	103.153	20.140	2.580	0.222
61.499	112.692	79.998	19.997	103.153	20.141	2.524	0.247
61.999	112.812	79.995	19.997	103.152	20.140	2.586	0.245
62.499	112.957	79.997	19.995	103.152	20.141	2.492	0.251
62.999	113.065	79.997	19.996	103.152	20.141	2.474	0.258
63.499	113.206	79.999	19.995	103.152	20.140	2.566	0.251
63.999	113.332	79.998	19.992	103.152	20.139	2.658	0.258
64.499	113.463	79.996	19.995	103.153	20.143	2.321	0.262
64.999	113.601	79.998	19.991	103.154	20.142	2.440	0.263
65.499	113.728	79.997	19.998	103.156	20.143	2.307	0.267
65.999	113.855	79.996	19.995	103.155	20.140	2.554	0.260
66.499	113.987	79.996	19.993	103.155	20.137	2.769	0.256
66.999	114.168	79.993	19.997	103.155	20.141	2.514	0.286
67.500	114.249	79.996	19.997	103.154	20.139	2.669	0.287
68.001	114.371	79.997	19.996	103.153	20.142	2.432	0.233
68.500	114.515	79.997	19.996	103.154	20.136	2.847	0.235
68.999	114.650	79.996	19.996	103.155	20.136	2.845	0.273
69.499	114.771	79.999	19.995	103.154	20.140	2.548	0.268
69.999	114.911	79.995	19.995	103.151	20.138	2.723	0.259
70.499	115.048	79.996	19.994	103.151	20.138	2.719	0.269
70.999	115.181	79.997	19.995	103.151	20.138	2.737	0.273
71.499	115.323	79.998	19.995	103.151	20.136	2.836	0.272
71.999	115.464	79.998	19.995	103.153	20.136	2.850	0.280
72.499	115.623	79.996	19.997	103.155	20.139	2.643	0.291
72.999	115.742	79.997	19.998	103.154	20.134	3.033	0.289
73.499	115.906	79.999	19.993	103.153	20.136	2.830	0.281
73.999	116.024	79.999	19.994	103.153	20.135	2.890	0.283
74.499	116.195	79.997	19.995	103.153	20.136	2.880	0.285
74.999	116.363	79.998	19.995	103.154	20.136	2.824	0.314
75.500	116.482	79.999	19.995	103.154	20.135	2.957	0.313
76.000	116.648	79.996	19.997	103.155	20.140	2.579	0.286
76.499	116.765	80.000	19.994	103.156	20.136	2.840	0.284
76.999	116.893	79.999	19.995	103.159	20.137	2.804	0.265
77.499	117.092	79.998	19.995	103.159	20.136	2.854	0.286
77.999	117.248	80.000	19.995	103.159	20.137	2.790	0.340
78.499	117.377	79.998	19.994	103.158	20.134	3.019	0.320
78.999	117.546	79.999	19.995	103.157	20.136	2.884	0.291
79.499	117.666	79.999	19.996	103.156	20.132	3.156	0.294
80.000	117.831	79.998	19.996	103.157	20.135	2.919	0.288
80.500	117.996	79.999	19.995	103.157	20.134	2.971	0.307
80.999	118.153	79.999	19.994	103.161	20.134	3.015	0.326
81.499	118.286	79.998	19.996	103.167	20.135	2.894	0.306
81.999	118.466	80.000	19.994	103.170	20.134	2.999	0.302
82.499	118.610	79.999	19.995	103.176	20.134	3.027	0.319
82.999	118.804	79.998	19.995	103.180	20.134	3.005	0.331
83.499	118.890	79.998	19.996	103.183	20.130	3.274	0.309
83.999	119.082	80.000	19.996	103.179	20.132	3.123	0.280
84.499	119.236	79.999	19.995	103.180	20.130	3.284	0.312
84.999	119.435	79.997	19.997	103.180	20.127	3.521	0.349
85.499	119.563	79.998	19.993	103.179	20.132	3.131	0.339
85.999	119.735	79.996	19.995	103.180	20.131	3.246	0.313
86.499	119.905	80.001	19.994	103.184	20.128	3.431	0.321
86.999	120.062	79.997	19.995	103.187	20.130	3.274	0.335
87.499	120.186	79.998	19.995	103.187	20.129	3.385	0.305
87.999	120.356	79.998	19.995	103.189	20.131	3.224	0.288
88.499	120.548	79.997	19.994	103.189	20.134	2.993	0.328
88.999	120.682	79.998	19.996	103.190	20.132	3.134	0.344
89.500	120.899	79.997	19.996	103.190	20.132	3.119	0.338
90.000	121.066	79.999	19.999	103.190	20.130	3.254	0.367
90.499	121.244	79.998	19.994	103.189	20.133	3.103	0.364
90.999	121.413	79.997	19.997	103.189	20.132	3.152	0.346
91.499	121.617	79.998	19.993	103.188	20.135	2.913	0.360
91.999	121.750	79.998	19.997	103.186	20.135	2.953	0.355
92.499	121.950	79.998	19.996	103.185	20.134	3.033	0.335
92.999	122.130	80.000	19.995	103.183	20.132	3.131	0.357
93.499	122.333	79.998	19.993	103.182	20.134	3.031	0.382
93.999	122.480	79.999	19.997	103.185	20.133	3.055	0.367
94.499	122.615	80.000	19.995	103.186	20.131	3.234	0.316
94.999	122.869	79.997	19.996	103.187	20.132	3.174	0.335
95.499	123.046	80.000	19.994	103.190	20.131	3.250	0.410
95.999	123.203	80.000	19.994	103.190	20.132	3.160	0.383
96.499	123.404	79.999	19.994	103.189	20.133	3.087	0.346
96.999	123.541	79.999	19.997	103.190	20.132	3.170	0.348
97.499	123.721	80.000	19.994	103.189	20.130	3.288	0.327
97.999	123.909	79.998	19.997	103.190	20.132	3.109	0.342
98.499	124.102	79.999	19.995	103.190	20.128	3.423	0.374
98.999	124.289	80.000	19.993	103.190	20.129	3.376	0.381
99.499	124.488	80.001	19.993	103.191	20.132	3.149	0.383
100.000	124.647	80.001	19.992	103.192	20.130	3.274	0.372
100.500	124.865	79.992	20.004	103.192	20.128	3.427	0.368
100.999	125.065	80.000	19.997	103.191	20.130	3.254	0.398
101.499	125.235	80.002	19.992	103.192	20.130	3.298	0.394
101.999	125.404	80.002	19.995	103.191	20.129	3.340	0.354
102.499	125.627	80.002	19.994	103.190	20.129	3.340	0.366
102.999	125.843	80.003	19.994	103.189	20.129	3.332	0.416
103.499	126.044	80.001	19.995	103.190	20.129	3.361	0.428
103.999	126.235	80.001	19.994	103.189	20.130	3.306	0.404
104.499	126.404	80.001	19.995	103.188	20.131	3.192	0.376
104.999	126.593	80.000	19.994	103.189	20.131	3.240	0.359
105.499	126.814	80.003	19.994	103.189	20.130	3.310	0.384
105.999	127.024	80.001	19.995	103.189	20.130	3.262	0.421
106.499	127.228	80.000	19.995	103.189	20.128	3.437	0.423
106.999	127.416	80.001	19.994	103.191	20.128	3.451	0.403
107.499	127.613	80.000	19.995	103.191	20.130	3.272	0.388
107.999	127.838	79.999	19.994	103.192	20.129	3.391	0.403
108.499	128.028	80.001	19.995	103.192	20.129	3.389	0.419
108.999	128.205	79.999	19.996	103.191	20.129	3.357	0.391
109.499	128.445	80.000	19.994	103.187	20.129	3.345	0.392
109.999	128.653	79.999	19.996	103.186	20.130	3.270	0.432
110.499	128.828	80.000	19.996	103.187	20.127	3.497	0.415
110.999	129.055	79.999	19.995	103.187	20.130	3.274	0.393
111.499	129.248	79.991	20.002	103.189	20.127	3.537	0.411
111.999	129.465	79.999	19.995	103.191	20.129	3.338	0.415
112.499	129.682	79.997	19.997	103.191	20.130	3.322	0.422
112.999	129.885	79.997	19.995	103.191	20.131	3.194	0.427
113.499	130.098	79.998	19.994	103.191	20.131	3.226	0.418
113.999	130.306	79.997	19.995	103.190	20.129	3.355	0.419
114.499	130.502	79.995	19.996	103.193	20.128	3.427	0.413
114.999	130.697	79.997	19.995	103.193	20.132	3.158	0.398
115.499	130.934	79.998	19.997	103.194	20.130	3.276	0.412
115.999	131.156	79.997	19.996	103.194	20.133	3.071	0.445
116.499	131.350	79.999	19.996	103.195	20.133	3.101	0.437
116.999	131.563	79.998	19.997	103.195	20.130	3.254	0.412
117.499	131.767	79.999	19.995	103.195	20.129	3.334	0.412
117.999	131.971	79.998	19.995	103.196	20.131	3.204	0.412
118.499	132.220	79.997	19.996	103.196	20.131	3.182	0.430
118.999	132.384	79.997	19.995	103.195	20.130	3.282	0.433
119.499	132.634	79.998	19.995	103.195	20.129	3.367	0.414
119.999	132.860	79.998	19.995	103.195	20.132	3.160	0.445
120.499	133.078	79.998	19.995	103.195	20.133	3.107	0.460
120.999	133.290	79.999	19.996	103.195	20.130	3.278	0.437
121.499	133.530	79.998	19.995	103.194	20.134	2.985	0.441
121.999	133.721	79.999	19.995	103.194	20.133	3.045	0.441
122.499	133.956	79.998	19.996	103.194	20.130	3.300	0.428
122.999	134.170	79.999	19.997	103.193	20.136	2.867	0.438
123.499	134.404	79.997	19.996	103.193	20.133	3.057	0.449
123.999	134.602	79.999	19.996	103.194	20.130	3.272	0.440
124.499	134.839	79.999	19.997	103.193	20.128	3.401	0.433
124.999	135.057	79.997	19.996	103.194	20.131	3.252	0.445
125.499	135.278	79.999	19.996	103.195	20.130	3.264	0.447
125.999	135.492	80.000	19.995	103.194	20.131	3.232	0.437
126.499	135.693	79.999	19.995	103.193	20.133	3.083	0.425
126.999	135.925	79.999	19.996	103.193	20.133	3.079	0.424
127.499	136.187	79.997	19.997	103.193	20.133	3.051	0.464
127.999	136.407	79.997	19.995	103.192	20.131	3.204	0.488
128.500	136.650	79.998	19.995	103.192	20.134	2.999	0.472
129.000	136.852	79.998	19.997	103.193	20.132	3.110	0.454
129.500	137.099	79.999	19.996	103.193	20.134	2.971	0.448
130.000	137.321	79.999	19.995	103.192	20.134	3.035	0.459
130.500	137.562	79.998	19.996	103.192	20.135	2.921	0.466
131.000	137.812	79.998	19.996	103.192	20.136	2.818	0.477
131.500	137.997	79.998	19.996	103.193	20.133	3.087	0.463
132.000	138.247	79.997	19.996	103.194	20.133	3.079	0.435
132.500	138.482	79.997	19.996	103.195	20.133	3.107	0.460
133.000	138.712	79.998	19.995	103.197	20.132	3.178	0.475
133.500	138.926	79.996	19.996	103.199	20.133	3.071	0.454
134.000	139.156	79.998	19.995	103.198	20.132	3.126	0.443
134.500	139.381	79.999	19.996	103.198	20.132	3.152	0.449
135.000	139.636	79.998	19.994	103.198	20.135	2.957	0.468
135.500	139.851	79.998	19.995	103.196	20.129	3.358	0.476
136.000	140.118	79.997	19.996	103.195	20.135	2.921	0.476
136.500	140.334	79.997	19.994	103.195	20.137	2.796	0.482
137.000	140.555	79.999	19.996	103.195	20.133	3.037	0.460
137.500	140.823	79.998	19.995	103.195	20.131	3.190	0.463
138.000	141.021	79.999	19.995	103.195	20.131	3.252	0.477
138.500	141.244	79.997	19.995	103.195	20.135	2.957	0.444
139.000	141.466	79.997	19.996	103.196	20.132	3.158	0.433
139.500	141.713	79.998	19.995	103.195	20.130	3.282	0.457
140.000	141.973	79.995	19.997	103.195	20.131	3.240	0.489
140.500	142.180	79.997	19.996	103.194	20.133	3.089	0.487
141.000	142.453	79.998	19.996	103.194	20.132	3.119	0.473
141.500	142.631	79.997	19.996	103.195	20.131	3.192	0.465
142.000	142.894	79.997	19.995	103.195	20.133	3.093	0.446
142.500	143.151	79.997	19.996	103.196	20.132	3.166	0.481
143.000	143.356	79.998	19.994	103.196	20.132	3.170	0.491
143.500	143.619	79.997	19.996	103.195	20.131	3.240	0.465
144.000	143.887	79.996	19.996	103.194	20.131	3.234	0.499
144.500	144.111	79.997	19.995	103.194	20.131	3.218	0.511
145.000	144.326	79.999	19.994	103.192	20.132	3.141	0.466
145.500	144.544	79.998	19.997	103.191	20.128	3.435	0.436
146.000	144.797	79.996	19.996	103.191	20.131	3.222	0.452
146.500	145.032	79.997	19.996	103.191	20.133	3.071	0.480
147.000	145.282	79.997	19.996	103.190	20.132	3.121	0.487
147.500	145.506	79.997	19.996	103.190	20.132	3.172	0.479
148.000	145.757	79.997	19.997	103.191	20.133	3.085	0.474
148.500	146.032	79.997	19.997	103.192	20.133	3.099	0.500
149.000	146.242	79.997	19.997	103.192	20.134	3.005	0.506
149.500	146.509	79.998	19.998	103.192	20.131	3.192	0.481
150.000	146.697	79.997	19.997	103.192	20.136	2.870	0.466
150.500	147.004	79.997	19.998	103.192	20.133	3.059	0.475
151.000	147.237	79.998	19.996	103.192	20.132	3.119	0.517
151.500	147.452	79.999	19.995	103.191	20.134	2.987	0.494
152.000	147.676	79.998	19.997	103.192	20.133	3.073	0.443
152.500	147.904	79.998	20.000	103.192	20.132	3.115	0.445
153.000	148.165	79.999	19.996	103.191	20.133	3.079	0.470
153.500	148.385	79.998	19.997	103.191	20.134	2.971	0.485
154.000	148.620	79.999	19.997	103.191	20.133	3.059	0.468
154.500	148.892	79.998	19.996	103.189	20.134	2.969	0.481
155.000	149.117	79.997	19.996	103.189	20.134	2.995	0.502
155.500	149.368	79.999	19.995	103.187	20.132	3.123	0.487
156.000	149.615	79.999	19.994	103.187	20.133	3.039	0.486
156.500	149.857	79.999	19.996	103.187	20.133	3.055	0.494
157.000	150.106	80.000	19.997	103.187	20.134	3.033	0.491
157.500	150.325	79.999	19.997	103.188	20.131	3.199	0.480
158.000	150.580	79.999	19.997	103.188	20.132	3.161	0.471
158.500	150.858	80.000	19.994	103.187	20.133	3.089	0.503
159.000	151.077	80.000	19.995	103.188	20.134	3.011	0.515
159.500	151.317	79.999	19.995	103.188	20.130	3.292	0.478
160.000	151.547	79.999	19.995	103.188	20.134	3.011	0.464
160.500	151.753	80.000	19.995	103.188	20.133	3.081	0.453
161.000	152.025	80.001	19.996	103.190	20.134	3.033	0.457
161.500	152.300	80.000	19.993	103.189	20.132	3.131	0.513
162.000	152.558	79.999	19.995	103.187	20.132	3.121	0.540
162.500	152.789	80.000	19.994	103.188	20.132	3.155	0.511
163.000	153.009	80.001	19.993	103.188	20.130	3.270	0.470
163.500	153.281	80.001	19.995	103.189	20.133	3.101	0.472
164.000	153.464	80.002	19.994	103.189	20.132	3.141	0.474
164.500	153.728	79.997	19.997	103.191	20.132	3.141	0.451
165.000	153.998	80.000	19.994	103.189	20.132	3.131	0.490
165.500	154.216	80.002	19.994	103.190	20.133	3.079	0.511
166.000	154.463	80.001	19.994	103.189	20.134	2.991	0.477
166.500	154.709	79.999	19.993	103.187	20.130	3.284	0.479
167.000	154.917	79.998	19.995	103.184	20.135	2.932	0.474
167.500	155.189	79.999	19.995	103.182	20.132	3.145	0.467
168.000	155.448	79.997	19.996	103.180	20.133	3.037	0.505
168.500	155.654	80.000	19.994	103.180	20.133	3.099	0.498
169.000	155.924	80.000	19.994	103.181	20.130	3.288	0.471
169.500	156.180	79.997	19.996	103.184	20.131	3.200	0.501
170.000	156.412	80.000	19.995	103.187	20.133	3.055	0.507
170.500	156.673	80.000	19.994	103.188	20.132	3.125	0.490
171.000	156.904	79.999	19.993	103.188	20.131	3.214	0.493
171.500	157.160	80.000	19.995	103.190	20.132	3.170	0.490
172.000	157.394	79.999	19.994	103.191	20.132	3.168	0.489
172.500	157.629	79.998	19.995	103.190	20.132	3.159	0.480
173.000	157.935	79.998	19.997	103.186	20.128	3.455	0.505
173.500	158.122	79.999	19.996	103.186	20.132	3.145	0.517
174.000	158.386	79.999	19.994	103.185	20.133	3.091	0.472
174.500	158.617	80.000	19.994	103.185	20.128	3.400	0.473
175.000	158.865	79.999	19.995	103.186	20.131	3.183	0.487
175.500	159.126	80.001	19.994	103.190	20.131	3.222	0.494
176.000	159.385	79.997	19.996	103.191	20.129	3.372	0.515
176.500	159.585	79.999	19.994	103.190	20.128	3.451	0.489
177.000	159.846	80.002	19.993	103.186	20.129	3.362	0.460
177.500	160.089	80.000	19.995	103.186	20.127	3.491	0.483
178.000	160.313	79.998	19.995	103.183	20.130	3.288	0.486
178.500	160.643	80.000	19.996	103.182	20.133	3.107	0.510
179.000	160.819	80.000	19.995	103.182	20.130	3.322	0.530
179.500	161.093	80.000	19.996	103.185	20.130	3.302	0.478
180.000	161.355	80.002	19.994	103.185	20.131	3.210	0.493
180.500	161.580	79.999	19.996	103.188	20.130	3.302	0.511
181.000	161.846	80.002	19.993	103.188	20.129	3.360	0.489
181.500	162.114	80.000	19.995	103.190	20.128	3.467	0.513
182.000	162.350	80.001	19.997	103.189	20.127	3.531	0.519
182.500	162.606	80.001	19.995	103.188	20.127	3.493	0.497
183.000	162.863	79.999	19.995	103.188	20.129	3.342	0.503
183.500	163.097	80.001	19.995	103.187	20.130	3.298	0.503
184.000	163.375	80.001	19.994	103.185	20.130	3.320	0.502
184.500	163.565	80.000	19.994	103.183	20.131	3.191	0.490
185.000	163.835	80.001	19.994	103.182	20.129	3.360	0.464
185.500	164.069	80.000	19.995	103.181	20.129	3.344	0.482
186.000	164.339	79.999	19.996	103.183	20.129	3.376	0.503
186.500	164.581	80.000	19.995	103.185	20.132	3.157	0.508
187.000	164.834	80.001	19.994	103.186	20.131	3.206	0.503
187.500	165.086	80.000	19.994	103.189	20.128	3.406	0.500
188.000	165.343	80.001	19.996	103.191	20.129	3.332	0.507
188.500	165.633	79.999	19.996	103.190	20.129	3.376	0.528
189.000	165.863	79.998	19.996	103.188	20.128	3.404	0.534
189.500	166.086	79.999	19.995	103.189	20.129	3.338	0.487
190.000	166.377	80.000	19.995	103.189	20.132	3.165	0.484
190.500	166.593	79.999	19.995	103.186	20.131	3.229	0.510
191.000	166.819	80.001	19.995	103.184	20.130	3.258	0.474
191.500	167.087	79.997	19.994	103.185	20.129	3.376	0.468
192.000	167.325	79.999	19.998	103.186	20.128	3.434	0.500
192.500	167.586	79.998	19.996	103.183	20.131	3.183	0.503
193.000	167.864	79.998	19.996	103.186	20.130	3.318	0.519
193.500	168.072	79.997	19.996	103.186	20.129	3.376	0.512
194.000	168.334	79.998	19.994	103.180	20.133	3.071	0.478
194.500	168.561	79.999	19.995	103.177	20.135	2.918	0.480
195.000	168.822	79.999	19.992	103.173	20.133	3.098	0.489
195.500	169.075	79.999	19.994	103.169	20.130	3.313	0.501
196.000	169.329	79.998	19.996	103.171	20.131	3.217	0.510
196.500	169.588	79.999	19.995	103.177	20.131	3.211	0.510
197.000	169.813	79.997	19.994	103.181	20.133	3.074	0.499
197.500	170.093	79.997	19.995	103.185	20.129	3.371	0.495
198.000	170.316	80.000	19.994	103.186	20.131	3.187	0.504
198.500	170.609	79.999	19.994	103.184	20.129	3.327	0.509
199.000	170.832	79.996	19.995	103.182	20.130	3.271	0.516
199.500	171.125	79.998	19.994	103.180	20.129	3.343	0.516
200.000	171.354	79.999	19.994	103.180	20.130	3.285	0.519
200.500	171.624	79.997	19.995	103.178	20.133	3.089	0.511
201.000	171.869	79.997	19.995	103.177	20.132	3.157	0.507
201.500	172.060	79.999	19.995	103.177	20.131	3.223	0.476
202.000	172.345	79.997	19.994	103.176	20.128	3.400	0.456
202.500	172.598	79.997	19.996	103.178	20.132	3.135	0.507
203.000	172.864	79.997	19.995	103.182	20.131	3.185	0.529
203.500	173.122	80.000	19.993	103.183	20.132	3.149	0.522
204.000	173.345	79.999	19.994	103.179	20.132	3.165	0.502
204.500	173.594	79.999	19.994	103.175	20.135	2.940	0.477
205.000	173.853	79.997	19.993	103.169	20.135	2.928	0.490
205.500	174.112	79.998	19.993	103.163	20.133	3.062	0.512
206.000	174.347	79.999	19.994	103.162	20.132	3.151	0.506
206.500	174.588	79.997	19.996	103.164	20.135	2.898	0.485
207.000	174.825	79.998	19.996	103.164	20.134	2.972	0.477
207.500	175.133	79.998	19.995	103.162	20.132	3.177	0.512
208.000	175.327	79.998	19.996	103.162	20.131	3.181	0.524
208.500	175.582	80.000	19.993	103.159	20.133	3.049	0.475
209.000	175.853	79.998	19.995	103.157	20.130	3.318	0.487
209.500	176.114	79.998	19.996	103.156	20.132	3.121	0.529
210.000	176.339	80.000	19.996	103.157	20.134	2.980	0.509
210.500	176.613	79.999	19.996	103.157	20.134	3.014	0.493
211.000	176.828	79.997	19.996	103.163	20.135	2.950	0.494
211.500	177.085	79.997	19.994	103.164	20.134	2.992	0.480
212.000	177.330	79.999	19.996	103.171	20.136	2.867	0.487
212.500	177.570	79.998	19.996	103.175	20.135	2.897	0.494
213.000	177.831	79.997	19.998	103.177	20.133	3.104	0.493
213.500	178.077	79.999	19.997	103.173	20.134	3.020	0.504
214.000	178.331	79.998	19.995	103.170	20.130	3.261	0.503
214.500	178.586	80.000	19.996	103.165	20.134	3.028	0.505
215.000	178.839	79.999	19.995	103.165	20.131	3.197	0.509
215.500	179.076	79.997	19.995	103.166	20.132	3.138	0.500
216.000	179.324	79.999	19.995	103.166	20.132	3.128	0.488
216.500	179.588	79.999	19.995	103.167	20.131	3.225	0.499
217.000	179.836	79.999	19.995	103.164	20.132	3.138	0.512
217.500	180.073	79.998	19.996	103.164	20.134	2.984	0.499
218.000	180.320	79.998	19.994	103.165	20.134	3.014	0.484
218.500	180.621	80.000	19.995	103.164	20.135	2.958	0.516
219.000	180.837	79.996	19.995	103.164	20.132	3.154	0.532
219.500	181.125	79.998	19.995	103.171	20.131	3.203	0.510
220.000	181.380	79.999	19.995	103.170	20.133	3.094	0.524
220.500	181.573	79.999	19.995	103.165	20.130	3.299	0.496
221.000	181.854	79.999	19.995	103.164	20.133	3.046	0.461
221.500	182.109	79.999	19.995	103.165	20.132	3.137	0.505
222.000	182.365	79.998	19.994	103.160	20.132	3.134	0.523
222.500	182.570	79.998	19.996	103.156	20.132	3.150	0.487
223.000	182.840	79.998	19.996	103.155	20.135	2.928	0.468
223.500	183.097	79.998	19.995	103.155	20.134	3.026	0.501
224.000	183.394	80.000	19.994	103.154	20.134	3.022	0.541
224.500	183.607	79.999	19.994	103.152	20.136	2.849	0.532
225.000	183.857	79.997	19.996	103.152	20.135	2.940	0.486
225.500	184.111	79.996	19.996	103.153	20.135	2.944	0.484
226.000	184.316	79.998	19.995	103.153	20.133	3.042	0.481
226.500	184.592	79.998	19.995	103.153	20.137	2.787	0.470
227.000	184.816	79.998	19.996	103.153	20.138	2.685	0.491
227.500	185.100	79.998	19.995	103.152	20.135	2.917	0.504
228.000	185.306	79.998	19.995	103.152	20.133	3.070	0.499
228.500	185.543	79.999	19.995	103.152	20.133	3.040	0.466
229.000	185.842	79.997	19.996	103.152	20.130	3.309	0.490
229.500	186.071	79.998	19.996	103.153	20.133	3.080	0.533
230.000	186.358	79.999	19.996	103.153	20.131	3.186	0.522
230.500	186.610	79.998	19.996	103.155	20.130	3.309	0.527
231.000	186.887	79.997	19.996	103.159	20.134	3.028	0.534
231.500	187.122	79.999	19.996	103.159	20.131	3.249	0.520
232.000	187.375	79.998	19.996	103.159	20.133	3.098	0.500
232.500	187.621	79.999	19.996	103.159	20.135	2.934	0.493
233.000	187.814	79.998	19.996	103.156	20.132	3.120	0.469
233.500	188.109	79.998	19.996	103.153	20.135	2.954	0.464
234.000	188.339	79.998	19.997	103.152	20.134	2.978	0.507
234.500	188.584	79.999	19.996	103.152	20.134	3.028	0.500
235.000	188.817	80.000	19.994	103.151	20.132	3.168	0.477
235.500	189.051	79.997	19.997	103.151	20.134	2.996	0.472
236.000	189.302	80.001	19.995	103.152	20.132	3.158	0.476
236.500	189.566	79.998	19.998	103.153	20.134	3.014	0.500
237.000	189.809	79.999	19.997	103.152	20.132	3.174	0.511
237.500	190.077	79.997	19.998	103.152	20.133	3.054	0.510
238.000	190.322	79.998	19.995	103.151	20.133	3.070	0.512
238.500	190.574	79.999	19.999	103.150	20.131	3.223	0.505
239.000	190.799	79.999	19.997	103.148	20.134	3.034	0.487
239.500	191.066	79.999	19.997	103.148	20.133	3.050	0.484
240.000	191.280	80.000	19.997	103.148	20.131	3.209	0.486
240.500	191.584	80.000	19.997	103.149	20.133	3.048	0.500
241.000	191.791	80.000	19.995	103.149	20.134	2.968	0.515
241.500	192.020	80.000	19.996	103.150	20.131	3.231	0.473
242.000	192.245	80.000	19.995	103.151	20.132	3.155	0.445
242.500	192.536	79.999	19.997	103.151	20.133	3.106	0.485
243.000	192.759	79.999	19.997	103.151	20.132	3.138	0.515
243.500	192.988	80.000	19.995	103.152	20.132	3.150	0.483
244.000	193.272	80.000	19.995	103.152	20.129	3.383	0.482
244.500	193.493	80.000	19.995	103.152	20.132	3.142	0.509
245.000	193.772	79.999	19.998	103.152	20.131	3.233	0.503
245.500	193.986	79.998	19.997	103.151	20.131	3.183	0.497
246.000	194.284	79.999	19.995	103.150	20.128	3.464	0.502
246.500	194.510	80.000	19.997	103.150	20.132	3.110	0.518
247.000	194.755	80.000	19.995	103.149	20.135	2.952	0.497
247.500	195.011	79.998	19.996	103.149	20.130	3.309	0.486
248.000	195.232	79.998	19.996	103.150	20.132	3.132	0.490
248.500	195.475	79.998	19.997	103.151	20.132	3.161	0.471
249.000	195.714	79.998	19.997	103.152	20.127	3.480	0.473
249.500	195.938	80.000	19.995	103.153	20.130	3.313	0.473
250.000	196.177	79.997	19.995	103.153	20.130	3.277	0.463
250.500	196.482	80.000	19.995	103.153	20.128	3.414	0.504
251.000	196.684	79.998	19.995	103.153	20.127	3.484	0.526
251.500	196.938	79.998	19.994	103.153	20.127	3.496	0.481
252.000	197.175	80.001	19.995	103.154	20.125	3.626	0.473
252.500	197.427	79.995	19.995	103.155	20.129	3.363	0.490
253.000	197.641	79.999	19.994	103.155	20.127	3.494	0.477
253.500	197.898	80.001	19.990	103.155	20.128	3.454	0.468
254.000	198.173	79.992	20.002	103.156	20.126	3.548	0.502
254.500	198.384	80.000	19.996	103.153	20.125	3.620	0.510
255.000	198.611	79.994	19.995	103.153	20.126	3.566	0.462
255.500	198.841	79.996	19.998	103.153	20.123	3.775	0.447
256.000	199.116	79.999	19.994	103.152	20.125	3.620	0.481
256.500	199.394	80.002	19.993	103.152	20.125	3.654	0.528
257.000	199.624	79.999	19.994	103.155	20.125	3.652	0.530
257.500	199.835	79.998	19.992	103.155	20.122	3.839	0.475
258.000	200.093	79.996	19.997	103.155	20.125	3.689	0.455
258.500	200.348	80.004	19.993	103.155	20.122	3.867	0.491
259.000	200.579	80.004	19.993	103.155	20.121	3.950	0.500
259.500	200.844	80.005	19.994	103.155	20.123	3.789	0.491
260.000	201.046	80.000	19.991	103.155	20.125	3.654	0.481
260.500	201.354	80.001	19.993	103.156	20.126	3.592	0.489
261.000	201.576	80.000	20.000	103.157	20.124	3.751	0.520
261.500	201.800	79.997	19.999	103.156	20.124	3.725	0.488
262.000	202.063	80.002	19.993	103.155	20.124	3.745	0.467
262.500	202.321	79.998	19.995	103.155	20.124	3.705	0.504
263.000	202.544	79.999	19.996	103.154	20.127	3.514	0.501
263.500	202.808	80.001	19.996	103.154	20.123	3.835	0.484
264.000	203.036	80.001	19.994	103.156	20.126	3.602	0.490
264.500	203.232	80.000	19.994	103.157	20.124	3.743	0.458
265.000	203.533	80.000	19.995	103.155	20.127	3.489	0.461
265.500	203.775	80.000	19.994	103.155	20.125	3.642	0.520
266.000	204.032	80.000	19.993	103.154	20.123	3.819	0.521
266.500	204.245	80.000	19.994	103.154	20.126	3.610	0.484
267.000	204.505	80.000	19.995	103.154	20.121	3.923	0.472
267.500	204.750	80.002	19.993	103.154	20.119	4.110	0.489
268.000	204.970	79.998	19.995	103.154	20.123	3.771	0.485
268.500	205.249	80.000	19.994	103.154	20.121	3.921	0.482
269.000	205.446	79.998	19.994	103.155	20.121	3.953	0.488
269.500	205.702	79.998	19.997	103.154	20.122	3.861	0.465
270.000	205.970	80.000	19.996	103.154	20.120	4.032	0.489
270.500	206.198	79.999	19.992	103.155	20.119	4.116	0.510
271.000	206.445	79.999	19.994	103.154	20.118	4.191	0.485
271.500	206.653	79.996	19.994	103.154	20.120	3.994	0.465
272.000	206.917	79.997	19.997	103.154	20.122	3.892	0.463
272.500	207.197	79.998	19.995	103.153	20.121	3.910	0.508
273.000	207.398	80.000	19.992	103.152	20.121	3.962	0.512
273.500	207.681	79.998	19.995	103.153	20.120	4.014	0.483
274.000	207.951	79.999	19.995	103.153	20.117	4.223	0.519
274.500	208.196	80.000	19.993	103.152	20.121	3.913	0.534
275.000	208.414	79.998	19.995	103.152	20.121	3.958	0.489
275.500	208.651	79.997	19.997	103.148	20.123	3.795	0.459
276.000	208.928	79.999	19.995	103.146	20.120	4.028	0.485
276.500	209.199	79.997	19.995	103.143	20.122	3.861	0.531
277.000	209.449	79.999	19.995	103.143	20.120	3.996	0.534
277.500	209.700	79.998	19.997	103.143	20.118	4.155	0.511
278.000	209.920	79.997	19.996	103.147	20.119	4.123	0.486
278.500	210.185	80.000	19.995	103.148	20.120	4.028	0.478
279.000	210.416	79.998	19.994	103.150	20.120	4.052	0.491
279.500	210.667	79.996	19.997	103.150	20.114	4.456	0.489
280.000	210.915	79.999	19.993	103.149	20.115	4.371	0.490
280.500	211.145	79.998	19.994	103.149	20.117	4.245	0.488
281.000	211.414	79.999	19.995	103.152	20.119	4.122	0.489
281.500	211.645	79.997	19.995	103.158	20.117	4.213	0.499
282.000	211.886	79.999	19.996	103.163	20.121	3.946	0.486
282.500	212.172	79.999	19.995	103.164	20.118	4.195	0.500
283.000	212.367	79.999	19.995	103.164	20.118	4.162	0.504
283.500	212.648	80.000	19.993	103.162	20.116	4.301	0.478
284.000	212.851	79.997	19.996	103.156	20.117	4.267	0.480
284.500	213.127	79.999	19.995	103.152	20.118	4.154	0.482
285.000	213.372	79.999	19.996	103.152	20.116	4.343	0.500
285.500	213.602	80.000	19.995	103.152	20.115	4.393	0.498
286.000	213.876	79.999	19.994	103.152	20.116	4.319	0.490
286.500	214.143	79.998	19.995	103.152	20.113	4.544	0.523
287.000	214.388	79.998	19.994	103.152	20.115	4.353	0.526
287.500	214.618	79.999	19.993	103.154	20.115	4.347	0.493
288.000	214.861	79.999	19.994	103.156	20.112	4.568	0.474
288.500	215.123	79.998	19.995	103.159	20.114	4.460	0.489
289.000	215.397	79.998	19.996	103.160	20.112	4.566	0.521
289.500	215.597	79.999	19.995	103.160	20.110	4.725	0.505
290.000	215.887	79.999	19.996	103.161	20.112	4.578	0.482
290.500	216.105	79.998	19.995	103.161	20.114	4.456	0.499
291.000	216.377	79.997	19.997	103.157	20.112	4.604	0.499
291.500	216.633	79.998	19.994	103.155	20.111	4.679	0.509
292.000	216.880	79.996	19.999	103.155	20.110	4.755	0.516
292.500	217.121	79.998	19.997	103.152	20.109	4.811	0.496
293.000	217.344	79.995	19.998	103.154	20.109	4.793	0.476
293.500	217.607	79.999	19.995	103.154	20.105	5.084	0.475
294.000	217.847	80.000	19.996	103.154	20.111	4.709	0.494
294.500	218.137	80.000	19.992	103.154	20.106	5.046	0.517
295.000	218.376	79.997	19.996	103.156	20.108	4.875	0.530
295.500	218.630	79.999	19.995	103.153	20.108	4.926	0.511
296.000	218.886	80.000	19.994	103.154	20.106	5.036	0.501
296.500	219.125	79.999	19.996	103.154	20.105	5.106	0.502
297.000	219.387	80.000	19.995	103.153	20.104	5.179	0.498
297.500	219.630	80.000	19.995	103.152	20.103	5.255	0.503
298.000	219.873	79.997	19.996	103.153	20.103	5.227	0.496
298.500	220.136	79.999	19.995	103.153	20.103	5.267	0.496
299.000	220.400	79.997	19.996	103.152	20.101	5.387	0.517
299.500	220.652	79.997	20.000	103.153	20.102	5.361	0.522
300.000	220.899	80.001	19.993	103.152	20.101	5.365	0.507
300.500	221.108	79.998	19.999	103.153	20.102	5.347	0.477
301.000	221.376	80.000	19.998	103.152	20.100	5.450	0.466
301.500	221.631	80.000	19.995	103.155	20.101	5.422	0.500
302.000	221.861	80.002	19.994	103.155	20.100	5.478	0.504
302.500	222.155	80.002	19.991	103.155	20.099	5.556	0.505
303.000	222.400	79.998	19.995	103.156	20.101	5.418	0.531
303.500	222.644	79.997	19.996	103.157	20.101	5.399	0.514
304.000	222.918	79.997	19.993	103.156	20.103	5.283	0.504
304.500	223.131	80.001	19.996	103.156	20.100	5.444	0.503
305.000	223.384	80.001	19.997	103.157	20.101	5.379	0.476
305.500	223.642	80.000	19.994	103.157	20.103	5.289	0.488
306.000	223.867	79.994	20.002	103.158	20.101	5.369	0.497
306.500	224.136	79.996	19.996	103.158	20.102	5.337	0.488
307.000	224.348	79.998	19.995	103.158	20.101	5.428	0.487
307.500	224.625	79.997	19.994	103.157	20.103	5.267	0.485
308.000	224.869	79.999	19.998	103.158	20.099	5.520	0.505
308.500	225.106	79.997	19.995	103.156	20.098	5.646	0.501
309.000	225.344	79.996	19.997	103.157	20.098	5.648	0.478
309.500	225.641	79.996	19.996	103.156	20.097	5.692	0.505
310.000	225.881	79.999	19.994	103.155	20.098	5.586	0.536
310.500	226.114	80.002	19.991	103.154	20.098	5.650	0.505
311.000	226.346	79.999	19.994	103.155	20.094	5.911	0.469
311.500	226.633	79.998	19.993	103.155	20.094	5.923	0.492
312.000	226.845	79.999	19.997	103.156	20.095	5.865	0.509
312.500	227.097	79.998	19.995	103.157	20.096	5.773	0.482
313.000	227.350	79.997	19.996	103.157	20.094	5.881	0.485
313.500	227.607	79.999	19.995	103.156	20.093	5.988	0.507
314.000	227.860	79.999	19.995	103.156	20.094	5.899	0.510
314.500	228.133	79.999	19.994	103.156	20.092	6.056	0.518
315.000	228.394	79.999	19.994	103.155	20.092	6.062	0.530
315.500	228.640	79.999	19.995	103.155	20.095	5.870	0.520
316.000	228.906	79.999	19.994	103.156	20.093	5.964	0.510
316.500	229.138	80.001	19.994	103.156	20.092	6.079	0.505
317.000	229.399	80.000	19.994	103.157	20.091	6.101	0.496
317.500	229.696	80.001	19.994	103.159	20.094	5.886	0.525
318.000	229.925	80.002	19.994	103.159	20.089	6.297	0.542
318.500	230.207	80.002	19.992	103.158	20.093	5.996	0.519
319.000	230.431	80.000	19.996	103.158	20.091	6.121	0.509
319.500	230.692	79.998	19.992	103.157	20.091	6.151	0.495
320.000	230.962	79.996	20.001	103.156	20.092	6.092	0.508
320.500	231.194	79.999	19.999	103.154	20.089	6.305	0.516
321.000	231.465	80.001	19.989	103.153	20.088	6.372	0.502
321.500	231.703	79.997	19.997	103.156	20.085	6.536	0.506
322.000	231.972	79.999	19.995	103.156	20.086	6.478	0.508
322.500	232.213	79.999	19.995	103.155	20.086	6.528	0.509
323.000	232.462	79.998	19.995	103.156	20.086	6.522	0.500
323.500	232.715	79.998	19.996	103.157	20.086	6.520	0.496
324.000	232.980	79.997	19.996	103.154	20.083	6.678	0.510
324.500	233.212	79.999	19.995	103.154	20.082	6.777	0.507
325.000	233.490	79.997	19.994	103.155	20.086	6.508	0.504
325.500	233.733	79.997	19.996	103.156	20.085	6.530	0.516
326.000	233.955	79.998	19.996	103.160	20.084	6.658	0.493
326.500	234.193	79.997	19.995	103.160	20.083	6.712	0.462
327.000	234.437	79.998	19.997	103.161	20.084	6.608	0.471
327.500	234.700	79.998	19.996	103.164	20.084	6.660	0.495
328.000	234.992	79.997	19.996	103.164	20.082	6.811	0.531
328.500	235.224	79.996	19.995	103.161	20.082	6.811	0.540
329.000	235.484	79.996	19.994	103.161	20.081	6.881	0.509
329.500	235.740	79.997	19.996	103.161	20.081	6.835	0.504
330.000	235.971	79.997	19.998	103.163	20.081	6.863	0.501
330.500	236.235	79.996	19.997	103.161	20.081	6.835	0.490
331.000	236.481	79.998	19.997	103.160	20.081	6.865	0.502
331.500	236.760	79.997	19.997	103.162	20.080	6.959	0.518
332.000	236.990	79.998	19.997	103.160	20.081	6.837	0.517
332.500	237.257	79.999	19.996	103.158	20.079	6.982	0.503
333.000	237.497	79.997	19.997	103.157	20.078	7.050	0.502
333.500	237.726	79.999	19.996	103.157	20.076	7.249	0.488
334.000	238.015	79.998	19.996	103.156	20.078	7.070	0.494
334.500	238.246	79.998	19.997	103.155	20.078	7.060	0.519
335.000	238.532	79.999	19.996	103.154	20.079	6.971	0.519
335.500	238.726	79.999	19.997	103.153	20.076	7.228	0.499
336.000	238.963	79.999	19.995	103.152	20.078	7.040	0.455
336.500	239.215	79.999	19.995	103.152	20.075	7.281	0.460
337.000	239.483	79.999	19.996	103.152	20.076	7.243	0.504
337.500	239.709	79.999	19.998	103.152	20.073	7.409	0.507
338.000	239.944	79.997	19.997	103.152	20.073	7.440	0.478
338.500	240.245	80.000	19.996	103.154	20.071	7.572	0.499
339.000	240.492	80.001	19.994	103.155	20.074	7.345	0.542
339.500	240.749	79.998	19.996	103.155	20.073	7.470	0.526
340.000	240.969	80.001	19.994	103.154	20.075	7.327	0.491
340.500	241.186	79.998	19.996	103.154	20.074	7.359	0.457
341.000	241.474	80.001	19.995	103.152	20.070	7.664	0.471
341.500	241.724	80.001	19.995	103.151	20.070	7.622	0.522
342.000	242.001	80.001	19.994	103.151	20.068	7.819	0.532
342.500	242.267	80.000	19.995	103.153	20.072	7.508	0.535
343.000	242.527	80.002	19.994	103.155	20.070	7.630	0.534
343.500	242.783	80.000	19.994	103.156	20.068	7.773	0.521
344.000	243.045	80.000	19.995	103.156	20.071	7.550	0.517
344.500	243.303	80.000	19.995	103.156	20.071	7.604	0.519
345.000	243.537	80.001	19.994	103.154	20.069	7.759	0.506
345.500	243.780	80.001	19.993	103.152	20.069	7.699	0.485
346.000	244.015	80.000	19.996	103.151	20.070	7.691	0.477
346.500	244.289	80.000	19.994	103.151	20.068	7.838	0.493
347.000	244.513	79.999	19.994	103.153	20.069	7.753	0.503
347.500	244.749	79.998	19.996	103.154	20.065	7.990	0.479
