Repository: ulfsri/fsri_materials_database

# Materials and Products Database

## 01_Data

Raw data generated from each apparatus are included here in plain-text format. The data is organized first by material, next by the short name of test apparatus used, and where applicable additional filtering by test settings.

### material.json

Each material directory contains a json file of the same name as the material. This file links the data stored in the repository as well as data and graphs produced by the accompanying scripts (__02_Scripts__) to the respective landing page for the material on the front-end website.

File: 01_Data/Eucalyptus_Flooring/MCC/Eucalyptus_Flooring_30K_min_211026_R2.txt (part 2 of 4)
T Correction Coefficients:	0	1.024463	0
Time Shift (s):	14
*
Time (s)	Temperature (C)	N2 flow rate (cc/min)	O2 flow rate (cc/min)	Flow Rate (cc/min)	Oxygen (%)	HRR (W/g)	Heating rate (C/s)
347.500	240.951	79.997	19.996	103.228	20.271	14.108	0.493
348.000	241.204	79.997	19.995	103.235	20.270	14.129	0.504
348.500	241.445	79.998	19.995	103.236	20.271	14.077	0.505
349.000	241.709	79.998	19.995	103.230	20.271	14.122	0.499
349.500	241.904	79.997	19.995	103.219	20.267	14.414	0.482
350.000	242.216	79.997	19.996	103.211	20.266	14.459	0.483
350.500	242.446	79.997	19.996	103.203	20.266	14.509	0.525
351.000	242.677	79.997	19.996	103.203	20.265	14.579	0.501
351.500	242.904	79.996	19.995	103.200	20.264	14.625	0.460
352.000	243.178	79.998	19.995	103.194	20.264	14.616	0.480
352.500	243.422	79.998	19.996	103.190	20.260	14.942	0.509
353.000	243.700	79.996	19.996	103.189	20.261	14.873	0.520
353.500	243.931	79.997	19.996	103.190	20.258	15.112	0.516
354.000	244.200	79.998	19.996	103.195	20.258	15.100	0.505
354.500	244.417	79.998	19.996	103.202	20.256	15.231	0.493
355.000	244.643	79.998	19.995	103.206	20.256	15.244	0.465
355.500	244.911	79.997	19.996	103.207	20.256	15.252	0.469
356.000	245.218	79.997	19.997	103.209	20.256	15.291	0.535
356.500	245.425	79.997	19.996	103.208	20.255	15.308	0.544
357.000	245.605	79.995	19.996	103.209	20.256	15.292	0.450
357.500	245.960	79.996	19.997	103.211	20.253	15.472	0.461
358.000	246.188	79.997	19.997	103.218	20.256	15.244	0.559
358.500	246.418	79.998	19.997	103.222	20.254	15.374	0.520
359.000	246.616	79.998	19.996	103.222	20.255	15.368	0.444
359.500	246.877	79.998	19.997	103.219	20.252	15.527	0.444
360.000	247.142	79.997	19.997	103.217	20.252	15.566	0.492
360.500	247.425	79.997	19.997	103.209	20.250	15.676	0.537
361.000	247.633	79.997	19.996	103.202	20.251	15.634	0.519
361.500	247.900	79.997	19.997	103.201	20.249	15.824	0.483
362.000	248.149	79.997	19.996	103.201	20.248	15.842	0.496
362.500	248.402	79.997	19.998	103.201	20.248	15.860	0.509
363.000	248.597	79.997	19.997	103.202	20.249	15.791	0.475
363.500	248.873	79.996	19.998	103.202	20.245	16.072	0.460
364.000	249.121	79.997	19.997	103.206	20.243	16.301	0.498
364.500	249.413	79.996	19.997	103.213	20.246	16.018	0.532
365.000	249.617	79.996	19.997	103.221	20.242	16.358	0.518
365.500	249.911	79.997	19.998	103.231	20.245	16.076	0.497
366.000	250.139	79.995	19.997	103.246	20.248	15.910	0.510
366.500	250.391	79.996	19.997	103.258	20.243	16.239	0.501
367.000	250.655	79.998	19.997	103.268	20.244	16.169	0.498
367.500	250.908	79.997	19.998	103.269	20.241	16.453	0.516
368.000	251.143	79.997	19.997	103.262	20.241	16.387	0.502
368.500	251.431	79.995	19.996	103.254	20.239	16.566	0.505
369.000	251.646	79.997	19.996	103.245	20.237	16.741	0.513
369.500	251.879	79.996	19.997	103.236	20.238	16.634	0.476
370.000	252.178	79.996	19.997	103.228	20.233	17.002	0.490
370.500	252.395	79.997	19.996	103.222	20.235	16.878	0.524
371.000	252.675	79.995	19.996	103.208	20.234	16.999	0.506
371.500	252.886	79.997	19.996	103.198	20.232	17.108	0.494
372.000	253.150	79.995	19.996	103.191	20.232	17.132	0.483
372.500	253.396	79.997	19.997	103.191	20.230	17.260	0.493
373.000	253.668	79.996	19.996	103.196	20.227	17.476	0.514
373.500	253.916	79.997	19.995	103.211	20.230	17.318	0.519
374.000	254.158	79.997	19.995	103.221	20.228	17.452	0.505
374.500	254.420	79.998	19.996	103.229	20.226	17.584	0.497
375.000	254.684	79.997	19.996	103.237	20.228	17.409	0.515
375.500	254.942	79.996	19.996	103.248	20.225	17.635	0.524
376.000	255.173	79.996	19.996	103.250	20.227	17.486	0.506
376.500	255.458	79.997	19.996	103.251	20.228	17.454	0.503
377.000	255.686	79.997	19.996	103.254	20.227	17.489	0.515
377.500	255.940	79.996	19.996	103.261	20.226	17.621	0.497
378.000	256.148	79.998	19.995	103.259	20.224	17.761	0.471
378.500	256.439	79.997	19.996	103.255	20.224	17.772	0.480
379.000	256.686	79.998	19.996	103.243	20.222	17.910	0.519
379.500	256.933	79.998	19.996	103.223	20.223	17.845	0.516
380.000	257.188	79.997	19.995	103.201	20.220	18.072	0.498
380.500	257.450	79.996	19.997	103.189	20.219	18.102	0.510
381.000	257.712	79.996	19.996	103.190	20.214	18.506	0.521
381.500	257.943	79.998	19.996	103.210	20.218	18.227	0.508
382.000	258.239	79.996	19.996	103.228	20.216	18.345	0.510
382.500	258.437	79.998	19.996	103.237	20.218	18.207	0.511
383.000	258.712	79.997	19.996	103.250	20.213	18.592	0.483
383.500	258.943	79.998	19.998	103.259	20.215	18.431	0.489
384.000	259.252	79.997	19.996	103.254	20.209	18.937	0.523
384.500	259.425	79.998	19.997	103.251	20.212	18.700	0.511
385.000	259.697	79.998	19.996	103.256	20.207	19.066	0.463
385.500	259.951	79.998	19.996	103.248	20.207	19.053	0.486
386.000	260.210	79.998	19.996	103.232	20.205	19.243	0.520
386.500	260.449	79.998	19.997	103.223	20.205	19.231	0.506
387.000	260.684	79.998	19.996	103.225	20.204	19.274	0.486
387.500	260.914	79.998	19.997	103.229	20.203	19.356	0.469
388.000	261.225	79.999	19.996	103.230	20.202	19.496	0.503
388.500	261.424	79.997	19.996	103.229	20.201	19.575	0.525
389.000	261.712	79.998	19.996	103.230	20.198	19.776	0.499
389.500	261.940	79.998	19.996	103.222	20.198	19.753	0.501
390.000	262.178	79.997	19.997	103.211	20.193	20.187	0.491
390.500	262.434	79.997	19.995	103.202	20.193	20.150	0.480
391.000	262.698	79.998	19.997	103.199	20.191	20.335	0.507
391.500	262.973	79.997	19.997	103.194	20.191	20.325	0.529
392.000	263.240	79.997	19.996	103.194	20.188	20.518	0.540
392.500	263.443	79.996	19.997	103.195	20.186	20.722	0.506
393.000	263.730	79.997	19.997	103.199	20.185	20.799	0.480
393.500	263.979	79.996	19.997	103.207	20.188	20.510	0.512
394.000	264.239	79.998	19.996	103.218	20.185	20.791	0.522
394.500	264.491	79.996	19.997	103.226	20.183	20.898	0.511
395.000	264.732	79.996	19.996	103.240	20.183	20.928	0.503
395.500	264.960	79.996	19.997	103.262	20.185	20.768	0.481
396.000	265.218	79.997	19.997	103.279	20.181	21.075	0.477
396.500	265.493	79.997	19.997	103.292	20.179	21.249	0.509
397.000	265.747	79.996	19.997	103.299	20.174	21.649	0.531
397.500	266.006	79.997	19.997	103.294	20.176	21.515	0.521
398.000	266.250	79.998	19.997	103.280	20.178	21.327	0.508
398.500	266.508	79.998	19.996	103.271	20.172	21.828	0.503
399.000	266.763	79.998	19.996	103.274	20.173	21.739	0.508
399.500	266.993	79.997	19.996	103.286	20.172	21.784	0.499
400.000	267.267	79.998	19.996	103.297	20.169	22.041	0.494
400.500	267.523	79.998	19.996	103.300	20.168	22.078	0.516
401.000	267.790	79.999	19.996	103.292	20.165	22.353	0.527
401.500	268.023	79.998	19.997	103.272	20.162	22.611	0.512
402.000	268.293	79.998	19.997	103.246	20.161	22.668	0.501
402.500	268.564	79.999	19.996	103.227	20.159	22.784	0.522
403.000	268.835	79.998	19.997	103.217	20.156	23.020	0.542
403.500	269.013	79.998	19.996	103.209	20.156	23.019	0.495
404.000	269.242	79.999	19.997	103.203	20.152	23.366	0.428
404.500	269.500	79.998	19.996	103.203	20.150	23.508	0.447
405.000	269.766	79.998	19.995	103.209	20.145	23.874	0.505
405.500	269.996	79.998	19.995	103.216	20.148	23.649	0.510
406.000	270.244	79.997	19.997	103.224	20.147	23.723	0.487
406.500	270.519	79.998	19.996	103.233	20.147	23.762	0.501
407.000	270.764	79.997	19.995	103.235	20.147	23.720	0.521
407.500	271.013	79.999	19.995	103.231	20.144	23.981	0.507
408.000	271.314	80.000	19.996	103.231	20.141	24.178	0.522
408.500	271.549	79.999	19.996	103.231	20.143	24.016	0.543
409.000	271.831	79.998	19.996	103.231	20.138	24.397	0.526
409.500	272.049	79.999	19.994	103.240	20.138	24.413	0.508
410.000	272.313	79.999	19.995	103.255	20.134	24.751	0.491
410.500	272.531	80.000	19.996	103.270	20.129	25.105	0.482
411.000	272.793	80.000	19.995	103.288	20.130	25.055	0.481
411.500	273.048	80.000	19.995	103.305	20.130	25.041	0.498
412.000	273.305	80.000	19.996	103.303	20.130	25.067	0.514
412.500	273.582	80.000	19.996	103.292	20.127	25.340	0.523
413.000	273.830	79.999	19.995	103.282	20.126	25.400	0.529
413.500	274.067	80.000	19.994	103.264	20.124	25.578	0.505
414.000	274.312	80.000	19.994	103.251	20.120	25.846	0.484
414.500	274.553	79.999	19.995	103.255	20.120	25.892	0.484
415.000	274.820	79.999	19.995	103.262	20.117	26.122	0.498
415.500	275.033	79.999	19.995	103.262	20.113	26.438	0.494
416.000	275.327	79.998	19.995	103.264	20.111	26.592	0.493
416.500	275.549	80.000	19.996	103.256	20.110	26.672	0.511
417.000	275.845	79.999	19.994	103.244	20.106	26.967	0.517
417.500	276.059	79.999	19.996	103.237	20.105	26.994	0.514
418.000	276.302	79.998	19.994	103.231	20.108	26.771	0.484
418.500	276.522	79.998	19.996	103.225	20.101	27.285	0.460
419.000	276.762	79.999	19.995	103.226	20.102	27.263	0.461
419.500	277.026	79.997	19.995	103.226	20.095	27.797	0.482
420.000	277.293	79.998	19.995	103.220	20.097	27.605	0.517
420.500	277.526	79.996	19.996	103.215	20.093	27.919	0.516
421.000	277.783	79.997	19.996	103.219	20.091	28.087	0.496
421.500	278.021	79.998	19.996	103.225	20.089	28.286	0.493
422.000	278.237	79.997	19.996	103.235	20.088	28.334	0.475
422.500	278.560	79.997	19.996	103.251	20.084	28.613	0.496
423.000	278.792	79.996	19.996	103.269	20.084	28.637	0.546
423.500	279.065	79.997	19.996	103.285	20.079	29.035	0.530
424.000	279.308	79.997	19.996	103.298	20.076	29.274	0.510
424.500	279.520	79.997	19.995	103.307	20.079	29.059	0.485
425.000	279.785	79.996	19.996	103.311	20.075	29.364	0.466
425.500	280.002	79.997	19.996	103.313	20.072	29.614	0.480
426.000	280.278	79.997	19.995	103.313	20.070	29.734	0.488
426.500	280.541	79.997	19.995	103.317	20.066	30.056	0.516
427.000	280.791	79.998	19.997	103.321	20.066	30.053	0.526
427.500	281.008	79.996	19.996	103.317	20.065	30.114	0.490
428.000	281.266	79.997	19.995	103.307	20.063	30.258	0.471
428.500	281.497	79.996	19.996	103.299	20.058	30.665	0.482
429.000	281.777	79.997	19.995	103.286	20.056	30.860	0.501
429.500	281.995	79.997	19.996	103.276	20.049	31.347	0.505
430.000	282.260	79.997	19.996	103.276	20.050	31.341	0.490
430.500	282.492	79.997	19.995	103.278	20.049	31.370	0.490
431.000	282.742	79.998	19.996	103.271	20.043	31.858	0.490
431.500	283.032	79.998	19.996	103.265	20.042	31.899	0.511
432.000	283.199	79.997	19.996	103.263	20.040	32.087	0.498
432.500	283.476	79.998	19.995	103.263	20.041	31.982	0.451
433.000	283.774	79.998	19.996	103.257	20.035	32.472	0.510
433.500	284.016	79.997	19.995	103.261	20.033	32.603	0.558
434.000	284.248	79.997	19.997	103.268	20.028	33.015	0.507
434.500	284.482	79.997	19.996	103.269	20.028	33.044	0.470
435.000	284.734	79.997	19.996	103.270	20.023	33.395	0.476
435.500	284.972	79.999	19.996	103.276	20.023	33.454	0.488
436.000	285.237	79.997	19.996	103.280	20.021	33.612	0.497
436.500	285.508	79.997	19.996	103.280	20.015	34.056	0.519
437.000	285.716	79.998	19.995	103.281	20.013	34.207	0.507
437.500	285.959	79.998	19.996	103.281	20.010	34.435	0.465
438.000	286.216	79.997	19.996	103.285	20.003	34.929	0.476
438.500	286.424	79.998	19.996	103.291	20.007	34.661	0.483
439.000	286.718	79.998	19.995	103.298	20.003	34.932	0.483
439.500	286.952	79.998	19.995	103.305	19.999	35.299	0.515
440.000	287.218	79.998	19.996	103.313	19.998	35.383	0.514
440.500	287.464	79.997	19.996	103.318	19.998	35.374	0.506
441.000	287.710	79.998	19.995	103.321	19.992	35.789	0.502
441.500	287.954	79.998	19.995	103.322	19.990	35.936	0.491
442.000	288.211	79.998	19.995	103.320	19.985	36.335	0.495
442.500	288.442	79.998	19.995	103.312	19.986	36.263	0.494
443.000	288.732	79.999	19.995	103.304	19.983	36.551	0.505
443.500	288.917	79.997	19.995	103.298	19.981	36.674	0.498
444.000	289.148	79.997	19.994	103.296	19.982	36.637	0.445
444.500	289.418	79.998	19.995	103.304	19.979	36.821	0.458
445.000	289.676	79.999	19.996	103.327	19.973	37.281	0.514
445.500	289.931	79.998	19.995	103.348	19.972	37.371	0.521
446.000	290.174	79.998	19.995	103.362	19.968	37.717	0.506
446.500	290.403	79.998	19.995	103.364	19.969	37.645	0.485
447.000	290.724	79.998	19.996	103.358	19.963	38.069	0.511
447.500	290.919	79.998	19.995	103.344	19.961	38.223	0.533
448.000	291.199	79.997	19.996	103.331	19.958	38.472	0.495
448.500	291.427	79.997	19.995	103.323	19.953	38.886	0.492
449.000	291.676	79.997	19.996	103.321	19.950	39.124	0.492
449.500	291.961	79.999	19.996	103.313	19.945	39.521	0.506
450.000	292.218	79.998	19.995	103.306	19.941	39.841	0.538
450.500	292.426	79.996	19.995	103.298	19.938	40.019	0.503
451.000	292.670	79.997	19.995	103.292	19.939	39.944	0.458
451.500	292.909	79.998	19.995	103.291	19.935	40.286	0.467
452.000	293.189	79.997	19.995	103.297	19.934	40.364	0.501
452.500	293.446	79.997	19.996	103.304	19.930	40.647	0.528
453.000	293.647	79.997	19.996	103.312	19.929	40.745	0.498
453.500	293.904	79.996	19.995	103.319	19.923	41.196	0.458
454.000	294.159	79.996	19.994	103.330	19.925	41.062	0.485
454.500	294.422	79.996	19.997	103.337	19.917	41.665	0.515
455.000	294.669	79.997	19.996	103.343	19.915	41.847	0.514
455.500	294.933	79.997	19.995	103.344	19.912	42.092	0.510
456.000	295.183	79.997	19.996	103.345	19.910	42.194	0.512
456.500	295.394	79.996	19.996	103.339	19.905	42.563	0.488
457.000	295.667	79.997	19.997	103.333	19.906	42.537	0.472
457.500	295.913	79.996	19.996	103.328	19.905	42.617	0.501
458.000	296.184	79.997	19.996	103.327	19.902	42.805	0.518
458.500	296.422	79.996	19.996	103.327	19.898	43.180	0.513
459.000	296.703	79.998	19.997	103.332	19.893	43.549	0.514
459.500	296.937	79.996	19.996	103.340	19.891	43.696	0.517
460.000	297.193	79.997	19.997	103.348	19.886	44.084	0.502
460.500	297.439	79.997	19.997	103.352	19.885	44.171	0.496
461.000	297.695	79.998	19.997	103.358	19.882	44.353	0.502
461.500	297.936	79.998	19.996	103.359	19.877	44.746	0.500
462.000	298.185	79.997	19.997	103.359	19.875	44.929	0.493
462.500	298.423	79.998	19.995	103.359	19.873	45.123	0.488
463.000	298.665	79.997	19.996	103.363	19.871	45.227	0.484
463.500	298.934	79.997	19.996	103.364	19.865	45.742	0.496
464.000	299.195	79.998	19.996	103.363	19.859	46.194	0.520
464.500	299.449	79.998	19.997	103.363	19.859	46.211	0.522
465.000	299.692	79.999	19.996	103.361	19.857	46.380	0.506
465.500	299.944	79.999	19.996	103.352	19.853	46.643	0.496
466.000	300.207	79.998	19.996	103.343	19.847	47.129	0.505
466.500	300.446	79.999	19.996	103.336	19.851	46.779	0.508
467.000	300.727	80.000	19.996	103.328	19.843	47.443	0.511
467.500	300.947	79.999	19.996	103.322	19.841	47.625	0.511
468.000	301.149	79.998	19.995	103.322	19.840	47.703	0.462
468.500	301.463	79.999	19.996	103.326	19.838	47.851	0.469
469.000	301.670	79.999	19.996	103.330	19.833	48.266	0.518
469.500	301.973	79.999	19.997	103.337	19.823	49.053	0.516
470.000	302.217	79.999	19.996	103.339	19.828	48.600	0.529
470.500	302.422	79.999	19.995	103.341	19.821	49.179	0.498
471.000	302.647	80.000	19.995	103.337	19.818	49.382	0.439
471.500	302.989	79.999	19.996	103.331	19.817	49.447	0.499
472.000	303.184	79.999	19.995	103.325	19.812	49.877	0.552
472.500	303.443	79.999	19.996	103.329	19.807	50.277	0.495
473.000	303.735	79.999	19.996	103.333	19.809	50.126	0.503
473.500	303.899	79.998	19.996	103.336	19.806	50.317	0.504
474.000	304.188	79.999	19.996	103.339	19.801	50.742	0.455
474.500	304.454	79.999	19.996	103.344	19.797	51.023	0.504
475.000	304.683	79.998	19.996	103.346	19.792	51.416	0.525
475.500	304.901	80.000	19.995	103.346	19.791	51.492	0.471
476.000	305.167	79.997	19.997	103.346	19.787	51.822	0.465
476.500	305.421	79.998	19.996	103.351	19.784	52.078	0.502
477.000	305.679	79.997	19.996	103.351	19.783	52.093	0.516
477.500	305.955	79.997	19.997	103.351	19.777	52.598	0.523
478.000	306.121	79.998	19.996	103.353	19.773	52.878	0.488
478.500	306.381	79.999	19.996	103.364	19.773	52.883	0.434
479.000	306.797	79.997	19.995	103.372	19.767	53.375	0.551
479.500	306.717	79.997	19.996	103.383	19.767	53.387	0.506
480.000	307.283	79.998	19.996	103.395	19.764	53.607	0.411
480.500	307.584	79.998	19.996	103.402	19.758	54.040	0.677
481.000	307.590	79.998	19.996	103.403	19.756	54.223	0.588
481.500	307.960	79.997	19.997	103.396	19.752	54.562	0.342
482.000	308.263	79.999	19.996	103.384	19.752	54.567	0.524
482.500	308.636	79.998	19.997	103.373	19.745	55.094	0.675
483.000	308.950	79.998	19.997	103.365	19.747	54.943	0.682
483.500	308.807	79.997	19.996	103.359	19.739	55.541	0.429
484.000	309.322	79.998	19.997	103.361	19.735	55.896	0.271
484.500	309.309	79.998	19.996	103.366	19.733	56.008	0.437
485.000	309.716	79.998	19.996	103.370	19.731	56.169	0.448
485.500	309.953	79.998	19.997	103.372	19.727	56.478	0.519
486.000	310.261	79.998	19.997	103.371	19.724	56.708	0.594
486.500	310.460	79.998	19.997	103.374	19.724	56.762	0.526
487.000	310.678	79.998	19.998	103.376	19.719	57.150	0.462
487.500	311.040	79.998	19.998	103.380	19.717	57.280	0.499
488.000	311.231	79.997	19.997	103.384	19.715	57.484	0.567
488.500	311.450	79.997	19.997	103.387	19.711	57.784	0.482
489.000	311.673	79.998	19.998	103.382	19.707	58.111	0.426
489.500	311.972	79.998	19.995	103.375	19.704	58.299	0.482
490.000	312.266	79.999	19.997	103.369	19.702	58.477	0.557
490.500	312.510	79.999	19.998	103.370	19.701	58.527	0.565
491.000	312.723	79.999	19.997	103.372	19.696	58.937	0.497
491.500	312.991	79.999	19.997	103.379	19.693	59.134	0.469
492.000	313.240	79.998	19.997	103.386	19.689	59.473	0.499
492.500	313.454	79.999	19.997	103.386	19.685	59.748	0.490
493.000	313.744	79.998	19.997	103.382	19.684	59.886	0.484
493.500	314.001	80.000	19.997	103.381	19.685	59.782	0.525
494.000	314.276	80.000	19.996	103.377	19.679	60.205	0.539
494.500	314.487	80.001	19.996	103.377	19.675	60.548	0.509
495.000	314.729	79.999	19.997	103.382	19.673	60.726	0.469
495.500	314.965	80.000	19.996	103.391	19.666	61.218	0.466
496.000	315.260	80.000	19.997	103.401	19.668	61.133	0.504
496.500	315.473	80.000	19.997	103.413	19.664	61.394	0.519
497.000	315.708	80.000	19.996	103.421	19.663	61.506	0.478
497.500	315.985	80.001	19.996	103.428	19.657	61.929	0.480
498.000	316.265	80.000	19.996	103.432	19.653	62.296	0.535
498.500	316.510	80.001	19.996	103.433	19.650	62.487	0.541
499.000	316.751	80.000	19.996	103.434	19.649	62.594	0.506
499.500	316.985	80.001	19.995	103.434	19.648	62.644	0.480
500.000	317.224	80.000	19.995	103.435	19.646	62.849	0.474
500.500	317.484	80.000	19.995	103.433	19.640	63.274	0.486
501.000	317.759	80.000	19.996	103.427	19.637	63.515	0.517
501.500	318.024	79.999	19.996	103.418	19.633	63.821	0.537
502.000	318.235	79.999	19.995	103.411	19.636	63.660	0.508
502.500	318.553	79.999	19.996	103.404	19.631	64.027	0.503
503.000	318.759	79.998	19.995	103.398	19.627	64.338	0.527
503.500	319.009	79.999	19.995	103.397	19.626	64.382	0.490
504.000	319.220	79.998	19.995	103.398	19.623	64.650	0.458
504.500	319.529	79.998	19.996	103.398	19.620	64.876	0.490
505.000	319.744	79.997	19.996	103.398	19.616	65.193	0.522
505.500	320.015	79.998	19.996	103.399	19.615	65.230	0.505
506.000	320.252	79.997	19.996	103.399	19.610	65.604	0.497
506.500	320.533	79.998	19.996	103.400	19.609	65.712	0.513
507.000	320.783	79.998	19.996	103.402	19.608	65.763	0.525
507.500	321.070	79.999	19.995	103.406	19.606	65.925	0.534
508.000	321.275	79.998	19.996	103.411	19.603	66.182	0.514
508.500	321.595	79.998	19.996	103.414	19.603	66.135	0.508
509.000	321.805	79.997	19.996	103.416	19.602	66.232	0.528
509.500	322.076	79.999	19.997	103.423	19.603	66.138	0.506
510.000	322.320	79.998	19.996	103.427	19.602	66.205	0.498
510.500	322.555	79.997	19.996	103.433	19.597	66.609	0.497
511.000	322.828	79.998	19.995	103.439	19.595	66.778	0.494
511.500	323.042	79.997	19.995	103.443	19.596	66.709	0.497
512.000	323.283	79.998	19.996	103.443	19.591	67.076	0.471
512.500	323.558	79.997	19.996	103.448	19.594	66.867	0.486
513.000	323.817	79.998	19.995	103.454	19.591	67.115	0.525
513.500	324.066	79.998	19.996	103.459	19.587	67.446	0.521
514.000	324.319	79.998	19.996	103.467	19.585	67.542	0.505
514.500	324.599	79.998	19.996	103.474	19.586	67.468	0.517
515.000	324.835	79.997	19.996	103.471	19.586	67.485	0.524
515.500	325.095	79.997	19.997	103.460	19.580	67.942	0.506
516.000	325.356	79.997	19.995	103.449	19.582	67.758	0.509
516.500	325.582	79.998	19.995	103.435	19.580	67.955	0.504
517.000	325.873	79.997	19.997	103.420	19.580	67.912	0.502
517.500	326.137	79.997	19.995	103.410	19.579	68.011	0.536
518.000	326.361	79.996	19.995	103.405	19.583	67.729	0.521
518.500	326.614	79.999	19.996	103.404	19.581	67.887	0.483
519.000	326.910	79.998	19.996	103.402	19.579	67.991	0.513
519.500	327.113	79.997	19.996	103.400	19.579	68.001	0.524
520.000	327.394	79.997	19.996	103.398	19.578	68.140	0.492
520.500	327.621	79.996	19.995	103.399	19.579	68.020	0.496
521.000	327.895	79.998	19.996	103.398	19.579	68.005	0.504
521.500	328.139	79.997	19.996	103.402	19.578	68.091	0.510
522.000	328.427	79.996	19.995	103.406	19.579	68.043	0.525
522.500	328.678	79.998	19.995	103.414	19.577	68.117	0.535
523.000	328.924	79.998	19.996	103.419	19.577	68.113	0.518
523.500	329.207	79.999	19.996	103.421	19.580	67.939	0.513
524.000	329.438	79.998	19.996	103.418	19.580	67.922	0.522
524.500	329.684	79.997	19.995	103.415	19.580	67.902	0.496
525.000	329.958	79.998	19.994	103.405	19.584	67.602	0.498
525.500	330.204	79.997	19.995	103.392	19.584	67.613	0.520
526.000	330.501	79.997	19.996	103.382	19.579	67.976	0.532
526.500	330.713	79.999	19.997	103.373	19.584	67.621	0.526
527.000	330.925	79.998	19.996	103.367	19.584	67.603	0.466
527.500	331.211	79.997	19.995	103.364	19.584	67.584	0.461
528.000	331.473	79.997	19.996	103.365	19.589	67.203	0.523
528.500	331.726	79.997	19.994	103.366	19.587	67.364	0.532
529.000	331.972	79.997	19.996	103.366	19.586	67.452	0.507
529.500	332.219	79.999	19.995	103.371	19.586	67.455	0.496
530.000	332.505	79.999	19.994	103.378	19.591	67.083	0.513
530.500	332.762	79.999	19.995	103.384	19.592	66.990	0.539
531.000	332.962	79.998	19.995	103.389	19.595	66.805	0.500
531.500	333.265	79.997	19.995	103.389	19.596	66.691	0.480
532.000	333.536	79.998	19.996	103.383	19.600	66.379	0.538
532.500	333.795	79.998	19.996	103.373	19.602	66.213	0.552
533.000	334.035	79.998	19.996	103.358	19.606	65.884	0.515
533.500	334.316	79.998	19.996	103.343	19.609	65.691	0.510
534.000	334.581	79.997	19.995	103.331	19.609	65.645	0.534
534.500	334.814	79.998	19.997	103.323	19.614	65.276	0.522
535.000	335.029	79.996	19.995	103.317	19.616	65.109	0.473
535.500	335.315	79.999	19.995	103.316	19.620	64.753	0.475
536.000	335.553	79.998	19.996	103.319	19.624	64.449	0.513
536.500	335.809	79.998	19.995	103.322	19.628	64.163	0.509
537.000	336.080	79.997	19.995	103.322	19.632	63.856	0.510
537.500	336.328	79.997	19.997	103.324	19.635	63.575	0.523
538.000	336.604	79.997	19.995	103.331	19.640	63.227	0.521
538.500	336.838	79.997	19.996	103.338	19.647	62.656	0.517
539.000	337.113	79.998	19.996	103.346	19.648	62.594	0.510
539.500	337.382	79.998	19.997	103.354	19.654	62.138	0.527
540.000	337.624	79.998	19.995	103.358	19.659	61.717	0.527
540.500	337.870	79.997	19.995	103.359	19.661	61.616	0.500
541.000	338.118	79.998	19.996	103.359	19.669	60.989	0.491
541.500	338.389	79.997	19.996	103.362	19.674	60.566	0.506
542.000	338.632	79.997	19.995	103.370	19.676	60.383	0.516
542.500	338.824	79.997	19.997	103.379	19.682	59.899	0.474
543.000	339.091	79.998	19.996	103.381	19.688	59.433	0.447
543.500	339.371	79.997	19.995	103.379	19.695	58.917	0.503
544.000	339.624	79.999	19.996	103.371	19.698	58.629	0.540
544.500	339.851	80.000	19.996	103.354	19.703	58.265	0.506
545.000	340.086	79.998	19.996	103.336	19.708	57.843	0.471
545.500	340.371	80.000	19.996	103.324	19.713	57.462	0.491
546.000	340.621	79.999	19.995	103.312	19.718	57.082	0.528
546.500	340.888	80.000	19.995	103.300	19.723	56.671	0.526
547.000	341.128	79.999	19.997	103.285	19.724	56.631	0.512
547.500	341.392	79.999	19.997	103.276	19.730	56.137	0.506
548.000	341.623	79.998	19.996	103.274	19.737	55.630	0.500
548.500	341.862	79.999	19.996	103.280	19.745	55.040	0.483
549.000	342.143	79.998	19.995	103.290	19.750	54.623	0.495
549.500	342.389	79.998	19.995	103.309	19.755	54.223	0.523
550.000	342.642	79.998	19.996	103.319	19.764	53.499	0.513
550.500	342.903	79.999	19.995	103.321	19.766	53.391	0.507
551.000	343.167	79.999	19.994	103.315	19.778	52.459	0.520
551.500	343.406	79.998	19.997	103.308	19.781	52.172	0.514
552.000	343.626	79.999	19.996	103.291	19.787	51.717	0.481
552.500	343.906	79.998	19.996	103.275	19.790	51.489	0.479
553.000	344.119	80.000	19.996	103.259	19.796	51.015	0.497
553.500	344.387	79.999	19.997	103.245	19.803	50.456	0.487
554.000	344.612	80.000	19.996	103.231	19.811	49.885	0.486
554.500	344.876	79.999	19.997	103.219	19.816	49.469	0.490
555.000	345.127	79.999	19.996	103.204	19.820	49.161	0.502
555.500	345.452	79.999	19.996	103.195	19.830	48.407	0.546
556.000	345.635	79.999	19.996	103.191	19.837	47.854	0.542
556.500	345.885	79.998	19.997	103.190	19.841	47.543	0.470
557.000	346.131	79.999	19.997	103.195	19.845	47.250	0.464
557.500	346.415	79.998	19.995	103.210	19.856	46.395	0.512
558.000	346.674	80.001	19.996	103.221	19.861	45.992	0.536
558.500	346.899	79.999	19.996	103.228	19.869	45.337	0.514
559.000	347.163	79.999	19.996	103.230	19.870	45.236	0.487
559.500	347.410	79.998	19.996	103.230	19.877	44.754	0.500
560.000	347.673	79.999	19.997	103.228	19.882	44.328	0.511
560.500	347.880	79.999	19.997	103.227	19.891	43.662	0.490
561.000	348.148	80.000	19.995	103.227	19.899	43.035	0.473
561.500	348.368	79.999	19.996	103.230	19.902	42.745	0.482
562.000	348.585	79.999	19.998	103.233	19.909	42.207	0.462
562.500	348.849	79.999	19.996	103.233	19.917	41.605	0.459
563.000	349.123	79.998	19.996	103.227	19.924	41.067	0.509
563.500	349.378	80.000	19.997	103.219	19.932	40.446	0.533
564.000	349.588	80.000	19.996	103.214	19.935	40.193	0.497
564.500	349.879	80.000	19.996	103.207	19.940	39.780	0.483
565.000	350.161	79.999	19.996	103.201	19.950	39.048	0.537
565.500	350.417	80.000	19.995	103.201	19.954	38.715	0.555
566.000	350.659	79.998	19.997	103.201	19.957	38.453	0.518
566.500	350.915	79.998	19.996	103.201	19.963	38.051	0.498
567.000	351.162	79.997	19.995	103.200	19.971	37.437	0.501
567.500	351.433	79.999	19.997	103.200	19.974	37.170	0.511
568.000	351.668	79.999	19.996	103.200	19.978	36.827	0.511
568.500	351.918	79.999	19.996	103.200	19.984	36.393	0.495
569.000	352.174	79.998	19.995	103.196	19.988	36.062	0.496
569.500	352.404	80.000	19.994	103.190	19.989	36.022	0.496
570.000	352.702	79.999	19.995	103.182	19.998	35.325	0.507
570.500	352.922	79.998	19.995	103.181	20.002	35.011	0.522
571.000	353.192	80.000	19.996	103.176	20.005	34.758	0.504
571.500	353.438	79.998	19.996	103.173	20.010	34.393	0.503
572.000	353.683	79.998	19.996	103.174	20.012	34.224	0.504
572.500	353.939	79.999	19.995	103.174	20.017	33.835	0.496
573.000	354.212	79.999	19.995	103.168	20.020	33.579	0.515
573.500	354.445	79.999	19.995	103.166	20.025	33.246	0.518
574.000	354.709	80.000	19.995	103.165	20.028	33.032	0.501
574.500	354.978	80.000	19.997	103.165	20.031	32.727	0.515
575.000	355.206	80.000	19.996	103.164	20.035	32.448	0.515
575.500	355.467	79.999	19.996	103.165	20.039	32.131	0.493
576.000	355.727	80.000	19.997	103.165	20.046	31.600	0.505
576.500	355.966	79.998	19.995	103.164	20.049	31.379	0.510
577.000	356.191	80.000	19.996	103.164	20.052	31.126	0.482
577.500	356.452	80.000	19.997	103.164	20.056	30.792	0.476
578.000	356.754	80.000	19.995	103.164	20.058	30.651	0.525
578.500	356.979	80.001	19.995	103.164	20.063	30.283	0.545
579.000	357.252	80.001	19.994	103.163	20.067	29.913	0.512
579.500	357.464	80.000	19.995	103.161	20.075	29.293	0.491
580.000	357.699	79.999	19.995	103.163	20.075	29.313	0.466
580.500	357.993	80.001	19.996	103.168	20.080	28.954	0.488
581.000	358.218	80.001	19.997	103.176	20.085	28.551	0.524
581.500	358.488	80.000	19.995	103.184	20.086	28.478	0.507
582.000	358.714	80.000	19.997	103.199	20.088	28.275	0.495
582.500	358.968	80.001	19.996	103.211	20.094	27.811	0.488
583.000	359.233	79.999	19.997	103.221	20.097	27.575	0.500
583.500	359.481	80.001	19.997	103.229	20.099	27.422	0.516
584.000	359.743	80.000	19.997	103.236	20.104	27.083	0.511
584.500	360.004	79.999	19.996	103.239	20.109	26.694	0.516
585.000	360.238	79.997	19.997	103.241	20.109	26.686	0.509
585.500	360.464	79.999	19.997	103.240	20.109	26.699	0.478
586.000	360.749	79.999	19.997	103.234	20.114	26.285	0.486
586.500	360.976	80.001	19.996	103.227	20.119	25.923	0.512
587.000	361.232	79.997	19.998	103.221	20.120	25.807	0.498
587.500	361.455	79.998	19.995	103.220	20.123	25.588	0.481
588.000	361.710	79.997	19.995	103.215	20.122	25.631	0.479
588.500	361.982	79.998	19.996	103.210	20.127	25.277	0.503
589.000	362.230	79.998	19.996	103.201	20.126	25.396	0.524
589.500	362.485	79.998	19.996	103.191	20.129	25.161	0.511
590.000	362.738	79.996	19.997	103.173	20.132	24.927	0.506
590.500	362.946	79.998	19.997	103.159	20.132	24.864	0.484
591.000	363.222	79.999	19.996	103.151	20.131	24.955	0.472
591.500	363.463	79.999	19.995	103.152	20.133	24.811	0.500
592.000	363.731	79.998	19.998	103.147	20.138	24.432	0.513
592.500	363.963	79.996	19.995	103.144	20.137	24.500	0.504
593.000	364.249	79.999	19.996	103.143	20.137	24.472	0.509
593.500	364.486	79.998	19.997	103.142	20.143	24.067	0.521
594.000	364.778	79.998	19.996	103.134	20.142	24.142	0.526
594.500	364.983	79.996	19.995	103.132	20.143	24.056	0.513
595.000	365.268	80.000	19.996	103.133	20.146	23.828	0.493
595.500	365.501	79.995	19.995	103.139	20.145	23.880	0.504
596.000	365.717	79.998	19.996	103.144	20.147	23.739	0.484
596.500	366.010	79.997	19.997	103.152	20.150	23.460	0.480
597.000	366.254	79.998	19.994	103.165	20.152	23.340	0.523
597.500	366.507	79.997	19.996	103.176	20.155	23.114	0.517
598.000	366.761	79.998	19.998	103.182	20.154	23.163	0.502
598.500	367.015	79.998	19.996	103.191	20.157	22.928	0.507
599.000	367.271	79.998	19.996	103.198	20.158	22.893	0.509
599.500	367.502	79.997	19.995	103.198	20.161	22.656	0.499
600.000	367.771	79.997	19.995	103.201	20.162	22.535	0.494
600.500	368.025	79.998	19.995	103.198	20.165	22.352	0.512
601.000	368.249	79.998	19.994	103.189	20.160	22.736	0.500
601.500	368.497	79.999	19.996	103.181	20.165	22.332	0.474
602.000	368.772	79.996	19.996	103.176	20.163	22.474	0.497
602.500	368.995	79.998	19.995	103.168	20.165	22.311	0.511
603.000	369.277	79.995	19.995	103.164	20.165	22.314	0.501
603.500	369.546	79.997	19.995	103.166	20.167	22.164	0.528
604.000	369.779	79.998	19.997	103.167	20.173	21.714	0.527
604.500	369.993	79.999	19.995	103.165	20.175	21.579	0.475
605.000	370.244	79.997	19.997	103.165	20.173	21.700	0.456
605.500	370.524	79.997	19.996	103.165	20.177	21.345	0.498
606.000	370.788	79.999	19.996	103.162	20.177	21.404	0.537
606.500	371.044	79.997	19.996	103.159	20.176	21.472	0.533
607.000	371.273	79.998	19.994	103.154	20.177	21.349	0.503
607.500	371.486	79.998	19.995	103.147	20.178	21.265	0.463
608.000	371.731	79.999	19.996	103.139	20.179	21.236	0.449
608.500	371.963	80.002	19.995	103.134	20.178	21.321	0.467
609.000	372.250	79.997	19.996	103.137	20.179	21.220	0.498
609.500	372.516	80.000	19.997	103.140	20.179	21.197	0.536
610.000	372.764	80.000	19.995	103.143	20.182	21.000	0.534
610.500	373.054	79.997	19.996	103.148	20.182	21.028	0.526
611.000	373.276	79.999	19.996	103.154	20.182	21.004	0.525
611.500	373.533	79.999	19.996	103.154	20.185	20.766	0.495
612.000	373.780	79.998	19.996	103.162	20.186	20.712	0.492
612.500	374.035	79.998	19.996	103.173	20.187	20.612	0.503
613.000	374.322	80.000	19.995	103.184	20.189	20.428	0.522
613.500	374.533	79.997	19.995	103.190	20.189	20.415	0.520
614.000	374.819	80.001	19.995	103.191	20.188	20.494	0.498
614.500	375.044	79.998	19.995	103.185	20.188	20.511	0.504
615.000	375.258	79.999	19.996	103.178	20.189	20.467	0.475
615.500	375.543	79.999	19.996	103.167	20.191	20.308	0.469
616.000	375.750	79.997	19.995	103.154	20.189	20.413	0.495
616.500	376.019	80.000	19.996	103.146	20.189	20.462	0.484
617.000	376.275	79.998	19.994	103.137	20.191	20.311	0.500
617.500	376.538	79.999	19.996	103.130	20.188	20.493	0.522
618.000	376.785	79.998	19.995	103.127	20.190	20.346	0.515
618.500	377.075	79.999	19.994	103.131	20.189	20.426	0.524
619.000	377.320	79.998	19.996	103.138	20.190	20.359	0.536
619.500	377.615	80.000	19.997	103.145	20.191	20.291	0.538
620.000	377.844	79.997	19.996	103.154	20.192	20.204	0.532
620.500	378.090	79.998	19.996	103.160	20.194	20.041	0.499
621.000	378.323	79.998	19.995	103.161	20.194	20.081	0.477
621.500	378.594	79.999	19.995	103.160	20.195	19.992	0.491
622.000	378.834	79.998	19.996	103.160	20.196	19.892	0.507
622.500	379.098	79.999	19.996	103.160	20.198	19.729	0.508
623.000	379.343	79.999	19.996	103.160	20.194	20.026	0.507
623.500	379.609	79.996	19.996	103.162	20.197	19.825	0.510
624.000	379.846	79.996	19.995	103.164	20.196	19.888	0.507
624.500	380.089	79.999	19.997	103.164	20.198	19.729	0.492
625.000	380.355	79.995	19.997	103.164	20.198	19.718	0.495
625.500	380.626	79.998	19.996	103.164	20.200	19.613	0.523
626.000	380.839	79.997	19.996	103.160	20.199	19.689	0.510
626.500	381.121	79.998	19.996	103.154	20.201	19.531	0.489
627.000	381.383	79.996	19.995	103.151	20.201	19.476	0.519
627.500	381.641	79.997	19.996	103.148	20.201	19.540	0.532
628.000	381.868	79.999	19.996	103.146	20.201	19.490	0.502
628.500	382.125	79.996	19.996	103.149	20.203	19.381	0.485
629.000	382.382	79.999	19.995	103.155	20.204	19.286	0.500
629.500	382.635	79.998	19.996	103.161	20.203	19.324	0.512
630.000	382.865	79.999	19.996	103.164	20.202	19.404	0.496
630.500	383.143	79.998	19.996	103.168	20.201	19.479	0.496
631.000	383.400	79.999	19.995	103.169	20.204	19.267	0.521
631.500	383.619	79.998	19.995	103.162	20.201	19.558	0.505
632.000	383.868	79.998	19.996	103.154	20.201	19.536	0.473
632.500	384.091	79.998	19.995	103.147	20.200	19.596	0.470
633.000	384.374	79.997	19.995	103.138	20.202	19.478	0.489
633.500	384.632	79.998	19.995	103.130	20.203	19.376	0.524
634.000	384.896	80.001	19.996	103.128	20.202	19.416	0.532
634.500	385.135	79.999	19.994	103.128	20.203	19.367	0.512
635.000	385.403	79.999	19.995	103.127	20.202	19.453	0.505
635.500	385.642	79.999	19.996	103.129	20.204	19.329	0.507
636.000	385.892	80.000	19.995	103.130	20.202	19.473	0.498
636.500	386.147	79.999	19.995	103.131	20.200	19.576	0.497
637.000	386.375	79.998	19.993	103.126	20.204	19.305	0.494
637.500	386.634	80.000	19.997	103.123	20.203	19.388	0.485
638.000	386.869	80.000	19.996	103.121	20.202	19.440	0.491
638.500	387.142	80.000	19.995	103.122	20.204	19.311	0.501
639.000	387.414	80.000	19.996	103.125	20.203	19.344	0.526
639.500	387.659	79.999	19.996	103.127	20.202	19.483	0.531
640.000	387.954	80.000	19.995	103.132	20.207	19.034	0.528
640.500	388.207	80.000	19.997	103.138	20.209	18.864	0.544
641.000	388.447	79.998	19.996	103.143	20.209	18.898	0.521
641.500	388.688	80.000	19.995	103.147	20.208	18.961	0.487
642.000	388.922	79.999	19.996	103.159	20.207	19.077	0.478
642.500	389.214	79.999	19.996	103.171	20.204	19.296	0.501
643.000	389.460	79.999	19.996	103.174	20.208	18.960	0.532
643.500	389.674	80.000	19.995	103.176	20.208	18.991	0.499
644.000	389.981	80.001	19.996	103.179	20.210	18.852	0.491
644.500	390.199	79.999	19.996	103.183	20.209	18.906	0.523
645.000	390.482	80.000	19.997	103.186	20.214	18.537	0.513
645.500	390.697	79.999	19.996	103.192	20.214	18.538	0.500
646.000	390.929	79.999	19.996	103.196	20.215	18.409	0.473
646.500	391.188	79.999	19.995	103.199	20.212	18.628	0.469
647.000	391.478	79.998	19.996	103.197	20.217	18.264	0.520
647.500	391.745	79.998	19.995	103.197	20.214	18.541	0.553
648.000	391.962	79.999	19.996	103.197	20.213	18.591	0.520
648.500	392.245	79.998	19.997	103.198	20.212	18.682	0.492
649.000	392.449	79.998	19.995	103.195	20.213	18.608	0.494
649.500	392.720	79.998	19.996	103.197	20.214	18.525	0.481
650.000	393.008	79.997	19.995	103.195	20.215	18.438	0.517
650.500	393.224	79.999	19.996	103.191	20.213	18.564	0.531
651.000	393.498	79.996	19.997	103.187	20.213	18.565	0.497
651.500	393.762	79.997	19.995	103.191	20.212	18.624	0.514
652.000	394.017	79.998	19.996	103.184	20.212	18.668	0.528
652.500	394.266	79.998	19.996	103.173	20.213	18.565	0.512
653.000	394.558	79.999	19.997	103.161	20.214	18.499	0.523
653.500	394.807	79.998	19.996	103.151	20.214	18.496	0.541
654.000	395.062	79.999	19.997	103.144	20.216	18.381	0.523
654.500	395.313	79.999	19.996	103.142	20.218	18.216	0.505
655.000	395.611	79.997	19.996	103.148	20.215	18.460	0.528
655.500	395.825	79.998	19.997	103.155	20.215	18.433	0.530
656.000	396.091	79.999	19.995	103.157	20.217	18.304	0.496
656.500	396.352	79.995	19.996	103.152	20.211	18.712	0.504
657.000	396.611	79.997	19.996	103.153	20.215	18.411	0.524
657.500	396.901	79.998	19.996	103.153	20.212	18.669	0.535
658.000	397.103	80.000	19.995	103.148	20.214	18.507	0.520
658.500	397.325	80.001	19.996	103.145	20.215	18.398	0.458
659.000	397.618	80.000	19.996	103.145	20.216	18.329	0.469
659.500	397.823	79.999	19.996	103.139	20.216	18.315	0.506
660.000	398.133	80.000	19.996	103.140	20.217	18.283	0.507
660.500	398.364	79.999	19.995	103.141	20.216	18.375	0.528
661.000	398.633	79.999	19.996	103.142	20.212	18.651	0.521
661.500	398.854	79.999	19.996	103.147	20.213	18.612	0.495
662.000	399.123	80.000	19.995	103.154	20.213	18.566	0.490
662.500	399.361	80.001	19.996	103.154	20.214	18.514	0.498
663.000	399.651	79.998	19.995	103.158	20.216	18.350	0.518
663.500	399.922	80.002	19.996	103.166	20.213	18.599	0.545
664.000	400.135	79.999	19.995	103.167	20.216	18.361	0.522
664.500	400.359	79.999	19.996	103.161	20.210	18.787	0.461
665.000	400.642	79.999	19.995	103.154	20.210	18.807	0.472
665.500	400.893	80.003	19.994	103.147	20.212	18.647	0.520
666.000	401.150	80.002	19.995	103.141	20.215	18.460	0.521
666.500	401.381	80.001	19.996	103.138	20.212	18.624	0.498
667.000	401.623	80.002	19.995	103.137	20.215	18.400	0.480
667.500	401.871	80.000	19.997	103.137	20.212	18.669	0.481
668.000	402.132	80.002	19.996	103.136	20.216	18.330	0.500
668.500	402.401	80.000	19.996	103.139	20.216	18.328	0.519
669.000	402.659	80.001	19.995	103.139	20.214	18.486	0.529
669.500	402.902	80.000	19.996	103.138	20.214	18.464	0.514
670.000	403.163	80.002	19.997	103.143	20.216	18.357	0.502
670.500	403.427	79.998	19.997	103.151	20.218	18.196	0.514
671.000	403.669	79.997	19.996	103.153	20.219	18.142	0.515
671.500	403.924	79.999	19.996	103.156	20.215	18.447	0.502
672.000	404.182	80.000	19.996	103.161	20.216	18.386	0.505
672.500	404.403	79.999	19.996	103.163	20.215	18.464	0.496
673.000	404.674	79.999	19.997	103.163	20.213	18.570	0.486
673.500	404.945	79.999	19.996	103.162	20.216	18.389	0.517
674.000	405.161	80.001	19.997	103.161	20.218	18.167	0.514
674.500	405.444	79.997	19.998	103.161	20.219	18.129	0.493
675.000	405.692	79.997	19.996	103.161	20.217	18.251	0.515
675.500	405.915	79.999	19.997	103.161	20.217	18.285	0.501
676.000	406.163	79.998	19.997	103.155	20.220	18.043	0.471
676.500	406.410	79.999	19.997	103.147	20.217	18.304	0.483
677.000	406.666	79.996	19.996	103.143	20.218	18.167	0.499
677.500	406.933	80.000	19.998	103.141	20.217	18.268	0.513
678.000	407.171	79.997	19.997	103.139	20.216	18.310	0.514
678.500	407.381	79.997	19.998	103.137	20.217	18.265	0.476
679.000	407.651	79.998	19.997	103.139	20.218	18.221	0.464
679.500	407.910	79.998	19.997	103.137	20.217	18.311	0.504
680.000	408.174	79.997	19.997	103.131	20.213	18.567	0.526
680.500	408.422	79.996	19.996	103.127	20.216	18.351	0.518
681.000	408.667	79.998	19.997	103.130	20.216	18.379	0.503
681.500	408.915	79.997	19.997	103.131	20.219	18.138	0.493
682.000	409.168	79.998	19.997	103.136	20.217	18.246	0.497
682.500	409.463	80.000	19.997	103.146	20.216	18.372	0.524
683.000	409.668	79.998	19.996	103.158	20.219	18.109	0.524
683.500	409.966	79.997	19.998	103.165	20.217	18.272	0.502
684.000	410.197	79.999	19.997	103.171	20.215	18.468	0.516
684.500	410.450	79.999	19.997	103.172	20.213	18.553	0.506
685.000	410.738	79.997	19.996	103.167	20.211	18.719	0.512
685.500	410.980	79.995	19.996	103.162	20.215	18.408	0.536
686.000	411.228	79.998	19.997	103.160	20.213	18.559	0.510
686.500	411.454	79.999	19.997	103.152	20.214	18.483	0.482
687.000	411.686	80.000	19.997	103.143	20.215	18.410	0.466
687.500	411.918	79.998	19.997	103.136	20.212	18.673	0.461
688.000	412.219	79.999	19.997	103.128	20.214	18.503	0.499
688.500	412.454	79.997	19.997	103.121	20.216	18.367	0.534
689.000	412.703	79.998	19.996	103.120	20.217	18.235	0.510
689.500	412.967	79.998	19.996	103.128	20.216	18.314	0.499
690.000	413.222	80.000	19.996	103.139	20.217	18.264	0.516
690.500	413.450	79.998	19.997	103.154	20.216	18.347	0.501
691.000	413.708	80.000	19.997	103.169	20.220	18.029	0.485
691.500	413.979	79.999	19.996	103.183	20.221	17.938	0.508
