Repository: ulfsri/fsri_materials_database

# Materials and Products Database

## 01_Data

Raw data generated from each apparatus are included here in plain-text format. The data is organized first by material, next by the short name of test apparatus used, and where applicable additional filtering by test settings.

### material.json

Each material directory contains a json file of the same name as the material. This file links the data stored in the repository as well as data and graphs produced by the accompanying scripts (__02_Scripts__) to the respective landing page for the material on the front-end website.

File: 01_Data/Ext_Plywood/MCC/Ext_Plywood_MCC_30K_min_211007_R3.txt (part 1 of 4)
Sample ID:	C:\MCC\MCC Cal\Test\Ext_Plywood_MCC_30K_min_211007_R3.txt
Sample Weight (mg):	4.4
Heating Rate (C/s):	0.5
Combustor Temp (C):	900
N2 Flow Rate (cc/min):	80
O2 Flow Rate (cc/min):	20
Calibration File:	C:\MCC\MCC Cal\Coeff1 JN10440_30_210304.txt.txt
T Correction Coefficients:	0	1.024463	0
Time Shift (s):	14
*
Time (s)	Temperature (C)	N2 flow rate (cc/min)	O2 flow rate (cc/min)	Flow Rate (cc/min)	Oxygen (%)	HRR (W/g)	Heating rate (C/s)
0.000	106.181	79.997	19.995	100.694	19.985	-0.165	0.013
0.500	106.145	79.996	19.997	100.689	19.982	0.025	0.002
1.000	106.143	79.996	19.996	100.684	19.982	0.065	-0.035
1.500	106.187	79.996	19.997	100.682	19.979	0.274	0.002
2.000	106.170	79.997	19.997	100.685	19.982	0.084	0.035
2.500	106.164	79.997	19.997	100.686	19.983	0.017	0.002
3.000	106.188	79.997	19.996	100.686	19.982	0.048	-0.003
3.500	106.164	79.997	19.996	100.687	19.983	0.008	0.009
4.000	106.169	79.996	19.995	100.686	19.983	-0.034	-0.010
4.500	106.166	79.997	19.996	100.681	19.985	-0.130	-0.009
5.000	106.181	79.998	19.996	100.676	19.979	0.266	0.007
5.500	106.169	79.997	19.996	100.674	19.983	-0.006	0.008
6.000	106.155	79.996	19.996	100.672	19.982	0.059	-0.011
6.500	106.172	79.998	19.996	100.668	19.981	0.155	-0.011
7.000	106.173	79.995	19.995	100.668	19.982	0.092	0.010
7.500	106.137	79.997	19.996	100.668	19.981	0.155	-0.009
8.001	106.186	79.996	19.996	100.671	19.983	-0.025	-0.011
8.502	106.146	79.997	19.996	100.675	19.982	0.067	0.011
9.001	106.177	79.997	19.997	100.681	19.980	0.170	0.000
9.500	106.186	79.996	19.996	100.686	19.981	0.123	0.016
10.000	106.170	79.997	19.996	100.689	19.980	0.167	0.016
10.500	106.153	79.996	19.996	100.687	19.979	0.301	-0.020
11.000	106.154	79.998	19.995	100.687	19.981	0.165	-0.024
11.500	106.133	79.998	19.997	100.687	19.981	0.140	-0.018
12.000	106.184	79.997	19.995	100.687	19.979	0.251	0.005
12.500	106.167	79.997	19.995	100.691	19.980	0.167	0.032
13.000	106.123	79.996	19.995	100.691	19.983	0.000	-0.013
13.501	106.144	79.999	19.995	100.690	19.983	-0.017	-0.042
14.001	106.152	79.997	19.996	100.691	19.983	-0.036	0.003
14.500	106.141	79.997	19.995	100.694	19.981	0.132	0.013
15.000	106.143	79.997	19.995	100.696	19.981	0.149	-0.006
15.501	106.164	79.997	19.996	100.702	19.982	0.034	0.007
16.001	106.155	79.997	19.996	100.703	19.980	0.218	0.018
16.500	106.138	79.996	19.996	100.700	19.981	0.117	-0.007
17.001	106.157	79.999	19.995	100.698	19.980	0.197	-0.012
17.501	106.143	79.998	19.995	100.697	19.979	0.289	0.004
18.000	106.151	79.998	19.995	100.696	19.977	0.389	-0.000
18.500	106.185	79.997	19.996	100.701	19.979	0.299	0.018
19.000	106.151	79.998	19.995	100.705	19.978	0.330	0.021
19.500	106.143	79.998	19.996	100.708	19.976	0.483	-0.021
20.000	106.186	79.998	19.996	100.708	19.977	0.397	-0.004
20.500	106.142	79.999	19.995	100.710	19.977	0.418	0.017
21.000	106.200	79.996	19.996	100.708	19.974	0.617	0.007
21.500	106.116	79.997	19.996	100.712	19.976	0.479	-0.006
22.000	106.154	79.997	19.996	100.713	19.973	0.669	-0.036
22.500	106.204	79.997	19.994	100.714	19.974	0.612	0.021
23.000	106.169	79.997	19.995	100.717	19.975	0.585	0.051
23.500	106.192	79.997	19.996	100.738	19.973	0.681	0.001
24.000	106.156	79.996	19.995	100.736	19.973	0.690	-0.012
24.500	106.238	79.998	19.996	100.734	19.975	0.594	0.016
25.000	106.210	79.996	19.995	100.735	19.969	0.987	0.050
25.500	106.224	79.997	19.996	100.739	19.971	0.834	0.020
26.001	106.239	79.996	19.995	100.726	19.970	0.884	0.008
26.501	106.242	79.997	19.995	100.732	19.972	0.767	0.023
27.000	106.258	79.998	19.996	100.741	19.968	1.064	0.018
27.500	106.289	79.997	19.997	100.747	19.968	1.095	0.033
28.000	106.308	79.998	19.997	100.749	19.972	0.775	0.048
28.500	106.339	79.997	19.996	100.753	19.967	1.139	0.050
29.000	106.319	79.997	19.996	100.754	19.967	1.101	0.031
29.501	106.376	79.998	19.996	100.764	19.966	1.185	0.024
30.001	106.365	79.996	19.996	100.757	19.963	1.411	0.041
30.500	106.419	79.996	19.996	100.744	19.964	1.333	0.044
31.000	106.387	79.996	19.997	100.730	19.965	1.281	0.033
31.500	106.400	79.996	19.996	100.725	19.968	1.039	0.002
32.000	106.406	79.996	19.997	100.715	19.965	1.254	0.000
32.500	106.472	79.997	19.996	100.728	19.967	1.156	0.045
33.000	106.448	79.998	19.997	100.769	19.965	1.256	0.057
33.500	106.477	79.996	19.997	100.805	19.964	1.377	0.024
34.000	106.496	79.996	19.996	100.825	19.964	1.331	0.027
34.500	106.500	79.998	19.997	100.833	19.965	1.268	0.035
35.000	106.544	79.996	19.996	100.835	19.964	1.325	0.035
35.500	106.585	79.998	19.996	100.812	19.962	1.508	0.067
36.000	106.594	79.996	19.995	100.792	19.965	1.281	0.068
36.500	106.604	79.997	19.995	100.784	19.964	1.379	0.034
37.000	106.656	79.996	19.995	100.784	19.961	1.558	0.041
37.501	106.708	79.996	19.996	100.786	19.959	1.713	0.083
38.001	106.731	79.998	19.996	100.790	19.959	1.711	0.089
38.500	106.785	79.997	19.996	100.798	19.962	1.512	0.076
39.000	106.827	79.998	19.997	100.806	19.958	1.782	0.086
39.500	106.863	79.997	19.997	100.814	19.957	1.821	0.087
40.000	106.848	79.997	19.996	100.821	19.955	1.968	0.050
40.500	106.914	79.998	19.996	100.826	19.956	1.944	0.036
41.000	106.936	79.999	19.996	100.827	19.955	1.955	0.069
41.500	106.954	79.997	19.996	100.828	19.956	1.934	0.064
42.000	107.029	79.999	19.996	100.832	19.954	2.084	0.067
42.500	107.090	79.999	19.995	100.835	19.956	1.884	0.114
43.000	107.118	79.999	19.996	100.839	19.955	2.022	0.112
43.500	107.170	80.000	19.996	100.838	19.955	1.994	0.084
44.000	107.226	79.998	19.996	100.841	19.953	2.103	0.094
44.500	107.256	79.999	19.996	100.843	19.953	2.163	0.097
45.001	107.331	80.000	19.996	100.843	19.951	2.243	0.096
45.501	107.369	79.998	19.995	100.845	19.951	2.303	0.109
46.001	107.442	79.999	19.996	100.852	19.955	2.003	0.112
46.501	107.508	79.999	19.996	100.855	19.950	2.381	0.125
47.000	107.547	79.999	19.996	100.857	19.947	2.550	0.122
47.500	107.597	79.997	19.995	100.862	19.950	2.326	0.097
48.000	107.660	79.997	19.996	100.864	19.948	2.458	0.101
48.500	107.715	79.998	19.996	100.866	19.947	2.564	0.115
49.000	107.791	79.998	19.997	100.866	19.948	2.520	0.124
49.500	107.833	79.997	19.997	100.869	19.945	2.721	0.125
50.001	107.918	79.998	19.996	100.872	19.946	2.667	0.123
50.501	107.972	79.998	19.996	100.877	19.949	2.389	0.133
51.001	108.032	79.997	19.996	100.877	19.942	2.907	0.127
51.501	108.138	79.997	19.996	100.878	19.945	2.704	0.140
52.000	108.178	79.997	19.997	100.877	19.943	2.854	0.155
52.500	108.268	79.997	19.995	100.876	19.943	2.854	0.138
53.000	108.389	79.997	19.995	100.876	19.941	2.992	0.171
53.500	108.424	79.997	19.996	100.879	19.945	2.715	0.183
54.000	108.539	79.996	19.996	100.884	19.943	2.827	0.153
54.500	108.588	79.997	19.995	100.890	19.941	3.003	0.157
55.001	108.664	79.996	19.996	100.891	19.939	3.140	0.144
55.501	108.761	79.997	19.996	100.890	19.942	2.930	0.148
56.000	108.843	79.998	19.997	100.890	19.941	2.969	0.176
56.500	108.966	79.996	19.996	100.888	19.941	2.972	0.192
57.000	109.018	79.997	19.997	100.886	19.940	3.053	0.190
57.500	109.108	79.996	19.996	100.886	19.940	3.032	0.159
58.000	109.214	79.997	19.997	100.891	19.940	3.046	0.169
58.500	109.299	79.997	19.996	100.894	19.941	2.977	0.193
59.000	109.421	79.997	19.996	100.896	19.940	3.042	0.199
59.500	109.495	79.996	19.997	100.899	19.936	3.324	0.202
60.000	109.624	79.999	19.996	100.902	19.936	3.326	0.199
60.500	109.711	79.997	19.997	100.902	19.940	3.038	0.209
61.001	109.816	79.997	19.997	100.902	19.940	3.098	0.204
61.501	109.898	79.998	19.996	100.903	19.941	3.005	0.189
62.000	109.984	79.996	19.996	100.903	19.939	3.157	0.178
62.500	110.134	79.999	19.996	100.903	19.939	3.148	0.202
63.000	110.228	79.998	19.997	100.902	19.936	3.344	0.239
63.500	110.304	79.996	19.996	100.901	19.939	3.152	0.207
64.000	110.441	79.998	19.997	100.901	19.943	2.880	0.192
64.500	110.539	79.999	19.997	100.902	19.937	3.288	0.224
65.000	110.646	79.998	19.996	100.902	19.938	3.237	0.220
65.500	110.754	80.000	19.998	100.902	19.938	3.233	0.210
66.001	110.844	79.999	19.996	100.902	19.938	3.235	0.206
66.501	110.954	79.999	19.997	100.900	19.936	3.358	0.199
67.001	111.100	79.999	19.997	100.897	19.937	3.246	0.228
67.500	111.178	79.999	19.997	100.896	19.938	3.175	0.240
68.000	111.308	80.000	19.996	100.898	19.938	3.183	0.216
68.500	111.393	80.001	19.995	100.901	19.936	3.365	0.212
69.000	111.542	80.000	19.996	100.908	19.937	3.294	0.225
69.501	111.652	80.001	19.996	100.911	19.939	3.104	0.246
70.001	111.798	80.000	19.997	100.918	19.939	3.152	0.257
70.500	111.895	80.000	19.997	100.916	19.939	3.108	0.249
71.000	112.026	80.000	19.996	100.913	19.937	3.283	0.236
71.500	112.185	80.000	19.996	100.908	19.939	3.164	0.259
72.000	112.280	79.999	19.996	100.908	19.933	3.548	0.272
72.500	112.380	79.999	19.996	100.908	19.936	3.339	0.225
73.000	112.533	79.998	19.995	100.915	19.939	3.168	0.224
73.500	112.664	80.000	19.996	100.920	19.933	3.582	0.268
74.000	112.799	79.999	19.995	100.927	19.936	3.385	0.275
74.500	112.921	79.999	19.996	100.934	19.933	3.540	0.262
75.001	113.053	80.000	19.995	100.935	19.934	3.523	0.255
75.501	113.213	79.999	19.996	100.936	19.935	3.415	0.272
76.001	113.351	79.999	19.995	100.938	19.934	3.488	0.295
76.501	113.489	79.998	19.996	100.939	19.934	3.506	0.287
77.000	113.635	79.998	19.995	100.939	19.934	3.469	0.280
77.500	113.766	79.998	19.995	100.939	19.930	3.811	0.281
78.000	113.920	79.998	19.995	100.940	19.932	3.667	0.281
78.500	114.077	79.999	19.995	100.940	19.932	3.669	0.298
79.000	114.217	79.998	19.995	100.940	19.933	3.569	0.304
79.500	114.339	79.998	19.996	100.940	19.931	3.676	0.280
80.000	114.524	79.998	19.995	100.940	19.932	3.638	0.285
80.501	114.668	79.998	19.994	100.940	19.931	3.740	0.318
81.001	114.835	79.998	19.995	100.940	19.931	3.738	0.320
81.500	114.998	79.996	19.995	100.940	19.930	3.775	0.321
82.000	115.141	79.998	19.995	100.941	19.933	3.562	0.318
82.500	115.326	79.997	19.996	100.941	19.928	3.938	0.317
83.000	115.413	79.995	19.996	100.940	19.931	3.744	0.300
83.501	115.592	79.998	19.996	100.940	19.927	3.997	0.269
84.001	115.780	79.998	19.995	100.941	19.931	3.717	0.317
84.500	115.934	79.997	19.996	100.941	19.929	3.859	0.355
85.000	116.110	79.997	19.995	100.941	19.928	3.917	0.336
85.500	116.274	79.996	19.997	100.943	19.929	3.828	0.335
86.000	116.412	79.997	19.996	100.943	19.930	3.811	0.321
86.500	116.595	79.997	19.996	100.943	19.926	4.043	0.312
87.000	116.773	79.998	19.995	100.943	19.929	3.852	0.341
87.500	116.949	80.000	19.996	100.943	19.924	4.224	0.357
88.000	117.103	79.998	19.996	100.943	19.927	4.021	0.342
88.500	117.264	79.997	19.995	100.943	19.928	3.940	0.322
89.000	117.407	79.998	19.996	100.943	19.929	3.877	0.309
89.500	117.564	79.998	19.996	100.943	19.926	4.061	0.302
90.000	117.744	79.999	19.995	100.944	19.924	4.196	0.319
90.500	117.937	79.999	19.997	100.943	19.929	3.886	0.355
91.000	118.088	79.996	19.996	100.942	19.926	4.092	0.358
91.500	118.313	79.998	19.997	100.948	19.926	4.062	0.359
92.000	118.426	79.997	19.996	100.951	19.927	4.004	0.357
92.501	118.600	79.997	19.996	100.952	19.927	3.983	0.313
93.001	118.821	79.998	19.996	100.954	19.925	4.150	0.341
93.501	119.020	79.998	19.996	100.955	19.925	4.109	0.408
94.001	119.194	79.999	19.996	100.954	19.927	4.028	0.397
94.500	119.353	79.998	19.996	100.952	19.926	4.098	0.353
95.000	119.531	79.998	19.996	100.957	19.926	4.046	0.335
95.500	119.707	79.999	19.996	100.956	19.926	4.036	0.345
96.000	119.886	79.998	19.997	100.955	19.924	4.209	0.355
96.500	120.116	79.998	19.997	100.950	19.924	4.244	0.382
97.000	120.278	79.997	19.997	100.953	19.925	4.111	0.401
97.500	120.449	79.998	19.995	100.949	19.923	4.276	0.362
98.000	120.649	79.998	19.996	100.956	19.924	4.209	0.352
98.500	120.850	79.998	19.996	100.962	19.924	4.201	0.386
99.000	121.040	79.998	19.996	100.968	19.921	4.424	0.396
99.500	121.261	79.996	19.996	100.965	19.922	4.343	0.401
100.000	121.420	79.999	19.996	100.964	19.922	4.338	0.396
100.500	121.595	79.997	19.996	100.962	19.923	4.297	0.357
101.000	121.809	79.998	19.996	100.961	19.922	4.324	0.362
101.500	121.998	79.998	19.995	100.962	19.921	4.430	0.396
102.000	122.171	79.997	19.996	100.967	19.921	4.403	0.383
102.500	122.422	79.997	19.995	100.972	19.925	4.138	0.393
103.000	122.582	79.997	19.996	100.974	19.924	4.218	0.417
103.500	122.816	79.996	19.996	100.975	19.925	4.122	0.402
104.000	122.982	79.998	19.996	100.969	19.925	4.132	0.397
104.500	123.208	79.997	19.996	100.964	19.922	4.367	0.397
105.000	123.396	79.998	19.996	100.959	19.922	4.384	0.403
105.500	123.611	79.997	19.995	100.958	19.922	4.328	0.408
106.000	123.831	79.997	19.995	100.961	19.922	4.336	0.419
106.500	124.022	79.997	19.996	100.967	19.923	4.251	0.423
107.000	124.273	79.997	19.995	100.972	19.925	4.109	0.427
107.500	124.473	79.997	19.994	100.971	19.925	4.109	0.447
108.000	124.677	79.996	19.997	100.966	19.923	4.307	0.428
108.500	124.903	79.996	19.996	100.960	19.924	4.219	0.417
109.000	125.088	79.995	19.996	100.957	19.924	4.225	0.420
109.500	125.292	79.997	19.995	100.958	19.925	4.164	0.399
110.000	125.461	79.997	19.996	100.960	19.927	3.973	0.381
110.501	125.698	79.997	19.996	100.961	19.924	4.204	0.390
111.001	125.922	79.998	19.996	100.960	19.928	3.950	0.433
111.500	126.112	79.997	19.995	100.958	19.926	4.050	0.437
112.000	126.349	79.997	19.996	100.956	19.926	4.034	0.421
112.500	126.543	79.998	19.996	100.954	19.923	4.292	0.429
113.000	126.800	79.997	19.996	100.953	19.924	4.180	0.441
113.500	127.003	79.996	19.995	100.956	19.931	3.738	0.456
114.000	127.181	79.998	19.995	100.955	19.924	4.234	0.420
114.500	127.412	79.997	19.995	100.955	19.926	4.094	0.395
115.000	127.641	79.996	19.995	100.958	19.924	4.186	0.435
115.500	127.873	79.998	19.996	100.965	19.923	4.282	0.460
116.001	128.065	79.997	19.996	100.965	19.924	4.227	0.443
116.501	128.372	79.997	19.996	100.963	19.923	4.279	0.462
117.000	128.556	79.997	19.995	100.960	19.927	4.017	0.495
117.501	128.740	79.996	19.996	100.959	19.925	4.119	0.429
118.001	128.982	79.998	19.995	100.958	19.924	4.240	0.397
118.500	129.224	79.998	19.996	100.964	19.923	4.282	0.455
119.000	129.426	79.996	19.996	100.968	19.927	3.998	0.464
119.500	129.658	79.997	19.996	100.973	19.924	4.194	0.439
120.000	129.840	79.998	19.995	100.977	19.925	4.163	0.424
120.500	130.082	79.997	19.995	100.978	19.924	4.246	0.419
121.000	130.344	79.999	19.996	100.977	19.926	4.104	0.464
121.500	130.569	79.999	19.996	100.977	19.925	4.137	0.495
122.000	130.743	79.999	19.995	100.975	19.923	4.265	0.443
122.500	130.986	79.998	19.996	100.968	19.925	4.167	0.409
123.000	131.246	79.999	19.997	100.964	19.925	4.123	0.460
123.500	131.483	79.999	19.995	100.963	19.926	4.071	0.500
124.000	131.726	79.997	19.995	100.959	19.923	4.259	0.488
124.500	131.950	79.997	19.996	100.958	19.924	4.177	0.473
125.000	132.166	79.998	19.996	100.965	19.924	4.202	0.454
125.501	132.397	79.996	19.996	100.969	19.922	4.361	0.444
126.001	132.608	79.998	19.997	100.968	19.924	4.213	0.445
126.500	132.847	79.998	19.997	100.972	19.926	4.100	0.445
127.000	133.066	79.998	19.997	100.975	19.926	4.034	0.454
127.500	133.329	79.999	19.997	100.975	19.926	4.048	0.470
128.000	133.527	79.998	19.996	100.973	19.929	3.854	0.472
128.500	133.751	79.997	19.996	100.974	19.924	4.205	0.441
129.000	134.005	79.999	19.996	100.975	19.925	4.119	0.450
129.500	134.241	79.999	19.997	100.971	19.923	4.299	0.484
130.000	134.484	79.997	19.996	100.972	19.919	4.549	0.485
130.500	134.699	79.998	19.996	100.972	19.921	4.394	0.469
131.000	134.964	79.998	19.997	100.973	19.922	4.338	0.468
131.500	135.163	79.999	19.997	100.974	19.924	4.242	0.472
132.000	135.399	79.997	19.996	100.977	19.925	4.132	0.450
132.500	135.690	79.998	19.996	100.973	19.924	4.217	0.481
133.000	135.933	79.998	19.996	100.969	19.923	4.305	0.531
133.500	136.153	79.998	19.996	100.966	19.921	4.403	0.499
134.000	136.401	79.999	19.997	100.965	19.921	4.419	0.465
134.500	136.615	79.999	19.997	100.964	19.920	4.532	0.465
135.000	136.907	79.997	19.997	100.967	19.923	4.298	0.484
135.500	137.155	79.997	19.997	100.969	19.918	4.643	0.523
136.000	137.370	79.998	19.996	100.968	19.922	4.380	0.501
136.500	137.615	79.998	19.996	100.967	19.925	4.165	0.461
137.000	137.881	79.997	19.996	100.965	19.920	4.529	0.485
137.500	138.101	79.998	19.996	100.965	19.920	4.516	0.498
138.000	138.348	79.996	19.996	100.965	19.919	4.543	0.476
138.500	138.569	79.998	19.996	100.966	19.922	4.345	0.468
139.000	138.872	79.998	19.995	100.964	19.923	4.287	0.496
139.500	139.101	79.998	19.996	100.965	19.922	4.329	0.528
140.000	139.344	79.997	19.996	100.966	19.920	4.464	0.502
140.500	139.576	79.999	19.996	100.966	19.923	4.268	0.474
141.000	139.830	79.999	19.996	100.969	19.921	4.443	0.481
141.500	140.057	79.999	19.996	100.970	19.918	4.633	0.483
142.000	140.331	79.998	19.996	100.968	19.922	4.320	0.491
142.500	140.597	79.998	19.995	100.964	19.922	4.354	0.520
143.000	140.830	80.000	19.996	100.962	19.923	4.312	0.519
143.500	141.043	79.999	19.996	100.961	19.924	4.225	0.473
144.000	141.257	79.998	19.996	100.962	19.924	4.218	0.437
144.500	141.576	79.999	19.996	100.966	19.924	4.220	0.480
145.000	141.793	79.999	19.996	100.970	19.921	4.393	0.534
145.500	142.080	79.999	19.996	100.971	19.921	4.439	0.520
146.000	142.289	80.000	19.996	100.968	19.925	4.143	0.500
146.500	142.558	79.999	19.997	100.967	19.923	4.280	0.487
147.000	142.808	79.999	19.996	100.960	19.922	4.320	0.499
147.500	143.032	79.999	19.995	100.956	19.920	4.464	0.497
148.000	143.307	80.001	19.996	100.954	19.924	4.231	0.487
148.500	143.557	80.000	19.996	100.952	19.925	4.166	0.512
149.000	143.810	79.999	19.996	100.948	19.922	4.364	0.514
149.500	144.059	79.999	19.995	100.946	19.924	4.245	0.502
150.000	144.326	80.000	19.997	100.943	19.919	4.537	0.509
150.500	144.584	80.000	19.997	100.940	19.922	4.343	0.521
151.001	144.837	79.999	19.997	100.943	19.922	4.360	0.518
151.500	145.088	79.998	19.997	100.944	19.922	4.364	0.507
152.000	145.360	79.998	19.997	100.947	19.924	4.195	0.514
152.500	145.639	79.999	19.997	100.948	19.920	4.466	0.537
153.000	145.830	79.999	19.996	100.948	19.923	4.300	0.511
153.500	146.124	79.997	19.997	100.945	19.919	4.598	0.478
154.000	146.344	79.999	19.998	100.943	19.922	4.341	0.499
154.500	146.643	79.998	19.998	100.941	19.921	4.402	0.516
155.000	146.887	79.997	19.997	100.941	19.922	4.350	0.531
155.500	147.136	79.998	19.997	100.941	19.924	4.227	0.518
156.000	147.385	79.997	19.997	100.945	19.923	4.274	0.496
156.500	147.636	79.997	19.997	100.951	19.921	4.396	0.499
157.000	147.902	79.998	19.997	100.951	19.920	4.466	0.508
157.500	148.141	79.996	19.997	100.950	19.922	4.349	0.511
158.000	148.423	79.997	19.997	100.950	19.920	4.475	0.513
158.500	148.678	79.998	19.998	100.946	19.919	4.585	0.529
159.000	148.932	79.997	19.996	100.939	19.916	4.775	0.523
159.500	149.202	79.997	19.996	100.943	19.919	4.542	0.517
160.000	149.446	79.998	19.997	100.950	19.922	4.350	0.519
160.500	149.725	79.997	19.996	100.951	19.920	4.467	0.518
161.000	149.991	79.997	19.996	100.951	19.920	4.498	0.534
161.500	150.185	79.996	19.997	100.953	19.921	4.402	0.503
162.000	150.466	79.997	19.997	100.949	19.926	4.087	0.468
162.500	150.737	79.998	19.997	100.943	19.922	4.323	0.513
163.000	150.974	79.999	19.997	100.942	19.923	4.258	0.530
163.500	151.259	79.997	19.996	100.942	19.920	4.521	0.515
164.000	151.508	79.996	19.997	100.940	19.922	4.352	0.528
164.501	151.743	79.998	19.996	100.940	19.924	4.216	0.509
165.001	152.005	79.997	19.996	100.940	19.921	4.458	0.491
165.500	152.256	79.996	19.995	100.940	19.924	4.241	0.505
166.000	152.534	79.997	19.996	100.941	19.925	4.135	0.521
166.500	152.758	79.996	19.996	100.941	19.925	4.145	0.516
167.000	153.016	79.997	19.995	100.942	19.924	4.241	0.492
167.500	153.249	79.995	19.994	100.944	19.924	4.204	0.486
168.000	153.544	79.996	19.998	100.945	19.923	4.299	0.509
168.500	153.760	79.995	19.996	100.946	19.926	4.059	0.519
169.000	154.028	79.996	19.997	100.947	19.924	4.183	0.498
169.500	154.276	79.998	19.996	100.947	19.921	4.454	0.500
170.000	154.540	79.997	19.996	100.946	19.922	4.335	0.514
170.500	154.774	79.998	19.995	100.944	19.920	4.510	0.505
171.000	155.034	79.995	19.996	100.943	19.923	4.281	0.496
171.500	155.273	79.997	19.995	100.943	19.923	4.260	0.497
172.000	155.505	79.998	19.996	100.943	19.924	4.218	0.485
172.500	155.807	79.998	19.995	100.943	19.920	4.488	0.503
173.000	156.031	79.996	19.995	100.943	19.922	4.373	0.530
173.500	156.280	79.996	19.996	100.942	19.921	4.440	0.499
174.000	156.545	79.996	19.996	100.941	19.922	4.388	0.493
174.500	156.816	79.997	19.994	100.942	19.921	4.400	0.525
175.000	157.092	79.996	19.996	100.942	19.918	4.629	0.542
175.500	157.368	79.997	19.996	100.943	19.917	4.682	0.550
176.000	157.593	79.998	19.996	100.943	19.921	4.414	0.527
176.500	157.867	79.998	19.996	100.943	19.922	4.320	0.500
177.000	158.151	79.997	19.996	100.943	19.919	4.534	0.528
177.500	158.349	79.996	19.995	100.944	19.925	4.156	0.520
178.000	158.618	79.999	19.996	100.943	19.923	4.310	0.475
178.500	158.866	79.997	19.996	100.943	19.922	4.382	0.492
179.000	159.165	79.997	19.996	100.943	19.916	4.747	0.532
179.500	159.406	79.997	19.995	100.942	19.921	4.409	0.544
180.000	159.649	79.997	19.995	100.942	19.921	4.457	0.512
180.500	159.902	79.995	19.996	100.942	19.917	4.694	0.490
181.000	160.190	79.997	19.995	100.941	19.923	4.294	0.518
181.500	160.421	79.994	19.995	100.942	19.920	4.492	0.530
182.000	160.702	79.998	19.996	100.941	19.918	4.638	0.515
182.500	160.917	79.997	19.996	100.938	19.920	4.504	0.504
183.000	161.180	79.996	19.995	100.936	19.919	4.538	0.487
183.500	161.437	79.996	19.996	100.933	19.920	4.479	0.500
184.000	161.670	79.996	19.997	100.933	19.921	4.450	0.505
184.500	161.927	79.996	19.995	100.935	19.917	4.680	0.490
185.000	162.208	79.997	19.997	100.937	19.922	4.374	0.514
185.500	162.446	79.994	19.996	100.940	19.919	4.547	0.528
186.000	162.673	79.995	19.997	100.942	19.921	4.445	0.492
186.500	162.952	79.996	19.996	100.940	19.920	4.495	0.486
187.000	163.201	79.997	19.996	100.940	19.920	4.486	0.517
187.500	163.415	79.995	19.996	100.940	19.921	4.457	0.495
188.000	163.694	79.997	19.997	100.940	19.921	4.421	0.478
188.500	163.995	79.995	19.996	100.937	19.919	4.574	0.537
189.000	164.191	79.995	19.996	100.932	19.919	4.545	0.538
189.500	164.451	79.997	19.996	100.928	19.917	4.716	0.476
190.000	164.706	79.995	19.997	100.927	19.918	4.635	0.486
190.501	164.979	79.995	19.996	100.928	19.917	4.706	0.521
191.000	165.253	79.996	19.996	100.931	19.915	4.867	0.537
191.500	165.503	79.997	19.996	100.938	19.915	4.865	0.536
192.000	165.734	79.997	19.997	100.938	19.917	4.687	0.503
192.500	165.977	79.996	19.996	100.937	19.917	4.742	0.478
193.000	166.254	79.996	19.996	100.936	19.913	4.980	0.497
193.500	166.528	79.997	19.995	100.936	19.916	4.786	0.536
194.000	166.771	79.996	19.996	100.934	19.916	4.757	0.534
194.500	166.995	79.995	19.995	100.934	19.918	4.633	0.492
195.000	167.263	79.996	19.995	100.934	19.917	4.683	0.480
195.500	167.496	79.996	19.995	100.929	19.915	4.859	0.497
196.000	167.775	79.997	19.996	100.924	19.919	4.533	0.507
196.500	167.995	79.997	19.995	100.919	19.920	4.530	0.505
197.000	168.290	79.997	19.995	100.917	19.917	4.716	0.507
197.500	168.565	79.998	19.997	100.917	19.919	4.549	0.542
198.000	168.776	79.998	19.996	100.918	19.917	4.731	0.528
198.500	168.996	79.998	19.996	100.922	19.918	4.633	0.458
199.000	169.282	79.997	19.997	100.925	19.918	4.650	0.468
199.500	169.517	79.998	19.996	100.927	19.918	4.631	0.513
200.000	169.798	79.998	19.997	100.923	19.918	4.665	0.519
200.500	169.993	79.999	19.996	100.923	19.919	4.568	0.497
201.000	170.259	79.997	19.996	100.920	19.919	4.568	0.468
201.500	170.516	80.000	19.996	100.914	19.919	4.564	0.492
202.000	170.739	79.998	19.996	100.912	19.919	4.591	0.502
202.500	170.997	79.997	19.996	100.912	19.915	4.844	0.481
203.000	171.244	80.000	19.996	100.909	19.917	4.731	0.493
203.500	171.480	79.998	19.995	100.906	19.918	4.652	0.494
204.000	171.761	79.999	19.996	100.909	19.914	4.936	0.500
204.500	171.945	79.998	19.995	100.908	19.916	4.759	0.491
205.000	172.184	79.997	19.995	100.905	19.916	4.794	0.445
205.500	172.451	79.998	19.996	100.906	19.913	5.009	0.465
206.000	172.722	80.001	19.996	100.906	19.913	5.003	0.521
206.500	172.938	79.998	19.995	100.906	19.916	4.759	0.512
207.000	173.206	79.998	19.995	100.913	19.916	4.815	0.486
207.500	173.439	79.998	19.996	100.916	19.912	5.053	0.493
208.000	173.692	79.999	19.997	100.914	19.913	5.005	0.493
208.500	173.962	79.999	19.997	100.915	19.913	4.996	0.504
209.000	174.205	79.998	19.996	100.913	19.912	5.076	0.518
209.500	174.466	79.998	19.995	100.908	19.912	5.048	0.508
210.000	174.704	79.998	19.997	100.907	19.913	4.994	0.501
210.500	174.954	79.998	19.997	100.907	19.913	4.994	0.494
211.000	175.192	79.997	19.997	100.905	19.914	4.911	0.488
211.500	175.439	80.000	19.998	100.906	19.913	5.003	0.487
212.000	175.714	79.998	19.997	100.910	19.913	4.970	0.503
212.501	175.943	79.999	19.996	100.912	19.911	5.132	0.513
213.001	176.142	79.997	19.996	100.914	19.912	5.080	0.466
213.500	176.388	79.997	19.996	100.916	19.912	5.090	0.437
214.000	176.672	79.998	19.997	100.914	19.912	5.103	0.488
214.500	176.915	79.998	19.996	100.910	19.910	5.234	0.529
215.000	177.193	79.997	19.998	100.907	19.909	5.284	0.524
215.500	177.406	79.997	19.997	100.905	19.913	5.001	0.506
216.000	177.609	79.997	19.997	100.903	19.911	5.170	0.453
216.500	177.876	79.996	19.996	100.903	19.911	5.168	0.442
217.000	178.112	79.998	19.996	100.900	19.912	5.068	0.486
217.500	178.393	79.998	19.997	100.900	19.912	5.101	0.510
218.000	178.627	79.997	19.997	100.900	19.910	5.235	0.516
218.500	178.866	79.997	19.997	100.901	19.910	5.212	0.494
219.000	179.096	79.997	19.999	100.902	19.912	5.093	0.471
219.500	179.346	79.998	19.998	100.907	19.912	5.095	0.474
220.000	179.603	79.997	19.997	100.912	19.909	5.285	0.493
220.500	179.827	79.997	19.999	100.913	19.909	5.278	0.494
221.000	180.051	79.998	19.998	100.912	19.908	5.360	0.465
221.500	180.325	79.998	19.996	100.913	19.911	5.164	0.473
222.000	180.559	79.999	19.996	100.909	19.909	5.310	0.503
222.500	180.800	79.999	19.996	100.904	19.904	5.644	0.492
223.000	181.035	79.999	19.996	100.905	19.907	5.422	0.476
223.500	181.276	79.999	19.996	100.905	19.908	5.366	0.476
224.000	181.541	79.999	19.996	100.906	19.910	5.245	0.491
224.500	181.802	79.999	19.997	100.908	19.908	5.366	0.516
225.000	182.033	79.999	19.996	100.909	19.908	5.378	0.509
225.500	182.294	79.999	19.996	100.910	19.910	5.236	0.492
226.000	182.522	80.000	19.997	100.910	19.906	5.504	0.490
226.500	182.747	79.999	19.996	100.910	19.907	5.414	0.471
227.000	182.992	80.000	19.996	100.909	19.905	5.535	0.462
227.500	183.249	79.999	19.995	100.908	19.906	5.491	0.486
228.000	183.506	80.000	19.997	100.906	19.907	5.453	0.507
228.500	183.744	80.000	19.997	100.908	19.904	5.656	0.504
229.000	184.014	79.999	19.997	100.906	19.902	5.759	0.502
229.500	184.256	79.999	19.996	100.905	19.902	5.754	0.510
230.000	184.485	80.000	19.996	100.908	19.904	5.646	0.491
230.500	184.729	80.000	19.996	100.910	19.905	5.569	0.472
231.000	184.968	79.998	19.996	100.907	19.903	5.738	0.477
231.500	185.218	79.999	19.995	100.906	19.905	5.571	0.486
232.000	185.448	79.997	19.996	100.906	19.902	5.805	0.485
232.500	185.695	79.999	19.995	100.904	19.903	5.721	0.479
233.000	185.997	79.997	19.996	100.904	19.904	5.652	0.513
233.500	186.248	79.998	19.996	100.906	19.904	5.633	0.551
234.000	186.503	79.999	19.996	100.908	19.904	5.621	0.530
234.500	186.724	79.997	19.997	100.908	19.903	5.723	0.491
235.000	187.023	79.998	19.995	100.908	19.903	5.696	0.498
235.500	187.241	79.998	19.996	100.909	19.902	5.761	0.518
236.000	187.475	79.997	19.996	100.909	19.903	5.684	0.484
236.500	187.733	79.996	19.996	100.909	19.902	5.778	0.472
237.000	187.935	79.996	19.996	100.911	19.903	5.732	0.476
237.500	188.188	79.996	19.996	100.913	19.901	5.836	0.458
238.000	188.459	79.996	19.997	100.913	19.903	5.740	0.490
238.500	188.722	79.996	19.996	100.912	19.897	6.117	0.529
239.000	188.942	79.996	19.996	100.912	19.898	6.040	0.509
239.500	189.221	79.997	19.995	100.910	19.900	5.952	0.491
240.000	189.403	79.997	19.997	100.908	19.898	6.038	0.480
240.500	189.680	79.996	19.996	100.907	19.898	6.086	0.460
241.000	189.923	79.995	19.996	100.906	19.897	6.164	0.490
241.500	190.192	79.995	19.997	100.906	19.896	6.235	0.516
242.000	190.401	79.995	19.996	100.906	19.892	6.467	0.495
242.500	190.670	79.995	19.996	100.906	19.897	6.137	0.478
243.000	190.882	79.996	19.996	100.905	19.899	6.016	0.480
243.500	191.133	79.994	19.997	100.905	19.896	6.233	0.472
244.000	191.359	79.997	19.997	100.905	19.894	6.364	0.470
244.500	191.626	79.995	19.998	100.905	19.894	6.360	0.485
245.000	191.881	79.996	19.996	100.905	19.894	6.366	0.507
245.500	192.120	79.996	19.997	100.905	19.896	6.236	0.509
246.000	192.380	79.996	19.996	100.905	19.895	6.274	0.497
246.500	192.619	79.996	19.997	100.903	19.891	6.539	0.499
247.000	192.883	79.996	19.997	100.904	19.896	6.224	0.501
247.500	193.141	79.992	19.996	100.904	19.895	6.254	0.512
248.000	193.353	79.995	19.997	100.905	19.894	6.352	0.496
248.500	193.650	79.995	19.997	100.906	19.893	6.421	0.490
249.000	193.849	79.995	19.997	100.910	19.893	6.427	0.503
249.500	194.072	79.994	19.998	100.911	19.893	6.427	0.459
250.000	194.323	79.996	19.997	100.913	19.891	6.563	0.448
250.500	194.587	79.996	19.997	100.913	19.891	6.583	0.494
251.000	194.827	79.995	19.996	100.913	19.892	6.514	0.509
251.500	195.112	79.997	19.996	100.910	19.892	6.477	0.515
252.000	195.309	79.996	19.996	100.908	19.891	6.556	0.504
252.500	195.581	79.996	19.996	100.906	19.890	6.655	0.476
253.000	195.817	79.996	19.996	100.906	19.889	6.746	0.489
253.500	196.021	79.996	19.996	100.904	19.889	6.698	0.474
254.000	196.290	79.995	19.997	100.905	19.891	6.594	0.456
254.500	196.525	79.996	19.996	100.906	19.893	6.417	0.489
255.000	196.757	79.997	19.995	100.905	19.889	6.711	0.485
255.500	197.006	79.997	19.996	100.907	19.889	6.722	0.474
256.000	197.231	79.997	19.995	100.914	19.890	6.671	0.477
256.500	197.494	79.998	19.995	100.913	19.888	6.784	0.481
257.000	197.716	79.997	19.996	100.913	19.888	6.782	0.487
257.500	197.987	79.996	19.995	100.914	19.888	6.757	0.489
258.000	198.198	79.998	19.995	100.912	19.887	6.841	0.487
258.500	198.488	79.997	19.996	100.905	19.885	6.985	0.491
259.000	198.744	79.999	19.996	100.905	19.885	6.972	0.523
259.500	199.010	79.995	19.996	100.905	19.884	7.043	0.534
260.000	199.233	79.997	19.996	100.906	19.885	7.028	0.506
260.500	199.450	79.997	19.996	100.906	19.882	7.187	0.464
261.000	199.739	79.997	19.996	100.906	19.884	7.041	0.473
261.500	199.940	79.997	19.995	100.907	19.883	7.133	0.498
262.000	200.215	79.997	19.995	100.907	19.881	7.271	0.483
262.500	200.445	79.997	19.997	100.904	19.882	7.212	0.491
263.000	200.695	79.996	19.995	100.904	19.883	7.147	0.493
263.500	200.942	79.996	19.996	100.904	19.881	7.294	0.488
264.000	201.164	79.997	19.996	100.903	19.879	7.417	0.482
264.500	201.438	79.998	19.996	100.902	19.877	7.592	0.483
265.000	201.643	79.997	19.996	100.902	19.876	7.626	0.488
265.501	201.940	79.997	19.996	100.902	19.882	7.219	0.491
266.001	202.193	79.997	19.996	100.901	19.879	7.402	0.526
266.500	202.384	79.997	19.996	100.901	19.878	7.511	0.497
267.000	202.671	79.995	19.995	100.901	19.880	7.358	0.461
267.500	202.900	79.997	19.995	100.901	19.878	7.475	0.497
268.000	203.156	79.996	19.996	100.901	19.878	7.534	0.501
268.500	203.425	79.996	19.996	100.901	19.876	7.670	0.505
269.000	203.644	79.996	19.997	100.901	19.880	7.334	0.506
269.500	203.892	79.996	19.996	100.902	19.879	7.461	0.478
270.000	204.143	79.998	19.996	100.902	19.880	7.392	0.483
270.500	204.370	79.996	19.995	100.902	19.878	7.498	0.488
271.000	204.633	79.996	19.997	100.903	19.880	7.350	0.484
271.500	204.834	79.995	19.996	100.903	19.880	7.361	0.477
272.000	205.125	79.996	19.996	100.904	19.877	7.551	0.478
272.500	205.366	79.997	19.996	100.904	19.879	7.455	0.512
273.000	205.595	79.996	19.996	100.903	19.878	7.469	0.501
273.500	205.831	79.996	19.996	100.903	19.875	7.701	0.467
274.000	206.093	79.996	19.996	100.903	19.877	7.559	0.481
274.500	206.297	79.997	19.996	100.902	19.876	7.609	0.482
275.000	206.548	79.996	19.996	100.901	19.876	7.653	0.460
275.500	206.784	79.998	19.996	100.901	19.873	7.824	0.471
276.000	207.042	79.996	19.996	100.901	19.873	7.872	0.490
276.500	207.287	79.996	19.996	100.901	19.874	7.774	0.498
277.000	207.533	79.997	19.996	100.902	19.875	7.711	0.497
277.500	207.751	79.996	19.996	100.902	19.874	7.793	0.478
278.000	208.034	79.998	19.996	100.902	19.869	8.133	0.483
278.500	208.233	79.997	19.997	100.902	19.871	7.981	0.492
279.000	208.495	79.996	19.996	100.901	19.870	8.050	0.472
279.500	208.742	79.997	19.997	100.900	19.871	8.012	0.485
280.000	208.986	79.997	19.996	100.900	19.868	8.202	0.499
280.500	209.246	79.998	19.998	100.900	19.871	7.999	0.497
281.000	209.456	79.997	19.997	100.900	19.871	8.004	0.487
281.500	209.730	79.999	19.996	100.900	19.870	8.050	0.478
282.000	209.992	79.998	19.996	100.900	19.872	7.935	0.510
282.500	210.201	79.998	19.996	100.900	19.868	8.233	0.503
283.000	210.461	79.997	19.996	100.900	19.867	8.283	0.470
283.500	210.703	79.998	19.996	100.901	19.868	8.225	0.485
284.000	210.957	79.999	19.996	100.900	19.870	8.072	0.499
284.500	211.211	79.998	19.996	100.900	19.867	8.277	0.502
285.000	211.462	79.998	19.996	100.900	19.869	8.179	0.506
285.500	211.692	79.998	19.995	100.900	19.868	8.200	0.493
286.000	211.934	79.998	19.995	100.900	19.868	8.242	0.477
286.500	212.203	79.998	19.996	100.900	19.867	8.283	0.492
287.000	212.420	79.998	19.995	100.900	19.867	8.285	0.498
287.500	212.657	79.998	19.996	100.900	19.864	8.523	0.469
288.000	212.915	79.997	19.997	100.901	19.866	8.392	0.475
288.500	213.143	79.998	19.997	100.901	19.868	8.248	0.491
289.000	213.390	79.998	19.997	100.901	19.869	8.172	0.481
289.500	213.610	79.999	19.997	100.902	19.862	8.628	0.471
290.000	213.854	79.998	19.996	100.902	19.864	8.511	0.465
290.500	214.090	79.998	19.995	100.902	19.869	8.162	0.472
291.000	214.349	79.997	19.996	100.902	19.867	8.293	0.488
291.500	214.582	79.996	19.996	100.903	19.867	8.304	0.494
292.001	214.844	79.996	19.996	100.902	19.864	8.507	0.493
292.500	215.082	79.998	19.996	100.902	19.863	8.569	0.497
293.000	215.306	79.997	19.996	100.902	19.863	8.553	0.481
293.500	215.568	79.997	19.998	100.901	19.865	8.427	0.474
294.000	215.809	79.997	19.996	100.902	19.865	8.438	0.495
294.500	216.054	79.996	19.996	100.902	19.862	8.634	0.495
295.000	216.308	79.998	19.995	100.902	19.863	8.584	0.493
295.500	216.564	79.998	19.995	100.902	19.864	8.484	0.504
296.000	216.808	79.998	19.995	100.903	19.860	8.776	0.505
296.500	217.063	79.997	19.996	100.903	19.862	8.613	0.500
297.000	217.282	79.998	19.996	100.903	19.860	8.795	0.486
297.500	217.524	79.997	19.996	100.904	19.861	8.728	0.467
298.000	217.772	79.997	19.995	100.904	19.861	8.684	0.475
298.500	218.008	79.996	19.996	100.904	19.859	8.833	0.487
299.000	218.247	79.997	19.996	100.905	19.860	8.810	0.480
299.500	218.508	79.997	19.996	100.905	19.862	8.670	0.488
300.000	218.753	79.996	19.995	100.905	19.862	8.663	0.503
300.500	219.002	79.998	19.995	100.905	19.864	8.515	0.499
301.000	219.230	79.997	19.995	100.905	19.864	8.482	0.485
301.500	219.528	79.998	19.996	100.904	19.866	8.344	0.502
302.000	219.753	79.996	19.996	100.905	19.862	8.663	0.525
302.500	219.964	79.997	19.995	100.905	19.862	8.615	0.479
303.000	220.266	79.996	19.996	100.905	19.865	8.457	0.474
303.500	220.494	79.999	19.996	100.905	19.860	8.787	0.522
304.000	220.736	79.998	19.995	100.904	19.863	8.597	0.500
304.500	221.005	79.999	19.996	100.903	19.860	8.809	0.490
305.000	221.234	79.998	19.996	100.903	19.860	8.799	0.504
305.500	221.494	79.998	19.997	100.903	19.860	8.790	0.493
306.000	221.708	79.999	19.997	100.903	19.861	8.694	0.481
306.500	221.957	79.998	19.995	100.903	19.861	8.752	0.468
307.000	222.183	79.999	19.995	100.902	19.861	8.694	0.469
307.500	222.470	79.999	19.997	100.902	19.861	8.736	0.494
308.000	222.746	79.999	19.995	100.902	19.859	8.844	0.538
308.501	222.961	79.998	19.996	100.902	19.859	8.857	0.527
309.000	223.185	79.998	19.996	100.901	19.860	8.790	0.465
309.500	223.454	79.998	19.996	100.901	19.860	8.788	0.466
310.000	223.710	79.999	19.994	100.901	19.857	8.978	0.508
310.500	223.935	80.000	19.996	100.901	19.857	8.978	0.503
311.000	224.148	79.998	19.996	100.901	19.857	8.976	0.459
311.500	224.429	79.999	19.996	100.901	19.858	8.963	0.466
312.000	224.666	79.998	19.996	100.901	19.856	9.097	0.506
312.500	224.888	79.998	19.996	100.902	19.857	9.018	0.489
313.000	225.183	79.998	19.995	100.902	19.855	9.152	0.488
313.500	225.428	79.998	19.997	100.903	19.857	9.033	0.528
314.000	225.689	79.997	19.996	100.903	19.853	9.256	0.523
314.500	225.961	79.997	19.996	100.903	19.856	9.075	0.520
315.000	226.233	79.996	19.996	100.903	19.856	9.043	0.539
315.500	226.475	79.999	19.995	100.905	19.855	9.131	0.529
316.000	226.688	79.996	19.997	100.906	19.853	9.318	0.485
316.500	226.976	79.996	19.996	100.910	19.853	9.272	0.478
317.000	227.188	79.995	19.996	100.912	19.854	9.203	0.501
317.500	227.432	79.997	19.996	100.912	19.855	9.166	0.478
318.000	227.679	79.996	19.995	100.911	19.853	9.293	0.473
318.500	227.942	79.996	19.996	100.910	19.854	9.211	0.501
319.000	228.179	79.996	19.997	100.908	19.853	9.273	0.505
319.500	228.445	79.995	19.996	100.909	19.850	9.516	0.502
320.000	228.687	79.995	19.996	100.910	19.852	9.344	0.505
320.500	229.009	79.994	19.995	100.913	19.856	9.110	0.535
321.000	229.226	79.995	19.995	100.913	19.851	9.450	0.551
321.500	229.458	79.996	19.996	100.912	19.851	9.427	0.495
322.000	229.733	79.996	19.995	100.910	19.850	9.490	0.478
322.500	230.001	79.997	19.997	100.911	19.852	9.354	0.525
323.001	230.217	79.995	19.996	100.908	19.851	9.425	0.513
323.500	230.492	79.996	19.997	100.907	19.850	9.474	0.487
324.000	230.746	79.996	19.996	100.906	19.852	9.357	0.510
324.500	230.948	79.996	19.997	100.905	19.849	9.580	0.493
325.000	231.214	79.998	19.996	100.903	19.850	9.505	0.462
325.500	231.474	79.997	19.996	100.903	19.851	9.426	0.497
326.000	231.697	79.997	19.998	100.903	19.849	9.580	0.504
326.500	231.958	79.996	19.997	100.907	19.850	9.496	0.483
327.000	232.221	79.997	19.997	100.912	19.849	9.578	0.504
327.500	232.463	79.997	19.997	100.913	19.848	9.657	0.515
328.000	232.736	79.997	19.997	100.912	19.853	9.275	0.510
328.500	232.962	79.997	19.996	100.911	19.850	9.500	0.507
329.000	233.240	79.997	19.997	100.907	19.851	9.426	0.502
329.500	233.436	79.997	19.996	100.900	19.848	9.649	0.489
330.000	233.677	79.996	19.997	100.900	19.847	9.729	0.455
330.500	233.934	79.997	19.998	100.900	19.849	9.562	0.468
331.000	234.170	79.996	19.997	100.900	19.847	9.706	0.496
331.500	234.455	79.996	19.996	100.905	19.846	9.781	0.507
332.000	234.688	79.996	19.997	100.906	19.850	9.469	0.520
332.500	234.924	79.996	19.998	100.908	19.848	9.624	0.493
333.000	235.188	79.997	19.996	100.909	19.850	9.517	0.484
333.501	235.428	79.996	19.996	100.908	19.845	9.887	0.502
334.001	235.695	79.996	19.997	100.903	19.845	9.833	0.506
334.500	235.917	79.996	19.998	100.902	19.845	9.881	0.498
335.000	236.157	79.997	19.996	100.901	19.848	9.622	0.475
335.500	236.395	79.995	19.998	100.902	19.850	9.528	0.470
336.000	236.637	79.996	19.998	100.903	19.847	9.741	0.479
336.500	236.922	79.996	19.997	100.903	19.847	9.751	0.503
337.000	237.173	79.996	19.997	100.904	19.849	9.552	0.532
337.500	237.417	79.997	19.997	100.903	19.850	9.536	0.515
338.000	237.660	79.997	19.998	100.904	19.847	9.740	0.491
338.500	237.901	79.996	19.997	100.908	19.847	9.717	0.486
339.000	238.169	79.997	19.997	100.909	19.844	9.911	0.497
339.500	238.389	79.997	19.997	100.909	19.847	9.740	0.498
340.000	238.626	79.996	19.996	100.914	19.842	10.103	0.472
340.500	238.920	79.997	19.997	100.918	19.843	10.005	0.494
341.000	239.163	79.996	19.997	100.916	19.843	10.002	0.534
341.500	239.375	79.997	19.996	100.916	19.845	9.833	0.496
342.000	239.648	79.997	19.997	100.916	19.844	9.912	0.470
342.500	239.878	79.996	19.997	100.915	19.843	10.004	0.494
343.000	240.164	79.996	19.998	100.908	19.840	10.211	0.510
343.500	240.387	79.995	19.996	100.906	19.839	10.267	0.513
344.000	240.656	79.996	19.997	100.904	19.839	10.307	0.501
344.500	240.871	79.999	19.996	100.905	19.841	10.180	0.488
345.000	241.117	79.997	19.997	100.901	19.840	10.226	0.472
345.500	241.400	79.997	19.996	100.901	19.838	10.397	0.495
346.000	241.667	79.997	19.996	100.902	19.839	10.306	0.539
346.500	241.925	79.994	19.997	100.906	19.838	10.344	0.538
347.001	242.153	79.995	19.996	100.905	19.837	10.465	0.506
347.500	242.385	79.997	19.995	100.906	19.838	10.379	0.473
