Repository: ulfsri/fsri_materials_database

# Materials and Products Database

## 01_Data

Raw data generated from each apparatus are included here in plain-text format. The data is organized first by material, next by the short name of test apparatus used, and where applicable additional filtering by test settings.

### material.json

Each material directory contains a json file of the same name as the material. This file links the data stored in the repository as well as data and graphs produced by the accompanying scripts (__02_Scripts__) to the respective landing page for the material on the front-end website.

File: 01_Data/Ext_Plywood/MCC/Ext_Plywood_MCC_30K_min_211007_R3.txt (part 2 of 4)
T Correction Coefficients:	0	1.024463	0
Time Shift (s):	14
*
Time (s)	Temperature (C)	N2 flow rate (cc/min)	O2 flow rate (cc/min)	Flow Rate (cc/min)	Oxygen (%)	HRR (W/g)	Heating rate (C/s)
348.000	242.627	79.996	19.997	100.907	19.838	10.368	0.466
348.500	242.918	79.998	19.996	100.907	19.839	10.268	0.503
349.000	243.190	79.997	19.996	100.906	19.837	10.445	0.548
349.500	243.403	79.996	19.995	100.908	19.838	10.371	0.525
350.000	243.649	79.995	19.996	100.909	19.838	10.381	0.472
350.500	243.917	79.997	19.996	100.912	19.835	10.544	0.486
351.000	244.191	79.997	19.996	100.915	19.836	10.484	0.528
351.500	244.448	79.995	19.996	100.917	19.836	10.514	0.536
352.000	244.693	79.996	19.997	100.918	19.836	10.527	0.517
352.500	244.917	79.998	19.996	100.920	19.834	10.633	0.486
353.000	245.163	79.996	19.996	100.919	19.835	10.573	0.469
353.500	245.384	79.996	19.996	100.917	19.836	10.537	0.468
354.000	245.666	79.997	19.996	100.917	19.835	10.614	0.485
354.500	245.900	79.997	19.997	100.918	19.837	10.430	0.510
355.000	246.158	79.997	19.997	100.917	19.836	10.519	0.505
355.500	246.459	79.999	19.995	100.915	19.832	10.790	0.525
356.000	246.668	79.998	19.996	100.914	19.834	10.632	0.534
356.500	246.938	79.998	19.995	100.911	19.830	10.902	0.495
357.000	247.211	79.998	19.995	100.910	19.832	10.791	0.511
357.500	247.389	79.997	19.996	100.908	19.830	10.966	0.497
358.000	247.638	79.998	19.996	100.907	19.831	10.854	0.439
358.500	247.899	79.997	19.996	100.910	19.829	10.980	0.468
359.000	248.157	79.999	19.995	100.914	19.830	10.929	0.515
359.500	248.441	79.998	19.996	100.917	19.829	11.025	0.531
360.000	248.678	79.997	19.995	100.921	19.828	11.077	0.531
360.500	248.912	80.000	19.996	100.927	19.825	11.261	0.496
361.000	249.167	79.999	19.995	100.927	19.827	11.137	0.480
361.500	249.486	79.998	19.996	100.924	19.828	11.049	0.531
362.000	249.737	79.998	19.995	100.921	19.826	11.213	0.572
362.500	249.974	79.999	19.995	100.917	19.824	11.378	0.529
363.000	250.251	79.999	19.997	100.914	19.820	11.673	0.501
363.500	250.461	79.998	19.995	100.919	19.823	11.429	0.501
364.000	250.758	79.998	19.996	100.925	19.824	11.386	0.497
364.500	251.040	79.997	19.995	100.930	19.824	11.396	0.543
365.000	251.234	79.999	19.994	100.935	19.822	11.510	0.528
365.500	251.467	79.997	19.995	100.934	19.822	11.533	0.452
366.000	251.761	79.997	19.995	100.929	19.823	11.460	0.477
366.500	252.018	79.999	19.995	100.927	19.823	11.435	0.539
367.000	252.236	79.997	19.996	100.925	19.823	11.443	0.513
367.500	252.536	79.999	19.996	100.920	19.824	11.376	0.497
368.000	252.804	79.997	19.995	100.921	19.822	11.482	0.543
368.500	253.030	80.000	19.997	100.920	19.820	11.651	0.530
369.000	253.258	79.998	19.995	100.920	19.822	11.477	0.474
369.500	253.533	79.996	19.995	100.915	19.819	11.695	0.479
370.000	253.785	80.000	19.995	100.919	19.820	11.679	0.515
370.500	254.013	79.998	19.995	100.921	19.816	11.942	0.503
371.000	254.271	79.997	19.996	100.922	19.817	11.853	0.483
371.500	254.570	79.999	19.996	100.923	19.815	11.995	0.522
372.000	254.777	79.997	19.996	100.929	19.816	11.913	0.531
372.500	255.002	79.997	19.997	100.926	19.815	12.031	0.469
373.000	255.293	79.997	19.995	100.921	19.817	11.899	0.474
373.500	255.516	79.998	19.996	100.918	19.815	12.012	0.515
374.000	255.756	79.997	19.996	100.914	19.813	12.175	0.488
374.500	256.006	79.998	19.995	100.914	19.813	12.179	0.477
375.000	256.237	79.997	19.997	100.917	19.815	12.002	0.486
375.500	256.542	79.997	19.995	100.924	19.813	12.146	0.509
376.000	256.786	79.998	19.995	100.929	19.811	12.322	0.542
376.500	256.993	79.996	19.995	100.933	19.807	12.570	0.499
377.000	257.247	79.998	19.995	100.934	19.810	12.393	0.456
377.500	257.514	79.996	19.994	100.933	19.806	12.653	0.491
378.000	257.795	79.995	19.995	100.932	19.807	12.559	0.534
378.500	258.021	79.997	19.996	100.935	19.805	12.701	0.527
379.000	258.307	79.996	19.995	100.937	19.803	12.864	0.509
379.500	258.564	79.997	19.996	100.938	19.804	12.776	0.528
380.000	258.804	79.998	19.995	100.942	19.803	12.885	0.520
380.500	259.046	79.997	19.995	100.940	19.802	12.947	0.489
381.000	259.321	79.999	19.996	100.934	19.803	12.898	0.500
381.500	259.556	80.000	19.995	100.929	19.804	12.785	0.514
382.000	259.817	79.999	19.995	100.927	19.801	13.027	0.503
382.500	260.024	79.998	19.995	100.926	19.801	13.023	0.482
383.000	260.300	79.999	19.996	100.929	19.800	13.119	0.476
383.500	260.536	80.000	19.996	100.936	19.798	13.211	0.498
384.000	260.786	79.999	19.995	100.941	19.799	13.182	0.499
384.500	261.051	80.000	19.995	100.939	19.796	13.400	0.500
385.000	261.292	79.999	19.995	100.940	19.798	13.254	0.510
385.500	261.541	79.999	19.995	100.938	19.796	13.366	0.499
386.000	261.795	79.999	19.994	100.934	19.791	13.705	0.497
386.500	262.027	80.000	19.995	100.933	19.793	13.588	0.494
387.000	262.282	79.999	19.996	100.934	19.795	13.462	0.486
387.500	262.514	79.999	19.995	100.934	19.794	13.494	0.487
388.000	262.782	80.000	19.997	100.935	19.788	13.968	0.494
388.500	263.048	80.001	19.996	100.938	19.788	13.964	0.517
389.000	263.280	80.000	19.995	100.938	19.790	13.832	0.516
389.500	263.512	80.000	19.995	100.939	19.784	14.241	0.481
390.000	263.768	80.000	19.995	100.939	19.787	14.001	0.476
390.500	264.027	79.999	19.995	100.939	19.784	14.257	0.501
391.000	264.256	79.999	19.996	100.938	19.781	14.412	0.502
391.500	264.512	79.998	19.995	100.937	19.782	14.406	0.487
392.000	264.735	80.000	19.995	100.936	19.780	14.514	0.482
392.500	264.984	79.999	19.995	100.935	19.779	14.616	0.475
393.000	265.250	79.999	19.995	100.933	19.776	14.779	0.494
393.500	265.494	80.000	19.996	100.932	19.781	14.415	0.512
394.000	265.746	79.999	19.995	100.932	19.775	14.862	0.503
394.500	265.996	79.998	19.996	100.933	19.778	14.641	0.499
395.000	266.281	79.998	19.997	100.934	19.773	15.000	0.518
395.500	266.516	79.996	19.996	100.936	19.775	14.890	0.527
396.000	266.773	79.997	19.996	100.938	19.770	15.249	0.506
396.500	267.017	79.997	19.996	100.940	19.770	15.241	0.496
397.000	267.240	79.997	19.996	100.940	19.769	15.297	0.484
397.500	267.527	79.998	19.996	100.940	19.767	15.459	0.489
398.000	267.759	79.997	19.997	100.940	19.767	15.477	0.515
398.500	268.027	79.997	19.997	100.939	19.768	15.360	0.509
399.000	268.256	79.996	19.995	100.938	19.765	15.597	0.499
399.500	268.515	79.996	19.996	100.938	19.764	15.701	0.492
400.000	268.732	79.997	19.997	100.939	19.763	15.729	0.482
400.500	268.981	79.997	19.997	100.939	19.762	15.802	0.471
401.000	269.234	79.996	19.997	100.941	19.760	15.963	0.484
401.500	269.459	79.997	19.997	100.942	19.759	16.046	0.490
402.001	269.719	79.996	19.997	100.942	19.757	16.160	0.482
402.500	269.963	79.997	19.997	100.943	19.756	16.272	0.495
403.000	270.207	79.997	19.997	100.943	19.752	16.557	0.496
403.500	270.476	79.997	19.997	100.943	19.752	16.518	0.500
404.000	270.729	79.996	19.997	100.947	19.751	16.614	0.517
404.500	270.994	79.997	19.996	100.948	19.749	16.728	0.520
405.000	271.244	79.997	19.996	100.948	19.746	16.952	0.517
405.500	271.494	79.998	19.996	100.947	19.748	16.780	0.508
406.000	271.754	79.999	19.997	100.946	19.745	17.051	0.504
406.500	271.996	79.998	19.996	100.942	19.743	17.164	0.506
407.000	272.264	79.998	19.997	100.941	19.741	17.296	0.507
407.500	272.502	79.997	19.996	100.941	19.740	17.394	0.508
408.000	272.771	79.997	19.996	100.943	19.740	17.407	0.506
408.500	273.009	79.997	19.997	100.945	19.737	17.616	0.507
409.000	273.267	79.998	19.996	100.951	19.734	17.799	0.501
409.500	273.503	79.997	19.996	100.954	19.735	17.711	0.495
410.000	273.729	79.998	19.996	100.957	19.733	17.868	0.478
410.500	274.014	79.998	19.997	100.960	19.731	18.041	0.487
411.000	274.224	79.997	19.996	100.957	19.730	18.125	0.503
411.500	274.478	79.998	19.995	100.955	19.728	18.213	0.480
412.000	274.708	79.996	19.996	100.953	19.733	17.920	0.474
412.500	274.953	79.997	19.996	100.954	19.728	18.239	0.480
413.000	275.236	79.998	19.996	100.949	19.724	18.556	0.501
413.500	275.455	79.998	19.997	100.949	19.724	18.568	0.515
414.000	275.706	79.998	19.996	100.947	19.719	18.889	0.486
414.500	275.972	79.998	19.996	100.951	19.722	18.705	0.494
415.000	276.232	79.997	19.996	100.953	19.722	18.691	0.522
415.500	276.459	79.998	19.996	100.957	19.714	19.264	0.507
416.000	276.700	79.997	19.998	100.963	19.716	19.113	0.478
416.500	276.953	79.998	19.996	100.968	19.713	19.336	0.481
417.000	277.154	79.998	19.996	100.969	19.714	19.277	0.474
417.500	277.472	79.996	19.996	100.969	19.708	19.709	0.487
418.000	277.663	79.997	19.996	100.965	19.707	19.736	0.514
418.500	277.914	79.997	19.996	100.967	19.705	19.925	0.475
419.000	278.188	79.998	19.996	100.966	19.706	19.855	0.484
419.500	278.448	79.997	19.997	100.962	19.702	20.139	0.529
420.000	278.671	79.996	19.996	100.963	19.701	20.196	0.508
420.500	278.912	79.996	19.995	100.968	19.702	20.133	0.474
421.000	279.195	79.996	19.996	100.967	19.698	20.369	0.494
421.500	279.423	79.996	19.996	100.967	19.698	20.400	0.517
422.000	279.678	79.998	19.996	100.972	19.694	20.709	0.497
422.500	279.914	79.996	19.996	100.974	19.696	20.564	0.487
423.000	280.149	79.997	19.997	100.976	19.693	20.746	0.481
423.500	280.434	79.996	19.997	100.978	19.689	21.063	0.495
424.000	280.632	79.995	19.997	100.980	19.687	21.211	0.501
424.500	280.933	79.995	19.996	100.982	19.687	21.206	0.491
425.000	281.151	79.996	19.996	100.982	19.681	21.599	0.509
425.500	281.397	79.995	19.997	100.983	19.683	21.467	0.492
426.000	281.667	79.996	19.997	100.983	19.682	21.568	0.490
426.501	281.904	79.996	19.996	100.983	19.681	21.587	0.511
427.000	282.159	79.995	19.996	100.981	19.677	21.882	0.499
427.500	282.391	79.996	19.996	100.981	19.677	21.879	0.490
428.000	282.626	79.994	19.998	100.982	19.675	22.068	0.477
428.500	282.896	79.995	19.997	100.982	19.670	22.398	0.486
429.000	283.096	79.996	19.998	100.982	19.669	22.468	0.488
429.500	283.381	79.994	19.997	100.985	19.668	22.547	0.477
430.000	283.622	79.994	19.997	100.990	19.666	22.684	0.506
430.500	283.918	79.994	19.996	100.990	19.661	23.036	0.532
431.000	284.116	79.994	19.997	100.990	19.663	22.887	0.515
431.500	284.365	79.994	19.997	100.990	19.661	23.029	0.470
432.000	284.643	79.995	19.996	100.987	19.659	23.193	0.487
432.500	284.875	79.995	19.997	100.981	19.655	23.470	0.519
433.000	285.131	79.999	19.998	100.981	19.654	23.575	0.499
433.500	285.336	79.994	19.997	100.982	19.649	23.888	0.474
434.000	285.619	79.995	19.996	100.982	19.652	23.726	0.475
434.500	285.875	79.997	19.997	100.982	19.647	24.079	0.514
435.000	286.134	79.997	19.996	100.982	19.649	23.901	0.527
435.500	286.389	79.998	19.996	100.985	19.644	24.279	0.515
436.000	286.653	79.996	19.996	100.983	19.642	24.410	0.516
436.500	286.918	79.997	19.996	100.987	19.638	24.675	0.524
437.000	287.169	79.996	19.997	100.990	19.635	24.884	0.523
437.500	287.374	79.995	19.996	100.997	19.633	25.034	0.486
438.000	287.658	80.000	19.996	101.002	19.628	25.416	0.472
438.500	287.924	79.996	19.995	101.006	19.628	25.424	0.520
439.000	288.173	79.998	19.995	101.004	19.626	25.567	0.532
439.500	288.390	79.997	19.995	101.002	19.625	25.663	0.490
440.000	288.678	79.997	19.996	100.997	19.622	25.857	0.486
440.500	288.911	79.998	19.995	100.995	19.618	26.130	0.513
441.000	289.168	79.997	19.996	100.997	19.616	26.247	0.505
441.500	289.403	79.997	19.995	100.999	19.615	26.339	0.491
442.000	289.626	79.998	19.995	101.004	19.614	26.425	0.475
442.500	289.920	79.998	19.996	101.007	19.612	26.587	0.488
443.000	290.153	79.999	19.995	101.008	19.607	26.921	0.522
443.500	290.442	79.997	19.996	101.011	19.606	27.013	0.524
444.000	290.691	79.998	19.995	101.014	19.605	27.067	0.530
444.500	290.926	79.998	19.995	101.014	19.600	27.440	0.511
445.000	291.222	79.998	19.997	101.017	19.597	27.617	0.508
445.500	291.497	79.999	19.995	101.018	19.599	27.475	0.551
446.000	291.707	79.998	19.995	101.018	19.595	27.775	0.528
446.500	291.954	79.999	19.995	101.019	19.594	27.832	0.471
447.000	292.188	79.997	19.994	101.019	19.589	28.182	0.469
447.500	292.437	79.997	19.996	101.017	19.589	28.240	0.482
448.000	292.721	79.998	19.997	101.017	19.584	28.557	0.508
448.500	292.956	79.999	19.995	101.017	19.583	28.625	0.526
449.000	293.245	79.999	19.997	101.017	19.583	28.665	0.521
449.500	293.506	79.999	19.996	101.019	19.577	29.104	0.537
450.000	293.750	80.000	19.996	101.021	19.578	29.001	0.527
450.500	293.972	79.998	19.995	101.021	19.577	29.097	0.486
451.000	294.209	79.997	19.995	101.020	19.569	29.657	0.463
451.500	294.458	79.997	19.996	101.020	19.568	29.732	0.472
452.000	294.708	79.998	19.996	101.020	19.568	29.714	0.493
452.500	294.978	79.999	19.996	101.020	19.566	29.864	0.510
453.000	295.203	79.997	19.996	101.019	19.561	30.213	0.508
453.500	295.495	79.998	19.996	101.019	19.562	30.145	0.506
454.000	295.690	79.998	19.996	101.018	19.561	30.252	0.502
454.500	295.945	79.997	19.996	101.018	19.558	30.410	0.469
455.000	296.176	79.997	19.995	101.019	19.561	30.256	0.468
455.500	296.457	79.997	19.996	101.021	19.555	30.640	0.499
456.000	296.676	79.997	19.996	101.021	19.554	30.692	0.506
456.500	296.944	79.998	19.996	101.021	19.551	30.975	0.493
457.000	297.166	79.996	19.995	101.022	19.546	31.281	0.488
457.500	297.425	79.998	19.995	101.021	19.544	31.445	0.486
458.000	297.693	79.998	19.996	101.020	19.543	31.534	0.504
458.500	297.977	79.998	19.996	101.021	19.541	31.693	0.540
459.000	298.163	79.999	19.996	101.021	19.539	31.772	0.511
459.500	298.453	79.997	19.996	101.024	19.536	32.030	0.473
460.000	298.721	79.999	19.996	101.030	19.534	32.183	0.517
460.500	298.959	79.999	19.996	101.034	19.531	32.407	0.532
461.000	299.182	79.998	19.996	101.038	19.528	32.607	0.484
461.500	299.457	79.998	19.996	101.041	19.528	32.611	0.479
462.000	299.689	79.999	19.996	101.039	19.523	32.980	0.502
462.500	299.951	79.998	19.995	101.032	19.520	33.181	0.500
463.000	300.217	79.997	19.995	101.029	19.517	33.348	0.511
463.500	300.447	79.999	19.997	101.024	19.514	33.623	0.512
464.000	300.742	79.999	19.996	101.027	19.513	33.637	0.511
464.500	300.956	80.000	19.995	101.032	19.510	33.877	0.517
465.000	301.209	79.999	19.996	101.037	19.508	34.017	0.488
465.500	301.491	79.998	19.995	101.039	19.506	34.186	0.501
466.000	301.697	80.000	19.995	101.043	19.501	34.549	0.512
466.500	301.958	79.998	19.995	101.042	19.501	34.515	0.477
467.000	302.195	80.000	19.995	101.043	19.498	34.739	0.482
467.500	302.464	79.999	19.994	101.044	19.497	34.799	0.502
468.000	302.750	80.000	19.995	101.044	19.491	35.210	0.531
468.500	303.010	80.001	19.996	101.048	19.491	35.223	0.551
469.000	303.275	80.000	19.995	101.049	19.489	35.359	0.535
469.500	303.511	80.000	19.994	101.049	19.486	35.582	0.513
470.000	303.773	80.000	19.995	101.048	19.485	35.645	0.499
470.500	303.998	80.000	19.996	101.050	19.483	35.833	0.492
471.000	304.242	79.997	19.995	101.049	19.477	36.228	0.477
471.500	304.480	79.999	19.994	101.051	19.476	36.310	0.475
472.000	304.735	80.000	19.996	101.052	19.473	36.564	0.488
472.500	305.006	80.000	19.995	101.052	19.469	36.795	0.510
473.000	305.252	80.000	19.994	101.053	19.469	36.797	0.521
473.500	305.499	80.000	19.995	101.055	19.466	37.022	0.505
474.000	305.740	80.001	19.995	101.055	19.464	37.212	0.491
474.500	306.037	79.999	19.995	101.055	19.463	37.264	0.513
475.000	306.248	79.999	19.995	101.057	19.460	37.487	0.523
475.500	306.532	80.001	19.996	101.057	19.456	37.757	0.501
476.000	306.765	79.999	19.995	101.057	19.452	38.015	0.506
476.500	307.009	79.999	19.995	101.056	19.450	38.169	0.497
477.000	307.257	79.998	19.995	101.054	19.452	38.049	0.484
477.500	307.498	79.997	19.995	101.049	19.446	38.436	0.490
478.000	307.734	79.998	19.996	101.049	19.445	38.533	0.483
478.500	307.980	79.997	19.996	101.049	19.439	38.993	0.480
479.000	308.265	79.997	19.996	101.049	19.437	39.114	0.507
479.500	308.514	80.001	19.996	101.051	19.434	39.323	0.532
480.000	308.704	79.997	19.996	101.057	19.437	39.095	0.486
480.500	308.995	80.000	19.996	101.057	19.431	39.528	0.460
481.000	309.232	79.998	19.995	101.057	19.427	39.868	0.505
481.500	309.499	79.998	19.995	101.056	19.430	39.654	0.517
482.000	309.741	79.996	19.995	101.056	19.424	40.025	0.507
482.500	310.027	79.998	19.995	101.056	19.420	40.315	0.518
483.000	310.289	79.997	19.995	101.057	19.415	40.696	0.537
483.500	310.539	79.998	19.996	101.057	19.415	40.721	0.530
484.000	310.779	79.997	19.996	101.058	19.406	41.349	0.501
484.500	311.012	79.997	19.995	101.058	19.410	41.027	0.481
485.000	311.304	79.996	19.995	101.058	19.413	40.829	0.499
485.500	311.500	79.995	19.995	101.058	19.407	41.280	0.507
486.000	311.762	79.996	19.996	101.059	19.405	41.454	0.473
486.500	312.058	79.999	19.996	101.060	19.400	41.787	0.508
487.000	312.252	79.996	19.996	101.060	19.398	41.945	0.524
487.500	312.504	79.997	19.995	101.061	19.396	42.035	0.468
488.000	312.746	79.997	19.996	101.060	19.398	41.909	0.470
488.500	313.070	79.994	19.996	101.060	19.390	42.500	0.530
489.000	313.266	79.998	19.997	101.064	19.393	42.256	0.543
489.500	313.546	79.998	19.996	101.064	19.388	42.621	0.497
490.000	313.793	79.997	19.996	101.066	19.385	42.824	0.501
490.500	313.995	79.997	19.995	101.068	19.383	43.004	0.489
491.000	314.273	79.997	19.996	101.070	19.380	43.191	0.465
491.500	314.580	79.997	19.997	101.071	19.379	43.271	0.533
492.000	314.742	79.996	19.996	101.070	19.375	43.588	0.527
492.500	314.962	79.998	19.996	101.069	19.374	43.615	0.425
493.000	315.340	79.995	19.996	101.071	19.368	44.082	0.490
493.500	315.485	79.997	19.996	101.075	19.366	44.190	0.561
494.000	315.732	79.995	19.997	101.076	19.362	44.507	0.458
494.500	316.064	79.998	19.996	101.076	19.356	44.907	0.485
495.000	316.193	79.996	19.997	101.082	19.355	45.036	0.520
495.500	316.480	79.997	19.996	101.084	19.353	45.142	0.439
496.000	316.841	79.996	19.997	101.084	19.351	45.323	0.532
496.500	316.773	79.997	19.996	101.087	19.350	45.373	0.471
497.000	317.248	79.997	19.996	101.094	19.345	45.690	0.350
497.500	317.619	79.998	19.996	101.095	19.345	45.710	0.627
498.000	317.590	79.996	19.996	101.097	19.340	46.081	0.594
498.500	317.724	79.998	19.996	101.095	19.337	46.331	0.223
499.000	318.335	79.996	19.995	101.092	19.333	46.562	0.425
499.500	318.455	79.998	19.996	101.091	19.332	46.667	0.738
500.000	318.713	79.998	19.996	101.091	19.329	46.867	0.554
500.500	319.024	79.994	19.996	101.091	19.328	46.945	0.473
501.000	319.178	79.997	19.995	101.093	19.328	46.939	0.517
501.500	319.536	79.997	19.996	101.096	19.321	47.439	0.489
502.000	319.641	79.997	19.997	101.098	19.321	47.466	0.488
502.500	320.021	79.996	19.996	101.099	19.316	47.797	0.473
503.000	320.208	79.996	19.995	101.099	19.311	48.135	0.525
503.500	320.439	79.996	19.995	101.099	19.308	48.356	0.493
504.000	320.746	79.996	19.996	101.099	19.308	48.371	0.478
504.500	320.975	79.995	19.996	101.100	19.307	48.427	0.537
505.000	321.258	79.996	19.995	101.100	19.301	48.861	0.524
505.500	321.461	79.995	19.996	101.100	19.303	48.719	0.500
506.000	321.700	79.997	19.996	101.099	19.300	48.971	0.464
506.500	321.990	79.996	19.996	101.100	19.297	49.191	0.485
507.000	322.242	79.995	19.996	101.100	19.295	49.300	0.535
507.500	322.476	79.995	19.995	101.100	19.294	49.378	0.514
508.000	322.646	79.995	19.996	101.101	19.292	49.538	0.445
508.500	322.885	79.996	19.996	101.105	19.287	49.910	0.407
509.000	323.178	79.995	19.995	101.106	19.285	50.003	0.471
509.500	323.521	79.996	19.995	101.105	19.284	50.090	0.584
510.000	323.688	79.995	19.996	101.106	19.281	50.342	0.573
510.500	323.914	79.995	19.996	101.108	19.275	50.756	0.452
511.000	324.176	79.995	19.996	101.104	19.276	50.705	0.440
511.500	324.424	79.994	19.997	101.103	19.275	50.718	0.499
512.000	324.669	79.995	19.996	101.103	19.268	51.236	0.502
512.500	324.913	79.996	19.996	101.102	19.272	50.992	0.491
513.000	325.166	79.994	19.998	101.102	19.267	51.292	0.493
513.500	325.445	79.996	19.996	101.102	19.265	51.475	0.515
514.000	325.646	79.995	19.995	101.102	19.260	51.860	0.506
514.500	325.945	79.995	19.996	101.102	19.260	51.810	0.490
515.000	326.173	79.996	19.996	101.102	19.253	52.294	0.513
515.500	326.421	79.996	19.996	101.101	19.255	52.156	0.502
516.000	326.656	79.996	19.996	101.101	19.254	52.275	0.480
516.500	326.925	79.996	19.997	101.101	19.253	52.333	0.493
517.000	327.142	79.995	19.997	101.102	19.250	52.572	0.495
517.500	327.367	79.996	19.997	101.102	19.248	52.727	0.464
518.000	327.646	79.995	19.996	101.101	19.244	52.982	0.473
518.500	327.905	79.995	19.996	101.103	19.240	53.249	0.521
519.001	328.152	79.995	19.996	101.108	19.241	53.233	0.522
519.500	328.419	79.998	19.998	101.111	19.241	53.161	0.510
520.000	328.688	79.998	19.997	101.116	19.234	53.671	0.525
520.500	328.927	80.000	19.997	101.116	19.235	53.640	0.522
521.000	329.145	79.998	19.997	101.114	19.227	54.225	0.482
521.500	329.446	79.997	19.997	101.109	19.229	54.070	0.488
522.000	329.684	79.996	19.997	101.105	19.224	54.407	0.529
522.500	329.952	79.997	19.996	101.099	19.223	54.478	0.523
523.000	330.175	79.998	19.996	101.100	19.220	54.674	0.498
523.500	330.476	79.997	19.997	101.105	19.218	54.830	0.507
524.000	330.702	79.998	19.996	101.110	19.219	54.811	0.526
524.500	330.877	79.998	19.996	101.114	19.216	54.956	0.464
525.000	331.183	79.999	19.996	101.113	19.211	55.327	0.441
525.500	331.439	79.996	19.996	101.114	19.211	55.328	0.522
526.000	331.716	79.995	19.996	101.113	19.208	55.568	0.548
526.500	331.955	79.999	19.996	101.115	19.208	55.595	0.524
527.000	332.207	79.998	19.996	101.117	19.205	55.751	0.503
527.500	332.422	79.997	19.994	101.124	19.202	56.020	0.479
528.000	332.712	79.998	19.997	101.130	19.196	56.399	0.486
528.500	332.968	79.997	19.998	101.133	19.196	56.408	0.525
529.000	333.211	79.998	19.998	101.133	19.194	56.554	0.523
529.500	333.511	79.999	19.996	101.133	19.193	56.629	0.521
530.000	333.766	79.999	19.996	101.132	19.192	56.679	0.549
530.500	334.027	79.997	19.995	101.131	19.190	56.887	0.536
531.000	334.277	79.998	19.995	101.132	19.188	57.004	0.514
531.500	334.532	79.998	19.996	101.131	19.187	57.043	0.508
532.000	334.820	79.999	19.997	101.132	19.181	57.468	0.524
532.500	335.070	80.000	19.995	101.133	19.183	57.370	0.541
533.000	335.315	80.000	19.995	101.133	19.180	57.555	0.517
533.500	335.571	79.998	19.996	101.133	19.177	57.785	0.497
534.000	335.830	79.998	19.996	101.133	19.178	57.698	0.508
534.500	336.095	79.998	19.996	101.133	19.177	57.780	0.520
535.000	336.346	79.999	19.995	101.134	19.173	58.047	0.520
535.500	336.583	79.997	19.996	101.134	19.170	58.261	0.502
536.000	336.876	79.998	19.996	101.135	19.169	58.380	0.509
536.500	337.095	79.998	19.996	101.136	19.170	58.305	0.521
537.000	337.342	79.998	19.995	101.135	19.164	58.694	0.489
537.500	337.635	79.998	19.994	101.136	19.164	58.727	0.502
538.000	337.882	79.999	19.995	101.135	19.164	58.748	0.540
538.500	338.125	79.997	19.996	101.135	19.161	58.913	0.516
539.000	338.400	79.998	19.995	101.135	19.161	58.958	0.504
539.500	338.625	79.999	19.996	101.135	19.158	59.117	0.508
540.000	338.909	79.998	19.996	101.134	19.157	59.214	0.505
540.501	339.160	79.996	19.996	101.135	19.155	59.350	0.523
541.000	339.433	79.997	19.995	101.134	19.152	59.542	0.530
541.500	339.738	79.999	19.996	101.134	19.156	59.283	0.551
542.000	339.976	79.996	19.995	101.134	19.157	59.217	0.560
542.500	340.209	79.999	19.995	101.135	19.154	59.457	0.507
543.000	340.452	80.001	19.996	101.135	19.155	59.388	0.473
543.500	340.733	79.998	19.995	101.135	19.153	59.520	0.500
544.000	341.014	79.997	19.995	101.135	19.151	59.626	0.543
544.500	341.262	80.000	19.995	101.135	19.151	59.648	0.546
545.000	341.557	80.001	19.995	101.133	19.150	59.703	0.536
545.500	341.805	79.998	19.995	101.133	19.150	59.712	0.543
546.000	342.041	79.999	19.995	101.132	19.148	59.863	0.513
546.500	342.298	79.999	19.996	101.132	19.148	59.852	0.489
547.000	342.583	79.999	19.995	101.132	19.147	59.953	0.517
547.500	342.800	80.000	19.995	101.132	19.146	59.970	0.522
548.000	343.083	80.001	19.996	101.133	19.150	59.725	0.501
548.500	343.333	80.000	19.995	101.133	19.148	59.869	0.516
549.000	343.595	79.999	19.994	101.132	19.147	59.947	0.522
549.500	343.853	79.999	19.995	101.132	19.145	60.031	0.516
550.000	344.128	80.001	19.995	101.133	19.145	60.043	0.526
550.500	344.372	80.001	19.994	101.133	19.145	60.032	0.526
551.000	344.629	80.002	19.995	101.131	19.145	60.078	0.510
551.500	344.889	80.000	19.995	101.130	19.142	60.253	0.509
552.000	345.163	80.001	19.995	101.127	19.147	59.919	0.526
552.500	345.427	79.996	19.994	101.124	19.143	60.169	0.536
553.000	345.699	79.998	19.994	101.123	19.145	60.057	0.537
553.500	345.966	79.999	19.995	101.122	19.148	59.859	0.538
554.000	346.207	79.998	19.995	101.116	19.144	60.095	0.524
554.500	346.458	79.997	19.995	101.114	19.145	60.089	0.500
555.000	346.735	79.997	19.995	101.111	19.149	59.792	0.509
555.500	347.007	79.998	19.995	101.106	19.146	59.968	0.538
556.000	347.281	79.998	19.995	101.103	19.149	59.796	0.548
556.500	347.525	79.999	19.995	101.104	19.151	59.599	0.532
557.000	347.772	79.996	19.997	101.107	19.148	59.833	0.504
557.500	348.014	79.997	19.995	101.106	19.146	59.946	0.490
558.000	348.299	79.996	19.994	101.106	19.149	59.763	0.508
558.500	348.534	79.997	19.995	101.106	19.150	59.710	0.524
559.000	348.835	79.999	19.996	101.104	19.151	59.602	0.528
559.501	349.080	79.997	19.996	101.100	19.150	59.689	0.541
560.001	349.290	79.994	19.995	101.098	19.155	59.344	0.501
560.500	349.603	79.996	19.996	101.098	19.152	59.517	0.489
561.000	349.802	79.995	19.995	101.099	19.157	59.192	0.517
561.500	350.137	79.999	19.995	101.099	19.157	59.178	0.523
562.000	350.405	79.996	19.996	101.099	19.156	59.249	0.569
562.500	350.669	79.997	19.995	101.100	19.159	59.016	0.567
563.000	350.906	79.998	19.995	101.100	19.159	59.038	0.517
563.500	351.143	79.998	19.995	101.098	19.164	58.651	0.488
564.000	351.392	79.997	19.996	101.096	19.165	58.634	0.480
564.500	351.709	79.996	19.995	101.094	19.169	58.347	0.526
565.000	351.965	79.995	19.994	101.092	19.170	58.224	0.569
565.500	352.231	79.997	19.995	101.085	19.171	58.170	0.548
566.000	352.442	79.999	19.995	101.081	19.176	57.830	0.499
566.500	352.738	79.998	19.995	101.079	19.174	57.944	0.492
567.000	353.011	79.997	19.995	101.074	19.180	57.523	0.538
567.500	353.242	79.997	19.994	101.070	19.183	57.318	0.536
568.000	353.538	79.996	19.995	101.075	19.184	57.205	0.515
568.500	353.789	79.997	19.995	101.078	19.187	57.018	0.537
569.000	354.049	79.997	19.995	101.077	19.188	56.918	0.529
569.500	354.326	79.997	19.995	101.079	19.190	56.805	0.524
570.000	354.575	80.000	19.995	101.078	19.194	56.505	0.532
570.500	354.854	79.998	19.994	101.072	19.194	56.520	0.527
571.000	355.093	79.999	19.995	101.067	19.199	56.120	0.523
571.500	355.336	79.998	19.994	101.064	19.203	55.869	0.500
572.000	355.585	79.998	19.995	101.060	19.205	55.686	0.487
572.500	355.817	79.996	19.995	101.059	19.211	55.311	0.487
573.000	356.073	79.998	19.995	101.060	19.211	55.271	0.485
573.500	356.363	79.999	19.994	101.058	19.215	54.970	0.517
574.000	356.605	79.998	19.995	101.057	19.221	54.552	0.539
574.500	356.854	79.999	19.995	101.059	19.223	54.415	0.512
575.000	357.134	79.998	19.995	101.058	19.230	53.874	0.510
575.500	357.366	79.999	19.996	101.052	19.234	53.632	0.521
576.000	357.645	79.997	19.994	101.049	19.235	53.572	0.511
576.500	357.907	79.996	19.994	101.045	19.238	53.370	0.526
577.000	358.153	79.996	19.994	101.037	19.242	53.018	0.524
577.500	358.417	79.998	19.996	101.032	19.245	52.799	0.509
578.000	358.674	79.998	19.996	101.033	19.252	52.302	0.516
578.500	358.953	79.998	19.996	101.030	19.256	52.049	0.529
579.000	359.224	79.999	19.997	101.028	19.262	51.580	0.543
579.500	359.469	79.998	19.995	101.027	19.265	51.382	0.533
580.000	359.703	79.999	19.995	101.023	19.272	50.925	0.497
580.500	359.948	79.997	19.995	101.020	19.274	50.717	0.479
581.000	360.257	79.998	19.996	101.020	19.280	50.346	0.516
581.500	360.518	79.999	19.996	101.019	19.283	50.095	0.562
582.000	360.749	79.997	19.996	101.018	19.285	49.980	0.531
582.500	361.036	79.998	19.996	101.016	19.292	49.467	0.506
583.000	361.245	79.997	19.996	101.015	19.297	49.135	0.507
583.500	361.536	79.996	19.997	101.014	19.302	48.765	0.498
584.000	361.786	79.997	19.996	101.011	19.310	48.159	0.520
584.500	362.012	79.996	19.996	101.004	19.313	47.926	0.508
585.000	362.286	79.998	19.996	100.999	19.318	47.552	0.487
585.500	362.533	79.997	19.996	100.992	19.321	47.344	0.510
586.000	362.773	79.995	19.997	100.989	19.325	47.093	0.504
586.500	363.063	79.998	19.997	100.989	19.334	46.464	0.509
587.000	363.314	79.996	19.996	100.989	19.337	46.258	0.535
587.500	363.567	79.994	19.995	100.990	19.345	45.657	0.522
588.000	363.873	79.996	19.997	100.991	19.349	45.371	0.532
588.500	364.100	79.997	19.998	100.986	19.358	44.710	0.546
589.000	364.357	79.996	19.997	100.980	19.363	44.399	0.508
589.501	364.600	79.998	19.996	100.980	19.368	44.016	0.492
590.001	364.861	79.999	19.999	100.979	19.372	43.702	0.502
590.500	365.136	79.996	19.997	100.979	19.379	43.246	0.520
591.000	365.412	79.997	19.997	100.976	19.386	42.740	0.543
591.500	365.653	79.996	19.995	100.976	19.392	42.276	0.534
592.000	365.888	79.996	19.996	100.975	19.395	42.081	0.497
592.500	366.173	79.997	19.996	100.974	19.400	41.696	0.498
593.000	366.420	79.995	19.996	100.972	19.405	41.342	0.526
593.500	366.707	79.997	19.996	100.971	19.414	40.716	0.533
594.000	366.926	79.996	19.997	100.965	19.420	40.249	0.520
594.500	367.211	79.999	19.996	100.958	19.424	39.988	0.504
595.000	367.430	79.996	19.997	100.951	19.430	39.583	0.504
595.500	367.711	79.997	19.997	100.946	19.435	39.216	0.503
596.000	367.953	79.997	19.996	100.943	19.441	38.765	0.512
596.500	368.225	79.997	19.995	100.945	19.449	38.233	0.519
597.000	368.501	79.999	19.996	100.949	19.453	37.934	0.530
597.500	368.746	79.999	19.996	100.951	19.458	37.575	0.534
598.000	369.051	79.998	19.996	100.951	19.465	37.055	0.536
598.500	369.257	79.998	19.995	100.950	19.470	36.678	0.531
599.000	369.509	79.997	19.996	100.946	19.478	36.116	0.484
599.500	369.788	79.998	19.997	100.941	19.478	36.086	0.494
600.000	370.018	79.999	19.995	100.939	19.489	35.359	0.520
600.500	370.298	79.998	19.996	100.939	19.491	35.173	0.510
601.000	370.543	79.996	19.996	100.939	19.497	34.759	0.518
601.501	370.788	79.997	19.996	100.939	19.504	34.243	0.508
602.000	371.060	79.999	19.995	100.935	19.507	34.026	0.504
602.500	371.332	79.998	19.996	100.927	19.510	33.803	0.531
603.000	371.585	80.000	19.996	100.924	19.516	33.382	0.534
603.500	371.896	80.001	19.996	100.918	19.527	32.642	0.544
604.000	372.110	79.999	19.996	100.911	19.528	32.513	0.544
604.500	372.369	80.001	19.996	100.910	19.535	32.007	0.499
605.000	372.680	79.999	19.995	100.909	19.542	31.515	0.522
605.500	372.911	80.000	19.996	100.909	19.546	31.249	0.556
606.000	373.164	79.998	19.996	100.913	19.554	30.696	0.513
606.500	373.449	79.999	19.996	100.917	19.557	30.446	0.511
607.000	373.658	79.997	19.995	100.917	19.560	30.223	0.516
607.500	373.940	79.999	19.996	100.917	19.567	29.753	0.493
608.001	374.203	79.999	19.996	100.913	19.573	29.302	0.518
608.500	374.459	79.998	19.996	100.907	19.579	28.888	0.532
609.000	374.695	79.998	19.996	100.901	19.583	28.579	0.506
609.500	374.931	79.997	19.996	100.899	19.592	27.972	0.482
610.000	375.236	79.999	19.996	100.899	19.592	27.951	0.507
610.500	375.488	79.999	19.997	100.897	19.599	27.483	0.549
611.000	375.728	79.995	19.996	100.897	19.601	27.284	0.524
611.500	375.997	79.999	19.996	100.899	19.611	26.596	0.500
612.000	376.217	79.998	19.996	100.899	19.615	26.299	0.499
612.500	376.470	79.995	19.997	100.896	19.618	26.088	0.481
613.000	376.734	79.997	19.997	100.895	19.625	25.607	0.495
613.500	376.989	79.998	19.995	100.893	19.624	25.649	0.518
614.000	377.232	79.999	19.997	100.891	19.632	25.129	0.509
614.500	377.488	79.997	19.996	100.891	19.637	24.771	0.499
615.000	377.704	79.998	19.997	100.891	19.644	24.217	0.485
615.500	377.998	79.999	19.997	100.887	19.645	24.156	0.491
616.000	378.264	79.998	19.996	100.889	19.650	23.782	0.535
616.500	378.513	79.996	19.996	100.891	19.654	23.489	0.537
617.001	378.707	79.997	19.996	100.892	19.659	23.149	0.479
617.500	378.988	79.996	19.996	100.891	19.659	23.169	0.459
618.000	379.217	79.996	19.996	100.896	19.666	22.687	0.492
618.500	379.499	79.999	19.997	100.889	19.672	22.246	0.511
619.000	379.731	79.998	19.997	100.883	19.675	21.994	0.512
619.500	380.005	79.997	19.996	100.878	19.681	21.562	0.510
620.000	380.260	79.999	19.996	100.875	19.682	21.545	0.517
620.500	380.542	79.999	19.997	100.872	19.689	21.022	0.533
621.000	380.730	79.997	19.996	100.872	19.692	20.823	0.504
621.500	380.991	79.998	19.995	100.876	19.696	20.495	0.460
622.000	381.277	80.000	19.995	100.878	19.701	20.192	0.498
622.500	381.530	79.999	19.995	100.881	19.704	19.947	0.543
623.000	381.799	79.998	19.994	100.882	19.706	19.767	0.531
623.500	382.035	80.000	19.996	100.888	19.710	19.547	0.514
624.000	382.288	80.001	19.995	100.889	19.711	19.478	0.497
624.500	382.573	80.001	19.995	100.884	19.719	18.900	0.513
625.000	382.811	79.999	19.995	100.883	19.719	18.852	0.531
625.500	383.045	79.999	19.995	100.879	19.722	18.683	0.498
626.000	383.307	80.000	19.995	100.872	19.724	18.484	0.484
626.500	383.566	79.998	19.995	100.867	19.728	18.219	0.509
627.000	383.812	79.999	19.995	100.873	19.733	17.843	0.513
627.500	384.075	80.003	19.995	100.875	19.732	17.970	0.507
628.000	384.327	80.000	19.995	100.876	19.735	17.744	0.512
628.500	384.593	80.003	19.995	100.877	19.738	17.527	0.517
629.000	384.808	80.001	19.996	100.876	19.740	17.341	0.499
629.500	385.089	80.000	19.995	100.870	19.742	17.250	0.488
630.000	385.362	80.000	19.995	100.866	19.745	17.023	0.525
630.500	385.586	80.002	19.995	100.865	19.747	16.892	0.525
631.000	385.826	80.001	19.996	100.865	19.751	16.579	0.480
631.500	386.068	80.002	19.995	100.866	19.751	16.568	0.473
632.000	386.332	80.001	19.995	100.868	19.754	16.358	0.494
632.500	386.568	79.999	19.994	100.872	19.756	16.212	0.503
633.000	386.840	80.000	19.995	100.873	19.757	16.122	0.504
633.500	387.105	79.999	19.995	100.874	19.758	16.097	0.523
634.000	387.301	79.997	19.995	100.874	19.761	15.897	0.499
634.500	387.641	80.000	19.995	100.872	19.764	15.665	0.499
635.000	387.893	79.999	19.994	100.869	19.764	15.644	0.564
635.500	388.115	80.001	19.995	100.867	19.765	15.610	0.533
636.000	388.368	79.999	19.994	100.867	19.768	15.331	0.474
636.500	388.603	79.997	19.995	100.865	19.768	15.335	0.481
637.000	388.870	79.999	19.994	100.867	19.768	15.347	0.495
637.500	389.101	79.998	19.994	100.866	19.773	15.036	0.500
638.000	389.360	79.997	19.994	100.868	19.772	15.061	0.494
638.500	389.633	79.997	19.995	100.870	19.776	14.773	0.511
639.000	389.887	79.997	19.995	100.872	19.778	14.617	0.530
639.500	390.138	79.995	19.995	100.872	19.780	14.499	0.516
640.000	390.342	79.995	19.994	100.873	19.781	14.470	0.480
640.500	390.629	79.996	19.995	100.874	19.780	14.516	0.473
641.000	390.875	79.996	19.995	100.873	19.781	14.424	0.512
641.500	391.133	79.996	19.995	100.871	19.782	14.376	0.518
642.000	391.371	79.996	19.995	100.870	19.783	14.318	0.500
642.500	391.619	79.997	19.996	100.870	19.782	14.391	0.491
643.000	391.892	79.997	19.996	100.867	19.786	14.094	0.504
643.500	392.111	79.997	19.995	100.866	19.784	14.209	0.507
644.000	392.349	79.996	19.995	100.865	19.784	14.255	0.475
644.500	392.646	79.995	19.995	100.866	19.786	14.085	0.496
645.000	392.895	79.997	19.996	100.865	19.788	13.902	0.540
645.500	393.161	79.998	19.996	100.864	19.787	14.004	0.531
646.000	393.404	79.996	19.995	100.865	19.786	14.095	0.512
646.500	393.684	79.999	19.996	100.865	19.787	14.016	0.516
647.000	393.922	79.999	19.995	100.864	19.790	13.826	0.521
647.500	394.173	79.997	19.994	100.864	19.790	13.793	0.503
648.000	394.411	79.998	19.996	100.863	19.793	13.549	0.489
648.500	394.677	79.998	19.996	100.862	19.790	13.768	0.497
649.000	394.918	79.997	19.996	100.862	19.790	13.812	0.506
649.500	395.180	79.998	19.994	100.862	19.791	13.729	0.505
650.000	395.426	79.997	19.995	100.862	19.790	13.820	0.505
650.500	395.668	79.996	19.996	100.863	19.792	13.626	0.498
651.000	395.928	79.998	19.996	100.863	19.797	13.285	0.495
651.500	396.153	79.998	19.995	100.864	19.792	13.615	0.494
652.000	396.433	80.000	19.995	100.864	19.793	13.563	0.495
652.500	396.674	79.997	19.995	100.864	19.791	13.742	0.513
653.000	396.937	79.995	19.995	100.863	19.793	13.589	0.513
653.500	397.174	80.000	19.994	100.863	19.794	13.528	0.502
654.000	397.463	79.998	19.995	100.863	19.796	13.344	0.513
654.500	397.690	80.000	19.995	100.863	19.800	13.074	0.521
655.000	397.932	79.996	19.995	100.863	19.799	13.183	0.492
655.500	398.176	79.999	19.995	100.865	19.796	13.330	0.477
656.000	398.404	79.998	19.994	100.865	19.798	13.250	0.479
656.500	398.673	79.998	19.995	100.867	19.799	13.181	0.485
657.000	398.943	79.998	19.995	100.869	19.799	13.181	0.518
657.500	399.178	79.998	19.995	100.869	19.800	13.068	0.522
658.000	399.406	79.999	19.996	100.867	19.797	13.265	0.483
658.500	399.678	79.998	19.996	100.866	19.797	13.265	0.481
659.000	399.929	79.999	19.995	100.865	19.799	13.125	0.511
659.500	400.193	79.998	19.996	100.862	19.798	13.200	0.519
660.000	400.434	79.998	19.994	100.862	19.802	12.964	0.510
660.500	400.701	79.999	19.995	100.863	19.803	12.828	0.507
661.000	400.932	79.998	19.995	100.864	19.802	12.909	0.503
661.500	401.164	79.998	19.995	100.864	19.804	12.811	0.480
662.000	401.445	79.999	19.996	100.869	19.803	12.863	0.488
662.500	401.699	79.999	19.995	100.870	19.804	12.769	0.524
663.000	401.933	80.000	19.995	100.870	19.806	12.644	0.511
663.500	402.192	79.999	19.994	100.870	19.806	12.627	0.491
664.000	402.437	79.998	19.995	100.871	19.808	12.512	0.499
664.500	402.709	79.998	19.995	100.867	19.805	12.708	0.511
665.000	402.904	79.997	19.995	100.865	19.804	12.784	0.492
665.500	403.189	79.998	19.996	100.866	19.804	12.767	0.473
666.000	403.450	79.999	19.995	100.864	19.805	12.737	0.513
666.500	403.713	79.997	19.995	100.862	19.808	12.472	0.535
667.000	403.955	79.999	19.996	100.862	19.807	12.579	0.514
667.500	404.206	79.996	19.994	100.863	19.809	12.466	0.499
668.000	404.451	79.996	19.995	100.862	19.807	12.605	0.494
668.500	404.724	79.998	19.995	100.863	19.806	12.626	0.507
669.000	404.929	79.997	19.995	100.864	19.804	12.762	0.498
669.500	405.219	79.999	19.996	100.864	19.809	12.448	0.487
670.000	405.442	79.997	19.996	100.864	19.806	12.651	0.504
670.500	405.705	79.999	19.995	100.863	19.803	12.845	0.499
671.000	405.968	79.995	19.996	100.862	19.806	12.625	0.506
671.500	406.225	79.996	19.996	100.863	19.804	12.780	0.523
672.000	406.479	79.999	19.997	100.867	19.808	12.473	0.515
672.500	406.685	79.995	19.997	100.867	19.808	12.492	0.486
673.000	406.961	79.996	19.995	100.868	19.805	12.693	0.471
673.500	407.201	79.998	19.996	100.868	19.810	12.334	0.499
674.000	407.477	79.997	19.996	100.868	19.810	12.386	0.516
674.500	407.721	79.997	19.996	100.864	19.808	12.491	0.518
675.000	408.001	79.996	19.996	100.867	19.810	12.346	0.522
675.500	408.250	79.997	19.996	100.868	19.810	12.347	0.526
676.000	408.499	79.996	19.996	100.868	19.812	12.232	0.513
676.500	408.745	79.997	19.996	100.871	19.813	12.178	0.496
677.000	409.006	79.996	19.997	100.873	19.808	12.470	0.501
677.501	409.253	79.997	19.996	100.869	19.810	12.395	0.508
678.000	409.497	79.996	19.996	100.868	19.814	12.086	0.500
678.500	409.754	79.996	19.996	100.868	19.814	12.051	0.496
679.000	410.006	79.997	19.996	100.864	19.812	12.191	0.505
679.500	410.278	79.998	19.996	100.863	19.812	12.193	0.516
680.000	410.500	79.997	19.996	100.862	19.816	11.930	0.509
680.500	410.796	79.997	19.995	100.863	19.813	12.124	0.506
681.000	411.007	79.998	19.997	100.863	19.816	11.926	0.513
681.500	411.263	79.998	19.995	100.864	19.818	11.758	0.487
682.000	411.524	79.997	19.996	100.865	19.812	12.199	0.492
682.500	411.741	79.997	19.996	100.866	19.814	12.084	0.497
683.000	412.027	80.000	19.995	100.865	19.818	11.823	0.490
683.500	412.275	80.000	19.995	100.861	19.813	12.137	0.518
684.000	412.520	79.997	19.996	100.859	19.815	11.984	0.514
684.500	412.756	79.998	19.995	100.857	19.812	12.195	0.488
685.000	412.996	80.000	19.995	100.857	19.815	12.038	0.479
685.500	413.267	79.998	19.995	100.858	19.815	11.995	0.493
686.000	413.554	79.999	19.995	100.861	19.815	11.980	0.534
686.500	413.792	79.999	19.995	100.865	19.817	11.892	0.541
687.000	414.043	79.999	19.995	100.867	19.820	11.656	0.507
687.500	414.272	79.998	19.996	100.868	19.819	11.702	0.485
688.001	414.548	79.997	19.995	100.867	19.819	11.729	0.492
688.500	414.777	80.001	19.995	100.867	19.818	11.757	0.505
689.000	415.055	79.998	19.996	100.866	19.819	11.692	0.506
689.500	415.307	79.995	19.995	100.864	19.816	11.947	0.519
690.000	415.557	79.998	19.995	100.863	19.818	11.780	0.516
690.500	415.841	79.998	19.995	100.863	19.816	11.898	0.518
691.000	416.052	79.998	19.995	100.864	19.814	12.087	0.514
691.500	416.312	79.998	19.995	100.865	19.819	11.689	0.483
692.000	416.553	79.997	19.995	100.865	19.822	11.503	0.486
