Repository: ulfsri/fsri_materials_database

# Materials and Products Database

## 01_Data

Raw data generated from each apparatus are included here in plain-text format. The data is organized first by material, next by the short name of test apparatus used, and where applicable additional filtering by test settings.

### material.json

Each material directory contains a json file of the same name as the material. This file links the data stored in the repository as well as data and graphs produced by the accompanying scripts (__02_Scripts__) to the respective landing page for the material on the front-end website.

File: 01_Data/Ext_Plywood/STA/N2/10K_min/Ext_Plywood_STA_N2_10KData_22243_R1.csv (part 5 of 15)
##Temp./°C,Time/min,Mass loss(subtr.)/mg,DSC(subtr.2)/(mW/mg),Integral(DSC (subtr.2), 2, 199.3..406.4°C)/%,DTG(subtr.)/(mg/min),Sensit./(uV/mW)
248.24,30.613559999999996,-0.17232,0.39266,     9.47150,-0.03943992,0.97406,,
248.34,30.62306,-0.17196,0.39184,     9.51204,-0.04419635,0.97401,,
248.44,30.632579999999997,-0.17290999999999998,0.39216999999999996,     9.55254,-0.05034291,0.97396,,
248.54,30.642120000000002,-0.17349,0.39243,     9.59336,-0.05549459,0.97391,,
248.64,30.65172,-0.17404,0.39343,     9.63463,-0.0576388,0.9738600000000001,,
248.74,30.66123,-0.17504,0.39185,     9.67566,-0.05640389,0.9738100000000001,,
248.84,30.67075,-0.17499,0.39146,     9.71632,-0.05280144,0.9737600000000001,,
248.94,30.680290000000003,-0.17573,0.39352,     9.75734,-0.04814704,0.9737,,
249.04,30.68978,-0.17652,0.39237,     9.79859,-0.04441701,0.97365,,
249.14,30.699309999999997,-0.17649,0.39334,     9.83987,-0.04310895,0.9736,,
249.24,30.70887,-0.17647000000000002,0.39185,     9.88142,-0.04459054,0.97355,,
249.34,30.71841,-0.17740999999999998,0.39247,     9.92267,-0.04878866,0.9735,,
249.44,30.727929999999997,-0.1778,0.39089,     9.96381,-0.05414818,0.97345,,
249.54,30.73746,-0.17803,0.39355,    10.00512,-0.05795925,0.9734,,
249.64,30.74707,-0.17887999999999998,0.3936,    10.04745,-0.05824661,0.97335,,
249.74,30.75661,-0.17991,0.39125,    10.08921,-0.05485463,0.9733,,
249.84,30.766140000000004,-0.1804,0.39155999999999996,    10.13049,-0.04918221,0.97325,,
249.94,30.7757,-0.18044000000000002,0.39219,    10.17216,-0.04334776,0.9732,,
250.04,30.78524,-0.18053,0.39131,    10.21381,-0.03891713,0.97315,,
250.14,30.79475,-0.18135,0.39035,    10.25509,-0.03634129,0.9731,,
250.24,30.80426,-0.18184,0.38931,    10.29609,-0.03581034,0.97305,,
250.34,30.81379,-0.18172,0.39046,    10.33718,-0.03727077,0.973,,
250.44,30.82333,-0.18178,0.39271999999999996,    10.37897,-0.04014056,0.9729399999999999,,
250.54,30.83284,-0.18253,0.39123,    10.42102,-0.04367401,0.9728899999999999,,
250.64,30.84235,-0.18341,0.39095,    10.46269,-0.04669663,0.9728399999999999,,
250.74,30.851879999999998,-0.18327000000000002,0.39302,    10.50474,-0.04822843,0.9727899999999999,,
250.84,30.8614,-0.18386,0.39188,    10.54718,-0.0491021,0.9727399999999999,,
250.94,30.87095,-0.18479,0.39311999999999997,    10.58964,-0.05098639,0.9726899999999999,,
251.04,30.88049,-0.18469000000000002,0.39304,    10.63249,-0.0547728,0.97264,,
251.14,30.89006,-0.18514,0.39501,    10.67568,-0.06113604,0.97259,,
251.24,30.899620000000002,-0.18627,0.3922,    10.71902,-0.07005451,0.97254,,
251.34,30.90915,-0.18625,0.39437,    10.76189,-0.07951052,0.97249,,
251.44,30.918670000000002,-0.18739,0.39486,    10.80537,-0.08606832,0.97244,,
251.54,30.92823,-0.18857000000000002,0.39285,    10.84893,-0.08664816,0.97239,,
251.64,30.93781,-0.18947999999999998,0.39254,    10.89210,-0.07979825,0.97234,,
251.74,30.947390000000002,-0.19080999999999998,0.39421999999999996,    10.93559,-0.06740917,0.97229,,
251.84,30.95693,-0.19103,0.39423,    10.97933,-0.05470499,0.9722299999999999,,
251.94,30.966479999999997,-0.19095,0.39155,    11.02278,-0.04574736,0.9721799999999999,,
252.04,30.976059999999997,-0.19111,0.39361,    11.06612,-0.04193515,0.9721299999999999,,
252.14,30.985609999999998,-0.19199000000000002,0.39328,    11.10987,-0.04260756,0.9720799999999999,,
252.24,30.995140000000003,-0.19237,0.39335,    11.15350,-0.04515985,0.97203,,
252.34,31.004690000000004,-0.19232,0.39359,    11.19729,-0.04724367,0.97198,,
252.44,31.014229999999998,-0.19326,0.39259,    11.24110,-0.04814061,0.97193,,
252.54,31.02376,-0.19393,0.39409,    11.28487,-0.04750078,0.97188,,
252.64,31.03333,-0.19382,0.39495,    11.32935,-0.04470313,0.97183,,
252.74,31.04291,-0.19458,0.39446,    11.37409,-0.04002612,0.97178,,
252.84,31.05248,-0.19535,0.39414,    11.41863,-0.03530542,0.97173,,
252.94,31.062040000000003,-0.19524,0.39371999999999996,    11.46312,-0.03254741,0.9716799999999999,,
253.04,31.071590000000004,-0.19521,0.39305,    11.50736,-0.03266776,0.9716299999999999,,
253.14,31.081120000000002,-0.19539,0.39111999999999997,    11.55128,-0.03578787,0.9715799999999999,,
253.24,31.09068,-0.19635,0.39431,    11.59537,-0.0409485,0.97152,,
253.34,31.10023,-0.19654000000000002,0.3944,    11.64028,-0.04620661,0.9714700000000001,,
253.44,31.109740000000002,-0.1966,0.3946,    11.68501,-0.05044849,0.9714200000000001,,
253.54,31.11927,-0.19767,0.39366,    11.72983,-0.05369179,0.9713700000000001,,
253.64,31.12878,-0.1981,0.39258000000000004,    11.77426,-0.05579149,0.9713200000000001,,
253.74,31.1383,-0.19835999999999998,0.39213000000000003,    11.81856,-0.05713574,0.9712700000000001,,
253.84,31.1478,-0.1995,0.39321,    11.86288,-0.06003092,0.9712200000000001,,
253.94,31.157259999999997,-0.19971,0.39350999999999997,    11.90735,-0.06596806,0.9711700000000001,,
254.04,31.16675,-0.19946,0.39275,    11.95197,-0.07374095,0.9711200000000001,,
254.14,31.17626,-0.20090999999999998,0.39384,    11.99678,-0.08091792,0.9710700000000001,,
254.24,31.18576,-0.20239000000000001,0.39194,    12.04152,-0.08468391,0.9710200000000001,,
254.34,31.19527,-0.20269,0.39254,    12.08608,-0.08358053,0.9709700000000001,,
254.44,31.20485,-0.20379,0.39405999999999997,    12.13140,-0.07875597,0.9709200000000001,,
254.54,31.21438,-0.20437,0.39376,    12.17686,-0.07255846,0.9708700000000001,,
254.64,31.223879999999998,-0.20481,0.39352,    12.22209,-0.06651576,0.9708100000000001,,
254.74,31.23345,-0.20594,0.3933,    12.26765,-0.06134536,0.9707600000000001,,
254.84,31.243,-0.20604,0.39285,    12.31304,-0.05738009,0.9707100000000001,,
254.94,31.252540000000003,-0.2064,0.39198,    12.35826,-0.05467629,0.9706600000000001,,
255.04,31.26212,-0.20745,0.39195,    12.40356,-0.05353231,0.9706100000000001,,
255.14,31.27165,-0.2076,0.39157,    12.44866,-0.05392978,0.9705600000000001,,
255.24,31.28118,-0.2078,0.39221,    12.49385,-0.05522194,0.97051,,
255.34,31.29069,-0.20886,0.39515,    12.53953,-0.05699627,0.97046,,
255.44,31.300209999999996,-0.20918,0.39284,    12.58569,-0.05820658,0.97041,,
255.54,31.30973,-0.20956,0.39411,    12.63148,-0.05768885,0.97036,,
255.64,31.319309999999998,-0.21083000000000002,0.39313000000000003,    12.67780,-0.05570794,0.97031,,
255.74,31.32889,-0.21083000000000002,0.39335,    12.72400,-0.05264729,0.97026,,
255.84,31.33848,-0.21108000000000002,0.39333,    12.77038,-0.04858162,0.97021,,
255.94,31.347990000000003,-0.21225,0.3941,    12.81656,-0.04479651,0.97015,,
256.04,31.35756,-0.21239,0.39158000000000004,    12.86290,-0.04285803,0.9701,,
256.14,31.36715,-0.2123,0.39214,    12.90894,-0.04335771,0.97005,,
256.24,31.37675,-0.2128,0.39288,    12.95533,-0.04724298,0.97,,
256.34,31.386259999999996,-0.21363000000000001,0.39321,    13.00160,-0.05469547,0.96995,,
256.44,31.39582,-0.21379,0.39399,    13.04829,-0.06383021,0.9699,,
256.54,31.40542,-0.21409,0.391,    13.09504,-0.07210796,0.96985,,
256.64,31.41495,-0.2156,0.39134,    13.14088,-0.07700737,0.9698,,
256.74,31.4245,-0.21636,0.39394,    13.18733,-0.07687221,0.96975,,
256.84,31.43409,-0.21716999999999997,0.39295,    13.23455,-0.07226352,0.9697,,
256.94,31.443640000000002,-0.21794000000000002,0.39284,    13.28134,-0.06559229,0.96965,,
257.04,31.45318,-0.21798,0.39204,    13.32801,-0.05942912,0.9696,,
257.14,31.46273,-0.21888000000000002,0.39131,    13.37456,-0.05531341,0.96955,,
257.24,31.472279999999998,-0.21941,0.39316,    13.42120,-0.05347275,0.96949,,
257.34,31.481859999999998,-0.21945,0.39184,    13.46840,-0.05312787,0.96944,,
257.44,31.49148,-0.22028000000000003,0.39119,    13.51539,-0.05307078,0.96939,,
257.54,31.50106,-0.22093000000000002,0.39,    13.56197,-0.05184291,0.96934,,
257.64,31.51063,-0.22100999999999998,0.38989,    13.60829,-0.04770217,0.96929,,
257.74,31.520220000000002,-0.22211,0.391,    13.65497,-0.04008364,0.96924,,
257.84,31.529809999999998,-0.22244,0.39047,    13.70189,-0.03075854,0.96919,,
257.94,31.53939,-0.22244,0.3934,    13.74907,-0.02231429,0.96914,,
258.04,31.548990000000003,-0.22244,0.38978,    13.79662,-0.01753974,0.96909,,
258.14,31.55858,-0.22255,0.39355,    13.84380,-0.01845295,0.96904,,
258.24,31.568179999999998,-0.22258000000000003,0.39124000000000003,    13.89173,-0.02403162,0.96899,,
258.34,31.57777,-0.22249000000000002,0.3918,    13.93914,-0.03117151,0.9689399999999999,,
258.44,31.58728,-0.22345,0.39352,    13.98665,-0.03727185,0.96888,,
258.54,31.596890000000002,-0.22407,0.39258000000000004,    14.03497,-0.04171913,0.96883,,
258.64,31.60647,-0.22411,0.39292,    14.08302,-0.04474732,0.96878,,
258.74,31.616020000000002,-0.22421,0.39318000000000003,    14.13107,-0.04747219,0.96873,,
258.84,31.625590000000003,-0.22525,0.39178,    14.17917,-0.051296,0.9686799999999999,,
258.94,31.63515,-0.22574,0.39198,    14.22703,-0.05599468,0.9686299999999999,,
259.04,31.64467,-0.22560999999999998,0.39183,    14.27474,-0.06069506,0.9685799999999999,,
259.14,31.65423,-0.22680999999999998,0.39,    14.32249,-0.06506514,0.9685299999999999,,
259.24,31.66385,-0.22755999999999998,0.39071,    14.37029,-0.06886075,0.9684799999999999,,
259.34,31.67343,-0.22787,0.39116999999999996,    14.41821,-0.071735,0.9684299999999999,,
259.44,31.683,-0.22888000000000003,0.39032,    14.46614,-0.07359063,0.9683799999999999,,
259.54,31.692559999999997,-0.22931999999999997,0.39079,    14.51393,-0.07449155,0.9683299999999999,,
259.64,31.7021,-0.23026999999999997,0.39066,    14.56182,-0.07382003,0.9682799999999999,,
259.74,31.71169,-0.2311,0.39125,    14.61004,-0.07092346,0.9682200000000001,,
259.84,31.72128,-0.23156,0.38961999999999997,    14.65823,-0.06661464,0.9681700000000001,,
259.94,31.730809999999998,-0.23262,0.3883,    14.70567,-0.06203367,0.9681200000000001,,
260.04,31.740409999999997,-0.23256,0.39027,    14.75351,-0.05825635,0.9680700000000001,,
260.14,31.749940000000002,-0.23328000000000002,0.39115,    14.80165,-0.05643201,0.9680200000000001,,
260.24,31.7595,-0.23409000000000002,0.39063000000000003,    14.85013,-0.05687294,0.9679700000000001,,
260.34,31.76908,-0.23408,0.39179,    14.89879,-0.05963629,0.9679200000000001,,
260.44,31.77866,-0.23490999999999998,0.39128,    14.94770,-0.06384384,0.9678700000000001,,
260.54,31.78823,-0.23545,0.39071999999999996,    14.99644,-0.0681467,0.9678200000000001,,
260.64,31.79787,-0.23613,0.3901,    15.04540,-0.07103224,0.96777,,
260.74,31.807470000000002,-0.23724,0.38886,    15.09389,-0.07093928,0.96772,,
260.84,31.817079999999997,-0.23756999999999998,0.39125,    15.14263,-0.06815285,0.96767,,
260.94,31.82671,-0.23865999999999998,0.39128,    15.19206,-0.06409867,0.9676100000000001,,
261.04,31.836340000000003,-0.23893000000000003,0.38938,    15.24125,-0.06014504,0.9675600000000001,,
261.14,31.845979999999997,-0.23925,0.38893,    15.29007,-0.05741854,0.96751,,
261.24,31.8556,-0.24023000000000003,0.38947,    15.33891,-0.05599865,0.96746,,
261.34,31.865140000000004,-0.24039000000000002,0.39063000000000003,    15.38770,-0.05504478,0.96741,,
261.44,31.87466,-0.24099,0.38876,    15.43639,-0.05398726,0.96736,,
261.54,31.884240000000002,-0.2419,0.38723,    15.48485,-0.05299211,0.96731,,
261.64,31.893859999999997,-0.24189000000000002,0.38879,    15.53346,-0.05218594,0.96726,,
261.74,31.90346,-0.24238,0.38822,    15.58239,-0.05175747,0.96721,,
261.84,31.913059999999998,-0.24336999999999998,0.38697,    15.63098,-0.05226406,0.96716,,
261.94,31.92264,-0.24345,0.38768,    15.67942,-0.05365573,0.96711,,
262.04,31.93225,-0.24378000000000002,0.38845,    15.72836,-0.05560638,0.96705,,
262.14,31.94185,-0.24483000000000002,0.38935,    15.77761,-0.05805194,0.967,,
262.24,31.951420000000002,-0.24506,0.39007,    15.82708,-0.06023263,0.96695,,
262.34,31.961029999999997,-0.2456,0.39174000000000003,    15.87719,-0.06157315,0.9669,,
262.44,31.970579999999998,-0.24675999999999998,0.39089,    15.92734,-0.0623232,0.96685,,
262.54,31.980179999999997,-0.24670999999999998,0.39007,    15.97737,-0.06279053,0.9668,,
262.64,31.98975,-0.24753000000000003,0.38995,    16.02721,-0.06360482,0.96675,,
262.74,31.999340000000004,-0.24845,0.38976,    16.07716,-0.06560422,0.9667,,
262.84,32.00892,-0.24844000000000002,0.38900999999999997,    16.12699,-0.0693654,0.96665,,
262.94,32.0185,-0.24957,0.39002,    16.17685,-0.07525989,0.9666,,
263.04,32.02802,-0.25019,0.3886,    16.22652,-0.0823936,0.96655,,
263.14,32.03754,-0.25035,0.38908000000000004,    16.27598,-0.08836202,0.9665,,
263.24,32.047090000000004,-0.25222,0.38999,    16.32595,-0.09058606,0.96644,,
263.34,32.05661,-0.25319,0.39179,    16.37627,-0.08793832,0.96639,,
263.44,32.0662,-0.25373,0.39242,    16.42751,-0.08139067,0.96634,,
263.54,32.07569,-0.25478,0.3906,    16.47815,-0.07382969,0.96629,,
263.64,32.08515,-0.25498000000000004,0.38971999999999996,    16.52809,-0.06814781,0.96624,,
263.74,32.09465,-0.25556,0.39039,    16.57828,-0.06573068,0.96619,,
263.84,32.10415,-0.25647,0.39044,    16.62872,-0.0663852,0.96614,,
263.94,32.11365,-0.25656999999999996,0.39018,    16.67922,-0.06916112,0.96609,,
264.04,32.1232,-0.25754,0.39182,    16.73020,-0.07277153,0.96604,,
264.14,32.13276,-0.25849,0.39225,    16.78172,-0.07616783,0.96599,,
264.24,32.142309999999995,-0.25872,0.39082,    16.83310,-0.07878459,0.9659399999999999,,
264.34,32.15187,-0.26000999999999996,0.39102,    16.88431,-0.07995949,0.96588,,
264.44,32.1614,-0.26052,0.39095,    16.93553,-0.07939662,0.96583,,
264.54,32.17096,-0.26137,0.39277,    16.98715,-0.0769207,0.96578,,
264.64,32.18051,-0.26232,0.39054,    17.03896,-0.07218362,0.96573,,
264.74,32.19007,-0.26266999999999996,0.39111999999999997,    17.09038,-0.0663125,0.9656799999999999,,
264.84,32.19963,-0.26383,0.39233,    17.14224,-0.06100285,0.9656299999999999,,
264.94,32.20916,-0.2638,0.39081,    17.19401,-0.05752917,0.9655799999999999,,
265.04,32.21866,-0.26406999999999997,0.39053000000000004,    17.24534,-0.05680875,0.9655299999999999,,
265.14,32.22821,-0.26526,0.39359,    17.29734,-0.05869813,0.9654799999999999,,
265.24,32.23778,-0.26533,0.39299,    17.35022,-0.06237383,0.9654299999999999,,
265.34,32.247409999999995,-0.2659,0.39299,    17.40320,-0.06662821,0.9653799999999999,,
265.44,32.25698,-0.26695,0.39391,    17.45615,-0.0704051,0.9653200000000001,,
265.54,32.26656,-0.26724000000000003,0.39125,    17.50897,-0.07335006,0.9652700000000001,,
265.64,32.27608,-0.26849,0.39281,    17.56117,-0.07508194,0.9652200000000001,,
265.74,32.285709999999995,-0.26881,0.39241,    17.61440,-0.07600984,0.9651700000000001,,
265.84,32.29542,-0.26961999999999997,0.39218000000000003,    17.66800,-0.07656292,0.9651200000000001,,
265.94,32.30507,-0.27057,0.39121,    17.72115,-0.07664207,0.9650700000000001,,
266.04,32.314659999999996,-0.27104,0.39159,    17.77385,-0.07640569,0.9650200000000001,,
266.14,32.32424,-0.27205,0.39328,    17.82695,-0.07577844,0.9649700000000001,,
266.24,32.33382,-0.27255999999999997,0.39246,    17.88034,-0.07512936,0.9649200000000001,,
266.34,32.34336,-0.27337,0.39216999999999996,    17.93335,-0.07516386,0.9648700000000001,,
266.44,32.352909999999994,-0.27416,0.39189,    17.98637,-0.07603945,0.9648200000000001,,
266.54,32.36245,-0.27443,0.39155999999999996,    18.03932,-0.07766808,0.9647600000000001,,
266.64,32.372,-0.2757,0.39268000000000003,    18.09247,-0.07937276,0.9647100000000001,,
266.74,32.38158,-0.27621,0.39244,    18.14607,-0.08033835,0.9646600000000001,,
266.84,32.39116,-0.27709,0.39209,    18.19959,-0.0800562,0.9646100000000001,,
266.94,32.40072,-0.27801,0.39146,    18.25294,-0.0781103,0.9645600000000001,,
267.04,32.41024,-0.27839,0.39111999999999997,    18.30595,-0.07511745,0.9645100000000001,,
267.14,32.41984,-0.27974,0.39274000000000003,    18.35965,-0.07143029,0.96446,,
267.24,32.42941,-0.27971,0.39298,    18.41364,-0.06779458,0.96441,,
267.34,32.43894,-0.28078000000000003,0.39056,    18.46718,-0.06525492,0.96436,,
267.44,32.44847,-0.28124,0.39141,    18.52036,-0.0639876,0.96431,,
267.54,32.45794,-0.28145,0.39229,    18.57361,-0.06428019,0.96425,,
267.64,32.46747,-0.28271999999999997,0.39211,    18.62739,-0.06620241,0.9642,,
267.74,32.47701,-0.28289000000000003,0.39121999999999996,    18.68117,-0.06976982,0.96415,,
267.84,32.48655,-0.28336,0.39324000000000003,    18.73510,-0.0740997,0.9641,,
267.94,32.4961,-0.28445,0.3921,    18.78945,-0.07795328,0.96405,,
268.04,32.50562,-0.28522,0.39058000000000004,    18.84316,-0.08070937,0.964,,
268.14,32.51515,-0.28618000000000005,0.39105,    18.89676,-0.0817937,0.96395,,
268.24,32.52469,-0.28659,0.39150999999999997,    18.95074,-0.08183478,0.9639,,
268.34,32.53425,-0.28765999999999997,0.39266999999999996,    19.00510,-0.08199177,0.96385,,
268.44,32.54381,-0.28841,0.39263000000000003,    19.05979,-0.08262035,0.9638,,
268.54,32.55335,-0.28885,0.39246,    19.11439,-0.08362998,0.96375,,
268.64,32.56288,-0.29015,0.39248,    19.16896,-0.0845999,0.9636899999999999,,
268.74,32.57242,-0.29062,0.39175,    19.22357,-0.08509557,0.9636399999999999,,
268.84,32.581920000000004,-0.29159,0.39255999999999996,    19.27790,-0.08473016,0.96359,,
268.94,32.591390000000004,-0.2925,0.39200999999999997,    19.33234,-0.08322817,0.96354,,
269.04,32.60091,-0.29298,0.39216,    19.38694,-0.08116972,0.96349,,
269.14,32.61039,-0.29436,0.39145,    19.44139,-0.07904832,0.96344,,
269.24,32.61993,-0.29433000000000004,0.39145,    19.49607,-0.0777335,0.96339,,
269.34,32.62942,-0.29552,0.39096,    19.55046,-0.07809767,0.96334,,
269.44,32.638940000000005,-0.29603,0.3925,    19.60517,-0.08057933,0.96329,,
269.54,32.64845,-0.29673,0.3915,    19.66015,-0.08575742,0.96324,,
269.64,32.65795,-0.29783000000000004,0.39029,    19.71475,-0.09349228,0.9631799999999999,,
269.74,32.66749,-0.29811,0.39023,    19.76933,-0.10293,0.9631299999999999,,
269.84,32.67698,-0.29954000000000003,0.39014,    19.82368,-0.11155,0.9630799999999999,,
269.94,32.686440000000005,-0.30051,0.38999,    19.87795,-0.11687,0.9630299999999999,,
270.04,32.69596,-0.3024,0.39086,    19.93268,-0.11773,0.96298,,
270.14,32.7055,-0.30315,0.39208000000000004,    19.98795,-0.11473,0.96293,,
270.24,32.71503,-0.30428,0.39382,    20.04376,-0.1098,0.96288,,
270.34,32.72453,-0.30507,0.39305999999999996,    20.09972,-0.10449000000000001,0.96283,,
270.44,32.73406,-0.30617,0.39276,    20.15567,-0.09899492,0.96278,,
270.54,32.74357,-0.30733,0.39216999999999996,    20.21138,-0.09310125,0.96273,,
270.64,32.753029999999995,-0.30798000000000003,0.39092,    20.26662,-0.08711482,0.96267,,
270.74,32.76254,-0.30895,0.39142,    20.32202,-0.08171446,0.96262,,
270.84,32.77207,-0.30915,0.39114,    20.37770,-0.07765919,0.96257,,
270.94,32.78161,-0.31043000000000004,0.39187,    20.43352,-0.07517951,0.96252,,
271.04,32.79121,-0.31083,0.39066999999999996,    20.48982,-0.07404422,0.96247,,
271.14,32.8008,-0.31156,0.39136,    20.54586,-0.07401771,0.96242,,
271.24,32.81038,-0.31232,0.39087,    20.60207,-0.0746183,0.9623700000000001,,
271.34,32.81995,-0.31271,0.3908,    20.65816,-0.07611019,0.9623200000000001,,
271.44,32.82949,-0.31417,0.39116999999999996,    20.71415,-0.07879656,0.9622700000000001,,
271.54,32.83905,-0.31415,0.39081,    20.77041,-0.08355769,0.9622200000000001,,
271.64,32.84864,-0.31529,0.39213000000000003,    20.82696,-0.09082484,0.96216,,
271.74,32.858090000000004,-0.31585,0.39261999999999997,    20.88320,-0.09887765,0.96211,,
271.84,32.867670000000004,-0.31673,0.39255,    20.94028,-0.10543,0.96206,,
271.94,32.87725,-0.3188,0.39316,    20.99752,-0.10815,0.96201,,
272.04,32.88686,-0.31929,0.3915,    21.05487,-0.1068,0.96196,,
272.14,32.89651,-0.32059,0.39255999999999996,    21.11236,-0.10242000000000001,0.96191,,
272.24,32.9061,-0.32111999999999996,0.39326,    21.16985,-0.09641828,0.96186,,
272.34,32.91564,-0.32239,0.39285,    21.22728,-0.08891544,0.96181,,
272.44,32.92521,-0.32306,0.39163000000000003,    21.28462,-0.07952505,0.9617600000000001,,
272.54,32.93477,-0.32428,0.39224000000000003,    21.34180,-0.0696962,0.9617,,
272.64,32.944309999999994,-0.32461,0.39369,    21.39927,-0.06247675,0.96165,,
272.74,32.95388,-0.32461999999999996,0.39305,    21.45730,-0.06101928,0.9616,,
272.84,32.96351,-0.32524000000000003,0.39164,    21.51531,-0.06685756,0.96155,,
272.94,32.97312,-0.32565,0.39149,    21.57291,-0.07881994,0.9615,,
273.04,32.98264,-0.32681,0.3923,    21.63020,-0.09388694,0.96145,,
273.14,32.992129999999996,-0.32755,0.39216999999999996,    21.68760,-0.10865,0.9614,,
273.24,33.0017,-0.32871999999999996,0.39200999999999997,    21.74538,-0.11982999999999999,0.96135,,
273.34,33.01123,-0.32996,0.39303,    21.80315,-0.12485999999999998,0.9613,,
273.44,33.02073,-0.33213000000000004,0.39305999999999996,    21.86103,-0.12349,0.96125,,
273.54,33.03025,-0.33268000000000003,0.39175,    21.91895,-0.1175,0.96119,,
273.64,33.03983,-0.33395,0.39350999999999997,    21.97717,-0.1097,0.96114,,
273.74,33.04942,-0.33458000000000004,0.39046,    22.03560,-0.10285,0.96109,,
273.84,33.05892,-0.33584,0.39275,    22.09304,-0.09777562,0.96104,,
273.94,33.06859,-0.33647,0.39532,    22.15263,-0.09373128,0.96099,,
274.04,33.078109999999995,-0.33771999999999996,0.3948,    22.21181,-0.09068937,0.96094,,
274.14,33.08767,-0.33833,0.39086,    22.27054,-0.08874076,0.9608899999999999,,
274.24,33.09718,-0.33896,0.39216,    22.32833,-0.08793554,0.9608399999999999,,
274.34,33.10666,-0.34,0.39347,    22.38663,-0.08813661,0.9607899999999999,,
274.44,33.1162,-0.34078,0.39265,    22.44547,-0.08883643,0.96073,,
274.54,33.12577,-0.34169,0.39226,    22.50430,-0.08929503,0.96068,,
274.64,33.13534,-0.34244,0.39295,    22.56321,-0.08939679,0.9606299999999999,,
274.74,33.14488,-0.34354,0.39327,    22.62225,-0.08953609,0.9605799999999999,,
274.84,33.15445,-0.3441,0.39334,    22.68160,-0.09004731,0.9605299999999999,,
274.94,33.16397,-0.34505,0.39353,    22.74075,-0.09124601,0.9604799999999999,,
275.04,33.17347,-0.34602,0.39453,    22.80002,-0.09344385,0.9604299999999999,,
275.14,33.183,-0.34669,0.39466,    22.85973,-0.09642244,0.9603799999999999,,
275.24,33.19255,-0.34775,0.39271999999999996,    22.91940,-0.09943586,0.9603299999999999,,
275.34,33.20213,-0.34855,0.39311,    22.97900,-0.10176,0.9602700000000001,,
275.44,33.21163,-0.35007,0.39459,    23.03842,-0.10294,0.9602200000000001,,
275.54,33.22119,-0.35051,0.39294,    23.09845,-0.10302,0.9601700000000001,,
275.64,33.23076,-0.35199,0.39161,    23.15799,-0.10250999999999999,0.9601200000000001,,
275.74,33.24035,-0.35236,0.39268000000000003,    23.21759,-0.10197,0.9600700000000001,,
275.84,33.24989,-0.35404,0.39336,    23.27732,-0.10164,0.9600200000000001,,
275.94,33.2594,-0.35431,0.39175,    23.33684,-0.10152,0.9599700000000001,,
276.04,33.26896,-0.35591999999999996,0.39482,    23.39679,-0.10182999999999999,0.9599200000000001,,
276.14,33.27848,-0.35620999999999997,0.39428,    23.45724,-0.10282000000000001,0.9598700000000001,,
276.24,33.28805,-0.35788000000000003,0.39239,    23.51761,-0.10496,0.95981,,
276.34,33.29762,-0.35824,0.39329000000000003,    23.57773,-0.10852,0.9597600000000001,,
276.44,33.307159999999996,-0.35974,0.39074000000000003,    23.63760,-0.11289,0.9597100000000001,,
276.54,33.31673,-0.36021,0.39211,    23.69738,-0.1167,0.9596600000000001,,
276.64,33.32631,-0.36216,0.39103000000000004,    23.75745,-0.11834000000000001,0.9596100000000001,,
276.74,33.33582,-0.36301,0.39248,    23.81715,-0.11692999999999999,0.9595600000000001,,
276.84,33.34531,-0.36436,0.39342,    23.87721,-0.11263,0.9595100000000001,,
276.94,33.35484,-0.36523,0.39257,    23.93772,-0.10634,0.9594600000000001,,
277.04,33.36437,-0.36623,0.39243,    23.99801,-0.09895174,0.95941,,
277.14,33.37389,-0.36719,0.39179,    24.05823,-0.09078591,0.95935,,
277.24,33.38343,-0.36803,0.3924,    24.11856,-0.08286215,0.9593,,
277.34,33.392959999999995,-0.36911,0.39204,    24.17899,-0.07753047,0.95925,,
277.44,33.40248,-0.36916,0.39126,    24.23929,-0.07694992,0.9592,,
277.54,33.41202,-0.3697,0.39255,    24.29976,-0.0817223,0.95915,,
277.64,33.42159,-0.37039,0.38996,    24.36043,-0.09029496,0.9591,,
277.74,33.43112,-0.37196999999999997,0.38969000000000004,    24.42026,-0.09955113,0.95905,,
277.84,33.44061,-0.37237,0.39261999999999997,    24.48028,-0.10665999999999999,0.959,,
277.94,33.45,-0.37411,0.39056,    24.54018,-0.11030999999999999,0.95894,,
278.04,33.45953,-0.37451999999999996,0.38988,    24.60038,-0.11085999999999999,0.9588899999999999,,
278.14,33.46904,-0.37644,0.39198,    24.66070,-0.10912999999999999,0.9588399999999999,,
278.24,33.478590000000004,-0.37673,0.39125,    24.72174,-0.1064,0.9587899999999999,,
278.34,33.48812,-0.37829,0.39189,    24.78253,-0.10419,0.9587399999999999,,
278.44,33.49763,-0.37864000000000003,0.39011,    24.84325,-0.10357000000000001,0.9586899999999999,,
278.54,33.507090000000005,-0.38013,0.39092,    24.90343,-0.10492,0.9586399999999999,,
278.64,33.51668,-0.38056,0.39321999999999996,    24.96499,-0.10787000000000001,0.9585899999999999,,
278.74,33.52621,-0.3821,0.39166999999999996,    25.02660,-0.1114,0.95854,,
278.84,33.53572,-0.38281,0.39066999999999996,    25.08752,-0.11442999999999999,0.9584799999999999,,
278.94,33.5453,-0.38428,0.39163000000000003,    25.14899,-0.11615999999999999,0.9584299999999999,,
279.04,33.55492,-0.38522,0.39141,    25.21088,-0.11644000000000002,0.9583799999999999,,
279.14,33.5645,-0.38650999999999996,0.39085,    25.27252,-0.11587,0.9583299999999999,,
279.24,33.574040000000004,-0.3876,0.39074000000000003,    25.33384,-0.11552,0.9582799999999999,,
279.34,33.58363,-0.38850999999999997,0.38959,    25.39531,-0.11600999999999999,0.9582299999999999,,
279.44,33.59323,-0.38963000000000003,0.39013000000000003,    25.45679,-0.11671,0.9581799999999999,,
279.54,33.60281,-0.39058000000000004,0.39105999999999996,    25.51847,-0.11653,0.9581299999999999,,
279.64,33.61242,-0.3925,0.3898,    25.58047,-0.11531,0.9580700000000001,,
279.74,33.621959999999994,-0.39308000000000004,0.38989,    25.64171,-0.11425,0.9580200000000001,,
279.84,33.631479999999996,-0.39415,0.38936,    25.70297,-0.11505,0.9579700000000001,,
279.94,33.641059999999996,-0.3948,0.38944,    25.76447,-0.11834000000000001,0.9579200000000001,,
280.04,33.65065,-0.39638,0.39098,    25.82641,-0.12287999999999999,0.9578700000000001,,
280.14,33.66026,-0.39746,0.39368000000000003,    25.88931,-0.12653,0.9578200000000001,,
280.24,33.66972,-0.39912,0.39082,    25.95142,-0.12786,0.9577700000000001,,
280.34,33.6793,-0.39993,0.39166,    26.01381,-0.12705,0.9577200000000001,,
280.44,33.68884,-0.4013,0.38861999999999997,    26.07583,-0.12482,0.9576600000000001,,
280.54,33.698409999999996,-0.4026,0.38965,    26.13752,-0.12183,0.9576100000000001,,
280.64,33.70797,-0.40348,0.38969000000000004,    26.19952,-0.11886,0.9575600000000001,,
280.74,33.71757,-0.40513000000000005,0.38942,    26.26187,-0.11647,0.9575100000000001,,
280.84,33.727090000000004,-0.40547,0.39113000000000003,    26.32390,-0.11557,0.9574600000000001,,
280.94,33.73665,-0.40709,0.38969000000000004,    26.38642,-0.11627,0.95741,,
281.04,33.7462,-0.40775,0.38985,    26.44864,-0.11813,0.95736,,
281.14,33.755720000000004,-0.40921,0.39132,    26.51102,-0.12080999999999999,0.95731,,
281.24,33.76527,-0.41046000000000005,0.38926,    26.57368,-0.12394000000000001,0.95725,,
281.34,33.77483,-0.41125,0.38781,    26.63578,-0.12762,0.9572,,
281.44,33.78437,-0.41273000000000004,0.38795,    26.69757,-0.13142,0.95715,,
281.54,33.79392,-0.41388,0.38783,    26.75952,-0.13451,0.9571,,
281.64,33.80341,-0.41535,0.38833,    26.82120,-0.13639,0.95705,,
281.74,33.81286,-0.4169,0.38966,    26.88301,-0.13697,0.957,,
281.84,33.8224,-0.41773000000000005,0.38944,    26.94566,-0.13695,0.95695,,
281.94,33.83197,-0.41927,0.3882,    27.00843,-0.13682,0.9569,,
282.04,33.84154,-0.42058,0.38937,    27.07104,-0.13643,0.9568399999999999,,
282.14,33.85105,-0.42175,0.38854,    27.13359,-0.13564,0.9567899999999999,,
282.24,33.86059,-0.42346999999999996,0.38787,    27.19603,-0.13425,0.9567399999999999,,
282.34,33.87019,-0.42427,0.38788,    27.25885,-0.13254000000000002,0.9566899999999999,,
282.44,33.87984,-0.4257,0.38879,    27.32219,-0.13053,0.9566399999999999,,
282.54,33.889359999999996,-0.42704,0.38802,    27.38487,-0.12775999999999998,0.9565899999999999,,
282.64,33.89895,-0.42808,0.38861999999999997,    27.44798,-0.12402,0.95654,,
282.74,33.90852,-0.42968,0.38886,    27.51120,-0.11959000000000002,0.95649,,
282.84,33.91807,-0.43044,0.38884,    27.57438,-0.11603,0.9564299999999999,,
282.94,33.92759,-0.43155,0.38871999999999995,    27.63740,-0.11475,0.9563799999999999,,
283.04,33.93716,-0.43241999999999997,0.38523,    27.70024,-0.11623,0.9563299999999999,,
283.14,33.946690000000004,-0.43356999999999996,0.38900999999999997,    27.76274,-0.12005,0.9562799999999999,,
283.24,33.95623,-0.43492,0.38839,    27.82617,-0.12449,0.9562299999999999,,
283.34,33.96581,-0.4358,0.38734,    27.88960,-0.12772999999999998,0.9561799999999999,,
283.44,33.97538,-0.4375,0.38926,    27.95303,-0.12872,0.9561299999999999,,
283.54,33.98492,-0.43873999999999996,0.38911999999999997,    28.01674,-0.12772,0.9560799999999999,,
283.64,33.994479999999996,-0.43982,0.3878,    28.08048,-0.12579,0.9560200000000001,,
283.74,34.004020000000004,-0.441,0.38738,    28.14376,-0.12444000000000001,0.9559700000000001,,
283.84,34.01358,-0.44211000000000006,0.38773,    28.20718,-0.12497,0.9559200000000001,,
283.94,34.023179999999996,-0.44335,0.38734,    28.27101,-0.12737,0.9558700000000001,,
284.04,34.032740000000004,-0.44435,0.38833,    28.33474,-0.13087000000000001,0.9558200000000001,,
284.14,34.04228,-0.44585,0.38961999999999997,    28.39875,-0.13465,0.9557700000000001,,
284.24,34.0518,-0.44714,0.38787,    28.46274,-0.13787,0.9557200000000001,,
284.34,34.061370000000004,-0.44838,0.38835,    28.52671,-0.14087,0.95567,,
284.44,34.07093,-0.45016000000000006,0.38791,    28.59083,-0.14438,0.9556100000000001,,
284.54,34.080490000000005,-0.45082,0.38833,    28.65499,-0.1481,0.9555600000000001,,
284.64,34.09001,-0.45232,0.38759,    28.71897,-0.1504,0.9555100000000001,,
284.74,34.09953,-0.45448999999999995,0.38903000000000004,    28.78294,-0.14951,0.9554600000000001,,
284.84,34.10903,-0.45573,0.38598000000000005,    28.84682,-0.14539000000000002,0.95541,,
284.94,34.11853,-0.45731000000000005,0.38728,    28.91025,-0.1396,0.95536,,
285.04,34.1281,-0.45807,0.38711,    28.97453,-0.13485999999999998,0.95531,,
285.14,34.13765,-0.45933999999999997,0.38891,    29.03895,-0.13302999999999998,0.95525,,
285.24,34.14717,-0.46078,0.38694,    29.10334,-0.13325,0.9552,,
285.34,34.15675,-0.46176000000000006,0.38648000000000005,    29.16764,-0.13409000000000001,0.95515,,
285.44,34.16632,-0.46358,0.38791,    29.23210,-0.13467,0.9551,,
285.54,34.17584,-0.46463000000000004,0.38754,    29.29660,-0.13502,0.95505,,
285.64,34.185359999999996,-0.46563999999999994,0.38766999999999996,    29.36107,-0.13576,0.955,,
285.74,34.19491,-0.46723000000000003,0.3901,    29.42618,-0.13684000000000002,0.95495,,
285.84,34.20445,-0.46831999999999996,0.38829,    29.49157,-0.13781,0.9549,,
285.94,34.21402,-0.46988,0.38686,    29.55659,-0.1383,0.9548399999999999,,
286.04,34.22363,-0.47135,0.38878,    29.62189,-0.13851,0.9547899999999999,,
286.14,34.23325,-0.47223999999999994,0.38899,    29.68786,-0.13940999999999998,0.9547399999999999,,
286.24,34.24285,-0.47381999999999996,0.38793,    29.75361,-0.14126,0.9546899999999999,,
286.34,34.25243,-0.47503,0.3868,    29.81890,-0.14344,0.9546399999999999,,
286.44,34.26206,-0.47643,0.38741,    29.88443,-0.14509,0.9545899999999999,,
286.54,34.27166,-0.47831999999999997,0.38826,    29.95013,-0.14542,0.9545399999999999,,
286.64,34.281259999999996,-0.47915,0.3889,    30.01618,-0.14465,0.9544799999999999,,
286.74,34.29084,-0.48084,0.38804,    30.08212,-0.14344,0.9544299999999999,,
286.84,34.30043,-0.4822,0.3893,    30.14823,-0.14236,0.9543799999999999,,
286.94,34.31006,-0.48331999999999997,0.38788,    30.21471,-0.14207999999999998,0.9543299999999999,,
287.04,34.3197,-0.4851,0.388,    30.28106,-0.14256,0.9542799999999999,,
287.14,34.32934,-0.48593000000000003,0.38781,    30.34746,-0.14327,0.9542299999999999,,
287.24,34.33893,-0.48751000000000005,0.38765,    30.41357,-0.14304,0.9541799999999999,,
287.34,34.34854,-0.48922,0.38739,    30.47979,-0.14071,0.9541299999999999,,
287.44,34.35818,-0.49038000000000004,0.38938,    30.54652,-0.13677,0.9540700000000001,,
287.54,34.36777,-0.49196999999999996,0.388,    30.61324,-0.13310999999999998,0.9540200000000001,,
287.64,34.377340000000004,-0.4928,0.38709,    30.67945,-0.13218,0.9539700000000001,,
287.74,34.38698,-0.49382,0.3876,    30.74602,-0.13527999999999998,0.9539200000000001,,
287.84,34.39658,-0.49531000000000003,0.38811,    30.81260,-0.14129,0.9538700000000001,,
287.94,34.40617,-0.49651000000000006,0.38808000000000004,    30.87935,-0.14845999999999998,0.9538200000000001,,
288.04,34.41577,-0.4985,0.3878,    30.94611,-0.15571,0.9537700000000001,,
288.14,34.425329999999995,-0.49983,0.38806,    31.01267,-0.16343,0.9537100000000001,,
288.24,34.43489,-0.5010399999999999,0.38754,    31.07931,-0.17225,0.9536600000000001,,
288.34,34.44445,-0.50273,0.38898,    31.14605,-0.18074,0.9536100000000001,,
288.44,34.45402,-0.50459,0.38842,    31.21325,-0.18642,0.9535600000000001,,
288.54,34.46363,-0.50712,0.38592,    31.28022,-0.18767,0.9535100000000001,,
288.64,34.473209999999995,-0.5089199999999999,0.38813000000000003,    31.34683,-0.18497,0.9534600000000001,,
288.74,34.48276,-0.5100600000000001,0.38855,    31.41394,-0.18102000000000001,0.9534100000000001,,
288.84,34.492329999999995,-0.51202,0.38659,    31.48101,-0.17787999999999998,0.95335,,
288.94,34.50197,-0.51358,0.38756999999999997,    31.54829,-0.17515999999999998,0.9533,,
289.04,34.51161,-0.5152399999999999,0.3868,    31.61587,-0.17076,0.95325,,
289.14,34.5212,-0.5175,0.38695999999999997,    31.68293,-0.16255,0.9532,,
289.24,34.53075,-0.51849,0.38686,    31.74989,-0.15037999999999999,0.95315,,
289.34,34.54033,-0.5203800000000001,0.38832,    31.81725,-0.13666,0.9531,,
289.44,34.54992,-0.5217,0.38744,    31.88495,-0.12532000000000001,0.95305,,
289.54,34.55952,-0.52181,0.38736,    31.95258,-0.11988,0.95299,,
289.64,34.56909,-0.5233,0.38737,    32.02005,-0.12087,0.95294,,
289.74,34.57861,-0.52413,0.38483,    32.08690,-0.12625,0.95289,,
289.84,34.58811,-0.52564,0.38693,    32.15343,-0.13255999999999998,0.9528399999999999,,
289.94,34.59751,-0.52717,0.38553000000000004,    32.21956,-0.13665,0.9527899999999999,,
290.04,34.606970000000004,-0.52815,0.38927,    32.28645,-0.13831,0.9527399999999999,,
290.14,34.61655,-0.52999,0.38748,    32.35482,-0.13889,0.9526899999999999,,
290.24,34.62618,-0.53101,0.3874,    32.42314,-0.14068,0.95263,,
290.34,34.63581,-0.53208,0.3863,    32.49132,-0.14564000000000002,0.95258,,
290.44,34.6454,-0.53366,0.38765,    32.55932,-0.15342,0.9525299999999999,,
290.54,34.65497,-0.5348,0.38750999999999997,    32.62752,-0.16217,0.9524799999999999,,
290.64,34.66455,-0.53695,0.38692,    32.69573,-0.16965,0.9524299999999999,,
290.74,34.67412,-0.53875,0.38742,    32.76388,-0.17431,0.9523799999999999,,
290.84,34.6837,-0.53998,0.38719000000000003,    32.83227,-0.17593,0.95232,,
290.94,34.69331,-0.5421,0.38938,    32.90120,-0.17464000000000002,0.9522700000000001,,
291.04,34.70293,-0.54366,0.38950999999999997,    32.97075,-0.17065999999999998,0.9522200000000001,,
291.14,34.712509999999995,-0.54537,0.38722,    33.03974,-0.16468,0.9521700000000001,,
291.24,34.72209,-0.54725,0.3874,    33.10829,-0.1576,0.9521200000000001,,
291.34,34.73171,-0.54809,0.38827,    33.17745,-0.15097,0.9520700000000001,,
291.44,34.74133,-0.54981,0.38902,    33.24697,-0.14586,0.9520200000000001,,
291.54,34.75094,-0.55114,0.38871999999999995,    33.31664,-0.14255,0.95196,,
291.64,34.76051,-0.55228,0.38961,    33.38605,-0.14157999999999998,0.95191,,
291.74,34.77006,-0.55404,0.38798,    33.45542,-0.14336,0.95186,,
291.84,34.77967,-0.55484,0.38944,    33.52506,-0.14849,0.95181,,
291.94,34.789359999999995,-0.5562600000000001,0.38961,    33.59573,-0.15655,0.95176,,
292.04,34.79908,-0.55807,0.38945,    33.66676,-0.16527999999999998,0.9517100000000001,,
292.14,34.80885,-0.5594399999999999,0.38635,    33.73764,-0.1726,0.9516600000000001,,
292.24,34.81856,-0.56201,0.38758000000000004,    33.80766,-0.17734,0.9516,,
292.34,34.82816,-0.56313,0.38879,    33.87750,-0.18004,0.95155,,
292.44,34.837720000000004,-0.56477,0.38993,    33.94754,-0.18189,0.9515,,
292.54,34.8473,-0.56686,0.38852,    34.01778,-0.18295999999999998,0.95145,,
292.64,34.85692,-0.56829,0.38775,    34.08797,-0.18309,0.9514,,
292.74,34.86654,-0.5706600000000001,0.38945,    34.15832,-0.18194000000000002,0.95135,,
292.84,34.876090000000005,-0.57203,0.38934,    34.22856,-0.17983,0.9513,,
292.94,34.885659999999994,-0.57353,0.38792,    34.29884,-0.17722000000000002,0.95124,,
293.04,34.89526,-0.57562,0.38861999999999997,    34.36914,-0.17375,0.95119,,
293.14,34.90484,-0.57704,0.38889,    34.43957,-0.16907,0.95114,,
293.24,34.91442,-0.57891,0.38898,    34.51014,-0.16324,0.95109,,
293.34,34.92399,-0.5804600000000001,0.38916999999999996,    34.58075,-0.15695,0.95104,,
293.44,34.93355,-0.58152,0.38785,    34.65121,-0.15156,0.95099,,
293.54,34.94314,-0.58324,0.38878,    34.72181,-0.14762999999999998,0.9509299999999999,,
293.64,34.952740000000006,-0.5844,0.39083,    34.79310,-0.14538,0.95088,,
293.74,34.96233,-0.5858800000000001,0.39015,    34.86465,-0.14581,0.95083,,
293.84,34.971959999999996,-0.5876100000000001,0.38921,    34.93627,-0.14986,0.95078,,
293.94,34.98162,-0.58804,0.3882,    35.00786,-0.15771,0.95073,,
294.04,34.99123,-0.5899399999999999,0.38882,    35.07903,-0.16735,0.95068,,
294.14,35.000840000000004,-0.5919,0.38969000000000004,    35.15055,-0.17507999999999999,0.95062,,
294.24,35.0104,-0.59348,0.39045,    35.22209,-0.17794000000000001,0.95057,,
294.34,35.02,-0.59608,0.38921999999999995,    35.29393,-0.17544,0.95052,,
294.44,35.02961,-0.59707,0.38855,    35.36555,-0.17029,0.95047,,
294.54,35.0392,-0.59868,0.38898,    35.43700,-0.16595,0.95042,,
294.64,35.048840000000006,-0.60027,0.39093,    35.50924,-0.16413,0.95037,,
294.74,35.05846,-0.6015,0.3905,    35.58185,-0.16516,0.95032,,
294.84,35.06804,-0.6036100000000001,0.3893,    35.65394,-0.16744,0.95026,,
294.94,35.07763,-0.60483,0.38953000000000004,    35.72586,-0.16931,0.95021,,
295.04,35.08728,-0.60659,0.3901,    35.79845,-0.16972,0.95016,,
295.14,35.09689,-0.60852,0.38924000000000003,    35.87088,-0.1679,0.95011,,
295.24,35.10651,-0.60983,0.38831,    35.94310,-0.16489,0.95006,,
295.34,35.11613,-0.61192,0.39016999999999996,    36.01549,-0.16313,0.95001,,
295.44,35.1257,-0.6129600000000001,0.38956,    36.08786,-0.16507,0.94995,,
295.54,35.135290000000005,-0.614,0.3902,    36.16040,-0.17157999999999998,0.9499,,
295.64,35.144909999999996,-0.6161300000000001,0.39184,    36.23359,-0.18052,0.94985,,
295.74,35.15448,-0.6177699999999999,0.39282,    36.30703,-0.1883,0.9498,,
295.84,35.16406,-0.62007,0.39219,    36.38065,-0.19215,0.94975,,
295.94,35.17371,-0.62215,0.39045,    36.45453,-0.19153,0.9497,,
296.04,35.183279999999996,-0.62342,0.39088,    36.52744,-0.1881,0.9496399999999999,,
296.14,35.19272,-0.62557,0.3905,    36.59955,-0.18366,0.9495899999999999,,
296.24,35.20218,-0.62715,0.38982,    36.67176,-0.17954,0.9495399999999999,,
296.34,35.21167,-0.62874,0.39311,    36.74452,-0.17717,0.94949,,
296.44,35.2213,-0.6308,0.39402,    36.81935,-0.1779,0.94944,,
296.54,35.23093,-0.6318199999999999,0.39127,    36.89402,-0.1831,0.94939,,
296.64,35.240520000000004,-0.63362,0.39236,    36.96786,-0.19194,0.94934,,
296.74,35.25016,-0.63548,0.39196,    37.04243,-0.20108,0.9492799999999999,,
296.84,35.25974,-0.63756,0.39511999999999997,    37.11696,-0.20734,0.9492299999999999,,
296.94,35.26932,-0.6406,0.39475,    37.19229,-0.20925,0.9491799999999999,,
297.04,35.27896,-0.64175,0.39093,    37.26736,-0.20783000000000001,0.9491299999999999,,
297.14,35.288540000000005,-0.6437,0.39150999999999997,    37.34128,-0.20519,0.9490799999999999,,
297.24,35.29808,-0.6459600000000001,0.39446,    37.41566,-0.2021,0.9490299999999999,,
297.34,35.30769,-0.64749,0.39471,    37.49134,-0.19863,0.9489700000000001,,
297.44,35.31727,-0.6502100000000001,0.39324000000000003,    37.56656,-0.19509,0.9489200000000001,,
297.54,35.326879999999996,-0.65154,0.39366999999999996,    37.64182,-0.19338,0.9488700000000001,,
297.64,35.33651,-0.6530600000000001,0.39327,    37.71741,-0.19549,0.9488200000000001,,
297.74,35.34612,-0.6549699999999999,0.39511999999999997,    37.79306,-0.20039,0.9487700000000001,,
