Repository: ulfsri/fsri_materials_database

# Materials and Products Database

## 01_Data

Raw data generated from each apparatus are included here in plain-text format. The data is organized first by material, next by the short name of test apparatus used, and where applicable additional filtering by test settings.

### material.json

Each material directory contains a json file of the same name as the material. This file links the data stored in the repository as well as data and graphs produced by the accompanying scripts (__02_Scripts__) to the respective landing page for the material on the front-end website.

File: 01_Data/Ext_Plywood/STA/N2/10K_min/Ext_Plywood_STA_N2_10KData_22243_R1.csv (part 7 of 15)
##Temp./°C,Time/min,Mass loss(subtr.)/mg,DSC(subtr.2)/(mW/mg),Integral(DSC (subtr.2), 2, 199.3..406.4°C)/%,DTG(subtr.)/(mg/min),Sensit./(uV/mW)
347.44,40.12761,-2.00885,0.33354,    86.42495,-0.32091,0.92268,,
347.54,40.137190000000004,-2.012,0.3324,    86.51398,-0.32461,0.92263,,
347.64,40.14678,-2.01583,0.33259,    86.60303,-0.32735,0.9225700000000001,,
347.74,40.156420000000004,-2.01871,0.33139,    86.69240,-0.32921,0.9225200000000001,,
347.84,40.16604,-2.0215099999999997,0.33003000000000005,    86.78122,-0.33016999999999996,0.9224700000000001,,
347.94,40.17565,-2.02461,0.3292,    86.86969,-0.32983,0.9224100000000001,,
348.04,40.18529,-2.02855,0.32724000000000003,    86.95798,-0.32771999999999996,0.9223600000000001,,
348.14,40.19494,-2.03169,0.32659,    87.04592,-0.32393,0.9223,,
348.24,40.20456,-2.03425,0.32683,    87.13362,-0.31911999999999996,0.92225,,
348.34,40.21416,-2.0371799999999998,0.32502,    87.22107,-0.3138,0.9222,,
348.44,40.22379,-2.04067,0.32464,    87.30836,-0.30821,0.92214,,
348.54,40.23345,-2.04389,0.32374,    87.39572,-0.3029,0.92209,,
348.64,40.24308,-2.04619,0.32255,    87.48264,-0.29911,0.92204,,
348.74,40.2527,-2.04882,0.32208000000000003,    87.56915,-0.29829,0.9219799999999999,,
348.84,40.26232,-2.05192,0.31942,    87.65534,-0.30123,0.9219299999999999,,
348.94,40.27195,-2.0550900000000003,0.31961999999999996,    87.74111,-0.30749,0.9218799999999999,,
349.04,40.28164,-2.0575,0.31921,    87.82754,-0.31521,0.9218200000000001,,
349.14,40.291309999999996,-2.06051,0.31925,    87.91368,-0.32153000000000004,0.9217700000000001,,
349.24,40.300940000000004,-2.0641599999999998,0.31608,    87.99923,-0.32403000000000004,0.9217200000000001,,
349.34,40.31053,-2.06791,0.31731,    88.08383,-0.32188,0.92166,,
349.44,40.320170000000005,-2.07037,0.31365,    88.16889,-0.31611999999999996,0.92161,,
349.54,40.329809999999995,-2.07327,0.31396999999999997,    88.25318,-0.30905,0.92156,,
349.64,40.33944,-2.07634,0.31367,    88.33754,-0.30282,0.9215,,
349.74,40.349090000000004,-2.07963,0.31151,    88.42179,-0.29849000000000003,0.92145,,
349.84,40.358709999999995,-2.08195,0.31153000000000003,    88.50531,-0.2961,0.9213899999999999,,
349.94,40.3683,-2.0845599999999997,0.31065,    88.58863,-0.29472,0.9213399999999999,,
350.04,40.37792,-2.08755,0.30943000000000004,    88.67186,-0.29311,0.9212899999999999,,
350.14,40.3875,-2.09108,0.30851999999999996,    88.75450,-0.29097,0.9212299999999999,,
350.24,40.39707,-2.09348,0.30516,    88.83642,-0.28926999999999997,0.9211799999999999,,
350.34,40.40664,-2.09565,0.30349,    88.91741,-0.28909,0.9211299999999999,,
350.44,40.41625,-2.09841,0.30253,    88.99842,-0.29046,0.92107,,
350.54,40.42586,-2.10188,0.30344,    89.07943,-0.29248,0.9210200000000001,,
350.64,40.43547,-2.10468,0.30303,    89.16074,-0.29418,0.9209700000000001,,
350.74,40.44505,-2.10704,0.30167,    89.24155,-0.29517,0.92091,,
350.84,40.45462,-2.10975,0.30157,    89.32198,-0.29525999999999997,0.92086,,
350.94,40.4642,-2.11312,0.29978,    89.40236,-0.29408,0.92081,,
351.04,40.47382,-2.11613,0.29701,    89.48227,-0.29118,0.92075,,
351.14,40.48343,-2.11846,0.2961,    89.56154,-0.28654,0.9207,,
351.24,40.493,-2.12109,0.2946,    89.64014,-0.28071,0.92064,,
351.34,40.50258,-2.12416,0.29281,    89.71842,-0.27471,0.9205899999999999,,
351.44,40.512190000000004,-2.12699,0.29157,    89.79639,-0.27001,0.9205399999999999,,
351.54,40.52178,-2.12893,0.28986,    89.87378,-0.26826,0.92048,,
351.64,40.53137,-2.13131,0.29079,    89.95106,-0.27026,0.92043,,
351.74,40.54099,-2.1339799999999998,0.28954,    90.02873,-0.27532,0.92038,,
351.84,40.55061,-2.1371,0.28715,    90.10579,-0.28145,0.92032,,
351.94,40.5602,-2.13948,0.28591,    90.18202,-0.28649,0.92027,,
352.04,40.56985,-2.14226,0.28625,    90.25859,-0.28914,0.92022,,
352.14,40.57947,-2.1452299999999997,0.28426999999999997,    90.33484,-0.2893,0.9201600000000001,,
352.24,40.58909,-2.14851,0.28431999999999996,    90.41073,-0.28811,0.92011,,
352.34,40.598690000000005,-2.15073,0.28319,    90.48642,-0.28699,0.92005,,
352.44,40.608340000000005,-2.1532400000000003,0.28184000000000003,    90.56209,-0.28668000000000005,0.92,,
352.54,40.61795,-2.15613,0.28010999999999997,    90.63703,-0.28693,0.91995,,
352.64,40.6276,-2.1594599999999997,0.27897,    90.71179,-0.28706,0.91989,,
352.74,40.637229999999995,-2.1619099999999998,0.2785,    90.78620,-0.28659,0.91984,,
352.84,40.646809999999995,-2.16433,0.27532,    90.85976,-0.28520999999999996,0.91979,,
352.94,40.65643,-2.16715,0.27457,    90.93293,-0.28267,0.9197299999999999,,
353.04,40.66599,-2.17047,0.2753,    91.00565,-0.27903,0.9196799999999999,,
353.14,40.67553,-2.1729,0.27387,    91.07832,-0.27489,0.9196200000000001,,
353.24,40.68504,-2.17509,0.2723,    91.15024,-0.27126999999999996,0.9195700000000001,,
353.34,40.69449,-2.1775700000000002,0.27124000000000004,    91.22132,-0.26898,0.9195200000000001,,
353.44,40.70405,-2.18052,0.27029000000000003,    91.29304,-0.26831,0.91946,,
353.54,40.71366,-2.18316,0.27004,    91.36487,-0.26921999999999996,0.9194100000000001,,
353.64,40.72325,-2.18525,0.26955,    91.43656,-0.27158000000000004,0.9193600000000001,,
353.74,40.73291,-2.18783,0.26748,    91.50847,-0.27475,0.9193,,
353.84,40.74255,-2.1908,0.26636,    91.57963,-0.27749,0.91925,,
353.94,40.752159999999996,-2.19378,0.26577,    91.65036,-0.27869,0.91919,,
354.04,40.761759999999995,-2.19613,0.26348,    91.72074,-0.27784000000000003,0.91914,,
354.14,40.7714,-2.1987099999999997,0.26339,    91.79086,-0.27514,0.91909,,
354.24,40.78099,-2.20155,0.26144,    91.86046,-0.27129000000000003,0.9190299999999999,,
354.34,40.79063,-2.20453,0.26124,    91.93005,-0.26737,0.9189799999999999,,
354.44,40.800259999999994,-2.2065799999999998,0.26031,    91.99949,-0.26465,0.9189299999999999,,
354.54,40.80989,-2.20893,0.25851,    92.06860,-0.26371,0.9188700000000001,,
354.64,40.81951,-2.21149,0.25656999999999996,    92.13696,-0.26414,0.9188200000000001,,
354.74,40.82917,-2.21457,0.25482,    92.20504,-0.26488,0.91876,,
354.84,40.83876,-2.21678,0.25401999999999997,    92.27229,-0.2648,0.91871,,
354.94,40.84838,-2.21919,0.25443000000000005,    92.33971,-0.26305,0.91866,,
355.04,40.85805,-2.22179,0.25351999999999997,    92.40754,-0.25942,0.9186,,
355.14,40.86762,-2.2248799999999997,0.25043000000000004,    92.47412,-0.25482,0.91855,,
355.24,40.87726,-2.2269400000000004,0.24878000000000003,    92.54031,-0.25095,0.9185,,
355.34,40.88691,-2.22895,0.24791999999999997,    92.60620,-0.24986,0.9184399999999999,,
355.44,40.89656,-2.2313,0.24906999999999999,    92.67215,-0.25272,0.9183899999999999,,
355.54,40.906209999999994,-2.23406,0.24803000000000003,    92.73836,-0.25895999999999997,0.91833,,
355.64,40.91574,-2.23638,0.24559,    92.80321,-0.26629,0.9182799999999999,,
355.74,40.9253,-2.2387900000000003,0.24433000000000002,    92.86759,-0.27194,0.9182299999999999,,
355.84,40.93492,-2.2416099999999997,0.2441,    92.93220,-0.27342,0.91817,,
355.94,40.94453,-2.2448099999999998,0.24272,    92.99657,-0.26961,0.91812,,
356.04,40.95412,-2.24743,0.24054,    93.06029,-0.26142,0.91807,,
356.14,40.9637,-2.24946,0.23981999999999998,    93.12347,-0.25096999999999997,0.91801,,
356.24,40.97327,-2.25176,0.23889000000000002,    93.18638,-0.24047,0.91796,,
356.34,40.98287,-2.25431,0.23835,    93.24932,-0.23160999999999998,0.9179,,
356.44,40.9925,-2.25657,0.23783,    93.31235,-0.2256,0.91785,,
356.54,41.00209,-2.2582,0.23521999999999998,    93.37471,-0.22334,0.9178,,
356.64,41.0117,-2.2602,0.23367,    93.43646,-0.22493000000000002,0.91774,,
356.74,41.02132,-2.26252,0.23112,    93.49770,-0.22939,0.91769,,
356.84,41.03094,-2.26498,0.23123000000000002,    93.55846,-0.23476999999999998,0.91763,,
356.94,41.04056,-2.2669799999999998,0.23043000000000002,    93.61927,-0.23898000000000003,0.91758,,
357.04,41.05016,-2.26933,0.22664,    93.67933,-0.24040999999999998,0.91753,,
357.14,41.059740000000005,-2.27188,0.22757,    93.73861,-0.23873000000000003,0.9174700000000001,,
357.24,41.069359999999996,-2.27461,0.22783,    93.79860,-0.23525,0.9174200000000001,,
357.34,41.07905,-2.27641,0.22405,    93.85851,-0.23245,0.9173600000000001,,
357.44,41.08866,-2.27829,0.22335,    93.91709,-0.23235,0.9173100000000001,,
357.54,41.09834,-2.2804900000000004,0.21894,    93.97543,-0.23513,0.9172600000000001,,
357.64,41.10802,-2.28326,0.21985,    94.03301,-0.23922,0.9172,,
357.74,41.117779999999996,-2.28546,0.21896,    94.09132,-0.24266999999999997,0.91715,,
357.84,41.1275,-2.28766,0.21839,    94.14919,-0.24353000000000002,0.91709,,
357.94,41.137159999999994,-2.29012,0.21578000000000003,    94.20627,-0.24101999999999998,0.91704,,
358.04,41.14669,-2.29297,0.21375,    94.26178,-0.23615,0.91699,,
358.14,41.1563,-2.2951,0.2144,    94.31751,-0.22998000000000002,0.9169299999999999,,
358.24,41.16596,-2.29644,0.21372,    94.37370,-0.2241,0.9168799999999999,,
358.34,41.17561,-2.29937,0.21122,    94.42943,-0.2205,0.9168299999999999,,
358.44,41.18526,-2.30135,0.2109,    94.48461,-0.21995,0.9167700000000001,,
358.54,41.19487,-2.30287,0.21061,    94.53953,-0.2218,0.9167200000000001,,
358.64,41.20448,-2.30533,0.2083,    94.59417,-0.22521,0.91666,,
358.74,41.21409,-2.3075900000000003,0.20676999999999998,    94.64819,-0.229,0.91661,,
358.84,41.22371,-2.30966,0.20728000000000002,    94.70204,-0.23126,0.91656,,
358.94,41.233340000000005,-2.31215,0.20636999999999997,    94.75610,-0.23110999999999998,0.9165,,
359.04,41.24295,-2.31453,0.20285999999999998,    94.80937,-0.22931999999999997,0.91645,,
359.14,41.252559999999995,-2.31641,0.20227,    94.86186,-0.22629000000000002,0.9163899999999999,,
359.24,41.26222,-2.3185599999999997,0.20279,    94.91471,-0.2221,0.9163399999999999,,
359.34,41.27187,-2.3209400000000002,0.20085999999999998,    94.96749,-0.21723,0.9162899999999999,,
359.44,41.28148,-2.32322,0.20069,    95.01959,-0.21136999999999997,0.9162299999999999,,
359.54,41.291129999999995,-2.32461,0.19779000000000002,    95.07156,-0.20394,0.9161799999999999,,
359.64,41.30083,-2.32697,0.19602,    95.12301,-0.19464,0.91612,,
359.74,41.31049,-2.32895,0.19624,    95.17395,-0.1833,0.91607,,
359.84,41.320170000000005,-2.33052,0.1955,    95.22512,-0.17171,0.9160200000000001,,
359.94,41.32976,-2.33276,0.19218,    95.27521,-0.1634,0.91596,,
360.04,41.339420000000004,-2.33282,0.19105,    95.32485,-0.1612,0.91591,,
360.14,41.34908,-2.33465,0.18887,    95.37409,-0.16577,0.91585,,
360.24,41.35884,-2.33659,0.1891,    95.42341,-0.1745,0.9158,,
360.34,41.3685,-2.33793,0.1868,    95.47214,-0.18409,0.91575,,
360.44,41.37814,-2.34058,0.18549000000000002,    95.52011,-0.19302,0.91569,,
360.54,41.38777,-2.34186,0.18475999999999998,    95.56771,-0.20223,0.91564,,
360.64,41.39741,-2.34365,0.18350999999999998,    95.61516,-0.21316,0.91558,,
360.74,41.40708,-2.34618,0.18198,    95.66238,-0.22539,0.91553,,
360.84,41.416740000000004,-2.34785,0.18306,    95.70938,-0.23659000000000002,0.9154700000000001,,
360.94,41.4264,-2.35075,0.18069000000000002,    95.75646,-0.24303000000000002,0.9154200000000001,,
361.04,41.43605,-2.35339,0.17904,    95.80273,-0.24226999999999999,0.9153700000000001,,
361.14,41.445679999999996,-2.35577,0.17815,    95.84853,-0.23476999999999998,0.9153100000000001,,
361.24,41.45535,-2.35827,0.17557,    95.89404,-0.22280999999999998,0.9152600000000001,,
361.34,41.46504,-2.35985,0.17506,    95.93909,-0.21004,0.9152,,
361.44,41.47469,-2.36198,0.17482,    95.98397,-0.19934000000000002,0.91515,,
361.54,41.48435,-2.36382,0.17268,    96.02858,-0.1914,0.9151,,
361.64,41.49402,-2.36531,0.17223,    96.07281,-0.18575,0.91504,,
361.74,41.503659999999996,-2.36747,0.17012,    96.11657,-0.1814,0.91499,,
361.84,41.513290000000005,-2.36901,0.16842000000000001,    96.15969,-0.17802,0.9149299999999999,,
361.94,41.522940000000006,-2.37071,0.16866,    96.20264,-0.1764,0.9148799999999999,,
362.04,41.53262,-2.37253,0.16767,    96.24574,-0.17724,0.9148299999999999,,
362.14,41.54231,-2.3736200000000003,0.16744,    96.28872,-0.18051,0.9147700000000001,,
362.24,41.552009999999996,-2.37574,0.16466,    96.33139,-0.18449000000000002,0.9147200000000001,,
362.34,41.5617,-2.37773,0.16526,    96.37353,-0.18674000000000002,0.91466,,
362.44,41.57136,-2.3794299999999997,0.16382,    96.41559,-0.18628,0.91461,,
362.54,41.58099,-2.3818099999999998,0.16211,    96.45703,-0.18378,0.91455,,
362.64,41.59069,-2.3828,0.16179000000000002,    96.49844,-0.18123,0.9145,,
362.74,41.6004,-2.3847400000000003,0.15813,    96.53942,-0.18008,0.91445,,
362.84,41.61009,-2.38657,0.15752,    96.57941,-0.17985,0.9143899999999999,,
362.94,41.61974,-2.388,0.15737,    96.61930,-0.17948,0.9143399999999999,,
363.04,41.62943,-2.3904400000000003,0.15500999999999998,    96.65904,-0.17764000000000002,0.91428,,
363.14,41.63909,-2.3915900000000003,0.15545,    96.69828,-0.17421,0.9142299999999999,,
363.24,41.64881,-2.3934900000000003,0.15325999999999998,    96.73768,-0.16995,0.9141799999999999,,
363.34,41.6585,-2.39525,0.15273,    96.77642,-0.16552,0.91412,,
363.44,41.66818,-2.39636,0.14986,    96.81470,-0.16189,0.91407,,
363.54,41.67783,-2.3984799999999997,0.15108,    96.85249,-0.15963,0.91401,,
363.64,41.687509999999996,-2.3995599999999997,0.15007,    96.89069,-0.15900999999999998,0.91396,,
363.74,41.69721,-2.40097,0.15099,    96.92890,-0.15965,0.9139,,
363.84,41.70688,-2.40287,0.14885,    96.96697,-0.15993,0.91385,,
363.94,41.716590000000004,-2.4041200000000003,0.14718,    97.00452,-0.1586,0.9138,,
364.04,41.72627,-2.40626,0.14572000000000002,    97.04152,-0.15535,0.91374,,
364.14,41.73596,-2.40749,0.14472000000000002,    97.07815,-0.15141,0.91369,,
364.24,41.74563,-2.40863,0.1416,    97.11416,-0.14901,0.9136299999999999,,
364.34,41.75528,-2.4102900000000003,0.14088,    97.14938,-0.14934,0.91358,,
364.44,41.76493,-2.41133,0.14147,    97.18468,-0.15245999999999998,0.9135200000000001,,
364.54,41.7746,-2.4131,0.14035,    97.22010,-0.15736,0.9134700000000001,,
364.64,41.784290000000006,-2.4147,0.13931,    97.25527,-0.16258,0.9134200000000001,,
364.74,41.79394,-2.41595,0.13748,    97.28984,-0.16696,0.9133600000000001,,
364.84,41.8036,-2.418,0.13602999999999998,    97.32397,-0.16944,0.9133100000000001,,
364.94,41.813309999999994,-2.41958,0.1375,    97.35827,-0.16972,0.91325,,
365.04,41.82301,-2.42129,0.1364,    97.39279,-0.16868,0.9132,,
365.14,41.83273,-2.42312,0.13232,    97.42659,-0.16769,0.91314,,
365.24,41.84241,-2.4241599999999996,0.13287000000000002,    97.45952,-0.168,0.91309,,
365.34,41.8521,-2.426,0.13430999999999998,    97.49296,-0.16905,0.91304,,
365.44,41.86177,-2.42771,0.13252,    97.52648,-0.16860999999999998,0.9129799999999999,,
365.54,41.87148,-2.4293400000000003,0.12958,    97.55934,-0.1649,0.9129299999999999,,
365.64,41.88113,-2.43162,0.12836,    97.59123,-0.15773,0.9128700000000001,,
365.74,41.8908,-2.43246,0.12775,    97.62301,-0.14907,0.9128200000000001,,
365.84,41.90048,-2.43394,0.12797,    97.65481,-0.14148,0.91276,,
365.94,41.91018,-2.4352400000000003,0.12397999999999999,    97.68622,-0.13626,0.91271,,
366.04,41.91985,-2.43624,0.12205,    97.71643,-0.13365,0.91266,,
366.14,41.92954,-2.43805,0.12195,    97.74639,-0.13272,0.9126,,
366.24,41.93923,-2.4388799999999997,0.12253,    97.77656,-0.13305,0.91255,,
366.34,41.94894,-2.44026,0.12032999999999999,    97.80671,-0.13464,0.9124899999999999,,
366.44,41.95867,-2.44168,0.12028,    97.83642,-0.13658,0.9124399999999999,,
366.54,41.96835,-2.44258,0.12000999999999999,    97.86605,-0.13782,0.91238,,
366.64,41.97804,-2.4447099999999997,0.11790999999999999,    97.89546,-0.13716,0.91233,,
366.74,41.987770000000005,-2.4456700000000002,0.11603,    97.92429,-0.13410999999999998,0.91228,,
366.84,41.9975,-2.44692,0.11483,    97.95264,-0.12915,0.91222,,
366.94,42.00728,-2.44855,0.1152,    97.98101,-0.12325,0.91217,,
367.04,42.01696,-2.44919,0.11434000000000001,    98.00918,-0.11779,0.9121100000000001,,
367.14,42.02665,-2.4506799999999997,0.11295999999999999,    98.03706,-0.11350999999999999,0.91206,,
367.24,42.03632,-2.45151,0.1112,    98.06439,-0.11155,0.912,,
367.34,42.046,-2.45263,0.11012999999999999,    98.09130,-0.11245,0.91195,,
367.44,42.05573,-2.45341,0.1102,    98.11822,-0.1155,0.91189,,
367.54,42.06542,-2.4547,0.10757,    98.14479,-0.11909000000000002,0.91184,,
367.64,42.07512,-2.45597,0.10795999999999999,    98.17088,-0.1214,0.91179,,
367.74,42.08484,-2.45738,0.10772000000000001,    98.19725,-0.12185,0.9117299999999999,,
367.84,42.09458,-2.45854,0.10563,    98.22337,-0.12136,0.9116799999999999,,
367.94,42.10434,-2.45938,0.10453,    98.24897,-0.12172000000000001,0.9116200000000001,,
368.04,42.11405,-2.46074,0.10388,    98.27421,-0.12393,0.9115700000000001,,
368.14,42.12377,-2.46175,0.10275,    98.29929,-0.12777,0.91151,,
368.24,42.133520000000004,-2.46316,0.10217999999999999,    98.32418,-0.13239,0.91146,,
368.34,42.14322,-2.46462,0.10213,    98.34891,-0.13689,0.9114,,
368.44,42.15294,-2.46561,0.10038,    98.37351,-0.14081,0.91135,,
368.54,42.162620000000004,-2.46733,0.09779569,    98.39731,-0.14349,0.9113,,
368.64,42.17236,-2.46861,0.09503335,    98.42039,-0.14393,0.9112399999999999,,
368.74,42.182109999999994,-2.47008,0.09565882,    98.44307,-0.1414,0.9111899999999999,,
368.84,42.191829999999996,-2.47189,0.09533163,    98.46593,-0.13577999999999998,0.9111299999999999,,
368.94,42.20153,-2.4727,0.09473857,    98.48865,-0.12812,0.9110799999999999,,
369.04,42.211220000000004,-2.47419,0.09392052,    98.51113,-0.1201,0.91102,,
369.14,42.220929999999996,-2.47531,0.09027967,    98.53308,-0.11366,0.9109700000000001,,
369.24,42.23065,-2.47601,0.09032787,    98.55427,-0.11027,0.91091,,
369.34,42.24037,-2.47725,0.08904839,    98.57549,-0.10992,0.91086,,
369.44,42.25009,-2.4779299999999997,0.09163348,    98.59684,-0.11175999999999998,0.91081,,
369.54,42.25979,-2.47953,0.09004181,    98.61863,-0.11384000000000001,0.91075,,
369.64,42.269490000000005,-2.48027,0.08927138,    98.63995,-0.11435999999999999,0.9107,,
369.74,42.27923,-2.48188,0.08684491,    98.66092,-0.11247,0.91064,,
369.84,42.288940000000004,-2.4826200000000003,0.08504461,    98.68112,-0.10829000000000001,0.91059,,
369.94,42.29864,-2.484,0.0842368,    98.70090,-0.10271,0.91053,,
370.04,42.30834,-2.48465,0.08378221,    98.72054,-0.09699537,0.91048,,
370.14,42.318,-2.48581,0.08422641,    98.74015,-0.09257981,0.9104200000000001,,
370.24,42.327709999999996,-2.48641,0.08321069,    98.75990,-0.09022575,0.9103700000000001,,
370.34,42.337379999999996,-2.48716,0.08217162,    98.77926,-0.09010107,0.9103100000000001,,
370.44,42.34708,-2.48825,0.08271507,    98.79862,-0.09195598,0.9102600000000001,,
370.54,42.356759999999994,-2.48903,0.08198754,    98.81803,-0.09537137,0.9102100000000001,,
370.64,42.366440000000004,-2.48995,0.07907339,    98.83694,-0.09960103,0.91015,,
370.74,42.376090000000005,-2.49076,0.07965169,    98.85530,-0.1036,0.9101,,
370.84,42.38578,-2.4920400000000003,0.07985478,    98.87403,-0.10633,0.91004,,
370.94,42.39549,-2.49313,0.07940248,    98.89283,-0.10729000000000001,0.90999,,
371.04,42.40514,-2.49431,0.0785082,    98.91135,-0.10757,0.9099299999999999,,
371.14,42.414809999999996,-2.4952099999999997,0.07493108,    98.92929,-0.10928,0.9098799999999999,,
371.24,42.42455,-2.49598,0.0757998,    98.94675,-0.11345,0.9098200000000001,,
371.34,42.434259999999995,-2.49693,0.07681372,    98.96465,-0.11868,0.9097700000000001,,
371.44,42.44399,-2.49852,0.07466898,    98.98258,-0.12224000000000002,0.90971,,
371.54,42.45373,-2.50005,0.07425831,    99.00001,-0.12195999999999999,0.90966,,
371.64,42.46347,-2.50107,0.07246735,    99.01721,-0.11757000000000001,0.9096,,
371.74,42.4732,-2.50221,0.07093248,    99.03386,-0.11079000000000001,0.90955,,
371.84,42.482890000000005,-2.50316,0.06994881,    99.05003,-0.10355,0.9095,,
371.94,42.49261,-2.5041900000000004,0.06923286,    99.06607,-0.09675187,0.9094399999999999,,
372.04,42.502320000000005,-2.50508,0.06875006,    99.08193,-0.09081319,0.9093899999999999,,
372.14,42.51201,-2.50603,0.067509,    99.09761,-0.08595811,0.90933,,
372.24,42.52174,-2.50644,0.06991156,    99.11343,-0.08176685,0.90928,,
372.34,42.53148,-2.50752,0.06718559,    99.12958,-0.07782467,0.90922,,
372.44,42.54117,-2.50831,0.06726066,    99.14501,-0.07443646,0.90917,,
372.54,42.5509,-2.5091,0.06438712,    99.16027,-0.07204272,0.9091100000000001,,
372.64,42.560590000000005,-2.5091799999999997,0.06256638,    99.17461,-0.07151202,0.9090600000000001,,
372.74,42.57036,-2.51039,0.0638278,    99.18896,-0.07318538,0.909,,
372.84,42.58012,-2.51076,0.06334638,    99.20366,-0.07597707,0.90895,,
372.94,42.589890000000004,-2.51158,0.06304993,    99.21825,-0.07822321,0.90889,,
373.04,42.5996,-2.5127099999999998,0.06107316,    99.23249,-0.07824,0.90884,,
373.14,42.6093,-2.51303,0.06109755,    99.24634,-0.07598662,0.9087799999999999,,
373.24,42.61909,-2.51455,0.05946877,    99.26021,-0.07268588,0.9087299999999999,,
373.34,42.62888,-2.51456,0.06072405,    99.27394,-0.07079977,0.9086799999999999,,
373.44,42.63852,-2.51515,0.05747504,    99.28742,-0.0726042,0.9086200000000001,,
373.54,42.64823,-2.51605,0.05534993,    99.29997,-0.07882859,0.9085700000000001,,
373.64,42.65791,-2.5163,0.05622545,    99.31228,-0.08886099,0.90851,,
373.74,42.667640000000006,-2.51789,0.05415393,    99.32469,-0.10067999999999999,0.90846,,
373.84,42.67739,-2.5182700000000002,0.05285817,    99.33651,-0.11179000000000001,0.9084,,
373.94,42.68711,-2.51991,0.05543529,    99.34849,-0.11874000000000001,0.90835,,
374.04,42.69684,-2.5209200000000003,0.0548849,    99.36110,-0.11914000000000001,0.9082899999999999,,
374.14,42.7066,-2.5231,0.05343464,    99.37341,-0.11307,0.9082399999999999,,
374.24,42.716359999999995,-2.52357,0.05444968,    99.38562,-0.10287,0.9081799999999999,,
374.34,42.72613,-2.5244299999999997,0.05225496,    99.39786,-0.09213847,0.9081299999999999,,
374.44,42.735859999999995,-2.5253099999999997,0.05153316,    99.40951,-0.08322885,0.90807,,
374.54,42.74562,-2.52584,0.04985011,    99.42089,-0.07614925,0.90802,,
374.64,42.75538,-2.5269,0.04900463,    99.43187,-0.06890552,0.90796,,
374.74,42.76513,-2.52726,0.04889039,    99.44273,-0.06079102,0.90791,,
374.84,42.77486,-2.52847,0.04874157,    99.45363,-0.05357494,0.90785,,
374.94,42.78461,-2.5284400000000002,0.0491597,    99.46463,-0.05003405,0.9078,,
375.04,42.79433,-2.52822,0.04784281,    99.47560,-0.05203564,0.90774,,
375.14,42.80406,-2.52917,0.0466935,    99.48616,-0.05872027,0.90769,,
375.24,42.81385,-2.52964,0.0467732,    99.49664,-0.0671718,0.9076299999999999,,
375.34,42.82362,-2.5306900000000003,0.04617553,    99.50713,-0.07395057,0.9075799999999999,,
375.44,42.83334,-2.53132,0.04507457,    99.51734,-0.07771025,0.90753,,
375.54,42.843109999999996,-2.5321700000000003,0.04525785,    99.52747,-0.07986513,0.9074700000000001,,
375.64,42.85288,-2.5331799999999998,0.04284079,    99.53738,-0.08221596,0.9074200000000001,,
375.74,42.86261,-2.53336,0.03982309,    99.54634,-0.08593319,0.90736,,
375.84,42.872370000000004,-2.53448,0.0424986,    99.55514,-0.08987129,0.9073100000000001,,
375.94,42.88211,-2.53526,0.04149569,    99.56457,-0.09130659,0.90725,,
376.04,42.89185,-2.53675,0.03932775,    99.57343,-0.08859393,0.9072,,
376.14,42.90162,-2.53777,0.04002591,    99.58203,-0.08190809,0.90714,,
376.24,42.91134,-2.53786,0.0399722,    99.59086,-0.07399081,0.90709,,
376.34,42.92105,-2.53897,0.03857025,    99.59953,-0.06778749,0.9070299999999999,,
376.44,42.93081,-2.53925,0.03932331,    99.60809,-0.06478145,0.9069799999999999,,
376.54,42.94056,-2.53973,0.04010451,    99.61704,-0.06508844,0.9069200000000001,,
376.64,42.9502,-2.54082,0.03620884,    99.62557,-0.06756945,0.9068700000000001,,
376.74,42.95982,-2.54082,0.03517098,    99.63308,-0.07114184,0.90681,,
376.84,42.96948,-2.54201,0.03315214,    99.64027,-0.07404444,0.90676,,
376.94,42.97922,-2.5425299999999997,0.03258465,    99.64707,-0.07453661,0.9067,,
377.04,42.98895,-2.5434900000000003,0.03296858,    99.65392,-0.07227235,0.90665,,
377.14,42.99868,-2.54471,0.03444635,    99.66116,-0.06855425,0.90659,,
377.24,43.00842,-2.5445,0.03307703,    99.66861,-0.06555855,0.90654,,
377.34,43.01814,-2.5451799999999998,0.03322828,    99.67578,-0.06398765,0.90648,,
377.44,43.02782,-2.5459099999999997,0.03184919,    99.68286,-0.06333684,0.90643,,
377.54,43.03752,-2.54693,0.03037478,    99.68951,-0.06176477,0.9063700000000001,,
377.64,43.04722,-2.54696,0.03084253,    99.69599,-0.05728289,0.9063200000000001,,
377.74,43.05696,-2.54796,0.03060609,    99.70267,-0.05004795,0.9062600000000001,,
377.84,43.06673,-2.5486400000000002,0.02972585,    99.70926,-0.04203857,0.9062100000000001,,
377.94,43.0765,-2.54868,0.03290565,    99.71618,-0.03576232,0.90615,,
378.04,43.086220000000004,-2.54866,0.03047359,    99.72354,-0.03277451,0.9061,,
378.14,43.095890000000004,-2.5488,0.02929656,    99.73013,-0.03308115,0.90604,,
378.24,43.10559,-2.54969,0.02855611,    99.73648,-0.03605884,0.90599,,
378.34,43.11528,-2.5500599999999998,0.02852175,    99.74277,-0.0421046,0.9059299999999999,,
378.44,43.12498,-2.54998,0.02842733,    99.74912,-0.05170518,0.9058799999999999,,
378.54,43.13472,-2.55,0.02585941,    99.75518,-0.06364805,0.9058200000000001,,
378.64,43.14441,-2.5512799999999998,0.02502032,    99.76058,-0.07477386,0.9057700000000001,,
378.74,43.15413,-2.5526299999999997,0.026866,    99.76621,-0.0816249,0.90571,,
378.84,43.16393,-2.55313,0.02711503,    99.77244,-0.0830032,0.90566,,
378.94,43.17374,-2.55413,0.02617441,    99.77863,-0.08052279,0.9056,,
379.04,43.18349,-2.5547,0.02441999,    99.78436,-0.07706834,0.90555,,
379.14,43.19317,-2.55547,0.02328033,    99.78960,-0.07441607,0.90549,,
379.24,43.20285,-2.55628,0.02375325,    99.79473,-0.07242968,0.9054399999999999,,
379.34,43.212559999999996,-2.55658,0.02279185,    99.79998,-0.07046467,0.90538,,
379.44,43.22228,-2.55787,0.02337161,    99.80515,-0.06764141,0.90533,,
379.54,43.232009999999995,-2.55813,0.02334959,    99.81054,-0.06298761,0.90527,,
379.64,43.24178,-2.55876,0.02226523,    99.81586,-0.05674661,0.90522,,
379.74,43.25148,-2.55987,0.02148491,    99.82084,-0.0509726,0.9051600000000001,,
379.84,43.2612,-2.5597,0.02151293,    99.82576,-0.04805543,0.9051100000000001,,
379.94,43.27089,-2.5598099999999997,0.02246923,    99.83089,-0.04914833,0.90505,,
380.04,43.2806,-2.5605599999999997,0.02173797,    99.83623,-0.0545123,0.905,,
380.14,43.290279999999996,-2.5613099999999998,0.02164148,    99.84140,-0.06255823,0.90494,,
380.24,43.29997,-2.56134,0.01849014,    99.84621,-0.06990252,0.90489,,
380.34,43.309670000000004,-2.56256,0.01972692,    99.85054,-0.07406817,0.9048299999999999,,
380.44,43.3194,-2.5636,0.02000865,    99.85536,-0.07391284,0.9047799999999999,,
380.54,43.32911,-2.5642400000000003,0.01717106,    99.85988,-0.06962791,0.9047200000000001,,
380.64,43.33879,-2.56487,0.0162597,    99.86366,-0.06393812,0.9046700000000001,,
380.74,43.34847,-2.56554,0.01912023,    99.86779,-0.06018297,0.90461,,
380.84,43.358129999999996,-2.56554,0.01862941,    99.87259,-0.05936947,0.90456,,
380.94,43.36773,-2.56617,0.01961534,    99.87739,-0.0604409,0.9045,,
381.04,43.377340000000004,-2.5672,0.01810167,    99.88228,-0.06101772,0.90445,,
381.14,43.386959999999995,-2.5675,0.01761074,    99.88681,-0.05874075,0.9043899999999999,,
381.24,43.3967,-2.56859,0.01684871,    99.89127,-0.05338437,0.9043399999999999,,
381.34,43.40645,-2.56894,0.01730699,    99.89573,-0.04640308,0.90428,,
381.44,43.41612,-2.56873,0.01646243,    99.90021,-0.03849524,0.90423,,
381.54,43.42581,-2.56954,0.01633528,    99.90455,-0.03032,0.90417,,
381.64,43.4355,-2.57043,0.01538665,    99.90882,-0.02383661,0.90412,,
381.74,43.445159999999994,-2.5697900000000002,0.01499122,    99.91288,-0.02051122,0.9040600000000001,,
381.84,43.45485,-2.56941,0.01453045,    99.91689,-0.02082227,0.9040100000000001,,
381.94,43.46457,-2.5702599999999998,0.01331341,    99.92071,-0.02459113,0.90395,,
382.04,43.47432,-2.57071,0.01434253,    99.92449,-0.02995675,0.90389,,
382.14,43.48404,-2.5705,0.01504775,    99.92870,-0.03438705,0.90384,,
382.24,43.49372,-2.57102,0.01403024,    99.93296,-0.03721753,0.9037799999999999,,
382.34,43.503440000000005,-2.57185,0.0135093,    99.93698,-0.03909569,0.9037299999999999,,
382.44,43.51319,-2.5719,0.01460425,    99.94115,-0.04015359,0.9036700000000001,,
382.54,43.5229,-2.57211,0.01428515,    99.94558,-0.04061804,0.9036200000000001,,
382.64,43.53264,-2.57287,0.0115574,    99.94960,-0.04159219,0.90356,,
382.74,43.542429999999996,-2.57329,0.01059379,    99.95295,-0.04356312,0.90351,,
382.84,43.55215,-2.57324,0.01039577,    99.95617,-0.04580226,0.90345,,
382.94,43.561859999999996,-2.57389,0.01110756,    99.95954,-0.04803589,0.9034,,
383.04,43.571659999999994,-2.5748900000000003,0.01022588,    99.96307,-0.04997441,0.9033399999999999,,
383.14,43.581540000000004,-2.57475,0.01082202,    99.96656,-0.05036456,0.9032899999999999,,
383.24,43.59137,-2.57539,0.01089202,    99.97028,-0.04893562,0.90323,,
383.34,43.60114,-2.57653,0.009105175,    99.97378,-0.04698162,0.9031799999999999,,
383.44,43.61085,-2.5763599999999998,0.009153829,    99.97693,-0.04527372,0.90312,,
383.54,43.62057,-2.57652,0.009050217,    99.98018,-0.04406948,0.90307,,
383.64,43.6303,-2.5775099999999997,0.008415686,    99.98341,-0.04434755,0.9030100000000001,,
383.74,43.64001,-2.57785,0.006755956,    99.98631,-0.04622066,0.90296,,
383.84,43.64971,-2.57786,0.004179535,    99.98855,-0.04878999,0.9029,,
383.94,43.65947,-2.5785400000000003,0.007319317,    99.99077,-0.05210843,0.90285,,
384.04,43.66919,-2.57939,0.0070397969999999995,    99.99381,-0.05545743,0.90279,,
384.14,43.67888,-2.57938,0.005451497,    99.99654,-0.05722274,0.9027299999999999,,
384.24,43.68854,-2.58051,0.004376673,    99.99882,-0.05709112,0.9026799999999999,,
384.34,43.69828,-2.58114,0.008851865,   100.00162,-0.05552265,0.9026200000000001,,
384.44,43.708,-2.58109,0.004933031,   100.00499,-0.05263118,0.9025700000000001,,
384.54,43.71768,-2.58208,0.005661875,   100.00752,-0.04912372,0.90251,,
384.64,43.7274,-2.5826599999999997,0.003908656,   100.01012,-0.04638791,0.90246,,
384.74,43.73715,-2.58269,0.00396156,   100.01241,-0.04452131,0.9024,,
384.84,43.74687,-2.58283,0.005693389,   100.01505,-0.04300348,0.90235,,
384.94,43.75662,-2.58396,0.006453378,   100.01829,-0.0419817,0.9022899999999999,,
385.04,43.76639,-2.58429,0.004364091,   100.02143,-0.04166183,0.9022399999999999,,
385.14,43.77615,-2.58415,0.001999705,   100.02379,-0.04200723,0.90218,,
385.24,43.78586,-2.58458,0.0014170460000000001,   100.02564,-0.04324892,0.9021299999999999,,
385.34,43.79554,-2.5855,0.0005809245,   100.02736,-0.04561681,0.90207,,
385.44,43.805279999999996,-2.58581,0.0019954020000000003,   100.02921,-0.04838642,0.90202,,
385.54,43.81501,-2.5858,0.0031351770000000003,   100.03162,-0.05113548,0.90196,,
385.64,43.824709999999996,-2.58681,0.001817013,   100.03414,-0.05421905,0.9019,,
385.74,43.83445,-2.58734,0.00024034970000000002,   100.03617,-0.05709444,0.90185,,
385.84,43.844190000000005,-2.58753,0.0004240481,   100.03797,-0.05868455,0.90179,,
385.94,43.85396,-2.5886299999999998,0.0006277865,   100.03996,-0.05864908,0.90174,,
386.04,43.86373,-2.5890299999999997,0.0007502547,   100.04210,-0.05685155,0.9016799999999999,,
386.14,43.87348,-2.58944,-0.0007083567,   100.04410,-0.05330048,0.9016299999999999,,
386.24,43.88322,-2.59043,-0.002577541,   100.04557,-0.04952571,0.9015700000000001,,
386.34,43.89297,-2.59058,-0.0028926909999999998,   100.04666,-0.04732991,0.9015200000000001,,
386.44,43.90274,-2.59058,-0.0041060440000000005,   100.04765,-0.04678713,0.90146,,
386.54,43.912409999999994,-2.5913,-0.0007280998,   100.04891,-0.04748298,0.90141,,
386.64,43.92215,-2.59222,0.001072068,   100.05130,-0.04845901,0.90135,,
386.74,43.931909999999995,-2.5920900000000002,-0.002136532,   100.05366,-0.04791285,0.9012899999999999,,
386.84,43.941590000000005,-2.59273,-0.0027014509999999997,   100.05517,-0.04546368,0.9012399999999999,,
386.94,43.95128,-2.59375,-0.002759262,   100.05672,-0.04229951,0.90118,,
387.04,43.96095,-2.59361,-0.0038461640000000004,   100.05818,-0.03929431,0.9011299999999999,,
387.14,43.970620000000004,-2.5937099999999997,-0.0043159109999999995,   100.05941,-0.03663409,0.90107,,
387.24,43.98032,-2.59439,-0.001695396,   100.06100,-0.03467116,0.90102,,
387.34,43.99004,-2.59499,-0.002173509,   100.06322,-0.03358308,0.90096,,
387.44,43.999759999999995,-2.59495,-0.003422797,   100.06514,-0.0332314,0.90091,,
387.54,44.00952,-2.59497,-0.004781161,   100.06667,-0.0336289,0.90085,,
387.64,44.01918,-2.5956200000000003,-0.004986271,   100.06794,-0.03465743,0.9008,,
387.74,44.028940000000006,-2.59627,-0.008077334,   100.06885,-0.03629002,0.90074,,
387.84,44.038709999999995,-2.59629,-0.006120911,   100.06939,-0.03832623,0.9006799999999999,,
387.94,44.04842,-2.5962400000000003,-0.0059260319999999995,   100.07057,-0.04036573,0.9006299999999999,,
388.04,44.05815,-2.59726,-0.007498092,   100.07159,-0.04203539,0.9005700000000001,,
388.14,44.06785,-2.5978,-0.008884454,   100.07211,-0.0425842,0.9005200000000001,,
388.24,44.077490000000004,-2.5977799999999998,-0.008649018,   100.07245,-0.04136763,0.90046,,
388.34,44.08718,-2.5983099999999997,-0.009882689,   100.07278,-0.03883462,0.90041,,
388.44,44.096940000000004,-2.59903,-0.008820329,   100.07305,-0.03647663,0.90035,,
388.54,44.1066,-2.59917,-0.008720369,   100.07367,-0.03556928,0.9003,,
388.64,44.11629,-2.59908,-0.008975908000000001,   100.07433,-0.0364195,0.9002399999999999,,
388.74,44.126020000000004,-2.59952,-0.007878908,   100.07516,-0.03875075,0.90018,,
388.84,44.135740000000006,-2.60036,-0.009154706,   100.07613,-0.04196613,0.9001299999999999,,
388.94,44.14547,-2.6006099999999996,-0.008779351999999999,   100.07691,-0.0449787,0.90007,,
389.04,44.1552,-2.6006099999999996,-0.009855659000000001,   100.07771,-0.04721512,0.90002,,
389.14,44.16492,-2.60163,-0.01165424,   100.07808,-0.04921133,0.89996,,
389.24,44.17467,-2.6021900000000002,-0.01065256,   100.07828,-0.051043,0.89991,,
389.34,44.18443,-2.6021099999999997,-0.009610368000000001,   100.07897,-0.05232503,0.89985,,
389.44,44.194140000000004,-2.60307,-0.01184591,   100.07963,-0.05338702,0.8998,,
389.54,44.20388,-2.6037,-0.01261837,   100.07971,-0.05439553,0.89974,,
389.64,44.21366,-2.6038,-0.01047113,   100.08003,-0.05482068,0.8996799999999999,,
389.74,44.2234,-2.60474,-0.01149452,   100.08082,-0.0543652,0.8996299999999999,,
389.84,44.233109999999996,-2.60515,-0.01273762,   100.08120,-0.05269412,0.8995700000000001,,
389.94,44.24279,-2.60548,-0.01169479,   100.08153,-0.04913748,0.8995200000000001,,
390.04,44.2525,-2.6065099999999997,-0.0129844,   100.08202,-0.04433734,0.89946,,
390.14,44.26222,-2.6067299999999998,-0.01384734,   100.08215,-0.04016133,0.89941,,
390.24,44.27193,-2.60664,-0.01169879,   100.08247,-0.03739057,0.89935,,
390.34,44.28167,-2.60689,-0.01301133,   100.08321,-0.03572489,0.8992899999999999,,
390.44,44.29142,-2.60786,-0.01437201,   100.08345,-0.03465358,0.8992399999999999,,
390.54,44.3011,-2.60814,-0.0159132,   100.08327,-0.03380361,0.89918,,
390.64,44.31081,-2.6081,-0.01521584,   100.08295,-0.03342245,0.8991299999999999,,
390.74,44.32055,-2.60817,-0.01451824,   100.08299,-0.03359465,0.89907,,
390.84,44.33025,-2.60888,-0.015135,   100.08316,-0.0336579,0.89902,,
390.94,44.33999,-2.60958,-0.01620306,   100.08310,-0.03313064,0.89896,,
391.04,44.34968,-2.60954,-0.01492774,   100.08304,-0.03252477,0.89891,,
391.14,44.359429999999996,-2.60955,-0.01476946,   100.08342,-0.03247193,0.89885,,
391.24,44.36918,-2.60988,-0.01456353,   100.08390,-0.03296483,0.89879,,
391.34,44.37892,-2.61085,-0.0151524,   100.08440,-0.03373741,0.89874,,
391.44,44.38862,-2.61088,-0.01714595,   100.08454,-0.03489949,0.8986799999999999,,
391.54,44.3983,-2.6108700000000002,-0.0190209,   100.08404,-0.03648789,0.8986299999999999,,
391.64,44.40797,-2.6111,-0.019646,   100.08315,-0.0381515,0.8985700000000001,,
391.74,44.41767,-2.61227,-0.01802075,   100.08247,-0.03966314,0.8985200000000001,,
391.84,44.42736,-2.61245,-0.01647072,   100.08247,-0.04106742,0.89846,,
391.94,44.43708,-2.61235,-0.01715896,   100.08276,-0.04263308,0.8984,,
392.04,44.44683,-2.61285,-0.01681183,   100.08297,-0.04485262,0.89835,,
392.14,44.456540000000004,-2.6137900000000003,-0.01691776,   100.08333,-0.04753942,0.8982899999999999,,
392.24,44.46624,-2.61394,-0.01871362,   100.08347,-0.04937192,0.8982399999999999,,
392.34,44.47596,-2.6143,-0.02042445,   100.08302,-0.04963311,0.89818,,
392.44,44.485659999999996,-2.61525,-0.01912537,   100.08249,-0.04851523,0.89812,,
392.54,44.49534,-2.61547,-0.01773717,   100.08257,-0.04593544,0.89807,,
392.64,44.50506,-2.61578,-0.0187315,   100.08287,-0.04186986,0.8980100000000001,,
392.74,44.514759999999995,-2.6165700000000003,-0.01995126,   100.08279,-0.0376759,0.8979600000000001,,
392.84,44.52448,-2.6168400000000003,-0.02120003,   100.08235,-0.03558662,0.8979,,
392.94,44.53423,-2.61678,-0.02222893,   100.08158,-0.03670007,0.89785,,
393.04,44.54395,-2.6168299999999998,-0.02144511,   100.08078,-0.04072415,0.89779,,
393.14,44.55365,-2.61769,-0.02017839,   100.08045,-0.04632711,0.8977299999999999,,
393.24,44.56335,-2.6184,-0.02074469,   100.08038,-0.05131783,0.8976799999999999,,
393.34,44.57305,-2.61845,-0.02372518,   100.07979,-0.05437688,0.8976200000000001,,
393.44,44.58273,-2.61937,-0.02438298,   100.07852,-0.05548641,0.8975700000000001,,
393.54,44.59241,-2.61985,-0.02176441,   100.07759,-0.05439169,0.89751,,
393.64,44.60212,-2.62013,-0.02260122,   100.07726,-0.05050657,0.89746,,
393.74,44.61185,-2.6213,-0.02345699,   100.07661,-0.04437446,0.8974,,
393.84,44.62157,-2.6215200000000003,-0.02268125,   100.07595,-0.03843787,0.8973399999999999,,
393.94,44.631240000000005,-2.62151,-0.02358638,   100.07546,-0.0350772,0.8972899999999999,,
394.04,44.64091,-2.6215200000000003,-0.02450193,   100.07466,-0.03484354,0.89723,,
394.14,44.65059,-2.62197,-0.02482827,   100.07371,-0.03694912,0.89718,,
394.24,44.66025,-2.62299,-0.02477005,   100.07278,-0.03994654,0.89712,,
394.34,44.669959999999996,-2.6229,-0.02488926,   100.07192,-0.04274371,0.8970600000000001,,
394.44,44.67962,-2.62296,-0.02558957,   100.07103,-0.04502322,0.8970100000000001,,
394.54,44.68926,-2.62404,-0.02355115,   100.07032,-0.04714479,0.89695,,
394.64,44.69899,-2.62447,-0.02478263,   100.07000,-0.04878989,0.8969,,
394.74,44.708690000000004,-2.6244400000000003,-0.0250701,   100.06936,-0.04894424,0.89684,,
394.84,44.71837,-2.62548,-0.02413312,   100.06890,-0.04786554,0.8967799999999999,,
394.94,44.72806,-2.6259900000000003,-0.02597159,   100.06846,-0.04616948,0.8967299999999999,,
395.04,44.73774,-2.62597,-0.02512107,   100.06778,-0.04359144,0.8966700000000001,,
395.14,44.74743,-2.6265099999999997,-0.02589765,   100.06730,-0.04019733,0.8966200000000001,,
395.24,44.7571,-2.6273299999999997,-0.02569375,   100.06672,-0.0369516,0.89656,,
395.34,44.76683,-2.6274599999999997,-0.0249954,   100.06637,-0.0349779,0.8965,,
395.44,44.776540000000004,-2.62742,-0.02725368,   100.06592,-0.0348722,0.89645,,
395.54,44.78628,-2.62757,-0.02866253,   100.06481,-0.03643122,0.8963899999999999,,
395.64,44.79603,-2.62855,-0.02814822,   100.06357,-0.03882969,0.8963399999999999,,
395.74,44.80573,-2.62895,-0.02892221,   100.06245,-0.04099467,0.89628,,
395.84,44.81541,-2.62872,-0.02881693,   100.06123,-0.04216272,0.8962200000000001,,
395.94,44.825109999999995,-2.62948,-0.02804086,   100.06023,-0.04229287,0.89617,,
396.04,44.83485,-2.6303099999999997,-0.02878076,   100.05937,-0.04175133,0.8961100000000001,,
396.14,44.8446,-2.6304,-0.02923111,   100.05833,-0.04049526,0.8960600000000001,,
396.24,44.85435,-2.63046,-0.0273674,   100.05754,-0.03855388,0.896,,
396.34,44.86411,-2.63124,-0.02947091,   100.05695,-0.03668288,0.89594,,
396.44,44.873870000000004,-2.6318,-0.0304696,   100.05578,-0.03584542,0.89589,,
396.54,44.88362,-2.63168,-0.02824001,   100.05480,-0.03647207,0.8958299999999999,,
396.64,44.893370000000004,-2.63175,-0.0279631,   100.05450,-0.03826174,0.8957799999999999,,
396.74,44.9031,-2.63252,-0.02992439,   100.05397,-0.04056344,0.8957200000000001,,
396.84,44.9128,-2.63338,-0.03243561,   100.05273,-0.04256907,0.89566,,
396.94,44.9225,-2.63314,-0.0297716,   100.05138,-0.0435889,0.89561,,
397.04,44.93223,-2.63352,-0.02864104,   100.05096,-0.04368985,0.89555,,
397.14,44.94193,-2.63456,-0.02801231,   100.05089,-0.04363213,0.8955,,
397.24,44.9516,-2.63479,-0.02799565,   100.05101,-0.0438112,0.89544,,
