Repository: ulfsri/fsri_materials_database

# Materials and Products Database

## 01_Data

Raw data generated from each apparatus are included here in plain-text format. The data is organized first by material, next by the short name of test apparatus used, and where applicable additional filtering by test settings.

### material.json

Each material directory contains a json file of the same name as the material. This file links the data stored in the repository as well as data and graphs produced by the accompanying scripts (__02_Scripts__) to the respective landing page for the material on the front-end website.

File: 01_Data/Exterior_Plywood/STA/N2/10K_min/Exterior_Plywood_STA_N2_10KData_22253_R3.csv (part 6 of 15)
##Temp./°C,Time/min,Mass loss(subtr.)/mg,DSC(subtr.2)/(mW/mg),Integral(DSC (subtr.2), 2, 199.3..406.4°C)/%,DTG(subtr.)/(mg/min),Sensit./(uV/mW)
297.599,35.364909999999995,-0.69955,0.40501,    34.31284,-0.18200999999999998,0.94884,,
297.699,35.37451,-0.7007399999999999,0.40386,    34.37911,-0.18447,0.9487899999999999,,
297.799,35.3841,-0.70277,0.40196,    34.44486,-0.18896,0.9487399999999999,,
297.899,35.39369,-0.70438,0.40242,    34.51035,-0.19367,0.94868,,
297.999,35.40325,-0.7064600000000001,0.40265,    34.57585,-0.19651,0.94863,,
298.099,35.4128,-0.70896,0.40338,    34.64149,-0.19614,0.94858,,
298.199,35.42241,-0.71018,0.40446,    34.70797,-0.19329000000000002,0.9485299999999999,,
298.299,35.431979999999996,-0.71232,0.40379,    34.77429,-0.18950999999999998,0.9484799999999999,,
298.399,35.44157,-0.71405,0.4015,    34.84037,-0.18595,0.9484299999999999,,
298.499,35.45117,-0.71554,0.40539000000000003,    34.90660,-0.18354,0.94837,,
298.599,35.46076,-0.71792,0.40728000000000003,    34.97395,-0.18235,0.94832,,
298.699,35.47039,-0.7189399999999999,0.40401,    35.04157,-0.18238,0.9482700000000001,,
298.799,35.47996,-0.72085,0.40547,    35.10825,-0.18304,0.9482200000000001,,
298.899,35.48957,-0.72288,0.40536,    35.17561,-0.18283,0.9481700000000001,,
298.999,35.49909,-0.72429,0.40449,    35.24230,-0.1811,0.9481200000000001,,
299.099,35.50869,-0.72673,0.40571999999999997,    35.30954,-0.17817,0.94806,,
299.199,35.51831,-0.7279399999999999,0.40441,    35.37710,-0.1758,0.94801,,
299.299,35.52787,-0.72932,0.40452,    35.44405,-0.17582,0.94796,,
299.399,35.53745,-0.73129,0.40560999999999997,    35.51136,-0.17839000000000002,0.94791,,
299.499,35.54704,-0.7326199999999999,0.4061,    35.57912,-0.18325,0.94786,,
299.599,35.55666,-0.7349600000000001,0.40559,    35.64717,-0.19012,0.94781,,
299.699,35.56629,-0.73659,0.40584000000000003,    35.71529,-0.19945,0.94775,,
299.799,35.57585,-0.73807,0.40692,    35.78316,-0.21184,0.9477,,
299.899,35.58545,-0.74042,0.40604,    35.85146,-0.22546,0.94765,,
299.999,35.59505,-0.74221,0.40531,    35.91956,-0.23636999999999997,0.9476,,
300.099,35.60464,-0.74545,0.40558,    35.98748,-0.24138,0.94755,,
300.199,35.61425,-0.74841,0.40704,    36.05596,-0.24011,0.9475,,
300.299,35.62384,-0.74962,0.40848,    36.12478,-0.23506999999999997,0.94744,,
300.399,35.63341,-0.7522,0.40896,    36.19395,-0.22901,0.94739,,
300.499,35.642990000000005,-0.7542399999999999,0.40936,    36.26331,-0.22280999999999998,0.94734,,
300.599,35.65255,-0.7563,0.40639000000000003,    36.33225,-0.21563000000000002,0.94729,,
300.699,35.66205,-0.75908,0.40655,    36.40025,-0.20636999999999997,0.94724,,
300.799,35.67163,-0.76031,0.40854,    36.46922,-0.19660999999999998,0.94719,,
300.899,35.68118,-0.76255,0.4075,    36.53831,-0.18892,0.9471299999999999,,
300.999,35.69077,-0.76371,0.40892,    36.60772,-0.18398,0.9470799999999999,,
301.099,35.700359999999996,-0.7651600000000001,0.4097,    36.67762,-0.18125,0.9470299999999999,,
301.199,35.70995,-0.76802,0.40621999999999997,    36.74727,-0.17883,0.9469799999999999,,
301.299,35.71951,-0.76908,0.40669,    36.81601,-0.17609,0.9469299999999999,,
301.399,35.72911,-0.77081,0.40953,    36.88563,-0.17395,0.9468700000000001,,
301.499,35.738659999999996,-0.77247,0.40881,    36.95557,-0.17372,0.9468200000000001,,
301.599,35.74822,-0.77362,0.40895,    37.02536,-0.17620999999999998,0.9467700000000001,,
301.699,35.75782,-0.77598,0.4093,    37.09563,-0.18064000000000002,0.9467200000000001,,
301.799,35.76741,-0.7773800000000001,0.40954,    37.16594,-0.18582,0.9466700000000001,,
301.899,35.77698,-0.77903,0.41058,    37.23641,-0.19067,0.9466200000000001,,
301.999,35.786590000000004,-0.7813100000000001,0.41125,    37.30748,-0.19372999999999999,0.9465600000000001,,
302.099,35.796170000000004,-0.78287,0.40895,    37.37825,-0.19448,0.9465100000000001,,
302.199,35.80577,-0.78525,0.41053999999999996,    37.44900,-0.19363,0.9464600000000001,,
302.299,35.81539,-0.78704,0.41101000000000004,    37.52032,-0.19297,0.9464100000000001,,
302.399,35.82496,-0.7882100000000001,0.40857,    37.59111,-0.19438,0.9463600000000001,,
302.499,35.834540000000004,-0.79043,0.40941,    37.66155,-0.19798,0.94631,,
302.599,35.84413,-0.79223,0.41161000000000003,    37.73274,-0.20252,0.94625,,
302.699,35.85373,-0.7943100000000001,0.41116,    37.80442,-0.20654,0.9462,,
302.799,35.86337,-0.79669,0.41118000000000005,    37.87633,-0.20911999999999997,0.94615,,
302.899,35.87301,-0.7981,0.41291000000000005,    37.94857,-0.21059,0.9461,,
302.999,35.88263,-0.80052,0.41107,    38.02081,-0.21113,0.94605,,
303.099,35.89224,-0.8025100000000001,0.41183000000000003,    38.09276,-0.21026999999999998,0.94599,,
303.199,35.90183,-0.8043899999999999,0.41146000000000005,    38.16468,-0.20820999999999998,0.94594,,
303.299,35.911429999999996,-0.80702,0.4118,    38.23676,-0.20561,0.94589,,
303.399,35.92103,-0.80821,0.41131,    38.30890,-0.20418,0.94584,,
303.499,35.93059,-0.8103,0.41163,    38.38079,-0.20556999999999997,0.9457899999999999,,
303.599,35.940220000000004,-0.81238,0.41035,    38.45307,-0.21001999999999998,0.9457399999999999,,
303.699,35.94983,-0.81395,0.41216,    38.52528,-0.2174,0.94568,,
303.799,35.95945,-0.81682,0.40904,    38.59764,-0.22644,0.94563,,
303.899,35.96901,-0.81822,0.41162,    38.66930,-0.23492,0.94558,,
303.999,35.978629999999995,-0.82065,0.41367,    38.74225,-0.24056,0.94553,,
304.099,35.98822,-0.82394,0.41434,    38.81556,-0.24133000000000002,0.9454799999999999,,
304.199,35.99781,-0.82571,0.41262,    38.88882,-0.2378,0.94542,,
304.299,36.00739,-0.8284100000000001,0.41073000000000004,    38.96140,-0.23240999999999998,0.94537,,
304.399,36.01697,-0.83014,0.41076,    39.03374,-0.22833,0.94532,,
304.499,36.02653,-0.832,0.41418999999999995,    39.10647,-0.22746,0.94527,,
304.599,36.03617,-0.8346299999999999,0.41467,    39.18059,-0.22866,0.9452200000000001,,
304.699,36.045809999999996,-0.8364299999999999,0.41367,    39.25475,-0.22998000000000002,0.9451700000000001,,
304.799,36.05538,-0.83916,0.41458999999999996,    39.32832,-0.23026,0.94511,,
304.899,36.06496,-0.84145,0.41436000000000006,    39.40223,-0.22958,0.94506,,
304.999,36.074529999999996,-0.84299,0.41447,    39.47606,-0.22908,0.94501,,
305.099,36.0841,-0.8456100000000001,0.41594,    39.55017,-0.22905999999999999,0.94496,,
305.199,36.09367,-0.84762,0.41527,    39.62455,-0.22895,0.94491,,
305.299,36.10322,-0.8498700000000001,0.4148,    39.69865,-0.22821,0.94485,,
305.399,36.112829999999995,-0.8525799999999999,0.41597,    39.77328,-0.22653,0.9448,,
305.499,36.1224,-0.8539100000000001,0.41516000000000003,    39.84787,-0.22439,0.94475,,
305.599,36.13203,-0.85645,0.41598,    39.92286,-0.22175999999999998,0.9447,,
305.699,36.14167,-0.85869,0.41633000000000003,    39.99826,-0.21786999999999998,0.94465,,
305.799,36.15122,-0.86049,0.41344,    40.07270,-0.21288,0.9445899999999999,,
305.899,36.16088,-0.8633,0.41646000000000005,    40.14779,-0.20765,0.9445399999999999,,
305.999,36.17049,-0.86439,0.4166,    40.22330,-0.20434000000000002,0.9444899999999999,,
306.099,36.17998,-0.8663,0.41588,    40.29782,-0.20432,0.94444,,
306.199,36.18947,-0.86851,0.41683000000000003,    40.37235,-0.20689000000000002,0.94439,,
306.299,36.19896,-0.8700100000000001,0.41757,    40.44724,-0.21076,0.9443299999999999,,
306.399,36.20843,-0.8728100000000001,0.41697,    40.52210,-0.21406999999999998,0.9442799999999999,,
306.499,36.21797,-0.87435,0.41927,    40.59779,-0.21573,0.9442299999999999,,
306.599,36.227540000000005,-0.8763700000000001,0.41691000000000006,    40.67395,-0.21516999999999997,0.9441799999999999,,
306.699,36.237120000000004,-0.8789299999999999,0.41655,    40.74961,-0.21206999999999998,0.9441299999999999,,
306.799,36.24668,-0.8807799999999999,0.41735,    40.82530,-0.20805,0.9440799999999999,,
306.899,36.25626,-0.8829799999999999,0.41797,    40.90145,-0.20558,0.9440200000000001,,
306.999,36.26585,-0.8843799999999999,0.41741999999999996,    40.97777,-0.20669,0.9439700000000001,,
307.099,36.275420000000004,-0.8859899999999999,0.41686000000000006,    41.05380,-0.21172,0.9439200000000001,,
307.199,36.28503,-0.88865,0.41871,    41.13034,-0.21806999999999999,0.9438700000000001,,
307.299,36.29461,-0.8905299999999999,0.41743,    41.20696,-0.2222,0.9438200000000001,,
307.399,36.3042,-0.89304,0.41677,    41.28332,-0.22252,0.94376,,
307.499,36.31374,-0.89559,0.41808,    41.35934,-0.2201,0.94371,,
307.599,36.3232,-0.89681,0.4165,    41.43498,-0.21756,0.94366,,
307.699,36.33283,-0.89918,0.41661000000000004,    41.51163,-0.21649000000000002,0.9436100000000001,,
307.799,36.342420000000004,-0.9011299999999999,0.41715,    41.58821,-0.21686999999999998,0.9435600000000001,,
307.899,36.35198,-0.90309,0.41936999999999997,    41.66492,-0.21829,0.9435,,
307.999,36.36156,-0.906,0.41778999999999994,    41.74221,-0.2207,0.94345,,
308.099,36.37115,-0.9071799999999999,0.4198,    41.81939,-0.22565,0.9434,,
308.199,36.38069,-0.90948,0.41894,    41.89670,-0.23408,0.94335,,
308.299,36.39034,-0.9116700000000001,0.41957,    41.97475,-0.2439,0.9433,,
308.399,36.40002,-0.9137,0.4188,    42.05324,-0.25151,0.94324,,
308.499,36.40977,-0.91789,0.42018,    42.13231,-0.25384,0.94319,,
308.599,36.41949,-0.9193100000000001,0.42161000000000004,    42.21165,-0.25096,0.94314,,
308.699,36.4291,-0.92185,0.42175,    42.29052,-0.2457,0.94309,,
308.799,36.43869,-0.9243600000000001,0.42017,    42.36910,-0.24189000000000002,0.94304,,
308.899,36.44827,-0.92638,0.41868999999999995,    42.44711,-0.24245,0.9429799999999999,,
308.999,36.457879999999996,-0.92845,0.42033999999999994,    42.52530,-0.24698,0.9429299999999999,,
309.099,36.46745,-0.9307200000000001,0.42246000000000006,    42.60393,-0.25401999999999997,0.9428799999999999,,
309.199,36.47705,-0.93376,0.42173999999999995,    42.68328,-0.26181,0.94283,,
309.299,36.48665,-0.93615,0.42156000000000005,    42.76237,-0.26764,0.94278,,
309.399,36.49622,-0.9383299999999999,0.42286999999999997,    42.84143,-0.26932,0.9427200000000001,,
309.499,36.50584,-0.94153,0.42067,    42.92096,-0.26604,0.9426700000000001,,
309.599,36.51546,-0.9445600000000001,0.41973999999999995,    42.99995,-0.25898000000000004,0.9426200000000001,,
309.699,36.52517,-0.9466399999999999,0.42208999999999997,    43.07989,-0.25069,0.94257,,
309.799,36.53484,-0.9486100000000001,0.42202,    43.16012,-0.24393,0.94252,,
309.899,36.54438,-0.9508200000000001,0.42198,    43.23920,-0.23981,0.9424600000000001,,
309.999,36.55393,-0.9534600000000001,0.42273,    43.31856,-0.23701999999999998,0.9424100000000001,,
310.099,36.5635,-0.9559,0.42301000000000005,    43.39840,-0.23390999999999998,0.9423600000000001,,
310.199,36.57306,-0.9577600000000001,0.42363,    43.47822,-0.22973000000000002,0.94231,,
310.299,36.582609999999995,-0.95988,0.42328999999999994,    43.55819,-0.22446999999999998,0.94226,,
310.399,36.59225,-0.9622799999999999,0.42446000000000006,    43.63900,-0.2195,0.9422,,
310.499,36.60185,-0.9648200000000001,0.42361000000000004,    43.71969,-0.21749000000000002,0.94215,,
310.599,36.61138,-0.96596,0.42396000000000006,    43.79975,-0.22036999999999998,0.9421,,
310.699,36.62092,-0.9676299999999999,0.4239,    43.87993,-0.22779000000000002,0.94205,,
310.799,36.63051,-0.9702200000000001,0.42401000000000005,    43.96072,-0.23715999999999998,0.942,,
310.899,36.6401,-0.9732700000000001,0.42558999999999997,    44.04176,-0.24499,0.94194,,
310.999,36.64967,-0.9753700000000001,0.42525,    44.12294,-0.24936,0.94189,,
311.099,36.6593,-0.9775799999999999,0.42422,    44.20445,-0.25068,0.94184,,
311.199,36.668890000000005,-0.9799399999999999,0.42533000000000004,    44.28565,-0.25067,0.94179,,
311.299,36.6785,-0.98293,0.42568,    44.36737,-0.251,0.9417399999999999,,
311.399,36.68808,-0.9849600000000001,0.42627,    44.44908,-0.25273,0.94168,,
311.499,36.69764,-0.9870200000000001,0.42877,    44.53108,-0.25604,0.94163,,
311.599,36.707229999999996,-0.9895299999999999,0.42586,    44.61353,-0.2603,0.94158,,
311.699,36.71678,-0.99259,0.42558999999999997,    44.69496,-0.26434,0.94153,,
311.799,36.726290000000006,-0.99495,0.42708999999999997,    44.77634,-0.26673,0.9414799999999999,,
311.899,36.73584,-0.9972,0.42817,    44.85863,-0.26605,0.94142,,
311.999,36.74539,-0.99989,0.42711000000000005,    44.94105,-0.26147,0.94137,,
312.099,36.754940000000005,-1.003,0.42727,    45.02329,-0.25339,0.94132,,
312.199,36.76453,-1.0054,0.42863,    45.10609,-0.24372,0.94127,,
312.299,36.77415,-1.00705,0.42772,    45.18945,-0.23524,0.94121,,
312.399,36.78378,-1.00918,0.42658,    45.27257,-0.23005,0.94116,,
312.499,36.79337,-1.01155,0.42701999999999996,    45.35532,-0.2283,0.94111,,
312.599,36.80295,-1.01391,0.42776000000000003,    45.43817,-0.22846,0.94106,,
312.699,36.812540000000006,-1.01577,0.42549,    45.52102,-0.22864,0.94101,,
312.799,36.82213,-1.01796,0.42636999999999997,    45.60359,-0.2276,0.94095,,
312.899,36.83173,-1.02045,0.42754,    45.68667,-0.2253,0.9409,,
312.999,36.84129,-1.0228700000000002,0.42717,    45.76968,-0.22311,0.94085,,
313.099,36.850840000000005,-1.0245,0.42672,    45.85250,-0.2231,0.9408,,
313.199,36.860409999999995,-1.0263,0.42688999999999994,    45.93544,-0.22649,0.94075,,
313.299,36.86996,-1.02852,0.42594,    46.01823,-0.23274,0.9406899999999999,,
313.399,36.879540000000006,-1.03126,0.42788999999999994,    46.10141,-0.23995999999999998,0.9406399999999999,,
313.499,36.88903,-1.03336,0.42827,    46.18432,-0.24598000000000003,0.9405899999999999,,
313.599,36.89861,-1.03564,0.42762,    46.26807,-0.24945,0.9405399999999999,,
313.699,36.90821,-1.0381,0.42805,    46.35189,-0.24988000000000002,0.94048,,
313.799,36.9178,-1.04108,0.42746999999999996,    46.43574,-0.248,0.9404299999999999,,
313.899,36.92742,-1.04319,0.42828999999999995,    46.51996,-0.24531999999999998,0.9403799999999999,,
313.999,36.937059999999995,-1.0451700000000002,0.42683000000000004,    46.60441,-0.24336999999999998,0.9403299999999999,,
314.099,36.946690000000004,-1.04749,0.42673999999999995,    46.68838,-0.24320999999999998,0.9402799999999999,,
314.199,36.956309999999995,-1.05024,0.42827,    46.77264,-0.24516,0.9402200000000001,,
314.299,36.96595,-1.05244,0.42873,    46.85754,-0.24906,0.9401700000000001,,
314.399,36.97554,-1.0544799999999999,0.42903,    46.94214,-0.25444,0.9401200000000001,,
314.499,36.985079999999996,-1.05694,0.42858,    47.02635,-0.26085,0.9400700000000001,,
314.599,36.99467,-1.05989,0.42851000000000006,    47.11094,-0.26809,0.9400200000000001,,
314.699,37.00424,-1.06254,0.42988999999999994,    47.19562,-0.27613000000000004,0.93996,,
314.799,37.01381,-1.06466,0.42953,    47.28061,-0.28463,0.93991,,
314.899,37.02347,-1.06739,0.42701000000000006,    47.36595,-0.29218,0.93986,,
314.999,37.03308,-1.0707200000000001,0.42636999999999997,    47.45036,-0.29643,0.93981,,
315.099,37.04269,-1.07408,0.42791999999999997,    47.53490,-0.29569,0.93975,,
315.199,37.05231,-1.07651,0.42923,    47.62022,-0.2897,0.9397,,
315.299,37.06191,-1.0791899999999999,0.43109,    47.70583,-0.27962,0.93965,,
315.399,37.071509999999996,-1.0821,0.43051000000000006,    47.79188,-0.26741,0.9396,,
315.499,37.0811,-1.0849600000000001,0.42786,    47.87728,-0.25538,0.93955,,
315.599,37.09069,-1.08679,0.428,    47.96231,-0.24558000000000002,0.9394899999999999,,
315.699,37.100390000000004,-1.08883,0.42886,    48.04845,-0.2396,0.9394399999999999,,
315.799,37.110009999999996,-1.09127,0.42694,    48.13399,-0.23826999999999998,0.93939,,
315.899,37.119640000000004,-1.09382,0.43071000000000004,    48.21970,-0.24136,0.93934,,
315.999,37.129220000000004,-1.09572,0.42945,    48.30574,-0.248,0.9392799999999999,,
316.099,37.13882,-1.09788,0.43065,    48.39177,-0.25681,0.9392299999999999,,
316.199,37.14842,-1.10053,0.42786,    48.47785,-0.26604,0.9391799999999999,,
316.299,37.15801,-1.1037299999999999,0.42838999999999994,    48.56334,-0.27429000000000003,0.9391299999999999,,
316.399,37.167629999999996,-1.10609,0.43287,    48.64987,-0.28104,0.9390799999999999,,
316.499,37.17722,-1.10856,0.43033999999999994,    48.73684,-0.2863,0.9390200000000001,,
316.599,37.186820000000004,-1.11141,0.43101000000000006,    48.82350,-0.29012,0.9389700000000001,,
316.699,37.19645,-1.1147,0.43268999999999996,    48.91082,-0.29225,0.9389200000000001,,
316.799,37.20606,-1.1174,0.42978999999999995,    48.99797,-0.29231,0.9388700000000001,,
316.899,37.21569,-1.1199299999999999,0.42913,    49.08465,-0.2901,0.93881,,
316.999,37.22531,-1.12279,0.4315,    49.17157,-0.28570999999999996,0.93876,,
317.099,37.23489,-1.12596,0.43031,    49.25851,-0.27976999999999996,0.93871,,
317.199,37.24451,-1.1286399999999999,0.42818999999999996,    49.34526,-0.27352,0.93866,,
317.299,37.25415,-1.1307200000000002,0.42881,    49.43200,-0.26823,0.93861,,
317.399,37.26377,-1.13315,0.4292,    49.51878,-0.26418,0.93855,,
317.499,37.273379999999996,-1.13602,0.43003,    49.60575,-0.26056999999999997,0.9385,,
317.599,37.283,-1.13885,0.43196999999999997,    49.69330,-0.25655,0.93845,,
317.699,37.292640000000006,-1.14087,0.43158,    49.78140,-0.25201999999999997,0.9384,,
317.799,37.30226,-1.14314,0.42958,    49.86906,-0.24768,0.93834,,
317.899,37.31185,-1.1456600000000001,0.43107,    49.95616,-0.24448000000000003,0.93829,,
317.999,37.32144,-1.1483,0.43096,    50.04383,-0.24329,0.93824,,
318.099,37.33109,-1.1501700000000001,0.42945,    50.13178,-0.24475999999999998,0.93819,,
318.199,37.340759999999996,-1.15231,0.42815,    50.21944,-0.24896999999999997,0.9381299999999999,,
318.299,37.350429999999996,-1.1548,0.43023,    50.30725,-0.25538,0.9380799999999999,,
318.399,37.36005,-1.1578600000000001,0.43076000000000003,    50.39515,-0.2634,0.9380299999999999,,
318.499,37.36967,-1.1599700000000002,0.42921000000000004,    50.48303,-0.27265,0.9379799999999999,,
318.599,37.37928,-1.1623700000000001,0.42963,    50.57059,-0.28235,0.9379299999999999,,
318.699,37.388909999999996,-1.16514,0.4285,    50.65837,-0.29119,0.9378700000000001,,
318.799,37.39849,-1.1687299999999998,0.42923999999999995,    50.74563,-0.29775,0.9378200000000001,,
318.899,37.40806,-1.17141,0.43022,    50.83320,-0.30148,0.9377700000000001,,
318.999,37.4177,-1.17406,0.43016000000000004,    50.92158,-0.30283000000000004,0.9377200000000001,,
319.099,37.42732,-1.17692,0.42876000000000003,    51.00966,-0.30283000000000004,0.93766,,
319.199,37.43696,-1.1804,0.42915,    51.09770,-0.30271,0.93761,,
319.299,37.44664,-1.18316,0.43123,    51.18663,-0.30349,0.9375600000000001,,
319.399,37.45624,-1.18561,0.43211000000000005,    51.27539,-0.30530999999999997,0.9375100000000001,,
319.499,37.46581,-1.1884299999999999,0.43101000000000006,    51.36391,-0.30717,0.93745,,
319.599,37.47545,-1.19203,0.43163999999999997,    51.45306,-0.30735,0.9374,,
319.699,37.48507,-1.19513,0.43056000000000005,    51.54204,-0.30434,0.93735,,
319.799,37.49467,-1.19769,0.43023999999999996,    51.63059,-0.2979,0.9373,,
319.899,37.50427,-1.20055,0.43144,    51.71933,-0.28923000000000004,0.93725,,
319.999,37.51386,-1.20354,0.43133999999999995,    51.80839,-0.28028000000000003,0.93719,,
320.099,37.52352,-1.2063,0.43201999999999996,    51.89812,-0.27295,0.93714,,
320.199,37.53315,-1.20835,0.43199,    51.98778,-0.26875,0.93709,,
320.299,37.5427,-1.21075,0.43246,    52.07673,-0.26816999999999996,0.93704,,
320.399,37.55226,-1.21353,0.42965,    52.16564,-0.27064,0.9369799999999999,,
320.499,37.56183,-1.21645,0.42862,    52.25397,-0.27547,0.9369299999999999,,
320.599,37.57144,-1.2186299999999999,0.42954,    52.34268,-0.28181,0.9368799999999999,,
320.699,37.58102,-1.22118,0.43123,    52.43168,-0.28775,0.9368299999999999,,
320.799,37.59064,-1.22402,0.43108,    52.52135,-0.29123000000000004,0.9367700000000001,,
320.899,37.600229999999996,-1.2280200000000001,0.42995,    52.61065,-0.29109,0.9367200000000001,,
320.999,37.60985,-1.2301,0.42998000000000003,    52.70002,-0.28786,0.9366700000000001,,
321.099,37.61945,-1.23261,0.4297,    52.78920,-0.28323000000000004,0.9366200000000001,,
321.199,37.62905,-1.23532,0.42796999999999996,    52.87824,-0.27889,0.9365600000000001,,
321.299,37.63865,-1.23851,0.43044,    52.96731,-0.27583,0.9365100000000001,,
321.399,37.64824,-1.24082,0.42961000000000005,    53.05677,-0.27431,0.9364600000000001,,
321.499,37.65781,-1.24316,0.42911000000000005,    53.14581,-0.27474,0.9364100000000001,,
321.599,37.66742,-1.24571,0.43006000000000005,    53.23536,-0.27745,0.93635,,
321.699,37.67705,-1.24885,0.42949,    53.32525,-0.28234000000000004,0.9363,,
321.799,37.686640000000004,-1.2514100000000001,0.42776000000000003,    53.41452,-0.28901,0.93625,,
321.899,37.69625,-1.25384,0.42836,    53.50366,-0.29636,0.9362,,
321.999,37.705859999999994,-1.25668,0.42949,    53.59325,-0.30259,0.93614,,
322.099,37.7155,-1.26027,0.42991999999999997,    53.68346,-0.306,0.93609,,
322.199,37.7251,-1.26338,0.43071000000000004,    53.77355,-0.30577,0.93604,,
322.299,37.73464,-1.26583,0.43062,    53.86333,-0.30230999999999997,0.93599,,
322.399,37.744240000000005,-1.26874,0.42988000000000004,    53.95354,-0.297,0.93594,,
322.499,37.75391,-1.27196,0.4297,    54.04424,-0.29163,0.9358799999999999,,
322.599,37.76357,-1.2747899999999999,0.43093000000000004,    54.13509,-0.28791,0.9358299999999999,,
322.699,37.77316,-1.27698,0.43223,    54.22584,-0.28689000000000003,0.93578,,
322.799,37.782740000000004,-1.27959,0.42985,    54.31647,-0.28836999999999996,0.93573,,
322.899,37.792359999999995,-1.28262,0.42891,    54.40684,-0.29084,0.9356700000000001,,
322.999,37.80199,-1.28587,0.43163,    54.49756,-0.29231,0.9356200000000001,,
323.099,37.811659999999996,-1.28826,0.43126000000000003,    54.58933,-0.29128000000000004,0.9355700000000001,,
323.199,37.82135,-1.29108,0.4327,    54.68143,-0.28711,0.93552,,
323.299,37.83099,-1.2941,0.43103,    54.77321,-0.28074,0.9354600000000001,,
323.399,37.84059,-1.29731,0.43073,    54.86417,-0.27471999999999996,0.9354100000000001,,
323.499,37.8502,-1.29916,0.42999,    54.95523,-0.27193,0.9353600000000001,,
323.599,37.859840000000005,-1.30128,0.4308,    55.04654,-0.27405999999999997,0.9353100000000001,,
323.699,37.86947,-1.3041,0.43103,    55.13810,-0.28065,0.93525,,
323.799,37.87912,-1.30741,0.43177,    55.23000,-0.28966,0.9352,,
323.899,37.888729999999995,-1.30989,0.43228999999999995,    55.32181,-0.29866,0.93515,,
323.999,37.89835,-1.31254,0.43009,    55.41360,-0.30601,0.9351,,
324.099,37.90802,-1.31572,0.43233999999999995,    55.50572,-0.31094,0.93504,,
324.199,37.917640000000006,-1.31938,0.42873,    55.59754,-0.31353000000000003,0.93499,,
324.299,37.92726,-1.3221399999999999,0.4297,    55.68867,-0.31492,0.93494,,
324.399,37.93693,-1.32475,0.43183,    55.78087,-0.31642,0.93489,,
324.499,37.94658,-1.32775,0.43166000000000004,    55.87349,-0.31849,0.9348299999999999,,
324.599,37.95616,-1.3314,0.4308,    55.96521,-0.32065,0.9347799999999999,,
324.699,37.965740000000004,-1.33443,0.43045,    56.05681,-0.32204,0.93473,,
324.799,37.975390000000004,-1.33714,0.43183,    56.14917,-0.32178,0.93468,,
324.899,37.98505,-1.34025,0.43132,    56.24198,-0.31923,0.9346200000000001,,
324.999,37.99474,-1.3439,0.43146,    56.33510,-0.31434,0.9345700000000001,,
325.099,38.00441,-1.34707,0.43146999999999996,    56.42808,-0.3082,0.93452,,
325.199,38.01404,-1.34942,0.43132,    56.52069,-0.30262,0.93447,,
325.299,38.02368,-1.35215,0.43438000000000004,    56.61390,-0.29907,0.9344100000000001,,
325.399,38.033359999999995,-1.3552799999999998,0.43513,    56.70830,-0.298,0.9343600000000001,,
325.499,38.043079999999996,-1.3584399999999999,0.43521000000000004,    56.80322,-0.2988,0.9343100000000001,,
325.599,38.05277,-1.36084,0.43556000000000006,    56.89802,-0.30039,0.93425,,
325.699,38.062470000000005,-1.3637,0.43601999999999996,    56.99299,-0.30167,0.9342,,
325.799,38.072109999999995,-1.36691,0.43535,    57.08751,-0.302,0.93415,,
325.899,38.081759999999996,-1.37027,0.43313999999999997,    57.18177,-0.30157,0.9341,,
325.999,38.091390000000004,-1.37263,0.43606999999999996,    57.27581,-0.3013,0.93404,,
326.099,38.101079999999996,-1.37534,0.43446999999999997,    57.37105,-0.30196999999999996,0.93399,,
326.199,38.11073,-1.37836,0.43281000000000003,    57.46524,-0.30358,0.93394,,
326.299,38.12039,-1.38184,0.43612,    57.55971,-0.30545,0.93389,,
326.399,38.13002,-1.38436,0.43412,    57.65449,-0.30685,0.9338299999999999,,
326.499,38.13964,-1.3872,0.4373,    57.74906,-0.30743000000000004,0.9337799999999999,,
326.599,38.14929,-1.39024,0.43613,    57.84466,-0.30735999999999997,0.93373,,
326.699,38.158970000000004,-1.39378,0.43537,    57.94011,-0.30733,0.93368,,
326.799,38.16872,-1.39632,0.43566000000000005,    58.03626,-0.30835999999999997,0.9336200000000001,,
326.899,38.17837,-1.399,0.43493999999999994,    58.13152,-0.31095,0.9335700000000001,,
326.999,38.18801,-1.4019700000000002,0.4352,    58.22657,-0.31466,0.9335200000000001,,
327.099,38.1977,-1.4056899999999999,0.43646999999999997,    58.32237,-0.31845,0.93347,,
327.199,38.20729,-1.40854,0.43428,    58.41730,-0.32136,0.9334100000000001,,
327.299,38.21693,-1.41133,0.43542,    58.51238,-0.32284,0.9333600000000001,,
327.399,38.2266,-1.41449,0.43603000000000003,    58.60818,-0.32266999999999996,0.9333100000000001,,
327.499,38.23622,-1.41819,0.43531000000000003,    58.70366,-0.32106,0.9332600000000001,,
327.599,38.24581,-1.42116,0.43663,    58.79885,-0.31867,0.9332,,
327.699,38.25541,-1.42373,0.43738999999999995,    58.89458,-0.31628,0.93315,,
327.799,38.26502,-1.42674,0.43804,    58.99078,-0.31446999999999997,0.9331,,
327.899,38.27465,-1.43018,0.43763,    59.08719,-0.31337,0.93304,,
327.999,38.28431,-1.43326,0.43551999999999996,    59.18363,-0.31296999999999997,0.93299,,
328.099,38.29399,-1.43583,0.43703000000000003,    59.28015,-0.3131,0.93294,,
328.199,38.30363,-1.43875,0.43805,    59.37675,-0.31313,0.93289,,
328.299,38.31327,-1.44211,0.43598000000000003,    59.47338,-0.31187,0.9328299999999999,,
328.399,38.322959999999995,-1.44555,0.4368,    59.57026,-0.3084,0.9327799999999999,,
328.499,38.33263,-1.44804,0.43768999999999997,    59.66723,-0.30289,0.93273,,
328.599,38.34234,-1.45095,0.43816000000000005,    59.76501,-0.29661,0.93268,,
328.699,38.35203,-1.45391,0.43751,    59.86255,-0.29154,0.9326200000000001,,
328.799,38.361709999999995,-1.45698,0.43964,    59.96029,-0.28952,0.9325700000000001,,
328.899,38.371359999999996,-1.45915,0.43663,    60.05784,-0.29145,0.9325200000000001,,
328.999,38.381009999999996,-1.46174,0.43643000000000004,    60.15464,-0.29645,0.93247,,
329.099,38.39066,-1.4647700000000001,0.43728999999999996,    60.25169,-0.30233000000000004,0.9324100000000001,,
329.199,38.4003,-1.4684700000000002,0.4389,    60.34911,-0.30695,0.9323600000000001,,
329.299,38.40985,-1.47096,0.43968999999999997,    60.44614,-0.30942,0.9323100000000001,,
329.399,38.4196,-1.47384,0.4383,    60.54527,-0.31053000000000003,0.93225,,
329.499,38.4293,-1.47689,0.4393,    60.64368,-0.31214000000000003,0.9322,,
329.599,38.438990000000004,-1.48044,0.43825,    60.74215,-0.31647,0.93215,,
329.699,38.44866,-1.48295,0.43787,    60.84017,-0.32504,0.9321,,
329.799,38.45838,-1.48575,0.43683,    60.93865,-0.33712,0.93204,,
329.899,38.468090000000004,-1.48888,0.43905,    61.03716,-0.34886999999999996,0.93199,,
329.999,38.477759999999996,-1.4934399999999999,0.43609,    61.13535,-0.35595,0.93194,,
330.099,38.487320000000004,-1.49709,0.43901,    61.23222,-0.35625,0.93189,,
330.199,38.49692,-1.49996,0.43812,    61.33013,-0.3505,0.9318299999999999,,
330.299,38.50657,-1.50325,0.43728,    61.42834,-0.34154,0.9317799999999999,,
330.399,38.51623,-1.5070700000000001,0.43853000000000003,    61.52664,-0.33274000000000004,0.93173,,
330.499,38.5259,-1.5100200000000001,0.43923999999999996,    61.62550,-0.32611999999999997,0.9316700000000001,,
330.599,38.53556,-1.51262,0.43985,    61.72460,-0.32213,0.9316200000000001,,
330.699,38.54525,-1.5157100000000001,0.44017,    61.82407,-0.32031,0.9315700000000001,,
330.799,38.554970000000004,-1.5193299999999998,0.43873,    61.92389,-0.31961,0.9315200000000001,,
330.899,38.564659999999996,-1.52242,0.43743000000000004,    62.02293,-0.31889,0.9314600000000001,,
330.999,38.574329999999996,-1.52502,0.43893000000000004,    62.12187,-0.31738,0.9314100000000001,,
331.099,38.58403,-1.52816,0.43961999999999996,    62.22148,-0.31467,0.9313600000000001,,
331.199,38.593720000000005,-1.53164,0.43964,    62.32127,-0.31079,0.9313100000000001,,
331.299,38.60341,-1.53481,0.43995,    62.42118,-0.3067,0.93125,,
331.399,38.61311,-1.53718,0.44005,    62.52126,-0.304,0.9312,,
331.499,38.62285,-1.5399399999999999,0.44151999999999997,    62.62202,-0.30378,0.93115,,
331.599,38.632459999999995,-1.54309,0.44068,    62.72179,-0.30596,0.93109,,
331.699,38.642109999999995,-1.54644,0.44111000000000006,    62.82186,-0.30974,0.93104,,
331.799,38.65175,-1.54891,0.44093000000000004,    62.92187,-0.31416,0.93099,,
331.899,38.6614,-1.5518399999999999,0.43922,    63.02187,-0.31819000000000003,0.93094,,
331.999,38.67102,-1.5552,0.44143999999999994,    63.12153,-0.32122,0.9308799999999999,,
332.099,38.68063,-1.55884,0.44078999999999996,    63.22166,-0.3232,0.9308299999999999,,
332.199,38.6903,-1.56136,0.44226000000000004,    63.32241,-0.32452,0.9307799999999999,,
332.299,38.70008,-1.5643799999999999,0.44265,    63.42473,-0.32643,0.9307200000000001,,
332.399,38.70973,-1.56798,0.44248999999999994,    63.52582,-0.3301,0.9306700000000001,,
332.499,38.7194,-1.57108,0.44221000000000005,    63.62714,-0.33576,0.9306200000000001,,
332.599,38.7291,-1.57405,0.44433,    63.72901,-0.34221999999999997,0.9305700000000001,,
332.699,38.73874,-1.5772700000000002,0.44236000000000003,    63.83047,-0.34701,0.9305100000000001,,
332.799,38.7484,-1.581,0.44266000000000005,    63.93190,-0.34778000000000003,0.9304600000000001,,
332.899,38.75802,-1.58511,0.44213,    64.03287,-0.34413,0.9304100000000001,,
332.999,38.76758,-1.58797,0.44083999999999995,    64.13304,-0.33855,0.93035,,
333.099,38.77722,-1.5906799999999999,0.44188,    64.23401,-0.33437,0.9303,,
333.199,38.78686,-1.59381,0.44451999999999997,    64.33563,-0.33398,0.93025,,
333.299,38.7964,-1.59748,0.44211000000000006,    64.43654,-0.33794,0.9302,,
333.399,38.80596,-1.60053,0.44123,    64.53699,-0.3452,0.93014,,
333.499,38.8156,-1.6033899999999999,0.44358000000000003,    64.63844,-0.3535,0.93009,,
333.599,38.82525,-1.6069,0.44295,    64.74063,-0.35971,0.93004,,
333.699,38.8349,-1.61115,0.44298999999999994,    64.84259,-0.36117,0.9299799999999999,,
333.799,38.84454,-1.61494,0.44378,    64.94472,-0.35724,0.9299299999999999,,
333.899,38.85418,-1.61786,0.44425,    65.04714,-0.34944000000000003,0.9298799999999999,,
333.999,38.86384,-1.6209799999999999,0.44383,    65.14980,-0.34012,0.9298299999999999,,
334.099,38.8735,-1.62456,0.44298000000000004,    65.25236,-0.3312,0.9297700000000001,,
334.199,38.88315,-1.62802,0.44493,    65.35490,-0.32372,0.9297200000000001,,
334.299,38.89286,-1.6305100000000001,0.44385,    65.45846,-0.318,0.9296700000000001,,
334.399,38.90256,-1.63345,0.44367,    65.56176,-0.31421,0.92961,,
334.499,38.912240000000004,-1.63671,0.44442,    65.66495,-0.31246999999999997,0.92956,,
334.599,38.92192,-1.64015,0.44583999999999996,    65.76849,-0.31313,0.9295100000000001,,
334.699,38.93153,-1.6425,0.44614,    65.87175,-0.31663,0.9294600000000001,,
334.799,38.941140000000004,-1.6453,0.44342,    65.97481,-0.32293,0.9294,,
334.899,38.95081,-1.64858,0.44528999999999996,    66.07810,-0.3312,0.92935,,
334.999,38.96047,-1.65258,0.44573999999999997,    66.18191,-0.34039,0.9293,,
335.099,38.97013,-1.6553099999999998,0.44497,    66.28581,-0.34951,0.92924,,
335.199,38.97985,-1.65841,0.44421000000000005,    66.39001,-0.35673,0.92919,,
335.299,38.98949,-1.66195,0.4432,    66.49324,-0.35986999999999997,0.92914,,
335.399,38.99917,-1.66688,0.44465,    66.59691,-0.35815,0.9290799999999999,,
335.499,39.00893,-1.66972,0.44636000000000003,    66.70213,-0.35275,0.9290299999999999,,
335.599,39.01862,-1.6726,0.44453000000000004,    66.80663,-0.34635,0.9289799999999999,,
335.699,39.02828,-1.6757900000000001,0.4469,    66.91082,-0.34091,0.9289299999999999,,
335.799,39.03792,-1.67982,0.44723,    67.01553,-0.33663000000000004,0.9288700000000001,,
335.899,39.04755,-1.68282,0.44533,    67.11987,-0.3324,0.9288200000000001,,
335.999,39.0572,-1.6856400000000002,0.44719,    67.22429,-0.32746,0.9287700000000001,,
336.099,39.06685,-1.6888,0.44548000000000004,    67.32908,-0.32201,0.92871,,
336.199,39.07654,-1.6924700000000001,0.44505,    67.43383,-0.31694,0.92866,,
336.299,39.086220000000004,-1.6953,0.44498999999999994,    67.53853,-0.3136,0.92861,,
336.399,39.09587,-1.6978099999999998,0.44437,    67.64281,-0.31322,0.92856,,
336.499,39.10545,-1.7007,0.44545,    67.74651,-0.31603000000000003,0.9285,,
336.599,39.11506,-1.7041400000000002,0.44673999999999997,    67.85099,-0.32109,0.92845,,
336.699,39.12474,-1.70737,0.4448,    67.95619,-0.32675,0.9284,,
336.799,39.13442,-1.71015,0.44185,    68.06072,-0.33121,0.9283399999999999,,
336.899,39.14412,-1.7134099999999999,0.44165,    68.16488,-0.3332,0.92829,,
336.999,39.15381,-1.71717,0.44292,    68.26917,-0.33259,0.92824,,
337.099,39.16346,-1.7206,0.44485,    68.37366,-0.33081,0.9281799999999999,,
337.199,39.173140000000004,-1.72318,0.44468,    68.47888,-0.33013000000000003,0.9281299999999999,,
337.299,39.18285,-1.7261400000000002,0.44419,    68.58434,-0.33215,0.9280799999999999,,
337.399,39.19247,-1.7295200000000002,0.44614,    68.68911,-0.33673000000000003,0.9280299999999999,,
337.499,39.202090000000005,-1.7332,0.44595,    68.79423,-0.34238,0.9279700000000001,,
337.599,39.21174,-1.73613,0.44432,    68.89956,-0.34741,0.9279200000000001,,
337.699,39.22141,-1.7394599999999998,0.44301,    69.00450,-0.35049,0.9278700000000001,,
337.799,39.23108,-1.7430400000000001,0.44247,    69.10928,-0.35101,0.92781,,
337.899,39.24073,-1.74701,0.44398999999999994,    69.21405,-0.34896,0.92776,,
337.999,39.25043,-1.74985,0.44536000000000003,    69.31996,-0.34443,0.92771,,
338.099,39.26013,-1.75305,0.44615,    69.42626,-0.33712,0.92765,,
338.199,39.26978,-1.7564400000000002,0.4458,    69.53222,-0.3265,0.9276,,
338.299,39.27945,-1.7602799999999998,0.44473,    69.63813,-0.31316,0.92755,,
338.399,39.28908,-1.76299,0.44693,    69.74376,-0.29986,0.9274899999999999,,
338.499,39.298759999999994,-1.76522,0.4459,    69.85038,-0.29013,0.9274399999999999,,
338.599,39.30843,-1.7676599999999998,0.44495,    69.95662,-0.28652,0.9273899999999999,,
338.699,39.31815,-1.77095,0.44611999999999996,    70.06344,-0.28933000000000003,0.9273399999999999,,
338.799,39.32783,-1.7735299999999998,0.44438,    70.16983,-0.29699000000000003,0.9272799999999999,,
338.899,39.33747,-1.77616,0.4433,    70.27532,-0.3074,0.9272299999999999,,
338.999,39.34714,-1.7791099999999997,0.44198999999999994,    70.38090,-0.31908000000000003,0.9271799999999999,,
339.099,39.356809999999996,-1.78276,0.44214,    70.48628,-0.33085,0.92712,,
339.199,39.36643,-1.78588,0.44301999999999997,    70.59137,-0.34153,0.9270700000000001,,
339.299,39.37608,-1.7889,0.44248999999999994,    70.69696,-0.34975,0.9270200000000001,,
339.399,39.385690000000004,-1.7924,0.44215,    70.80198,-0.35414,0.92696,,
339.499,39.39532,-1.7965,0.44223,    70.90724,-0.35433000000000003,0.92691,,
339.599,39.40501,-1.8,0.44313,    71.01338,-0.35143,0.92686,,
339.699,39.41468,-1.8028099999999998,0.4436,    71.11955,-0.34734,0.9268,,
339.799,39.42438,-1.8060200000000002,0.44218999999999997,    71.22611,-0.3436,0.92675,,
339.899,39.434090000000005,-1.80977,0.4414,    71.33228,-0.34081999999999996,0.9267,,
339.999,39.44377,-1.8133099999999998,0.43995,    71.43800,-0.33910999999999997,0.9266399999999999,,
340.099,39.45348,-1.8159900000000002,0.43864,    71.54361,-0.33838,0.9265899999999999,,
340.199,39.46314,-1.81907,0.44098000000000004,    71.64871,-0.33825,0.9265399999999999,,
340.299,39.4728,-1.82275,0.44113,    71.75453,-0.33813000000000004,0.9264899999999999,,
340.399,39.48245,-1.8265099999999999,0.43927,    71.86007,-0.33768000000000004,0.92643,,
340.499,39.492129999999996,-1.82906,0.43955,    71.96550,-0.33652,0.92638,,
340.599,39.50184,-1.8321599999999998,0.43785,    72.07127,-0.33375,0.9263299999999999,,
340.699,39.51149,-1.83578,0.43663,    72.17592,-0.32827,0.92627,,
340.799,39.5212,-1.8396099999999997,0.43821000000000004,    72.28124,-0.31929,0.92622,,
340.899,39.53087,-1.84207,0.4399,    72.38685,-0.30761,0.92617,,
340.999,39.54053,-1.84487,0.43785,    72.49249,-0.29638000000000003,0.92611,,
341.099,39.55021,-1.8479400000000001,0.43735,    72.59778,-0.28965,0.92606,,
341.199,39.5599,-1.8505,0.43737,    72.70322,-0.29045,0.92601,,
341.299,39.5696,-1.85273,0.43842,    72.80897,-0.29946999999999996,0.92595,,
341.399,39.57931,-1.85558,0.43798000000000004,    72.91506,-0.31471,0.9259,,
341.499,39.58896,-1.8587799999999999,0.43916000000000005,    73.02057,-0.33247,0.92585,,
341.599,39.59871,-1.8629,0.4335,    73.12676,-0.34918000000000005,0.92579,,
341.699,39.6084,-1.8656099999999998,0.43476000000000004,    73.23135,-0.36188000000000003,0.92574,,
341.799,39.618109999999994,-1.8694400000000002,0.43755,    73.33693,-0.36916,0.92569,,
341.899,39.6278,-1.87333,0.43565,    73.44271,-0.37078,0.92563,,
341.999,39.63745,-1.8773900000000001,0.43313,    73.54727,-0.36809000000000003,0.92558,,
342.099,39.64716,-1.88061,0.43361000000000005,    73.65216,-0.36383000000000004,0.92553,,
342.199,39.65684,-1.8837400000000002,0.43645,    73.75730,-0.36099000000000003,0.9254700000000001,,
342.299,39.66648,-1.8871200000000001,0.4356,    73.86263,-0.3611,0.92542,,
342.399,39.676190000000005,-1.89113,0.4347,    73.96827,-0.36409,0.92537,,
342.499,39.68592,-1.89445,0.43449,    74.07406,-0.36819,0.92532,,
342.599,39.695640000000004,-1.8974799999999998,0.43363999999999997,    74.17969,-0.3702,0.9252600000000001,,
342.699,39.70528,-1.90163,0.43338999999999994,    74.28435,-0.36746,0.9252100000000001,,
342.799,39.71495,-1.9059400000000002,0.43373,    74.38929,-0.35932,0.92516,,
342.899,39.72465,-1.90917,0.43326000000000003,    74.49474,-0.34762,0.9251,,
342.999,39.73429,-1.91185,0.43268999999999996,    74.59944,-0.33548,0.92505,,
343.099,39.74394,-1.91485,0.43088000000000004,    74.70384,-0.32477,0.925,,
343.199,39.7536,-1.9184,0.43025,    74.80797,-0.31558,0.92494,,
343.299,39.76324,-1.9218400000000002,0.43263999999999997,    74.91222,-0.3084,0.92489,,
343.399,39.772870000000005,-1.9242400000000002,0.43108,    75.01680,-0.30485999999999996,0.92484,,
343.499,39.782509999999995,-1.92645,0.42971000000000004,    75.12083,-0.30567,0.9247799999999999,,
343.599,39.7922,-1.92947,0.42923999999999995,    75.22532,-0.30917,0.9247299999999999,,
343.699,39.80189,-1.93347,0.42871000000000004,    75.32963,-0.31231,0.92468,,
343.799,39.81149,-1.9362599999999999,0.42663,    75.43260,-0.31246999999999997,0.9246200000000001,,
343.899,39.82115,-1.9389,0.42645,    75.53589,-0.3087,0.9245700000000001,,
343.999,39.83083,-1.94186,0.42623999999999995,    75.63947,-0.30161,0.9245200000000001,,
344.099,39.84046,-1.94555,0.4254,    75.74241,-0.29309,0.9244600000000001,,
344.199,39.85011,-1.94806,0.42386999999999997,    75.84524,-0.28585,0.9244100000000001,,
344.299,39.85969,-1.9502599999999999,0.4249,    75.94720,-0.2831,0.9243600000000001,,
344.399,39.86932,-1.95255,0.4244,    76.04995,-0.28679,0.9243,,
344.499,39.87899,-1.9558200000000001,0.42333000000000004,    76.15286,-0.29635,0.92425,,
344.599,39.88862,-1.95852,0.42146999999999996,    76.25502,-0.30834,0.9242,,
344.699,39.8982,-1.96137,0.42352,    76.35656,-0.31834,0.92414,,
344.799,39.90781,-1.96472,0.42101000000000005,    76.45873,-0.32347,0.92409,,
344.899,39.91749,-1.9686299999999999,0.42077,    76.56104,-0.32348000000000005,0.92404,,
344.999,39.92714,-1.9714599999999998,0.42281,    76.66330,-0.32042,0.9239799999999999,,
345.099,39.93678,-1.9740400000000002,0.42152,    76.76581,-0.31711,0.9239299999999999,,
345.199,39.94642,-1.97705,0.42044,    76.86797,-0.31561999999999996,0.9238799999999999,,
345.299,39.95605,-1.9805700000000002,0.42028999999999994,    76.96992,-0.31654,0.9238200000000001,,
345.399,39.9657,-1.9834599999999998,0.41966000000000003,    77.07198,-0.31915,0.9237700000000001,,
345.499,39.97534,-1.98612,0.41791999999999996,    77.17364,-0.32205,0.9237200000000001,,
345.599,39.98498,-1.9893,0.41683000000000003,    77.27484,-0.32365,0.92366,,
345.699,39.99463,-1.9930400000000001,0.41744,    77.37607,-0.32306,0.92361,,
345.799,40.00427,-1.9963099999999998,0.41777,    77.47750,-0.32082,0.92356,,
