Repository: ulfsri/fsri_materials_database

# Materials and Products Database

## 01_Data

Raw data generated from each apparatus are included here in plain-text format. The data is organized first by material, next by the short name of test apparatus used, and where applicable additional filtering by test settings.

### material.json

Each material directory contains a json file of the same name as the material. This file links the data stored in the repository as well as data and graphs produced by the accompanying scripts (__02_Scripts__) to the respective landing page for the material on the front-end website.

File: 01_Data/FDNY_LDF/Cone/FDNY_LDF_Cone_HF50Scalar_220913_R1.csv
LABORATORY,FSRI 
TEST IDENT,FDNY_LDF_HF50_R1
OPERATOR,Dow
MATERIAL,FDNY Low Density Fiberboard
ORIENTATION,Horizontal
HEAT FLUX,50
SURF AREA,0.009999999776482582
C FACTOR,0.0415135882794857
SPEC HOLDER DIFF,-566
SPECIMEN MASS,26.950000762939453
SCAN TIME,0.25
O2 DELAY TIME,11
CO DELAY TIME,11
CO2 DELAY TIME,8
FLOW FACTOR,1
SCAN COUNT,2012
TIME TO IGN,6.25
END OF TEST SCAN,1532
END OF TEST TIME,383
TEST STATUS,1
PRE TEST CMT,Dimensions: 99.10 x 99.23 x 12.14 mm; with tie wires
POST TEST CMT,Exposed area of sample shrank. See post test pictures.

File: 01_Data/FDNY_LDF/Cone/FDNY_LDF_Cone_HF50Scalar_220913_R2.csv
LABORATORY,FSRI 
TEST IDENT,FDNY_LDF_HF50_R2
OPERATOR,Dow
MATERIAL,FDNY Low Density Fiberboard
ORIENTATION,Horizontal
HEAT FLUX,50
SURF AREA,0.009999999776482582
C FACTOR,0.0415135882794857
SPEC HOLDER DIFF,-566
SPECIMEN MASS,27.079999923706055
SCAN TIME,0.25
O2 DELAY TIME,11
CO DELAY TIME,11
CO2 DELAY TIME,8
FLOW FACTOR,1
SCAN COUNT,1903
TIME TO IGN,5.5
END OF TEST SCAN,1423
END OF TEST TIME,355.75
TEST STATUS,1
PRE TEST CMT,Dimensions: 99.09 x 99.25 x 12.01 mm; with tie wires
POST TEST CMT,Sample shrank. See post test pictures.

File: 01_Data/FDNY_LDF/Cone/FDNY_LDF_Cone_HF50Scalar_220913_R3.csv
LABORATORY,FSRI 
TEST IDENT,FDNY_LDF_HF50_R3
OPERATOR,Dow
MATERIAL,FDNY Low Density Fiberboard
ORIENTATION,Horizontal
HEAT FLUX,50
SURF AREA,0.009999999776482582
C FACTOR,0.0415135882794857
SPEC HOLDER DIFF,-566
SPECIMEN MASS,26.670000076293945
SCAN TIME,0.25
O2 DELAY TIME,11
CO DELAY TIME,11
CO2 DELAY TIME,8
FLOW FACTOR,1
SCAN COUNT,2192
TIME TO IGN,6
END OF TEST SCAN,1712
END OF TEST TIME,428
TEST STATUS,1
PRE TEST CMT,Dimensions: 99.23 x 99.16 x 11.98 mm; with tie wires
POST TEST CMT,Sample shrank. See post test pictures.

File: 01_Data/FDNY_LDF/Cone/FDNY_LDF_Cone_HF75Scalar_220913_R1.csv
LABORATORY,FSRI 
TEST IDENT,FDNY_LDF_HF75_R1
OPERATOR,Dow
MATERIAL,FDNY Low Density Fiberboard
ORIENTATION,Horizontal
HEAT FLUX,75
SURF AREA,0.009999999776482582
C FACTOR,0.0415135882794857
SPEC HOLDER DIFF,-566
SPECIMEN MASS,26.43000030517578
SCAN TIME,0.25
O2 DELAY TIME,11
CO DELAY TIME,11
CO2 DELAY TIME,8
FLOW FACTOR,1
SCAN COUNT,1273
TIME TO IGN,2.75
END OF TEST SCAN,793
END OF TEST TIME,198.25
TEST STATUS,1
PRE TEST CMT,Dimensions: 98.87 x 99.21 x 12.07 mm; with tie wires
POST TEST CMT,Sample shrank. See post test pictures.

File: 01_Data/FDNY_LDF/Cone/FDNY_LDF_Cone_HF75Scalar_220913_R2.csv
LABORATORY,FSRI 
TEST IDENT,FDNY_LDF_HF75_R2
OPERATOR,Dow
MATERIAL,FDNY Low Density Fiberboard
ORIENTATION,Horizontal
HEAT FLUX,75
SURF AREA,0.01
C FACTOR,0.041513588
SPEC HOLDER DIFF,-566
SPECIMEN MASS,26.39999962
SCAN TIME,0.25
O2 DELAY TIME,11
CO DELAY TIME,11
CO2 DELAY TIME,8
FLOW FACTOR,1
SCAN COUNT,1228
TIME TO IGN,2.5
END OF TEST SCAN,748
END OF TEST TIME,187
TEST STATUS,1
PRE TEST CMT,Dimensions: 98.86 x 99.25 x 12.07 mm; with tie wires
POST TEST CMT,Sample shrank. See post test pictures.

File: 01_Data/FDNY_LDF/Cone/FDNY_LDF_Cone_HF75Scalar_220913_R3.csv
LABORATORY,FSRI 
TEST IDENT,FDNY_LDF_HF75_R3
OPERATOR,Dow
MATERIAL,FDNY Low Density Fiberboard
ORIENTATION,Horizontal
HEAT FLUX,75
SURF AREA,0.009999999776482582
C FACTOR,0.0415135882794857
SPEC HOLDER DIFF,-566
SPECIMEN MASS,26.59000015258789
SCAN TIME,0.25
O2 DELAY TIME,11
CO DELAY TIME,11
CO2 DELAY TIME,8
FLOW FACTOR,1
SCAN COUNT,1233
TIME TO IGN,3
END OF TEST SCAN,753
END OF TEST TIME,188.25
TEST STATUS,1
PRE TEST CMT,Dimensions: 99.09 x 99.28 x 12.11 mm; with tie wires
POST TEST CMT,Sample shrank. See post test pictures.

File: 01_Data/FDNY_LDF/Cone/FDNY_LDF_Cone_HF75Scan_220913_R3.csv (part 1 of 7)
Names,Time,Stack TC,Smoke TC,Exh Press,Smoke Comp,Smoke Meas,CO Meter,CO2 Meter,O2 Meter,Sample Mass,Ext Coeff,Start Test,Flame Verif
Chan Gain,,500,500,1,1,1,1,1,1,1,1,1.0,1.0
Offset,,0,0,0.13913878798484802,0,0,0,0,0,0,0,0.0,0.0
Gain,,1,1,25.01099967956543,13.082632064819336,14.755513191223145,1,1,1,1.0008814334869385,1.0374339818954468,1.0,1.0
Units,sec,C,C,Pa,%,%,%,%,%,g,/m,,
Baseline,,63.77296447753906,65.4051742553711,133.07594299316406,97.2982177734375,100.67153930664062,0.0007916452013887465,0.049831632524728775,20.98306655883789,-449.5677795410156,-0.3100734353065491,,
1,0,62.28826904296875,64.62861633300781,133.20578002929688,97.5460205078125,101.36534881591797,0.0016031470149755478,0.05591997876763344,20.9732608795166,75.80675506591797,-0.34951546788215637,0.0,0.0
2,0.25,62.55264663696289,64.75428771972656,134.26368713378906,97.53204345703125,100.75743865966797,0.001640788628719747,0.05603017657995224,20.972999572753906,75.66663360595703,-0.2960789203643799,0.0,0.0
3,0.5,62.48213577270508,64.30184936523438,134.69874572753906,97.5404281616211,100.28732299804688,0.0016746660694479942,0.05612935498356819,20.972763061523438,75.7967529296875,-0.2527366578578949,0.0,0.0
4,0.75,61.78114700317383,63.70173263549805,133.17678833007812,97.5460205078125,100.72637176513672,0.0017392040463164449,0.05621861666440964,20.972551345825195,75.80675506591797,-0.29196855425834656,0.0,0.0
5,1,61.23888397216797,63.74559783935547,132.26771545410156,97.54761505126953,100.07298278808594,0.001797288190573454,0.05849942937493324,20.972360610961914,75.66663360595703,-0.23259547352790833,0.0,0.0
6,1.25,61.002952575683594,62.576168060302734,132.46617126464844,97.55879211425781,99.9410400390625,0.0018495639087632298,0.06055216118693352,20.97218894958496,75.67664337158203,-0.21954688429832458,0.0,0.0
7,1.5,61.00514602661133,63.54462432861328,135.62765502929688,97.54322052001953,99.44931030273438,0.0018966121133416891,0.062399622052907944,20.969228744506836,75.69666290283203,-0.17611375451087952,0.0,0.0
8,1.75,60.79969787597656,63.242950439453125,136.3481903076172,97.55480194091797,98.28797912597656,0.0019389555091038346,0.06406233459711075,20.966564178466797,75.67664337158203,-0.06813777983188629,0.0,0.0
9,2,61.28822326660156,62.774681091308594,133.52484130859375,97.56358337402344,97.60667419433594,0.0019770644139498472,0.0655587762594223,20.96416664123535,75.5765609741211,-0.004018592182546854,0.0,0.0
10,2.25,61.43238067626953,63.57862091064453,134.88499450683594,97.5575942993164,97.63414001464844,0.002011362463235855,0.0761580541729927,20.96200942993164,75.5765609741211,-0.007137248292565346,0.0,0.0
11,2.5,61.28282165527344,63.01014709472656,132.03111267089844,97.57915496826172,98.43928527832031,0.0021071513183414936,0.08569740504026413,20.960067749023438,75.46646118164062,-0.07986494898796082,0.0,0.0
12,2.75,61.02338409423828,63.256595611572266,124.18997955322266,97.56717681884766,99.51100158691406,0.0021933612879365683,0.09428282082080841,20.942562103271484,75.45645141601562,-0.17952211201190948,0.0,1.0
13,3,61.1295166015625,62.99983215332031,119.44317626953125,97.5639877319336,99.7199478149414,0.002270950237289071,0.10200969874858856,20.926807403564453,75.43643951416016,-0.19890789687633514,0.0,1.0
14,3.25,61.24250793457031,62.98479461669922,117.4510269165039,97.56678009033203,100.02299499511719,0.0023407803382724524,0.12035978585481644,20.912628173828125,75.37638092041016,-0.2262612283229828,0.0,1.0
15,3.5,60.95088577270508,63.127742767333984,116.21681213378906,97.57516479492188,98.87922668457031,0.002456656889989972,0.13687486946582794,20.899866104125977,75.28630065917969,-0.12081702798604965,0.0,1.0
16,3.75,61.26236343383789,63.190433502197266,117.54872131347656,97.57636260986328,98.17045593261719,0.0025609456934034824,0.15173843502998352,20.87388038635254,75.39640045166016,-0.05523921921849251,0.0,1.0
17,4,61.67994689941406,63.3145751953125,116.94115447998047,97.58714294433594,97.36125946044922,0.0026548055466264486,0.16511563956737518,20.850492477416992,75.26628112792969,0.021088702604174614,0.0,1.0
18,4.25,61.88627624511719,63.201087951660156,113.80256652832031,97.58554077148438,96.88484191894531,0.00273927953094244,0.17715513706207275,20.829444885253906,75.12615966796875,0.06557930260896683,0.0,1.0
19,4.5,62.509185791015625,63.527610778808594,110.66474914550781,97.58194732666016,95.39659118652344,0.0028752165380865335,0.1879906803369522,20.810501098632812,75.10614013671875,0.20611847937107086,0.0,1.0
20,4.75,62.69963836669922,63.84272003173828,116.06110382080078,97.5979232788086,96.59439849853516,0.0029975599609315395,0.19774267077445984,20.778484344482422,75.16619110107422,0.09405607730150223,0.0,1.0
21,5,62.18805694580078,63.22905731201172,119.27906799316406,97.60391235351562,96.63672637939453,0.0031076690647751093,0.22381366789340973,20.74966812133789,75.13616943359375,0.09062714874744415,0.0,1.0
22,5.25,63.20532989501953,63.939453125,110.82274627685547,97.5959243774414,95.76763916015625,0.0032067671418190002,0.24727757275104523,20.72373390197754,75.06610870361328,0.17209525406360626,0.0,1.0
23,5.5,63.51105880737305,63.88105773925781,117.9463882446289,97.60630798339844,96.2503662109375,0.003295955481007695,0.2683950662612915,20.700393676757812,74.98603820800781,0.12730741500854492,0.0,1.0
24,5.75,63.9837646484375,64.12786102294922,108.57184600830078,97.61748504638672,95.19170379638672,0.0034572856966406107,0.2874008119106293,20.679386138916016,74.96601867675781,0.22899852693080902,0.0,1.0
25,6,64.54796600341797,64.57766723632812,116.61141967773438,97.6106948852539,95.70909881591797,0.003602482844144106,0.3128616213798523,20.648786544799805,74.91597747802734,0.1790364533662796,0.0,1.0
26,6.25,64.92912292480469,64.6945571899414,113.9903335571289,97.6126937866211,94.39556884765625,0.0037331602070480585,0.33577635884284973,20.621246337890625,74.82589721679688,0.3049822747707367,0.0,1.0
27,6.5,65.53421783447266,64.68224334716797,113.47359466552734,97.61149597167969,93.98084259033203,0.0038507699500769377,0.35639962553977966,20.596460342407227,74.82589721679688,0.3449401259422302,0.0,1.0
28,6.75,66.09266662597656,64.84027099609375,112.48821258544922,97.61988067626953,94.42753601074219,0.003956618718802929,0.3749605715274811,20.57415199279785,74.80587768554688,0.3025711476802826,0.0,1.0
29,7,66.29180908203125,65.23112487792969,112.64697265625,97.60870361328125,93.53459167480469,0.004098638892173767,0.3963455259799957,20.554075241088867,74.7358169555664,0.38799431920051575,0.0,1.0
30,7.25,66.59976196289062,65.70844268798828,110.43194580078125,97.61309051513672,93.66472625732422,0.0042264568619430065,0.4155919849872589,20.531795501708984,74.66575622558594,0.37575048208236694,0.0,1.0
31,7.5,67.08509826660156,65.9256362915039,110.03199005126953,97.61827850341797,94.01551055908203,0.004341493360698223,0.43291378021240234,20.511743545532227,74.63572692871094,0.34221673011779785,0.0,1.0
32,7.75,66.5238037109375,65.21630859375,115.91989135742188,97.63025665283203,94.47122192382812,0.004445026163011789,0.44850340485572815,20.493698120117188,74.59569549560547,0.29932913184165955,0.0,1.0
33,8,66.59465026855469,65.1244125366211,111.61196899414062,97.61668395996094,93.6998519897461,0.004566718824207783,0.4625340700149536,20.47745704650879,74.51561737060547,0.3726739287376404,0.0,1.0
34,8.25,67.18132019042969,65.38578796386719,114.53913116455078,97.6138916015625,93.86286163330078,0.004676242358982563,0.47834643721580505,20.460268020629883,74.46558380126953,0.3565954267978668,0.0,1.0
35,8.5,67.65721130371094,65.49031829833984,112.51492309570312,97.63025665283203,93.82098388671875,0.004774813540279865,0.49257755279541016,20.44479751586914,74.42554473876953,0.3621819019317627,0.0,1.0
36,8.75,67.80325317382812,66.50633239746094,111.6715087890625,97.62586975097656,93.68634033203125,0.004863527603447437,0.5053855776786804,20.43087387084961,74.445556640625,0.37484273314476013,0.0,1.0
37,9,69.06060791015625,66.16268920898438,115.219970703125,97.6318588256836,93.75208282470703,0.004960360936820507,0.5169127583503723,20.41834259033203,74.34547424316406,0.36901718378067017,0.0,1.0
38,9.25,69.0956039428711,66.40960693359375,111.14789581298828,97.63066101074219,93.33375549316406,0.005047510843724012,0.5272872447967529,20.405193328857422,74.2854232788086,0.40960192680358887,0.0,1.0
39,9.5,69.43238067626953,66.7174072265625,116.609130859375,97.62387084960938,93.56565856933594,0.005125945899635553,0.5381017923355103,20.39335823059082,74.2754135131836,0.3863860070705414,0.0,0.0
40,9.75,69.68223571777344,67.3556137084961,115.85578155517578,97.63944244384766,94.18077087402344,0.00521286204457283,0.5478348731994629,20.382707595825195,74.2453842163086,0.3282066583633423,0.0,0.0
41,10,70.13373565673828,67.69679260253906,110.9372329711914,97.64183807373047,93.82638549804688,0.005291086621582508,0.5565946698188782,20.37265396118164,74.17532348632812,0.3627375066280365,0.0,0.0
42,10.25,70.64613342285156,68.14640808105469,109.14125061035156,97.64024353027344,93.0505142211914,0.005361489020287991,0.5644784569740295,20.363605499267578,74.12527465820312,0.4381539225578308,0.0,0.0
43,10.5,71.06246948242188,68.8118896484375,114.5681381225586,97.6522216796875,93.43192291259766,0.005424851085990667,0.5721300840377808,20.35546112060547,74.10526275634766,0.4020456373691559,0.0,0.0
44,10.75,71.30669403076172,68.22985076904297,111.0288314819336,97.65860748291016,93.78675842285156,0.005498895887285471,0.5790165662765503,20.34813117980957,74.08524322509766,0.368144154548645,0.0,0.0
45,11,71.77200317382812,68.66200256347656,110.89067840576172,97.64103698730469,93.02349853515625,0.005565536208450794,0.585214376449585,20.341535568237305,74.00517272949219,0.440870463848114,0.0,0.0
46,11.25,72.27499389648438,69.39356994628906,109.14506530761719,97.66100311279297,92.39622497558594,0.005625512450933456,0.5907924175262451,20.335599899291992,73.94511413574219,0.5043043494224548,0.0,0.0
47,11.5,72.67041015625,69.36255645751953,117.35179901123047,97.65780639648438,92.78303527832031,0.005679490976035595,0.595984160900116,20.330257415771484,73.92510223388672,0.465987890958786,0.0,0.0
48,11.75,72.99842834472656,69.89215087890625,111.2463607788086,97.66020202636719,92.63533782958984,0.005728071555495262,0.6006567478179932,20.325448989868164,73.92510223388672,0.48070862889289856,0.0,0.0
49,12,73.29790496826172,70.18633270263672,117.77312469482422,97.67018127441406,93.20722198486328,0.005771793890744448,0.6048620939254761,20.321121215820312,73.80499267578125,0.4256305694580078,0.0,0.0
50,12.25,73.61858367919922,70.15747833251953,116.56562805175781,97.66658782958984,93.17569732666016,0.005833675153553486,0.6086468696594238,20.31722640991211,73.73493194580078,0.42837467789649963,0.0,0.0
51,12.5,73.77328491210938,70.97273254394531,114.9482421875,97.67497253417969,92.81185150146484,0.0058893682435154915,0.6119245290756226,20.313720703125,73.72492980957031,0.46476131677627563,0.0,0.0
52,12.75,74.21913146972656,70.6765365600586,107.95740509033203,97.67178344726562,92.34894561767578,0.0059394920244812965,0.6148744225502014,20.310565948486328,73.70491027832031,0.5099660754203796,0.0,0.0
53,13,74.56340026855469,71.42017364501953,115.26500701904297,97.66499328613281,92.9491958618164,0.005984603427350521,0.6175293326377869,20.30772590637207,73.62483215332031,0.4503750503063202,0.0,0.0
54,13.25,74.99430084228516,70.98664855957031,111.31352996826172,97.67218017578125,92.36425018310547,0.0060252039693295956,0.6199187636375427,20.3051700592041,73.56478881835938,0.5084950923919678,0.0,0.0
55,13.5,75.40390014648438,71.19932556152344,114.17733764648438,97.67976379394531,93.26891326904297,0.006080160848796368,0.6215769648551941,20.30286979675293,73.56478881835938,0.4205024838447571,0.0,0.0
56,13.75,75.43907928466797,72.36671447753906,113.5766372680664,97.68655395507812,93.47650146484375,0.006129621993750334,0.6230693459510803,20.301820755004883,73.53475952148438,0.40090274810791016,0.0,0.0
57,14,75.88831329345703,72.45968627929688,111.5875473022461,97.67976379394531,93.27296447753906,0.006174136884510517,0.624412477016449,20.30087661743164,73.4546890258789,0.42010676860809326,0.0,0.0
58,14.25,76.3297119140625,72.43567657470703,114.3689193725586,97.67777252197266,93.72056579589844,0.0062142000533640385,0.6256213188171387,20.300025939941406,73.39463806152344,0.37635526061058044,0.0,0.0
59,14.5,76.41102600097656,72.77975463867188,115.29706573486328,97.70053100585938,93.73857879638672,0.006270056124776602,0.6267092823982239,20.29926109313965,73.38462829589844,0.37672683596611023,0.0,0.0
60,14.75,76.66470336914062,73.24629974365234,113.34918212890625,97.69813537597656,93.42471313476562,0.006320326589047909,0.6269762516021729,20.299039840698242,73.33457946777344,0.40702536702156067,0.0,0.0
61,15,76.96041107177734,73.76808166503906,115.71533966064453,97.69613647460938,93.7345199584961,0.006365569774061441,0.6272165179252625,20.29884147644043,73.2244873046875,0.37671124935150146,0.0,0.0
62,15.25,77.575439453125,73.60570526123047,112.6439208984375,97.69454193115234,92.89695739746094,0.006406289059668779,0.6274327635765076,20.298662185668945,73.18445587158203,0.45824411511421204,0.0,0.0
63,15.5,77.6684799194336,74.18102264404297,115.77639770507812,97.7065200805664,93.00098419189453,0.006461387034505606,0.6276273727416992,20.29850196838379,73.1544189453125,0.4491742253303528,0.0,0.0
64,15.75,78.05606842041016,73.90451049804688,114.02849578857422,97.71410369873047,93.37158203125,0.006510975304991007,0.6278024911880493,20.299293518066406,73.09436798095703,0.41368919610977173,0.0,0.0
65,16,77.96634674072266,74.45295715332031,115.1047134399414,97.70491790771484,93.79170989990234,0.006555604748427868,0.6273124814033508,20.300004959106445,73.02430725097656,0.3719783127307892,0.0,0.0
66,16.25,78.24421691894531,74.96994018554688,113.05760955810547,97.73087310791016,92.66415405273438,0.006595770828425884,0.6268714666366577,20.30064582824707,72.9642562866211,0.4844617247581482,0.0,0.0
67,16.5,78.72096252441406,74.9302978515625,116.97168731689453,97.72847747802734,93.0374526977539,0.006646282505244017,0.6264745593070984,20.30122184753418,72.9942855834961,0.44765207171440125,0.0,0.0
68,16.75,78.8327407836914,75.1277084350586,113.0179214477539,97.72488403320312,93.78180694580078,0.006691742688417435,0.6261173486709595,20.30244255065918,73.01429748535156,0.374798983335495,0.0,0.0
69,17,79.32425689697266,75.5802993774414,114.00636291503906,97.72288513183594,94.3554916381836,0.006732657086104155,0.625795841217041,20.30354118347168,72.9542465209961,0.31911399960517883,0.0,0.0
70,17.25,79.45402526855469,75.82514953613281,117.45026397705078,97.72727966308594,93.00593566894531,0.006769479718059301,0.6249564290046692,20.304529190063477,72.89419555664062,0.4506228268146515,0.0,0.0
71,17.5,79.48048400878906,76.25084686279297,114.98182678222656,97.73845672607422,92.1598129272461,0.006806041579693556,0.6242009401321411,20.305418014526367,72.9142074584961,0.5348334908485413,0.0,0.0
72,17.75,79.57563018798828,76.42108154296875,115.82982635498047,97.7380599975586,92.81320190429688,0.00683894706889987,0.6235210299491882,20.306686401367188,72.87417602539062,0.47050532698631287,0.0,0.0
73,18,80.24333190917969,76.82617950439453,117.24723052978516,97.73326873779297,92.79248809814453,0.0068685621954500675,0.6224451661109924,20.307828903198242,72.76407623291016,0.47208958864212036,0.0,0.0
74,18.25,80.44685363769531,76.43229675292969,115.80082702636719,97.74404907226562,92.3075180053711,0.006895215716212988,0.6214768886566162,20.308856964111328,72.67400360107422,0.5207799673080444,0.0,0.0
75,18.5,81.0076904296875,76.95287322998047,111.8623275756836,97.74723815917969,92.82581329345703,0.006919203791767359,0.6206054091453552,20.309782028198242,72.72405242919922,0.4701231122016907,0.0,0.0
76,18.75,80.8283920288086,77.37083435058594,116.09545135498047,97.74764251708984,93.45353698730469,0.006935319863259792,0.6198210716247559,20.31061363220215,72.65397644042969,0.4088281989097595,0.0,0.0
77,19,81.08474731445312,77.52751159667969,113.88118743896484,97.73965454101562,92.69342041015625,0.006949824281036854,0.618579089641571,20.312297821044922,72.57391357421875,0.4824053645133972,0.0,0.0
78,19.25,81.19943237304688,77.83952331542969,115.00701904296875,97.73725891113281,90.8413314819336,0.006962878163903952,0.6174613237380981,20.313814163208008,72.56390380859375,0.6658546924591064,0.0,0.0
79,19.5,81.2727279663086,78.10270690917969,113.98194122314453,97.74723815917969,92.43855285644531,0.006962878163903952,0.6164553165435791,20.313814163208008,72.55389404296875,0.5081678032875061,0.0,0.0
80,19.75,81.65083312988281,78.15614318847656,114.96656799316406,97.75921630859375,93.24459075927734,0.006972890812903643,0.6155499219894409,20.31640625,72.53388214111328,0.43027463555336,0.0,0.0
81,20,81.67166137695312,78.54036712646484,109.21833801269531,97.74803924560547,91.93962097167969,0.006971328519284725,0.6147350668907166,20.31844711303711,72.44379425048828,0.5574935674667358,0.0,0.0
82,20.25,81.51268005371094,78.62686920166016,116.93505096435547,97.76161193847656,92.9419937133789,0.006971328519284725,0.6133210062980652,20.31844711303711,72.37373352050781,0.46007809042930603,0.0,0.0
83,20.5,82.20118713378906,78.75727844238281,114.4322738647461,97.76241302490234,92.00041198730469,0.006969922222197056,0.612048327922821,20.320283889770508,72.41377258300781,0.5528169870376587,0.0,0.0
84,20.75,82.73168182373047,78.60452270507812,115.82295989990234,97.76241302490234,91.68204498291016,0.006968656554818153,0.6109029650688171,20.321937561035156,72.35372161865234,0.5843632817268372,0.0,0.0
85,21,82.62321472167969,79.05921936035156,114.7856674194336,97.768798828125,93.27071380615234,0.006954532116651535,0.6098721027374268,20.32342529296875,72.28366088867188,0.4286178946495056,0.0,0.0
86,21.25,82.67720794677734,79.37356567382812,110.17090606689453,97.75602722167969,92.51060485839844,0.006941820029169321,0.6079651117324829,20.3259334564209,72.24362182617188,0.5018962621688843,0.0,0.0
87,21.5,82.95550537109375,79.10810089111328,116.89688873291016,97.78077697753906,93.00818634033203,0.006930379197001457,0.6062487959861755,20.32819175720215,72.28366088867188,0.4553831219673157,0.0,0.0
88,21.75,83.20243835449219,79.586181640625,117.7258071899414,97.77718353271484,93.00818634033203,0.0069200824946165085,0.6047041416168213,20.330223083496094,72.1435317993164,0.4550488293170929,0.0,0.0
89,22,83.20670318603516,80.20499420166016,114.69941711425781,97.7743911743164,92.94469451904297,0.006910815369337797,0.6033139228820801,20.33205223083496,72.1435317993164,0.4610031545162201,0.0,0.0
90,22.25,83.4865493774414,79.93972778320312,112.44393920898438,97.78596496582031,92.47998046875,0.006895643658936024,0.6020627021789551,20.333698272705078,72.10350036621094,0.5076948404312134,0.0,0.0
91,22.5,83.6692886352539,79.71102905273438,117.03961944580078,97.80712890625,92.83977508544922,0.006881989538669586,0.6020627021789551,20.336349487304688,72.11351013183594,0.47432851791381836,0.0,0.0
92,22.75,83.62535858154297,80.60787963867188,113.32857513427734,97.77638244628906,92.24852752685547,0.006869700737297535,0.5982113480567932,20.338735580444336,72.04344940185547,0.529607892036438,0.0,0.0
93,23,83.74032592773438,80.66123962402344,112.81871032714844,97.78397369384766,92.96990966796875,0.006858640816062689,0.5965694785118103,20.34088134765625,72.00341033935547,0.45942726731300354,0.0,0.0
94,23.25,83.98503112792969,80.6328125,118.23490905761719,97.78556823730469,92.71143341064453,0.006851418875157833,0.5965694785118103,20.34281349182129,71.96337890625,0.4849112331867218,0.0,0.0
95,23.5,84.5434799194336,80.90968322753906,115.22989654541016,97.7911605834961,91.56361389160156,0.006844919174909592,0.5944322943687439,20.344552993774414,71.98339080810547,0.5988014340400696,0.0,0.0
96,23.75,84.3607406616211,80.72233581542969,111.8798828125,97.79434967041016,92.2602310180664,0.006839069537818432,0.5925087928771973,20.34611701965332,71.86328887939453,0.5301257967948914,0.0,0.0
97,24,84.2547836303711,81.66548156738281,109.94650268554688,97.79195404052734,92.905517578125,0.0068338047713041306,0.5907776355743408,20.347524642944336,71.82325744628906,0.46647438406944275,0.0,0.0
98,24.25,84.57920837402344,80.94102478027344,112.97136688232422,97.79475402832031,93.08068084716797,0.006829066667705774,0.5892196297645569,20.349727630615234,71.78321838378906,0.4495934247970581,0.0,0.0
99,24.5,84.98037719726562,81.41755676269531,117.13121032714844,97.81151580810547,92.99647521972656,0.00682480214163661,0.5878174304962158,20.35171127319336,71.80323028564453,0.45939013361930847,0.0,0.0
100,24.75,84.72970581054688,81.73529052734375,115.89775848388672,97.81151580810547,92.0877685546875,0.00682096416130662,0.5856940150260925,20.353496551513672,71.7031478881836,0.5487498641014099,0.0,0.0
101,25,84.92243957519531,81.19204711914062,112.73246002197266,97.81471252441406,93.22027587890625,0.006826391909271479,0.5837829113006592,20.3551025390625,71.6831283569336,0.4378127455711365,0.0,0.0
102,25.25,85.04871368408203,82.0677719116211,114.54828643798828,97.81391143798828,92.864990234375,0.006831277161836624,0.5820629596710205,20.357463836669922,71.6631088256836,0.4724881649017334,0.0,0.0
103,25.5,85.51651000976562,82.2891616821289,117.66474151611328,97.82669067382812,93.22883605957031,0.006835673935711384,0.5805149674415588,20.359588623046875,71.7031478881836,0.43809187412261963,0.0,0.0
104,25.75,85.29513549804688,82.05589294433594,115.79547882080078,97.8274917602539,93.77459716796875,0.006839631125330925,0.578244686126709,20.361499786376953,71.58303833007812,0.3850488066673279,0.0,0.0
105,26,85.73147583007812,82.49848937988281,116.62439727783203,97.82908630371094,92.67721557617188,0.006843192502856255,0.5762014389038086,20.36322021484375,71.56301879882812,0.49231991171836853,0.0,0.0
106,26.25,85.59671020507812,82.48992919921875,115.21920776367188,97.82669067382812,92.11343383789062,0.0068470812402665615,0.5743625164031982,20.364768981933594,71.50297546386719,0.5476252436637878,0.0,0.0
107,26.5,85.7276611328125,82.72525024414062,119.097412109375,97.845458984375,93.07843017578125,0.0068505811505019665,0.57270747423172,20.367332458496094,71.55300903320312,0.4545307457447052,0.0,0.0
108,26.75,85.93496704101562,83.25726318359375,116.49693298339844,97.84465789794922,93.51387786865234,0.006853730883449316,0.571217954158783,20.369640350341797,71.38286590576172,0.4119817018508911,0.0,0.0
109,27,85.9026107788086,82.8797607421875,111.8745346069336,97.84944915771484,93.66517639160156,0.0068565658293664455,0.5698773860931396,20.37171745300293,71.34282684326172,0.3977152407169342,0.0,0.0
110,27.25,85.76392364501953,83.1948013305664,113.17210388183594,97.86741638183594,93.62689971923828,0.006858433596789837,0.5686708688735962,20.373586654663086,71.31280517578125,0.40310633182525635,0.0,0.0
111,27.5,86.20740509033203,83.47554779052734,114.73452758789062,97.86262512207031,94.42979431152344,0.006860114634037018,0.5667937994003296,20.375736236572266,71.37285614013672,0.3249538242816925,0.0,0.0
112,27.75,86.15093231201172,83.28395080566406,118.74095916748047,97.86262512207031,94.06819915771484,0.006861627567559481,0.5651044249534607,20.377670288085938,71.24274444580078,0.35986825823783875,0.0,0.0
113,28,86.46171569824219,83.66541290283203,117.58383178710938,97.86741638183594,92.96000671386719,0.0068629891611635685,0.5635839700698853,20.379411697387695,71.21271514892578,0.4681582748889923,0.0,0.0
114,28.25,86.76726531982422,83.98733520507812,117.16632080078125,97.86981201171875,93.83989715576172,0.0068642147816717625,0.5622155666351318,20.380979537963867,71.14265441894531,0.38264942169189453,0.0,0.0
115,28.5,86.86164855957031,84.44293212890625,118.40359497070312,97.88258361816406,93.97498321533203,0.006862584501504898,0.5609840154647827,20.38309097290039,71.16266632080078,0.3707462549209595,0.0,0.0
116,28.75,86.47676086425781,83.80235290527344,114.48035430908203,97.87659454345703,93.43282318115234,0.006861117202788591,0.5594612956047058,20.384990692138672,71.01253509521484,0.42284324765205383,0.0,0.0
117,29,87.0189208984375,84.05412292480469,116.62897491455078,97.88458251953125,93.6057357788086,0.006859796587377787,0.55809086561203,20.386701583862305,71.01253509521484,0.4067598581314087,0.0,0.0
118,29.25,87.35643005371094,84.31404876708984,117.87540435791016,97.88298797607422,92.31742095947266,0.0068551916629076,0.5568574666976929,20.388240814208984,71.02254486083984,0.5327300429344177,0.0,0.0
119,29.5,87.58187103271484,84.4500732421875,116.5885238647461,97.90933227539062,93.09959411621094,0.0068510472774505615,0.555747389793396,20.389625549316406,71.08259582519531,0.4584009349346161,0.0,0.0
120,29.75,86.98577880859375,85.0383529663086,123.06719970703125,97.89616394042969,93.7336196899414,0.0068473173305392265,0.5547483563423157,20.391340255737305,71.00253295898438,0.3954117000102997,0.0,0.0
121,30,87.4856948852539,84.7105941772461,112.31800079345703,97.89695739746094,92.8983154296875,0.006843960378319025,0.5534662008285522,20.39288330078125,70.95248413085938,0.47694575786590576,0.0,0.0
122,30.25,87.49568176269531,84.77931213378906,116.58776092529297,97.90374755859375,93.56655883789062,0.006840939167886972,0.5523122549057007,20.394271850585938,70.9324722290039,0.4123508334159851,0.0,0.0
123,30.5,87.28933715820312,85.06019592285156,114.65361785888672,97.9225082397461,92.87579345703125,0.006835487671196461,0.5512737035751343,20.396223068237305,70.94247436523438,0.481527715921402,0.0,0.0
124,30.75,87.73003387451172,85.07838439941406,120.8193588256836,97.91651916503906,93.46749114990234,0.006830580998212099,0.5503389835357666,20.397979736328125,70.80235290527344,0.4231787621974945,0.0,0.0
125,31,87.58938598632812,85.30608367919922,114.44295501708984,97.92530822753906,94.14925384521484,0.00682616513222456,0.5489149689674377,20.399560928344727,70.79235076904297,0.3578575551509857,0.0,0.0
126,31.25,87.80220794677734,84.96713256835938,119.97288513183594,97.92610168457031,94.66439819335938,0.006822190713137388,0.5476333498954773,20.400983810424805,70.71227264404297,0.30827370285987854,0.0,0.0
127,31.5,87.49178314208984,85.63407897949219,119.35845184326172,97.94127655029297,94.21049499511719,0.006821346469223499,0.5464798808097839,20.402263641357422,70.71227264404297,0.35342371463775635,0.0,0.0
128,31.75,88.30243682861328,85.77875518798828,117.4945297241211,97.9336929321289,93.04151153564453,0.0068205869756639,0.5454418063163757,20.40481948852539,70.6221923828125,0.466343492269516,0.0,0.0
129,32,88.0555419921875,85.75482177734375,114.3345718383789,97.9336929321289,94.28208923339844,0.006819903384894133,0.5436574220657349,20.407119750976562,70.57215118408203,0.34580594301223755,0.0,0.0
130,32.25,88.17076110839844,85.8172607421875,117.02359008789062,97.9416732788086,93.78540802001953,0.006819287780672312,0.5420514941215515,20.409191131591797,70.52210235595703,0.39461496472358704,0.0,0.0
131,32.5,88.56656646728516,86.19709014892578,119.79580688476562,97.94766235351562,93.45398712158203,0.006818734109401703,0.5406061410903931,20.411054611206055,70.57215118408203,0.4273872673511505,0.0,0.0
132,32.75,88.05055236816406,86.3573989868164,120.220947265625,97.95565032958984,93.47785186767578,0.006818235851824284,0.5393053293228149,20.412731170654297,70.49208068847656,0.42580553889274597,0.0,0.0
133,33,88.38198852539062,86.2149658203125,121.33151245117188,97.95445251464844,92.96540832519531,0.006818470545113087,0.5372891426086426,20.41423988342285,70.48207092285156,0.4757196307182312,0.0,0.0
134,33.25,87.97557067871094,86.17820739746094,121.97953796386719,97.96123504638672,93.64446258544922,0.006818681489676237,0.5354745388031006,20.41629981994629,70.45204162597656,0.4101194143295288,0.0,0.0
135,33.5,88.85728454589844,86.05061340332031,116.07331085205078,97.97401428222656,94.18392181396484,0.006819042377173901,0.5338414311408997,20.419822692871094,70.4320297241211,0.35903191566467285,0.0,0.0
136,33.75,88.54120635986328,86.62662506103516,116.44044494628906,97.96602630615234,94.95079040527344,0.006819196045398712,0.5323716402053833,20.421323776245117,70.35195922851562,0.28449365496635437,0.0,0.0
137,34,88.47560119628906,86.49202728271484,117.74182891845703,97.96882629394531,94.5653305053711,0.006819196045398712,0.5304054021835327,20.421323776245117,70.32192993164062,0.3217720687389374,0.0,0.0
138,34.25,88.90021514892578,86.56755828857422,119.76908874511719,97.97481536865234,94.07405090332031,0.006806357763707638,0.5286357998847961,20.42267608642578,70.34194946289062,0.36972862482070923,0.0,0.0
139,34.5,88.89807891845703,86.60356140136719,115.43827056884766,97.99118041992188,93.892578125,0.006794803310185671,0.5270431637763977,20.42459487915039,70.34194946289062,0.3888207674026489,0.0,0.0
140,34.75,88.62997436523438,86.85188293457031,116.90680694580078,97.98878479003906,94.1447525024414,0.006784404162317514,0.5256097912788391,20.426321029663086,70.29190826416016,0.3641895353794098,0.0,0.0
141,35,89.0120849609375,86.70735168457031,123.2679443359375,97.99078369140625,95.11650085449219,0.006775044836103916,0.5243197679519653,20.427875518798828,70.25186920166016,0.2709250748157501,0.0,0.0
142,35.25,88.67182922363281,87.30897521972656,116.19849395751953,98.00276184082031,93.72416687011719,0.00674683041870594,0.5226065516471863,20.429508209228516,70.22184753417969,0.4062338173389435,0.0,0.0
143,35.5,88.98213958740234,87.46089935302734,118.87529754638672,98.00555419921875,94.74140167236328,0.006721437443047762,0.5210646390914917,20.43097686767578,70.22184753417969,0.30825480818748474,0.0,0.0
144,35.75,88.95449829101562,87.33201599121094,112.61796569824219,97.99836730957031,94.45816040039062,0.00669858418405056,0.519676923751831,20.43229866027832,70.10173797607422,0.3348343074321747,0.0,0.0
145,36,89.18701171875,87.1508560180664,123.03743743896484,98.00395965576172,95.1115493774414,0.006678015924990177,0.5184279680252075,20.433488845825195,70.10173797607422,0.27262240648269653,0.0,0.0
146,36.25,88.88619995117188,87.50431823730469,117.93875885009766,98.0183334350586,95.14081573486328,0.006643821485340595,0.5173039436340332,20.434558868408203,70.05168914794922,0.27115675806999207,0.0,0.0
147,36.5,89.4313735961914,87.40554809570312,117.16403198242188,98.0163345336914,95.00617980957031,0.006613046396523714,0.5148120522499084,20.436458587646484,70.03167724609375,0.28385859727859497,0.0,0.0
148,36.75,89.30892944335938,87.7628173828125,118.99971008300781,98.01673126220703,95.0849838256836,0.00658534886315465,0.5134798288345337,20.438167572021484,69.95159912109375,0.27634966373443604,0.0,0.0
149,37,89.49354553222656,87.99441528320312,118.2730712890625,98.02152252197266,94.14925384521484,0.006553606130182743,0.5134798288345337,20.439706802368164,69.94158935546875,0.3667938709259033,0.0,0.0
150,37.25,89.32896423339844,87.79458618164062,119.54239654541016,98.03510284423828,94.1024169921875,0.006525037810206413,0.5122808218002319,20.442026138305664,69.95159912109375,0.3725833296775818,0.0,0.0
151,37.5,89.3958511352539,87.83214569091797,119.05695343017578,98.03469848632812,94.4932861328125,0.0064993263222277164,0.5112017393112183,20.444114685058594,69.92157745361328,0.33482488989830017,0.0,0.0
152,37.75,89.16724395751953,88.15509796142578,118.9676513671875,98.04188537597656,95.5785140991211,0.006476185750216246,0.509555459022522,20.445993423461914,69.83149719238281,0.23157304525375366,0.0,0.0
153,38,89.02051544189453,87.97754669189453,121.26052856445312,98.04188537597656,95.00662994384766,0.006455359514802694,0.5080738067626953,20.44768524169922,69.82148742675781,0.28618738055229187,0.0,0.0
154,38.25,89.06307220458984,87.90127563476562,116.01759338378906,98.04987335205078,95.73747253417969,0.006432528141885996,0.5067403316497803,20.449207305908203,69.83149719238281,0.21719230711460114,0.0,0.0
155,38.5,89.5984115600586,88.28854370117188,117.13961029052734,98.06065368652344,94.96790313720703,0.006411979906260967,0.5055401921272278,20.451278686523438,69.82148742675781,0.29163962602615356,0.0,0.0
156,38.75,89.59382629394531,88.06831359863281,120.3682632446289,98.0502700805664,95.60958099365234,0.00639348616823554,0.5038948655128479,20.453142166137695,69.72140502929688,0.22939415276050568,0.0,0.0
157,39,89.46479034423828,88.4849624633789,118.69898223876953,98.0638427734375,95.32769775390625,0.0063768420368433,0.5024141073226929,20.45482063293457,69.73140716552734,0.25752294063568115,0.0,0.0
158,39.25,89.93667602539062,88.36428833007812,118.4814453125,98.06544494628906,94.94493865966797,0.006361862178891897,0.5010814070701599,20.456331253051758,69.76143646240234,0.29428476095199585,0.0,0.0
159,39.5,89.28509521484375,88.46953582763672,114.307861328125,98.07781982421875,94.55992889404297,0.006336121819913387,0.4998819828033447,20.45768928527832,69.73140716552734,0.33241012692451477,0.0,0.0
160,39.75,89.2029800415039,88.89935302734375,118.5570068359375,98.07582092285156,94.79859161376953,0.006312955170869827,0.4982103407382965,20.459848403930664,69.6413345336914,0.30928564071655273,0.0,0.0
161,40,89.60791015625,88.99772644042969,121.69559478759766,98.07222747802734,94.78372955322266,0.006292105186730623,0.4967058598995209,20.4617919921875,69.5812759399414,0.310379296541214,0.0,0.0
162,40.25,89.26508331298828,88.54634094238281,115.32377624511719,98.09738159179688,94.10782623291016,0.006273340433835983,0.4953518211841583,20.46354103088379,69.5512466430664,0.37783944606781006,0.0,0.0
163,40.5,89.49610900878906,89.1998291015625,116.05499267578125,98.08940124511719,94.95304107666016,0.006238077767193317,0.49413320422172546,20.46511459350586,69.51121520996094,0.29573091864585876,0.0,0.0
164,40.75,89.86663818359375,88.79150390625,118.6692123413086,98.09618377685547,95.01653289794922,0.006206341553479433,0.49246591329574585,20.46653175354004,69.45116424560547,0.2902769148349762,0.0,0.0
165,41,90.15572357177734,89.00435638427734,120.6773910522461,98.10256958007812,95.3961410522461,0.006177778821438551,0.490965336561203,20.468040466308594,69.41112518310547,0.254584401845932,0.0,0.0
166,41.25,90.14601135253906,88.84208679199219,118.48678588867188,98.11974334716797,95.33670043945312,0.0061520724557340145,0.4896148145198822,20.469398498535156,69.46117401123047,0.26184985041618347,0.0,0.0
167,41.5,90.41687774658203,89.11446380615234,119.33325958251953,98.11135864257812,95.9698257446289,0.006128936540335417,0.48839935660362244,20.47062110900879,69.41112518310547,0.20083755254745483,0.0,0.0
168,41.75,90.13140106201172,89.42007446289062,119.19205474853516,98.10896301269531,94.73329162597656,0.0060843201354146,0.4873054325580597,20.471721649169922,69.32105255126953,0.318631112575531,0.0,0.0
169,42,89.99421691894531,89.2784652709961,116.53509521484375,98.12173461914062,95.8248291015625,0.006044165231287479,0.4857717454433441,20.47317886352539,69.28101348876953,0.21555985510349274,0.0,0.0
170,42.25,90.45436096191406,89.21356201171875,117.3815689086914,98.13571166992188,95.22953033447266,0.006008025724440813,0.4843914210796356,20.474491119384766,69.31104278564453,0.27356675267219543,0.0,0.0
171,42.5,89.89382934570312,89.61369323730469,117.82807922363281,98.13331604003906,95.67668151855469,0.005975500214844942,0.48314914107322693,20.475671768188477,69.25099182128906,0.23071318864822388,0.0,0.0
172,42.75,90.05400085449219,89.94987487792969,120.6552505493164,98.12772369384766,95.77664184570312,0.005929927341639996,0.48203107714653015,20.476734161376953,69.16090393066406,0.2206924855709076,0.0,0.0
173,43,89.67554473876953,89.69314575195312,119.6828384399414,98.13052368164062,96.2544174194336,0.005888911429792643,0.481024831533432,20.478391647338867,69.1308822631836,0.1756681352853775,0.0,0.0
174,43.25,89.6354751586914,89.82174682617188,119.21571350097656,98.15327453613281,96.70111846923828,0.005851997062563896,0.4796966314315796,20.479883193969727,69.15089416503906,0.13564245402812958,0.0,0.0
175,43.5,90.41354370117188,90.15249633789062,119.21495056152344,98.15926361083984,96.2242431640625,0.0058187744580209255,0.47850126028060913,20.481225967407227,69.1008529663086,0.1811870038509369,0.0,0.0
176,43.75,90.07112121582031,89.90245056152344,122.37109375,98.14928436279297,94.93097686767578,0.005778650287538767,0.4774254262447357,20.48243522644043,69.04080200195312,0.3034001290798187,0.0,0.0
177,44,90.20361328125,90.18307495117188,119.14167785644531,98.15727233886719,95.13856506347656,0.005742538254708052,0.4764571487903595,20.483522415161133,68.98074340820312,0.2842623293399811,0.0,0.0
178,44.25,89.91677856445312,89.88597869873047,119.31723022460938,98.17044830322266,94.58739471435547,0.005710037425160408,0.47533658146858215,20.4847354888916,69.01077270507812,0.33835849165916443,0.0,0.0
179,44.5,90.48809814453125,89.85745239257812,119.5027084350586,98.16206359863281,95.5312271118164,0.005680786911398172,0.47432807087898254,20.48582649230957,68.93070983886719,0.24722447991371155,0.0,0.0
180,44.75,89.98184204101562,90.18716430664062,115.54436492919922,98.15926361083984,95.88201904296875,0.005654461216181517,0.4734204113483429,20.48680877685547,68.89067077636719,0.21361026167869568,0.0,0.0
181,45,90.07818603515625,90.18378448486328,119.77214813232422,98.17643737792969,96.31205749511719,0.005627375561743975,0.4726034998893738,20.487693786621094,68.85063171386719,0.17447732388973236,0.0,0.0
182,45.25,89.82875061035156,90.15728759765625,120.68196868896484,98.18441772460938,97.0447006225586,0.005602998659014702,0.4716099798679352,20.488872528076172,68.85063171386719,0.10625354945659637,0.0,0.0
183,45.5,90.5101089477539,90.69049072265625,117.59452056884766,98.17803192138672,96.26837921142578,0.005581059493124485,0.47071582078933716,20.489933013916016,68.80059051513672,0.17875351011753082,0.0,0.0
184,45.75,90.45996856689453,90.28691101074219,110.3815689086914,98.18681335449219,95.00933074951172,0.005561314057558775,0.4699110686779022,20.490886688232422,68.74053955078125,0.29937106370925903,0.0,0.0
185,46,90.51380920410156,90.44194793701172,117.23272705078125,98.19519805908203,97.1320571899414,0.00554354302585125,0.46918681263923645,20.491744995117188,68.72052001953125,0.09906450659036636,0.0,0.0
186,46.25,90.43887329101562,90.62806701660156,115.11463928222656,98.20637512207031,97.29236602783203,0.005521444138139486,0.4685349762439728,20.492517471313477,68.73052978515625,0.08509283512830734,0.0,0.0
187,46.5,90.32456970214844,90.68828582763672,117.66474151611328,98.21995544433594,95.79105377197266,0.0055015552788972855,0.467374324798584,20.493213653564453,68.68048858642578,0.22787286341190338,0.0,0.0
188,46.75,89.94139862060547,90.3725814819336,117.40904235839844,98.2127685546875,95.79330444335938,0.005483655259013176,0.4663297235965729,20.493839263916016,68.62042999267578,0.22699256241321564,0.0,0.0
189,47,90.7344970703125,90.50863647460938,119.91411590576172,98.21236419677734,96.47551727294922,0.005467545241117477,0.46538957953453064,20.49510383605957,68.57038879394531,0.16237527132034302,0.0,0.0
190,47.25,90.3487548828125,90.48514556884766,114.02544403076172,98.21795654296875,96.46245574951172,0.005453045945614576,0.4645434617996216,20.49624252319336,68.57038879394531,0.1641259789466858,0.0,0.0
191,47.5,90.27824401855469,90.68155670166016,116.36564636230469,98.20797729492188,96.8218002319336,0.0054399967193603516,0.46320223808288574,20.49726676940918,68.50032806396484,0.1293632835149765,0.0,0.0
192,47.75,90.39661407470703,90.8087158203125,119.84083557128906,98.20438385009766,96.4876708984375,0.005428252276033163,0.4619951546192169,20.49818992614746,68.45027923583984,0.16048887372016907,0.0,0.0
193,48,90.49933624267578,90.82491302490234,119.69581604003906,98.21436309814453,96.20532989501953,0.005399378482252359,0.46090877056121826,20.499019622802734,68.42025756835938,0.18808194994926453,0.0,0.0
194,48.25,90.72064208984375,91.19139099121094,119.88434600830078,98.22953796386719,96.30980682373047,0.005373392254114151,0.45993101596832275,20.500385284423828,68.43026733398438,0.17961083352565765,0.0,0.0
