Repository: ulfsri/fsri_materials_database

# Materials and Products Database

## 01_Data

Raw data generated from each apparatus are included here in plain-text format. The data is organized first by material, next by the short name of test apparatus used, and where applicable additional filtering by test settings.

### material.json

Each material directory contains a json file of the same name as the material. This file links the data stored in the repository as well as data and graphs produced by the accompanying scripts (__02_Scripts__) to the respective landing page for the material on the front-end website.

File: 01_Data/FRP_Panel/Cone/FRP_Panel_HRRPUA_25.csv
Time after Ignition,FRP_Panel_R1,FRP_Panel_R2,FRP_Panel_R3,Mean,Std. Dev.
0.0,0.6,1.2,4.8,2.2,2.3
0.25,0.9,2.1,6.0,3.0,2.7
0.5,1.1,2.9,7.1,3.7,3.1
0.75,2.0,3.6,8.1,4.6,3.2
1.0,2.8,5.7,10.3,6.3,3.8
1.25,3.6,7.5,12.7,8.0,4.6
1.5,4.2,9.3,14.5,9.3,5.2
1.75,4.8,11.0,16.2,10.7,5.7
2.0,5.3,11.9,17.9,11.7,6.3
2.25,6.9,15.0,19.3,13.7,6.3
2.5,8.3,17.6,20.5,15.5,6.4
2.75,9.4,19.7,24.3,17.8,7.6
3.0,10.7,22.3,28.3,20.4,9.0
3.25,13.3,25.8,31.3,23.5,9.3
3.5,16.1,29.3,34.4,26.6,9.5
3.75,18.2,32.3,36.6,29.0,9.6
4.0,20.4,35.3,41.0,32.2,10.6
4.25,25.3,37.2,44.5,35.7,9.7
4.5,29.5,42.2,48.6,40.1,9.7
4.75,33.0,46.5,51.2,43.6,9.4
5.0,36.7,50.7,57.4,48.3,10.5
5.25,42.8,53.0,62.7,52.9,10.0
5.5,47.8,55.9,67.8,57.2,10.1
5.75,53.1,62.1,72.7,62.7,9.8
6.0,58.1,67.0,75.5,66.9,8.7
6.25,64.3,71.3,83.0,72.9,9.4
6.5,68.9,75.1,89.7,77.9,10.7
6.75,74.5,79.7,94.2,82.8,10.2
7.0,78.5,82.1,100.7,87.1,11.9
7.25,83.6,88.9,106.5,93.0,12.0
7.5,90.3,93.6,109.1,97.7,10.1
7.75,94.4,99.0,118.1,103.8,12.6
8.0,99.0,102.8,124.9,108.9,14.0
8.25,104.0,110.1,128.6,114.2,12.8
8.5,108.7,118.4,137.9,121.7,14.8
8.75,112.5,121.5,145.8,126.6,17.2
9.0,120.0,127.0,154.3,133.8,18.1
9.25,125.3,132.8,160.7,139.6,18.6
9.5,130.1,138.1,167.6,145.3,19.7
9.75,135.5,145.3,178.9,153.2,22.8
10.0,147.5,151.1,189.5,162.7,23.3
10.25,145.4,160.3,195.3,167.0,25.6
10.5,150.9,169.3,203.3,174.5,26.5
10.75,157.3,175.8,218.0,183.7,31.1
11.0,159.7,183.3,220.4,187.8,30.6
11.25,168.8,190.4,238.5,199.2,35.7
11.5,180.9,197.6,238.9,205.8,29.9
11.75,184.1,200.7,254.4,213.1,36.7
12.0,188.8,213.7,258.7,220.4,35.4
12.25,196.2,219.9,267.4,227.8,36.3
12.5,206.9,223.2,280.4,236.9,38.6
12.75,216.5,233.1,280.6,243.4,33.3
13.0,221.7,246.2,292.0,253.3,35.7
13.25,235.1,253.4,306.9,265.1,37.3
13.5,245.3,260.4,310.0,271.9,33.8
13.75,251.4,272.2,314.8,279.5,32.3
14.0,263.3,276.8,329.5,289.8,35.0
14.25,272.4,290.9,332.9,298.7,31.0
14.5,279.6,295.3,339.6,304.8,31.1
14.75,284.9,298.4,344.8,309.4,31.5
15.0,292.0,321.3,355.2,322.8,31.7
15.25,303.9,332.3,368.5,334.9,32.4
15.5,310.8,343.1,374.2,342.7,31.7
15.75,322.7,355.7,389.5,355.9,33.4
16.0,332.2,353.7,378.8,354.9,23.4
16.25,336.7,368.2,396.0,367.0,29.7
16.5,348.8,392.3,427.5,389.5,39.4
16.75,353.3,399.2,417.7,390.1,33.2
17.0,357.3,416.8,426.3,400.1,37.4
17.25,364.4,430.4,434.6,409.8,39.4
17.5,372.2,437.0,459.5,422.9,45.3
17.75,387.1,445.1,462.3,431.5,39.4
18.0,395.2,462.4,481.5,446.4,45.3
18.25,403.5,465.5,477.4,448.8,39.7
18.5,404.1,488.3,484.8,459.1,47.6
18.75,421.2,503.8,505.2,476.7,48.1
19.0,437.2,504.5,512.6,484.8,41.4
19.25,447.1,508.5,509.2,488.3,35.7
19.5,455.9,525.3,541.1,507.4,45.4
19.75,475.6,536.6,517.3,509.9,31.2
20.0,470.2,563.0,523.8,519.0,46.6
20.25,491.6,568.3,549.3,536.4,40.0
20.5,515.6,559.3,536.9,537.2,21.9
20.75,519.5,586.8,550.9,552.4,33.6
21.0,519.3,612.0,567.7,566.3,46.4
21.25,520.0,596.7,577.5,564.7,39.9
21.5,532.4,610.7,580.7,574.6,39.5
21.75,535.0,641.5,578.9,585.1,53.6
22.0,549.6,644.2,587.0,593.6,47.7
22.25,570.9,631.0,586.4,596.1,31.2
22.5,557.4,645.4,590.1,597.6,44.5
22.75,563.0,664.0,611.9,612.9,50.5
23.0,575.6,691.2,615.6,627.5,58.7
23.25,576.2,682.6,649.6,636.1,54.4
23.5,580.3,681.9,621.1,627.8,51.1
23.75,592.6,676.8,632.7,634.0,42.1
24.0,581.4,711.0,635.4,642.6,65.1
24.25,610.5,679.9,680.2,656.9,40.1
24.5,610.2,704.6,664.0,659.6,47.3
24.75,611.2,716.8,665.1,664.4,52.8
25.0,614.2,721.7,686.6,674.2,54.8
25.25,619.4,715.1,680.4,671.7,48.5
25.5,616.7,699.6,687.9,668.1,44.9
25.75,622.9,695.4,682.8,667.0,38.7
26.0,620.3,713.1,690.8,674.7,48.4
26.25,637.3,736.6,712.6,695.5,51.8
26.5,621.4,721.4,724.2,689.0,58.6
26.75,661.4,726.5,711.2,699.7,34.1
27.0,657.9,703.7,718.2,693.3,31.5
27.25,657.9,704.4,722.8,695.0,33.5
27.5,673.0,751.7,733.5,719.4,41.2
27.75,682.2,740.8,708.8,710.6,29.3
28.0,649.3,720.0,736.2,701.8,46.2
28.25,668.5,729.2,716.4,704.7,32.0
28.5,666.0,727.3,707.2,700.1,31.3
28.75,683.5,754.0,728.9,722.1,35.7
29.0,674.3,744.0,739.1,719.1,38.9
29.25,653.5,743.1,736.7,711.1,50.0
29.5,678.8,751.4,767.8,732.7,47.3
29.75,679.2,710.4,740.9,710.2,30.8
30.0,707.6,731.4,761.3,733.4,26.9
30.25,655.2,717.3,748.7,707.1,47.6
30.5,672.4,728.1,762.3,720.9,45.4
30.75,687.2,724.9,762.8,725.0,37.8
31.0,682.0,728.3,728.1,712.8,26.7
31.25,667.2,734.4,750.6,717.4,44.2
31.5,684.8,721.5,758.1,721.5,36.7
31.75,671.8,730.3,760.2,720.8,45.0
32.0,699.0,741.1,748.7,729.6,26.8
32.25,673.7,734.5,752.1,720.1,41.1
32.5,679.6,729.2,764.4,724.4,42.6
32.75,676.9,737.2,732.9,715.7,33.6
33.0,681.1,734.9,740.4,718.8,32.8
33.25,666.6,738.9,786.0,730.5,60.1
33.5,676.1,735.9,761.7,724.5,43.9
33.75,665.3,755.3,720.8,713.8,45.4
34.0,676.6,719.6,744.5,713.6,34.4
34.25,669.1,761.8,733.9,721.6,47.6
34.5,688.6,738.2,768.2,731.7,40.2
34.75,684.8,718.9,779.3,727.7,47.9
35.0,682.9,679.4,769.9,710.7,51.3
35.25,672.1,726.0,739.8,712.6,35.8
35.5,657.0,718.4,752.7,709.4,48.5
35.75,670.0,700.6,747.9,706.2,39.2
36.0,665.1,692.9,753.9,704.0,45.5
36.25,682.5,723.8,749.7,718.7,33.9
36.5,669.2,699.7,758.3,709.1,45.3
36.75,668.4,722.8,755.8,715.7,44.2
37.0,644.5,719.1,752.7,705.4,55.4
37.25,677.5,728.7,736.1,714.1,31.9
37.5,669.2,729.5,768.5,722.4,50.0
37.75,658.8,737.1,729.4,708.5,43.2
38.0,678.3,699.3,753.4,710.3,38.8
38.25,681.4,687.7,730.6,699.9,26.8
38.5,645.3,702.5,778.7,708.8,66.9
38.75,680.1,714.5,734.7,709.7,27.6
39.0,644.9,721.1,733.2,699.7,47.9
39.25,659.7,701.0,730.2,697.0,35.4
39.5,667.7,700.6,747.7,705.3,40.2
39.75,658.5,722.0,738.6,706.4,42.3
40.0,656.5,704.1,741.9,700.8,42.8
40.25,652.0,708.0,768.3,709.5,58.2
40.5,663.8,715.4,726.7,702.0,33.6
40.75,650.4,714.2,741.8,702.1,46.9
41.0,661.8,719.3,723.4,701.5,34.4
41.25,651.3,688.6,739.8,693.2,44.4
41.5,638.0,719.6,719.2,692.2,47.0
41.75,637.9,693.0,716.8,682.6,40.4
42.0,654.5,706.6,727.2,696.1,37.4
42.25,658.0,733.1,750.9,714.0,49.3
42.5,628.1,693.4,736.0,685.9,54.3
42.75,661.3,695.1,739.9,698.8,39.4
43.0,663.3,693.6,720.7,692.5,28.7
43.25,656.9,709.8,743.5,703.4,43.7
43.5,651.1,710.1,711.2,690.8,34.4
43.75,632.2,678.7,714.4,675.1,41.2
44.0,654.7,694.7,736.4,695.3,40.9
44.25,630.9,668.5,729.1,676.2,49.6
44.5,630.1,700.6,727.9,686.2,50.5
44.75,639.3,716.9,731.6,695.9,49.6
45.0,639.9,690.0,721.3,683.7,41.1
45.25,648.1,658.7,717.6,674.8,37.4
45.5,672.8,686.9,701.1,686.9,14.1
45.75,643.0,691.5,682.7,672.4,25.8
46.0,629.5,697.3,724.6,683.8,48.9
46.25,638.3,706.6,711.8,685.6,41.0
46.5,645.1,691.7,692.2,676.3,27.0
46.75,638.5,680.5,709.7,676.2,35.8
47.0,636.5,691.8,674.9,667.8,28.3
47.25,650.6,710.9,682.5,681.4,30.2
47.5,653.9,702.6,706.8,687.8,29.4
47.75,668.2,689.1,699.2,685.5,15.8
48.0,628.9,685.9,698.6,671.1,37.1
48.25,651.7,691.9,678.5,674.0,20.5
48.5,635.1,695.5,703.2,677.9,37.3
48.75,652.8,661.5,683.1,665.8,15.6
49.0,639.1,677.5,689.3,668.6,26.2
49.25,619.5,654.2,684.6,652.7,32.6
49.5,640.1,667.3,678.2,661.9,19.6
49.75,657.6,665.5,662.2,661.8,4.0
50.0,626.9,690.9,682.1,666.6,34.7
50.25,622.2,667.2,672.9,654.1,27.7
50.5,632.9,654.3,679.9,655.7,23.5
50.75,612.8,663.6,678.0,651.5,34.3
51.0,615.4,661.2,677.5,651.3,32.2
51.25,622.0,668.7,683.3,658.0,32.1
51.5,619.1,661.6,679.7,653.5,31.1
51.75,635.2,673.2,647.1,651.9,19.4
52.0,605.0,653.1,672.2,643.4,34.6
52.25,616.2,673.3,664.0,651.2,30.7
52.5,599.1,653.6,663.3,638.6,34.6
52.75,618.0,656.5,655.4,643.3,21.9
53.0,606.7,646.9,654.9,636.2,25.8
53.25,603.5,636.9,655.6,632.0,26.4
53.5,604.5,656.2,643.1,634.6,26.9
53.75,614.0,663.4,649.9,642.4,25.5
54.0,604.1,647.4,634.9,628.8,22.3
54.25,603.9,669.4,640.1,637.8,32.8
54.5,584.7,653.4,629.3,622.5,34.9
54.75,576.4,630.2,632.9,613.2,31.9
55.0,583.8,645.3,625.4,618.2,31.4
55.25,583.8,622.0,617.4,607.8,20.9
55.5,583.9,646.5,619.4,616.6,31.4
55.75,596.9,628.6,606.8,610.8,16.2
56.0,561.3,629.5,619.2,603.3,36.7
56.25,588.4,634.8,609.9,611.0,23.2
56.5,581.4,612.3,612.8,602.2,18.0
56.75,567.7,614.6,605.3,595.9,24.8
57.0,571.6,614.1,598.7,594.8,21.5
57.25,554.0,614.8,619.6,596.1,36.6
57.5,566.5,599.2,605.0,590.2,20.7
57.75,567.2,594.1,588.9,583.4,14.3
58.0,555.4,592.3,606.2,584.7,26.2
58.25,543.7,604.3,581.6,576.5,30.6
58.5,558.6,610.6,583.3,584.2,26.0
58.75,545.8,588.1,568.4,567.4,21.2
59.0,545.5,580.2,568.0,564.6,17.6
59.25,538.2,578.8,576.5,564.5,22.8
59.5,556.0,563.8,554.2,558.0,5.1
59.75,547.0,577.2,554.5,559.6,15.7
60.0,550.8,557.8,552.2,553.6,3.7
60.25,541.7,560.3,539.2,547.1,11.5
60.5,530.7,555.1,552.3,546.0,13.4
60.75,539.6,562.1,539.3,547.0,13.1
61.0,527.0,538.4,545.9,537.1,9.5
61.25,526.7,533.7,523.2,527.9,5.3
61.5,521.7,554.5,527.3,534.5,17.5
61.75,529.9,540.2,527.4,532.5,6.8
62.0,510.6,526.7,536.6,524.6,13.1
62.25,515.5,513.0,516.0,514.9,1.6
62.5,509.1,532.9,530.0,524.0,13.0
62.75,506.8,520.4,505.3,510.8,8.3
63.0,498.7,515.2,509.8,507.9,8.4
63.25,485.1,519.6,499.6,501.5,17.3
63.5,487.1,509.4,509.5,502.0,12.9
63.75,504.8,507.6,499.9,504.1,3.9
64.0,480.1,498.1,498.7,492.3,10.5
64.25,489.9,493.2,487.4,490.2,2.9
64.5,484.8,491.3,486.9,487.6,3.3
64.75,482.0,481.9,476.7,480.2,3.0
65.0,482.2,472.0,477.2,477.1,5.1
65.25,491.3,472.3,478.9,480.9,9.6
65.5,475.4,462.1,477.3,471.6,8.3
65.75,463.9,465.6,464.5,464.7,0.8
66.0,475.4,461.1,453.5,463.4,11.1
66.25,466.9,454.6,452.1,457.9,7.9
66.5,462.7,451.4,450.0,454.7,6.9
66.75,459.3,435.5,447.3,447.4,11.9
67.0,459.4,431.1,440.5,443.7,14.4
67.25,450.7,438.5,441.0,443.4,6.5
67.5,456.3,435.3,423.8,438.4,16.5
67.75,462.8,426.9,431.3,440.4,19.6
68.0,440.0,424.9,427.6,430.8,8.1
68.25,445.5,412.6,418.1,425.4,17.6
68.5,446.6,415.0,419.8,427.1,17.0
68.75,440.5,407.3,400.5,416.1,21.4
69.0,427.6,409.4,405.6,414.2,11.7
69.25,421.6,399.6,406.3,409.2,11.3
69.5,434.6,398.6,401.5,411.5,20.0
69.75,433.7,388.4,411.3,411.1,22.7
70.0,428.7,380.9,390.9,400.1,25.2
70.25,422.5,377.6,385.3,395.1,24.0
70.5,415.9,370.6,384.1,390.2,23.3
70.75,410.9,360.2,374.9,382.0,26.1
71.0,413.5,366.8,378.6,386.3,24.3
71.25,414.1,358.2,372.2,381.5,29.1
71.5,401.3,348.6,363.1,371.0,27.2
71.75,416.1,349.2,367.8,377.7,34.5
72.0,403.9,337.5,363.7,368.4,33.5
72.25,401.5,336.3,362.0,366.6,32.8
72.5,400.8,326.9,349.0,358.9,37.9
72.75,398.9,327.7,348.4,358.3,36.6
73.0,394.1,320.2,345.7,353.3,37.5
73.25,392.2,321.4,332.5,348.7,38.0
73.5,375.8,314.6,337.7,342.7,30.9
73.75,382.7,310.3,332.8,341.9,37.0
74.0,376.5,308.6,326.5,337.2,35.2
74.25,369.5,304.0,312.9,328.8,35.5
74.5,366.1,295.6,322.1,328.0,35.6
74.75,365.6,290.4,312.9,323.0,38.6
75.0,364.6,288.3,308.2,320.4,39.6
75.25,357.7,282.0,307.1,315.6,38.6
75.5,349.4,280.6,297.6,309.2,35.9
75.75,339.6,276.9,292.9,303.1,32.6
76.0,339.8,275.8,289.3,301.6,33.7
76.25,332.0,277.4,288.7,299.4,28.8
76.5,332.7,269.5,289.7,297.3,32.3
76.75,326.1,268.7,285.5,293.4,29.5
77.0,329.2,268.7,279.8,292.5,32.2
77.25,324.1,260.4,274.1,286.2,33.5
77.5,320.1,256.1,272.0,282.7,33.3
77.75,312.0,256.0,266.4,278.1,29.8
78.0,314.6,246.1,259.8,273.5,36.2
78.25,310.4,250.3,255.6,272.1,33.3
78.5,312.2,248.2,250.5,270.3,36.3
78.75,306.2,241.0,250.6,265.9,35.2
79.0,299.7,236.9,242.6,259.7,34.8
79.25,302.9,231.8,241.0,258.6,38.7
79.5,296.0,226.3,232.8,251.7,38.5
79.75,293.3,221.2,230.6,248.3,39.2
80.0,293.1,221.5,225.9,246.8,40.1
80.25,291.0,214.3,221.2,242.2,42.4
80.5,282.5,212.9,218.4,237.9,38.7
80.75,283.2,210.3,212.4,235.3,41.5
81.0,279.7,205.9,207.6,231.1,42.1
81.25,278.3,196.4,205.2,226.6,45.0
81.5,275.4,194.4,201.2,223.7,45.0
81.75,270.0,191.7,196.6,219.4,43.9
82.0,265.0,186.1,193.6,214.9,43.5
82.25,262.8,181.9,188.0,210.9,45.1
82.5,260.6,178.5,188.2,209.1,44.8
82.75,254.8,177.7,183.8,205.4,42.9
83.0,250.6,173.9,179.0,201.2,42.9
83.25,243.9,169.7,179.3,197.6,40.4
83.5,244.6,166.6,175.2,195.5,42.8
83.75,241.1,161.5,173.5,192.0,42.9
84.0,234.8,160.2,170.6,188.5,40.4
84.25,233.4,157.8,167.2,186.1,41.2
84.5,233.1,150.9,164.1,182.7,44.1
84.75,230.8,148.2,160.5,179.8,44.5
85.0,227.6,145.9,158.1,177.2,44.1
85.25,225.2,142.9,158.4,175.5,43.7
85.5,222.0,138.8,155.3,172.0,44.0
85.75,219.2,135.9,150.2,168.4,44.5
86.0,216.7,133.2,149.9,166.6,44.2
86.25,217.0,133.0,147.3,165.8,45.0
86.5,211.5,126.2,143.1,160.3,45.2
86.75,213.2,123.6,138.4,158.4,48.0
87.0,209.0,123.8,138.3,157.0,45.5
87.25,207.2,118.1,133.6,153.0,47.6
87.5,201.1,117.7,133.8,150.9,44.2
87.75,199.1,113.2,130.3,147.5,45.5
88.0,197.5,112.4,128.6,146.1,45.2
88.25,194.8,109.9,125.0,143.2,45.3
88.5,193.9,107.3,124.8,142.0,45.8
88.75,189.3,104.2,121.8,138.5,44.9
89.0,186.3,101.9,119.7,136.0,44.5
89.25,186.8,100.3,116.2,134.4,46.1
89.5,184.3,98.1,115.3,132.6,45.6
89.75,177.8,96.5,114.5,129.6,42.7
90.0,176.2,91.9,111.2,126.4,44.1
90.25,173.4,90.7,109.0,124.4,43.5
90.5,171.7,89.4,107.7,122.9,43.2
90.75,169.8,86.6,105.5,120.6,43.6
91.0,163.9,85.5,103.8,117.7,41.0
91.25,163.4,82.5,101.8,115.9,42.3
91.5,159.0,80.2,98.6,112.6,41.2
91.75,157.8,78.5,96.1,110.8,41.7
92.0,155.3,77.2,94.7,109.1,41.0
92.25,153.0,74.7,91.8,106.5,41.2
92.5,151.6,72.7,90.8,105.0,41.3
92.75,148.4,71.4,88.3,102.7,40.5
93.0,146.6,68.9,87.9,101.1,40.5
93.25,145.6,67.4,85.1,99.4,41.0
93.5,144.5,66.6,82.3,97.8,41.2
93.75,143.0,65.3,80.9,96.4,41.1
94.0,136.6,64.4,78.1,93.0,38.4
94.25,136.5,63.4,76.6,92.1,39.0
94.5,133.2,62.4,73.7,89.8,38.0
94.75,131.9,60.9,72.6,88.5,38.0
95.0,129.8,59.1,71.0,86.6,37.9
95.25,127.4,58.1,69.3,84.9,37.2
95.5,123.3,56.2,68.7,82.7,35.7
95.75,124.1,55.0,68.4,82.5,36.6
96.0,119.5,54.0,65.8,79.8,34.9
96.25,115.9,53.0,65.1,78.0,33.4
96.5,113.0,52.0,63.3,76.1,32.5
96.75,111.0,51.4,62.1,74.8,31.8
97.0,106.6,50.1,62.6,73.1,29.7
97.25,104.1,49.4,60.3,71.2,28.9
97.5,100.6,48.8,59.3,69.6,27.4
97.75,99.0,47.7,58.4,68.4,27.1
98.0,96.3,46.7,56.3,66.4,26.3
98.25,93.6,45.8,56.5,65.3,25.1
98.5,90.2,44.8,55.3,63.4,23.8
98.75,87.1,44.0,55.0,62.0,22.4
99.0,85.3,43.6,53.1,60.7,21.8
99.25,83.9,,52.5,68.2,22.2
99.5,81.5,,51.3,66.4,21.4
99.75,78.4,,50.0,64.2,20.1
100.0,75.9,,49.5,62.7,18.7
100.25,73.2,,48.2,60.7,17.7
100.5,72.5,,47.9,60.2,17.4
100.75,69.7,,46.2,57.9,16.6
101.0,67.1,,45.7,56.4,15.1
101.25,66.3,,44.8,55.6,15.2
101.5,63.8,,44.6,54.2,13.6
101.75,62.5,,43.3,52.9,13.6
102.0,60.2,,42.8,51.5,12.3
102.25,58.9,,42.5,50.7,11.6
102.5,57.8,,41.8,49.8,11.3
102.75,55.2,,,55.2,
103.0,54.5,,,54.5,
103.25,53.1,,,53.1,
103.5,52.0,,,52.0,

File: 01_Data/FRP_Panel/Cone/FRP_Panel_HRRPUA_50.csv
Names,FRP_Panel_R1,FRP_Panel_R2,FRP_Panel_R3,FRP_Panel_R4,Mean,Std. Dev.
120,4.8,,,,4.8,
121,7.0,,,,7.0,
122,8.9,,,,8.9,
123,10.8,,,10.5,10.6,0.2
124,12.1,,,12.4,12.3,0.2
125,13.5,,,18.2,15.8,3.3
126,17.4,,,28.4,22.9,7.8
127,21.8,,12.6,28.2,20.9,7.8
128,25.1,,15.4,32.7,24.4,8.7
129,27.6,,18.2,35.7,27.2,8.8
130,30.9,,20.4,39.0,30.1,9.3
131,37.0,12.8,26.3,47.2,30.8,14.8
132,42.7,15.7,31.4,54.2,36.0,16.4
133,48.2,18.0,36.4,62.2,41.2,18.7
134,53.2,20.2,40.3,67.1,45.2,19.9
135,62.6,28.5,44.6,79.5,53.8,22.1
136,69.3,36.0,47.1,89.3,60.4,23.7
137,78.0,42.5,51.0,101.1,68.1,26.7
138,84.5,47.9,57.5,109.8,74.9,27.9
139,89.3,58.7,64.3,116.6,82.2,26.5
140,95.9,69.0,73.6,128.9,91.9,27.3
141,105.4,77.7,77.1,141.2,100.4,30.3
142,116.7,85.3,80.8,151.4,108.6,32.8
143,125.4,97.7,90.5,161.6,118.8,32.2
144,136.4,109.3,97.9,181.5,131.3,37.2
145,147.3,117.7,106.4,195.9,141.8,40.0
146,158.0,125.3,114.7,206.2,151.1,41.1
147,165.5,134.6,131.8,220.4,163.1,41.1
148,176.7,143.4,141.5,242.5,176.0,47.2
149,187.0,155.5,153.8,255.1,187.8,47.3
150,201.8,162.6,167.0,274.9,201.6,52.0
151,209.9,176.6,182.0,287.3,213.9,51.0
152,214.8,182.4,202.0,309.5,227.2,56.5
153,229.6,189.2,194.8,320.4,233.5,60.6
154,233.8,202.1,213.8,329.4,244.8,57.9
155,244.3,217.4,251.3,358.9,268.0,62.4
156,259.1,217.6,244.2,353.2,268.5,59.0
157,261.7,234.2,271.4,364.7,283.0,56.7
158,275.6,243.1,282.0,376.8,294.4,57.5
159,285.5,260.4,307.7,379.5,308.3,51.3
160,296.0,272.3,315.6,382.5,316.6,47.3
161,309.8,281.4,322.8,421.6,333.9,61.0
162,317.5,306.3,346.4,419.7,347.5,51.0
163,334.0,317.5,368.2,441.0,365.2,54.8
164,346.3,326.7,373.6,428.4,368.8,44.2
165,362.9,339.0,397.1,445.4,386.1,46.2
166,374.5,365.6,398.8,461.2,400.0,43.1
167,388.2,380.9,422.6,482.4,418.5,46.3
168,395.4,388.9,428.9,495.3,427.1,48.7
169,412.3,407.6,461.1,502.8,445.9,45.0
170,418.5,417.0,464.0,521.2,455.2,49.1
171,433.4,448.7,479.8,541.2,475.8,47.7
172,446.7,444.5,479.8,549.4,480.1,48.9
173,470.7,443.6,515.2,569.7,499.8,55.1
174,478.6,476.5,501.4,568.0,506.1,42.8
175,474.1,476.6,541.4,592.4,521.1,56.8
176,499.9,479.3,542.8,584.7,526.7,46.9
177,510.9,522.9,564.9,603.8,550.6,42.3
178,533.6,527.7,595.7,618.4,568.8,45.1
179,529.7,530.0,584.3,645.4,572.3,55.0
180,543.2,550.5,592.9,644.6,582.8,46.7
181,548.9,532.2,594.2,653.2,582.1,54.1
182,552.9,558.2,591.5,661.9,591.1,50.2
183,541.5,578.8,595.9,662.6,594.7,50.6
184,542.9,589.7,619.2,702.8,613.6,67.2
185,570.3,583.0,617.0,703.6,618.5,60.0
186,593.9,596.3,642.9,701.8,633.7,50.7
187,595.1,601.2,625.3,687.8,627.3,42.3
188,586.9,599.9,628.1,706.3,630.3,53.5
189,616.1,609.4,654.2,699.9,644.9,41.6
190,612.5,601.6,657.0,705.3,644.1,47.3
191,592.9,634.0,668.6,734.0,657.4,59.7
192,617.1,617.5,676.6,713.5,656.2,47.4
193,636.2,647.0,651.1,733.3,666.9,44.7
194,646.4,634.9,671.8,741.7,673.7,47.9
195,604.3,650.1,674.5,728.9,664.4,51.9
196,650.8,660.0,689.7,736.3,684.2,38.5
197,637.6,638.9,680.9,761.6,679.7,58.2
198,625.1,650.5,705.2,752.2,683.3,56.8
199,642.1,664.7,689.9,747.9,686.2,45.6
200,649.1,659.1,700.2,743.4,687.9,43.1
201,652.0,666.2,690.7,765.5,693.6,50.5
202,692.6,666.8,726.8,751.8,709.5,37.4
203,684.7,669.5,729.5,789.9,718.4,54.0
204,667.8,681.3,697.6,748.8,698.9,35.4
205,671.4,677.1,748.2,783.2,720.0,54.7
206,652.1,703.3,744.8,777.6,719.4,54.2
207,653.3,696.2,736.1,805.1,722.7,64.5
208,664.1,688.4,715.2,780.3,712.0,50.1
209,662.1,686.9,697.7,769.8,704.1,46.2
210,679.1,694.2,718.7,792.2,721.1,50.1
211,672.4,708.2,727.6,797.1,726.3,52.4
212,674.3,700.0,714.6,785.0,718.5,47.4
213,698.2,711.0,739.8,797.4,736.6,44.1
214,661.0,689.9,744.5,834.3,732.4,76.3
215,679.8,679.2,741.8,811.5,728.1,62.9
216,679.8,701.6,723.9,799.7,726.3,52.2
217,689.7,735.7,717.6,830.6,743.4,61.1
218,683.0,709.5,734.5,791.3,729.6,46.2
219,691.5,716.3,755.0,833.5,749.1,62.1
220,691.0,720.0,720.3,862.0,748.3,77.0
221,675.7,733.5,757.1,802.8,742.3,52.9
222,664.9,723.9,747.5,824.1,740.1,65.9
223,681.1,718.7,763.8,862.6,756.6,78.4
224,706.1,743.8,730.1,829.3,752.3,53.7
225,692.8,748.0,744.7,831.8,754.3,57.5
226,725.0,726.9,716.2,844.6,753.2,61.1
227,676.7,761.1,739.7,840.7,754.6,67.7
228,715.4,728.5,750.0,866.7,765.2,69.2
229,721.9,748.0,745.7,855.0,767.7,59.4
230,711.3,737.9,761.9,873.1,771.1,71.1
231,713.3,752.2,757.8,882.6,776.5,73.5
232,719.2,753.2,735.6,864.1,768.0,65.5
233,707.6,754.2,772.3,882.2,779.1,74.0
234,695.4,749.8,768.8,880.7,773.7,77.8
235,724.9,763.0,744.2,924.6,789.2,91.6
236,689.1,750.6,809.3,868.8,779.5,77.2
237,713.5,756.5,735.3,939.7,786.3,103.8
238,722.2,738.3,759.5,844.7,766.2,54.5
239,718.7,737.0,773.1,879.9,777.2,72.1
240,726.9,781.9,776.8,872.2,789.5,60.5
241,716.0,748.9,794.7,892.4,788.0,76.7
242,719.1,751.3,774.9,907.9,788.3,83.0
243,703.9,767.4,774.0,920.3,791.4,91.6
244,748.5,773.0,764.5,919.6,801.4,79.5
245,733.4,790.1,785.9,935.3,811.2,86.7
246,735.0,753.1,758.4,891.6,784.5,72.1
247,741.8,755.4,790.7,901.4,797.3,72.3
248,741.2,758.5,808.0,897.8,801.4,70.3
249,741.3,796.2,802.5,939.6,819.9,84.4
250,732.4,763.0,808.0,913.2,804.1,79.1
251,729.2,822.7,795.7,915.4,815.7,77.2
252,764.2,815.3,817.0,877.5,818.5,46.3
253,749.5,770.8,799.4,859.2,794.7,47.6
254,748.8,796.9,854.5,903.9,826.1,67.5
255,753.2,780.7,842.6,899.7,819.1,65.5
256,724.8,803.3,842.3,924.7,823.8,83.2
257,753.4,826.3,836.1,912.8,832.1,65.2
258,732.3,807.5,807.3,924.9,818.0,79.6
259,726.9,818.3,827.6,943.3,829.0,88.7
260,737.9,795.3,823.9,887.8,811.2,62.3
261,736.2,802.7,888.2,943.2,842.6,91.5
262,754.1,838.1,813.6,932.3,834.5,74.1
263,732.5,813.3,810.3,909.6,816.4,72.5
264,750.8,797.3,852.3,925.9,831.6,75.3
265,760.4,859.1,870.8,944.3,858.7,75.6
266,732.0,811.5,838.6,935.1,829.3,83.8
267,732.2,861.5,863.2,888.3,836.3,70.4
268,744.4,829.4,832.1,919.9,831.5,71.7
269,753.0,848.8,835.9,925.6,840.8,70.7
270,729.6,832.0,840.9,960.7,840.8,94.6
271,754.0,840.8,865.7,937.4,849.5,75.7
272,732.6,866.0,853.7,918.8,842.8,78.7
273,743.0,847.5,830.5,928.8,837.4,76.2
274,759.5,830.6,864.1,931.9,846.5,71.7
275,713.8,841.5,825.2,946.9,831.8,95.4
276,712.7,846.4,834.4,928.8,830.6,89.1
277,754.4,836.3,848.8,902.0,835.4,61.0
278,737.7,870.2,856.3,956.8,855.2,90.1
279,738.0,872.1,874.5,908.2,848.2,75.3
280,754.9,841.9,847.0,917.3,840.3,66.5
281,755.3,847.9,866.2,921.5,847.7,69.1
282,750.2,861.0,807.5,941.4,840.0,81.3
283,750.0,898.3,855.8,921.1,856.3,75.9
284,718.5,835.0,854.6,970.5,844.7,103.2
285,725.7,876.4,884.2,919.2,851.4,85.8
286,706.3,827.5,836.5,940.8,827.8,95.9
287,742.3,839.9,878.8,898.4,839.9,69.4
288,752.7,850.3,888.1,891.6,845.7,64.7
289,726.5,860.6,871.6,916.4,843.8,81.8
290,738.4,845.8,852.5,892.0,832.2,65.8
291,739.5,844.8,884.0,940.5,852.2,84.8
292,719.1,899.4,860.9,912.4,848.0,88.7
293,737.6,837.4,851.5,940.0,841.6,82.9
294,704.0,838.1,848.5,928.5,829.8,93.1
295,716.8,853.3,858.7,915.3,836.0,84.3
296,740.7,867.9,868.0,948.2,856.2,85.8
297,699.7,835.7,827.3,925.5,822.1,92.9
298,728.9,895.4,873.6,895.3,848.3,80.3
299,703.1,867.5,860.6,910.7,835.5,91.0
300,723.8,866.9,846.1,908.6,836.4,79.4
301,707.9,866.1,829.8,924.5,832.1,91.5
302,719.8,840.2,859.7,889.3,827.2,74.4
303,698.2,863.2,863.0,885.1,827.4,86.7
304,692.5,836.2,865.8,873.9,817.1,84.6
305,709.4,826.5,838.2,887.8,815.5,75.5
306,717.4,823.1,847.6,861.0,812.3,65.2
307,718.3,843.9,859.0,871.4,823.1,70.8
308,691.2,842.6,846.9,850.4,807.8,77.8
309,692.7,840.4,842.1,864.9,810.0,79.0
310,706.8,840.6,855.1,860.4,815.7,73.1
311,707.3,843.4,863.6,872.1,821.6,77.1
312,718.6,822.3,834.7,872.5,812.0,65.8
313,678.2,882.2,827.1,844.0,807.9,89.5
314,682.4,836.5,822.5,846.0,796.8,76.9
315,696.6,807.8,811.2,815.4,782.8,57.5
316,705.5,830.4,835.6,785.7,789.3,60.2
317,695.0,818.5,825.0,843.8,795.6,67.9
318,679.4,829.9,818.6,797.5,781.3,69.3
319,695.3,829.2,804.3,793.5,780.6,58.8
320,654.8,843.0,815.2,772.4,771.4,82.9
321,693.8,804.1,817.7,796.0,777.9,56.8
322,664.5,835.4,830.4,758.0,772.1,80.0
323,657.7,815.4,796.6,792.1,765.5,72.5
324,664.5,803.1,807.2,741.1,754.0,66.9
325,668.1,830.0,812.8,764.5,768.8,72.7
326,672.0,816.3,790.1,731.9,752.6,64.3
327,659.5,792.7,803.7,737.4,748.3,65.9
328,668.4,838.8,813.1,746.0,766.6,76.2
329,652.4,792.3,783.3,714.5,735.6,65.5
330,648.1,787.0,774.3,714.3,730.9,63.7
331,643.1,801.8,796.6,696.9,734.6,77.8
332,643.6,779.7,781.9,727.9,733.3,64.8
333,671.8,777.3,788.1,697.9,733.8,57.6
334,654.4,769.6,775.3,690.3,722.4,59.7
335,640.0,766.4,776.4,687.8,717.7,65.2
336,672.0,768.5,758.1,683.9,720.6,49.7
337,635.8,798.1,761.9,671.7,716.9,75.8
338,635.6,760.9,763.6,662.9,705.7,66.2
339,625.4,736.9,734.2,652.4,687.2,56.9
340,644.3,739.4,746.4,641.8,693.0,57.8
341,638.2,750.9,750.8,627.4,691.8,68.3
342,614.0,749.3,710.6,619.8,673.4,67.2
343,626.1,705.1,717.7,605.4,663.6,56.1
344,629.8,754.8,724.1,608.1,679.2,71.3
345,597.4,753.9,692.8,578.7,655.7,82.4
346,613.1,739.4,705.9,581.3,659.9,74.8
347,615.4,730.1,676.9,581.4,651.0,65.9
348,580.7,724.3,674.9,560.7,635.2,77.6
349,592.2,734.8,663.9,546.3,634.3,82.7
350,586.7,739.8,648.1,545.8,630.1,84.4
351,584.6,715.5,647.1,531.8,619.8,79.4
352,579.7,707.1,649.4,519.9,614.0,81.6
353,572.1,683.2,649.6,515.8,605.2,75.6
354,573.4,669.9,640.2,504.4,597.0,73.7
355,568.4,689.6,624.3,496.5,594.7,82.1
356,575.9,687.6,627.1,496.7,596.8,80.9
357,556.6,683.8,617.9,481.2,584.9,86.5
358,559.0,667.4,618.0,480.9,581.3,80.3
359,540.4,661.2,598.7,470.3,567.6,81.5
360,546.2,647.5,611.1,463.2,567.0,80.9
361,536.7,639.1,606.6,447.3,557.4,84.9
362,534.1,636.0,599.3,431.2,550.2,89.8
363,529.3,632.7,590.5,423.3,543.9,90.9
364,530.4,639.2,586.4,416.7,543.2,95.3
365,529.6,624.9,590.9,402.7,537.0,97.9
366,526.7,624.5,572.5,388.4,528.0,101.3
367,505.2,609.0,569.1,374.0,514.3,102.9
368,509.1,611.7,552.9,372.8,511.6,101.6
369,495.2,606.7,556.4,358.4,504.2,107.3
370,493.5,599.5,540.3,350.6,496.0,106.2
371,486.6,606.6,544.7,337.3,493.8,115.2
372,491.1,590.2,515.8,325.0,480.5,111.9
373,475.8,575.2,508.5,317.6,469.2,109.3
374,480.0,592.9,513.1,309.6,473.9,119.3
375,469.5,583.8,494.2,298.0,461.4,119.5
376,463.2,565.6,488.8,292.5,452.5,115.2
377,460.9,573.1,494.0,280.4,452.1,123.8
378,465.4,559.8,470.6,274.4,442.5,120.2
379,443.0,547.8,459.1,266.7,429.1,117.7
380,456.3,544.4,457.5,262.8,430.2,119.0
381,456.1,537.1,441.1,254.0,422.1,119.7
382,449.3,532.2,432.0,248.1,415.4,119.8
383,443.9,517.7,429.3,246.0,409.2,115.5
384,442.3,517.4,427.9,235.5,405.8,120.1
385,432.9,499.4,416.0,232.4,395.2,114.4
386,424.8,505.4,416.0,225.3,392.9,118.7
387,428.0,485.6,408.2,219.3,385.3,115.4
388,423.5,482.6,402.1,210.7,379.7,117.7
389,419.1,460.4,392.9,205.9,369.6,112.6
390,412.8,452.3,381.2,202.0,362.1,110.6
391,399.3,443.2,378.9,188.6,352.5,112.5
392,403.6,446.0,374.7,188.9,353.3,113.5
393,394.9,426.9,369.2,183.3,343.6,109.4
394,393.9,414.8,360.0,177.9,336.7,108.2
395,381.7,415.6,358.4,172.2,332.0,109.1
396,380.2,408.0,341.6,164.1,323.5,109.7
397,383.5,394.9,337.5,159.1,318.7,109.3
398,375.9,390.7,325.3,154.2,311.5,108.5
399,370.3,378.8,322.8,148.8,305.1,107.1
400,365.2,374.9,318.1,142.1,300.1,108.2
401,370.6,372.1,305.7,139.2,296.9,109.6
402,355.5,355.9,298.5,134.5,286.1,104.6
403,346.7,361.1,292.3,127.9,282.0,106.9
404,348.4,345.6,286.8,125.4,276.5,104.7
405,347.4,342.6,281.4,119.5,272.7,106.5
406,344.6,331.2,267.1,116.4,264.8,104.6
407,340.1,322.4,259.3,112.2,258.5,103.5
408,341.8,309.7,258.0,109.9,254.9,102.6
409,333.5,311.3,247.0,106.3,249.5,102.3
410,324.7,302.8,244.4,102.0,243.5,100.2
411,321.1,299.4,240.0,99.2,239.9,99.9
412,315.4,289.4,234.0,97.4,234.1,97.2
413,315.7,276.7,227.1,93.7,228.3,96.8
414,312.3,275.9,218.4,91.2,224.5,96.9
415,309.9,265.3,215.2,89.4,220.0,95.2
416,305.8,255.1,211.7,87.8,215.1,93.2
417,298.7,245.9,210.0,84.2,209.7,91.3
418,298.3,239.8,200.1,82.9,205.3,91.0
419,295.3,234.0,196.3,80.4,201.5,90.4
420,291.7,222.6,191.3,78.7,196.1,88.8
421,288.2,216.3,183.5,77.4,191.3,87.7
422,286.3,209.6,175.1,74.6,186.4,87.9
423,278.8,201.7,170.9,73.1,181.1,85.1
424,274.4,196.4,166.5,70.6,177.0,84.2
425,272.8,191.1,159.7,70.5,173.5,83.6
426,265.5,182.5,153.0,67.5,167.1,81.7
427,264.5,177.3,147.9,67.2,164.2,81.4
428,262.0,171.4,142.3,65.8,160.4,81.1
429,258.5,164.6,139.6,64.5,156.8,80.0
430,259.1,157.1,132.3,63.3,153.0,81.1
431,253.5,152.8,127.3,61.6,148.8,79.7
432,251.0,150.0,123.1,61.8,146.5,78.8
433,249.4,141.3,118.0,60.0,142.2,79.3
434,246.6,135.3,112.2,59.9,138.5,78.7
435,242.5,132.0,108.3,58.5,135.3,77.8
436,239.2,127.4,103.9,57.1,131.9,77.3
437,234.7,123.5,101.2,58.4,129.4,75.2
438,234.7,121.5,98.7,57.1,128.0,76.0
439,231.8,114.9,94.2,56.5,124.4,75.6
440,220.6,108.9,91.8,56.6,119.5,70.8
441,216.9,106.1,90.0,55.0,117.0,69.9
442,215.7,102.8,87.0,54.7,115.0,70.0
443,210.6,99.2,84.2,54.4,112.1,68.2
444,205.3,95.8,81.6,54.1,109.2,66.3
445,199.9,92.9,79.8,53.6,106.5,64.4
446,196.6,89.8,78.1,53.3,104.5,63.3
447,191.2,86.7,75.3,52.8,101.5,61.4
448,188.0,82.9,74.2,52.0,99.3,60.6
449,185.4,80.8,72.0,51.5,97.4,59.9
450,179.6,78.8,69.8,52.0,95.1,57.5
451,177.1,77.5,69.8,50.9,93.8,56.6
452,172.0,73.8,67.0,49.9,90.7,55.1
453,170.4,74.1,65.5,50.6,90.1,54.4
454,163.2,70.9,65.9,50.4,87.6,51.2
455,162.9,69.7,63.5,48.9,86.2,51.8
456,159.7,68.9,62.7,48.5,84.9,50.5
457,155.6,67.2,61.2,47.9,83.0,49.1
458,154.9,64.7,59.6,48.7,82.0,49.1
459,149.4,63.3,59.1,47.9,79.9,46.8
460,148.0,61.8,58.1,47.7,78.9,46.4
461,145.3,60.7,,48.0,84.7,52.9
462,142.0,60.5,,47.4,83.3,51.3
463,140.0,58.2,,47.2,81.8,50.7
464,136.5,58.2,,46.6,80.5,48.9
465,136.5,56.5,,46.6,79.9,49.3
466,131.6,56.7,,46.2,78.2,46.6
467,129.0,55.6,,46.4,77.0,45.3
468,126.5,54.7,,46.4,75.9,44.1
469,124.2,54.3,,45.4,74.6,43.1
470,122.1,53.5,,45.4,73.7,42.2
471,118.6,52.0,,45.5,72.0,40.5
472,115.4,52.0,,44.5,70.6,38.9
473,112.5,51.8,,44.1,69.5,37.5
474,110.2,50.6,,44.8,68.5,36.2
475,107.1,50.1,,45.0,67.4,34.5
476,105.5,50.2,,43.7,66.5,33.9
477,104.2,50.4,,43.8,66.2,33.1
478,100.7,49.6,,43.9,64.7,31.3
479,97.6,49.9,,43.6,63.7,29.6
480,95.3,48.8,,44.0,62.7,28.3
481,92.3,48.7,,43.4,61.5,26.8
482,92.2,48.4,,43.6,61.4,26.8
483,89.5,48.2,,43.1,60.3,25.4
484,88.4,48.0,,42.9,59.8,24.9
485,86.1,47.2,,42.5,58.6,23.9
486,84.5,46.7,,42.8,58.0,23.0
487,82.0,46.5,,42.8,57.1,21.7
488,81.0,46.8,,42.8,56.9,21.0
489,79.9,45.8,,42.4,56.0,20.8
490,76.9,46.3,,42.3,55.1,18.9
491,75.2,46.2,,42.0,54.4,18.1
492,75.3,45.7,,42.2,54.4,18.2
493,74.1,45.2,,41.6,53.6,17.9
494,72.6,45.1,,42.6,53.4,16.6
495,71.8,45.7,,41.6,53.0,16.4
496,70.1,44.6,,41.4,52.0,15.7
497,68.8,44.8,,41.3,51.6,14.9
498,67.9,44.7,,41.5,51.4,14.4
499,66.8,44.5,,41.5,50.9,13.8
500,67.5,44.3,,41.4,51.1,14.3
501,64.8,44.2,,41.0,50.0,12.9
502,63.7,43.5,,41.1,49.5,12.4
503,62.7,43.0,,40.9,48.9,12.0
504,62.0,43.9,,41.2,49.0,11.3

File: 01_Data/FRP_Panel/Cone/FRP_Panel_HRRPUA_75.csv
Time after Ignition,FRP_Panel_R1,FRP_Panel_R2,FRP_Panel_R3,Mean,Std. Dev.
0.0,10.5,30.8,23.8,21.7,10.3
0.25,13.7,37.1,32.2,27.6,12.3
0.5,16.4,42.3,39.9,32.9,14.3
0.75,24.9,48.5,47.1,40.2,13.3
1.0,32.0,53.2,59.6,48.3,14.5
1.25,38.6,64.8,70.4,57.9,17.0
1.5,54.0,73.6,80.6,69.4,13.8
1.75,67.8,81.3,91.3,80.1,11.8
2.0,81.6,88.9,99.0,89.8,8.7
2.25,90.9,103.3,112.1,102.1,10.6
2.5,101.8,113.2,125.4,113.4,11.8
2.75,119.0,124.8,137.5,127.1,9.5
3.0,132.0,145.8,146.2,141.4,8.1
3.25,147.1,146.2,155.6,149.6,5.2
3.5,162.2,179.9,159.9,167.3,10.9
3.75,175.6,193.5,167.8,179.0,13.2
4.0,196.0,205.4,185.8,195.7,9.8
4.25,212.1,205.3,193.8,203.7,9.3
4.5,222.4,228.3,201.8,217.5,13.9
4.75,238.9,255.7,212.7,235.8,21.7
5.0,248.0,267.7,225.6,247.1,21.0
5.25,265.1,281.8,243.0,263.3,19.5
5.5,284.1,306.4,259.8,283.4,23.3
5.75,298.9,337.0,269.1,301.7,34.0
6.0,324.7,353.8,275.2,317.9,39.7
6.25,322.0,385.0,304.8,337.3,42.2
6.5,347.6,387.9,328.7,354.7,30.2
6.75,354.1,404.2,358.7,372.3,27.7
7.0,379.5,443.1,354.9,392.5,45.5
7.25,417.0,461.6,374.8,417.8,43.4
7.5,432.7,483.8,390.5,435.7,46.7
7.75,430.2,496.6,429.2,452.0,38.6
8.0,480.0,537.8,475.0,497.6,34.9
8.25,494.9,569.8,488.8,517.8,45.1
8.5,487.2,590.3,510.5,529.4,54.1
8.75,517.1,612.7,532.2,554.0,51.4
9.0,560.8,617.2,569.3,582.4,30.4
9.25,567.5,619.0,579.8,588.8,26.9
9.5,586.2,647.1,613.3,615.5,30.5
9.75,604.5,685.2,654.7,648.2,40.7
10.0,639.3,659.4,637.6,645.5,12.1
10.25,657.9,711.9,677.0,682.3,27.4
10.5,676.0,720.9,684.7,693.9,23.8
10.75,677.5,732.2,724.6,711.4,29.6
11.0,719.4,731.5,718.5,723.1,7.3
11.25,719.6,761.5,735.3,738.8,21.2
11.5,772.9,751.9,744.2,756.3,14.8
11.75,742.1,772.9,745.1,753.4,17.0
12.0,762.1,746.9,762.7,757.2,9.0
12.25,782.5,733.7,787.0,767.7,29.5
12.5,774.7,771.3,792.0,779.3,11.1
12.75,783.7,789.8,811.4,795.0,14.6
13.0,810.6,782.9,811.5,801.7,16.3
13.25,821.9,807.1,817.7,815.6,7.6
13.5,823.9,796.4,842.3,820.9,23.1
13.75,840.6,784.1,828.6,817.8,29.8
14.0,853.9,796.0,846.4,832.1,31.5
14.25,858.2,805.9,823.9,829.4,26.6
14.5,888.5,840.2,851.4,860.0,25.3
14.75,869.2,859.8,930.4,886.5,38.4
15.0,909.8,838.6,858.4,868.9,36.7
15.25,849.7,897.0,904.3,883.7,29.6
15.5,912.5,853.0,883.7,883.0,29.8
15.75,876.2,882.2,858.9,872.4,12.1
16.0,890.5,876.7,888.4,885.2,7.4
16.25,873.8,885.9,908.5,889.4,17.6
16.5,932.1,893.3,887.3,904.2,24.3
16.75,905.3,866.8,898.9,890.3,20.6
17.0,916.4,877.8,884.6,892.9,20.6
17.25,914.4,930.5,931.7,925.5,9.7
17.5,959.9,922.3,914.3,932.2,24.4
17.75,898.3,925.7,901.0,908.3,15.1
18.0,878.2,902.4,949.1,909.9,36.0
18.25,955.1,940.9,923.1,939.7,16.1
18.5,926.5,938.7,960.9,942.0,17.4
18.75,966.6,955.2,918.6,946.8,25.1
19.0,944.5,918.6,966.7,943.2,24.1
19.25,975.9,962.9,966.5,968.4,6.7
19.5,932.2,987.8,939.4,953.1,30.2
19.75,961.0,949.6,979.9,963.5,15.3
20.0,958.2,962.5,951.2,957.3,5.7
20.25,1051.1,964.8,974.2,996.7,47.4
20.5,961.8,951.4,944.9,952.7,8.5
20.75,922.8,1027.9,1062.7,1004.5,72.9
21.0,966.1,968.7,1002.1,979.0,20.1
21.25,968.9,984.9,1001.6,985.1,16.4
21.5,955.4,1027.7,1012.6,998.6,38.1
21.75,1009.2,1033.0,1022.8,1021.7,11.9
22.0,994.1,1021.5,987.7,1001.1,18.0
22.25,1032.0,975.3,1064.7,1024.0,45.3
22.5,979.9,1107.4,1021.9,1036.4,65.0
22.75,990.6,1032.0,1004.2,1008.9,21.1
23.0,989.6,1014.2,1060.8,1021.5,36.2
23.25,1021.4,1022.4,1027.1,1023.6,3.0
23.5,1016.7,1057.0,1055.2,1043.0,22.8
23.75,1003.5,1071.2,1049.4,1041.4,34.6
24.0,988.8,1045.8,1124.3,1053.0,68.0
24.25,1077.5,1066.1,1017.6,1053.7,31.8
24.5,994.2,1102.8,1095.1,1064.0,60.6
24.75,999.4,1052.9,1091.3,1047.8,46.2
25.0,1109.5,1035.6,1042.1,1062.4,40.9
25.25,1063.7,1069.9,1083.4,1072.3,10.1
25.5,983.7,1073.6,1086.5,1047.9,56.0
25.75,1015.4,1116.9,1021.4,1051.2,57.0
26.0,1025.6,1067.1,1070.3,1054.3,24.9
26.25,1014.4,1142.7,1034.4,1063.8,69.0
26.5,1051.6,1089.7,1153.4,1098.2,51.5
26.75,1045.4,1073.0,1037.6,1052.0,18.6
27.0,1044.6,1056.6,1101.9,1067.7,30.2
27.25,1066.3,1141.8,1077.3,1095.1,40.8
27.5,1074.0,1061.8,1100.5,1078.8,19.8
27.75,1099.3,1077.4,1098.9,1091.9,12.5
28.0,1041.4,1085.7,1106.9,1078.0,33.4
28.25,1016.7,1056.9,1128.8,1067.5,56.8
28.5,1099.2,1134.3,1086.1,1106.5,24.9
28.75,1057.6,1109.2,1081.4,1082.7,25.8
29.0,1045.3,1071.7,1099.9,1072.3,27.3
29.25,1069.6,1100.1,1135.8,1101.8,33.1
29.5,1092.0,1091.1,1069.7,1084.3,12.6
29.75,1111.9,1121.6,1075.8,1103.1,24.1
30.0,1104.3,1045.5,1117.0,1088.9,38.2
30.25,1064.5,1112.2,1169.1,1115.3,52.4
30.5,1105.4,1099.7,1115.5,1106.9,8.0
30.75,1070.0,1121.8,1122.7,1104.8,30.2
31.0,1053.2,1051.3,1118.1,1074.2,38.1
31.25,1080.0,1138.2,1142.1,1120.1,34.8
31.5,1059.8,1084.5,1086.1,1076.8,14.7
31.75,1113.3,1137.4,1082.2,1111.0,27.7
32.0,1078.5,1074.3,1080.6,1077.8,3.2
32.25,1091.6,1043.8,1119.4,1084.9,38.2
32.5,1127.3,1082.2,1073.4,1094.3,28.9
32.75,1069.9,1064.6,1106.1,1080.2,22.6
33.0,1055.5,1112.4,1091.8,1086.6,28.8
33.25,1043.5,1133.0,1129.9,1102.1,50.8
33.5,1042.0,1038.2,1100.2,1060.1,34.7
33.75,1057.6,1127.7,1104.8,1096.7,35.8
34.0,1024.6,1077.4,1090.2,1064.1,34.8
34.25,1094.0,1099.8,1060.9,1084.9,21.0
34.5,1096.7,1093.3,1037.2,1075.8,33.4
34.75,1086.3,1090.2,1094.3,1090.3,4.0
35.0,987.9,1096.5,1091.6,1058.6,61.3
35.25,1069.2,1049.9,1031.4,1050.2,18.9
35.5,1054.3,1085.4,1071.3,1070.3,15.6
35.75,1072.7,1088.0,1063.9,1074.9,12.2
36.0,1049.4,1044.9,1096.5,1063.6,28.6
36.25,1027.9,1063.2,1054.5,1048.6,18.4
36.5,1051.9,1054.1,1060.4,1055.5,4.4
36.75,1014.5,1097.8,1061.6,1058.0,41.7
37.0,1030.3,1070.0,1095.2,1065.2,32.7
37.25,1035.5,1092.9,1069.2,1065.9,28.8
37.5,1026.9,1066.7,1038.2,1044.0,20.5
37.75,995.4,1026.4,1041.0,1021.0,23.3
38.0,1007.8,1079.7,1028.1,1038.5,37.1
38.25,1013.0,1032.7,1063.8,1036.5,25.6
38.5,1005.9,1031.0,1012.0,1016.3,13.1
38.75,1019.5,1021.1,1024.8,1021.8,2.8
39.0,1021.5,1031.1,993.1,1015.2,19.7
39.25,985.5,1011.9,985.1,994.2,15.4
39.5,956.2,978.3,1003.2,979.2,23.5
39.75,990.0,992.5,998.6,993.7,4.4
40.0,971.7,978.3,994.7,981.6,11.8
40.25,930.4,983.7,980.3,964.8,29.8
40.5,924.3,987.7,964.8,958.9,32.1
40.75,946.5,928.1,938.9,937.9,9.3
41.0,974.4,920.5,944.3,946.4,27.0
41.25,956.8,921.6,965.3,947.9,23.1
41.5,940.8,921.4,952.1,938.1,15.5
41.75,927.1,884.9,914.6,908.9,21.6
42.0,926.7,874.8,911.5,904.3,26.7
42.25,925.6,865.7,886.0,892.5,30.4
42.5,909.4,845.2,872.7,875.8,32.2
42.75,876.5,881.3,873.2,877.0,4.1
43.0,884.2,829.4,867.5,860.4,28.1
43.25,849.7,836.8,861.4,849.3,12.3
43.5,831.8,799.0,861.1,830.6,31.1
43.75,843.9,803.8,817.1,821.6,20.4
44.0,819.1,792.6,825.3,812.3,17.4
44.25,816.4,793.7,821.4,810.5,14.7
44.5,806.0,772.0,825.7,801.2,27.1
44.75,809.8,739.2,778.9,776.0,35.4
45.0,775.4,744.2,767.0,762.2,16.2
45.25,772.9,746.5,778.9,766.1,17.2
45.5,734.5,729.5,747.7,737.2,9.4
45.75,746.6,687.5,741.9,725.3,32.9
46.0,753.3,683.0,741.9,726.1,37.7
46.25,734.2,685.1,718.7,712.7,25.1
46.5,716.3,652.1,715.0,694.4,36.7
46.75,694.1,637.4,681.9,671.1,29.8
47.0,678.0,627.6,672.2,659.2,27.6
47.25,663.5,597.7,653.2,638.1,35.4
47.5,682.0,592.3,641.4,638.6,44.9
47.75,662.2,563.9,627.8,618.0,49.9
48.0,635.1,550.1,612.6,599.3,44.1
48.25,619.9,544.3,597.3,587.2,38.8
48.5,615.2,534.0,585.0,578.0,41.1
48.75,595.9,514.2,557.5,555.9,40.9
49.0,590.4,498.1,550.6,546.4,46.3
49.25,569.9,488.2,528.0,528.7,40.9
49.5,560.9,470.3,512.7,514.6,45.3
49.75,545.9,453.9,501.1,500.3,46.0
50.0,518.3,440.5,488.9,482.6,39.3
50.25,515.8,419.0,472.9,469.2,48.5
50.5,502.9,403.3,467.0,457.7,50.4
50.75,478.6,397.5,452.2,442.8,41.4
51.0,467.2,379.9,432.6,426.6,43.9
51.25,445.3,367.6,426.6,413.1,40.5
51.5,430.0,345.3,408.0,394.4,44.0
51.75,417.1,338.1,395.6,383.6,40.9
52.0,400.1,319.6,388.9,369.6,43.6
52.25,390.7,318.3,383.3,364.1,39.8
52.5,372.0,307.3,362.6,347.3,35.0
52.75,361.8,293.1,359.0,338.0,38.8
53.0,353.2,276.8,340.5,323.5,40.9
53.25,338.4,264.1,328.3,310.3,40.3
53.5,330.0,252.0,322.5,301.5,43.0
53.75,315.7,237.8,310.2,287.9,43.5
54.0,308.7,229.1,298.3,278.7,43.3
54.25,297.0,218.0,282.4,265.8,42.0
54.5,292.0,207.3,270.2,256.5,44.0
54.75,280.1,197.3,262.7,246.7,43.7
55.0,269.4,189.8,248.8,236.0,41.3
55.25,263.7,179.3,235.5,226.2,43.0
55.5,252.0,173.9,223.4,216.4,39.5
55.75,242.0,165.1,211.6,206.2,38.7
56.0,235.3,158.3,200.6,198.1,38.6
56.25,234.1,152.4,193.8,193.4,40.9
56.5,222.5,145.0,184.2,183.9,38.7
56.75,217.4,143.1,178.0,179.5,37.2
57.0,211.0,136.2,168.4,171.9,37.5
57.25,202.2,130.2,161.6,164.7,36.1
57.5,192.1,125.4,152.1,156.5,33.6
57.75,183.2,122.7,145.7,150.6,30.6
58.0,175.3,118.7,141.0,145.0,28.5
58.25,169.8,115.6,134.9,140.1,27.5
58.5,163.7,110.3,129.8,134.6,27.0
58.75,153.9,107.9,123.4,128.4,23.4
59.0,147.5,103.9,118.9,123.4,22.2
59.25,144.3,101.0,116.3,120.5,22.0
59.5,137.5,98.1,110.8,115.5,20.1
59.75,130.1,94.5,108.4,111.0,17.9
60.0,125.1,94.0,103.4,107.5,16.0
60.25,121.2,,99.7,110.5,15.2
60.5,117.5,,97.8,107.7,13.9
60.75,111.5,,93.1,102.3,13.0
61.0,108.4,,91.2,99.8,12.1
61.25,106.6,,88.9,97.8,12.5
61.5,101.0,,86.7,93.9,10.1
61.75,97.1,,82.6,89.9,10.3
62.0,93.7,,,93.7,
62.25,90.3,,,90.3,
62.5,88.4,,,88.4,
62.75,86.6,,,86.6,
63.0,82.9,,,82.9,
63.25,81.2,,,81.2,
63.5,78.5,,,78.5,
63.75,78.2,,,78.2,
64.0,75.8,,,75.8,
64.25,73.1,,,73.1,
64.5,72.1,,,72.1,
64.75,70.2,,,70.2,
65.0,69.5,,,69.5,
65.25,67.1,,,67.1,

File: 01_Data/FRP_Panel/Cone/FRP_Panel_Cone_HF50Scan_220915_R1.csv (part 2 of 5)
Chan Gain,,500,500,1,1,1,1,1,1,1,1,1.0,1.0
Offset,,0,0,0.13913878798484802,0,0,0,0,0,0,0,0.0,0.0
Gain,,1,1,25.01099967956543,13.082632064819336,14.755513191223145,1,1,1,1.0008814334869385,1.0374339818954468,1.0,1.0
Units,sec,C,C,Pa,%,%,%,%,%,g,/m,,
191,47.5,76.46552276611328,70.42084503173828,96.551025390625,99.77183532714844,52.059024810791016,0.04661746323108673,0.8784107565879822,19.483430862426758,148.58084106445312,5.919814109802246,0.0,0.0
192,47.75,76.47605895996094,71.14945983886719,102.38932037353516,99.76544952392578,54.56856155395508,0.04699375480413437,0.8941423892974854,19.466772079467773,148.5508270263672,5.4907917976379395,0.0,0.0
193,48,77.35591888427734,71.0113754272461,107.04834747314453,99.76105499267578,53.73414993286133,0.04733241721987724,0.9083008766174316,19.451780319213867,148.48077392578125,5.630620002746582,0.0,0.0
194,48.25,77.90015411376953,71.6683120727539,108.81456756591797,99.76145935058594,49.77193832397461,0.0476372130215168,0.9210435152053833,19.43828773498535,148.40069580078125,6.327715873718262,0.0,0.0
195,48.5,78.64742279052734,72.23942565917969,93.8658218383789,99.75786590576172,50.48251724243164,0.04795818030834198,0.9210435152053833,19.426143646240234,148.35064697265625,6.1983842849731445,0.0,0.0
196,48.75,79.57713317871094,73.1602783203125,107.67346954345703,99.75586700439453,54.82208251953125,0.04824705049395561,0.9325118660926819,19.41521453857422,148.2906036376953,5.447736740112305,0.0,0.0
197,49,80.0718994140625,73.6963882446289,102.13743591308594,99.7498779296875,51.46957778930664,0.04850703477859497,0.9468525648117065,19.404455184936523,148.2005157470703,6.021439552307129,0.0,0.0
198,49.25,80.51089477539062,73.82555389404297,97.14256286621094,99.75347137451172,49.5022087097168,0.048741020262241364,0.9713751673698425,19.394771575927734,148.1404571533203,6.376438140869141,0.0,0.0
199,49.5,80.94064331054688,74.46743774414062,101.5665054321289,99.7554702758789,51.81541061401367,0.049004096537828445,0.9713751673698425,19.386056900024414,148.12045288085938,5.961007595062256,0.0,0.0
200,49.75,81.72289276123047,74.74488067626953,102.7411880493164,99.75506591796875,51.7239990234375,0.04924086481332779,0.9818295240402222,19.37590789794922,148.03036499023438,5.977039337158203,0.0,0.0
201,50,81.88030242919922,75.53056335449219,102.5938720703125,99.73590850830078,50.19657516479492,0.04945395514369011,0.9939520955085754,19.36677360534668,147.96029663085938,6.248073101043701,0.0,0.0
202,50.25,82.32817840576172,75.73653411865234,114.78337860107422,99.75906372070312,51.89961624145508,0.04964573681354523,1.0048624277114868,19.358552932739258,147.90025329589844,5.946558475494385,0.0,0.0
203,50.5,82.57530975341797,76.25541687011719,111.27613067626953,99.7486801147461,49.19104766845703,0.04988164082169533,1.0146816968917847,19.351154327392578,147.87022399902344,6.433384418487549,0.0,0.0
204,50.75,83.42794799804688,76.58892822265625,105.28441619873047,99.74828338623047,50.46315383911133,0.05009395256638527,1.0235190391540527,19.34449577331543,147.80015563964844,6.201000690460205,0.0,0.0
205,51,83.44660949707031,77.28926849365234,105.48592376708984,99.7295150756836,50.6473274230957,0.050285033881664276,1.0314726829528809,19.337120056152344,147.7301025390625,6.166135787963867,0.0,0.0
206,51.25,84.47769165039062,78.06076049804688,99.03777313232422,99.7406997680664,50.0596809387207,0.05045700818300247,1.0415452718734741,19.330482482910156,147.6700439453125,6.273362636566162,0.0,0.0
207,51.5,85.2148208618164,78.4626693725586,98.90878295898438,99.7498779296875,52.89433670043945,0.05061178654432297,1.0506106615066528,19.324508666992188,147.59999084472656,5.772952556610107,0.0,0.0
208,51.75,85.64427185058594,78.76210021972656,101.70771026611328,99.7339096069336,51.81541061401367,0.050751086324453354,1.0587694644927979,19.31913185119629,147.48988342285156,5.95904016494751,0.0,0.0
209,52,85.99066925048828,79.15928649902344,100.61470031738281,99.73750305175781,47.817176818847656,0.0509919635951519,1.0661123991012573,19.314292907714844,147.45986938476562,6.690145492553711,0.0,0.0
210,52.25,86.53646087646484,79.70327758789062,105.29891967773438,99.735107421875,47.96037292480469,0.051208753138780594,1.0750164985656738,19.30855369567871,147.36978149414062,6.662715435028076,0.0,0.0
211,52.5,86.36274719238281,79.93211364746094,102.58242797851562,99.73870086669922,49.2995719909668,0.05140386149287224,1.0830302238464355,19.303388595581055,147.2696990966797,6.412419319152832,0.0,0.0
212,52.75,87.1277847290039,80.93231964111328,102.82896423339844,99.72592163085938,49.585514068603516,0.05157946050167084,1.0902425050735474,19.29874038696289,147.2396697998047,6.358623027801514,0.0,0.0
213,53,88.41680145263672,81.90162658691406,110.11366271972656,99.72472381591797,48.90375518798828,0.05173749849200249,1.096733570098877,19.294557571411133,147.1696014404297,6.484503746032715,0.0,0.0
214,53.25,87.54495239257812,80.76225280761719,98.04093933105469,99.73271179199219,47.25925064086914,0.05196837708353996,1.1048526763916016,19.29079246520996,147.1395721435547,6.796514987945557,0.0,0.0
215,53.5,88.92372131347656,82.115478515625,103.32585144042969,99.73430633544922,43.823890686035156,0.05217617005109787,1.1121598482131958,19.284175872802734,147.03948974609375,7.483453273773193,0.0,0.0
216,53.75,89.81803131103516,82.74966430664062,102.88468170166016,99.7215347290039,45.003684997558594,0.052363183349370956,1.1187363862991333,19.278221130371094,146.9594268798828,7.240536689758301,0.0,0.0
217,54,89.13929748535156,82.46363067626953,105.06536102294922,99.71953582763672,45.763343811035156,0.052531495690345764,1.1246552467346191,19.27286148071289,146.91937255859375,7.0880231857299805,0.0,0.0
218,54.25,89.41388702392578,83.00596618652344,102.53662872314453,99.73231506347656,45.31709671020508,0.0527527891099453,1.1299822330474854,19.268037796020508,146.8593292236328,7.1783647537231445,0.0,0.0
219,54.5,90.62353515625,84.00129699707031,104.53182983398438,99.72193145751953,45.358524322509766,0.05295195430517197,1.138192892074585,19.260238647460938,146.8493194580078,7.169101238250732,0.0,0.0
220,54.75,90.78103637695312,84.7168960571289,103.62811279296875,99.72552490234375,47.892826080322266,0.05313120409846306,1.1455825567245483,19.253219604492188,146.70919799804688,6.674667835235596,0.0,0.0
221,55,92.17137908935547,85.35560607910156,98.77597045898438,99.7191390991211,43.65007400512695,0.05329252779483795,1.1522332429885864,19.246902465820312,146.66915893554688,7.518235683441162,0.0,0.0
222,55.25,92.14671325683594,85.46011352539062,95.03668975830078,99.72273254394531,47.94866180419922,0.0535077266395092,1.1582188606262207,19.2412166595459,146.57908630371094,6.663808822631836,0.0,0.0
223,55.5,92.46564483642578,85.92321014404297,99.00037384033203,99.73750305175781,46.01326370239258,0.053701404482126236,1.1636059284210205,19.233793258666992,146.509033203125,7.040100574493408,0.0,0.0
224,55.75,92.90327453613281,86.21737670898438,105.73933410644531,99.70356750488281,46.900360107421875,0.05387571454048157,1.1715586185455322,19.22711181640625,146.428955078125,6.863226890563965,0.0,0.0
225,56,93.87464904785156,87.36847686767578,101.40621948242188,99.70476531982422,45.682289123535156,0.054032593965530396,1.1787160634994507,19.221099853515625,146.448974609375,7.102807521820068,0.0,0.0
226,56.25,93.08636474609375,86.47545623779297,110.14724731445312,99.70875549316406,46.165016174316406,0.05425069108605385,1.1851577758789062,19.215688705444336,146.35888671875,7.007513523101807,0.0,0.0
227,56.5,93.57316589355469,86.60459899902344,95.20155334472656,99.70995330810547,44.601566314697266,0.054446976631879807,1.1909552812576294,19.207130432128906,146.23878479003906,7.321157932281494,0.0,0.0
228,56.75,95.29203796386719,88.54159545898438,105.99655151367188,99.70156860351562,46.4207878112793,0.05462363362312317,1.1986572742462158,19.199426651000977,146.19876098632812,6.956577301025391,0.0,0.0
229,57,95.17314147949219,88.45640563964844,107.096435546875,99.70077514648438,45.49946975708008,0.054782625287771225,1.2055891752243042,19.192493438720703,146.17874145507812,7.1389360427856445,0.0,0.0
230,57.25,95.86557006835938,89.04198455810547,103.49148559570312,99.71195220947266,47.14216995239258,0.054979357868433,1.2118278741836548,19.186254501342773,146.06863403320312,6.817193508148193,0.0,0.0
231,57.5,96.17684936523438,89.37242126464844,103.53041076660156,99.70875549316406,45.34321212768555,0.055156417191028595,1.2174426317214966,19.180639266967773,145.9685516357422,7.170971393585205,0.0,0.0
232,57.75,96.18392181396484,90.10699462890625,104.6890640258789,99.69239044189453,45.67013168334961,0.0553157702088356,1.225511908531189,19.17558479309082,145.8884735107422,7.104100704193115,0.0,0.0
233,58,97.12236022949219,90.44568634033203,101.58711242675781,99.69598388671875,46.28389358520508,0.0553157702088356,1.232774257659912,19.17558479309082,145.8284149169922,6.982944011688232,0.0,0.0
234,58.25,97.12960815429688,90.69786071777344,97.11508178710938,99.69398498535156,46.53291320800781,0.05545918643474579,1.239310383796692,19.165733337402344,145.75836181640625,6.93393087387085,0.0,0.0
235,58.5,97.79997253417969,91.0177230834961,104.7142562866211,99.69837951660156,45.601688385009766,0.055588264018297195,1.2451928853988647,19.1568660736084,145.6983184814453,7.118295192718506,0.0,0.0
236,58.75,98.34284210205078,91.72186279296875,93.97191619873047,99.68719482421875,44.07786178588867,0.05570443347096443,1.2536768913269043,19.14888572692871,145.6282501220703,7.426568031311035,0.0,0.0
237,59,98.72761535644531,91.97018432617188,100.09414672851562,99.69398498535156,45.24729919433594,0.055808983743190765,1.261312484741211,19.141704559326172,145.5681915283203,7.1888933181762695,0.0,0.0
238,59.25,98.89618682861328,92.54197692871094,101.92601013183594,99.6864013671875,44.60561752319336,0.05591818690299988,1.2681845426559448,19.13524055480957,145.4981231689453,7.318181991577148,0.0,0.0
239,59.5,99.81974029541016,93.05175018310547,100.16513061523438,99.68560028076172,44.08146667480469,0.0560164675116539,1.2743693590164185,19.125598907470703,145.46810913085938,7.4256768226623535,0.0,0.0
240,59.75,100.3918228149414,94.21451568603516,101.72145080566406,99.6820068359375,46.60721206665039,0.05610492080450058,1.2828927040100098,19.11692237854004,145.38803100585938,6.918318748474121,0.0,0.0
241,60,100.6303482055664,94.169921875,97.9638442993164,99.69358825683594,49.45762634277344,0.05618453025817871,1.2905638217926025,19.109113693237305,145.2579345703125,6.379173755645752,0.0,0.0
242,60.25,101.16353607177734,94.19544982910156,98.25541687011719,99.68999481201172,47.296627044677734,0.056241072714328766,1.297467827796936,19.10208511352539,145.21788024902344,6.785421848297119,0.0,0.0
243,60.5,101.85332489013672,95.1091537475586,93.51776885986328,99.6788101196289,47.043556213378906,0.056291960179805756,1.3036813735961914,19.093914031982422,145.1978759765625,6.833224773406982,0.0,0.0
244,60.75,102.3056411743164,95.53475952148438,105.08062744140625,99.662841796875,45.52738571166992,0.056337758898735046,1.309273600578308,19.08656120300293,145.1177978515625,7.1298909187316895,0.0,0.0
245,61,102.77275848388672,95.92523956298828,100.33534240722656,99.66802978515625,48.419227600097656,0.05637897923588753,1.309273600578308,19.07994270324707,145.03773498535156,6.56994104385376,0.0,0.0
246,61.25,103.12808227539062,96.41364288330078,100.28649139404297,99.6788101196289,49.977725982666016,0.05641607567667961,1.314306616783142,19.073986053466797,144.97767639160156,6.282625198364258,0.0,0.0
247,61.5,103.72796630859375,97.14500427246094,101.76725006103516,99.66922760009766,47.283565521240234,0.05644359067082405,1.3188363313674927,19.068626403808594,144.90760803222656,6.786038875579834,0.0,0.0
248,61.75,103.99722290039062,97.43153381347656,101.16426086425781,99.65525817871094,49.743568420410156,0.05646835267543793,1.3259210586547852,19.06380271911621,144.82754516601562,6.323211193084717,0.0,0.0
249,62,104.71736145019531,97.72710418701172,100.95512390136719,99.66323852539062,48.74029541015625,0.056490641087293625,1.3322973251342773,19.059459686279297,144.76748657226562,6.509359359741211,0.0,0.0
250,62.25,104.65140533447266,98.44577026367188,98.1340560913086,99.6596450805664,48.15039825439453,0.056510698050260544,1.3380359411239624,19.055551528930664,144.6874237060547,6.619842529296875,0.0,0.0
251,62.5,105.53147888183594,99.11085510253906,97.16775512695312,99.66484069824219,48.060787200927734,0.0565430149435997,1.34320068359375,19.052034378051758,144.6373748779297,6.637269496917725,0.0,0.0
252,62.75,105.86280822753906,99.76446533203125,106.49039459228516,99.6480712890625,46.784629821777344,0.05657210201025009,1.3478490114212036,19.04886817932129,144.58734130859375,6.88064432144165,0.0,0.0
253,63,106.2947006225586,100.18557739257812,102.24429321289062,99.65286254882812,46.911617279052734,0.05659827962517738,1.3533791303634644,19.046018600463867,144.54730224609375,6.856413841247559,0.0,0.0
254,63.25,106.41252899169922,100.46455383300781,101.84891510009766,99.6436767578125,44.56193923950195,0.05662183836102486,1.358356237411499,19.043455123901367,144.43719482421875,7.323195934295654,0.0,0.0
255,63.5,106.62918853759766,100.62512969970703,102.86941528320312,99.65406036376953,46.284793853759766,0.0566430427134037,1.3628356456756592,19.041147232055664,144.3971710205078,6.978939533233643,0.0,0.0
256,63.75,107.24093627929688,101.1495361328125,95.20002746582031,99.6424789428711,46.428443908691406,0.05670412629842758,1.366867184638977,19.03907012939453,144.3070831298828,6.949681758880615,0.0,0.0
257,64,107.83126831054688,101.61722564697266,102.8862075805664,99.64088439941406,46.692317962646484,0.056759100407361984,1.3713817596435547,19.037662506103516,144.25704956054688,6.897961616516113,0.0,0.0
258,64.25,108.3003158569336,102.00334930419922,97.19828033447266,99.64048767089844,45.385990142822266,0.05680857598781586,1.3754448890686035,19.036396026611328,144.13693237304688,7.15615701675415,0.0,0.0
259,64.5,108.6700668334961,102.5060806274414,95.75798034667969,99.63648986816406,44.20484924316406,0.05685310438275337,1.3791017532348633,19.035255432128906,144.07687377929688,7.395757675170898,0.0,0.0
260,64.75,109.23594665527344,103.21925354003906,98.73323059082031,99.62611389160156,46.11097717285156,0.05692935734987259,1.3823928833007812,19.034229278564453,144.01683044433594,7.010625839233398,0.0,0.0
261,65,109.49174499511719,103.45409393310547,98.27984619140625,99.63569641113281,47.266456604003906,0.056997984647750854,1.3853548765182495,19.03353500366211,143.93675231933594,6.786270618438721,0.0,0.0
262,65.25,109.7905502319336,103.77285766601562,103.11213684082031,99.63409423828125,44.14630889892578,0.05705974996089935,1.388722538948059,19.03291130065918,143.88670349121094,7.407597541809082,0.0,0.0
263,65.5,110.32298278808594,104.23541259765625,97.37689208984375,99.62690734863281,46.05154037475586,0.057115338742733,1.3917534351348877,19.032350540161133,143.816650390625,7.02243709564209,0.0,0.0
264,65.75,110.50737762451172,104.67488098144531,102.3038330078125,99.61573028564453,48.87223434448242,0.057165369391441345,1.3944813013076782,19.031845092773438,143.72657775878906,6.480419158935547,0.0,0.0
265,66,111.04466247558594,105.12472534179688,105.05162048339844,99.61453247070312,46.014163970947266,0.057236507534980774,1.396936297416687,19.031389236450195,143.68653869628906,7.028695106506348,0.0,0.0
266,66.25,110.87284851074219,105.57427215576172,97.29064178466797,99.62171936035156,46.8769416809082,0.05730053409934044,1.3991458415985107,19.03120994567871,143.62648010253906,6.8602986335754395,0.0,0.0
267,66.5,111.57901763916016,105.92536926269531,97.5058822631836,99.62371826171875,47.774845123291016,0.05735815688967705,1.4021044969558716,19.031049728393555,143.55641174316406,6.687819004058838,0.0,0.0
268,66.75,112.11788177490234,106.14293670654297,100.90245819091797,99.61492919921875,44.865440368652344,0.057410016655921936,1.4047672748565674,19.03090476989746,143.51638793945312,7.258800506591797,0.0,0.0
269,67,111.94636535644531,106.70027160644531,103.1922836303711,99.61213684082031,43.43302917480469,0.0574507899582386,1.4071638584136963,19.03077507019043,143.4263153076172,7.553828239440918,0.0,0.0
270,67.25,112.65924835205078,107.0740966796875,97.03341674804688,99.61972045898438,47.20161056518555,0.05748748779296875,1.4098542928695679,19.030658721923828,143.3862762451172,6.797305107116699,0.0,0.0
271,67.5,112.68280029296875,107.235595703125,103.63040161132812,99.60375213623047,46.204193115234375,0.05752051621675491,1.4122756719589233,19.030553817749023,143.25616455078125,6.99020528793335,0.0,0.0
272,67.75,113.31973266601562,107.8317642211914,97.97911071777344,99.59337615966797,45.964630126953125,0.05755024030804634,1.4144549369812012,19.030458450317383,143.17608642578125,7.036563873291016,0.0,0.0
273,68,114.0102310180664,108.07986450195312,100.98107147216797,99.60015869140625,47.94911193847656,0.05755024030804634,1.4164161682128906,19.030458450317383,143.17608642578125,6.652531147003174,0.0,0.0
274,68.25,113.79989624023438,108.675537109375,105.44242095947266,99.60614776611328,46.92107391357422,0.05755256861448288,1.418181300163269,19.030372619628906,143.10601806640625,6.850313186645508,0.0,0.0
275,68.5,114.11209106445312,108.39764404296875,93.2780990600586,99.59137725830078,44.537620544433594,0.057554665952920914,1.4200842380523682,19.031217575073242,142.9658966064453,7.3233866691589355,0.0,0.0
276,68.75,114.32164001464844,109.49468994140625,93.11628723144531,99.58858489990234,45.3310546875,0.057556550949811935,1.4217969179153442,19.031978607177734,142.9158477783203,7.162437438964844,0.0,0.0
277,69,114.9314956665039,109.58280181884766,104.57762908935547,99.59137725830078,45.915096282958984,0.057558249682188034,1.4233382940292358,19.032663345336914,142.86581420898438,7.0461931228637695,0.0,0.0
278,69.25,115.43383026123047,110.02388000488281,100.18421173095703,99.58499145507812,43.549659729003906,0.057528652250766754,1.4247255325317383,19.033279418945312,142.81578063964844,7.526943206787109,0.0,0.0
279,69.5,115.48175048828125,110.23197174072266,100.38190460205078,99.59536743164062,44.861839294433594,0.05750201269984245,1.4259741306304932,19.0342960357666,142.75572204589844,7.257743835449219,0.0,0.0
280,69.75,116.12708282470703,111.21582794189453,105.29205322265625,99.57380676269531,45.43867874145508,0.05747804045677185,1.4272236824035645,19.03520965576172,142.6956787109375,7.139505863189697,0.0,0.0
281,70,116.04888916015625,111.56153869628906,105.46073913574219,99.57500457763672,48.72093200683594,0.05745646357536316,1.4283483028411865,19.03603172302246,142.6456298828125,6.504915714263916,0.0,0.0
282,70.25,116.6060791015625,111.51736450195312,104.26468658447266,99.58179473876953,48.762359619140625,0.05738832801580429,1.4293605089187622,19.036771774291992,142.5555419921875,6.497800827026367,0.0,0.0
283,70.5,116.58204650878906,112.13491821289062,104.46771240234375,99.56382751464844,45.34681701660156,0.05732700601220131,1.4302713871002197,19.039283752441406,142.50550842285156,7.157011032104492,0.0,0.0
284,70.75,117.0079345703125,112.34660339355469,96.19304656982422,99.56781768798828,46.107826232910156,0.057271815836429596,1.4310126304626465,19.04154396057129,142.38539123535156,7.005921840667725,0.0,0.0
285,71,117.4576644897461,112.77494049072266,98.45310974121094,99.56901550292969,47.782501220703125,0.0572221465408802,1.4310126304626465,19.043577194213867,142.36538696289062,6.681362152099609,0.0,0.0
286,71.25,117.78077697753906,113.22856903076172,93.5009765625,99.56582641601562,46.50229263305664,0.057104550302028656,1.4316797256469727,19.045408248901367,142.30531311035156,6.928215026855469,0.0,0.0
287,71.5,118.13704681396484,113.19091033935547,103.8349609375,99.56462860107422,47.84374237060547,0.056998711079359055,1.4322800636291504,19.049821853637695,142.22525024414062,6.669304370880127,0.0,0.0
288,71.75,118.5771484375,113.85112762451172,107.307861328125,99.55863952636719,47.882469177246094,0.05690345540642738,1.4322704076766968,19.053794860839844,142.15518188476562,6.661393642425537,0.0,0.0
289,72,118.49627685546875,114.21211242675781,100.28343963623047,99.56462860107422,47.57130813598633,0.05681772530078888,1.4322617053985596,19.057371139526367,142.0951385498047,6.721271991729736,0.0,0.0
290,72.25,119.10415649414062,114.73500061035156,104.09294891357422,99.55824279785156,47.344356536865234,0.056740570813417435,1.4322538375854492,19.060588836669922,142.0150604248047,6.76420783996582,0.0,0.0
291,72.5,118.99162292480469,115.18240356445312,104.68143463134766,99.5450668334961,48.5295524597168,0.056671131402254105,1.4322468042373657,19.063486099243164,141.9650115966797,6.537994861602783,0.0,0.0
292,72.75,119.34759521484375,115.24308776855469,99.32781982421875,99.54546356201172,50.162349700927734,0.05660863593220711,1.4315507411956787,19.06609344482422,141.91497802734375,6.236886501312256,0.0,0.0
293,73,119.5484848022461,115.52759552001953,104.95697784423828,99.54785919189453,50.64147186279297,0.05639294534921646,1.4309242963790894,19.069822311401367,141.80487060546875,6.150597095489502,0.0,0.0
294,73.25,119.95986938476562,116.02670288085938,96.03428649902344,99.54426574707031,46.744102478027344,0.05619882047176361,1.4303604364395142,19.073179244995117,141.7548370361328,6.8790459632873535,0.0,0.0
295,73.5,120.13943481445312,115.88160705566406,99.9056167602539,99.5386734008789,48.4647102355957,0.056024108082056046,1.4298529624938965,19.076200485229492,141.6647491455078,6.549578666687012,0.0,0.0
296,73.75,120.28588104248047,116.49507904052734,107.00560760498047,99.53707885742188,50.31275177001953,0.05586686730384827,1.4293962717056274,19.078920364379883,141.6347198486328,6.2088751792907715,0.0,0.0
297,74,120.64180755615234,116.94770050048828,95.80835723876953,99.52989196777344,45.77955627441406,0.055725350975990295,1.4284378290176392,19.08136749267578,141.57467651367188,7.067477226257324,0.0,0.0
298,74.25,120.98722076416016,117.27185821533203,104.29597473144531,99.53108978271484,49.230674743652344,0.05545789748430252,1.4275752305984497,19.08357048034668,141.51461791992188,6.40618371963501,0.0,0.0
299,74.5,121.06600952148438,117.69418334960938,97.37078094482422,99.51312255859375,48.11752700805664,0.0552171915769577,1.426798939704895,19.08662223815918,141.46458435058594,6.612667560577393,0.0,0.0
300,74.75,121.21685028076172,117.82561492919922,103.50980377197266,99.5239028930664,48.900604248046875,0.05500055477023125,1.426100254058838,19.08936882019043,141.38450622558594,6.466745376586914,0.0,0.0
301,75,121.61601257324219,117.93643188476562,99.35606384277344,99.51911163330078,52.29723358154297,0.05480558052659035,1.4254714250564575,19.091840744018555,141.37449645996094,5.855188369750977,0.0,0.0
302,75.25,122.05362701416016,118.24488830566406,103.07626342773438,99.51671600341797,53.46712112426758,0.05453111231327057,1.423669457435608,19.094066619873047,141.22438049316406,5.65363883972168,0.0,0.0
303,75.5,121.64639282226562,118.82849884033203,97.34712219238281,99.5067367553711,51.37591552734375,0.05428408831357956,1.4220476150512695,19.09860610961914,141.20436096191406,6.015805244445801,0.0,0.0
304,75.75,122.35639190673828,118.44966888427734,96.3365478515625,99.49994659423828,48.51649475097656,0.05406176671385765,1.4205880165100098,19.102691650390625,141.09425354003906,6.536318778991699,0.0,0.0
305,76,122.37610626220703,118.9666976928711,101.47491455078125,99.5023422241211,47.75413131713867,0.05386167764663696,1.4192743301391602,19.106369018554688,141.06422424316406,6.680670738220215,0.0,0.0
306,76.25,122.94235229492188,118.87660217285156,104.27765655517578,99.50713348388672,47.57671356201172,0.05359530448913574,1.4180920124053955,19.109678268432617,140.98416137695312,6.714981555938721,0.0,0.0
307,76.5,122.31501770019531,119.83280944824219,105.23175048828125,99.49036407470703,48.03512191772461,0.053355567157268524,1.4170279502868652,19.11772918701172,141.00418090820312,6.626184463500977,0.0,0.0
308,76.75,122.34984588623047,120.30177307128906,98.20198822021484,99.50035095214844,47.22863006591797,0.05313980206847191,1.4140108823776245,19.124975204467773,140.8740692138672,6.781186103820801,0.0,0.0
309,77,123.12191772460938,119.99478912353516,99.4652099609375,99.49395751953125,49.49230194091797,0.052945613861083984,1.4112955331802368,19.13149642944336,140.8440399169922,6.354554176330566,0.0,0.0
310,77.25,123.75006103515625,119.79344177246094,104.36161804199219,99.48397827148438,49.39863586425781,0.0526881217956543,1.4088517427444458,19.137365341186523,140.7639617919922,6.370880126953125,0.0,0.0
311,77.5,123.26054382324219,120.97665405273438,105.53019714355469,99.46601104736328,47.91353988647461,0.05245637893676758,1.4066523313522339,19.147720336914062,140.7139129638672,6.647019863128662,0.0,0.0
312,77.75,123.82252502441406,120.6692123413086,110.15182495117188,99.47639465332031,48.81144332885742,0.05224781110882759,1.4026607275009155,19.157039642333984,140.62384033203125,6.479008674621582,0.0,0.0
313,78,123.20214080810547,121.35120391845703,98.833984375,99.46441650390625,46.20689392089844,0.05206010118126869,1.3990682363510132,19.16542625427246,140.5838165283203,6.976933479309082,0.0,0.0
314,78.25,123.9652328491211,121.74555206298828,101.05281829833984,99.45842742919922,44.81230545043945,0.05180301144719124,1.395835041999817,19.172975540161133,140.4837188720703,7.255276203155518,0.0,0.0
315,78.5,123.46556854248047,121.93659973144531,106.17363739013672,99.44764709472656,45.73767852783203,0.05157162994146347,1.3929251432418823,19.18184471130371,140.4737091064453,7.068282604217529,0.0,0.0
316,78.75,123.72862243652344,122.29405212402344,109.91902923583984,99.45642852783203,47.977481842041016,0.05136338621377945,1.3885986804962158,19.18982696533203,140.39364624023438,6.634006500244141,0.0,0.0
317,79,123.94786834716797,122.00897979736328,107.55744934082031,99.45523071289062,47.89777755737305,0.05117596685886383,1.384704828262329,19.197010040283203,140.31356811523438,6.649028301239014,0.0,0.0
318,79.25,124.06624603271484,122.33867645263672,103.52812194824219,99.45004272460938,47.30562973022461,0.051007289439439774,1.3812003135681152,19.203475952148438,140.24349975585938,6.761759281158447,0.0,0.0
319,79.5,124.44017028808594,122.7625503540039,109.22367858886719,99.43207550048828,49.5256233215332,0.05073600634932518,1.3780462741851807,19.20929527282715,140.21347045898438,6.342766761779785,0.0,0.0
320,79.75,124.19709777832031,122.91302490234375,97.64022064208984,99.43367004394531,49.648555755615234,0.050491850823163986,1.3737231492996216,19.21706771850586,140.16342163085938,6.320352077484131,0.0,0.0
321,80,124.4987564086914,122.90984344482422,110.53804016113281,99.43726348876953,53.07535934448242,0.05027211084961891,1.3698322772979736,19.224063873291016,140.09336853027344,5.7132954597473145,0.0,0.0
322,80.25,124.67595672607422,123.10016632080078,102.12980651855469,99.43207550048828,49.93764877319336,0.050074342638254166,1.3663305044174194,19.23036003112793,140.0433349609375,6.26737117767334,0.0,0.0
323,80.5,124.33706665039062,123.23334503173828,100.60401916503906,99.42009735107422,50.352378845214844,0.049896351993083954,1.3631789684295654,19.236026763916016,139.9532470703125,6.191009044647217,0.0,0.0
324,80.75,124.97035217285156,123.2242431640625,103.4273681640625,99.42129516601562,52.6142463684082,0.049661681056022644,1.35867178440094,19.241127014160156,139.9332275390625,5.791241645812988,0.0,0.0
325,81,125.3588638305664,123.37273406982422,105.1783218383789,99.42249298095703,50.77070999145508,0.049450475722551346,1.354615330696106,19.245716094970703,139.9031982421875,6.1159348487854,0.0,0.0
326,81.25,125.23110961914062,123.57793426513672,107.22466278076172,99.41251373291016,48.134639739990234,0.04926039278507233,1.3509645462036133,19.252843856811523,139.78311157226562,6.600227355957031,0.0,0.0
327,81.5,124.94107818603516,124.37860107421875,103.94868469238281,99.40013885498047,49.175289154052734,0.04908931627869606,1.347678780555725,19.259260177612305,139.73306274414062,6.404446125030518,0.0,0.0
328,81.75,125.25004577636719,124.24345397949219,107.56279754638672,99.38735961914062,51.07331085205078,0.04893535003066063,1.3447216749191284,19.265033721923828,139.70303344726562,6.058640480041504,0.0,0.0
329,82,125.64987182617188,124.04367065429688,103.15029907226562,99.39334869384766,52.08649444580078,0.04879678040742874,1.3396275043487549,19.270231246948242,139.65298461914062,5.880425930023193,0.0,0.0
330,82.25,125.24954986572266,124.58633422851562,102.23971557617188,99.40253448486328,51.5938606262207,0.048537448048591614,1.3350427150726318,19.2749080657959,139.60293579101562,5.967747211456299,0.0,0.0
331,82.5,125.27144622802734,124.80509948730469,101.60619354248047,99.36500549316406,50.24971008300781,0.04830404743552208,1.330916404724121,19.28306007385254,139.5028533935547,6.204539775848389,0.0,0.0
332,82.75,125.44810485839844,125.18453216552734,102.67020416259766,99.37777709960938,53.4247932434082,0.04809398949146271,1.3272026777267456,19.290395736694336,139.44281005859375,5.648132801055908,0.0,0.0
333,83,125.29112243652344,125.18451690673828,112.6675796508789,99.3709945678711,54.341609954833984,0.047904934734106064,1.3238604068756104,19.296998977661133,139.44281005859375,5.492667198181152,0.0,0.0
334,83.25,125.56855773925781,125.39973449707031,107.70171356201172,99.37458038330078,52.54805374145508,0.04762023687362671,1.318047285079956,19.302942276000977,139.32269287109375,5.7984209060668945,0.0,0.0
335,83.5,125.92474365234375,125.2923812866211,104.47687530517578,99.3486328125,49.72285461425781,0.0473640076816082,1.312815546989441,19.314285278320312,139.3327178955078,6.2989583015441895,0.0,0.0
336,83.75,125.87622833251953,125.40972137451172,116.52745819091797,99.36380767822266,50.07454299926758,0.04713340476155281,1.3081068992614746,19.324493408203125,139.27264404296875,6.236207962036133,0.0,0.0
337,84,125.8196029663086,125.61669921875,105.4179916381836,99.35462188720703,47.88697052001953,0.0469258613884449,1.3038691282272339,19.333681106567383,139.1925811767578,6.641870975494385,0.0,0.0
338,84.25,125.65219116210938,125.91138458251953,106.32476043701172,99.34344482421875,50.85987091064453,0.04673907160758972,1.3000551462173462,19.341949462890625,139.14254760742188,6.092729091644287,0.0,0.0
339,84.5,125.88297271728516,125.68894958496094,103.92350006103516,99.33026885986328,49.801658630371094,0.04643134027719498,1.296622633934021,19.34939193725586,139.06246948242188,6.282864570617676,0.0,0.0
340,84.75,126.18306732177734,126.19194793701172,112.15465545654297,99.32467651367188,48.00044631958008,0.046154383569955826,1.2892144918441772,19.36285972595215,139.02243041992188,6.617588520050049,0.0,0.0
341,85,125.36736297607422,126.5641860961914,111.43260192871094,99.3262710571289,50.51133346557617,0.04590512067079544,1.282547116279602,19.374980926513672,138.99240112304688,6.15373420715332,0.0,0.0
342,85.25,125.4587631225586,126.557861328125,104.51122283935547,99.3178939819336,49.986732482910156,0.04568078741431236,1.2765464782714844,19.385889053344727,138.93234252929688,6.247974872589111,0.0,0.0
343,85.5,125.2426528930664,126.6142349243164,109.93199920654297,99.30511474609375,48.701568603515625,0.04538360983133316,1.2711459398269653,19.395706176757812,138.87229919433594,6.483832836151123,0.0,0.0
344,85.75,126.1234359741211,125.92198181152344,113.60411834716797,99.30751037597656,49.69763946533203,0.04511614888906479,1.2662854194641113,19.41122817993164,138.832275390625,6.299806118011475,0.0,0.0
345,86,125.3470687866211,127.03438568115234,103.78229522705078,99.30670928955078,50.36318588256836,0.044875435531139374,1.2585824728012085,19.425199508666992,138.77220153808594,6.178671836853027,0.0,0.0
346,86.25,125.57860565185547,126.94895935058594,111.09599304199219,99.29633331298828,51.650150299072266,0.04465879499912262,1.2516498565673828,19.437772750854492,138.72216796875,5.94809627532959,0.0,0.0
347,86.5,125.62898254394531,126.60073852539062,113.56290435791016,99.28355407714844,52.073883056640625,0.04446381703019142,1.245410442352295,19.44908905029297,138.68212890625,5.87257194519043,0.0,0.0
348,86.75,125.30211639404297,127.05611419677734,102.34428405761719,99.28555297851562,52.05497360229492,0.044150061905384064,1.2397949695587158,19.459274291992188,138.632080078125,5.8760600090026855,0.0,0.0
349,87,125.10102844238281,127.58106994628906,108.36881256103516,99.28115844726562,53.60131072998047,0.04386768117547035,1.2309256792068481,19.473743438720703,138.54200744628906,5.609262466430664,0.0,0.0
350,87.25,125.48301696777344,127.21636962890625,108.26729583740234,99.27397155761719,52.407108306884766,0.04361353814601898,1.2229433059692383,19.486764907836914,138.51197814941406,5.813645362854004,0.0,0.0
351,87.5,125.3516845703125,127.07604217529297,109.07408142089844,99.246826171875,49.91963577270508,0.04338480904698372,1.2157591581344604,19.498485565185547,138.46192932128906,6.253683567047119,0.0,0.0
352,87.75,125.47938537597656,126.9207992553711,108.80693054199219,99.2615966796875,48.905555725097656,0.04305165633559227,1.2092933654785156,19.509033203125,138.38186645507812,6.441806793212891,0.0,0.0
353,88,125.26713562011719,127.27305603027344,108.19860076904297,99.2572021484375,51.89961624145508,0.042751818895339966,1.200135588645935,19.52521324157715,138.41188049316406,5.900660991668701,0.0,0.0
354,88.25,125.21347045898438,127.3245849609375,110.78687286376953,99.2436294555664,53.3189697265625,0.04248196631669998,1.1918935775756836,19.539775848388672,138.3118133544922,5.653883934020996,0.0,0.0
355,88.5,125.11750030517578,127.51457214355469,110.7716064453125,99.23883819580078,54.532535552978516,0.04223909601569176,1.1844757795333862,19.552881240844727,138.2617645263672,5.448639392852783,0.0,0.0
356,88.75,125.19416046142578,127.03101348876953,115.58329010009766,99.23484802246094,47.38803482055664,0.04186505824327469,1.1777997016906738,19.56467628479004,138.2317352294922,6.7262067794799805,0.0,0.0
357,89,124.73990631103516,127.63014221191406,110.02053833007812,99.22526550292969,49.42295455932617,0.041528426110744476,1.1717913150787354,19.579212188720703,138.17169189453125,6.3427042961120605,0.0,0.0
358,89.25,124.66979217529297,127.17002868652344,112.96067810058594,99.21488189697266,51.66951370239258,0.041225455701351166,1.1626900434494019,19.592294692993164,138.10162353515625,5.9372172355651855,0.0,0.0
359,89.5,124.76013946533203,127.27677154541016,107.35060119628906,99.20690155029297,50.889137268066406,0.040952783077955246,1.154498815536499,19.604068756103516,138.06158447265625,6.074977874755859,0.0,0.0
360,89.75,124.96306610107422,126.97455596923828,111.3936767578125,99.21528625488281,54.4537353515625,0.04054596647620201,1.1471267938613892,19.61466407775879,138.04156494140625,5.459638595581055,0.0,0.0
361,90,124.08971405029297,127.46356964111328,110.2159423828125,99.21368408203125,57.76255798339844,0.04017983004450798,1.1404919624328613,19.6334228515625,138.03155517578125,4.922671318054199,0.0,0.0
362,90.25,124.29046630859375,127.47205352783203,111.89896392822266,99.1949234008789,56.41074752807617,0.03985030949115753,1.1345205307006836,19.650306701660156,137.96148681640625,5.136455059051514,0.0,0.0
363,90.5,124.00077819824219,127.57760620117188,112.27220153808594,99.1861343383789,54.645111083984375,0.03955373913049698,1.1249322891235352,19.665502548217773,137.9114532470703,5.425037860870361,0.0,0.0
364,90.75,124.66462707519531,127.19894409179688,115.25355529785156,99.20330810546875,51.204349517822266,0.03912035748362541,1.1163029670715332,19.67917823791504,137.9314727783203,6.018453598022461,0.0,0.0
365,91,123.90562438964844,127.67648315429688,117.87616729736328,99.1949234008789,56.89482498168945,0.03873031586408615,1.1085364818572998,19.697481155395508,137.8513946533203,5.058696269989014,0.0,0.0
366,91.25,124.24922180175781,127.54037475585938,119.6355209350586,99.19412231445312,58.4699821472168,0.038379278033971786,1.0978327989578247,19.713953018188477,137.79135131835938,4.81010103225708,0.0,0.0
367,91.5,123.45677947998047,127.97688293457031,112.39661407470703,99.17096710205078,58.14126205444336,0.03806334361433983,1.0881993770599365,19.728778839111328,137.7713165283203,4.859282970428467,0.0,0.0
368,91.75,123.72238159179688,127.746337890625,116.57936096191406,99.1861343383789,59.80693054199219,0.037607599049806595,1.0795294046401978,19.742122650146484,137.70126342773438,4.603628158569336,0.0,0.0
369,92,123.87627410888672,127.64254760742188,113.41558837890625,99.18134307861328,56.444068908691406,0.037197425961494446,1.0717263221740723,19.75943374633789,137.70126342773438,5.129835605621338,0.0,0.0
370,92.25,123.29611206054688,127.58303833007812,115.29248046875,99.16537475585938,54.17139434814453,0.03682827204465866,1.0647035837173462,19.775014877319336,137.62120056152344,5.502366542816162,0.0,0.0
371,92.5,123.57856750488281,127.23028564453125,114.76048278808594,99.17256164550781,55.0283203125,0.036496032029390335,1.0545576810836792,19.789037704467773,137.59117126464844,5.3601975440979,0.0,0.0
372,92.75,122.81683349609375,127.51029968261719,119.05619049072266,99.1713638305664,56.06761932373047,0.03619701787829399,1.045426368713379,19.801658630371094,137.56114196777344,5.189816951751709,0.0,0.0
373,93,123.12208557128906,127.52281951904297,113.95446014404297,99.16937255859375,55.64883804321289,0.0359279029071331,1.0372081995010376,19.813016891479492,137.4810791015625,5.257861137390137,0.0,0.0
374,93.25,123.20094299316406,127.07257080078125,117.99371337890625,99.15779113769531,56.79350662231445,0.0356856994330883,1.0298118591308594,19.823238372802734,137.4610595703125,5.071508884429932,0.0,0.0
375,93.5,122.39323425292969,127.4947280883789,114.41319274902344,99.15299987792969,55.192230224609375,0.035189561545848846,1.019527792930603,19.832439422607422,137.3909912109375,5.331335544586182,0.0,0.0
376,93.75,122.4789810180664,127.44284057617188,114.02239227294922,99.1565933227539,60.32883071899414,0.034743037074804306,1.0102721452713013,19.84602165222168,137.3509521484375,4.521849632263184,0.0,0.0
377,94,121.98580169677734,127.06396484375,115.11311340332031,99.15180206298828,58.11874771118164,0.03434116393327713,1.0019420385360718,19.858245849609375,137.36097717285156,4.861049175262451,0.0,0.0
378,94.25,122.04364776611328,126.92633056640625,119.68589782714844,99.14620971679688,56.87681198120117,0.03397947922348976,0.9944449663162231,19.869247436523438,137.29090881347656,5.057107925415039,0.0,0.0
379,94.5,121.99220275878906,126.64654541015625,110.2999038696289,99.14141845703125,52.483211517333984,0.03365396335721016,0.9843956232070923,19.879150390625,137.25086975097656,5.788280963897705,0.0,0.0
380,94.75,121.56230163574219,127.01864624023438,118.77606964111328,99.14661407470703,57.374847412109375,0.033127106726169586,0.9753512144088745,19.8880615234375,137.23085021972656,4.9778056144714355,0.0,0.0
381,95,121.11791229248047,126.74346160888672,121.06513214111328,99.14900970458984,57.930519104003906,0.03265293687582016,0.9672112464904785,19.900001525878906,137.19082641601562,4.890314102172852,0.0,0.0
382,95.25,121.20079803466797,126.64575958251953,119.83320617675781,99.14820861816406,58.844635009765625,0.03222618252038956,0.9598852396011353,19.910747528076172,137.16078186035156,4.747763633728027,0.0,0.0
383,95.5,121.09943389892578,126.52487182617188,119.00963592529297,99.13104248046875,57.30189895629883,0.031842105090618134,0.9494430422782898,19.920419692993164,137.10073852539062,4.987954139709473,0.0,0.0
384,95.75,120.7531509399414,126.70500946044922,119.92861938476562,99.13583374023438,57.110069274902344,0.03130923584103584,0.9400450587272644,19.92912483215332,137.09072875976562,5.018909931182861,0.0,0.0
385,96,120.79859161376953,125.94914245605469,117.58612823486328,99.1394271850586,60.15681457519531,0.03082965314388275,0.9315868616104126,19.941570281982422,137.0306854248047,4.546258449554443,0.0,0.0
386,96.25,120.21775817871094,126.47905731201172,115.48101043701172,99.1226577758789,60.866943359375,0.03039802797138691,0.9239744544029236,19.95277214050293,137.0006561279297,4.437922954559326,0.0,0.0
387,96.5,120.38108825683594,126.22980499267578,119.5408706665039,99.13263702392578,63.55344772338867,0.030009565874934196,0.9171233177185059,19.962854385375977,136.99063110351562,4.045787811279297,0.0,0.0
