Repository: ulfsri/fsri_materials_database

# Materials and Products Database

## 01_Data

Raw data generated from each apparatus are included here in plain-text format. The data is organized first by material, next by the short name of test apparatus used, and where applicable additional filtering by test settings.

### material.json

Each material directory contains a json file of the same name as the material. This file links the data stored in the repository as well as data and graphs produced by the accompanying scripts (__02_Scripts__) to the respective landing page for the material on the front-end website.

File: 01_Data/FRP_Panel/MCC/FRP_Panel_MCC_30K_min_211101_R3.txt (part 1 of 4)
Sample ID:	C:\MCC\MCC Cal\Test\FRP_Panel_MCC_30K_min_211101_R3.txt
Sample Weight (mg):	4.76
Heating Rate (C/s):	0.5
Combustor Temp (C):	900
N2 Flow Rate (cc/min):	80
O2 Flow Rate (cc/min):	20
Calibration File:	C:\MCC\MCC Cal\Coeff1 JN10440_30_210304.txt.txt
T Correction Coefficients:	0	1.024463	0
Time Shift (s):	14
*
Time (s)	Temperature (C)	N2 flow rate (cc/min)	O2 flow rate (cc/min)	Flow Rate (cc/min)	Oxygen (%)	HRR (W/g)	Heating rate (C/s)
0.000	107.551	80.001	19.991	102.964	20.324	0.363	0.003
0.499	107.559	80.001	19.994	102.965	20.328	0.083	0.010
1.000	107.528	79.994	20.002	102.966	20.327	0.211	-0.003
1.500	107.542	79.998	19.997	102.966	20.325	0.322	-0.020
2.000	107.510	79.996	19.997	102.965	20.323	0.422	-0.018
2.499	107.509	80.003	19.994	102.964	20.326	0.265	-0.025
2.999	107.521	80.001	19.995	102.966	20.326	0.248	-0.011
3.499	107.488	79.997	19.987	102.965	20.323	0.441	-0.005
3.999	107.498	80.000	19.995	102.965	20.326	0.265	-0.022
4.499	107.518	80.002	19.991	102.965	20.325	0.285	0.003
4.999	107.508	79.998	19.994	102.965	20.326	0.239	0.020
5.499	107.516	80.004	19.991	102.963	20.325	0.328	0.004
5.999	107.541	80.005	19.990	102.966	20.323	0.443	0.016
6.499	107.537	79.998	19.994	102.971	20.324	0.359	0.027
6.999	107.536	80.000	19.994	102.975	20.326	0.245	0.008
7.499	107.562	79.999	19.988	102.975	20.324	0.361	0.010
7.999	107.542	80.001	19.991	102.978	20.325	0.285	0.015
8.499	107.503	79.998	19.997	102.977	20.324	0.376	-0.027
8.999	107.504	80.003	19.992	102.974	20.327	0.193	-0.048
9.499	107.524	80.000	19.995	102.972	20.327	0.152	-0.009
9.999	107.557	79.999	19.994	102.975	20.330	-0.017	0.037
10.499	107.547	80.002	19.995	102.973	20.328	0.137	0.038
10.999	107.532	80.000	19.994	102.970	20.331	-0.100	-0.001
11.499	107.532	79.996	19.995	102.968	20.325	0.297	-0.021
11.999	107.523	79.999	19.995	102.966	20.329	0.069	-0.012
12.499	107.514	80.000	19.994	102.968	20.330	0.002	-0.014
12.999	107.543	80.003	19.992	102.974	20.331	-0.080	0.001
13.499	107.551	80.001	19.995	102.978	20.328	0.113	0.029
13.999	107.531	80.000	19.995	102.980	20.326	0.263	0.013
14.500	107.504	79.995	20.002	102.982	20.322	0.493	-0.030
15.000	107.531	80.002	19.992	102.981	20.327	0.211	-0.024
15.500	107.515	79.999	19.995	102.976	20.326	0.252	0.005
16.000	107.532	79.999	19.995	102.976	20.328	0.122	0.006
16.500	107.545	79.997	19.994	102.981	20.329	0.019	0.016
17.000	107.513	79.995	19.997	102.987	20.325	0.295	0.006
17.500	107.509	79.993	19.997	102.992	20.323	0.423	-0.027
18.000	107.524	79.997	19.992	102.996	20.323	0.425	-0.012
18.500	107.538	80.000	19.994	103.003	20.325	0.334	0.020
19.000	107.537	80.004	19.991	103.007	20.322	0.510	0.021
19.500	107.529	80.001	19.995	103.008	20.323	0.477	0.002
20.000	107.545	79.995	19.998	103.011	20.325	0.343	-0.000
20.500	107.533	79.994	20.002	103.014	20.324	0.360	0.006
21.000	107.552	79.999	19.993	103.015	20.324	0.399	0.005
21.500	107.557	79.997	19.994	103.011	20.325	0.304	0.016
22.000	107.578	79.999	19.995	103.013	20.325	0.345	0.025
22.500	107.597	80.002	19.994	103.015	20.323	0.449	0.033
23.000	107.600	79.997	19.997	103.020	20.325	0.325	0.031
23.500	107.615	79.997	20.002	103.023	20.323	0.418	0.021
24.000	107.608	79.998	19.998	103.025	20.322	0.510	0.013
24.500	107.621	80.001	19.995	103.026	20.321	0.561	0.007
25.000	107.652	80.000	19.997	103.029	20.321	0.596	0.025
25.500	107.672	79.995	19.996	103.029	20.317	0.833	0.047
26.000	107.726	80.005	19.990	103.034	20.320	0.670	0.063
26.500	107.718	80.002	19.998	103.047	20.321	0.590	0.060
27.000	107.742	80.001	19.990	103.053	20.318	0.765	0.030
27.500	107.751	79.998	19.996	103.059	20.319	0.754	0.025
28.000	107.736	80.000	19.997	103.067	20.318	0.757	0.014
28.500	107.758	79.996	19.995	103.077	20.313	1.147	0.001
29.000	107.758	80.001	19.995	103.084	20.312	1.190	0.015
29.500	107.806	79.999	19.996	103.099	20.310	1.362	0.035
30.000	107.789	80.000	19.986	103.109	20.307	1.555	0.039
30.500	107.855	80.003	19.997	103.118	20.305	1.641	0.040
31.000	107.886	80.000	19.995	103.120	20.310	1.338	0.073
31.500	107.886	79.998	19.993	103.121	20.306	1.579	0.064
32.000	107.912	80.002	19.993	103.126	20.307	1.544	0.028
32.499	107.956	79.995	19.997	103.133	20.304	1.746	0.048
32.999	107.960	80.000	19.993	103.139	20.305	1.672	0.059
33.499	108.030	79.997	19.991	103.148	20.303	1.780	0.061
33.999	108.073	79.999	19.996	103.156	20.302	1.891	0.093
34.499	108.134	80.000	19.994	103.160	20.303	1.832	0.109
34.999	108.178	79.996	19.996	103.159	20.299	2.079	0.104
35.499	108.239	79.999	19.991	103.157	20.298	2.149	0.105
35.999	108.287	79.996	19.995	103.154	20.294	2.405	0.107
36.499	108.339	79.995	19.997	103.152	20.296	2.283	0.105
36.999	108.387	79.999	19.989	103.152	20.295	2.313	0.100
37.499	108.439	80.000	19.998	103.153	20.299	2.060	0.100
37.999	108.534	79.998	19.996	103.156	20.295	2.315	0.123
38.499	108.562	79.999	19.994	103.158	20.296	2.242	0.135
39.000	108.601	79.997	19.997	103.160	20.296	2.261	0.095
39.500	108.661	79.994	19.994	103.158	20.295	2.319	0.083
39.999	108.729	80.000	19.994	103.151	20.298	2.153	0.113
40.499	108.821	79.999	19.993	103.145	20.300	2.007	0.144
40.999	108.894	79.999	19.996	103.145	20.295	2.330	0.163
41.499	108.951	80.000	19.997	103.144	20.294	2.389	0.148
41.999	109.007	79.997	19.996	103.146	20.297	2.185	0.122
42.499	109.065	79.990	20.004	103.152	20.300	1.992	0.113
42.999	109.143	79.998	19.997	103.156	20.294	2.432	0.125
43.500	109.202	80.003	19.993	103.157	20.293	2.465	0.137
44.000	109.279	79.999	19.991	103.158	20.292	2.530	0.136
44.499	109.365	79.995	19.994	103.162	20.294	2.419	0.150
44.999	109.431	79.998	20.000	103.163	20.293	2.456	0.158
45.499	109.545	79.998	19.992	103.164	20.293	2.469	0.166
46.000	109.628	80.002	19.997	103.164	20.289	2.756	0.188
46.500	109.685	79.999	19.991	103.163	20.294	2.383	0.168
46.999	109.769	80.000	19.991	103.160	20.292	2.545	0.140
47.499	109.830	79.997	19.996	103.161	20.292	2.521	0.143
47.999	109.939	79.999	19.995	103.162	20.293	2.510	0.158
48.499	110.005	79.999	19.992	103.163	20.292	2.525	0.173
48.999	110.068	79.996	19.996	103.169	20.293	2.460	0.152
49.499	110.211	79.994	19.994	103.172	20.290	2.685	0.167
49.999	110.266	79.999	19.989	103.170	20.291	2.625	0.202
50.500	110.335	79.993	19.993	103.173	20.292	2.523	0.161
51.000	110.461	80.000	19.993	103.173	20.291	2.635	0.159
51.500	110.552	79.993	20.000	103.168	20.290	2.709	0.206
52.000	110.651	79.993	19.996	103.171	20.290	2.690	0.204
52.499	110.754	79.994	19.996	103.177	20.292	2.531	0.196
52.999	110.888	79.994	19.993	103.180	20.290	2.655	0.219
53.499	110.974	79.993	19.994	103.184	20.292	2.514	0.229
53.999	111.029	79.996	19.998	103.184	20.292	2.514	0.181
54.499	111.160	80.004	19.991	103.179	20.292	2.575	0.163
54.999	111.265	79.999	19.995	103.177	20.293	2.471	0.211
55.499	111.362	79.998	19.996	103.171	20.292	2.555	0.219
55.999	111.479	80.000	19.993	103.164	20.290	2.692	0.208
56.500	111.583	80.000	19.993	103.163	20.291	2.596	0.218
57.000	111.685	79.996	19.996	103.162	20.292	2.533	0.214
57.499	111.783	79.996	19.996	103.157	20.291	2.607	0.203
57.999	111.915	79.994	19.992	103.157	20.291	2.646	0.214
58.500	112.018	79.997	19.997	103.163	20.290	2.715	0.232
59.001	112.116	79.998	20.003	103.170	20.288	2.845	0.218
59.500	112.199	79.999	19.997	103.172	20.288	2.802	0.191
59.999	112.354	79.998	19.992	103.179	20.287	2.876	0.209
60.500	112.491	79.996	19.993	103.187	20.288	2.832	0.265
61.000	112.570	79.997	19.991	103.190	20.288	2.815	0.254
61.499	112.693	79.996	19.994	103.190	20.289	2.776	0.209
61.999	112.866	79.995	19.998	103.190	20.287	2.876	0.250
62.499	112.954	80.000	19.992	103.191	20.287	2.884	0.279
62.999	113.048	79.997	19.996	103.191	20.285	3.021	0.221
63.499	113.184	79.998	19.989	103.191	20.288	2.851	0.206
63.999	113.331	79.997	19.994	103.192	20.284	3.057	0.257
64.499	113.479	80.000	19.992	103.197	20.285	3.004	0.289
64.999	113.599	79.996	19.996	103.195	20.285	2.988	0.282
65.499	113.700	79.996	19.999	103.194	20.283	3.123	0.244
65.999	113.836	79.994	19.996	103.193	20.284	3.078	0.229
66.499	113.971	79.997	19.993	103.192	20.287	2.863	0.254
66.999	114.097	79.997	19.994	103.196	20.284	3.069	0.266
67.499	114.244	79.998	19.994	103.198	20.285	2.993	0.267
67.999	114.421	79.998	19.991	103.199	20.283	3.136	0.298
68.499	114.508	80.003	19.991	103.201	20.284	3.071	0.294
68.999	114.659	79.998	19.995	103.202	20.287	2.859	0.251
69.499	114.790	79.999	19.995	103.198	20.286	2.949	0.260
70.000	114.952	79.997	19.995	103.198	20.287	2.910	0.287
70.501	115.073	79.998	19.995	103.199	20.288	2.845	0.288
71.000	115.208	80.002	19.992	103.199	20.284	3.058	0.269
71.499	115.340	80.001	19.997	103.203	20.283	3.136	0.262
71.999	115.526	80.001	19.992	103.205	20.286	2.965	0.293
72.500	115.651	79.995	19.998	103.207	20.282	3.214	0.314
73.001	115.785	79.997	19.998	103.209	20.286	2.963	0.285
73.500	115.898	79.999	19.989	103.209	20.285	3.008	0.253
74.000	116.080	80.001	19.993	103.212	20.284	3.116	0.271
74.500	116.196	79.998	19.998	103.213	20.283	3.149	0.296
74.999	116.377	79.997	19.998	103.210	20.283	3.140	0.298
75.499	116.524	80.001	19.994	103.207	20.284	3.086	0.313
75.999	116.651	79.998	19.994	103.205	20.286	2.939	0.301
76.499	116.848	79.999	19.994	103.199	20.282	3.207	0.299
76.999	116.989	79.997	19.994	103.197	20.285	2.993	0.331
77.499	117.149	79.999	19.994	103.198	20.285	3.006	0.319
77.999	117.301	79.999	19.994	103.199	20.283	3.123	0.307
78.500	117.497	79.998	19.995	103.199	20.284	3.114	0.330
79.000	117.613	80.000	19.993	103.198	20.282	3.211	0.330
79.499	117.787	79.998	19.991	103.198	20.285	3.044	0.301
80.000	117.942	79.997	19.995	103.198	20.284	3.105	0.310
80.500	118.126	79.999	19.996	103.199	20.287	2.917	0.334
80.999	118.272	80.000	19.994	103.200	20.284	3.056	0.334
81.499	118.460	80.000	19.996	103.202	20.286	2.941	0.332
82.000	118.581	79.998	19.994	103.205	20.284	3.078	0.322
82.500	118.757	80.003	19.993	103.204	20.283	3.134	0.304
82.999	118.932	80.004	19.990	103.204	20.284	3.071	0.324
83.499	119.107	80.003	19.993	103.203	20.285	2.987	0.350
83.999	119.231	79.999	19.993	103.202	20.284	3.084	0.324
84.499	119.411	80.000	19.994	103.204	20.281	3.268	0.302
84.999	119.560	79.995	20.000	103.205	20.284	3.114	0.317
85.499	119.746	79.999	19.994	103.204	20.284	3.097	0.332
86.000	119.923	79.999	19.995	103.204	20.281	3.272	0.349
86.500	120.117	79.997	19.994	103.204	20.281	3.317	0.367
86.999	120.235	80.000	19.996	103.201	20.284	3.059	0.341
87.499	120.394	79.999	19.994	103.199	20.284	3.079	0.294
88.000	120.638	79.996	19.993	103.201	20.286	2.957	0.340
88.500	120.772	79.998	19.994	103.202	20.286	2.957	0.391
89.000	120.950	79.999	19.994	103.206	20.283	3.176	0.345
89.500	121.141	79.999	19.994	103.213	20.285	3.040	0.341
89.999	121.317	79.996	19.995	103.218	20.282	3.199	0.368
90.499	121.514	80.000	19.993	103.218	20.282	3.251	0.370
90.999	121.625	79.999	19.996	103.216	20.285	3.028	0.340
91.499	121.825	80.002	19.997	103.211	20.284	3.060	0.309
91.999	122.030	79.999	19.994	103.203	20.285	3.049	0.359
92.499	122.199	79.999	19.993	103.198	20.286	2.982	0.390
92.999	122.436	80.000	19.994	103.198	20.283	3.133	0.390
93.499	122.595	79.998	19.993	103.198	20.283	3.127	0.401
93.999	122.786	79.999	19.995	103.198	20.286	2.986	0.373
94.499	122.998	80.002	19.993	103.197	20.284	3.114	0.376
94.999	123.159	79.998	19.993	103.198	20.282	3.244	0.388
95.499	123.300	80.001	19.994	103.200	20.283	3.159	0.338
95.999	123.485	79.998	19.995	103.200	20.281	3.283	0.314
96.499	123.652	80.000	19.993	103.200	20.285	3.044	0.339
96.999	123.868	80.001	19.993	103.205	20.284	3.081	0.368
97.499	124.089	79.999	19.993	103.209	20.285	3.034	0.410
97.999	124.229	79.997	19.995	103.216	20.282	3.213	0.399
98.499	124.441	80.001	19.991	103.222	20.284	3.116	0.357
98.999	124.590	79.996	19.998	103.223	20.282	3.196	0.357
99.499	124.777	79.994	19.998	103.219	20.281	3.301	0.349
100.000	124.992	80.000	19.989	103.213	20.281	3.268	0.369
100.500	125.170	80.002	19.988	103.206	20.284	3.097	0.397
100.999	125.369	79.998	19.996	103.201	20.282	3.246	0.385
101.499	125.560	80.003	19.997	103.200	20.285	3.041	0.384
101.999	125.774	80.000	19.990	103.201	20.282	3.225	0.397
102.499	125.955	80.003	19.990	103.204	20.281	3.288	0.400
102.999	126.131	79.998	19.993	103.206	20.285	3.025	0.376
103.499	126.329	79.999	19.996	103.208	20.285	3.030	0.366
103.999	126.517	79.995	19.996	103.211	20.283	3.138	0.380
104.499	126.711	80.003	19.994	103.212	20.282	3.218	0.384
104.999	126.903	80.005	19.992	103.209	20.282	3.240	0.384
105.499	127.095	80.000	19.998	103.207	20.281	3.305	0.385
105.999	127.303	80.001	19.987	103.203	20.282	3.223	0.392
106.499	127.499	80.001	19.994	103.204	20.282	3.231	0.402
106.999	127.686	80.000	19.993	103.207	20.281	3.303	0.393
107.499	127.922	80.002	19.992	103.211	20.279	3.435	0.403
107.999	128.083	80.004	19.993	103.213	20.282	3.235	0.410
108.499	128.296	80.002	19.993	103.215	20.281	3.307	0.386
108.999	128.485	80.000	19.994	103.212	20.280	3.366	0.388
109.499	128.694	80.002	19.992	103.210	20.282	3.192	0.400
109.999	128.873	80.000	19.995	103.206	20.280	3.355	0.393
110.499	129.113	79.999	19.994	103.203	20.285	3.019	0.404
110.999	129.305	79.996	19.996	103.203	20.284	3.116	0.425
111.499	129.485	80.002	19.991	103.201	20.285	3.023	0.402
111.999	129.709	80.000	19.993	103.199	20.282	3.253	0.388
112.499	129.898	79.999	19.992	103.197	20.283	3.188	0.408
112.999	130.075	79.996	20.000	103.197	20.280	3.389	0.389
113.499	130.258	79.997	19.988	103.195	20.283	3.155	0.363
114.000	130.528	79.998	19.995	103.196	20.282	3.254	0.406
114.500	130.704	79.998	19.993	103.196	20.281	3.325	0.450
114.999	130.915	79.994	19.995	103.196	20.280	3.337	0.417
115.499	131.120	79.998	19.995	103.196	20.283	3.178	0.402
115.999	131.334	79.997	19.995	103.197	20.282	3.244	0.417
116.499	131.514	79.998	19.995	103.195	20.277	3.539	0.406
117.000	131.709	79.999	19.994	103.196	20.282	3.255	0.385
117.500	131.930	79.997	19.995	103.199	20.282	3.253	0.396
117.999	132.118	80.000	19.993	103.200	20.280	3.346	0.413
118.499	132.288	79.996	19.994	103.200	20.280	3.369	0.384
119.000	132.507	79.997	19.997	103.202	20.280	3.350	0.373
119.500	132.744	80.001	19.994	103.201	20.278	3.475	0.422
119.999	132.920	80.000	19.995	103.197	20.284	3.115	0.434
120.499	133.113	79.998	19.994	103.198	20.278	3.479	0.391
120.999	133.340	79.998	19.996	103.198	20.279	3.443	0.395
121.499	133.540	79.995	19.995	103.197	20.282	3.221	0.423
121.999	133.714	80.002	19.994	103.197	20.283	3.165	0.400
122.499	133.967	79.998	19.992	103.197	20.279	3.408	0.401
122.999	134.190	79.996	19.997	103.201	20.279	3.401	0.451
123.499	134.389	80.000	19.991	103.207	20.279	3.405	0.449
123.999	134.603	79.997	19.991	103.212	20.278	3.486	0.418
124.499	134.826	79.997	19.995	103.219	20.281	3.311	0.425
124.999	135.031	79.998	19.996	103.226	20.279	3.460	0.432
125.499	135.218	79.999	19.995	103.227	20.279	3.401	0.410
125.999	135.436	79.998	19.993	103.224	20.279	3.425	0.399
126.499	135.626	79.995	19.996	103.222	20.277	3.555	0.406
126.999	135.800	79.997	20.000	103.214	20.280	3.365	0.386
127.499	136.054	80.000	19.993	103.206	20.281	3.276	0.396
128.000	136.282	79.998	19.993	103.203	20.278	3.479	0.455
128.500	136.501	80.000	19.996	103.207	20.280	3.352	0.464
129.000	136.698	79.996	19.994	103.213	20.277	3.590	0.432
129.500	136.906	79.997	20.000	103.217	20.285	3.033	0.411
130.000	137.129	80.003	19.995	103.219	20.280	3.343	0.418
130.500	137.329	79.997	19.989	103.221	20.279	3.395	0.427
131.000	137.552	80.000	19.992	103.223	20.277	3.530	0.423
131.500	137.780	79.999	19.987	103.222	20.277	3.556	0.437
132.000	138.007	79.994	19.996	103.227	20.279	3.456	0.453
132.500	138.217	79.997	19.991	103.234	20.280	3.343	0.446
133.000	138.389	79.998	19.995	103.238	20.281	3.291	0.410
133.500	138.641	79.998	19.995	103.237	20.279	3.449	0.403
134.000	138.845	79.999	19.995	103.237	20.282	3.211	0.440
134.500	139.066	79.997	19.994	103.234	20.278	3.512	0.440
135.000	139.297	79.998	19.993	103.227	20.279	3.427	0.438
135.500	139.523	79.997	19.997	103.225	20.278	3.503	0.455
136.000	139.729	79.998	19.991	103.225	20.279	3.438	0.445
136.500	139.954	79.995	19.996	103.223	20.280	3.332	0.432
137.000	140.164	79.997	19.993	103.221	20.279	3.399	0.433
137.500	140.403	79.998	19.993	103.226	20.278	3.525	0.441
138.000	140.627	79.994	19.996	103.228	20.279	3.408	0.456
138.500	140.830	80.001	19.995	103.229	20.276	3.616	0.445
139.000	141.070	79.997	19.996	103.230	20.280	3.350	0.436
139.500	141.293	79.995	19.998	103.229	20.277	3.595	0.453
140.001	141.537	79.997	19.993	103.222	20.276	3.653	0.465
140.501	141.786	79.999	19.992	103.214	20.280	3.373	0.480
141.000	141.964	79.997	19.994	103.210	20.277	3.557	0.459
141.500	142.197	79.996	19.999	103.209	20.278	3.482	0.419
142.000	142.429	79.996	19.999	103.209	20.279	3.429	0.438
142.500	142.667	79.997	19.996	103.210	20.276	3.611	0.468
143.000	142.894	79.998	19.996	103.213	20.278	3.501	0.467
143.500	143.104	80.002	19.993	103.215	20.278	3.518	0.451
144.000	143.345	79.997	19.997	103.217	20.276	3.635	0.444
144.500	143.550	79.998	19.995	103.223	20.276	3.611	0.449
145.000	143.839	79.997	19.996	103.231	20.277	3.566	0.470
145.500	144.019	79.996	19.995	103.234	20.278	3.511	0.481
146.000	144.265	79.998	19.997	103.236	20.278	3.500	0.448
146.500	144.487	79.997	19.997	103.235	20.277	3.564	0.447
147.000	144.760	79.998	19.996	103.235	20.278	3.507	0.482
147.500	144.992	80.002	19.990	103.234	20.277	3.553	0.500
148.000	145.191	79.998	19.996	103.235	20.280	3.356	0.468
148.500	145.415	79.999	19.995	103.233	20.278	3.524	0.427
149.000	145.665	79.993	19.996	103.227	20.279	3.454	0.448
149.500	145.891	79.991	20.002	103.222	20.277	3.558	0.475
150.000	146.108	79.992	19.997	103.216	20.280	3.352	0.459
150.500	146.367	79.998	19.997	103.214	20.280	3.385	0.460
151.000	146.577	79.996	19.993	103.216	20.279	3.412	0.473
151.500	146.824	79.997	19.993	103.222	20.278	3.507	0.463
152.000	147.048	79.997	19.998	103.224	20.277	3.546	0.463
152.500	147.319	79.998	19.995	103.230	20.279	3.440	0.483
153.000	147.529	79.999	19.992	103.229	20.275	3.665	0.488
153.500	147.766	79.998	19.995	103.228	20.280	3.386	0.464
154.000	147.981	79.998	19.992	103.226	20.277	3.592	0.449
154.500	148.220	79.998	19.997	103.230	20.278	3.475	0.453
155.000	148.462	80.002	19.992	103.231	20.278	3.479	0.468
155.500	148.696	79.997	19.993	103.234	20.278	3.470	0.479
156.000	148.921	80.002	19.990	103.236	20.282	3.251	0.468
156.500	149.166	79.998	19.990	103.239	20.279	3.449	0.464
157.000	149.411	79.999	19.999	103.241	20.278	3.525	0.479
157.500	149.631	80.001	19.995	103.235	20.278	3.498	0.477
158.000	149.898	79.993	19.997	103.227	20.276	3.650	0.476
158.500	150.132	79.998	19.996	103.219	20.276	3.663	0.494
159.000	150.346	80.001	19.996	103.211	20.278	3.524	0.474
159.500	150.598	80.000	19.995	103.203	20.278	3.466	0.457
160.000	150.840	80.001	19.996	103.205	20.280	3.382	0.481
160.500	151.059	79.999	19.994	103.211	20.278	3.523	0.478
161.000	151.285	80.000	19.995	103.214	20.278	3.499	0.453
161.500	151.540	80.000	19.994	103.215	20.278	3.488	0.463
162.000	151.771	79.999	19.994	103.223	20.278	3.512	0.483
162.500	152.027	80.000	19.990	103.227	20.278	3.517	0.487
163.000	152.250	80.000	19.995	103.228	20.277	3.569	0.483
163.500	152.530	80.000	19.992	103.232	20.276	3.626	0.491
164.000	152.761	80.001	19.992	103.233	20.277	3.543	0.507
164.500	153.000	80.002	19.990	103.227	20.280	3.393	0.491
165.000	153.246	80.001	19.993	103.227	20.276	3.601	0.477
165.500	153.433	79.998	19.992	103.228	20.279	3.432	0.459
165.999	153.713	80.000	19.994	103.229	20.274	3.735	0.450
166.499	153.950	80.001	19.991	103.233	20.276	3.620	0.492
166.999	154.141	79.999	19.995	103.239	20.275	3.695	0.473
167.499	154.415	80.002	19.997	103.239	20.275	3.695	0.447
167.999	154.630	79.999	19.993	103.239	20.273	3.832	0.477
168.499	154.842	79.998	19.996	103.239	20.275	3.708	0.458
168.999	155.145	80.001	19.994	103.239	20.277	3.589	0.471
169.499	155.362	79.999	19.994	103.238	20.276	3.621	0.517
169.999	155.626	80.000	19.994	103.237	20.277	3.546	0.500
170.499	155.845	79.998	19.994	103.233	20.277	3.587	0.482
170.999	156.098	80.000	19.994	103.231	20.277	3.543	0.478
171.499	156.323	79.999	19.996	103.227	20.274	3.793	0.475
171.999	156.582	79.993	19.999	103.223	20.274	3.767	0.481
172.499	156.811	79.996	19.990	103.220	20.270	4.003	0.486
172.999	157.087	80.001	19.992	103.217	20.274	3.791	0.497
173.499	157.341	79.998	19.996	103.211	20.274	3.771	0.517
174.000	157.573	79.999	19.995	103.208	20.275	3.722	0.507
174.500	157.788	80.000	19.995	103.202	20.272	3.919	0.466
174.999	158.057	79.999	19.992	103.200	20.275	3.706	0.466
175.499	158.266	80.000	19.993	103.206	20.271	3.994	0.481
175.999	158.522	79.998	19.995	103.211	20.273	3.860	0.471
176.499	158.731	80.000	19.994	103.214	20.271	3.960	0.465
176.999	159.000	79.998	19.992	103.218	20.271	3.936	0.471
177.499	159.208	79.996	19.997	103.220	20.272	3.907	0.478
177.999	159.469	80.000	19.995	103.211	20.274	3.795	0.474
178.499	159.712	80.001	19.996	103.206	20.272	3.897	0.487
178.999	159.988	80.001	19.994	103.202	20.271	3.949	0.511
179.499	160.181	80.000	19.995	103.198	20.270	4.009	0.493
179.999	160.451	79.999	19.994	103.197	20.273	3.853	0.466
180.500	160.677	79.999	20.000	103.198	20.270	4.020	0.479
181.000	160.926	79.995	19.997	103.196	20.271	3.955	0.485
181.499	161.182	79.996	19.992	103.195	20.271	3.942	0.490
181.999	161.386	80.003	19.993	103.196	20.273	3.847	0.482
182.499	161.658	80.004	19.994	103.195	20.269	4.096	0.468
182.999	161.899	80.001	19.995	103.194	20.272	3.901	0.495
183.499	162.144	80.004	19.992	103.195	20.272	3.925	0.500
183.999	162.429	80.000	19.998	103.193	20.270	4.053	0.508
184.499	162.632	80.006	19.994	103.186	20.271	3.947	0.508
184.999	162.892	80.000	19.995	103.185	20.270	4.027	0.475
185.499	163.117	79.997	19.996	103.185	20.269	4.131	0.474
185.999	163.304	80.002	19.994	103.186	20.269	4.102	0.449
186.499	163.570	79.998	19.988	103.190	20.269	4.098	0.433
186.999	163.833	80.002	19.996	103.196	20.269	4.137	0.491
187.499	164.080	80.001	19.994	103.198	20.268	4.196	0.520
187.999	164.303	80.005	19.990	103.199	20.268	4.170	0.490
188.499	164.559	80.002	19.995	103.199	20.268	4.202	0.475
188.999	164.794	80.004	19.998	103.199	20.268	4.181	0.485
189.499	165.075	80.000	19.994	103.197	20.266	4.274	0.503
189.999	165.295	80.006	19.993	103.199	20.268	4.200	0.509
190.499	165.554	80.001	19.993	103.198	20.266	4.285	0.491
190.999	165.784	79.995	19.998	103.198	20.265	4.363	0.484
191.500	166.054	80.000	19.992	103.197	20.263	4.497	0.494
192.000	166.333	79.999	19.992	103.197	20.269	4.120	0.524
192.499	166.547	79.997	19.998	103.193	20.267	4.244	0.521
192.999	166.771	80.006	19.994	103.191	20.266	4.311	0.466
193.499	167.046	79.998	19.998	103.190	20.264	4.408	0.468
194.000	167.291	80.001	19.989	103.190	20.263	4.486	0.510
194.500	167.572	80.001	19.988	103.192	20.265	4.399	0.523
195.000	167.794	79.997	19.992	103.194	20.266	4.337	0.514
195.499	168.020	80.000	19.995	103.196	20.267	4.233	0.475
196.000	168.258	79.999	19.991	103.198	20.265	4.389	0.456
196.500	168.469	79.998	19.989	103.202	20.265	4.391	0.456
196.999	168.766	79.995	19.998	103.205	20.264	4.427	0.478
197.500	169.011	79.999	19.996	103.203	20.260	4.720	0.525
198.000	169.265	79.998	19.994	103.202	20.260	4.703	0.521
198.500	169.499	79.998	19.996	103.200	20.261	4.668	0.494
199.000	169.782	80.001	19.992	103.198	20.262	4.560	0.503
199.499	170.020	80.000	19.994	103.195	20.262	4.593	0.519
199.999	170.286	79.998	19.994	103.195	20.259	4.810	0.513
200.499	170.492	79.997	19.993	103.196	20.262	4.559	0.488
200.999	170.739	79.997	19.996	103.194	20.263	4.480	0.462
201.499	171.011	79.997	19.989	103.193	20.263	4.537	0.486
201.999	171.234	79.998	19.993	103.189	20.260	4.688	0.507
202.499	171.457	79.998	19.998	103.187	20.262	4.597	0.471
202.999	171.704	79.996	19.992	103.188	20.262	4.564	0.458
203.499	171.935	79.999	19.995	103.189	20.261	4.640	0.474
203.999	172.219	79.998	19.994	103.191	20.262	4.594	0.496
204.500	172.466	79.998	19.994	103.193	20.261	4.655	0.523
205.000	172.698	79.999	19.995	103.195	20.262	4.551	0.505
205.499	172.968	79.999	19.993	103.195	20.260	4.699	0.491
205.999	173.189	79.998	19.997	103.195	20.260	4.705	0.497
206.499	173.462	79.996	19.997	103.194	20.259	4.746	0.493
206.999	173.712	80.000	19.991	103.194	20.260	4.714	0.508
207.499	173.949	79.998	19.995	103.196	20.261	4.640	0.505
208.000	174.147	80.001	19.995	103.200	20.261	4.677	0.461
208.500	174.449	79.997	19.994	103.201	20.261	4.623	0.467
209.000	174.705	79.998	19.995	103.202	20.264	4.445	0.529
209.500	174.948	79.996	19.998	103.200	20.262	4.584	0.529
209.999	175.185	80.002	19.991	103.194	20.259	4.772	0.489
210.499	175.400	79.998	19.997	103.187	20.259	4.785	0.466
211.000	175.718	79.994	19.995	103.184	20.261	4.649	0.493
211.500	175.948	79.991	19.994	103.180	20.255	5.030	0.541
212.000	176.189	79.997	19.993	103.180	20.258	4.879	0.509
212.500	176.416	79.996	19.995	103.185	20.256	4.963	0.470
212.999	176.652	79.997	19.997	103.194	20.257	4.896	0.465
213.499	176.915	79.997	19.996	103.195	20.258	4.872	0.481
213.999	177.143	79.993	19.992	103.199	20.255	5.056	0.495
214.499	177.430	79.998	19.996	103.200	20.258	4.838	0.503
214.999	177.655	80.000	19.992	103.198	20.258	4.872	0.514
215.499	177.891	79.999	19.994	103.195	20.255	5.054	0.487
215.999	178.176	79.997	19.994	103.196	20.255	5.052	0.491
216.499	178.407	79.999	19.994	103.194	20.257	4.935	0.518
216.999	178.679	80.000	19.995	103.193	20.256	5.013	0.510
217.499	178.929	79.998	19.994	103.194	20.255	5.037	0.513
217.999	179.163	79.997	19.996	103.192	20.255	5.076	0.503
218.499	179.412	79.997	19.998	103.191	20.252	5.227	0.484
218.999	179.679	79.998	19.997	103.192	20.256	4.952	0.499
219.499	179.927	80.000	19.993	103.191	20.256	4.952	0.515
219.999	180.122	79.993	19.993	103.192	20.258	4.868	0.479
220.499	180.430	79.995	19.997	103.193	20.253	5.199	0.473
220.999	180.651	80.000	19.997	103.193	20.254	5.132	0.516
221.499	180.909	79.996	19.996	103.194	20.255	5.084	0.504
221.999	181.140	79.991	19.996	103.194	20.252	5.269	0.484
222.499	181.425	79.998	19.997	103.190	20.256	5.011	0.503
222.999	181.686	79.996	19.993	103.190	20.256	4.964	0.531
223.500	181.947	79.998	19.994	103.190	20.253	5.213	0.534
224.000	182.170	79.996	19.995	103.188	20.256	4.968	0.503
224.499	182.413	79.995	19.992	103.190	20.253	5.206	0.475
224.999	182.663	79.996	19.999	103.193	20.252	5.219	0.480
225.499	182.884	79.999	19.995	103.192	20.252	5.280	0.482
225.999	183.174	79.995	19.993	103.193	20.254	5.095	0.491
226.499	183.410	79.997	19.996	103.197	20.253	5.174	0.519
227.000	183.667	80.000	19.989	103.197	20.257	4.890	0.509
227.500	183.887	80.002	19.991	103.194	20.254	5.103	0.485
228.000	184.120	79.996	19.998	103.195	20.258	4.836	0.465
228.499	184.341	79.999	19.996	103.195	20.255	5.038	0.454
228.999	184.625	79.998	19.995	103.194	20.255	5.038	0.479
229.499	184.855	79.996	19.993	103.194	20.253	5.193	0.509
229.999	185.137	79.998	19.994	103.198	20.251	5.345	0.513
230.500	185.391	79.998	19.993	103.198	20.253	5.178	0.524
231.000	185.646	79.998	19.994	103.197	20.252	5.265	0.522
231.499	185.896	79.997	19.994	103.197	20.253	5.207	0.507
231.999	186.169	79.999	19.993	103.197	20.254	5.145	0.514
232.499	186.408	79.997	19.995	103.193	20.256	4.978	0.518
232.999	186.662	80.000	19.996	103.188	20.254	5.131	0.503
233.499	186.948	79.997	19.996	103.188	20.252	5.253	0.517
233.999	187.195	79.998	19.995	103.186	20.252	5.285	0.536
234.500	187.396	79.999	19.996	103.186	20.251	5.344	0.491
235.000	187.668	79.998	19.995	103.189	20.249	5.474	0.461
235.499	187.934	79.999	19.996	103.194	20.251	5.331	0.506
235.999	188.145	79.998	19.996	103.195	20.247	5.560	0.508
236.499	188.393	79.998	19.997	103.194	20.250	5.358	0.468
237.000	188.641	79.999	19.997	103.191	20.250	5.391	0.478
237.500	188.883	79.998	19.997	103.186	20.251	5.350	0.493
237.999	189.198	80.001	19.995	103.179	20.249	5.465	0.523
238.499	189.404	80.000	19.996	103.179	20.249	5.436	0.539
238.999	189.621	79.996	19.998	103.180	20.250	5.412	0.472
239.499	189.865	80.000	19.995	103.179	20.247	5.607	0.442
239.999	190.139	79.999	19.996	103.180	20.248	5.555	0.490
240.499	190.380	79.999	19.996	103.185	20.246	5.629	0.516
240.999	190.661	80.000	19.997	103.185	20.247	5.620	0.518
241.499	190.891	79.999	19.998	103.181	20.247	5.616	0.517
241.999	191.134	79.998	20.001	103.176	20.248	5.540	0.492
242.500	191.379	80.001	19.991	103.172	20.250	5.417	0.480
243.000	191.659	80.001	19.997	103.167	20.247	5.601	0.506
243.499	191.855	79.997	19.998	103.164	20.246	5.625	0.501
243.999	192.120	79.998	19.997	103.167	20.245	5.741	0.469
244.499	192.357	80.003	19.996	103.169	20.247	5.611	0.481
244.999	192.619	80.000	19.993	103.173	20.243	5.843	0.501
245.499	192.861	80.000	19.992	103.175	20.245	5.702	0.501
245.999	193.147	79.999	19.991	103.172	20.243	5.886	0.515
246.499	193.398	79.999	19.993	103.172	20.246	5.628	0.532
246.999	193.606	80.001	19.993	103.176	20.245	5.715	0.498
247.499	193.872	79.996	19.999	103.180	20.243	5.869	0.467
247.999	194.084	80.001	19.996	103.178	20.244	5.771	0.476
248.499	194.326	79.998	19.997	103.182	20.242	5.938	0.466
248.999	194.611	80.000	19.993	103.182	20.242	5.941	0.491
249.499	194.856	80.001	19.993	103.182	20.243	5.859	0.528
249.999	195.119	80.002	19.990	103.183	20.243	5.831	0.519
250.499	195.318	79.999	19.995	103.185	20.243	5.853	0.485
250.999	195.581	79.998	19.995	103.187	20.244	5.824	0.462
251.499	195.825	79.997	19.995	103.189	20.241	6.000	0.485
251.999	196.076	79.996	19.992	103.186	20.241	5.994	0.501
252.499	196.318	79.998	19.995	103.182	20.244	5.822	0.494
252.999	196.564	80.000	19.994	103.182	20.244	5.766	0.491
253.499	196.801	79.999	19.995	103.180	20.245	5.735	0.486
253.999	197.017	80.002	19.995	103.178	20.243	5.857	0.468
254.499	197.288	79.994	20.000	103.175	20.240	6.033	0.470
254.999	197.580	79.995	19.996	103.171	20.241	5.964	0.525
255.499	197.785	79.996	19.997	103.169	20.241	5.984	0.530
256.000	198.047	79.998	19.996	103.167	20.241	6.023	0.482
256.500	198.305	79.998	19.996	103.168	20.239	6.160	0.493
257.000	198.537	79.998	19.994	103.166	20.240	6.077	0.505
257.500	198.805	79.995	19.996	103.167	20.236	6.299	0.495
258.000	199.004	79.996	19.997	103.166	20.241	5.982	0.484
258.500	199.272	79.999	19.995	103.166	20.240	6.066	0.467
259.000	199.515	79.998	19.997	103.168	20.239	6.136	0.489
259.500	199.772	79.999	19.990	103.175	20.242	5.904	0.506
260.000	199.968	80.001	19.994	103.183	20.242	5.917	0.477
260.500	200.260	80.000	19.995	103.184	20.244	5.810	0.470
261.000	200.499	80.007	19.990	103.182	20.243	5.865	0.509
261.500	200.723	79.996	19.992	103.182	20.243	5.889	0.498
262.000	200.988	80.000	19.992	103.179	20.244	5.797	0.476
262.500	201.227	79.993	20.001	103.173	20.240	6.057	0.496
263.000	201.446	79.998	20.000	103.176	20.242	5.940	0.481
263.500	201.692	80.004	19.994	103.183	20.237	6.239	0.462
264.000	201.948	79.993	20.005	103.184	20.238	6.230	0.483
264.500	202.214	80.000	19.993	103.181	20.240	6.085	0.512
265.000	202.476	80.005	19.993	103.181	20.237	6.286	0.525
265.500	202.724	80.003	19.991	103.175	20.238	6.204	0.519
266.000	203.000	79.997	20.000	103.170	20.238	6.181	0.517
266.500	203.207	80.001	19.995	103.161	20.239	6.133	0.503
267.000	203.460	80.003	19.992	103.162	20.237	6.264	0.472
267.500	203.724	80.001	19.994	103.159	20.237	6.237	0.489
268.000	203.915	79.998	19.997	103.158	20.238	6.181	0.486
268.500	204.160	80.000	19.990	103.155	20.238	6.221	0.445
269.000	204.419	80.001	19.996	103.158	20.235	6.398	0.470
269.500	204.670	80.003	19.994	103.159	20.235	6.418	0.507
270.000	204.894	79.998	19.993	103.161	20.234	6.467	0.492
270.500	205.144	80.005	19.991	103.161	20.234	6.482	0.474
271.000	205.412	79.999	19.993	103.164	20.233	6.549	0.496
271.500	205.634	79.997	19.996	103.163	20.232	6.582	0.504
272.000	205.904	80.005	19.992	103.162	20.234	6.438	0.491
272.500	206.158	79.998	19.989	103.161	20.236	6.367	0.509
273.000	206.393	80.002	19.994	103.163	20.233	6.542	0.507
273.500	206.663	80.001	19.991	103.167	20.235	6.432	0.497
274.000	206.934	80.002	19.993	103.173	20.232	6.581	0.523
274.500	207.159	80.002	19.995	103.178	20.234	6.450	0.519
275.000	207.417	79.999	19.996	103.182	20.230	6.708	0.489
275.500	207.664	79.999	19.996	103.180	20.233	6.539	0.494
276.000	207.900	79.996	19.998	103.175	20.232	6.589	0.494
276.500	208.153	80.000	19.992	103.170	20.237	6.248	0.486
277.000	208.381	79.996	19.999	103.168	20.233	6.517	0.485
277.500	208.625	80.001	19.995	103.164	20.233	6.567	0.476
278.000	208.854	79.998	19.994	103.165	20.231	6.688	0.473
278.500	209.126	79.998	19.998	103.165	20.230	6.742	0.487
279.000	209.391	79.997	19.997	103.164	20.231	6.669	0.520
279.500	209.628	80.000	19.990	103.158	20.230	6.749	0.519
280.000	209.878	79.995	19.999	103.162	20.229	6.818	0.494
280.500	210.116	80.002	19.993	103.162	20.229	6.829	0.487
281.000	210.393	79.997	19.996	103.164	20.231	6.692	0.502
281.500	210.595	80.000	19.991	103.166	20.228	6.902	0.497
282.000	210.872	79.998	19.992	103.169	20.229	6.781	0.479
282.500	211.100	80.001	19.991	103.166	20.227	6.944	0.492
283.000	211.340	79.997	19.994	103.171	20.227	6.965	0.486
283.500	211.593	79.999	19.995	103.173	20.226	7.012	0.480
284.000	211.831	80.002	19.992	103.173	20.226	7.009	0.492
284.500	212.118	79.999	19.994	103.172	20.225	7.101	0.508
285.000	212.366	80.001	19.990	103.172	20.223	7.233	0.530
285.500	212.596	79.993	19.999	103.168	20.223	7.184	0.506
286.000	212.826	79.997	19.995	103.164	20.221	7.325	0.469
286.500	213.071	80.003	19.996	103.163	20.223	7.180	0.468
287.000	213.335	79.994	20.000	103.165	20.224	7.171	0.492
287.500	213.544	79.999	19.994	103.164	20.224	7.139	0.491
288.000	213.826	79.998	19.993	103.168	20.224	7.167	0.482
288.500	214.072	79.998	19.995	103.171	20.222	7.248	0.510
289.000	214.319	79.999	19.993	103.168	20.221	7.369	0.511
289.500	214.574	79.999	19.991	103.165	20.219	7.486	0.497
290.000	214.842	79.999	19.993	103.167	20.219	7.478	0.513
290.500	215.054	79.995	19.995	103.163	20.219	7.492	0.502
291.000	215.314	79.997	19.994	103.164	20.217	7.586	0.476
291.500	215.549	79.999	19.996	103.168	20.219	7.484	0.483
292.000	215.820	79.997	19.996	103.174	20.217	7.594	0.500
292.500	216.027	80.001	19.993	103.175	20.215	7.768	0.492
293.000	216.302	80.001	19.990	103.174	20.216	7.684	0.480
293.500	216.502	79.995	19.997	103.173	20.215	7.732	0.478
294.000	216.765	79.994	19.996	103.170	20.215	7.786	0.469
294.500	217.005	79.999	19.993	103.163	20.214	7.788	0.483
295.000	217.278	79.999	19.994	103.162	20.214	7.825	0.508
295.500	217.558	79.998	19.993	103.161	20.214	7.790	0.533
296.000	217.789	80.000	19.994	103.161	20.213	7.892	0.532
296.500	218.033	79.999	19.993	103.169	20.212	7.929	0.493
297.000	218.254	79.998	19.994	103.173	20.212	7.966	0.470
297.500	218.505	79.996	19.995	103.173	20.209	8.159	0.469
298.000	218.786	80.001	19.994	103.173	20.211	7.994	0.502
298.500	219.010	80.000	19.995	103.173	20.210	8.120	0.518
299.000	219.267	80.000	19.994	103.166	20.211	8.049	0.493
299.500	219.500	79.998	19.995	103.162	20.211	8.007	0.486
300.000	219.753	79.999	19.995	103.163	20.209	8.191	0.488
300.500	220.035	80.000	19.995	103.166	20.208	8.206	0.511
301.000	220.254	79.999	19.995	103.165	20.210	8.105	0.518
301.500	220.540	79.998	19.994	103.168	20.209	8.187	0.503
302.000	220.767	79.999	19.994	103.169	20.207	8.302	0.509
302.500	221.014	79.999	19.995	103.168	20.207	8.324	0.493
303.000	221.270	79.998	19.995	103.165	20.207	8.291	0.488
303.500	221.532	79.998	19.994	103.165	20.209	8.183	0.510
304.000	221.740	80.000	19.993	103.160	20.207	8.309	0.494
304.500	222.023	79.998	19.992	103.159	20.206	8.345	0.481
305.000	222.288	79.999	19.998	103.161	20.206	8.393	0.520
305.500	222.502	79.997	19.997	103.161	20.207	8.320	0.513
306.000	222.734	79.999	19.996	103.160	20.206	8.378	0.462
306.500	222.997	79.998	19.992	103.160	20.207	8.276	0.471
307.000	223.274	79.997	19.996	103.160	20.206	8.341	0.517
307.500	223.505	79.999	19.996	103.157	20.205	8.437	0.524
308.000	223.774	79.998	19.996	103.157	20.204	8.482	0.504
308.500	223.995	79.998	19.993	103.157	20.207	8.283	0.494
309.000	224.258	79.999	19.993	103.157	20.205	8.410	0.486
309.500	224.516	79.997	19.996	103.156	20.205	8.460	0.503
310.000	224.803	80.000	19.988	103.156	20.204	8.467	0.533
310.500	225.036	79.998	19.993	103.157	20.202	8.617	0.533
311.000	225.310	79.997	19.995	103.158	20.204	8.521	0.513
311.500	225.520	79.992	19.995	103.159	20.203	8.532	0.496
312.000	225.747	79.995	19.996	103.159	20.203	8.530	0.461
312.500	226.050	79.998	19.994	103.160	20.203	8.567	0.483
313.000	226.298	79.997	19.995	103.159	20.202	8.619	0.541
313.500	226.541	79.997	19.998	103.159	20.203	8.536	0.521
314.000	226.804	79.998	19.994	103.157	20.205	8.449	0.498
314.500	227.060	79.998	19.993	103.157	20.205	8.441	0.513
315.000	227.308	79.997	19.995	103.157	20.200	8.742	0.512
315.500	227.540	79.997	19.995	103.157	20.200	8.753	0.492
316.000	227.783	79.998	19.995	103.157	20.204	8.471	0.478
316.500	228.034	79.994	19.992	103.156	20.201	8.669	0.484
317.000	228.305	79.996	19.995	103.157	20.204	8.504	0.507
317.500	228.582	80.000	19.994	103.156	20.202	8.660	0.535
318.000	228.830	79.998	19.995	103.156	20.203	8.585	0.537
318.500	229.120	79.998	19.994	103.156	20.203	8.586	0.531
319.000	229.293	79.998	19.994	103.157	20.204	8.500	0.501
319.500	229.607	80.000	19.995	103.156	20.204	8.502	0.475
320.000	229.901	79.997	19.995	103.156	20.202	8.636	0.547
320.500	230.130	79.998	19.993	103.156	20.203	8.584	0.566
321.000	230.384	80.000	19.995	103.156	20.202	8.607	0.503
321.500	230.621	79.998	19.994	103.156	20.206	8.392	0.487
322.000	230.871	79.999	19.995	103.154	20.204	8.502	0.489
322.500	231.131	79.999	19.994	103.154	20.207	8.290	0.498
323.000	231.384	79.999	19.996	103.153	20.207	8.318	0.511
323.500	231.620	79.998	19.995	103.154	20.202	8.639	0.501
324.000	231.872	80.000	19.995	103.156	20.208	8.205	0.489
324.500	232.160	80.000	19.995	103.159	20.206	8.369	0.514
325.000	232.364	80.000	19.995	103.159	20.209	8.190	0.516
325.500	232.650	79.995	19.995	103.158	20.207	8.261	0.491
326.000	232.879	79.998	19.995	103.157	20.206	8.372	0.502
326.500	233.137	79.998	19.993	103.155	20.205	8.421	0.501
327.000	233.390	79.998	19.996	103.156	20.203	8.564	0.499
327.500	233.629	80.000	19.995	103.155	20.207	8.302	0.501
328.000	233.917	80.000	19.997	103.156	20.206	8.385	0.509
328.500	234.164	79.998	20.001	103.150	20.203	8.593	0.531
329.000	234.397	79.997	19.997	103.141	20.204	8.529	0.507
329.500	234.673	79.999	19.996	103.134	20.205	8.460	0.495
330.000	234.912	80.003	19.997	103.128	20.204	8.510	0.512
330.500	235.170	79.996	19.999	103.127	20.205	8.402	0.506
331.000	235.437	79.997	20.001	103.133	20.205	8.430	0.511
331.500	235.634	80.002	19.993	103.138	20.205	8.411	0.495
332.000	235.904	80.000	19.996	103.143	20.208	8.207	0.465
332.500	236.174	80.000	19.995	103.148	20.207	8.281	0.503
333.000	236.450	79.997	19.992	103.149	20.204	8.466	0.543
333.500	236.711	79.995	19.998	103.151	20.206	8.344	0.542
334.000	236.939	79.997	20.001	103.151	20.208	8.252	0.513
334.500	237.194	79.999	19.997	103.153	20.207	8.272	0.486
335.000	237.462	79.999	19.995	103.154	20.206	8.367	0.503
335.500	237.713	80.001	19.994	103.154	20.209	8.187	0.521
336.000	237.986	79.999	19.993	103.154	20.206	8.358	0.521
336.500	238.232	79.997	19.994	103.154	20.209	8.182	0.522
337.000	238.503	79.997	19.998	103.156	20.208	8.195	0.518
337.500	238.748	79.999	19.993	103.155	20.209	8.129	0.517
338.000	238.999	80.000	19.994	103.156	20.208	8.236	0.506
338.500	239.228	80.000	19.994	103.156	20.208	8.232	0.487
339.000	239.483	79.998	19.993	103.157	20.208	8.206	0.482
339.500	239.740	79.998	19.995	103.158	20.208	8.200	0.498
340.000	239.975	80.000	19.995	103.159	20.211	8.015	0.502
340.500	240.212	79.998	19.997	103.158	20.208	8.217	0.482
341.000	240.475	79.995	19.992	103.157	20.210	8.117	0.486
341.500	240.709	79.999	19.994	103.158	20.211	8.054	0.499
342.000	240.961	79.999	19.988	103.154	20.209	8.151	0.492
342.500	241.237	80.000	19.994	103.155	20.209	8.125	0.507
343.000	241.454	80.000	19.994	103.155	20.208	8.244	0.511
343.500	241.717	80.000	19.995	103.153	20.213	7.910	0.486
344.000	241.919	80.001	19.994	103.146	20.209	8.142	0.472
344.500	242.234	80.003	19.993	103.143	20.211	8.048	0.491
345.000	242.448	80.005	19.993	103.139	20.210	8.076	0.523
345.500	242.683	80.000	19.992	103.133	20.210	8.057	0.489
346.000	242.988	80.000	19.990	103.132	20.212	7.946	0.495
346.500	243.215	80.000	19.997	103.137	20.208	8.228	0.536
347.000	243.459	80.000	19.994	103.139	20.209	8.176	0.502
347.500	243.751	80.001	19.991	103.143	20.210	8.063	0.504
348.000	243.964	79.999	19.999	103.148	20.210	8.069	0.520
