Repository: ulfsri/fsri_materials_database

# Materials and Products Database

## 01_Data

Raw data generated from each apparatus are included here in plain-text format. The data is organized first by material, next by the short name of test apparatus used, and where applicable additional filtering by test settings.

### material.json

Each material directory contains a json file of the same name as the material. This file links the data stored in the repository as well as data and graphs produced by the accompanying scripts (__02_Scripts__) to the respective landing page for the material on the front-end website.

File: 01_Data/FRP_Panel/MCC/FRP_Panel_MCC_30K_min_211029_R1.txt (part 3 of 4)
T Correction Coefficients:	0	1.024463	0
Time Shift (s):	14
*
Time (s)	Temperature (C)	N2 flow rate (cc/min)	O2 flow rate (cc/min)	Flow Rate (cc/min)	Oxygen (%)	HRR (W/g)	Heating rate (C/s)
696.000	427.145	79.993	19.996	103.204	18.611	100.825	0.535
696.500	427.374	79.993	19.996	103.204	18.614	100.663	0.500
697.000	427.618	79.993	19.997	103.203	18.617	100.440	0.472
697.500	427.895	79.994	19.996	103.203	18.617	100.454	0.497
698.000	428.133	79.993	19.996	103.202	18.621	100.129	0.518
698.500	428.360	79.992	19.997	103.202	18.625	99.849	0.490
699.000	428.628	79.993	19.996	103.202	18.632	99.387	0.480
699.500	428.885	79.993	19.996	103.203	18.632	99.372	0.510
700.000	429.126	79.992	19.995	103.203	18.639	98.863	0.512
700.500	429.407	79.993	19.996	103.203	18.643	98.596	0.510
701.000	429.644	79.993	19.996	103.204	18.649	98.205	0.520
701.500	429.899	79.993	19.996	103.204	18.652	97.937	0.505
702.000	430.140	79.993	19.996	103.205	18.659	97.453	0.494
702.500	430.415	79.993	19.996	103.205	18.666	97.009	0.506
703.000	430.663	79.993	19.996	103.205	18.671	96.626	0.520
703.500	430.915	79.994	19.997	103.205	18.675	96.352	0.512
704.000	431.170	79.993	19.998	103.204	18.684	95.706	0.503
704.500	431.430	79.992	19.995	103.204	18.690	95.285	0.511
705.000	431.668	79.994	19.996	103.199	18.696	94.912	0.506
705.500	431.938	79.993	19.996	103.198	18.703	94.394	0.503
706.000	432.183	79.993	19.996	103.194	18.710	93.903	0.512
706.500	432.423	79.993	19.996	103.192	18.716	93.475	0.500
707.000	432.667	79.993	19.996	103.193	18.726	92.756	0.485
707.500	432.939	79.993	19.996	103.197	18.737	92.032	0.500
708.000	433.174	79.994	19.996	103.195	18.744	91.536	0.511
708.500	433.431	79.993	19.997	103.195	18.753	90.918	0.500
709.000	433.661	79.993	19.996	103.192	18.764	90.099	0.490
709.500	433.920	79.995	19.996	103.185	18.773	89.498	0.488
710.000	434.175	79.993	19.997	103.179	18.785	88.683	0.501
710.500	434.421	79.994	19.995	103.174	18.794	88.042	0.508
711.000	434.726	79.992	19.995	103.172	18.803	87.429	0.526
711.500	434.937	79.993	19.995	103.170	18.811	86.811	0.534
712.000	435.163	79.993	19.996	103.171	18.823	85.968	0.476
712.500	435.441	79.993	19.996	103.170	18.833	85.280	0.471
713.000	435.655	79.993	19.995	103.170	18.843	84.609	0.498
713.500	435.914	79.994	19.996	103.175	18.855	83.732	0.483
714.000	436.198	79.993	19.995	103.176	18.866	83.000	0.509
714.500	436.452	79.995	19.996	103.174	18.875	82.326	0.540
715.000	436.701	79.994	19.995	103.178	18.889	81.386	0.520
715.500	436.974	79.994	19.997	103.180	18.899	80.642	0.512
716.000	437.207	79.993	19.997	103.176	18.914	79.617	0.514
716.500	437.452	79.994	19.997	103.175	18.924	78.886	0.492
717.000	437.697	79.993	19.996	103.176	18.939	77.832	0.484
717.500	437.959	79.994	19.996	103.175	18.951	77.051	0.499
718.000	438.199	79.993	19.996	103.173	18.964	76.091	0.504
718.500	438.437	79.992	19.995	103.171	18.977	75.224	0.490
719.000	438.681	79.993	19.997	103.171	18.991	74.243	0.480
719.500	438.933	79.992	19.995	103.170	19.004	73.302	0.489
720.000	439.138	79.992	19.996	103.166	19.016	72.434	0.476
720.500	439.417	79.993	19.996	103.165	19.032	71.331	0.470
721.000	439.684	79.992	19.996	103.165	19.043	70.585	0.515
721.500	439.913	79.992	19.996	103.167	19.059	69.452	0.521
722.000	440.157	79.993	19.997	103.168	19.071	68.602	0.484
722.500	440.467	79.994	19.997	103.167	19.087	67.530	0.513
723.000	440.659	79.992	19.997	103.167	19.100	66.570	0.528
723.500	440.942	79.992	19.997	103.163	19.115	65.545	0.489
724.000	441.176	79.991	19.996	103.159	19.129	64.581	0.496
724.500	441.436	79.992	19.996	103.158	19.142	63.680	0.505
725.000	441.694	79.992	19.995	103.157	19.157	62.631	0.506
725.500	441.928	79.993	19.996	103.153	19.168	61.843	0.505
726.000	442.179	79.991	19.997	103.153	19.183	60.782	0.488
726.500	442.422	79.991	19.996	103.152	19.197	59.805	0.489
727.000	442.675	79.992	19.996	103.150	19.211	58.821	0.495
727.500	442.959	79.991	19.997	103.145	19.224	57.915	0.516
728.000	443.209	79.992	19.996	103.142	19.240	56.797	0.535
728.500	443.443	79.992	19.996	103.138	19.254	55.805	0.509
729.000	443.694	79.991	19.997	103.133	19.271	54.622	0.485
729.500	443.959	79.993	19.995	103.129	19.282	53.843	0.501
730.000	444.230	79.992	19.996	103.127	19.299	52.696	0.526
730.500	444.455	79.992	19.998	103.128	19.308	52.052	0.516
731.000	444.709	79.992	19.995	103.128	19.324	50.922	0.487
731.500	444.970	79.993	19.996	103.128	19.338	49.957	0.497
732.000	445.245	79.993	19.996	103.128	19.356	48.663	0.525
732.500	445.489	79.991	19.995	103.128	19.366	47.957	0.527
733.000	445.689	79.992	19.995	103.128	19.378	47.124	0.482
733.500	446.024	79.993	19.996	103.128	19.392	46.113	0.490
734.000	446.207	79.992	19.995	103.128	19.406	45.165	0.527
734.500	446.493	79.993	19.996	103.128	19.421	44.092	0.493
735.000	446.746	79.992	19.996	103.128	19.433	43.257	0.504
735.500	446.997	79.993	19.996	103.128	19.448	42.201	0.522
736.000	447.230	79.993	19.996	103.127	19.461	41.288	0.494
736.500	447.492	79.993	19.996	103.124	19.476	40.285	0.489
737.000	447.735	79.993	19.994	103.122	19.489	39.384	0.500
737.501	448.002	79.993	19.995	103.119	19.503	38.389	0.508
738.001	448.278	79.993	19.996	103.116	19.516	37.502	0.527
738.500	448.522	79.994	19.995	103.113	19.525	36.820	0.531
739.000	448.764	79.994	19.996	103.112	19.542	35.649	0.503
739.500	449.018	79.993	19.996	103.113	19.555	34.723	0.491
740.000	449.241	79.994	19.995	103.115	19.569	33.765	0.486
740.500	449.515	79.994	19.996	103.116	19.581	32.903	0.487
741.000	449.768	79.994	19.997	103.114	19.594	32.037	0.512
741.500	449.999	79.993	19.995	103.111	19.604	31.336	0.506
742.000	450.269	79.994	19.996	103.104	19.620	30.182	0.492
742.500	450.533	79.994	19.995	103.097	19.630	29.516	0.517
743.000	450.798	79.994	19.996	103.092	19.644	28.491	0.532
743.500	451.030	79.995	19.995	103.090	19.653	27.888	0.513
744.000	451.307	79.995	19.995	103.092	19.664	27.151	0.502
744.500	451.522	79.996	19.996	103.092	19.673	26.463	0.501
745.000	451.769	79.993	19.995	103.092	19.684	25.740	0.477
745.500	452.052	79.994	19.996	103.093	19.697	24.821	0.496
746.000	452.288	79.994	19.996	103.092	19.707	24.129	0.524
746.500	452.554	79.992	19.996	103.090	19.715	23.554	0.511
747.000	452.834	79.994	19.994	103.090	19.723	23.021	0.524
747.500	453.020	79.994	19.995	103.090	19.734	22.213	0.506
748.000	453.266	79.994	19.994	103.090	19.743	21.576	0.449
748.500	453.530	79.995	19.995	103.090	19.751	21.071	0.471
749.000	453.786	79.994	19.995	103.091	19.759	20.445	0.515
749.500	454.046	79.992	19.996	103.091	19.769	19.806	0.519
750.000	454.318	79.993	19.996	103.091	19.779	19.099	0.524
750.500	454.556	79.992	19.995	103.091	19.787	18.513	0.521
751.000	454.829	79.994	19.995	103.091	19.794	18.014	0.510
751.500	455.081	79.992	19.995	103.092	19.802	17.481	0.518
752.000	455.321	79.994	19.995	103.092	19.805	17.238	0.509
752.500	455.575	79.995	19.995	103.092	19.815	16.562	0.493
753.000	455.817	79.993	19.997	103.092	19.820	16.222	0.496
753.500	456.082	79.994	19.997	103.090	19.828	15.651	0.502
754.000	456.370	79.994	19.995	103.081	19.834	15.240	0.529
754.500	456.538	79.994	19.996	103.074	19.842	14.708	0.504
755.000	456.854	79.993	19.996	103.066	19.846	14.398	0.470
755.500	457.073	79.994	19.995	103.061	19.856	13.727	0.510
756.000	457.350	79.994	19.995	103.060	19.859	13.505	0.516
756.500	457.598	79.993	19.996	103.064	19.866	13.025	0.510
757.001	457.883	79.995	19.995	103.070	19.870	12.739	0.529
757.501	458.087	79.993	19.995	103.076	19.876	12.267	0.511
758.000	458.354	79.993	19.995	103.072	19.879	12.092	0.480
758.500	458.583	79.993	19.996	103.069	19.883	11.806	0.484
759.000	458.825	79.994	19.994	103.067	19.888	11.442	0.484
759.500	459.100	79.995	19.995	103.064	19.892	11.164	0.494
760.000	459.320	79.994	19.995	103.061	19.899	10.666	0.506
760.500	459.564	79.996	19.996	103.064	19.902	10.466	0.480
761.000	459.821	79.995	19.995	103.065	19.906	10.203	0.482
761.501	460.067	79.995	19.996	103.066	19.908	10.044	0.502
762.001	460.309	79.995	19.995	103.065	19.912	9.792	0.496
762.500	460.562	79.996	19.997	103.065	19.919	9.267	0.492
763.000	460.781	79.995	19.994	103.062	19.923	9.003	0.483
763.500	461.038	79.995	19.995	103.059	19.925	8.899	0.474
764.000	461.287	79.996	19.994	103.054	19.927	8.762	0.491
764.500	461.524	79.994	19.995	103.054	19.929	8.617	0.496
765.000	461.781	79.995	19.995	103.056	19.931	8.468	0.490
765.500	462.033	79.997	19.996	103.060	19.937	8.033	0.501
766.000	462.290	79.996	19.995	103.059	19.939	7.912	0.509
766.500	462.556	79.995	19.995	103.059	19.941	7.726	0.516
767.000	462.792	79.996	19.995	103.057	19.944	7.542	0.512
767.500	463.070	79.995	19.994	103.052	19.944	7.569	0.508
768.000	463.284	79.995	19.994	103.052	19.946	7.385	0.503
768.500	463.519	79.995	19.995	103.056	19.949	7.197	0.471
769.000	463.777	79.994	19.995	103.060	19.950	7.127	0.471
769.500	464.030	79.994	19.994	103.067	19.957	6.635	0.502
770.000	464.265	79.994	19.995	103.066	19.955	6.747	0.500
770.500	464.527	79.995	19.994	103.062	19.959	6.518	0.492
771.000	464.782	79.995	19.994	103.058	19.959	6.524	0.506
771.500	465.020	79.995	19.994	103.054	19.959	6.496	0.505
772.000	465.267	79.994	19.995	103.048	19.963	6.220	0.489
772.500	465.514	79.996	19.995	103.048	19.965	6.070	0.490
773.000	465.780	79.995	19.994	103.048	19.966	5.980	0.504
773.500	466.009	79.994	19.995	103.048	19.968	5.884	0.504
774.000	466.270	79.993	19.995	103.048	19.970	5.711	0.492
774.500	466.535	79.994	19.995	103.047	19.970	5.735	0.508
775.000	466.786	79.994	19.995	103.046	19.970	5.745	0.521
775.500	467.073	79.992	19.995	103.047	19.974	5.459	0.527
776.000	467.290	79.994	19.995	103.049	19.973	5.514	0.521
776.500	467.581	79.992	19.996	103.049	19.974	5.429	0.506
777.000	467.791	79.993	19.996	103.049	19.977	5.226	0.504
777.500	468.051	79.993	19.996	103.049	19.979	5.118	0.485
778.000	468.303	79.993	19.995	103.049	19.980	5.038	0.491
778.500	468.527	79.994	19.996	103.049	19.977	5.253	0.494
779.000	468.804	79.992	19.996	103.049	19.981	4.938	0.489
779.500	469.066	79.993	19.995	103.049	19.979	5.073	0.520
780.000	469.297	79.994	19.995	103.048	19.978	5.136	0.516
780.500	469.581	79.994	19.995	103.047	19.980	5.002	0.504
781.000	469.845	79.992	19.996	103.047	19.982	4.899	0.531
781.500	470.082	79.993	19.995	103.047	19.986	4.621	0.524
782.000	470.309	79.992	19.995	103.048	19.985	4.709	0.483
782.500	470.616	79.993	19.997	103.049	19.986	4.617	0.500
783.000	470.873	79.995	19.995	103.049	19.988	4.501	0.549
783.500	471.102	79.993	19.995	103.048	19.989	4.409	0.525
784.000	471.353	79.993	19.995	103.048	19.985	4.668	0.483
784.500	471.602	79.992	19.996	103.048	19.989	4.417	0.490
785.000	471.843	79.991	19.995	103.049	19.989	4.376	0.495
785.500	472.141	79.993	19.995	103.051	19.990	4.313	0.515
786.000	472.403	79.993	19.994	103.052	19.989	4.413	0.549
786.500	472.604	79.993	19.996	103.052	19.989	4.368	0.511
787.000	472.923	79.993	19.997	103.052	19.993	4.119	0.492
787.500	473.139	79.993	19.996	103.051	19.991	4.280	0.527
788.000	473.362	79.992	19.996	103.049	19.987	4.511	0.486
788.500	473.645	79.992	19.996	103.047	19.990	4.333	0.472
789.000	473.910	79.992	19.995	103.047	19.989	4.398	0.527
789.500	474.201	79.992	19.996	103.046	19.990	4.323	0.553
790.000	474.420	79.991	19.997	103.047	19.993	4.108	0.533
790.500	474.700	79.992	19.996	103.047	19.993	4.094	0.504
791.000	474.968	79.992	19.996	103.046	19.993	4.100	0.524
791.500	475.199	79.993	19.995	103.045	19.995	3.994	0.524
792.000	475.447	79.993	19.995	103.045	19.994	4.076	0.489
792.500	475.692	79.992	19.995	103.046	19.998	3.792	0.485
793.001	475.965	79.994	19.995	103.046	19.995	3.961	0.505
793.501	476.216	79.992	19.995	103.048	19.997	3.837	0.521
794.000	476.452	79.992	19.995	103.049	19.994	4.019	0.506
794.500	476.704	79.994	19.995	103.050	19.996	3.935	0.487
795.000	476.973	79.992	19.995	103.049	19.996	3.900	0.504
795.500	477.244	79.994	19.995	103.049	19.996	3.917	0.530
796.000	477.474	79.992	19.996	103.048	19.994	4.066	0.521
796.500	477.727	79.995	19.995	103.046	19.996	3.929	0.492
797.000	477.987	79.993	19.995	103.046	19.998	3.781	0.498
797.500	478.222	79.994	19.996	103.045	19.995	3.982	0.504
798.000	478.468	79.991	19.997	103.045	19.998	3.806	0.489
798.500	478.742	79.994	19.996	103.046	19.998	3.775	0.501
799.000	479.016	79.994	19.995	103.048	19.999	3.730	0.534
799.500	479.276	79.993	19.995	103.048	19.996	3.885	0.541
800.000	479.478	79.992	19.996	103.051	20.003	3.419	0.498
800.500	479.747	79.993	19.995	103.050	19.998	3.742	0.466
801.000	479.992	79.992	19.997	103.045	20.002	3.509	0.492
801.500	480.286	79.994	19.995	103.039	19.999	3.718	0.526
802.000	480.507	79.994	19.995	103.039	20.000	3.651	0.527
802.500	480.771	79.993	19.995	103.038	20.000	3.655	0.501
803.000	481.019	79.992	19.996	103.039	20.003	3.410	0.498
803.500	481.312	79.992	19.995	103.044	20.004	3.320	0.526
804.000	481.556	79.992	19.997	103.047	20.001	3.592	0.539
804.500	481.834	79.992	19.996	103.045	20.002	3.479	0.530
805.000	482.050	79.994	19.996	103.043	20.001	3.573	0.508
805.500	482.327	79.993	19.997	103.040	20.003	3.424	0.493
806.000	482.590	79.993	19.996	103.039	20.003	3.438	0.517
806.500	482.829	79.993	19.996	103.040	20.001	3.540	0.521
807.000	483.087	79.992	19.996	103.042	20.001	3.542	0.499
807.500	483.329	79.991	19.997	103.042	20.003	3.424	0.498
808.000	483.557	79.991	19.997	103.045	20.002	3.499	0.485
808.500	483.799	79.992	19.996	103.046	20.003	3.456	0.470
809.000	484.097	79.992	19.995	103.047	20.004	3.354	0.505
809.500	484.345	79.991	19.996	103.048	20.005	3.279	0.543
810.000	484.605	79.992	19.995	103.050	20.001	3.540	0.527
810.500	484.841	79.992	19.996	103.050	20.005	3.289	0.502
811.000	485.099	79.993	19.995	103.049	20.006	3.203	0.495
811.500	485.354	79.991	19.996	103.048	20.004	3.326	0.504
812.000	485.610	79.992	19.997	103.047	20.004	3.330	0.512
812.500	485.843	79.992	19.996	103.046	20.004	3.346	0.500
813.000	486.105	79.993	19.996	103.043	20.002	3.524	0.491
813.500	486.385	79.991	19.996	103.042	20.001	3.567	0.518
814.000	486.649	79.992	19.996	103.039	20.005	3.317	0.544
814.501	486.889	79.993	19.996	103.035	20.004	3.366	0.524
815.000	487.143	79.993	19.997	103.033	20.004	3.358	0.499
815.500	487.391	79.992	19.996	103.038	20.002	3.485	0.497
816.000	487.634	79.994	19.997	103.040	20.004	3.322	0.496
816.500	487.892	79.993	19.997	103.041	20.005	3.275	0.497
817.000	488.143	79.993	19.997	103.045	20.007	3.150	0.505
817.500	488.359	79.992	19.997	103.046	20.006	3.246	0.488
818.000	488.656	79.993	19.997	103.046	20.003	3.413	0.490
818.500	488.893	79.993	19.995	103.045	20.008	3.080	0.523
819.000	489.196	79.994	19.997	103.045	20.005	3.289	0.537
819.500	489.442	79.994	19.998	103.046	20.006	3.215	0.544
820.000	489.637	79.994	19.997	103.045	20.003	3.422	0.495
820.500	489.935	79.995	19.997	103.042	20.004	3.385	0.467
821.000	490.184	79.994	19.996	103.041	20.004	3.346	0.520
821.500	490.453	79.994	19.995	103.040	20.004	3.385	0.533
822.000	490.720	79.994	19.997	103.040	20.003	3.434	0.527
822.500	490.968	79.993	19.995	103.040	20.004	3.340	0.525
823.000	491.236	79.994	19.995	103.041	20.001	3.532	0.516
823.500	491.486	79.994	19.995	103.041	20.001	3.557	0.517
824.000	491.740	79.995	19.997	103.043	20.002	3.489	0.511
824.500	491.998	79.996	19.995	103.044	20.001	3.544	0.508
825.000	492.265	79.993	19.995	103.044	20.005	3.301	0.519
825.500	492.513	79.994	19.996	103.044	20.002	3.499	0.520
826.000	492.746	79.994	19.995	103.045	20.000	3.616	0.498
826.500	492.991	79.993	19.995	103.044	20.001	3.548	0.479
827.000	493.235	79.994	19.995	103.044	20.003	3.391	0.483
827.500	493.564	79.994	19.995	103.044	20.001	3.536	0.531
828.000	493.770	79.994	19.995	103.044	19.999	3.677	0.554
828.500	494.042	79.994	19.995	103.045	20.001	3.569	0.506
829.000	494.310	79.993	19.996	103.046	20.001	3.543	0.509
829.500	494.587	79.994	19.996	103.046	19.999	3.731	0.543
830.000	494.849	79.993	19.994	103.045	19.999	3.678	0.542
830.500	495.085	79.995	19.995	103.044	19.999	3.735	0.519
831.000	495.376	79.994	19.994	103.040	20.000	3.606	0.512
831.500	495.634	79.994	19.995	103.037	19.998	3.749	0.538
832.000	495.886	79.993	19.994	103.033	20.000	3.612	0.530
832.500	496.131	79.993	19.995	103.033	19.999	3.698	0.503
833.000	496.377	79.995	19.995	103.035	20.001	3.549	0.494
833.500	496.624	79.994	19.994	103.039	19.998	3.743	0.492
834.000	496.915	79.995	19.995	103.043	20.001	3.565	0.515
834.500	497.188	79.994	19.995	103.046	20.002	3.497	0.551
835.000	497.402	79.995	19.996	103.045	20.000	3.642	0.525
835.500	497.658	79.994	19.995	103.046	20.002	3.475	0.479
836.000	497.928	79.995	19.996	103.045	20.001	3.532	0.499
836.500	498.182	79.994	19.996	103.044	19.999	3.726	0.525
837.000	498.429	79.993	19.995	103.044	19.998	3.745	0.512
837.500	498.684	79.993	19.995	103.044	20.002	3.495	0.502
838.000	498.929	79.994	19.995	103.043	20.000	3.604	0.501
838.500	499.180	79.995	19.995	103.044	20.000	3.601	0.498
839.000	499.461	79.993	19.995	103.041	19.997	3.808	0.514
839.500	499.692	79.994	19.996	103.040	20.003	3.422	0.522
840.000	499.971	79.995	19.995	103.035	20.001	3.597	0.511
840.500	500.237	79.995	19.995	103.034	19.999	3.724	0.527
841.000	500.498	79.996	19.996	103.034	19.999	3.685	0.536
841.500	500.700	79.995	19.996	103.033	19.997	3.816	0.495
842.001	500.962	79.995	19.996	103.035	20.002	3.477	0.463
842.501	501.250	79.994	19.995	103.039	20.001	3.561	0.507
843.000	501.508	79.996	19.995	103.040	19.999	3.694	0.548
843.500	501.754	79.996	19.995	103.037	20.003	3.450	0.525
844.000	502.009	79.995	19.996	103.039	19.999	3.695	0.502
844.500	502.275	79.995	19.996	103.039	20.002	3.497	0.511
845.000	502.506	79.996	19.995	103.039	20.000	3.603	0.509
845.500	502.775	79.995	19.995	103.040	20.000	3.604	0.499
846.000	503.013	79.996	19.996	103.043	19.999	3.685	0.503
846.500	503.295	79.995	19.994	103.045	20.000	3.610	0.513
847.000	503.560	79.994	19.997	103.045	20.001	3.536	0.533
847.500	503.810	79.994	19.995	103.046	20.005	3.291	0.531
848.000	504.056	79.994	19.995	103.045	20.003	3.446	0.506
848.500	504.333	79.995	19.996	103.045	20.004	3.360	0.510
849.000	504.589	79.994	19.996	103.045	20.004	3.366	0.528
849.500	504.814	79.992	19.997	103.046	20.004	3.336	0.507
850.000	505.074	79.993	19.995	103.045	20.003	3.407	0.483
850.500	505.321	79.993	19.995	103.047	20.002	3.503	0.496
851.000	505.602	79.992	19.994	103.047	20.002	3.516	0.517
851.500	505.851	79.994	19.995	103.047	20.004	3.375	0.529
852.000	506.140	79.993	19.995	103.045	20.003	3.450	0.534
852.500	506.383	79.993	19.995	103.044	20.001	3.591	0.535
853.000	506.655	79.992	19.995	103.045	20.001	3.530	0.523
853.500	506.859	79.993	19.995	103.044	20.003	3.413	0.495
854.000	507.139	79.993	19.995	103.044	20.004	3.332	0.480
854.500	507.423	79.993	19.996	103.047	20.003	3.403	0.524
855.000	507.674	79.991	19.994	103.048	20.005	3.297	0.549
855.500	507.910	79.993	19.995	103.047	20.005	3.279	0.511
856.000	508.181	79.992	19.995	103.047	20.004	3.318	0.497
856.500	508.444	79.992	19.995	103.046	20.004	3.377	0.521
857.000	508.679	79.993	19.995	103.046	20.004	3.347	0.516
857.500	508.984	79.991	19.996	103.048	20.004	3.365	0.519
858.000	509.239	79.993	19.995	103.048	20.004	3.328	0.550
858.500	509.494	79.992	19.995	103.049	20.003	3.403	0.535
859.000	509.738	79.993	19.995	103.050	20.005	3.281	0.505
859.500	510.004	79.993	19.995	103.050	20.005	3.295	0.504
860.000	510.273	79.993	19.995	103.050	20.008	3.070	0.522
860.500	510.517	79.993	19.995	103.050	20.003	3.405	0.524
861.000	510.742	79.994	19.995	103.049	20.005	3.313	0.491
861.500	511.043	79.993	19.996	103.050	20.005	3.266	0.497
862.000	511.307	79.992	19.995	103.049	20.005	3.256	0.546
862.500	511.567	79.993	19.996	103.049	20.004	3.321	0.545
863.000	511.802	79.993	19.995	103.050	20.003	3.444	0.510
863.500	512.063	79.993	19.995	103.050	20.002	3.495	0.496
864.000	512.295	79.992	19.995	103.050	20.005	3.291	0.494
864.500	512.536	79.992	19.995	103.051	20.005	3.282	0.482
865.000	512.842	79.993	19.995	103.049	20.006	3.223	0.510
865.500	513.080	79.993	19.995	103.048	20.003	3.456	0.546
866.000	513.351	79.992	19.995	103.042	20.006	3.227	0.526
866.500	513.579	79.992	19.995	103.035	20.007	3.109	0.504
867.000	513.846	79.992	19.996	103.028	20.006	3.221	0.497
867.500	514.147	79.992	19.995	103.029	20.006	3.225	0.532
868.000	514.430	79.992	19.995	103.029	20.007	3.152	0.576
868.500	514.697	79.992	19.995	103.028	20.005	3.313	0.566
869.000	514.931	79.992	19.995	103.034	20.003	3.407	0.525
869.500	515.197	79.993	19.996	103.040	20.004	3.371	0.501
870.000	515.441	79.993	19.995	103.041	20.006	3.230	0.505
870.500	515.699	79.992	19.996	103.043	20.006	3.213	0.507
871.000	515.980	79.993	19.995	103.049	20.003	3.424	0.521
871.500	516.244	79.992	19.995	103.049	20.007	3.168	0.542
872.000	516.478	79.991	19.996	103.051	20.010	2.937	0.521
872.500	516.751	79.992	19.994	103.050	20.004	3.328	0.502
873.000	517.015	79.993	19.998	103.050	20.006	3.197	0.522
873.500	517.297	79.993	19.996	103.050	20.007	3.160	0.542
874.000	517.545	79.993	19.996	103.050	20.006	3.223	0.538
874.500	517.783	79.991	19.996	103.050	20.006	3.201	0.508
875.000	518.063	79.993	19.996	103.050	20.008	3.097	0.502
875.500	518.344	79.993	19.997	103.050	20.004	3.332	0.540
876.000	518.550	79.993	19.997	103.048	20.004	3.352	0.524
876.500	518.803	79.992	19.997	103.045	20.004	3.334	0.473
877.000	519.050	79.993	19.997	103.043	20.002	3.463	0.479
877.500	519.329	79.993	19.996	103.041	20.004	3.377	0.513
878.000	519.577	79.994	19.996	103.042	20.005	3.316	0.526
878.500	519.884	79.992	19.996	103.044	20.004	3.320	0.541
879.000	520.168	79.993	19.996	103.045	20.004	3.340	0.573
879.500	520.400	79.993	19.996	103.043	20.008	3.040	0.553
880.000	520.636	79.993	19.996	103.044	20.006	3.187	0.492
880.500	520.915	79.993	19.996	103.042	20.006	3.197	0.491
881.000	521.178	79.992	19.996	103.041	20.006	3.189	0.528
881.500	521.427	79.992	19.997	103.040	20.005	3.256	0.527
882.000	521.659	79.992	19.996	103.042	20.006	3.205	0.496
882.500	521.923	79.993	19.996	103.042	20.005	3.252	0.489
883.000	522.208	79.993	19.997	103.043	20.003	3.447	0.523
883.500	522.442	79.993	19.995	103.043	20.007	3.148	0.534
884.000	522.714	79.993	19.995	103.044	20.003	3.395	0.512
884.500	522.964	79.993	19.997	103.043	20.005	3.316	0.514
885.000	523.228	79.993	19.995	103.043	20.004	3.367	0.518
885.500	523.523	79.992	19.995	103.040	20.006	3.197	0.537
886.000	523.771	79.993	19.996	103.042	20.003	3.395	0.551
886.500	524.005	79.992	19.996	103.042	20.005	3.269	0.513
887.000	524.292	79.991	19.996	103.041	20.003	3.434	0.501
887.500	524.558	79.992	19.996	103.041	20.004	3.334	0.537
888.000	524.798	79.991	19.996	103.045	20.008	3.067	0.530
888.500	525.055	79.992	19.996	103.043	20.006	3.222	0.502
889.000	525.350	79.992	19.996	103.039	20.005	3.275	0.525
889.501	525.584	79.991	19.995	103.038	20.003	3.436	0.540
890.000	525.809	79.991	19.996	103.038	20.007	3.166	0.494
890.501	526.115	79.991	19.997	103.039	20.005	3.317	0.495
891.001	526.343	79.994	19.997	103.040	20.006	3.238	0.533
891.500	526.621	79.993	19.995	103.045	20.008	3.105	0.520
892.000	526.891	79.993	19.996	103.045	20.007	3.150	0.527
892.500	527.129	79.993	19.996	103.041	20.005	3.303	0.528
893.000	527.426	79.991	19.996	103.036	20.009	3.025	0.522
893.500	527.674	79.991	19.996	103.036	20.005	3.269	0.540
894.000	527.952	79.993	19.996	103.031	20.009	3.015	0.536
894.500	528.187	79.993	19.996	103.031	20.010	2.960	0.519
895.000	528.441	79.993	19.996	103.036	20.008	3.074	0.500
895.500	528.710	79.993	19.996	103.041	20.011	2.886	0.506
896.000	528.969	79.994	19.997	103.041	20.009	2.980	0.526
896.500	529.192	79.994	19.996	103.046	20.010	2.919	0.505
897.000	529.472	79.992	19.997	103.041	20.010	2.931	0.493
897.500	529.750	79.994	19.996	103.039	20.012	2.782	0.530
898.000	530.011	79.995	19.996	103.036	20.012	2.817	0.548
898.500	530.243	79.994	19.996	103.030	20.011	2.839	0.516
899.000	530.490	79.993	19.997	103.027	20.010	2.960	0.486
899.500	530.744	79.994	19.995	103.033	20.012	2.788	0.490
900.000	531.050	79.994	19.996	103.033	20.011	2.862	0.530
900.500	531.300	79.994	19.997	103.036	20.010	2.929	0.558
901.000	531.546	79.994	19.997	103.040	20.011	2.868	0.526
901.500	531.823	79.994	19.997	103.042	20.011	2.840	0.510
902.000	532.088	79.994	19.998	103.041	20.011	2.875	0.532
902.500	532.314	79.995	19.996	103.041	20.011	2.848	0.516
903.000	532.603	79.995	19.997	103.040	20.012	2.778	0.503
903.500	532.867	79.994	19.997	103.039	20.015	2.608	0.534
904.000	533.094	79.994	19.997	103.039	20.013	2.717	0.522
904.500	533.382	79.994	19.997	103.040	20.008	3.107	0.503
905.000	533.591	79.993	19.998	103.038	20.010	2.917	0.507
905.500	533.882	79.995	19.997	103.040	20.011	2.866	0.499
906.000	534.162	79.994	19.997	103.042	20.009	2.996	0.535
906.500	534.423	79.995	19.996	103.041	20.012	2.784	0.556
907.000	534.676	79.993	19.997	103.041	20.014	2.649	0.528
907.501	534.948	79.993	19.996	103.043	20.012	2.823	0.520
908.001	535.213	79.994	19.997	103.042	20.014	2.670	0.531
908.502	535.492	79.994	19.996	103.044	20.012	2.784	0.540
909.001	535.720	79.995	19.996	103.046	20.012	2.808	0.525
909.500	536.029	79.994	19.996	103.044	20.012	2.763	0.523
910.000	536.272	79.995	19.998	103.044	20.011	2.847	0.545
910.500	536.519	79.993	19.997	103.044	20.012	2.821	0.520
911.000	536.835	79.992	19.997	103.042	20.011	2.894	0.526
911.500	537.075	79.994	19.997	103.038	20.013	2.739	0.559
912.000	537.319	79.994	19.996	103.034	20.009	2.994	0.520
912.500	537.611	79.994	19.997	103.028	20.009	3.017	0.510
913.000	537.827	79.993	19.995	103.022	20.007	3.164	0.522
913.500	538.106	79.994	19.996	103.025	20.011	2.864	0.501
914.000	538.349	79.994	19.996	103.029	20.014	2.680	0.508
914.500	538.637	79.994	19.996	103.036	20.010	2.915	0.527
915.000	538.907	79.995	19.996	103.042	20.012	2.776	0.545
915.500	539.153	79.994	19.995	103.048	20.010	2.952	0.537
916.000	539.412	79.994	19.996	103.048	20.010	2.965	0.511
916.500	539.688	79.993	19.998	103.049	20.008	3.040	0.520
917.000	539.944	79.993	19.996	103.049	20.011	2.886	0.533
917.500	540.209	79.993	19.996	103.047	20.010	2.907	0.526
918.000	540.478	79.995	19.996	103.046	20.009	2.986	0.528
918.500	540.659	79.993	19.995	103.045	20.013	2.698	0.492
919.001	540.944	79.994	19.996	103.042	20.013	2.739	0.458
919.500	541.223	79.996	19.996	103.042	20.011	2.834	0.515
920.000	541.484	79.994	19.996	103.045	20.012	2.785	0.552
920.500	541.731	79.995	19.997	103.046	20.012	2.780	0.524
921.000	541.994	79.995	19.997	103.047	20.013	2.750	0.509
921.500	542.268	79.994	19.996	103.049	20.013	2.723	0.524
922.000	542.507	79.995	19.994	103.049	20.016	2.492	0.525
922.500	542.771	79.996	19.995	103.048	20.014	2.663	0.508
923.000	543.004	79.995	19.995	103.044	20.011	2.896	0.500
923.500	543.269	79.996	19.995	103.038	20.012	2.782	0.498
924.000	543.552	79.996	19.995	103.033	20.012	2.823	0.523
924.500	543.786	79.997	19.995	103.033	20.014	2.645	0.532
925.000	544.072	79.996	19.995	103.026	20.014	2.653	0.518
925.500	544.286	79.994	19.995	103.022	20.013	2.735	0.510
926.000	544.542	79.996	19.995	103.020	20.014	2.631	0.485
926.500	544.811	79.995	19.995	103.020	20.011	2.856	0.497
927.000	545.069	79.994	19.994	103.021	20.015	2.555	0.526
927.500	545.323	79.995	19.995	103.028	20.017	2.473	0.520
928.000	545.575	79.995	19.996	103.035	20.011	2.831	0.509
928.500	545.832	79.993	19.994	103.040	20.011	2.868	0.507
929.000	546.071	79.994	19.996	103.039	20.013	2.707	0.503
929.500	546.333	79.994	19.996	103.033	20.013	2.727	0.499
930.000	546.591	79.993	19.995	103.031	20.014	2.682	0.511
930.500	546.858	79.994	19.996	103.025	20.013	2.733	0.523
931.000	547.098	79.993	19.995	103.021	20.012	2.770	0.516
931.500	547.356	79.993	19.995	103.022	20.014	2.672	0.502
932.000	547.629	79.992	19.995	103.027	20.013	2.741	0.514
932.500	547.902	79.994	19.995	103.028	20.015	2.609	0.539
933.000	548.179	79.992	19.996	103.035	20.016	2.541	0.548
933.500	548.404	79.992	19.996	103.040	20.015	2.572	0.526
934.000	548.681	79.991	19.995	103.046	20.015	2.588	0.502
934.500	548.903	79.993	19.995	103.047	20.014	2.647	0.500
935.000	549.173	79.992	19.995	103.046	20.015	2.562	0.495
935.500	549.465	79.993	19.994	103.040	20.014	2.668	0.528
936.000	549.727	79.992	19.996	103.040	20.013	2.715	0.558
936.500	549.977	79.991	19.995	103.036	20.015	2.597	0.533
937.000	550.242	79.992	19.996	103.035	20.015	2.580	0.513
937.500	550.479	79.993	19.996	103.036	20.015	2.598	0.508
938.000	550.728	79.993	19.995	103.040	20.012	2.787	0.494
938.500	551.008	79.993	19.995	103.035	20.014	2.658	0.508
939.000	551.222	79.992	19.995	103.035	20.014	2.649	0.511
939.500	551.505	79.993	19.995	103.038	20.016	2.502	0.496
940.000	551.753	79.993	19.995	103.031	20.014	2.678	0.514
940.500	551.994	79.993	19.995	103.027	20.013	2.735	0.510
941.000	552.266	79.995	19.996	103.032	20.016	2.506	0.501
941.500	552.519	79.993	19.997	103.033	20.014	2.686	0.519
942.000	552.758	79.993	19.995	103.032	20.017	2.441	0.508
942.500	553.022	79.993	19.996	103.032	20.016	2.486	0.497
943.000	553.285	79.993	19.996	103.030	20.012	2.778	0.515
943.500	553.566	79.994	19.996	103.024	20.013	2.698	0.536
944.000	553.813	79.995	19.997	103.019	20.015	2.616	0.536
944.500	554.060	79.993	19.996	103.017	20.013	2.710	0.511
945.000	554.329	79.993	19.995	103.019	20.015	2.594	0.505
945.500	554.588	79.994	19.997	103.025	20.013	2.741	0.522
946.000	554.835	79.994	19.995	103.025	20.015	2.604	0.517
946.500	555.102	79.994	19.995	103.027	20.013	2.758	0.510
947.000	555.333	79.994	19.995	103.024	20.014	2.672	0.506
947.500	555.618	79.994	19.997	103.021	20.015	2.592	0.507
948.000	555.861	79.994	19.995	103.022	20.014	2.660	0.522
948.500	556.117	79.994	19.995	103.027	20.015	2.562	0.514
949.000	556.365	79.993	19.995	103.024	20.013	2.715	0.502
949.500	556.646	79.993	19.996	103.026	20.017	2.414	0.517
950.000	556.918	79.995	19.995	103.029	20.017	2.451	0.541
950.500	557.147	79.994	19.996	103.028	20.017	2.459	0.527
951.000	557.378	79.993	19.996	103.023	20.017	2.455	0.481
951.500	557.661	79.994	19.995	103.025	20.018	2.388	0.487
952.000	557.908	79.994	19.997	103.029	20.018	2.351	0.522
952.500	558.115	79.994	19.995	103.032	20.017	2.478	0.491
953.000	558.426	79.994	19.996	103.035	20.017	2.443	0.486
953.500	558.701	79.994	19.996	103.041	20.018	2.365	0.552
954.000	558.936	79.994	19.997	103.046	20.018	2.404	0.548
954.500	559.181	79.994	19.996	103.047	20.015	2.561	0.495
955.000	559.442	79.994	19.997	103.046	20.019	2.297	0.493
955.500	559.719	79.994	19.997	103.041	20.018	2.398	0.522
956.000	559.931	79.994	19.997	103.040	20.019	2.283	0.513
956.500	560.218	79.995	19.996	103.039	20.020	2.249	0.494
957.000	560.436	79.993	19.997	103.038	20.021	2.199	0.502
957.500	560.717	79.993	19.995	103.035	20.017	2.426	0.502
958.000	560.991	79.993	19.997	103.033	20.015	2.573	0.526
958.500	561.205	79.994	19.997	103.029	20.017	2.435	0.521
959.000	561.490	79.994	19.997	103.023	20.017	2.465	0.494
959.500	561.737	79.993	19.997	103.016	20.018	2.402	0.516
960.000	561.995	79.993	19.996	103.019	20.019	2.335	0.519
960.500	562.255	79.993	19.997	103.024	20.019	2.292	0.511
961.000	562.506	79.993	19.996	103.029	20.017	2.433	0.514
961.500	562.763	79.992	19.996	103.035	20.017	2.459	0.510
962.000	563.014	79.993	19.996	103.041	20.017	2.477	0.508
962.500	563.268	79.992	19.997	103.041	20.017	2.412	0.506
963.000	563.517	79.992	19.997	103.039	20.017	2.453	0.504
963.500	563.766	79.993	19.996	103.035	20.019	2.306	0.501
964.000	564.063	79.993	19.997	103.034	20.018	2.355	0.522
964.500	564.292	79.994	19.997	103.034	20.019	2.279	0.536
965.000	564.550	79.991	19.996	103.034	20.014	2.645	0.506
965.500	564.798	79.993	19.996	103.037	20.017	2.439	0.496
966.000	565.058	79.993	19.996	103.043	20.019	2.310	0.507
966.500	565.334	79.992	19.997	103.044	20.016	2.537	0.523
967.000	565.554	79.992	19.997	103.042	20.020	2.238	0.516
967.500	565.829	79.993	19.996	103.041	20.020	2.244	0.495
968.000	566.100	79.992	19.994	103.041	20.016	2.545	0.521
968.500	566.370	79.994	19.996	103.041	20.018	2.371	0.544
969.000	566.607	79.992	19.996	103.041	20.016	2.496	0.524
969.500	566.856	79.994	19.997	103.038	20.018	2.357	0.497
970.001	567.144	79.995	19.997	103.034	20.019	2.337	0.511
970.500	567.391	79.992	19.996	103.027	20.017	2.429	0.536
971.000	567.642	79.994	19.995	103.025	20.019	2.328	0.517
971.500	567.882	79.994	19.996	103.021	20.017	2.414	0.494
972.000	568.126	79.991	19.996	103.026	20.013	2.704	0.488
972.500	568.400	79.993	19.995	103.034	20.018	2.406	0.502
973.000	568.683	79.996	19.994	103.041	20.015	2.602	0.538
973.500	568.913	79.994	19.997	103.042	20.020	2.214	0.534
974.000	569.166	79.994	19.996	103.045	20.016	2.545	0.497
974.500	569.404	79.993	19.997	103.046	20.017	2.469	0.487
975.000	569.676	79.994	19.995	103.045	20.017	2.463	0.501
975.500	569.973	79.994	19.995	103.044	20.015	2.559	0.540
976.000	570.214	79.996	19.996	103.043	20.016	2.545	0.554
976.501	570.474	79.994	19.996	103.042	20.021	2.149	0.519
977.000	570.730	79.994	19.996	103.037	20.018	2.369	0.508
977.500	570.980	79.996	19.995	103.033	20.017	2.476	0.511
978.000	571.261	79.995	19.996	103.033	20.016	2.494	0.519
978.500	571.507	79.996	19.997	103.035	20.017	2.437	0.529
979.000	571.744	79.994	19.996	103.037	20.015	2.558	0.504
979.500	572.012	79.994	19.996	103.041	20.017	2.453	0.494
980.000	572.270	79.995	19.996	103.040	20.014	2.635	0.516
980.500	572.517	79.994	19.996	103.037	20.017	2.427	0.516
981.000	572.783	79.996	19.997	103.031	20.018	2.380	0.509
981.500	573.056	79.993	19.996	103.031	20.017	2.421	0.526
982.000	573.326	79.995	19.995	103.030	20.018	2.404	0.541
982.500	573.542	79.994	19.997	103.034	20.018	2.341	0.515
983.001	573.837	79.996	19.997	103.038	20.015	2.554	0.498
983.500	574.110	79.994	19.997	103.042	20.017	2.429	0.539
984.000	574.377	79.993	19.995	103.039	20.019	2.327	0.554
984.500	574.635	79.993	19.997	103.039	20.016	2.507	0.533
985.000	574.885	79.993	19.996	103.037	20.015	2.570	0.517
985.500	575.156	79.994	19.995	103.038	20.012	2.807	0.515
986.000	575.410	79.993	19.996	103.038	20.016	2.494	0.523
986.500	575.652	79.993	19.995	103.038	20.014	2.672	0.510
987.000	575.926	79.993	19.997	103.034	20.012	2.774	0.505
987.500	576.149	79.993	19.997	103.031	20.017	2.416	0.507
988.000	576.400	79.993	19.997	103.028	20.015	2.559	0.486
988.500	576.703	79.992	19.997	103.026	20.017	2.414	0.514
989.000	576.930	79.993	19.996	103.026	20.018	2.396	0.542
989.500	577.179	79.993	19.996	103.027	20.017	2.476	0.503
990.000	577.467	79.994	19.998	103.025	20.017	2.429	0.507
990.500	577.687	79.994	19.998	103.025	20.018	2.377	0.523
991.000	577.942	79.993	19.997	103.022	20.018	2.355	0.492
991.500	578.227	79.992	19.997	103.017	20.019	2.308	0.507
992.000	578.458	79.993	19.997	103.014	20.016	2.486	0.528
992.500	578.725	79.993	19.996	103.015	20.016	2.529	0.507
993.000	578.984	79.992	19.997	103.015	20.014	2.635	0.512
993.500	579.228	79.993	19.998	103.016	20.017	2.427	0.515
994.000	579.485	79.994	19.996	103.016	20.018	2.394	0.502
994.500	579.733	79.993	19.996	103.016	20.016	2.533	0.503
995.000	580.014	79.993	19.995	103.021	20.017	2.433	0.517
995.500	580.278	79.993	19.996	103.022	20.015	2.553	0.537
996.000	580.514	79.993	19.996	103.028	20.018	2.343	0.522
996.500	580.768	79.994	19.996	103.034	20.016	2.525	0.495
997.000	581.006	79.992	19.998	103.040	20.015	2.613	0.491
997.500	581.254	79.995	19.996	103.040	20.014	2.664	0.489
998.000	581.513	79.995	19.995	103.039	20.013	2.690	0.496
998.500	581.729	79.995	19.995	103.036	20.017	2.445	0.491
999.000	582.004	79.995	19.996	103.036	20.015	2.610	0.483
999.500	582.271	79.995	19.996	103.031	20.019	2.310	0.517
1000.000	582.536	79.995	19.996	103.029	20.015	2.602	0.537
1000.500	582.786	79.996	19.996	103.032	20.015	2.551	0.523
1001.000	583.033	79.995	19.996	103.031	20.015	2.606	0.506
1001.500	583.306	79.995	19.996	103.032	20.018	2.378	0.508
1002.000	583.531	79.997	19.995	103.033	20.016	2.521	0.509
1002.500	583.849	79.995	19.997	103.030	20.015	2.602	0.521
1003.000	584.083	79.997	19.994	103.027	20.016	2.545	0.548
1003.500	584.327	79.996	19.997	103.027	20.018	2.408	0.515
1004.000	584.574	79.996	19.996	103.023	20.019	2.298	0.484
1004.500	584.855	79.996	19.995	103.025	20.018	2.365	0.509
1005.000	585.109	79.996	19.996	103.030	20.019	2.324	0.532
1005.500	585.326	79.994	19.994	103.034	20.015	2.578	0.503
1006.000	585.614	79.995	19.997	103.034	20.019	2.304	0.488
1006.500	585.844	79.994	19.995	103.038	20.018	2.367	0.511
1007.000	586.118	79.995	19.994	103.036	20.017	2.437	0.511
1007.500	586.336	79.995	19.996	103.033	20.017	2.473	0.498
1008.000	586.602	79.994	19.997	103.031	20.016	2.516	0.488
1008.500	586.926	79.994	19.995	103.032	20.015	2.551	0.538
1009.000	587.116	79.993	19.995	103.033	20.017	2.418	0.552
1009.500	587.405	79.994	19.995	103.034	20.014	2.676	0.496
1010.000	587.638	79.994	19.996	103.039	20.016	2.484	0.500
1010.500	587.903	79.993	19.993	103.038	20.018	2.371	0.510
1011.000	588.138	79.993	19.994	103.036	20.017	2.462	0.499
1011.500	588.430	79.992	19.996	103.032	20.016	2.539	0.514
1012.000	588.653	79.993	19.996	103.032	20.018	2.404	0.521
1012.500	588.902	79.994	19.995	103.028	20.015	2.593	0.493
1013.000	589.174	79.993	19.995	103.026	20.020	2.249	0.496
1013.500	589.422	79.993	19.995	103.026	20.019	2.335	0.521
1014.000	589.672	79.991	19.995	103.030	20.017	2.415	0.509
1014.500	589.966	79.992	19.995	103.031	20.018	2.394	0.521
1015.000	590.197	79.989	20.000	103.030	20.016	2.539	0.534
1015.500	590.464	79.993	19.996	103.027	20.018	2.363	0.511
1016.000	590.690	79.992	19.995	103.027	20.018	2.390	0.495
1016.500	590.970	79.992	19.996	103.026	20.015	2.608	0.500
1017.000	591.238	79.993	19.995	103.024	20.016	2.523	0.527
1017.500	591.469	79.993	19.996	103.028	20.021	2.185	0.523
1018.000	591.763	79.993	19.995	103.032	20.018	2.385	0.512
1018.500	591.985	79.993	19.995	103.035	20.018	2.357	0.520
1019.000	592.248	79.993	19.994	103.033	20.017	2.432	0.500
1019.500	592.498	79.992	19.997	103.037	20.016	2.549	0.499
1020.000	592.753	79.991	19.997	103.039	20.013	2.719	0.509
1020.500	592.985	79.992	19.995	103.036	20.018	2.361	0.496
1021.000	593.261	79.993	19.996	103.031	20.020	2.259	0.497
1021.500	593.519	79.991	19.997	103.028	20.016	2.512	0.521
1022.000	593.788	79.993	19.995	103.023	20.014	2.637	0.530
1022.500	594.090	79.993	19.996	103.016	20.017	2.410	0.549
1023.000	594.305	79.993	19.996	103.014	20.017	2.449	0.544
1023.500	594.584	79.992	19.996	103.015	20.015	2.602	0.506
1024.000	594.836	79.992	19.996	103.013	20.016	2.531	0.512
1024.500	595.098	79.993	19.995	103.010	20.017	2.416	0.522
1025.000	595.340	79.992	19.996	103.010	20.018	2.394	0.509
1025.500	595.596	79.994	19.996	103.015	20.016	2.523	0.501
1026.000	595.841	79.994	19.994	103.018	20.017	2.461	0.499
1026.500	596.091	79.993	19.995	103.025	20.018	2.357	0.498
1027.000	596.371	79.993	19.996	103.027	20.018	2.351	0.512
1027.500	596.608	79.993	19.996	103.034	20.018	2.389	0.524
1028.000	596.891	79.993	19.995	103.037	20.016	2.492	0.519
1028.500	597.132	79.993	19.994	103.039	20.015	2.596	0.522
1029.000	597.380	79.995	19.995	103.039	20.015	2.572	0.506
1029.500	597.641	79.991	19.997	103.040	20.013	2.699	0.499
1030.000	597.910	79.993	19.996	103.040	20.013	2.737	0.520
1030.500	598.145	79.995	19.995	103.036	20.014	2.659	0.517
1031.000	598.387	79.994	19.996	103.033	20.014	2.674	0.490
1031.500	598.664	79.996	19.995	103.035	20.015	2.610	0.498
1032.000	598.929	79.993	19.996	103.037	20.015	2.594	0.531
1032.500	599.153	79.994	19.995	103.036	20.015	2.609	0.516
1033.000	599.434	79.994	19.993	103.037	20.014	2.627	0.497
1033.500	599.655	79.995	19.995	103.036	20.017	2.478	0.503
1034.000	599.912	79.995	19.996	103.034	20.018	2.370	0.490
1034.501	600.169	79.992	19.996	103.035	20.015	2.562	0.496
1035.001	600.475	79.994	19.995	103.035	20.016	2.541	0.539
1035.501	600.677	79.993	19.995	103.032	20.015	2.582	0.536
1036.002	600.951	79.994	19.994	103.036	20.016	2.519	0.492
1036.501	601.187	79.993	19.996	103.035	20.017	2.449	0.493
1037.000	601.435	79.993	19.994	103.036	20.019	2.328	0.497
1037.501	601.704	79.993	19.998	103.038	20.022	2.091	0.500
1038.001	601.952	79.994	19.996	103.042	20.017	2.467	0.517
1038.500	602.190	79.994	19.996	103.043	20.017	2.478	0.502
1039.000	602.506	79.991	19.996	103.042	20.016	2.486	0.521
1039.500	602.699	79.993	19.996	103.036	20.019	2.310	0.532
1040.000	602.957	79.993	19.995	103.030	20.019	2.331	0.480
1040.500	603.235	79.993	19.996	103.029	20.021	2.159	0.493
1041.001	603.488	79.992	19.997	103.030	20.017	2.422	0.533
1041.501	603.727	79.993	19.995	103.034	20.016	2.504	0.511
1042.000	603.956	79.992	19.996	103.033	20.020	2.214	0.480
1042.500	604.199	79.994	19.996	103.034	20.017	2.443	0.471
1043.000	604.487	79.994	19.996	103.033	20.019	2.304	0.502
1043.500	604.736	79.991	19.997	103.030	20.017	2.461	0.534
1044.000	604.947	79.993	19.996	103.023	20.018	2.365	0.498
