Repository: ulfsri/fsri_materials_database

# Materials and Products Database

## 01_Data

Raw data generated from each apparatus are included here in plain-text format. The data is organized first by material, next by the short name of test apparatus used, and where applicable additional filtering by test settings.

### material.json

Each material directory contains a json file of the same name as the material. This file links the data stored in the repository as well as data and graphs produced by the accompanying scripts (__02_Scripts__) to the respective landing page for the material on the front-end website.

File: 01_Data/Fiberboard_Pressed_Paper/MCC/Fiberboard_Pressed_Paper_MCC_30K_min_211005_R3.txt (part 1 of 4)
Sample ID:	C:\MCC\MCC Cal\Test\Fiberboard_Pressed_Paper_MCC_30K_min_211005_R3.txt
Sample Weight (mg):	4.63
Heating Rate (C/s):	0.5
Combustor Temp (C):	900
N2 Flow Rate (cc/min):	80
O2 Flow Rate (cc/min):	20
Calibration File:	C:\MCC\MCC Cal\Coeff1 JN10440_30_210304.txt.txt
T Correction Coefficients:	0	1.024463	0
Time Shift (s):	14
*
Time (s)	Temperature (C)	N2 flow rate (cc/min)	O2 flow rate (cc/min)	Flow Rate (cc/min)	Oxygen (%)	HRR (W/g)	Heating rate (C/s)
0.000	108.088	79.995	19.998	100.810	20.042	-0.028	-0.020
0.499	108.090	79.995	19.997	100.812	20.043	-0.037	-0.012
1.000	108.075	79.995	19.998	100.818	20.042	0.033	-0.004
1.500	108.100	79.997	19.997	100.822	20.044	-0.118	-0.002
2.000	108.076	79.995	19.997	100.823	20.040	0.120	0.005
2.500	108.071	79.995	19.996	100.823	20.041	0.039	-0.014
3.000	108.080	79.995	19.996	100.823	20.042	-0.018	-0.013
3.500	108.090	79.997	19.995	100.822	20.040	0.145	0.012
4.000	108.061	79.995	19.996	100.823	20.042	0.037	0.000
4.500	108.063	79.996	19.996	100.822	20.040	0.129	-0.023
5.000	108.081	79.996	19.997	100.820	20.039	0.221	-0.003
5.500	108.072	79.996	19.996	100.816	20.040	0.140	0.015
6.000	108.056	79.995	19.996	100.814	20.043	-0.046	-0.008
6.500	108.060	79.996	19.995	100.812	20.045	-0.184	-0.018
7.000	108.079	79.996	19.996	100.808	20.046	-0.246	0.006
7.500	108.085	79.996	19.996	100.809	20.043	-0.033	0.024
8.000	108.096	79.996	19.995	100.813	20.041	0.050	0.021
8.500	108.087	79.996	19.997	100.815	20.044	-0.143	0.009
9.000	108.087	79.997	19.996	100.817	20.045	-0.199	-0.003
9.500	108.077	79.997	19.996	100.819	20.042	-0.018	-0.009
10.000	108.048	79.996	19.996	100.821	20.043	-0.086	-0.024
10.500	108.076	79.998	19.998	100.822	20.043	-0.053	-0.020
11.000	108.063	79.997	19.995	100.822	20.045	-0.201	0.007
11.500	108.035	79.997	19.996	100.823	20.043	-0.068	-0.013
12.000	108.074	79.997	19.994	100.824	20.040	0.156	-0.015
12.500	108.027	79.997	19.996	100.825	20.042	0.029	0.002
13.000	108.029	79.997	19.996	100.830	20.043	-0.044	-0.026
13.500	108.029	79.998	19.995	100.836	20.040	0.162	-0.022
14.000	108.075	79.996	19.997	100.843	20.042	-0.028	0.024
14.500	108.037	79.997	19.995	100.849	20.040	0.121	0.027
15.000	108.039	79.998	19.996	100.855	20.039	0.206	-0.014
15.500	108.071	79.996	19.996	100.857	20.039	0.182	-0.001
16.000	108.055	79.998	19.995	100.858	20.038	0.287	0.025
16.500	108.051	79.997	19.996	100.860	20.039	0.239	-0.002
17.000	108.071	79.996	19.996	100.862	20.039	0.186	-0.002
17.500	108.061	79.998	19.995	100.863	20.040	0.164	0.013
18.000	108.052	79.997	19.995	100.863	20.039	0.217	-0.005
18.500	108.049	79.997	19.994	100.863	20.037	0.377	-0.016
19.000	108.055	79.996	19.996	100.863	20.038	0.306	-0.005
19.500	108.089	79.996	19.996	100.863	20.036	0.398	0.021
20.000	108.102	79.997	19.995	100.862	20.034	0.525	0.043
20.500	108.096	79.997	19.995	100.862	20.035	0.479	0.027
21.000	108.118	79.997	19.995	100.863	20.033	0.611	0.012
21.500	108.173	79.997	19.996	100.862	20.034	0.554	0.047
22.000	108.117	79.996	19.995	100.862	20.035	0.460	0.038
22.500	108.127	79.996	19.995	100.864	20.034	0.556	-0.024
23.000	108.148	79.997	19.995	100.865	20.037	0.342	-0.008
23.500	108.172	79.996	19.996	100.873	20.038	0.291	0.038
24.000	108.179	79.997	19.996	100.881	20.033	0.584	0.038
24.500	108.184	79.995	19.997	100.889	20.031	0.735	0.022
25.000	108.232	79.997	19.995	100.897	20.034	0.562	0.032
25.500	108.232	79.996	19.995	100.900	20.034	0.576	0.050
26.000	108.273	79.995	19.997	100.894	20.033	0.619	0.045
26.500	108.245	79.996	19.996	100.893	20.029	0.855	0.027
27.000	108.302	79.996	19.996	100.890	20.031	0.775	0.021
27.500	108.262	79.997	19.996	100.889	20.033	0.599	0.023
28.000	108.325	79.996	19.996	100.892	20.030	0.792	0.020
28.500	108.344	79.996	19.995	100.898	20.027	0.997	0.053
29.000	108.386	79.997	19.995	100.905	20.028	0.976	0.072
29.500	108.373	79.996	19.996	100.914	20.025	1.148	0.045
30.000	108.430	79.996	19.996	100.924	20.026	1.115	0.036
30.500	108.402	79.998	19.996	100.932	20.026	1.096	0.037
31.000	108.459	79.997	19.996	100.939	20.026	1.069	0.029
31.500	108.505	79.996	19.996	100.942	20.023	1.308	0.066
32.000	108.550	79.996	19.997	100.942	20.022	1.367	0.097
32.499	108.558	79.997	19.996	100.944	20.022	1.332	0.072
32.999	108.594	79.996	19.996	100.951	20.021	1.407	0.049
33.499	108.577	79.998	19.996	100.958	20.020	1.499	0.032
33.999	108.626	79.997	19.995	100.965	20.018	1.612	0.026
34.499	108.662	79.996	19.997	100.973	20.019	1.566	0.058
34.999	108.745	79.998	19.997	100.979	20.016	1.790	0.102
35.499	108.765	79.997	19.996	100.979	20.015	1.822	0.111
35.999	108.803	79.996	19.996	100.982	20.015	1.860	0.081
36.499	108.861	79.996	19.997	100.984	20.015	1.823	0.077
36.999	108.904	79.997	19.996	100.985	20.015	1.868	0.098
37.499	108.951	79.998	19.996	100.987	20.013	2.008	0.095
37.999	109.042	79.997	19.996	100.991	20.012	2.074	0.114
38.499	109.042	79.998	19.996	100.996	20.013	1.998	0.115
38.999	109.117	79.998	19.996	101.001	20.009	2.236	0.083
39.499	109.168	79.997	19.996	101.008	20.009	2.236	0.100
39.999	109.221	79.998	19.995	101.015	20.008	2.312	0.115
40.499	109.251	79.998	19.995	101.017	20.010	2.208	0.094
40.999	109.366	79.998	19.995	101.018	20.010	2.162	0.114
41.499	109.429	79.998	19.996	101.018	20.011	2.142	0.161
41.999	109.470	79.998	19.996	101.017	20.010	2.148	0.141
42.499	109.502	79.997	19.995	101.010	20.009	2.240	0.088
42.999	109.609	79.998	19.996	101.004	20.009	2.262	0.106
43.499	109.690	79.997	19.996	100.998	20.011	2.082	0.164
43.999	109.753	79.997	19.996	100.996	20.013	1.995	0.166
44.499	109.804	79.999	19.996	100.994	20.013	2.003	0.129
44.999	109.874	79.998	19.996	100.993	20.010	2.187	0.117
45.499	109.945	79.997	19.996	100.993	20.011	2.143	0.131
45.999	110.033	79.996	19.996	100.992	20.012	2.060	0.150
46.499	110.118	79.997	19.996	100.988	20.012	2.034	0.166
46.999	110.171	79.997	19.995	100.984	20.011	2.095	0.156
47.499	110.281	79.996	19.996	100.985	20.016	1.806	0.150
47.999	110.340	79.998	19.996	100.986	20.014	1.909	0.165
48.499	110.423	79.998	19.996	100.986	20.010	2.163	0.155
48.999	110.508	79.997	19.995	100.987	20.012	2.016	0.155
49.500	110.602	79.995	19.995	100.991	20.010	2.215	0.174
50.001	110.663	79.997	19.997	100.990	20.010	2.172	0.167
50.501	110.751	79.996	19.995	100.990	20.012	2.014	0.152
51.001	110.819	79.996	19.996	100.992	20.012	2.064	0.153
51.500	110.932	79.996	19.996	100.995	20.012	2.058	0.169
52.000	110.991	79.997	19.994	100.991	20.013	1.992	0.176
52.500	111.092	79.997	19.996	100.992	20.012	2.075	0.166
53.000	111.176	79.997	19.996	100.994	20.011	2.135	0.172
53.500	111.226	79.997	19.996	100.997	20.012	2.076	0.159
54.000	111.342	79.997	19.996	101.000	20.008	2.334	0.150
54.500	111.450	79.998	19.996	101.007	20.009	2.261	0.195
55.000	111.532	79.997	19.997	101.013	20.008	2.344	0.207
55.500	111.606	79.996	19.997	101.019	20.010	2.198	0.173
56.000	111.695	79.997	19.996	101.022	20.007	2.412	0.159
56.500	111.861	79.997	19.996	101.022	20.010	2.200	0.209
57.000	111.930	79.998	19.995	101.022	20.010	2.206	0.245
57.500	112.051	79.996	19.996	101.022	20.010	2.195	0.213
58.000	112.156	79.999	19.997	101.023	20.010	2.200	0.208
58.500	112.269	80.000	19.996	101.023	20.010	2.164	0.222
59.000	112.341	79.997	19.997	101.023	20.011	2.107	0.202
59.500	112.462	79.999	19.996	101.023	20.007	2.396	0.189
60.000	112.557	79.999	19.996	101.022	20.009	2.223	0.205
60.500	112.670	79.998	19.995	101.020	20.008	2.311	0.212
61.000	112.790	79.998	19.997	101.021	20.008	2.335	0.221
61.500	112.944	79.999	19.995	101.024	20.006	2.462	0.254
62.000	113.002	79.998	19.996	101.024	20.006	2.475	0.243
62.500	113.125	79.998	19.996	101.026	20.006	2.457	0.197
63.000	113.217	79.998	19.997	101.026	20.006	2.453	0.199
63.500	113.315	79.999	19.997	101.024	20.004	2.569	0.202
64.000	113.431	80.000	19.996	101.021	20.006	2.472	0.202
64.500	113.588	79.998	19.996	101.022	20.003	2.630	0.244
65.000	113.720	79.999	19.997	101.020	20.002	2.719	0.281
65.500	113.825	79.999	19.996	101.022	19.999	2.945	0.263
66.000	113.967	79.999	19.996	101.028	20.000	2.868	0.242
66.500	114.057	79.999	19.996	101.029	20.000	2.888	0.239
67.000	114.211	79.999	19.996	101.033	19.999	2.938	0.238
67.500	114.281	79.998	19.996	101.040	20.001	2.815	0.234
68.000	114.438	79.998	19.996	101.042	20.002	2.702	0.225
68.500	114.562	79.998	19.996	101.044	20.000	2.854	0.254
69.000	114.686	79.998	19.997	101.049	19.999	2.926	0.265
69.500	114.831	79.998	19.996	101.052	19.999	2.926	0.259
70.000	114.962	79.998	19.996	101.052	19.997	3.062	0.272
70.500	115.093	79.997	19.996	101.055	19.997	3.079	0.269
71.000	115.231	79.998	19.996	101.056	19.996	3.163	0.265
71.500	115.382	79.997	19.996	101.058	19.996	3.117	0.279
72.000	115.526	79.996	19.995	101.058	19.999	2.953	0.292
72.500	115.656	79.998	19.995	101.061	19.999	2.949	0.284
73.000	115.793	79.998	19.995	101.062	19.997	3.078	0.270
73.500	115.899	79.996	19.995	101.062	19.998	2.999	0.255
74.000	116.108	79.998	19.994	101.062	19.996	3.161	0.279
74.500	116.235	79.997	19.996	101.061	19.994	3.239	0.325
75.000	116.330	79.996	19.996	101.059	19.996	3.158	0.279
75.500	116.511	79.996	19.994	101.058	19.995	3.189	0.249
76.000	116.690	79.997	19.996	101.060	19.994	3.280	0.318
76.500	116.830	79.996	19.997	101.060	19.995	3.173	0.339
77.000	116.955	79.996	19.995	101.060	19.994	3.241	0.292
77.500	117.121	79.997	19.995	101.062	19.996	3.130	0.278
78.000	117.282	79.997	19.996	101.068	19.996	3.169	0.309
78.500	117.437	79.997	19.995	101.069	19.995	3.189	0.321
79.000	117.581	79.994	19.996	101.071	19.995	3.171	0.308
79.500	117.747	79.996	19.996	101.074	19.995	3.222	0.304
80.000	117.874	79.997	19.995	101.080	19.996	3.169	0.302
80.500	118.015	79.996	19.995	101.076	19.995	3.187	0.281
81.000	118.184	79.996	19.997	101.076	19.995	3.189	0.289
81.500	118.345	79.997	19.995	101.078	19.993	3.373	0.320
82.000	118.536	79.996	19.995	101.077	19.996	3.141	0.342
82.500	118.702	79.996	19.995	101.072	19.994	3.280	0.355
83.000	118.909	79.998	19.996	101.072	19.996	3.167	0.365
83.500	119.039	79.996	19.997	101.070	19.994	3.274	0.354
84.000	119.223	79.996	19.995	101.068	19.992	3.431	0.326
84.500	119.393	79.997	19.995	101.071	19.995	3.195	0.335
85.000	119.550	79.997	19.996	101.076	19.992	3.390	0.340
85.500	119.708	79.997	19.996	101.076	19.993	3.309	0.320
86.000	119.905	79.998	19.997	101.077	19.992	3.433	0.335
86.500	120.076	79.997	19.995	101.082	19.994	3.298	0.361
87.000	120.267	79.996	19.996	101.082	19.992	3.442	0.365
87.500	120.433	79.997	19.997	101.079	19.991	3.497	0.360
88.000	120.612	79.997	19.995	101.076	19.990	3.512	0.352
88.500	120.768	79.996	19.995	101.077	19.993	3.331	0.341
89.000	120.973	79.997	19.997	101.077	19.995	3.204	0.348
89.500	121.130	79.997	19.995	101.073	19.993	3.307	0.361
90.000	121.321	79.996	19.996	101.071	19.992	3.420	0.355
90.500	121.494	79.998	19.996	101.077	19.996	3.116	0.356
91.000	121.695	79.997	19.994	101.078	19.994	3.252	0.369
91.500	121.857	79.996	19.996	101.075	19.997	3.103	0.368
92.000	122.051	79.995	19.997	101.073	19.994	3.275	0.359
92.500	122.275	79.997	19.996	101.077	19.995	3.182	0.387
93.000	122.496	79.997	19.995	101.078	19.996	3.107	0.432
93.500	122.674	79.996	19.995	101.080	19.992	3.426	0.422
94.000	122.852	79.997	19.995	101.085	19.991	3.457	0.377
94.500	123.055	79.996	19.996	101.091	19.993	3.339	0.368
95.000	123.210	79.997	19.996	101.093	19.994	3.287	0.370
95.500	123.413	79.998	19.996	101.088	19.997	3.103	0.358
96.000	123.622	79.997	19.995	101.083	19.993	3.321	0.385
96.500	123.793	79.997	19.995	101.083	19.991	3.466	0.396
97.000	124.003	79.996	19.995	101.080	19.996	3.160	0.381
97.500	124.193	79.995	19.996	101.080	19.992	3.418	0.391
98.000	124.403	79.996	19.996	101.084	19.992	3.431	0.400
98.501	124.617	79.996	19.995	101.084	19.994	3.249	0.411
99.000	124.784	79.996	19.996	101.085	19.993	3.319	0.402
99.500	124.995	79.997	19.995	101.089	19.991	3.460	0.379
100.000	125.199	79.996	19.995	101.089	19.994	3.250	0.396
100.500	125.361	79.996	19.994	101.088	19.994	3.255	0.391
101.000	125.586	79.996	19.995	101.090	19.994	3.248	0.377
101.500	125.836	79.995	19.995	101.090	19.996	3.165	0.431
102.000	126.009	79.996	19.996	101.089	19.996	3.121	0.449
102.500	126.237	79.996	19.995	101.091	19.996	3.108	0.413
103.000	126.458	79.995	19.995	101.095	19.995	3.197	0.425
103.500	126.648	79.996	19.996	101.098	19.994	3.300	0.430
104.000	126.836	79.996	19.995	101.095	19.994	3.251	0.394
104.500	127.039	79.995	19.996	101.097	19.996	3.150	0.384
105.000	127.256	79.996	19.995	101.097	19.993	3.353	0.406
105.500	127.448	79.997	19.995	101.096	19.993	3.368	0.415
106.000	127.675	79.996	19.995	101.095	19.996	3.156	0.414
106.500	127.900	79.996	19.995	101.096	19.990	3.521	0.435
107.000	128.123	79.996	19.994	101.092	19.991	3.451	0.450
107.500	128.300	79.996	19.995	101.091	19.993	3.348	0.424
108.000	128.494	79.995	19.995	101.091	19.994	3.276	0.385
108.500	128.715	79.996	19.995	101.091	19.994	3.252	0.393
109.000	128.980	79.995	19.995	101.094	19.994	3.274	0.451
109.500	129.165	79.996	19.995	101.093	19.993	3.307	0.468
110.000	129.362	79.996	19.996	101.087	19.993	3.335	0.416
110.500	129.583	79.996	19.996	101.083	19.995	3.172	0.400
111.000	129.775	79.997	19.995	101.078	19.993	3.309	0.416
111.500	129.995	79.995	19.996	101.076	19.992	3.414	0.412
112.000	130.229	79.996	19.995	101.080	19.993	3.333	0.433
112.500	130.456	79.996	19.996	101.086	19.994	3.296	0.458
113.000	130.639	79.997	19.994	101.084	19.992	3.408	0.435
113.500	130.878	79.997	19.995	101.084	19.993	3.325	0.416
114.000	131.107	79.997	19.995	101.079	19.997	3.080	0.445
114.500	131.360	79.997	19.995	101.072	19.993	3.337	0.475
115.000	131.549	79.996	19.995	101.067	19.997	3.056	0.462
115.500	131.839	79.998	19.996	101.068	19.994	3.289	0.461
116.000	132.046	79.996	19.996	101.068	19.995	3.235	0.488
116.500	132.241	79.998	19.994	101.071	19.992	3.388	0.449
117.000	132.461	79.996	19.995	101.078	19.993	3.373	0.408
117.500	132.692	79.997	19.995	101.084	19.994	3.255	0.434
118.000	132.942	79.999	19.995	101.088	19.994	3.283	0.467
118.500	133.160	79.997	19.993	101.093	19.994	3.263	0.474
119.000	133.360	79.996	19.995	101.095	19.993	3.334	0.443
119.500	133.594	79.997	19.995	101.087	19.992	3.410	0.426
120.000	133.809	79.996	19.995	101.082	19.993	3.331	0.442
120.500	134.021	79.996	19.995	101.076	19.993	3.347	0.438
121.000	134.278	79.997	19.995	101.072	19.992	3.397	0.448
121.500	134.472	79.998	19.996	101.067	19.992	3.391	0.460
122.000	134.736	79.997	19.995	101.069	19.993	3.318	0.455
122.500	134.969	79.996	19.995	101.068	19.992	3.399	0.478
123.000	135.222	79.997	19.995	101.068	19.994	3.249	0.491
123.500	135.447	79.998	19.995	101.066	19.992	3.390	0.482
124.000	135.647	79.997	19.995	101.068	19.996	3.139	0.451
124.500	135.882	79.998	19.996	101.072	19.996	3.148	0.429
125.000	136.105	79.998	19.995	101.076	19.995	3.200	0.446
125.500	136.340	79.997	19.996	101.077	19.995	3.229	0.458
126.000	136.583	79.996	19.997	101.079	19.999	2.918	0.468
126.500	136.808	79.998	19.996	101.079	19.997	3.102	0.473
127.000	137.049	79.997	19.997	101.074	19.999	2.914	0.468
127.500	137.278	79.998	19.996	101.069	19.997	3.071	0.468
128.000	137.526	79.996	19.997	101.069	19.998	2.997	0.473
128.500	137.718	79.997	19.996	101.069	19.997	3.039	0.458
129.000	137.992	79.996	19.996	101.068	19.996	3.139	0.453
129.500	138.196	79.997	19.997	101.067	19.995	3.178	0.472
130.000	138.479	79.997	19.996	101.068	19.998	2.977	0.482
130.500	138.699	79.997	19.997	101.067	19.996	3.122	0.495
131.000	138.870	79.996	19.996	101.064	19.999	2.942	0.447
131.500	139.144	79.996	19.996	101.063	19.997	3.091	0.418
132.000	139.406	79.997	19.995	101.062	19.998	2.978	0.490
132.500	139.630	79.996	19.997	101.061	19.999	2.901	0.511
133.000	139.824	79.997	19.996	101.059	19.994	3.246	0.452
133.500	140.062	79.998	19.997	101.059	19.999	2.905	0.425
134.000	140.272	79.997	19.996	101.060	20.001	2.824	0.440
134.500	140.544	79.998	19.996	101.061	19.997	3.052	0.465
135.000	140.771	79.998	19.996	101.061	19.995	3.209	0.491
135.500	141.020	79.998	19.996	101.061	19.992	3.391	0.487
136.000	141.250	79.998	19.996	101.062	19.995	3.191	0.477
136.500	141.507	79.996	19.996	101.061	19.997	3.052	0.483
137.000	141.731	79.997	19.996	101.062	19.998	2.986	0.484
137.500	141.991	79.998	19.996	101.061	19.997	3.047	0.482
138.000	142.225	79.996	19.995	101.061	19.996	3.148	0.489
138.500	142.467	79.998	19.995	101.060	19.997	3.095	0.485
139.000	142.731	79.997	19.995	101.059	19.997	3.089	0.491
139.500	142.951	79.997	19.996	101.059	20.001	2.774	0.495
140.000	143.229	79.998	19.996	101.059	19.998	3.030	0.491
140.500	143.464	79.997	19.995	101.059	19.998	2.989	0.506
141.000	143.733	79.997	19.996	101.060	19.999	2.965	0.508
141.500	143.979	79.999	19.997	101.060	19.993	3.343	0.510
142.000	144.205	79.998	19.997	101.060	19.997	3.100	0.494
142.500	144.434	79.999	19.997	101.060	19.996	3.148	0.464
143.000	144.696	79.998	19.996	101.060	19.996	3.130	0.473
143.500	144.906	79.998	19.996	101.060	19.995	3.216	0.482
144.000	145.222	79.999	19.995	101.062	19.999	2.932	0.499
144.500	145.426	79.998	19.996	101.061	19.998	3.013	0.523
145.000	145.710	79.999	19.995	101.062	19.999	2.918	0.504
145.500	145.910	80.000	19.997	101.062	19.998	3.025	0.486
146.000	146.152	79.999	19.996	101.061	19.999	2.953	0.463
146.500	146.394	79.999	19.996	101.059	19.999	2.958	0.463
147.000	146.645	79.999	19.996	101.062	19.998	3.010	0.488
147.500	146.877	79.998	19.996	101.062	19.999	2.962	0.487
148.000	147.098	79.998	19.996	101.063	19.996	3.154	0.468
148.500	147.319	79.999	19.996	101.062	19.996	3.133	0.448
149.000	147.570	79.997	19.996	101.063	19.998	3.004	0.457
149.500	147.818	79.998	19.995	101.060	19.999	2.918	0.486
150.000	148.063	79.997	19.996	101.059	19.999	2.940	0.496
150.500	148.281	79.998	19.995	101.057	19.998	2.984	0.478
151.000	148.554	79.996	19.995	101.058	19.997	3.100	0.477
151.500	148.840	79.997	19.996	101.056	19.999	2.932	0.525
152.000	149.088	79.996	19.998	101.055	19.993	3.360	0.546
152.500	149.275	79.996	19.998	101.056	19.997	3.085	0.484
153.000	149.535	79.996	19.997	101.056	19.997	3.058	0.441
153.500	149.811	79.995	19.997	101.057	19.997	3.039	0.491
154.000	150.039	79.996	19.996	101.057	19.998	3.006	0.520
154.500	150.263	79.995	19.996	101.057	19.996	3.141	0.478
155.000	150.538	79.995	19.996	101.057	19.998	3.026	0.475
155.500	150.731	79.996	19.996	101.058	19.998	2.973	0.483
156.000	150.985	79.996	19.997	101.057	19.996	3.132	0.458
156.500	151.248	79.994	19.998	101.058	19.998	2.999	0.482
157.000	151.476	79.995	19.997	101.059	19.998	2.990	0.504
157.500	151.745	79.994	19.996	101.059	19.997	3.052	0.494
158.000	151.982	79.994	19.998	101.058	19.999	2.953	0.502
158.500	152.222	79.996	19.997	101.059	19.997	3.087	0.492
159.000	152.498	79.995	19.996	101.058	19.997	3.098	0.496
159.500	152.719	79.995	19.997	101.058	19.998	2.991	0.506
160.000	153.022	79.996	19.998	101.057	19.998	2.990	0.510
160.500	153.226	79.995	19.996	101.057	19.999	2.934	0.516
161.000	153.457	79.996	19.997	101.058	19.995	3.200	0.471
161.500	153.722	79.997	19.996	101.057	19.999	2.955	0.465
162.000	153.923	79.996	19.996	101.058	19.996	3.128	0.481
162.500	154.168	79.995	19.997	101.059	19.999	2.901	0.456
162.999	154.443	79.995	19.996	101.060	19.995	3.225	0.483
163.500	154.696	79.994	19.996	101.061	19.998	2.984	0.524
164.000	154.899	79.996	19.996	101.062	19.995	3.185	0.492
164.500	155.167	79.996	19.997	101.062	19.998	3.006	0.464
164.999	155.387	79.995	19.996	101.063	19.997	3.035	0.480
165.499	155.659	79.997	19.995	101.063	19.996	3.155	0.490
165.999	155.842	79.996	19.995	101.063	19.996	3.124	0.473
166.499	156.105	79.996	19.995	101.063	19.996	3.109	0.450
166.999	156.337	79.996	19.996	101.062	19.998	3.002	0.471
167.499	156.630	79.996	19.995	101.062	19.994	3.264	0.510
167.999	156.840	79.995	19.996	101.061	19.997	3.079	0.514
168.499	157.098	79.995	19.995	101.061	19.997	3.057	0.486
168.999	157.371	79.995	19.995	101.062	19.998	2.989	0.500
169.499	157.639	79.996	19.996	101.062	19.998	2.989	0.536
169.999	157.880	79.996	19.995	101.061	19.999	2.949	0.525
170.499	158.121	79.996	19.995	101.060	19.997	3.082	0.496
170.999	158.332	79.996	19.996	101.060	19.997	3.083	0.467
171.499	158.561	79.996	19.996	101.060	19.999	2.965	0.446
171.999	158.809	79.995	19.995	101.060	20.000	2.884	0.458
172.499	159.101	79.996	19.996	101.060	19.999	2.952	0.509
172.999	159.336	79.996	19.995	101.062	20.001	2.814	0.533
173.499	159.568	79.996	19.996	101.062	20.000	2.890	0.497
173.999	159.826	79.997	19.995	101.060	20.001	2.766	0.479
174.499	160.105	79.996	19.996	101.059	20.002	2.750	0.514
174.999	160.310	79.996	19.996	101.054	19.998	3.000	0.510
175.499	160.566	79.998	19.995	101.053	20.000	2.842	0.472
175.999	160.793	79.996	19.995	101.050	20.001	2.768	0.472
176.500	161.029	79.996	19.996	101.046	20.002	2.746	0.473
177.001	161.280	79.996	19.995	101.042	20.000	2.846	0.475
177.500	161.536	79.996	19.995	101.043	20.002	2.709	0.497
177.999	161.792	79.996	19.996	101.042	20.002	2.753	0.509
178.499	162.012	79.995	19.996	101.043	20.000	2.892	0.494
178.999	162.269	79.996	19.996	101.047	19.998	3.013	0.477
179.500	162.537	79.995	19.996	101.051	20.001	2.785	0.501
180.000	162.809	79.997	19.995	101.054	19.999	2.907	0.533
180.499	163.020	79.995	19.995	101.054	20.001	2.783	0.511
180.999	163.257	79.995	19.996	101.055	20.000	2.892	0.466
181.499	163.493	79.996	19.996	101.057	19.998	3.006	0.461
181.999	163.749	79.995	19.996	101.053	20.000	2.847	0.483
182.499	164.040	79.996	19.997	101.049	20.002	2.757	0.519
182.999	164.213	79.995	19.995	101.049	19.998	2.983	0.505
183.499	164.542	79.994	19.995	101.048	20.002	2.718	0.483
183.999	164.763	79.996	19.996	101.048	20.000	2.841	0.526
184.499	165.033	79.995	19.997	101.051	19.999	2.915	0.520
184.999	165.264	79.995	19.997	101.053	19.998	3.007	0.496
185.499	165.542	79.995	19.997	101.053	20.000	2.887	0.505
185.999	165.805	79.994	19.995	101.055	20.000	2.897	0.524
186.499	166.032	79.994	19.996	101.055	19.999	2.954	0.515
186.999	166.304	79.995	19.996	101.054	19.997	3.046	0.495
187.499	166.528	79.995	19.995	101.058	19.999	2.946	0.498
187.999	166.770	79.996	19.996	101.055	19.999	2.935	0.481
188.499	167.060	79.996	19.996	101.051	20.000	2.845	0.499
188.999	167.280	79.995	19.996	101.050	19.998	3.029	0.521
189.500	167.518	79.997	19.996	101.051	19.998	2.978	0.484
190.000	167.794	79.996	19.995	101.050	19.997	3.046	0.486
190.500	168.023	79.995	19.997	101.053	19.998	2.985	0.509
190.999	168.254	79.995	19.995	101.057	19.997	3.059	0.482
191.499	168.519	79.996	19.996	101.057	19.995	3.177	0.478
191.999	168.747	79.995	19.995	101.056	19.999	2.921	0.495
192.499	169.015	79.996	19.995	101.054	19.996	3.116	0.495
192.999	169.279	79.997	19.996	101.048	19.998	3.014	0.514
193.499	169.517	79.997	19.995	101.041	19.998	3.027	0.517
193.999	169.749	79.996	19.995	101.039	19.998	3.011	0.486
194.499	170.026	79.996	19.995	101.034	19.999	2.917	0.490
194.999	170.254	79.997	19.996	101.035	19.999	2.930	0.507
195.499	170.527	79.996	19.995	101.035	20.002	2.753	0.503
195.999	170.751	79.998	19.995	101.035	19.996	3.160	0.499
196.499	170.990	79.997	19.995	101.032	19.998	3.013	0.480
196.999	171.244	79.997	19.995	101.031	19.999	2.950	0.478
197.499	171.464	79.998	19.995	101.029	19.999	2.928	0.484
197.999	171.711	79.997	19.995	101.033	20.001	2.788	0.470
198.499	171.969	79.998	19.995	101.035	19.998	3.014	0.486
198.999	172.244	79.998	19.995	101.033	19.999	2.959	0.519
199.499	172.497	79.998	19.995	101.034	19.998	2.987	0.530
199.999	172.682	79.998	19.995	101.036	19.996	3.114	0.483
200.499	172.964	79.998	19.995	101.036	20.000	2.836	0.452
200.999	173.188	79.998	19.996	101.038	19.999	2.963	0.487
201.499	173.475	79.998	19.996	101.045	19.998	2.980	0.509
201.999	173.706	79.999	19.995	101.048	20.001	2.805	0.514
202.499	173.951	79.997	19.995	101.043	20.000	2.860	0.497
202.999	174.190	79.997	19.995	101.038	20.001	2.790	0.480
203.499	174.440	79.999	19.996	101.035	19.999	2.910	0.486
203.999	174.660	79.999	19.996	101.028	20.002	2.723	0.480
204.499	174.926	79.998	19.995	101.025	20.001	2.825	0.478
204.999	175.165	79.999	19.995	101.025	20.000	2.838	0.495
205.499	175.398	79.998	19.996	101.027	19.999	2.922	0.488
205.999	175.672	79.998	19.995	101.031	19.999	2.928	0.489
206.499	175.926	79.996	19.996	101.035	20.000	2.876	0.517
206.999	176.161	79.997	19.996	101.035	19.998	2.983	0.508
207.499	176.401	79.997	19.995	101.034	20.001	2.815	0.482
207.999	176.646	79.997	19.995	101.032	19.996	3.130	0.480
208.499	176.895	79.996	19.996	101.027	19.997	3.044	0.490
208.999	177.115	79.997	19.997	101.022	20.000	2.885	0.482
209.499	177.389	79.996	19.996	101.020	20.000	2.894	0.482
209.999	177.655	79.996	19.996	101.022	19.996	3.132	0.517
210.499	177.897	79.997	19.995	101.029	19.997	3.049	0.524
210.999	178.120	79.996	19.996	101.035	19.998	3.018	0.486
211.499	178.392	79.996	19.995	101.038	19.999	2.942	0.479
211.999	178.627	79.995	19.996	101.039	19.999	2.933	0.501
212.499	178.894	79.996	19.997	101.040	19.998	3.014	0.505
212.999	179.158	79.996	19.996	101.035	19.996	3.160	0.517
213.499	179.386	79.997	19.996	101.030	19.996	3.145	0.512
213.999	179.648	79.997	19.995	101.032	19.994	3.246	0.491
214.499	179.894	79.997	19.996	101.035	19.999	2.955	0.499
214.999	180.149	79.997	19.997	101.035	19.997	3.034	0.505
215.499	180.384	79.998	19.997	101.036	19.996	3.165	0.495
215.999	180.651	79.996	19.997	101.039	19.996	3.121	0.496
216.499	180.903	79.997	19.996	101.036	19.992	3.390	0.510
216.999	181.113	79.997	19.996	101.032	19.995	3.211	0.490
217.499	181.405	79.997	19.996	101.029	19.993	3.359	0.482
217.999	181.664	79.997	19.996	101.025	19.998	3.025	0.526
218.499	181.885	79.997	19.997	101.019	19.996	3.119	0.515
218.999	182.137	79.998	19.995	101.020	19.995	3.169	0.477
219.499	182.412	79.998	19.997	101.020	19.996	3.139	0.500
219.999	182.613	79.999	19.997	101.021	19.998	3.001	0.501
220.499	182.862	79.999	19.996	101.022	19.996	3.149	0.463
220.999	183.112	79.998	19.996	101.022	19.995	3.178	0.475
221.499	183.369	79.998	19.996	101.021	19.993	3.318	0.503
221.999	183.609	79.999	19.996	101.022	19.995	3.221	0.502
222.499	183.876	79.999	19.996	101.023	19.996	3.130	0.502
222.999	184.115	79.999	19.997	101.022	19.998	2.987	0.507
223.499	184.407	79.998	19.996	101.022	19.995	3.228	0.519
223.999	184.642	79.999	19.997	101.022	19.993	3.335	0.529
224.499	184.881	80.000	19.997	101.020	19.994	3.269	0.500
224.999	185.113	79.999	19.996	101.019	19.995	3.228	0.473
225.499	185.388	80.000	19.996	101.019	19.994	3.252	0.489
225.999	185.645	80.000	19.995	101.020	19.994	3.252	0.519
226.499	185.922	80.000	19.996	101.020	19.996	3.143	0.533
226.999	186.130	79.999	19.996	101.019	19.994	3.248	0.509
227.499	186.396	79.998	19.996	101.020	19.995	3.189	0.480
227.999	186.675	79.999	19.996	101.020	19.995	3.171	0.510
228.499	186.900	79.998	19.995	101.020	19.993	3.311	0.525
228.999	187.157	79.997	19.996	101.020	19.994	3.283	0.493
229.499	187.432	79.998	19.995	101.021	19.994	3.254	0.507
229.999	187.647	79.998	19.996	101.020	19.995	3.191	0.511
230.500	187.881	79.997	19.996	101.021	19.994	3.291	0.470
231.000	188.114	79.998	19.995	101.020	19.993	3.305	0.458
231.499	188.369	79.998	19.996	101.020	19.993	3.331	0.477
231.999	188.678	79.997	19.997	101.021	19.994	3.278	0.526
232.500	188.900	79.997	19.997	101.020	19.989	3.633	0.548
233.000	189.137	79.996	19.997	101.021	19.992	3.419	0.495
233.500	189.357	79.995	19.996	101.023	19.987	3.718	0.458
234.000	189.631	79.996	19.997	101.023	19.988	3.652	0.475
234.499	189.865	79.995	19.996	101.023	19.988	3.652	0.501
234.999	190.147	79.994	19.996	101.023	19.990	3.563	0.512
235.499	190.373	79.997	19.997	101.023	19.990	3.530	0.512
235.999	190.625	79.995	19.996	101.021	19.991	3.462	0.493
236.499	190.895	79.995	19.997	101.020	19.992	3.436	0.500
236.999	191.156	79.995	19.996	101.020	19.991	3.482	0.526
237.499	191.373	79.995	19.997	101.020	19.992	3.434	0.504
238.000	191.614	79.996	19.998	101.021	19.990	3.558	0.468
238.501	191.866	79.995	19.996	101.022	19.989	3.595	0.475
239.000	192.103	79.995	19.996	101.022	19.992	3.436	0.491
239.500	192.316	79.995	19.997	101.022	19.990	3.517	0.470
240.000	192.565	79.996	19.998	101.022	19.994	3.285	0.456
240.499	192.868	79.995	19.998	101.022	19.990	3.547	0.507
241.000	193.072	79.995	19.997	101.022	19.989	3.615	0.529
241.500	193.337	79.994	19.997	101.022	19.990	3.574	0.488
242.000	193.591	79.995	19.997	101.020	19.988	3.652	0.494
242.500	193.859	79.995	19.998	101.019	19.989	3.644	0.521
243.000	194.102	79.995	19.996	101.019	19.991	3.462	0.516
243.499	194.319	79.994	19.997	101.019	19.985	3.863	0.486
243.999	194.567	79.994	19.997	101.019	19.986	3.823	0.463
244.499	194.801	79.994	19.998	101.021	19.985	3.884	0.474
244.999	195.063	79.995	19.997	101.022	19.983	4.016	0.489
245.499	195.312	79.994	19.997	101.022	19.985	3.858	0.503
245.999	195.544	79.994	19.997	101.021	19.985	3.915	0.496
246.499	195.768	79.994	19.997	101.021	19.987	3.762	0.468
246.999	196.003	79.995	19.997	101.020	19.986	3.836	0.457
247.499	196.272	79.993	19.997	101.020	19.984	3.983	0.482
247.999	196.492	79.994	19.997	101.019	19.985	3.906	0.497
248.499	196.757	79.996	19.997	101.020	19.982	4.073	0.487
248.999	197.017	79.995	19.996	101.020	19.983	3.992	0.505
249.499	197.258	79.995	19.997	101.020	19.981	4.155	0.513
249.999	197.495	79.995	19.996	101.020	19.986	3.821	0.489
250.499	197.766	79.995	19.996	101.020	19.984	3.980	0.493
250.999	197.997	79.996	19.998	101.019	19.983	4.002	0.505
251.499	198.268	79.995	19.996	101.019	19.982	4.114	0.502
251.999	198.481	79.996	19.996	101.019	19.983	4.005	0.493
252.499	198.717	79.995	19.996	101.019	19.984	3.950	0.467
252.999	198.951	79.997	19.997	101.019	19.981	4.166	0.460
253.499	199.231	79.995	19.995	101.019	19.980	4.237	0.492
253.999	199.482	79.995	19.995	101.019	19.980	4.225	0.522
254.499	199.718	79.996	19.996	101.019	19.980	4.199	0.509
254.999	199.984	79.996	19.996	101.019	19.979	4.276	0.495
255.499	200.202	79.996	19.995	101.018	19.980	4.248	0.493
255.999	200.459	79.995	19.995	101.015	19.976	4.471	0.480
256.500	200.713	79.996	19.996	101.014	19.976	4.486	0.493
257.000	200.933	79.995	19.996	101.015	19.976	4.483	0.492
257.500	201.181	79.996	19.997	101.015	19.977	4.424	0.471
258.000	201.435	79.995	19.996	101.015	19.975	4.558	0.485
258.500	201.664	79.996	19.996	101.018	19.975	4.591	0.492
259.000	201.917	79.995	19.994	101.018	19.975	4.558	0.482
259.500	202.159	79.996	19.995	101.018	19.975	4.580	0.488
260.000	202.445	79.996	19.995	101.018	19.976	4.486	0.512
260.500	202.644	79.996	19.996	101.019	19.973	4.683	0.507
261.000	202.920	79.996	19.995	101.019	19.975	4.558	0.480
261.500	203.134	79.996	19.996	101.019	19.975	4.575	0.483
262.000	203.389	79.996	19.995	101.019	19.973	4.727	0.480
262.500	203.645	79.996	19.997	101.019	19.973	4.681	0.490
263.000	203.864	79.995	19.997	101.018	19.974	4.615	0.493
263.500	204.123	79.996	19.996	101.018	19.974	4.648	0.477
264.000	204.393	79.996	19.996	101.018	19.974	4.641	0.503
264.500	204.658	79.996	19.995	101.018	19.974	4.637	0.532
265.000	204.873	79.996	19.996	101.017	19.973	4.724	0.508
265.500	205.130	79.995	19.997	101.018	19.974	4.619	0.476
266.000	205.331	79.996	19.996	101.018	19.975	4.552	0.465
266.500	205.599	79.996	19.996	101.018	19.973	4.722	0.464
267.000	205.841	79.996	19.996	101.018	19.975	4.593	0.489
267.500	206.071	79.996	19.996	101.019	19.971	4.836	0.491
268.000	206.342	79.996	19.995	101.019	19.974	4.657	0.487
268.500	206.580	79.995	19.995	101.020	19.975	4.567	0.505
269.000	206.865	79.995	19.997	101.020	19.974	4.661	0.516
269.500	207.062	79.996	19.997	101.021	19.972	4.773	0.502
270.000	207.319	79.996	19.996	101.021	19.974	4.645	0.468
270.500	207.611	79.997	19.996	101.021	19.971	4.829	0.501
271.000	207.817	79.996	19.997	101.019	19.971	4.820	0.523
271.500	208.062	79.995	19.996	101.019	19.972	4.797	0.475
272.000	208.304	79.995	19.996	101.018	19.969	4.943	0.469
272.500	208.557	79.996	19.996	101.018	19.969	5.002	0.491
273.000	208.820	79.996	19.996	101.017	19.971	4.855	0.505
273.500	209.084	79.996	19.996	101.019	19.968	5.030	0.521
274.000	209.309	79.997	19.995	101.019	19.972	4.799	0.508
274.500	209.535	79.996	19.997	101.019	19.969	4.984	0.470
275.000	209.790	79.996	19.996	101.020	19.967	5.078	0.466
275.500	210.050	79.997	19.997	101.020	19.967	5.085	0.498
276.000	210.298	79.997	19.996	101.019	19.968	5.068	0.512
276.500	210.568	79.997	19.996	101.018	19.966	5.197	0.513
277.000	210.810	79.997	19.996	101.016	19.964	5.337	0.515
277.500	211.039	79.997	19.995	101.014	19.963	5.358	0.491
278.000	211.306	79.997	19.998	101.013	19.965	5.214	0.483
278.500	211.569	79.997	19.995	101.014	19.967	5.122	0.513
279.000	211.807	79.997	19.996	101.014	19.966	5.155	0.515
279.500	212.066	79.999	19.996	101.015	19.965	5.212	0.499
280.000	212.288	79.998	19.995	101.016	19.965	5.219	0.489
280.500	212.569	79.997	19.995	101.016	19.966	5.185	0.492
281.000	212.803	79.997	19.996	101.016	19.962	5.448	0.509
281.500	213.054	79.998	19.995	101.015	19.962	5.468	0.500
282.000	213.288	79.998	19.997	101.016	19.959	5.667	0.485
282.500	213.529	79.998	19.994	101.016	19.960	5.590	0.480
283.000	213.828	79.999	19.996	101.013	19.961	5.505	0.508
283.500	214.079	79.998	19.996	101.014	19.962	5.481	0.545
284.000	214.326	79.997	19.995	101.016	19.961	5.516	0.523
284.500	214.568	79.997	19.996	101.017	19.959	5.627	0.493
285.000	214.823	79.997	19.995	101.017	19.960	5.586	0.493
285.500	215.004	79.998	19.996	101.020	19.961	5.490	0.467
286.000	215.272	79.997	19.996	101.021	19.958	5.722	0.442
286.500	215.524	79.997	19.995	101.021	19.960	5.608	0.484
287.000	215.753	79.997	19.996	101.019	19.957	5.796	0.501
287.500	216.018	79.997	19.996	101.018	19.960	5.584	0.488
288.000	216.279	79.997	19.996	101.017	19.958	5.756	0.511
288.500	216.494	79.997	19.994	101.017	19.959	5.654	0.501
289.000	216.750	79.997	19.997	101.016	19.961	5.535	0.473
289.500	216.985	79.997	19.995	101.017	19.959	5.647	0.481
290.000	217.229	79.996	19.996	101.019	19.961	5.496	0.485
290.500	217.492	79.997	19.995	101.019	19.958	5.726	0.493
291.000	217.722	79.997	19.995	101.019	19.957	5.763	0.500
291.500	217.981	79.997	19.996	101.020	19.958	5.739	0.491
292.000	218.215	79.996	19.995	101.018	19.956	5.859	0.491
292.500	218.483	79.997	19.994	101.015	19.954	6.023	0.498
293.000	218.726	79.996	19.996	101.015	19.954	5.991	0.507
293.500	218.972	79.997	19.995	101.015	19.954	6.021	0.500
294.000	219.245	79.997	19.996	101.015	19.953	6.039	0.504
294.500	219.464	79.996	19.995	101.018	19.953	6.076	0.505
295.001	219.704	79.996	19.996	101.022	19.954	5.977	0.475
295.500	219.971	79.996	19.996	101.022	19.952	6.163	0.483
296.000	220.196	79.997	19.995	101.022	19.953	6.087	0.500
296.500	220.437	79.997	19.996	101.017	19.949	6.319	0.479
297.000	220.690	79.997	19.996	101.014	19.950	6.264	0.480
297.500	220.935	79.996	19.996	101.013	19.951	6.179	0.496
298.000	221.163	79.997	19.996	101.013	19.950	6.292	0.486
298.500	221.407	79.996	19.995	101.013	19.950	6.264	0.473
299.000	221.653	79.998	19.995	101.018	19.949	6.304	0.481
299.500	221.932	79.998	19.995	101.021	19.948	6.426	0.507
300.000	222.181	79.996	19.996	101.021	19.946	6.537	0.527
300.500	222.432	79.997	19.997	101.021	19.948	6.413	0.514
301.000	222.661	79.998	19.996	101.021	19.948	6.435	0.490
301.500	222.933	79.998	19.995	101.016	19.946	6.560	0.491
302.000	223.163	79.998	19.995	101.016	19.944	6.689	0.502
302.500	223.415	79.997	19.996	101.016	19.944	6.667	0.492
303.000	223.687	79.999	19.995	101.016	19.942	6.811	0.503
303.500	223.936	79.999	19.996	101.015	19.942	6.842	0.523
304.000	224.182	79.998	19.996	101.020	19.942	6.813	0.508
304.500	224.406	79.997	19.996	101.020	19.944	6.665	0.482
305.000	224.641	79.998	19.995	101.019	19.943	6.732	0.464
305.500	224.892	79.997	19.995	101.019	19.945	6.595	0.472
306.000	225.106	79.999	19.996	101.018	19.942	6.798	0.476
306.500	225.387	79.998	19.996	101.017	19.939	6.993	0.480
307.000	225.669	79.997	19.997	101.015	19.940	6.955	0.529
307.500	225.877	79.998	19.995	101.015	19.941	6.874	0.527
308.000	226.135	79.997	19.997	101.015	19.938	7.069	0.478
308.500	226.404	79.998	19.997	101.014	19.937	7.128	0.497
309.000	226.637	79.996	19.995	101.015	19.936	7.213	0.515
309.500	226.847	79.996	19.997	101.017	19.938	7.106	0.472
310.000	227.098	79.997	19.997	101.017	19.936	7.185	0.452
310.500	227.368	79.998	19.996	101.017	19.939	7.015	0.491
311.000	227.600	79.996	19.996	101.016	19.937	7.172	0.512
311.500	227.824	79.996	19.995	101.011	19.937	7.171	0.479
312.000	228.084	79.997	19.995	101.006	19.936	7.232	0.470
312.500	228.346	79.996	19.995	101.004	19.934	7.387	0.503
313.000	228.596	79.996	19.996	101.004	19.932	7.483	0.516
313.500	228.840	79.995	19.995	101.006	19.936	7.229	0.503
314.000	229.096	79.995	19.996	101.010	19.933	7.398	0.497
314.500	229.351	79.997	19.995	101.013	19.934	7.321	0.506
315.000	229.590	79.995	19.997	101.013	19.934	7.334	0.503
315.500	229.836	79.995	19.994	101.012	19.930	7.634	0.489
316.000	230.109	79.997	19.997	101.013	19.932	7.481	0.501
316.500	230.365	79.995	19.997	101.014	19.932	7.460	0.524
317.000	230.593	79.996	19.997	101.015	19.931	7.547	0.507
317.500	230.828	79.996	19.996	101.016	19.931	7.545	0.474
318.000	231.061	79.996	19.996	101.017	19.930	7.597	0.466
318.500	231.301	79.996	19.996	101.015	19.927	7.820	0.470
319.000	231.607	79.996	19.996	101.015	19.929	7.688	0.510
319.500	231.829	79.996	19.996	101.016	19.927	7.850	0.537
320.000	232.070	79.996	19.996	101.016	19.926	7.929	0.495
320.500	232.290	79.996	19.996	101.016	19.925	8.000	0.462
321.000	232.532	79.996	19.996	101.018	19.927	7.814	0.461
321.500	232.785	79.996	19.996	101.014	19.925	7.996	0.478
322.000	233.001	79.996	19.996	101.009	19.928	7.786	0.482
322.500	233.294	79.997	19.996	101.006	19.925	7.993	0.489
323.000	233.504	79.997	19.996	101.006	19.924	8.050	0.506
323.500	233.771	79.996	19.995	101.004	19.922	8.184	0.490
324.000	234.008	79.996	19.997	101.006	19.925	7.941	0.491
324.500	234.266	79.997	19.997	101.008	19.921	8.215	0.500
325.000	234.537	79.996	19.996	101.011	19.920	8.301	0.512
325.500	234.798	79.996	19.997	101.011	19.916	8.573	0.531
326.000	235.015	79.994	19.997	101.011	19.920	8.281	0.504
326.500	235.270	79.997	19.996	101.010	19.919	8.360	0.475
327.000	235.519	79.996	19.998	101.007	19.918	8.443	0.489
327.500	235.770	79.996	19.997	101.001	19.916	8.555	0.502
328.000	236.024	79.995	19.997	100.999	19.918	8.461	0.502
328.500	236.268	79.996	19.996	101.001	19.912	8.866	0.502
329.000	236.497	79.996	19.998	101.003	19.915	8.670	0.486
329.500	236.740	79.996	19.997	101.009	19.916	8.562	0.472
330.000	236.965	79.995	19.999	101.015	19.915	8.634	0.470
330.500	237.268	79.995	19.997	101.013	19.915	8.658	0.498
331.000	237.523	79.996	19.997	101.009	19.914	8.717	0.543
331.500	237.725	79.995	19.997	101.006	19.913	8.780	0.508
332.000	238.015	79.997	19.996	101.002	19.914	8.710	0.475
332.500	238.247	79.996	19.996	101.001	19.914	8.707	0.507
333.000	238.450	79.997	19.996	101.001	19.913	8.792	0.478
333.500	238.704	79.996	19.998	101.000	19.911	8.899	0.446
334.000	238.951	79.996	19.996	100.998	19.911	8.912	0.479
334.500	239.187	79.997	19.998	100.998	19.913	8.804	0.492
335.000	239.482	79.996	19.998	100.996	19.913	8.815	0.507
335.500	239.676	79.995	19.998	100.999	19.910	8.987	0.510
336.000	239.911	79.996	19.997	101.004	19.911	8.931	0.459
336.500	240.171	79.998	19.997	101.007	19.912	8.832	0.462
337.000	240.454	79.996	19.997	101.010	19.909	9.036	0.519
337.500	240.713	79.997	19.997	101.012	19.910	8.966	0.542
338.000	240.938	79.997	19.998	101.010	19.908	9.118	0.513
338.500	241.138	79.996	19.998	101.004	19.909	9.026	0.455
339.000	241.400	79.996	19.998	101.005	19.904	9.424	0.443
339.500	241.645	79.996	19.996	101.004	19.908	9.098	0.484
340.000	241.885	79.996	19.997	100.999	19.907	9.161	0.496
340.500	242.187	79.995	19.996	101.002	19.906	9.251	0.514
341.000	242.380	79.997	19.997	101.008	19.906	9.292	0.519
341.500	242.648	79.995	19.995	101.007	19.906	9.268	0.478
342.000	242.863	79.995	19.998	101.003	19.906	9.233	0.472
342.500	243.145	79.996	19.996	101.006	19.905	9.329	0.490
343.000	243.394	79.996	19.996	101.006	19.906	9.285	0.514
343.500	243.648	79.996	19.996	101.002	19.906	9.265	0.517
344.000	243.871	79.995	19.996	101.000	19.907	9.209	0.490
344.500	244.099	79.996	19.997	101.007	19.903	9.467	0.464
345.000	244.364	79.996	19.997	101.008	19.902	9.552	0.472
345.500	244.648	79.996	19.996	101.009	19.903	9.489	0.521
346.000	244.889	79.995	19.995	101.014	19.902	9.501	0.537
346.500	245.090	79.996	19.996	101.016	19.902	9.520	0.483
347.000	245.367	79.996	19.995	101.011	19.899	9.704	0.460
347.500	245.603	79.996	19.996	101.010	19.897	9.876	0.496
