Repository: ulfsri/fsri_materials_database

# Materials and Products Database

## 01_Data

Raw data generated from each apparatus are included here in plain-text format. The data is organized first by material, next by the short name of test apparatus used, and where applicable additional filtering by test settings.

### material.json

Each material directory contains a json file of the same name as the material. This file links the data stored in the repository as well as data and graphs produced by the accompanying scripts (__02_Scripts__) to the respective landing page for the material on the front-end website.

File: 01_Data/Fiberboard_Pressed_Paper/MCC/Fiberboard_Pressed_Paper_MCC_30K_min_211005_R3.txt (part 2 of 4)
T Correction Coefficients:	0	1.024463	0
Time Shift (s):	14
*
Time (s)	Temperature (C)	N2 flow rate (cc/min)	O2 flow rate (cc/min)	Flow Rate (cc/min)	Oxygen (%)	HRR (W/g)	Heating rate (C/s)
348.000	245.839	79.995	19.996	101.008	19.898	9.806	0.492
348.500	246.103	79.996	19.995	101.005	19.897	9.856	0.486
349.000	246.377	79.996	19.996	101.000	19.899	9.757	0.519
349.500	246.637	79.996	19.996	101.001	19.899	9.755	0.536
350.000	246.867	79.996	19.995	101.000	19.897	9.898	0.512
350.500	247.132	79.996	19.996	101.001	19.897	9.861	0.492
351.000	247.362	79.997	19.995	101.003	19.896	9.913	0.495
351.500	247.599	79.995	19.995	101.007	19.897	9.849	0.481
352.000	247.837	79.996	19.996	101.009	19.896	9.948	0.471
352.500	248.089	79.996	19.995	101.012	19.893	10.120	0.483
353.000	248.357	79.996	19.996	101.013	19.895	10.043	0.504
353.500	248.593	79.998	19.996	101.013	19.895	10.033	0.512
354.000	248.844	79.996	19.996	101.012	19.895	10.018	0.496
354.500	249.106	79.997	19.995	101.015	19.894	10.101	0.500
355.000	249.323	79.996	19.996	101.010	19.894	10.056	0.496
355.500	249.599	79.997	19.996	101.009	19.892	10.242	0.486
356.000	249.840	79.997	19.996	101.010	19.894	10.073	0.505
356.500	250.100	79.996	19.996	101.009	19.889	10.384	0.509
357.000	250.370	79.998	19.996	101.003	19.893	10.131	0.516
357.500	250.646	79.998	19.996	101.003	19.891	10.287	0.538
358.000	250.897	79.998	19.996	101.006	19.890	10.328	0.536
358.500	251.141	79.998	19.996	101.005	19.889	10.423	0.511
359.000	251.390	79.998	19.996	101.007	19.887	10.536	0.494
359.500	251.590	79.999	19.995	101.012	19.889	10.398	0.472
360.000	251.845	79.999	19.996	101.014	19.887	10.577	0.452
360.500	252.069	79.999	19.996	101.012	19.889	10.448	0.467
361.000	252.317	79.998	19.996	101.012	19.887	10.578	0.476
361.500	252.551	79.999	19.996	101.011	19.887	10.539	0.477
362.000	252.798	79.998	19.996	101.012	19.888	10.484	0.481
362.500	253.050	79.999	19.996	101.015	19.889	10.438	0.490
363.000	253.318	79.999	19.996	101.015	19.887	10.587	0.510
363.500	253.537	79.999	19.996	101.016	19.883	10.829	0.503
364.000	253.798	79.996	19.996	101.017	19.884	10.750	0.483
364.500	254.030	79.999	19.995	101.015	19.884	10.774	0.487
365.000	254.297	79.998	19.995	101.010	19.883	10.798	0.496
365.500	254.534	79.997	19.995	101.006	19.884	10.756	0.502
366.000	254.747	79.997	19.995	101.004	19.882	10.874	0.477
366.500	254.990	79.996	19.994	101.001	19.881	10.986	0.453
367.000	255.244	79.997	19.995	101.004	19.881	10.955	0.477
367.500	255.507	79.996	19.995	101.009	19.882	10.896	0.507
368.000	255.749	79.999	19.997	101.012	19.880	11.052	0.511
368.500	255.971	79.996	19.996	101.012	19.881	10.949	0.485
369.000	256.228	79.997	19.995	101.013	19.882	10.922	0.471
369.500	256.450	79.997	19.995	101.012	19.881	10.959	0.479
370.000	256.674	79.997	19.997	101.013	19.879	11.106	0.463
370.500	256.933	79.997	19.995	101.013	19.878	11.174	0.464
371.000	257.205	79.997	19.996	101.015	19.880	11.054	0.507
371.500	257.419	79.998	19.996	101.014	19.878	11.194	0.509
372.000	257.639	79.998	19.995	101.013	19.876	11.310	0.461
372.500	257.904	79.997	19.996	101.010	19.877	11.220	0.460
373.000	258.120	79.997	19.995	101.011	19.875	11.367	0.483
373.500	258.350	79.997	19.996	101.012	19.875	11.388	0.463
374.000	258.623	79.998	19.995	101.012	19.873	11.483	0.475
374.500	258.863	79.999	19.994	101.014	19.874	11.415	0.508
375.000	259.112	79.997	19.997	101.016	19.873	11.516	0.501
375.500	259.396	79.998	19.996	101.017	19.874	11.444	0.511
376.000	259.616	79.997	19.996	101.016	19.871	11.638	0.518
376.500	259.872	79.998	19.995	101.018	19.871	11.610	0.490
377.000	260.059	79.998	19.997	101.018	19.872	11.599	0.460
377.500	260.296	79.997	19.995	101.018	19.873	11.538	0.434
378.000	260.530	79.998	19.994	101.018	19.872	11.581	0.447
378.500	260.804	79.999	19.994	101.018	19.871	11.614	0.489
379.000	261.032	79.999	19.996	101.019	19.869	11.797	0.505
379.500	261.298	79.998	19.994	101.019	19.869	11.756	0.498
380.000	261.484	79.999	19.994	101.019	19.871	11.636	0.474
380.500	261.743	79.999	19.994	101.020	19.869	11.761	0.449
381.000	261.953	80.000	19.995	101.020	19.869	11.750	0.457
381.500	262.231	79.999	19.995	101.019	19.867	11.911	0.478
382.000	262.472	79.999	19.994	101.020	19.869	11.754	0.503
382.500	262.746	79.999	19.995	101.020	19.871	11.662	0.517
383.000	262.961	79.999	19.996	101.019	19.870	11.741	0.502
383.500	263.177	79.998	19.995	101.018	19.871	11.612	0.460
384.000	263.421	79.999	19.994	101.018	19.870	11.745	0.446
384.500	263.656	79.999	19.995	101.017	19.872	11.605	0.470
385.000	263.914	79.999	19.996	101.018	19.868	11.841	0.486
385.500	264.155	80.000	19.995	101.017	19.868	11.865	0.496
386.000	264.385	79.999	19.995	101.016	19.872	11.581	0.485
386.500	264.640	79.998	19.996	101.014	19.867	11.942	0.478
387.000	264.877	79.999	19.996	101.013	19.867	11.896	0.488
387.500	265.113	79.999	19.996	101.014	19.868	11.819	0.483
388.000	265.334	80.000	19.996	101.014	19.870	11.708	0.465
388.500	265.546	79.999	19.995	101.016	19.868	11.837	0.445
389.000	265.823	79.997	19.996	101.018	19.866	11.957	0.461
389.500	266.042	79.999	19.996	101.019	19.867	11.907	0.493
390.000	266.295	79.998	19.995	101.017	19.866	12.009	0.484
390.500	266.528	79.998	19.995	101.018	19.865	12.028	0.479
391.000	266.780	79.999	19.997	101.017	19.863	12.177	0.485
391.500	267.010	79.999	19.995	101.017	19.866	12.013	0.484
392.000	267.286	79.998	19.995	101.016	19.866	12.005	0.494
392.500	267.481	79.997	19.995	101.016	19.862	12.224	0.488
393.000	267.707	79.996	19.996	101.016	19.864	12.143	0.446
393.500	267.971	79.996	19.994	101.016	19.864	12.129	0.456
394.000	268.206	79.997	19.996	101.015	19.859	12.428	0.494
394.500	268.457	79.995	19.996	101.016	19.861	12.335	0.492
395.000	268.696	79.997	19.998	101.017	19.860	12.383	0.488
395.500	268.916	79.995	19.998	101.017	19.861	12.335	0.475
396.000	269.128	79.995	19.996	101.017	19.861	12.327	0.446
396.500	269.433	79.997	19.996	101.018	19.863	12.217	0.474
397.000	269.709	79.995	19.997	101.018	19.862	12.270	0.548
397.500	269.912	79.996	19.998	101.018	19.859	12.433	0.530
398.000	270.145	79.996	19.994	101.019	19.861	12.315	0.458
398.500	270.392	79.996	19.997	101.019	19.861	12.298	0.459
399.000	270.680	79.996	19.997	101.019	19.859	12.458	0.508
399.500	270.893	79.996	19.997	101.020	19.859	12.488	0.518
400.000	271.165	79.996	19.996	101.020	19.860	12.400	0.492
400.500	271.407	79.996	19.997	101.019	19.856	12.640	0.499
401.000	271.639	79.996	19.997	101.023	19.857	12.627	0.494
401.500	271.856	79.995	19.996	101.024	19.856	12.699	0.462
402.000	272.151	79.995	19.997	101.023	19.854	12.772	0.481
402.500	272.373	79.997	19.996	101.023	19.858	12.510	0.514
403.000	272.651	79.995	19.996	101.023	19.854	12.790	0.508
403.500	272.859	79.996	19.996	101.020	19.854	12.783	0.493
404.000	273.083	79.998	19.995	101.018	19.850	13.080	0.459
404.500	273.294	79.995	19.996	101.023	19.853	12.844	0.434
405.000	273.580	79.997	19.995	101.025	19.853	12.874	0.467
405.500	273.816	79.997	19.997	101.025	19.851	13.021	0.510
406.000	274.055	79.996	19.996	101.025	19.852	12.942	0.498
406.500	274.278	79.997	19.996	101.024	19.852	12.937	0.468
407.000	274.497	79.997	19.996	101.020	19.853	12.891	0.452
407.500	274.781	79.996	19.995	101.018	19.850	13.108	0.472
408.000	275.003	79.996	19.997	101.018	19.850	13.108	0.505
408.500	275.261	79.997	19.996	101.022	19.850	13.055	0.493
409.000	275.513	79.995	19.995	101.027	19.851	12.995	0.495
409.500	275.763	79.996	19.996	101.031	19.850	13.075	0.506
410.000	275.993	79.998	19.997	101.033	19.851	12.977	0.491
410.500	276.240	79.998	19.995	101.037	19.852	12.968	0.479
411.000	276.476	79.997	19.995	101.037	19.847	13.266	0.480
411.500	276.700	79.998	19.995	101.033	19.845	13.386	0.471
412.000	276.934	79.997	19.995	101.029	19.845	13.411	0.459
412.500	277.158	79.997	19.996	101.027	19.846	13.330	0.458
413.000	277.405	79.997	19.995	101.024	19.843	13.530	0.465
413.500	277.677	79.996	19.997	101.021	19.845	13.403	0.495
414.000	277.915	79.997	19.995	101.023	19.841	13.668	0.514
414.500	278.180	79.997	19.996	101.024	19.844	13.510	0.506
415.000	278.404	79.997	19.995	101.026	19.845	13.441	0.496
415.500	278.631	79.997	19.996	101.026	19.842	13.638	0.470
416.000	278.886	79.997	19.996	101.026	19.843	13.586	0.467
416.500	279.123	79.995	19.996	101.028	19.841	13.713	0.487
417.000	279.354	79.996	19.995	101.030	19.841	13.673	0.480
417.500	279.576	79.996	19.997	101.032	19.842	13.609	0.460
418.000	279.803	79.995	19.997	101.036	19.840	13.729	0.451
418.500	280.065	79.996	19.997	101.041	19.836	14.048	0.469
419.000	280.347	79.996	19.997	101.040	19.835	14.125	0.516
419.500	280.541	79.994	19.995	101.036	19.836	14.055	0.510
420.000	280.768	79.995	19.997	101.036	19.834	14.149	0.449
420.500	280.999	79.994	19.997	101.031	19.832	14.326	0.440
421.000	281.271	79.995	19.997	101.029	19.832	14.288	0.481
421.500	281.523	79.994	19.997	101.033	19.833	14.203	0.514
422.000	281.737	79.996	19.997	101.039	19.832	14.283	0.495
422.500	282.015	79.993	19.996	101.042	19.833	14.236	0.479
423.000	282.256	79.995	19.996	101.049	19.829	14.502	0.505
423.500	282.508	79.995	19.996	101.052	19.827	14.612	0.506
424.000	282.748	79.995	19.996	101.053	19.829	14.502	0.492
424.500	282.978	79.994	19.996	101.055	19.830	14.456	0.481
425.000	283.217	79.994	19.996	101.058	19.826	14.708	0.469
425.500	283.435	79.995	19.997	101.057	19.826	14.699	0.463
426.000	283.718	79.996	19.997	101.055	19.825	14.808	0.480
426.500	283.971	79.994	19.997	101.053	19.825	14.764	0.519
427.000	284.163	79.994	19.997	101.051	19.820	15.105	0.491
427.500	284.396	79.995	19.997	101.050	19.821	15.028	0.435
428.001	284.659	79.994	19.996	101.051	19.820	15.088	0.460
428.500	284.950	79.995	19.996	101.054	19.822	15.004	0.525
429.000	285.197	79.995	19.997	101.056	19.819	15.199	0.546
429.500	285.414	79.994	19.997	101.056	19.818	15.251	0.501
430.000	285.641	79.995	19.997	101.057	19.817	15.354	0.453
430.500	285.884	79.995	19.997	101.057	19.812	15.699	0.457
431.000	286.162	79.996	19.997	101.057	19.813	15.625	0.496
431.500	286.380	79.994	19.996	101.058	19.814	15.507	0.509
432.000	286.620	79.995	19.997	101.060	19.809	15.875	0.477
432.500	286.886	79.995	19.996	101.061	19.810	15.811	0.482
433.000	287.118	79.994	19.996	101.061	19.809	15.903	0.502
433.500	287.345	79.996	19.996	101.061	19.805	16.176	0.478
434.000	287.605	79.996	19.997	101.061	19.805	16.162	0.473
434.500	287.791	79.996	19.997	101.061	19.801	16.400	0.466
435.000	288.095	79.997	19.996	101.061	19.801	16.417	0.468
435.500	288.328	79.996	19.996	101.061	19.799	16.572	0.514
436.000	288.591	79.996	19.996	101.061	19.798	16.654	0.517
436.500	288.828	79.997	19.995	101.061	19.796	16.773	0.498
437.000	289.064	79.997	19.996	101.061	19.796	16.758	0.487
437.500	289.306	79.997	19.995	101.061	19.796	16.759	0.476
438.000	289.553	79.997	19.996	101.062	19.795	16.831	0.484
438.500	289.839	79.997	19.995	101.064	19.796	16.790	0.511
439.000	290.059	79.997	19.994	101.064	19.793	16.973	0.519
439.500	290.302	79.998	19.994	101.064	19.792	17.015	0.485
440.000	290.546	79.997	19.993	101.067	19.794	16.882	0.475
440.500	290.793	79.996	19.996	101.067	19.794	16.867	0.489
441.000	291.033	79.997	19.995	101.065	19.787	17.365	0.489
441.500	291.290	79.997	19.995	101.065	19.789	17.259	0.492
442.000	291.548	79.997	19.995	101.066	19.787	17.378	0.506
442.500	291.780	79.997	19.994	101.063	19.788	17.316	0.503
443.000	292.049	79.998	19.995	101.063	19.787	17.389	0.496
443.500	292.316	79.997	19.996	101.063	19.782	17.722	0.518
444.000	292.520	79.998	19.995	101.063	19.783	17.626	0.503
444.500	292.757	79.998	19.996	101.064	19.782	17.743	0.457
445.000	293.025	79.998	19.995	101.069	19.780	17.871	0.473
445.500	293.288	79.996	19.993	101.071	19.776	18.111	0.518
446.000	293.513	79.997	19.994	101.072	19.777	18.038	0.509
446.500	293.738	79.997	19.996	101.073	19.775	18.195	0.469
447.000	293.990	79.998	19.996	101.070	19.775	18.181	0.464
447.500	294.208	79.997	19.995	101.065	19.772	18.380	0.474
448.000	294.438	79.998	19.995	101.064	19.772	18.376	0.459
448.500	294.691	79.997	19.996	101.066	19.769	18.596	0.466
449.000	294.950	79.997	19.997	101.070	19.768	18.651	0.498
449.500	295.197	79.997	19.997	101.076	19.767	18.730	0.509
450.000	295.446	79.996	19.996	101.082	19.768	18.684	0.501
450.500	295.694	79.997	19.995	101.087	19.765	18.855	0.496
451.000	295.927	79.997	19.996	101.087	19.765	18.856	0.489
451.500	296.166	79.996	19.995	101.087	19.764	18.920	0.476
452.000	296.430	79.996	19.997	101.086	19.760	19.196	0.487
452.500	296.690	79.997	19.996	101.082	19.756	19.501	0.514
453.000	296.926	79.998	19.996	101.078	19.755	19.564	0.510
453.500	297.181	79.998	19.995	101.078	19.757	19.428	0.493
454.000	297.435	79.996	19.996	101.078	19.754	19.616	0.500
454.500	297.680	79.997	19.997	101.080	19.751	19.814	0.504
455.000	297.938	79.998	19.997	101.085	19.748	20.035	0.501
455.500	298.198	79.997	19.996	101.090	19.749	19.982	0.510
456.000	298.428	79.998	19.996	101.093	19.747	20.078	0.504
456.500	298.650	79.998	19.997	101.096	19.745	20.233	0.471
457.000	298.912	79.997	19.996	101.095	19.740	20.598	0.468
457.500	299.160	79.998	19.995	101.091	19.741	20.509	0.497
458.000	299.401	79.997	19.995	101.091	19.738	20.708	0.500
458.500	299.684	79.997	19.995	101.091	19.737	20.816	0.507
459.000	299.886	79.997	19.995	101.090	19.736	20.875	0.505
459.500	300.110	79.997	19.996	101.085	19.735	20.909	0.455
460.000	300.399	79.998	19.995	101.090	19.734	21.018	0.469
460.500	300.659	79.997	19.995	101.090	19.731	21.174	0.531
461.000	300.889	79.998	19.995	101.089	19.729	21.308	0.519
461.500	301.152	79.998	19.994	101.088	19.730	21.246	0.491
462.000	301.376	79.999	19.996	101.093	19.726	21.560	0.490
462.500	301.648	79.999	19.996	101.091	19.725	21.623	0.491
463.000	301.902	79.998	19.995	101.090	19.723	21.736	0.511
463.500	302.123	79.998	19.994	101.091	19.724	21.690	0.501
464.000	302.379	79.999	19.995	101.094	19.720	21.909	0.476
464.500	302.612	80.001	19.995	101.094	19.718	22.051	0.483
465.000	302.893	79.999	19.995	101.095	19.717	22.119	0.501
465.500	303.136	79.999	19.996	101.097	19.710	22.639	0.519
466.000	303.373	80.000	19.995	101.099	19.711	22.536	0.502
466.500	303.627	79.999	19.994	101.100	19.710	22.606	0.486
467.001	303.872	79.999	19.995	101.100	19.708	22.793	0.495
467.500	304.085	79.998	19.995	101.100	19.705	22.956	0.479
468.000	304.351	79.999	19.994	101.100	19.702	23.156	0.469
468.500	304.597	79.998	19.994	101.099	19.702	23.142	0.496
469.000	304.851	79.999	19.994	101.100	19.703	23.105	0.506
469.500	305.108	79.998	19.994	101.103	19.699	23.365	0.505
470.000	305.333	79.998	19.995	101.106	19.698	23.411	0.496
470.500	305.599	79.997	19.996	101.108	19.697	23.541	0.486
471.000	305.865	79.999	19.994	101.108	19.692	23.875	0.512
471.500	306.089	79.998	19.995	101.106	19.691	23.938	0.511
472.000	306.304	79.999	19.994	101.102	19.689	24.047	0.465
472.500	306.589	79.997	19.995	101.104	19.684	24.423	0.469
473.000	306.858	79.998	19.996	101.108	19.685	24.352	0.527
473.500	307.077	79.998	19.995	101.111	19.681	24.612	0.521
474.000	307.345	79.997	19.994	101.111	19.680	24.673	0.488
474.500	307.611	79.997	19.995	101.111	19.681	24.627	0.511
475.000	307.877	79.996	19.996	101.108	19.677	24.898	0.533
475.500	308.124	79.996	19.996	101.102	19.674	25.067	0.522
476.000	308.364	79.998	19.995	101.101	19.674	25.080	0.500
476.500	308.615	79.997	19.996	101.103	19.673	25.172	0.489
477.000	308.863	79.996	19.996	101.109	19.671	25.287	0.495
477.500	309.118	79.996	19.995	101.116	19.671	25.317	0.501
478.000	309.359	79.996	19.995	101.121	19.667	25.532	0.500
478.500	309.625	79.997	19.996	101.126	19.662	25.922	0.501
479.000	309.879	79.997	19.995	101.129	19.662	25.886	0.513
479.500	310.083	79.996	19.995	101.130	19.660	26.026	0.489
480.000	310.347	79.996	19.996	101.129	19.659	26.133	0.463
480.500	310.584	79.996	19.995	101.129	19.657	26.273	0.485
481.000	310.837	79.995	19.994	101.123	19.655	26.363	0.496
481.500	311.115	79.996	19.995	101.126	19.652	26.612	0.510
482.000	311.371	79.996	19.996	101.126	19.648	26.838	0.532
482.500	311.612	79.996	19.996	101.127	19.646	26.970	0.516
483.000	311.867	79.997	19.997	101.130	19.642	27.271	0.497
483.500	312.132	79.996	19.994	101.137	19.639	27.508	0.508
484.000	312.368	79.995	19.997	101.138	19.641	27.317	0.510
484.500	312.623	79.996	19.996	101.138	19.637	27.635	0.496
485.000	312.888	79.994	19.995	101.140	19.635	27.745	0.506
485.500	313.139	79.995	19.995	101.141	19.634	27.796	0.518
486.000	313.418	79.995	19.997	101.145	19.632	27.932	0.523
486.500	313.637	79.997	19.997	101.145	19.629	28.154	0.514
487.000	313.886	79.996	19.995	101.145	19.624	28.483	0.483
487.500	314.186	79.996	19.995	101.145	19.620	28.804	0.509
488.000	314.424	79.996	19.996	101.144	19.620	28.763	0.544
488.500	314.757	79.996	19.997	101.142	19.618	28.944	0.554
489.000	314.981	79.997	19.996	101.144	19.615	29.127	0.563
489.500	315.212	79.997	19.997	101.147	19.612	29.291	0.506
490.000	315.519	79.997	19.996	101.150	19.609	29.495	0.497
490.500	315.761	79.997	19.995	101.151	19.609	29.510	0.543
491.000	316.046	79.996	19.996	101.151	19.603	29.911	0.538
491.500	316.298	79.996	19.996	101.150	19.604	29.889	0.532
492.000	316.524	79.995	19.995	101.148	19.594	30.553	0.507
492.500	316.782	79.996	19.996	101.148	19.592	30.688	0.481
493.000	317.024	79.996	19.997	101.150	19.592	30.690	0.492
493.500	317.323	79.997	19.995	101.153	19.591	30.764	0.521
494.000	317.614	79.997	19.996	101.157	19.584	31.225	0.565
494.500	317.870	79.997	19.996	101.160	19.587	30.992	0.568
495.000	318.132	79.996	19.997	101.162	19.580	31.489	0.533
495.500	318.415	79.997	19.995	101.165	19.577	31.691	0.532
496.000	318.609	79.998	19.996	101.167	19.578	31.637	0.511
496.500	318.906	79.996	19.997	101.168	19.570	32.161	0.484
497.000	319.190	79.997	19.996	101.172	19.570	32.159	0.536
497.500	319.463	79.996	19.996	101.174	19.566	32.457	0.570
498.000	319.706	79.996	19.994	101.175	19.564	32.579	0.537
498.500	319.988	79.997	19.996	101.174	19.561	32.825	0.520
499.001	320.266	79.997	19.996	101.175	19.555	33.182	0.542
499.500	320.524	79.996	19.995	101.175	19.554	33.271	0.548
500.000	320.832	79.996	19.997	101.175	19.544	33.967	0.551
500.500	321.036	79.995	19.995	101.176	19.547	33.785	0.539
501.000	321.323	79.995	19.996	101.180	19.538	34.355	0.501
501.500	321.618	79.997	19.996	101.180	19.537	34.445	0.536
502.000	321.870	79.996	19.998	101.180	19.541	34.166	0.565
502.500	322.117	79.996	19.995	101.181	19.537	34.416	0.523
503.000	322.392	79.995	19.995	101.181	19.528	35.082	0.510
503.500	322.680	79.995	19.995	101.181	19.530	34.922	0.542
504.000	322.934	79.994	19.996	101.181	19.522	35.482	0.552
504.500	323.252	79.995	19.996	101.181	19.522	35.458	0.557
505.000	323.476	79.996	19.995	101.181	19.514	35.994	0.557
505.500	323.753	79.994	19.994	101.181	19.514	35.985	0.522
506.000	323.983	79.997	19.995	101.181	19.510	36.281	0.504
506.500	324.260	79.995	19.996	101.183	19.508	36.439	0.508
507.000	324.527	79.995	19.996	101.182	19.502	36.814	0.526
507.500	324.870	79.997	19.996	101.182	19.501	36.929	0.577
508.000	325.067	79.995	19.997	101.182	19.498	37.122	0.575
508.500	325.303	79.996	19.996	101.184	19.495	37.338	0.486
509.000	325.659	79.995	19.995	101.186	19.494	37.379	0.512
509.500	325.850	79.994	19.996	101.189	19.492	37.490	0.569
510.000	326.174	79.995	19.996	101.195	19.483	38.100	0.531
510.500	326.435	79.996	19.996	101.202	19.480	38.355	0.551
511.000	326.750	79.994	19.995	101.203	19.475	38.680	0.581
511.500	326.960	79.996	19.997	101.200	19.474	38.713	0.550
512.000	327.245	79.997	19.997	101.197	19.471	38.964	0.510
512.500	327.507	79.995	19.996	101.191	19.466	39.293	0.521
513.000	327.616	79.996	19.996	101.185	19.464	39.451	0.459
513.500	328.013	79.995	19.996	101.183	19.461	39.631	0.438
514.000	328.368	79.995	19.997	101.188	19.458	39.868	0.629
514.500	328.376	79.994	19.998	101.195	19.451	40.292	0.558
515.000	328.519	79.995	19.996	101.201	19.450	40.410	0.257
515.500	328.851	79.996	19.997	101.206	19.448	40.529	0.313
516.000	329.415	79.995	19.997	101.209	19.445	40.752	0.685
516.500	329.899	79.996	19.997	101.209	19.438	41.206	0.972
517.000	329.847	79.997	19.997	101.206	19.439	41.141	0.740
517.500	330.356	79.997	19.998	101.206	19.436	41.358	0.445
518.000	330.405	79.996	19.997	101.205	19.428	41.849	0.508
518.500	330.914	79.997	19.998	101.207	19.425	42.074	0.558
519.000	330.875	79.996	19.996	101.209	19.421	42.365	0.514
519.500	331.294	79.997	19.996	101.209	19.417	42.616	0.425
520.000	331.603	79.998	19.997	101.206	19.417	42.641	0.554
520.500	331.835	79.998	19.997	101.207	19.414	42.869	0.635
521.000	332.090	79.996	19.996	101.208	19.407	43.286	0.514
521.500	332.339	79.997	19.997	101.209	19.405	43.492	0.495
522.000	332.597	79.999	19.996	101.210	19.400	43.771	0.505
522.500	332.849	79.997	19.997	101.214	19.393	44.247	0.509
523.000	333.249	79.998	19.996	101.214	19.390	44.460	0.581
523.500	333.471	79.998	19.996	101.215	19.387	44.670	0.637
524.000	333.726	79.997	19.996	101.214	19.386	44.759	0.550
524.500	334.006	79.998	19.997	101.215	19.380	45.201	0.506
525.000	334.226	79.997	19.997	101.217	19.377	45.378	0.517
525.500	334.580	79.998	19.997	101.216	19.372	45.710	0.537
526.000	334.844	79.997	19.995	101.216	19.367	46.046	0.596
526.500	335.107	79.996	19.994	101.217	19.365	46.156	0.572
527.000	335.347	79.996	19.995	101.217	19.360	46.519	0.515
527.500	335.618	79.997	19.996	101.215	19.356	46.808	0.507
528.000	335.941	79.998	19.995	101.216	19.351	47.139	0.553
528.500	336.155	79.998	19.995	101.217	19.347	47.447	0.565
529.000	336.417	79.998	19.995	101.219	19.345	47.581	0.506
529.500	336.705	79.997	19.995	101.218	19.342	47.756	0.513
530.000	336.949	79.997	19.995	101.220	19.339	47.944	0.541
530.500	337.242	79.999	19.995	101.220	19.333	48.382	0.535
531.000	337.547	79.997	19.996	101.219	19.330	48.561	0.568
531.500	337.781	79.999	19.996	101.221	19.326	48.878	0.568
532.000	338.041	79.997	19.996	101.228	19.319	49.306	0.516
532.500	338.358	79.997	19.994	101.234	19.318	49.400	0.536
533.000	338.609	79.999	19.995	101.240	19.313	49.744	0.573
533.500	338.862	79.998	19.995	101.244	19.308	50.105	0.536
534.000	339.149	79.997	19.995	101.248	19.305	50.297	0.522
534.500	339.443	79.997	19.996	101.245	19.301	50.566	0.561
535.000	339.659	79.997	19.995	101.245	19.297	50.856	0.546
535.500	339.977	79.997	19.995	101.245	19.294	51.007	0.522
536.000	340.211	79.997	19.995	101.245	19.289	51.406	0.543
536.500	340.434	79.997	19.996	101.242	19.284	51.696	0.504
537.000	340.741	79.998	19.995	101.241	19.283	51.791	0.494
537.500	341.028	79.998	19.995	101.239	19.278	52.147	0.562
538.000	341.283	79.997	19.994	101.240	19.273	52.470	0.568
538.500	341.510	79.998	19.995	101.242	19.268	52.809	0.512
539.000	341.829	79.998	19.995	101.243	19.266	52.971	0.515
539.500	342.101	79.998	19.995	101.244	19.259	53.413	0.569
540.000	342.290	79.997	19.994	101.242	19.260	53.347	0.526
540.500	342.578	79.997	19.994	101.242	19.255	53.694	0.469
541.000	342.860	79.999	19.995	101.243	19.254	53.786	0.523
541.500	343.138	79.997	19.994	101.245	19.253	53.813	0.565
542.000	343.352	79.997	19.996	101.248	19.241	54.629	0.526
542.500	343.587	79.998	19.994	101.251	19.243	54.520	0.471
543.000	343.891	79.998	19.996	101.253	19.240	54.708	0.494
543.500	344.159	79.998	19.995	101.253	19.238	54.896	0.555
544.000	344.419	79.999	19.996	101.254	19.233	55.200	0.550
544.500	344.647	80.000	19.995	101.253	19.232	55.245	0.508
545.000	344.926	79.999	19.994	101.253	19.227	55.604	0.497
545.500	345.207	79.998	19.995	101.252	19.220	56.065	0.534
546.000	345.454	79.998	19.995	101.252	19.218	56.251	0.544
546.500	345.715	79.999	19.994	101.254	19.213	56.584	0.518
547.000	345.964	79.997	19.995	101.255	19.210	56.765	0.509
547.500	346.223	79.999	19.995	101.256	19.207	56.997	0.509
548.000	346.465	79.997	19.996	101.256	19.203	57.222	0.504
548.500	346.750	80.000	19.994	101.256	19.198	57.571	0.514
549.000	346.990	79.998	19.996	101.256	19.194	57.860	0.526
549.500	347.235	79.999	19.994	101.257	19.192	58.034	0.505
550.000	347.499	79.998	19.995	101.256	19.190	58.150	0.497
550.500	347.792	79.999	19.995	101.258	19.185	58.501	0.533
551.000	348.078	79.997	19.995	101.258	19.181	58.754	0.568
551.500	348.313	79.998	19.995	101.258	19.179	58.911	0.550
552.000	348.568	79.997	19.994	101.257	19.172	59.381	0.506
552.500	348.812	79.997	19.995	101.260	19.173	59.302	0.495
553.000	349.068	79.997	19.995	101.258	19.168	59.679	0.499
553.500	349.349	79.996	19.995	101.260	19.164	59.912	0.518
554.000	349.624	79.996	19.994	101.261	19.160	60.212	0.547
554.500	349.912	79.995	19.994	101.261	19.158	60.338	0.560
555.000	350.128	79.997	19.995	101.263	19.153	60.660	0.533
555.500	350.430	79.995	19.995	101.267	19.154	60.620	0.511
556.000	350.675	79.996	19.994	101.269	19.148	61.012	0.532
556.500	350.928	79.996	19.996	101.268	19.146	61.140	0.522
557.000	351.203	79.996	19.996	101.269	19.142	61.429	0.513
557.500	351.492	79.996	19.996	101.265	19.138	61.695	0.546
558.000	351.740	79.996	19.994	101.261	19.136	61.801	0.551
558.500	352.037	79.996	19.995	101.259	19.137	61.744	0.541
559.000	352.253	79.997	19.996	101.259	19.132	62.104	0.529
559.500	352.491	79.997	19.995	101.259	19.128	62.363	0.483
560.000	352.764	79.997	19.995	101.262	19.126	62.516	0.482
560.500	353.019	79.996	19.996	101.262	19.124	62.673	0.519
561.000	353.282	79.997	19.995	101.268	19.121	62.818	0.523
561.500	353.538	79.996	19.994	101.270	19.119	62.971	0.519
562.000	353.790	79.996	19.994	101.274	19.117	63.119	0.513
562.500	354.049	79.996	19.995	101.276	19.113	63.380	0.509
563.000	354.291	79.995	19.995	101.276	19.113	63.378	0.506
563.500	354.536	79.995	19.995	101.270	19.109	63.624	0.494
564.000	354.783	79.995	19.996	101.271	19.108	63.734	0.489
564.500	355.070	79.997	19.995	101.271	19.107	63.785	0.513
565.000	355.301	79.997	19.997	101.267	19.105	63.909	0.526
565.500	355.570	79.996	19.995	101.267	19.102	64.092	0.509
566.000	355.824	79.997	19.995	101.267	19.103	64.058	0.511
566.500	356.087	79.996	19.995	101.265	19.101	64.193	0.520
567.000	356.341	79.997	19.995	101.260	19.099	64.306	0.517
567.500	356.591	79.997	19.996	101.261	19.098	64.415	0.510
568.000	356.860	79.997	19.995	101.260	19.097	64.444	0.512
568.500	357.111	79.997	19.994	101.260	19.097	64.460	0.520
569.000	357.354	79.997	19.995	101.261	19.098	64.383	0.507
569.500	357.609	79.997	19.996	101.262	19.094	64.648	0.496
570.000	357.872	79.996	19.996	101.262	19.096	64.517	0.508
570.500	358.108	79.996	19.995	101.262	19.092	64.784	0.508
571.000	358.341	79.998	19.995	101.261	19.097	64.422	0.484
571.500	358.608	79.997	19.996	101.259	19.096	64.543	0.485
572.000	358.869	79.997	19.995	101.257	19.098	64.397	0.514
572.500	359.110	79.998	19.996	101.256	19.099	64.294	0.515
573.000	359.346	79.997	19.995	101.254	19.098	64.352	0.489
573.500	359.596	79.996	19.996	101.252	19.099	64.303	0.481
574.000	359.893	79.996	19.996	101.249	19.101	64.166	0.516
574.500	360.131	79.996	19.996	101.243	19.099	64.270	0.541
575.000	360.357	79.997	19.996	101.236	19.103	64.039	0.500
575.500	360.624	79.996	19.996	101.232	19.102	64.114	0.479
576.000	360.867	79.997	19.997	101.233	19.103	63.989	0.502
576.500	361.145	79.997	19.996	101.227	19.109	63.635	0.516
577.000	361.380	79.995	19.996	101.226	19.108	63.674	0.517
577.500	361.625	79.996	19.996	101.226	19.111	63.440	0.496
578.000	361.857	79.997	19.996	101.222	19.109	63.588	0.478
578.500	362.136	79.997	19.997	101.215	19.114	63.228	0.494
579.000	362.390	79.996	19.997	101.214	19.121	62.778	0.522
579.500	362.636	79.997	19.996	101.213	19.124	62.593	0.517
580.000	362.875	79.996	19.997	101.211	19.127	62.391	0.493
580.500	363.107	79.997	19.997	101.210	19.125	62.478	0.478
581.000	363.370	79.998	19.997	101.210	19.131	62.103	0.483
581.500	363.628	79.997	19.997	101.207	19.136	61.758	0.508
582.000	363.862	79.996	19.997	101.204	19.138	61.569	0.506
582.500	364.121	79.996	19.995	101.199	19.143	61.273	0.492
583.000	364.368	79.996	19.996	101.192	19.153	60.582	0.500
583.500	364.623	79.996	19.997	101.184	19.156	60.366	0.504
584.000	364.892	79.995	19.997	101.180	19.158	60.247	0.513
584.500	365.140	79.996	19.996	101.176	19.165	59.755	0.520
585.000	365.380	79.994	19.997	101.176	19.170	59.415	0.502
585.500	365.618	79.996	19.996	101.176	19.177	58.916	0.483
586.000	365.872	79.996	19.995	101.173	19.181	58.673	0.485
586.500	366.142	79.996	19.997	101.168	19.189	58.088	0.508
587.000	366.363	79.995	19.996	101.161	19.192	57.883	0.508
587.500	366.630	79.995	19.996	101.155	19.200	57.373	0.490
588.000	366.865	79.995	19.996	101.153	19.203	57.146	0.495
588.500	367.134	79.996	19.996	101.154	19.210	56.640	0.503
589.000	367.328	79.995	19.996	101.152	19.218	56.147	0.483
589.500	367.608	79.996	19.997	101.151	19.226	55.589	0.469
590.000	367.860	79.995	19.995	101.148	19.231	55.215	0.504
590.500	368.127	79.994	19.996	101.141	19.240	54.643	0.526
591.000	368.401	79.996	19.996	101.136	19.243	54.392	0.530
591.500	368.638	79.995	19.997	101.134	19.252	53.767	0.526
592.000	368.850	79.996	19.997	101.127	19.259	53.297	0.480
592.500	369.136	79.996	19.995	101.120	19.270	52.550	0.473
593.000	369.403	79.996	19.996	101.116	19.275	52.245	0.526
593.500	369.651	79.995	19.996	101.109	19.285	51.514	0.534
594.000	369.885	79.996	19.996	101.103	19.296	50.767	0.498
594.500	370.114	79.996	19.997	101.102	19.306	50.122	0.472
595.000	370.390	79.996	19.996	101.102	19.311	49.791	0.484
595.500	370.640	79.996	19.995	101.099	19.317	49.337	0.516
596.000	370.887	79.996	19.996	101.098	19.329	48.533	0.511
596.500	371.135	79.996	19.995	101.096	19.339	47.883	0.496
597.000	371.401	79.998	19.997	101.092	19.345	47.454	0.504
597.500	371.660	79.997	19.997	101.085	19.357	46.653	0.520
598.000	371.934	79.996	19.995	101.078	19.368	45.900	0.529
598.500	372.173	79.997	19.997	101.070	19.377	45.238	0.523
599.000	372.438	79.997	19.996	101.063	19.385	44.697	0.508
599.500	372.729	79.997	19.997	101.058	19.395	43.996	0.530
600.000	372.957	79.997	19.996	101.057	19.406	43.281	0.537
600.500	373.184	79.997	19.996	101.053	19.415	42.653	0.486
601.000	373.472	79.997	19.997	101.050	19.424	42.050	0.485
601.500	373.711	79.997	19.996	101.046	19.434	41.338	0.522
602.000	373.954	79.996	19.996	101.042	19.444	40.699	0.505
602.500	374.200	79.997	19.997	101.035	19.454	40.036	0.486
603.000	374.424	79.998	19.997	101.031	19.466	39.181	0.480
603.500	374.696	79.997	19.996	101.026	19.474	38.679	0.482
604.000	374.926	79.998	19.996	101.021	19.486	37.822	0.499
604.500	375.212	79.996	19.997	101.018	19.496	37.170	0.509
605.000	375.436	79.996	19.997	101.017	19.507	36.419	0.513
605.500	375.711	79.998	19.997	101.016	19.516	35.806	0.504
606.000	375.995	79.998	19.997	101.016	19.529	34.875	0.529
606.500	376.230	79.997	19.997	101.015	19.538	34.313	0.539
607.000	376.478	79.997	19.997	101.010	19.550	33.499	0.501
607.500	376.711	79.996	19.997	101.003	19.560	32.790	0.482
608.000	376.983	79.997	19.997	100.999	19.572	31.985	0.493
608.500	377.236	79.995	19.997	100.993	19.583	31.205	0.515
609.000	377.505	79.997	19.997	100.988	19.590	30.752	0.523
609.500	377.727	79.997	19.995	100.986	19.604	29.796	0.507
610.000	377.995	79.996	19.997	100.984	19.612	29.224	0.491
610.500	378.269	79.996	19.997	100.981	19.622	28.579	0.516
611.000	378.490	79.996	19.996	100.980	19.633	27.810	0.518
611.500	378.753	79.996	19.996	100.976	19.644	27.075	0.490
612.000	379.025	79.995	19.997	100.973	19.652	26.517	0.509
612.500	379.236	79.996	19.997	100.972	19.660	25.971	0.509
613.000	379.475	79.996	19.997	100.970	19.670	25.277	0.466
613.500	379.760	79.996	19.997	100.965	19.681	24.555	0.487
614.000	380.040	79.996	19.997	100.966	19.690	23.924	0.544
614.500	380.237	79.996	19.997	100.966	19.699	23.334	0.521
615.001	380.531	79.995	19.995	100.965	19.709	22.674	0.484
615.500	380.773	79.997	19.996	100.963	19.717	22.118	0.513
616.000	380.984	79.997	19.996	100.960	19.724	21.600	0.495
616.500	381.274	79.998	19.997	100.955	19.734	20.976	0.477
617.000	381.525	79.998	19.996	100.950	19.743	20.363	0.521
617.500	381.803	79.997	19.996	100.946	19.752	19.708	0.535
618.000	382.063	79.996	19.996	100.942	19.761	19.132	0.534
618.501	382.315	79.998	19.995	100.942	19.766	18.758	0.525
619.000	382.563	79.997	19.995	100.943	19.774	18.215	0.506
619.500	382.839	79.997	19.996	100.943	19.783	17.629	0.512
620.000	383.062	79.997	19.995	100.943	19.790	17.165	0.512
620.500	383.313	79.998	19.995	100.943	19.798	16.580	0.487
621.000	383.548	79.998	19.995	100.943	19.803	16.259	0.480
621.500	383.833	79.998	19.995	100.942	19.811	15.749	0.503
622.000	384.066	79.998	19.995	100.942	19.815	15.416	0.519
622.500	384.317	79.996	19.995	100.942	19.828	14.564	0.501
623.000	384.577	79.999	19.995	100.942	19.830	14.421	0.497
623.500	384.855	79.998	19.995	100.941	19.836	14.034	0.524
624.000	385.080	79.999	19.994	100.942	19.844	13.463	0.521
624.500	385.344	80.000	19.995	100.942	19.848	13.198	0.496
625.000	385.605	79.998	19.995	100.942	19.855	12.756	0.507
625.500	385.879	79.999	19.994	100.942	19.859	12.454	0.530
626.000	386.124	79.999	19.995	100.942	19.863	12.185	0.527
626.500	386.367	79.998	19.995	100.943	19.867	11.896	0.504
627.000	386.634	79.998	19.995	100.943	19.875	11.388	0.499
627.500	386.867	79.998	19.996	100.943	19.880	11.026	0.505
628.000	387.117	79.998	19.996	100.943	19.881	10.974	0.492
628.500	387.360	79.997	19.995	100.943	19.885	10.689	0.488
629.000	387.635	79.997	19.995	100.943	19.889	10.429	0.506
629.500	387.899	79.997	19.995	100.943	19.891	10.249	0.528
630.000	388.150	79.998	19.995	100.943	19.895	10.002	0.527
630.500	388.409	79.999	19.996	100.943	19.899	9.759	0.513
631.000	388.680	79.999	19.996	100.941	19.902	9.507	0.520
631.500	388.941	79.998	19.995	100.941	19.903	9.429	0.531
632.000	389.172	79.997	19.994	100.941	19.909	9.039	0.512
632.500	389.430	79.997	19.995	100.941	19.911	8.923	0.490
633.000	389.709	79.997	19.995	100.941	19.918	8.441	0.513
633.500	389.960	79.996	19.995	100.943	19.918	8.452	0.534
634.000	390.201	79.996	19.995	100.943	19.921	8.220	0.511
634.500	390.450	79.996	19.995	100.943	19.920	8.325	0.490
635.000	390.671	79.995	19.996	100.943	19.922	8.174	0.480
635.500	390.949	79.996	19.995	100.942	19.926	7.907	0.485
636.000	391.228	79.997	19.995	100.942	19.927	7.817	0.528
636.500	391.478	79.995	19.996	100.942	19.927	7.857	0.543
637.000	391.715	79.997	19.996	100.942	19.929	7.717	0.508
637.500	392.014	79.995	19.997	100.941	19.930	7.644	0.511
638.000	392.237	79.995	19.994	100.941	19.934	7.364	0.529
638.500	392.468	79.995	19.997	100.941	19.933	7.441	0.488
639.000	392.787	79.996	19.996	100.941	19.938	7.080	0.502
639.500	393.015	79.995	19.995	100.941	19.939	6.986	0.549
640.000	393.244	79.996	19.997	100.941	19.940	6.931	0.503
640.500	393.497	79.996	19.996	100.940	19.939	7.020	0.469
641.000	393.781	79.996	19.995	100.940	19.941	6.870	0.509
641.501	394.028	79.996	19.995	100.940	19.945	6.611	0.534
642.000	394.308	79.995	19.995	100.940	19.948	6.399	0.529
642.500	394.571	79.997	19.996	100.940	19.948	6.370	0.535
643.000	394.770	79.997	19.995	100.940	19.948	6.375	0.502
643.500	395.057	79.995	19.995	100.940	19.949	6.362	0.474
644.000	395.288	79.996	19.995	100.940	19.951	6.221	0.503
644.500	395.562	79.996	19.995	100.940	19.947	6.462	0.512
645.000	395.767	79.996	19.996	100.940	19.948	6.383	0.492
645.500	396.031	79.996	19.996	100.940	19.950	6.270	0.474
646.000	396.337	79.996	19.995	100.940	19.950	6.243	0.520
646.500	396.568	79.996	19.996	100.940	19.949	6.318	0.554
647.000	396.789	79.997	19.995	100.940	19.954	6.011	0.494
647.500	397.053	79.998	19.995	100.941	19.957	5.793	0.468
648.000	397.327	79.996	19.996	100.941	19.954	5.963	0.511
648.500	397.554	79.998	19.996	100.942	19.956	5.845	0.519
649.000	397.848	79.996	19.995	100.942	19.955	5.898	0.511
649.500	398.046	79.997	19.996	100.942	19.954	5.965	0.506
650.000	398.305	79.996	19.996	100.940	19.956	5.858	0.474
650.500	398.561	79.997	19.996	100.941	19.957	5.814	0.486
651.000	398.803	79.997	19.996	100.941	19.957	5.806	0.507
651.500	399.036	79.997	19.996	100.940	19.955	5.913	0.487
652.000	399.314	79.998	19.995	100.941	19.957	5.797	0.493
652.500	399.570	79.997	19.996	100.940	19.955	5.946	0.523
653.000	399.844	79.997	19.995	100.940	19.955	5.896	0.532
653.500	400.099	79.996	19.996	100.939	19.954	5.974	0.529
654.000	400.356	79.998	19.995	100.940	19.956	5.856	0.521
654.500	400.609	79.998	19.995	100.939	19.954	5.955	0.512
655.000	400.817	79.997	19.995	100.940	19.955	5.919	0.486
655.500	401.106	79.997	19.995	100.940	19.958	5.720	0.479
656.000	401.338	79.998	19.996	100.940	19.954	5.974	0.509
656.500	401.632	79.996	19.995	100.940	19.958	5.716	0.523
657.000	401.877	79.998	19.994	100.940	19.960	5.600	0.533
657.500	402.098	79.996	19.995	100.940	19.959	5.677	0.502
658.000	402.381	79.998	19.998	100.940	19.959	5.637	0.485
658.500	402.599	79.997	19.996	100.940	19.959	5.659	0.502
659.000	402.847	79.997	19.995	100.940	19.960	5.567	0.483
659.500	403.070	79.997	19.995	100.940	19.961	5.538	0.468
660.000	403.356	79.997	19.995	100.940	19.961	5.503	0.490
660.500	403.611	79.997	19.996	100.940	19.960	5.610	0.525
661.000	403.831	79.997	19.996	100.940	19.958	5.691	0.508
661.500	404.102	79.998	19.996	100.940	19.958	5.705	0.484
662.000	404.354	79.996	19.996	100.939	19.963	5.379	0.507
662.500	404.623	79.996	19.996	100.940	19.962	5.468	0.522
663.000	404.865	79.996	19.995	100.940	19.961	5.503	0.515
663.500	405.108	79.996	19.996	100.940	19.961	5.538	0.498
664.000	405.347	79.997	19.995	100.939	19.962	5.425	0.484
664.500	405.559	79.997	19.996	100.939	19.962	5.462	0.467
665.000	405.819	79.998	19.996	100.939	19.964	5.333	0.462
665.500	406.107	79.997	19.995	100.940	19.961	5.534	0.510
666.000	406.329	79.996	19.996	100.940	19.960	5.573	0.529
666.500	406.591	79.997	19.995	100.941	19.962	5.444	0.497
667.000	406.848	79.996	19.997	100.941	19.962	5.420	0.502
667.500	407.089	79.995	19.997	100.940	19.964	5.293	0.509
668.000	407.343	79.996	19.996	100.941	19.963	5.355	0.496
668.500	407.560	79.996	19.996	100.940	19.963	5.366	0.483
669.000	407.798	79.996	19.996	100.940	19.963	5.400	0.463
669.500	408.062	79.994	19.996	100.940	19.966	5.168	0.479
670.000	408.350	79.996	19.996	100.941	19.966	5.168	0.527
670.500	408.576	79.995	19.996	100.941	19.961	5.530	0.533
671.000	408.847	79.995	19.996	100.942	19.961	5.481	0.505
671.500	409.078	79.996	19.996	100.943	19.964	5.285	0.499
672.000	409.313	79.995	19.996	100.943	19.966	5.168	0.484
672.500	409.588	79.995	19.997	100.944	19.963	5.401	0.488
673.000	409.836	79.996	19.997	100.944	19.964	5.276	0.517
673.500	410.119	79.996	19.997	100.943	19.965	5.262	0.527
674.000	410.355	79.996	19.997	100.943	19.963	5.394	0.525
674.500	410.583	79.995	19.997	100.943	19.966	5.175	0.491
675.000	410.818	79.995	19.996	100.943	19.965	5.239	0.464
675.500	411.074	79.997	19.996	100.944	19.966	5.204	0.477
676.000	411.312	79.997	19.996	100.944	19.966	5.201	0.492
676.500	411.563	79.997	19.996	100.943	19.965	5.274	0.492
677.000	411.835	79.996	19.996	100.944	19.966	5.197	0.506
677.500	412.074	79.997	19.996	100.942	19.969	4.949	0.516
678.000	412.316	79.998	19.995	100.942	19.969	4.974	0.496
678.500	412.603	79.997	19.996	100.942	19.966	5.193	0.505
679.000	412.793	79.996	19.995	100.941	19.966	5.160	0.503
679.500	413.063	79.997	19.995	100.942	19.966	5.177	0.469
680.000	413.306	79.998	19.995	100.944	19.965	5.236	0.486
680.500	413.510	79.997	19.996	100.944	19.968	5.024	0.480
681.000	413.781	79.997	19.994	100.944	19.967	5.085	0.461
681.500	414.062	79.998	19.996	100.944	19.970	4.891	0.514
682.000	414.282	79.998	19.995	100.943	19.968	5.052	0.526
682.500	414.528	79.997	19.995	100.943	19.971	4.862	0.483
683.000	414.767	79.998	19.996	100.943	19.968	5.017	0.475
683.500	415.038	79.998	19.996	100.943	19.967	5.076	0.498
684.000	415.288	79.997	19.996	100.943	19.966	5.190	0.515
684.500	415.517	79.999	19.996	100.943	19.965	5.221	0.500
685.000	415.724	79.997	19.996	100.942	19.966	5.199	0.458
685.500	416.043	79.998	19.996	100.942	19.966	5.151	0.481
686.000	416.241	79.997	19.996	100.942	19.964	5.335	0.521
686.500	416.488	79.997	19.996	100.942	19.966	5.147	0.481
687.000	416.763	79.996	19.996	100.942	19.965	5.260	0.483
687.500	416.995	79.998	19.996	100.943	19.962	5.436	0.515
688.000	417.243	79.997	19.996	100.943	19.967	5.101	0.494
688.500	417.537	79.996	19.996	100.944	19.968	5.064	0.511
689.000	417.780	79.997	19.995	100.943	19.967	5.118	0.539
689.500	418.034	79.996	19.996	100.943	19.969	4.982	0.517
690.000	418.275	79.997	19.996	100.944	19.965	5.219	0.496
690.500	418.530	79.997	19.996	100.943	19.967	5.134	0.495
691.000	418.769	79.996	19.996	100.942	19.967	5.133	0.495
691.500	419.009	79.998	19.996	100.941	19.968	5.007	0.487
692.000	419.272	79.996	19.996	100.941	19.966	5.197	0.491
692.500	419.550	79.996	19.996	100.941	19.968	5.039	0.522
693.000	419.774	79.995	19.996	100.941	19.966	5.164	0.522
693.500	420.001	79.995	19.997	100.942	19.968	5.011	0.476
