Repository: ulfsri/fsri_materials_database

#Database of Contemporary Material Properties for Fire Investigation Analysis
This project was supported by Award No. 2019-DU-BX-0018, awarded by the National Institute of Justice, Office of Justice Programs, U.S. Department of Justice. 

***
***

## Database Structure

## 01_Data/
Raw data generated from each apparatus are included here in plain-text format. The data is organized first by material, next by the short name of test apparatus used, and where applicable additional filtering by test settings.

### Test Apparatus and Data File Structure
- __Cone Calorimeter__ (Cone)
    + Data file structure is the material test, the short name for the apparatus, heat flux setting and scan/scalar, date of test, and replicate number. Scan is for the raw output data and scalar is for the initial conditions and high-level test parameters. 
        * Example: __MDF_Cone_HF25scalar_210323_R1__ stands for the first replicate of scalar data generated from a medium density fiber board test in cone calorimeter exposed to 25 kW/m<sup>2</sup> on March 23, 2021.
- __Heat Flow Meter__ (HFM)
    + Data file structure is the material test, the short name for the apparatus, whether test was dry or wet, whether test was for thermal conductivity or heat capacity, date of test, and replicate number. Scan is for the raw output data and scalar is for the initial conditions and high-level test parameters. 
        * Example: __OSB_HFM_Dry_Conductivity_210315_R3.tst__ stands for the third replicate of the data generated from an oriented strand board test in the heat flow meter tested dry for thermal conductivity on March 15, 2021.
- __Simultaneous Thermal Analyzer__ (STA)
    + Data file structure is the material test, the short name for the apparatus, the atmosphere tested in, the heating rate in Kelvin per minute and data/meta, date of test, and replicate number. Data is for the raw output data and meta is for the initial conditions and high-level test parameters. 
        * Example: __Polyester_Batting_STA_N2_3KData_210215_R1.csv__ stands for the first replicate of the data generated from a polyester batting board test in the simultaneous thermal analyzer tested in nitrogen with a heating rate of 3 Kelvin per minute on March 15, 2021.

# Materials and Products Database

## 01_Data

Raw data generated from each apparatus are included here in plain-text format. The data is organized first by material, next by the short name of test apparatus used, and where applicable additional filtering by test settings.

### material.json

Each material directory contains a json file of the same name as the material. This file links the data stored in the repository as well as data and graphs produced by the accompanying scripts (__02_Scripts__) to the respective landing page for the material on the front-end website.

File: 01_Data/Fiberglas_Insulation3A/MCC/Fiberglas_Insulation3A_MCC_30K_min_220217_R1.txt (part 1 of 4)
Sample ID:	C:\MCC\MCC Cal\Test\Fiberglas_Insulation3A_MCC_30K_min_220217_R1.txt
Sample Weight (mg):	4.8
Heating Rate (C/s):	0.5
Combustor Temp (C):	900
N2 Flow Rate (cc/min):	80
O2 Flow Rate (cc/min):	20
Calibration File:	C:\MCC\MCC Cal\Coeff1 JN10440_30_210304.txt.txt
T Correction Coefficients:	0	1.024463	0
Time Shift (s):	14
*
Time (s)	Temperature (C)	N2 flow rate (cc/min)	O2 flow rate (cc/min)	Flow Rate (cc/min)	Oxygen (%)	HRR (W/g)	Heating rate (C/s)
0.000	116.726	80.006	19.995	103.704	19.928	-0.065	0.005
0.500	116.672	80.000	19.996	103.705	19.928	-0.054	0.006
1.000	116.702	80.001	19.996	103.711	19.932	-0.361	-0.016
1.500	116.733	80.001	19.995	103.710	19.927	0.022	0.018
2.000	116.694	80.002	19.994	103.688	19.928	-0.048	0.027
2.500	116.697	80.003	19.995	103.671	19.928	-0.039	-0.022
3.000	116.683	80.003	19.996	103.655	19.930	-0.170	-0.024
3.500	116.689	80.000	19.995	103.641	19.931	-0.246	-0.010
4.000	116.718	80.004	19.995	103.640	19.927	-0.007	0.014
4.500	116.665	80.004	19.995	103.659	19.930	-0.203	0.006
5.000	116.711	80.003	19.995	103.678	19.932	-0.315	-0.016
5.500	116.707	80.004	19.994	103.693	19.929	-0.147	0.017
6.000	116.696	80.002	19.995	103.703	19.930	-0.177	0.014
6.500	116.675	80.003	19.995	103.707	19.930	-0.220	-0.024
7.000	116.701	80.000	19.995	103.704	19.928	-0.080	-0.014
7.500	116.666	80.003	19.996	103.699	19.925	0.158	-0.002
8.000	116.652	80.005	19.995	103.693	19.929	-0.116	-0.028
8.500	116.720	80.005	19.996	103.689	19.928	-0.080	0.003
9.000	116.665	80.005	19.994	103.690	19.929	-0.157	0.033
9.500	116.694	80.005	19.995	103.692	19.928	-0.048	-0.007
10.000	116.666	80.003	19.995	103.697	19.928	-0.080	-0.012
10.500	116.664	80.006	19.994	103.704	19.928	-0.035	-0.014
11.000	116.647	80.004	19.994	103.711	19.927	-0.009	-0.025
11.500	116.684	80.004	19.994	103.714	19.928	-0.032	0.000
12.000	116.639	80.005	19.995	103.715	19.927	-0.013	0.006
12.500	116.607	80.006	19.994	103.715	19.924	0.205	-0.042
13.000	116.651	80.007	19.994	103.720	19.925	0.123	-0.032
13.500	116.681	80.006	19.994	103.726	19.923	0.254	0.043
14.000	116.670	80.006	19.995	103.734	19.923	0.263	0.047
14.500	116.656	80.004	19.993	103.743	19.923	0.299	-0.003
15.000	116.658	80.006	19.994	103.751	19.924	0.229	-0.019
15.500	116.655	80.005	19.995	103.755	19.921	0.442	-0.006
16.000	116.684	80.006	19.993	103.758	19.924	0.233	0.012
16.500	116.672	80.009	19.993	103.760	19.920	0.494	0.021
17.000	116.705	79.999	19.995	103.765	19.916	0.716	0.019
17.500	116.690	79.992	19.994	103.772	19.914	0.897	0.020
18.000	116.725	80.005	19.993	103.778	19.915	0.800	0.019
18.500	116.727	80.008	19.993	103.788	19.920	0.511	0.028
19.000	116.742	80.007	19.993	103.799	19.914	0.862	0.027
19.500	116.788	80.006	19.994	103.806	19.913	0.976	0.039
20.000	116.758	80.004	19.993	103.814	19.909	1.215	0.038
20.500	116.792	80.007	19.994	103.822	19.908	1.260	0.010
21.000	116.810	80.005	19.994	103.825	19.911	1.103	0.028
21.500	116.841	80.006	19.993	103.833	19.912	0.989	0.050
22.000	116.806	80.009	19.994	103.844	19.907	1.331	0.022
22.500	116.881	80.005	19.993	103.853	19.908	1.260	0.018
23.000	116.893	80.005	19.994	103.867	19.904	1.574	0.063
23.500	116.949	80.004	19.994	103.878	19.904	1.529	0.077
24.000	116.976	80.007	19.993	103.887	19.899	1.913	0.076
24.500	117.020	80.006	19.992	103.895	19.903	1.654	0.077
25.000	117.083	80.004	19.994	103.896	19.897	2.018	0.089
25.500	117.110	80.008	19.993	103.894	19.898	1.968	0.099
26.000	117.161	80.008	19.993	103.895	19.899	1.865	0.084
26.500	117.199	80.012	19.993	103.890	19.894	2.225	0.083
27.000	117.236	80.004	19.993	103.888	19.897	2.024	0.082
27.500	117.273	80.009	19.992	103.893	19.898	1.992	0.075
28.000	117.335	80.004	19.992	103.896	19.895	2.201	0.086
28.500	117.375	79.990	19.995	103.900	19.893	2.308	0.100
29.000	117.447	80.003	19.994	103.904	19.895	2.172	0.107
29.500	117.509	80.015	19.992	103.906	19.892	2.342	0.123
30.000	117.576	80.009	19.993	103.911	19.893	2.327	0.132
30.500	117.588	80.005	19.993	103.917	19.888	2.641	0.104
31.000	117.702	80.006	19.993	103.924	19.890	2.510	0.103
31.500	117.755	80.007	19.992	103.931	19.891	2.460	0.146
32.001	117.798	80.005	19.993	103.938	19.890	2.525	0.131
32.500	117.899	80.007	19.994	103.940	19.889	2.605	0.121
33.000	117.972	80.009	19.993	103.943	19.886	2.790	0.159
33.500	118.038	80.005	19.993	103.945	19.886	2.794	0.156
34.000	118.136	80.001	19.995	103.946	19.888	2.657	0.152
34.500	118.171	80.001	19.993	103.948	19.888	2.652	0.149
35.000	118.277	80.017	19.991	103.953	19.884	2.921	0.137
35.500	118.384	80.013	19.992	103.956	19.886	2.771	0.177
36.000	118.474	80.006	19.993	103.956	19.887	2.739	0.205
36.500	118.554	80.005	19.992	103.958	19.886	2.803	0.183
37.000	118.629	80.006	19.993	103.960	19.885	2.818	0.162
37.500	118.709	80.008	19.993	103.963	19.883	2.993	0.155
38.000	118.818	80.002	19.994	103.966	19.885	2.870	0.172
38.500	118.926	80.007	19.993	103.971	19.883	2.954	0.203
39.000	119.007	80.008	19.993	103.978	19.882	3.079	0.203
39.501	119.142	80.005	19.992	103.982	19.882	3.068	0.202
40.001	119.227	80.013	19.993	103.985	19.881	3.128	0.218
40.500	119.312	80.009	19.992	103.987	19.882	3.072	0.195
41.000	119.406	80.007	19.994	103.989	19.880	3.188	0.175
41.500	119.537	80.011	19.994	103.994	19.882	3.068	0.202
42.000	119.697	80.006	19.994	104.003	19.878	3.343	0.258
42.500	119.765	80.009	19.994	104.003	19.880	3.195	0.260
43.000	119.880	80.008	19.994	104.005	19.879	3.225	0.206
43.500	120.029	80.005	19.993	104.007	19.879	3.270	0.223
44.000	120.151	80.006	19.993	104.002	19.877	3.376	0.267
44.500	120.276	80.006	19.993	103.995	19.878	3.313	0.259
45.000	120.424	80.005	19.993	103.993	19.881	3.134	0.260
45.500	120.515	80.005	19.994	103.991	19.876	3.460	0.256
46.000	120.652	80.009	19.992	103.991	19.875	3.518	0.234
46.500	120.788	80.002	19.994	103.991	19.878	3.348	0.251
47.000	120.965	80.004	19.993	103.991	19.879	3.283	0.293
47.500	121.068	80.004	19.993	103.989	19.876	3.451	0.296
48.000	121.230	80.008	19.992	103.987	19.873	3.673	0.272
48.500	121.357	80.006	19.993	103.988	19.873	3.667	0.277
49.000	121.482	80.004	19.992	103.989	19.876	3.419	0.270
49.500	121.628	80.002	19.994	103.990	19.875	3.531	0.261
50.000	121.810	80.006	19.993	103.994	19.878	3.313	0.300
50.500	121.946	80.007	19.993	103.997	19.875	3.486	0.323
51.000	122.116	80.002	19.993	103.998	19.880	3.158	0.312
51.500	122.246	80.005	19.993	103.996	19.878	3.343	0.303
52.000	122.431	80.004	19.992	103.998	19.876	3.475	0.308
52.500	122.585	80.007	19.991	103.997	19.873	3.632	0.327
53.000	122.773	80.006	19.992	103.997	19.877	3.374	0.340
53.500	122.902	80.006	19.994	103.997	19.874	3.609	0.329
54.000	123.092	80.003	19.993	103.998	19.874	3.579	0.318
54.500	123.232	80.003	19.993	103.997	19.874	3.588	0.325
55.000	123.401	80.004	19.993	103.996	19.874	3.575	0.320
55.500	123.576	80.005	19.993	103.995	19.875	3.534	0.326
56.000	123.722	80.010	19.992	103.993	19.877	3.364	0.332
56.500	123.917	80.019	19.991	103.994	19.875	3.491	0.331
57.000	124.051	80.001	19.993	103.994	19.879	3.254	0.335
57.500	124.230	80.003	19.993	103.992	19.879	3.275	0.321
58.000	124.418	80.002	19.993	103.990	19.874	3.575	0.340
58.500	124.588	80.006	19.993	103.988	19.878	3.297	0.362
59.000	124.702	79.995	19.995	103.983	19.875	3.504	0.321
59.500	124.910	79.998	19.994	103.978	19.875	3.519	0.303
60.000	125.104	79.997	19.993	103.981	19.878	3.297	0.362
60.500	125.264	80.005	19.995	103.985	19.875	3.495	0.378
61.000	125.477	80.006	19.993	103.986	19.877	3.413	0.364
61.500	125.658	80.007	19.994	103.989	19.876	3.448	0.383
62.000	125.819	80.008	19.992	103.993	19.877	3.364	0.368
62.500	126.007	80.002	19.993	103.993	19.879	3.265	0.346
63.000	126.234	80.001	19.994	103.988	19.878	3.313	0.382
63.500	126.391	80.001	19.993	103.983	19.878	3.297	0.400
64.000	126.595	80.004	19.993	103.976	19.876	3.446	0.372
64.500	126.805	80.005	19.994	103.970	19.875	3.505	0.387
65.000	126.981	80.007	19.993	103.960	19.876	3.418	0.400
65.500	127.166	80.012	19.994	103.960	19.877	3.375	0.374
66.000	127.328	79.990	19.996	103.968	19.876	3.449	0.354
66.500	127.550	79.986	19.996	103.966	19.876	3.431	0.365
67.000	127.773	80.012	19.993	103.962	19.873	3.644	0.415
67.501	127.976	80.005	19.993	103.966	19.879	3.235	0.436
68.001	128.155	79.992	19.993	103.972	19.882	3.046	0.404
68.501	128.325	80.001	19.994	103.966	19.877	3.414	0.365
69.000	128.578	80.008	19.993	103.967	19.880	3.158	0.386
69.500	128.768	79.995	19.995	103.974	19.878	3.285	0.433
70.000	128.984	80.006	19.993	103.972	19.879	3.229	0.425
70.500	129.176	80.005	19.993	103.961	19.879	3.215	0.407
71.000	129.386	80.016	19.993	103.962	19.877	3.370	0.405
71.500	129.604	80.012	19.994	103.964	19.876	3.440	0.415
72.000	129.816	79.996	19.994	103.958	19.876	3.440	0.429
72.500	130.024	80.007	19.993	103.957	19.876	3.481	0.425
73.000	130.203	80.005	19.995	103.960	19.877	3.355	0.403
73.500	130.452	79.996	19.995	103.958	19.876	3.445	0.407
74.000	130.656	80.005	19.993	103.955	19.876	3.432	0.441
74.500	130.847	80.003	19.995	103.956	19.876	3.474	0.424
75.000	131.078	80.015	19.994	103.951	19.874	3.589	0.408
75.500	131.264	80.008	19.993	103.945	19.876	3.471	0.419
76.000	131.521	80.005	19.993	103.945	19.874	3.589	0.430
76.500	131.758	80.003	19.995	103.945	19.873	3.639	0.469
77.000	131.950	80.005	19.994	103.943	19.874	3.576	0.462
77.500	132.178	80.002	19.995	103.947	19.875	3.506	0.425
78.000	132.376	80.002	19.995	103.948	19.871	3.762	0.423
78.500	132.603	80.006	19.995	103.947	19.870	3.842	0.425
79.000	132.842	80.014	19.993	103.946	19.876	3.439	0.446
79.500	133.027	80.006	19.994	103.947	19.873	3.661	0.446
80.000	133.250	80.002	19.995	103.940	19.874	3.611	0.416
80.500	133.511	80.008	19.995	103.930	19.873	3.630	0.445
81.000	133.711	79.999	19.994	103.923	19.873	3.669	0.472
81.500	133.948	80.006	19.994	103.915	19.877	3.365	0.449
82.000	134.152	80.004	19.993	103.905	19.872	3.720	0.439
82.500	134.417	80.004	19.995	103.895	19.873	3.682	0.455
83.000	134.626	80.007	19.994	103.887	19.871	3.811	0.471
83.500	134.853	80.011	19.994	103.887	19.871	3.760	0.455
84.000	135.081	79.996	19.993	103.898	19.875	3.497	0.446
84.500	135.300	80.003	19.993	103.912	19.874	3.564	0.451
85.000	135.517	80.004	19.993	103.937	19.876	3.484	0.441
85.500	135.756	80.001	19.994	103.964	19.878	3.348	0.446
86.000	135.959	80.010	19.994	103.979	19.876	3.426	0.450
86.500	136.193	79.996	19.995	103.985	19.878	3.312	0.440
87.000	136.457	80.001	19.995	103.984	19.880	3.207	0.467
87.500	136.680	80.003	19.994	103.981	19.876	3.459	0.492
88.000	136.943	80.003	19.995	103.977	19.879	3.228	0.487
88.500	137.155	80.006	19.994	103.972	19.877	3.404	0.480
89.000	137.378	80.005	19.994	103.967	19.873	3.639	0.455
89.500	137.639	80.002	19.995	103.964	19.877	3.398	0.460
90.000	137.846	80.006	19.994	103.964	19.874	3.596	0.476
90.500	138.136	80.010	19.993	103.966	19.877	3.392	0.483
91.000	138.320	80.002	19.994	103.969	19.877	3.385	0.486
91.500	138.570	80.003	19.993	103.972	19.877	3.400	0.454
92.000	138.824	80.004	19.994	103.980	19.874	3.583	0.469
92.500	139.044	80.005	19.994	103.983	19.877	3.376	0.489
93.000	139.325	80.003	19.995	103.982	19.877	3.365	0.488
93.500	139.521	79.998	19.995	103.976	19.877	3.399	0.490
94.000	139.808	80.008	19.994	103.972	19.876	3.434	0.480
94.500	140.071	80.008	19.994	103.969	19.882	3.038	0.516
95.000	140.271	79.998	19.995	103.968	19.876	3.419	0.506
95.500	140.566	80.007	19.994	103.965	19.877	3.393	0.479
96.000	140.822	80.006	19.995	103.970	19.876	3.437	0.523
96.500	141.014	80.002	19.995	103.971	19.875	3.551	0.499
97.000	141.284	80.003	19.996	103.968	19.879	3.282	0.455
97.500	141.516	80.000	19.995	103.966	19.879	3.256	0.482
98.000	141.787	80.009	19.993	103.967	19.878	3.317	0.502
98.500	142.022	80.002	19.996	103.965	19.881	3.097	0.505
99.000	142.280	80.007	19.994	103.966	19.882	3.060	0.500
99.500	142.514	80.004	19.995	103.972	19.878	3.338	0.493
100.001	142.782	80.004	19.995	103.970	19.878	3.323	0.497
100.501	143.023	80.004	19.994	103.970	19.879	3.265	0.505
101.000	143.269	80.004	19.995	103.967	19.881	3.112	0.498
101.500	143.527	80.002	19.996	103.963	19.879	3.250	0.496
102.000	143.760	80.005	19.996	103.960	19.876	3.466	0.498
102.500	144.006	80.004	19.997	103.964	19.877	3.360	0.485
103.000	144.316	80.007	19.996	103.970	19.879	3.233	0.517
103.500	144.505	80.004	19.997	103.978	19.880	3.196	0.527
104.000	144.798	80.004	19.996	103.986	19.879	3.235	0.491
104.500	145.039	80.004	19.995	103.987	19.881	3.129	0.508
105.001	145.303	80.004	19.995	103.987	19.884	2.933	0.519
105.501	145.530	80.002	19.995	103.984	19.882	3.048	0.498
106.000	145.818	80.006	19.996	103.982	19.878	3.299	0.503
106.500	146.022	80.004	19.996	103.975	19.884	2.923	0.504
107.000	146.318	80.004	19.996	103.969	19.879	3.230	0.496
107.500	146.553	80.012	19.993	103.962	19.880	3.190	0.516
108.000	146.838	80.004	19.995	103.960	19.877	3.383	0.526
108.500	147.077	80.010	19.993	103.955	19.879	3.226	0.522
109.000	147.310	79.999	19.996	103.956	19.880	3.157	0.498
109.500	147.546	80.001	19.995	103.956	19.882	3.071	0.471
110.000	147.833	80.014	19.994	103.958	19.880	3.211	0.496
110.500	148.079	80.003	19.996	103.955	19.882	3.071	0.528
111.000	148.328	79.978	19.997	103.951	19.884	2.912	0.514
111.500	148.568	79.993	19.995	103.946	19.881	3.117	0.492
112.000	148.841	79.998	19.994	103.943	19.882	3.018	0.501
112.500	149.096	80.010	19.993	103.943	19.882	3.076	0.520
113.000	149.370	80.002	19.995	103.944	19.879	3.263	0.528
113.500	149.604	80.002	19.994	103.951	19.880	3.166	0.519
114.000	149.882	79.999	19.994	103.954	19.883	3.011	0.510
114.500	150.125	80.004	19.993	103.957	19.880	3.213	0.516
115.000	150.398	80.012	19.995	103.956	19.881	3.104	0.519
115.500	150.645	80.009	19.995	103.956	19.881	3.110	0.518
116.000	150.913	80.005	19.993	103.953	19.881	3.091	0.518
116.500	151.169	80.008	19.994	103.955	19.884	2.927	0.520
117.000	151.385	80.009	19.994	103.956	19.882	3.037	0.498
117.501	151.650	80.005	19.994	103.957	19.879	3.250	0.477
118.001	151.910	79.999	19.995	103.957	19.884	2.906	0.503
118.500	152.186	80.005	19.995	103.957	19.883	3.003	0.531
119.000	152.456	80.009	19.994	103.953	19.880	3.160	0.541
119.500	152.700	80.007	19.993	103.951	19.884	2.938	0.529
120.000	152.939	79.987	19.996	103.952	19.883	2.988	0.498
120.500	153.268	80.013	19.994	103.948	19.883	2.983	0.526
121.000	153.488	80.008	19.993	103.947	19.881	3.127	0.559
121.500	153.711	80.018	19.992	103.948	19.882	3.058	0.496
122.000	153.932	79.991	19.995	103.950	19.881	3.145	0.443
122.500	154.220	80.009	19.992	103.945	19.879	3.280	0.476
123.001	154.463	80.004	19.993	103.951	19.884	2.895	0.520
123.501	154.736	80.005	19.993	103.951	19.880	3.177	0.523
124.000	154.984	80.005	19.994	103.952	19.881	3.102	0.519
124.500	155.259	80.007	19.992	103.952	19.886	2.781	0.523
125.000	155.500	80.002	19.994	103.956	19.883	2.996	0.520
125.500	155.734	80.001	19.994	103.953	19.885	2.869	0.496
126.000	155.999	80.008	19.994	103.952	19.884	2.906	0.487
126.500	156.265	80.007	19.993	103.951	19.883	2.986	0.515
127.000	156.538	80.003	19.995	103.952	19.882	3.018	0.535
127.500	156.801	80.006	19.993	103.948	19.881	3.102	0.537
128.000	157.068	80.005	19.994	103.947	19.885	2.854	0.533
128.500	157.309	79.995	19.995	103.948	19.882	3.063	0.519
129.000	157.558	79.998	19.993	103.945	19.882	3.046	0.499
129.500	157.813	80.004	19.994	103.944	19.885	2.815	0.497
130.000	158.053	79.997	19.994	103.947	19.880	3.160	0.500
130.500	158.318	80.008	19.993	103.945	19.879	3.224	0.500
131.000	158.588	80.002	19.993	103.946	19.885	2.843	0.521
131.500	158.802	79.995	19.995	103.950	19.883	2.994	0.509
132.000	159.084	79.997	19.995	103.948	19.887	2.718	0.489
132.500	159.352	79.994	19.997	103.947	19.884	2.912	0.523
133.000	159.627	80.013	19.991	103.945	19.885	2.856	0.547
133.500	159.846	79.989	19.995	103.948	19.886	2.786	0.518
134.000	160.138	79.987	19.996	103.944	19.888	2.631	0.502
134.500	160.376	80.024	19.990	103.942	19.882	3.057	0.521
135.000	160.621	80.016	19.993	103.949	19.882	3.028	0.506
135.500	160.888	80.001	19.996	103.952	19.881	3.112	0.497
136.000	161.193	80.007	19.994	103.943	19.882	3.075	0.542
136.500	161.399	80.002	19.995	103.943	19.885	2.812	0.541
137.000	161.627	80.003	19.994	103.938	19.884	2.926	0.473
137.500	161.920	80.005	19.994	103.927	19.885	2.844	0.478
138.000	162.159	79.991	19.995	103.929	19.884	2.916	0.527
138.500	162.413	80.022	19.993	103.930	19.880	3.167	0.513
139.000	162.661	80.003	19.995	103.933	19.884	2.877	0.497
139.500	162.968	80.013	19.993	103.937	19.887	2.736	0.528
140.000	163.178	80.009	19.992	103.944	19.884	2.935	0.536
140.500	163.465	80.010	19.992	103.946	19.885	2.814	0.507
141.000	163.672	79.996	19.995	103.951	19.883	2.950	0.496
141.500	163.923	80.001	19.995	103.946	19.886	2.775	0.476
142.000	164.190	80.012	19.993	103.946	19.884	2.941	0.488
142.500	164.479	80.004	19.994	103.945	19.887	2.709	0.537
143.000	164.723	80.003	19.993	103.941	19.884	2.905	0.545
143.500	164.976	80.004	19.993	103.936	19.881	3.079	0.515
144.000	165.255	80.005	19.994	103.935	19.885	2.819	0.515
144.500	165.452	79.994	19.995	103.930	19.884	2.875	0.504
145.000	165.743	80.002	19.994	103.921	19.884	2.881	0.482
145.500	166.017	79.994	19.994	103.916	19.883	2.963	0.526
146.000	166.236	80.005	19.995	103.911	19.888	2.616	0.529
146.500	166.441	79.983	19.997	103.910	19.882	3.055	0.459
147.000	166.770	80.002	19.995	103.904	19.886	2.784	0.479
147.500	167.030	80.018	19.992	103.905	19.882	3.025	0.561
148.000	167.287	80.015	19.993	103.905	19.885	2.812	0.553
148.500	167.560	80.012	19.991	103.907	19.886	2.751	0.524
149.000	167.742	80.004	19.995	103.910	19.885	2.868	0.492
149.500	167.990	80.009	19.995	103.915	19.884	2.893	0.442
150.000	168.266	79.977	19.995	103.917	19.884	2.926	0.478
150.500	168.539	80.002	19.994	103.914	19.885	2.812	0.536
151.000	168.779	80.010	19.993	103.913	19.885	2.868	0.530
151.500	169.034	79.994	19.994	103.910	19.884	2.915	0.504
152.000	169.308	79.992	19.994	103.910	19.885	2.833	0.512
152.500	169.523	79.981	19.995	103.907	19.885	2.868	0.509
153.000	169.769	80.025	19.992	103.906	19.885	2.818	0.475
153.500	170.025	80.018	19.993	103.907	19.883	2.956	0.481
154.000	170.267	79.999	19.995	103.907	19.885	2.833	0.500
154.500	170.561	80.007	19.992	103.906	19.887	2.685	0.517
155.000	170.788	80.006	19.994	103.909	19.882	3.012	0.528
155.500	171.072	80.005	19.994	103.912	19.883	2.976	0.516
156.000	171.305	80.003	19.994	103.911	19.886	2.752	0.514
156.500	171.573	80.016	19.993	103.911	19.884	2.911	0.509
157.000	171.786	80.002	19.994	103.913	19.885	2.821	0.491
157.500	172.042	80.005	19.994	103.912	19.886	2.762	0.475
158.000	172.261	80.005	19.995	103.915	19.885	2.866	0.472
158.500	172.532	80.004	19.994	103.914	19.887	2.687	0.482
159.000	172.772	80.010	19.995	103.916	19.888	2.662	0.501
159.500	173.026	80.017	19.993	103.917	19.884	2.884	0.503
160.000	173.346	80.006	19.994	103.920	19.887	2.679	0.534
160.500	173.567	80.002	19.994	103.923	19.885	2.813	0.557
161.000	173.811	80.005	19.996	103.924	19.889	2.586	0.503
161.500	174.084	79.998	19.996	103.926	19.884	2.918	0.491
162.000	174.328	80.010	19.997	103.926	19.884	2.883	0.517
162.500	174.579	80.009	19.994	103.921	19.882	3.019	0.506
163.000	174.814	80.001	19.996	103.919	19.885	2.834	0.490
163.500	175.072	79.996	19.996	103.917	19.889	2.560	0.489
164.000	175.336	80.005	19.997	103.914	19.883	2.946	0.508
164.500	175.519	80.002	19.996	103.911	19.885	2.834	0.485
165.000	175.846	80.004	19.995	103.913	19.886	2.802	0.479
165.500	176.043	80.007	19.996	103.910	19.886	2.756	0.517
166.000	176.282	79.999	19.996	103.910	19.883	2.995	0.480
166.500	176.535	80.011	19.994	103.908	19.886	2.754	0.464
167.000	176.804	80.001	19.995	103.909	19.885	2.853	0.507
167.500	177.047	80.005	19.994	103.910	19.887	2.721	0.517
168.000	177.317	80.004	19.995	103.910	19.882	3.075	0.512
168.500	177.562	80.002	19.996	103.910	19.885	2.831	0.513
169.000	177.802	80.004	19.995	103.908	19.883	2.965	0.500
169.500	178.064	79.999	19.996	103.902	19.883	2.974	0.494
170.000	178.313	80.002	19.994	103.896	19.885	2.872	0.507
170.500	178.536	80.004	19.995	103.896	19.884	2.928	0.492
171.000	178.801	80.014	19.995	103.895	19.885	2.820	0.480
171.500	179.055	80.012	19.995	103.896	19.885	2.857	0.503
172.000	179.291	80.004	19.995	103.898	19.884	2.885	0.504
172.500	179.519	80.000	19.996	103.903	19.888	2.642	0.477
173.000	179.783	80.009	19.995	103.903	19.885	2.809	0.478
173.500	180.031	79.997	19.996	103.904	19.886	2.803	0.502
174.000	180.294	80.001	19.997	103.906	19.880	3.157	0.511
174.500	180.516	80.007	19.995	103.906	19.888	2.661	0.497
175.000	180.763	80.007	19.995	103.906	19.884	2.881	0.477
175.500	181.006	79.997	19.995	103.906	19.886	2.763	0.480
176.000	181.257	79.995	19.996	103.904	19.886	2.780	0.493
176.500	181.483	80.009	19.995	103.902	19.887	2.721	0.486
177.000	181.736	79.997	19.996	103.905	19.888	2.640	0.478
177.500	182.027	80.030	19.992	103.903	19.885	2.844	0.511
178.000	182.263	80.000	19.994	103.907	19.885	2.830	0.536
178.500	182.506	80.003	19.996	103.909	19.885	2.832	0.503
179.000	182.740	80.004	19.995	103.909	19.884	2.924	0.478
179.500	182.967	80.008	19.996	103.910	19.885	2.844	0.469
180.000	183.209	80.001	19.996	103.912	19.883	2.974	0.465
180.500	183.484	80.000	19.994	103.909	19.886	2.752	0.493
181.000	183.715	80.003	19.997	103.911	19.883	2.944	0.512
181.500	183.987	80.017	19.993	103.912	19.887	2.717	0.504
182.000	184.189	80.004	19.994	103.914	19.883	2.961	0.488
182.500	184.446	80.006	19.994	103.916	19.886	2.789	0.467
183.000	184.685	80.004	19.994	103.917	19.884	2.875	0.477
183.500	184.949	80.005	19.995	103.917	19.885	2.845	0.499
184.000	185.229	79.998	19.998	103.920	19.887	2.702	0.524
184.500	185.465	80.003	19.995	103.912	19.883	2.955	0.530
185.000	185.713	80.004	19.995	103.910	19.883	2.998	0.500
185.500	185.963	80.013	19.993	103.909	19.883	2.948	0.491
186.000	186.229	80.014	19.994	103.910	19.886	2.795	0.507
186.500	186.489	80.011	19.994	103.910	19.884	2.940	0.522
187.000	186.733	79.996	19.995	103.915	19.887	2.739	0.515
187.500	187.001	79.997	19.997	103.914	19.885	2.810	0.508
188.000	187.234	80.005	19.995	103.910	19.884	2.935	0.506
188.500	187.481	80.008	19.995	103.905	19.883	2.957	0.491
189.000	187.686	80.014	19.994	103.905	19.881	3.142	0.467
189.500	187.973	80.008	19.994	103.903	19.882	3.036	0.472
190.000	188.211	80.014	19.994	103.902	19.883	2.978	0.508
190.500	188.433	80.010	19.996	103.905	19.884	2.907	0.493
191.000	188.720	80.011	19.994	103.905	19.884	2.879	0.485
191.500	188.884	79.997	19.997	103.904	19.881	3.079	0.480
192.000	189.183	79.990	19.996	103.902	19.881	3.103	0.457
192.500	189.418	79.998	19.993	103.901	19.880	3.176	0.499
193.000	189.712	79.997	19.995	103.902	19.881	3.135	0.531
193.500	189.927	80.020	19.997	103.903	19.883	2.986	0.518
194.000	190.150	79.996	19.996	103.901	19.881	3.086	0.473
194.500	190.421	80.009	19.994	103.900	19.886	2.743	0.466
195.000	190.669	79.993	19.995	103.898	19.878	3.299	0.507
195.500	190.902	80.008	19.994	103.896	19.884	2.933	0.500
196.000	191.149	80.005	19.997	103.897	19.883	2.995	0.480
196.500	191.397	80.005	19.995	103.894	19.884	2.931	0.487
197.000	191.641	79.998	19.995	103.893	19.879	3.235	0.494
197.500	191.873	80.003	19.995	103.891	19.882	3.041	0.484
198.000	192.102	80.005	19.996	103.890	19.880	3.200	0.468
198.500	192.342	80.006	19.995	103.889	19.882	3.043	0.465
199.000	192.610	80.016	19.995	103.892	19.879	3.237	0.488
199.500	192.850	80.002	19.995	103.898	19.880	3.207	0.508
200.000	193.126	80.008	19.995	103.900	19.881	3.097	0.512
200.500	193.364	80.003	19.994	103.904	19.879	3.254	0.515
201.000	193.590	80.024	19.992	103.905	19.880	3.159	0.489
201.500	193.867	80.017	19.994	103.911	19.879	3.233	0.483
202.000	194.082	80.014	19.992	103.912	19.879	3.270	0.498
202.500	194.320	80.010	19.994	103.918	19.877	3.381	0.473
203.000	194.575	80.008	19.994	103.920	19.880	3.149	0.472
203.500	194.770	79.997	19.996	103.920	19.879	3.257	0.471
204.000	195.094	80.016	19.993	103.913	19.881	3.136	0.485
204.500	195.330	80.012	19.992	103.911	19.878	3.336	0.539
205.000	195.515	79.993	19.994	103.909	19.879	3.237	0.490
205.500	195.769	80.017	19.992	103.907	19.877	3.389	0.430
206.000	196.054	79.995	19.993	103.907	19.875	3.500	0.489
206.500	196.278	80.006	19.993	103.909	19.879	3.263	0.524
207.000	196.523	80.005	19.994	103.911	19.880	3.203	0.489
207.500	196.772	79.997	19.994	103.909	19.877	3.410	0.481
208.000	197.013	80.004	19.995	103.908	19.876	3.449	0.492
208.500	197.247	80.006	19.994	103.905	19.878	3.343	0.483
209.000	197.492	79.995	19.995	103.902	19.879	3.259	0.477
209.500	197.716	80.018	19.992	103.896	19.875	3.488	0.474
210.000	197.976	79.998	19.994	103.897	19.879	3.244	0.477
210.500	198.294	80.004	19.994	103.895	19.875	3.498	0.531
211.000	198.478	80.002	19.996	103.897	19.877	3.410	0.540
211.500	198.745	80.007	19.993	103.899	19.876	3.466	0.476
212.000	198.928	79.991	19.996	103.904	19.878	3.328	0.451
212.500	199.249	79.985	19.994	103.895	19.878	3.295	0.477
213.000	199.469	79.995	19.993	103.893	19.878	3.291	0.522
213.500	199.723	80.020	19.992	103.892	19.880	3.147	0.507
214.000	199.939	80.014	19.993	103.891	19.877	3.402	0.472
214.500	200.169	80.020	19.992	103.885	19.875	3.522	0.458
215.000	200.496	80.009	19.992	103.889	19.875	3.488	0.501
215.500	200.638	79.994	19.993	103.890	19.876	3.442	0.513
216.000	200.890	80.013	19.993	103.883	19.874	3.567	0.432
216.500	201.128	80.005	19.993	103.880	19.874	3.588	0.442
217.000	201.388	80.006	19.994	103.880	19.871	3.754	0.494
217.500	201.649	80.007	19.992	103.878	19.873	3.651	0.509
218.000	201.863	80.012	19.994	103.877	19.874	3.606	0.498
218.500	202.133	80.016	19.992	103.878	19.874	3.614	0.479
219.000	202.356	79.993	19.994	103.879	19.874	3.613	0.489
219.500	202.635	79.989	19.996	103.877	19.873	3.640	0.498
220.000	202.901	80.002	19.994	103.879	19.872	3.720	0.523
220.500	203.146	80.004	19.993	103.876	19.872	3.693	0.528
221.000	203.373	80.003	19.994	103.877	19.872	3.699	0.492
221.500	203.623	80.006	19.993	103.878	19.875	3.501	0.475
222.000	203.836	79.999	19.996	103.885	19.872	3.686	0.470
222.500	204.091	80.004	19.995	103.884	19.873	3.662	0.466
223.000	204.365	79.997	19.994	103.888	19.872	3.697	0.498
223.500	204.578	79.995	19.996	103.888	19.870	3.839	0.508
224.000	204.848	79.995	19.996	103.883	19.871	3.763	0.485
224.500	205.116	79.999	19.995	103.874	19.871	3.753	0.511
225.000	205.323	80.006	19.994	103.875	19.872	3.720	0.506
225.501	205.583	80.014	19.993	103.873	19.875	3.503	0.471
226.000	205.855	80.008	19.994	103.878	19.874	3.559	0.499
226.500	206.077	80.014	19.993	103.883	19.875	3.490	0.513
227.000	206.322	80.010	19.993	103.890	19.873	3.634	0.481
227.500	206.585	80.009	19.994	103.891	19.875	3.501	0.487
228.000	206.804	79.988	19.995	103.891	19.874	3.563	0.495
228.500	207.095	79.996	19.997	103.890	19.872	3.735	0.496
229.000	207.330	80.003	19.994	103.888	19.871	3.783	0.518
229.500	207.589	79.998	19.994	103.886	19.872	3.723	0.510
230.000	207.776	80.014	19.995	103.885	19.870	3.843	0.470
230.500	208.070	80.014	19.993	103.883	19.870	3.839	0.463
231.000	208.346	80.000	19.993	103.880	19.870	3.850	0.525
231.500	208.551	80.008	19.993	103.879	19.871	3.802	0.526
232.000	208.786	80.006	19.994	103.878	19.870	3.832	0.461
232.500	209.036	80.007	19.994	103.876	19.869	3.903	0.462
233.000	209.305	80.010	19.995	103.874	19.872	3.689	0.502
233.500	209.593	80.013	19.993	103.873	19.871	3.812	0.538
234.000	209.823	80.012	19.993	103.873	19.872	3.715	0.537
234.500	210.068	79.999	19.994	103.876	19.873	3.633	0.497
235.000	210.353	79.999	19.994	103.881	19.869	3.925	0.503
235.500	210.616	80.018	19.991	103.884	19.870	3.868	0.539
236.000	210.847	80.011	19.994	103.889	19.869	3.916	0.521
236.500	211.062	80.004	19.994	103.886	19.868	4.013	0.470
237.000	211.317	79.990	19.993	103.881	19.871	3.780	0.458
237.500	211.568	80.002	19.993	103.880	19.871	3.802	0.488
238.000	211.832	80.001	19.994	103.878	19.871	3.811	0.511
238.500	212.072	80.007	19.993	103.876	19.869	3.925	0.510
239.000	212.317	80.001	19.993	103.878	19.869	3.904	0.495
239.500	212.556	80.004	19.996	103.880	19.866	4.108	0.484
240.000	212.844	79.994	19.996	103.874	19.869	3.927	0.505
240.500	213.090	79.992	19.993	103.874	19.870	3.880	0.530
241.000	213.340	80.006	19.994	103.875	19.871	3.818	0.515
241.500	213.591	80.011	19.995	103.877	19.869	3.929	0.498
242.000	213.805	80.017	19.992	103.877	19.870	3.884	0.482
242.500	214.060	80.002	19.994	103.883	19.869	3.915	0.467
243.000	214.378	80.000	19.992	103.887	19.870	3.863	0.521
243.500	214.611	80.012	19.992	103.893	19.871	3.807	0.563
244.000	214.839	80.020	19.991	103.897	19.869	3.923	0.506
244.500	215.058	79.995	19.995	103.902	19.872	3.715	0.454
245.000	215.325	80.000	19.993	103.901	19.867	4.038	0.466
245.500	215.595	80.002	19.992	103.900	19.868	3.993	0.512
246.000	215.805	80.006	19.993	103.896	19.869	3.896	0.509
246.500	216.058	80.004	19.993	103.894	19.867	4.059	0.472
247.000	216.330	80.008	19.993	103.891	19.871	3.809	0.494
247.500	216.600	79.992	19.994	103.892	19.871	3.800	0.533
248.000	216.820	80.012	19.992	103.891	19.867	4.035	0.516
248.500	217.133	79.996	19.994	103.889	19.868	3.990	0.512
249.000	217.345	79.994	19.995	103.885	19.868	4.022	0.529
249.500	217.608	80.003	19.994	103.881	19.871	3.764	0.500
250.000	217.841	80.006	19.993	103.878	19.871	3.774	0.486
250.500	218.094	80.010	19.992	103.879	19.870	3.860	0.491
251.000	218.346	80.001	19.994	103.881	19.866	4.117	0.495
251.500	218.577	79.993	19.996	103.880	19.865	4.206	0.494
252.000	218.885	80.023	19.991	103.878	19.866	4.115	0.511
252.500	219.066	79.989	19.997	103.880	19.865	4.163	0.514
253.000	219.377	80.006	19.997	103.874	19.866	4.126	0.490
253.500	219.636	80.008	19.993	103.868	19.864	4.229	0.531
254.000	219.872	80.001	19.994	103.870	19.865	4.208	0.533
254.500	220.144	80.007	19.994	103.872	19.865	4.208	0.501
255.000	220.364	79.983	19.997	103.870	19.864	4.238	0.500
255.500	220.640	80.004	19.994	103.868	19.863	4.305	0.495
256.000	220.901	80.007	19.994	103.870	19.862	4.426	0.516
256.500	221.149	80.005	19.994	103.869	19.866	4.131	0.522
257.000	221.386	80.000	19.994	103.869	19.863	4.327	0.497
257.500	221.658	80.005	19.993	103.871	19.863	4.301	0.497
258.000	221.869	79.998	19.997	103.877	19.863	4.310	0.497
258.500	222.173	80.015	19.994	103.873	19.862	4.363	0.499
259.000	222.445	80.006	19.995	103.873	19.866	4.150	0.545
259.500	222.675	80.002	19.995	103.875	19.862	4.404	0.539
260.000	222.922	80.001	19.996	103.877	19.864	4.245	0.490
260.500	223.172	80.006	19.994	103.877	19.856	4.803	0.487
261.000	223.425	80.000	19.995	103.884	19.861	4.441	0.500
261.500	223.639	80.011	19.996	103.884	19.858	4.656	0.485
262.000	223.911	80.005	19.994	103.880	19.863	4.327	0.476
262.500	224.199	80.015	19.993	103.877	19.862	4.378	0.523
263.000	224.465	80.005	19.994	103.880	19.859	4.603	0.557
263.500	224.658	80.018	19.996	103.877	19.859	4.600	0.506
264.000	224.939	80.008	19.993	103.874	19.858	4.672	0.467
264.500	225.201	80.001	19.995	103.878	19.860	4.544	0.509
265.000	225.420	80.010	19.994	103.880	19.863	4.331	0.512
265.500	225.653	79.988	19.997	103.877	19.855	4.842	0.467
266.000	225.950	79.991	19.995	103.875	19.858	4.637	0.491
266.500	226.170	80.007	19.994	103.878	19.859	4.581	0.524
267.000	226.419	79.997	19.996	103.874	19.859	4.570	0.493
267.500	226.661	79.991	19.998	103.870	19.859	4.605	0.480
268.000	226.964	80.010	19.993	103.865	19.861	4.428	0.518
268.500	227.217	80.019	19.995	103.868	19.860	4.520	0.551
269.000	227.471	80.012	19.993	103.866	19.861	4.480	0.532
269.500	227.688	80.001	19.994	103.869	19.859	4.566	0.489
270.000	227.957	80.004	19.993	103.871	19.860	4.540	0.479
270.500	228.201	80.003	19.995	103.876	19.857	4.736	0.499
271.000	228.444	80.006	19.994	103.875	19.856	4.794	0.500
271.500	228.723	80.006	19.995	103.874	19.853	4.995	0.505
272.000	228.958	79.990	19.996	103.873	19.857	4.731	0.518
272.500	229.214	80.001	19.994	103.871	19.855	4.863	0.502
273.000	229.558	80.018	19.993	103.869	19.855	4.882	0.546
273.500	229.747	80.004	19.994	103.871	19.854	4.925	0.567
274.000	229.993	79.998	19.995	103.871	19.856	4.812	0.483
274.500	230.203	79.995	19.994	103.869	19.854	4.958	0.445
275.000	230.479	80.005	19.994	103.868	19.854	4.941	0.472
275.500	230.742	80.010	19.992	103.869	19.854	4.902	0.513
276.000	231.007	80.007	19.994	103.869	19.851	5.109	0.533
276.500	231.278	80.006	19.993	103.869	19.851	5.118	0.532
277.000	231.511	80.004	19.994	103.870	19.853	4.975	0.520
277.500	231.762	80.007	19.993	103.872	19.854	4.910	0.494
278.000	231.983	80.002	19.994	103.873	19.852	5.098	0.477
278.500	232.235	80.009	19.993	103.871	19.853	5.008	0.472
279.000	232.476	80.022	19.993	103.871	19.849	5.299	0.483
279.500	232.761	80.012	19.993	103.873	19.851	5.109	0.510
280.000	232.990	79.999	19.995	103.873	19.850	5.217	0.520
280.500	233.257	80.004	19.993	103.872	19.847	5.402	0.505
281.000	233.524	80.004	19.995	103.873	19.849	5.303	0.515
281.500	233.760	80.007	19.995	103.874	19.846	5.448	0.518
282.000	234.048	80.017	19.993	103.873	19.849	5.249	0.513
282.500	234.262	79.998	19.996	103.876	19.846	5.465	0.513
283.000	234.528	80.003	19.996	103.877	19.847	5.413	0.491
283.500	234.775	79.998	19.997	103.877	19.848	5.364	0.496
284.000	235.037	80.008	19.997	103.877	19.843	5.672	0.511
284.500	235.297	79.996	19.995	103.877	19.844	5.610	0.516
285.000	235.489	80.004	19.996	103.870	19.846	5.448	0.488
285.500	235.781	80.008	19.994	103.870	19.845	5.531	0.468
286.000	236.020	80.006	19.995	103.869	19.847	5.439	0.507
286.500	236.269	80.003	19.994	103.868	19.846	5.467	0.509
287.000	236.553	80.008	19.994	103.870	19.848	5.366	0.511
287.500	236.735	80.005	19.995	103.873	19.846	5.478	0.499
288.000	237.061	80.002	19.993	103.873	19.845	5.508	0.487
288.500	237.256	80.002	19.995	103.876	19.844	5.614	0.515
289.000	237.496	80.006	19.994	103.875	19.844	5.642	0.478
289.500	237.726	80.007	19.995	103.874	19.840	5.875	0.453
290.000	237.968	80.001	19.996	103.872	19.842	5.767	0.471
290.500	238.249	80.003	19.995	103.872	19.842	5.713	0.497
291.000	238.490	79.992	19.998	103.869	19.840	5.885	0.522
291.500	238.726	80.003	19.995	103.867	19.837	6.055	0.500
292.000	238.975	79.994	19.997	103.871	19.837	6.066	0.481
292.500	239.223	80.007	19.995	103.872	19.840	5.906	0.491
293.000	239.476	80.001	19.995	103.874	19.838	6.010	0.499
293.500	239.687	79.999	19.997	103.875	19.840	5.902	0.482
294.000	239.982	80.005	19.995	103.873	19.843	5.673	0.485
294.500	240.226	80.010	19.994	103.867	19.839	5.964	0.522
295.000	240.465	80.006	19.995	103.870	19.839	5.981	0.511
295.500	240.713	80.014	19.994	103.867	19.842	5.766	0.485
296.000	240.950	80.005	19.995	103.868	19.842	5.721	0.486
296.500	241.157	80.003	19.993	103.872	19.839	5.917	0.465
297.000	241.437	80.000	19.995	103.873	19.840	5.872	0.466
297.500	241.678	80.014	19.993	103.871	19.839	5.941	0.504
298.000	241.973	80.011	19.993	103.874	19.842	5.760	0.528
298.500	242.154	80.010	19.993	103.873	19.840	5.866	0.506
299.000	242.394	80.006	19.996	103.874	19.836	6.135	0.448
299.500	242.623	79.997	19.995	103.869	19.837	6.094	0.445
300.000	242.904	80.008	19.993	103.869	19.834	6.288	0.490
300.500	243.153	80.002	19.994	103.869	19.834	6.314	0.520
301.000	243.421	80.012	19.993	103.866	19.839	5.948	0.524
301.500	243.661	80.022	19.992	103.865	19.840	5.851	0.513
302.000	243.936	80.005	19.994	103.873	19.837	6.112	0.512
302.500	244.207	80.010	19.994	103.875	19.836	6.157	0.530
303.000	244.400	79.997	19.994	103.875	19.834	6.317	0.505
303.500	244.670	80.007	19.994	103.875	19.832	6.398	0.463
304.000	244.892	80.008	19.994	103.878	19.836	6.116	0.477
304.500	245.166	80.012	19.994	103.881	19.832	6.396	0.494
305.000	245.386	80.013	19.994	103.883	19.836	6.120	0.495
305.500	245.639	80.001	19.995	103.887	19.833	6.382	0.484
306.000	245.871	80.003	19.994	103.887	19.834	6.299	0.479
306.500	246.181	80.001	19.995	103.885	19.831	6.509	0.513
307.000	246.433	79.999	19.994	103.879	19.829	6.633	0.552
307.500	246.657	79.997	19.995	103.876	19.833	6.376	0.519
308.000	246.907	80.005	19.994	103.870	19.830	6.577	0.475
308.500	247.146	80.003	19.993	103.871	19.828	6.656	0.481
309.000	247.412	80.004	19.995	103.875	19.828	6.721	0.497
309.500	247.649	80.020	19.993	103.875	19.830	6.536	0.504
310.000	247.885	80.003	19.993	103.876	19.829	6.594	0.488
310.500	248.113	79.999	19.997	103.878	19.829	6.635	0.469
311.000	248.408	80.007	19.992	103.874	19.828	6.697	0.494
311.500	248.651	79.992	19.995	103.872	19.831	6.514	0.530
312.000	248.897	80.005	19.996	103.871	19.829	6.633	0.513
312.500	249.157	80.014	19.994	103.867	19.822	7.075	0.498
313.000	249.390	80.005	19.994	103.867	19.827	6.740	0.500
313.500	249.633	79.983	19.995	103.870	19.826	6.796	0.485
314.000	249.938	80.010	19.992	103.867	19.824	6.975	0.512
314.500	250.156	79.998	19.995	103.872	19.825	6.912	0.535
315.000	250.439	80.021	19.992	103.873	19.823	7.026	0.512
315.500	250.704	80.014	19.993	103.875	19.821	7.152	0.524
316.000	250.917	80.003	19.994	103.879	19.821	7.163	0.513
316.500	251.191	80.002	19.994	103.881	19.821	7.193	0.483
317.000	251.431	80.000	19.994	103.880	19.823	7.038	0.501
317.500	251.667	80.011	19.994	103.882	19.824	6.963	0.495
318.000	251.911	80.009	19.993	103.879	19.823	7.040	0.478
318.500	252.144	79.998	19.995	103.878	19.821	7.135	0.478
319.000	252.420	80.015	19.995	103.876	19.820	7.228	0.493
319.500	252.674	80.016	19.992	103.876	19.818	7.387	0.519
320.000	252.902	80.022	19.991	103.879	19.819	7.305	0.506
320.500	253.131	80.003	19.994	103.881	19.822	7.124	0.470
321.000	253.392	80.006	19.994	103.878	19.818	7.384	0.473
321.500	253.660	80.030	19.990	103.879	19.819	7.276	0.509
322.000	253.905	80.010	19.994	103.883	19.818	7.390	0.521
322.500	254.150	80.006	19.994	103.880	19.816	7.523	0.502
323.000	254.400	80.007	19.995	103.876	19.819	7.293	0.493
323.500	254.640	80.003	19.993	103.878	19.815	7.567	0.492
324.000	254.936	80.011	19.992	103.879	19.813	7.700	0.513
324.500	255.160	80.008	19.993	103.877	19.814	7.620	0.528
325.000	255.431	80.015	19.991	103.878	19.812	7.750	0.507
325.500	255.636	80.009	19.993	103.883	19.818	7.385	0.485
326.000	255.942	80.014	19.992	103.885	19.815	7.534	0.494
326.500	256.142	80.000	19.995	103.886	19.814	7.633	0.509
327.000	256.376	80.015	19.993	103.881	19.816	7.531	0.470
327.500	256.660	80.000	19.994	103.880	19.811	7.818	0.476
328.000	256.937	80.006	19.993	103.878	19.811	7.846	0.540
328.500	257.119	79.995	19.993	103.878	19.814	7.646	0.510
329.000	257.378	80.013	19.993	103.877	19.813	7.676	0.450
329.500	257.582	79.996	19.996	103.881	19.812	7.737	0.452
330.000	257.851	80.006	19.994	103.878	19.810	7.892	0.468
330.500	258.127	80.003	19.995	103.879	19.809	7.952	0.509
331.000	258.388	80.007	19.994	103.876	19.806	8.150	0.541
331.500	258.650	79.993	19.996	103.875	19.806	8.196	0.530
332.000	258.872	80.013	19.994	103.870	19.807	8.136	0.504
332.500	259.143	80.004	19.993	103.873	19.806	8.157	0.488
333.000	259.402	80.006	19.993	103.872	19.806	8.154	0.511
333.500	259.615	79.984	19.997	103.874	19.804	8.316	0.501
334.000	259.831	80.003	19.994	103.869	19.807	8.110	0.450
334.500	260.098	80.000	19.993	103.871	19.806	8.196	0.456
335.000	260.367	80.002	19.994	103.873	19.803	8.405	0.510
335.500	260.584	80.007	19.993	103.871	19.801	8.525	0.511
336.000	260.888	80.000	19.993	103.873	19.799	8.650	0.504
336.500	261.073	79.998	19.995	103.879	19.796	8.831	0.505
337.000	261.314	80.009	19.993	103.879	19.800	8.594	0.457
337.500	261.572	80.007	19.992	103.880	19.798	8.710	0.462
338.000	261.862	79.995	19.992	103.882	19.801	8.542	0.524
338.500	262.033	80.007	19.994	103.883	19.798	8.694	0.505
339.000	262.333	79.997	19.994	103.882	19.797	8.791	0.466
339.500	262.555	80.011	19.994	103.881	19.799	8.677	0.496
340.000	262.817	80.002	19.994	103.878	19.797	8.798	0.503
340.500	263.049	80.008	19.992	103.876	19.797	8.783	0.489
341.000	263.345	80.007	19.993	103.872	19.797	8.803	0.511
341.500	263.612	80.012	19.995	103.872	19.794	9.015	0.545
342.000	263.803	79.994	19.996	103.874	19.795	8.935	0.511
342.500	264.035	80.002	19.995	103.874	19.792	9.093	0.441
343.000	264.327	80.008	19.995	103.874	19.792	9.125	0.474
343.500	264.580	80.009	19.993	103.875	19.794	8.983	0.534
344.000	264.809	80.008	19.994	103.880	19.794	9.017	0.514
344.500	265.066	80.007	19.994	103.884	19.792	9.132	0.484
345.000	265.293	80.004	19.994	103.889	19.791	9.158	0.485
345.500	265.544	80.013	19.993	103.894	19.789	9.301	0.481
346.000	265.773	80.011	19.994	103.898	19.788	9.366	0.479
346.500	266.009	80.016	19.993	103.898	19.788	9.415	0.472
347.000	266.281	80.013	19.992	103.898	19.787	9.479	0.487
347.500	266.501	80.010	19.993	103.902	19.784	9.658	0.500
