Repository: ulfsri/fsri_materials_database

# Materials and Products Database

## 01_Data

Raw data generated from each apparatus are included here in plain-text format. The data is organized first by material, next by the short name of test apparatus used, and where applicable additional filtering by test settings.

### material.json

Each material directory contains a json file of the same name as the material. This file links the data stored in the repository as well as data and graphs produced by the accompanying scripts (__02_Scripts__) to the respective landing page for the material on the front-end website.

File: 01_Data/Fiberglass_Insulation3A/MCC/Fiberglass_Insulation3A_MCC_30K_min_220218_R2.txt (part 3 of 4)
T Correction Coefficients:	0	1.024463	0
Time Shift (s):	14
*
Time (s)	Temperature (C)	N2 flow rate (cc/min)	O2 flow rate (cc/min)	Flow Rate (cc/min)	Oxygen (%)	HRR (W/g)	Heating rate (C/s)
692.000	432.841	80.007	19.994	103.839	19.428	36.344	0.498
692.500	433.088	80.006	19.994	103.843	19.428	36.376	0.498
693.000	433.351	80.007	19.993	103.845	19.425	36.602	0.506
693.500	433.604	80.007	19.993	103.846	19.422	36.743	0.513
694.000	433.880	80.006	19.993	103.846	19.420	36.878	0.522
694.500	434.117	80.008	19.993	103.847	19.420	36.926	0.521
695.000	434.392	80.008	19.993	103.844	19.418	37.070	0.512
695.500	434.641	80.008	19.993	103.842	19.416	37.161	0.518
696.000	434.905	80.007	19.993	103.841	19.418	37.063	0.519
696.500	435.152	80.008	19.993	103.840	19.415	37.272	0.513
697.000	435.422	80.007	19.993	103.836	19.415	37.282	0.514
697.500	435.660	80.008	19.993	103.830	19.412	37.446	0.512
698.000	435.942	80.008	19.993	103.822	19.413	37.433	0.514
698.500	436.162	80.010	19.994	103.814	19.409	37.694	0.511
699.000	436.465	80.009	19.993	103.806	19.409	37.652	0.512
699.500	436.698	80.009	19.993	103.799	19.410	37.600	0.529
700.000	436.931	80.011	19.993	103.795	19.406	37.846	0.501
700.500	437.201	80.008	19.993	103.794	19.402	38.111	0.485
701.000	437.456	80.011	19.993	103.797	19.404	37.983	0.514
701.500	437.692	80.010	19.993	103.804	19.403	38.056	0.508
702.000	437.953	80.010	19.993	103.811	19.403	38.084	0.494
702.500	438.205	80.010	19.993	103.816	19.400	38.276	0.505
703.000	438.465	80.009	19.993	103.818	19.397	38.456	0.513
703.500	438.712	80.011	19.992	103.815	19.397	38.497	0.509
704.000	438.964	80.009	19.994	103.808	19.392	38.803	0.503
704.500	439.210	80.009	19.993	103.803	19.395	38.617	0.498
705.000	439.450	80.010	19.992	103.805	19.397	38.458	0.492
705.500	439.675	80.010	19.993	103.811	19.390	38.943	0.476
706.000	439.931	80.007	19.992	103.819	19.392	38.849	0.473
706.500	440.199	80.009	19.992	103.833	19.387	39.146	0.503
707.000	440.454	80.009	19.993	103.847	19.390	38.929	0.524
707.500	440.699	80.008	19.993	103.855	19.390	38.955	0.511
708.000	440.943	80.008	19.992	103.861	19.385	39.264	0.495
708.500	441.188	80.007	19.992	103.859	19.383	39.421	0.489
709.000	441.460	80.007	19.992	103.854	19.384	39.353	0.503
709.500	441.717	80.009	19.992	103.845	19.381	39.565	0.523
710.000	441.950	80.008	19.993	103.832	19.384	39.343	0.509
710.500	442.201	80.008	19.994	103.820	19.380	39.598	0.487
711.000	442.423	80.008	19.993	103.811	19.381	39.596	0.479
711.500	442.688	80.006	19.993	103.806	19.381	39.553	0.481
712.000	442.923	80.006	19.993	103.809	19.382	39.514	0.494
712.500	443.164	80.007	19.995	103.823	19.379	39.723	0.488
713.000	443.402	80.006	19.994	103.838	19.382	39.513	0.477
713.500	443.673	80.006	19.993	103.854	19.379	39.670	0.494
714.000	443.939	80.006	19.994	103.860	19.380	39.615	0.523
714.500	444.158	80.005	19.994	103.857	19.379	39.718	0.511
715.000	444.437	80.006	19.994	103.849	19.380	39.625	0.491
715.500	444.669	80.005	19.993	103.841	19.378	39.752	0.505
716.000	444.873	80.006	19.994	103.841	19.376	39.874	0.474
716.500	445.127	80.006	19.994	103.844	19.378	39.743	0.447
717.000	445.393	80.006	19.993	103.845	19.377	39.823	0.489
717.500	445.619	80.005	19.994	103.845	19.380	39.605	0.506
718.000	445.870	80.005	19.992	103.845	19.376	39.889	0.484
718.500	446.139	80.005	19.995	103.837	19.378	39.727	0.499
719.000	446.366	80.006	19.995	103.834	19.377	39.837	0.509
719.500	446.626	80.006	19.995	103.833	19.374	40.029	0.491
720.000	446.830	80.007	19.995	103.833	19.374	40.065	0.475
720.500	447.138	80.006	19.995	103.833	19.376	39.880	0.488
721.000	447.345	80.006	19.995	103.832	19.374	40.012	0.514
721.500	447.599	80.006	19.994	103.828	19.378	39.785	0.487
722.000	447.859	80.005	19.993	103.827	19.373	40.063	0.487
722.500	448.068	80.006	19.994	103.826	19.374	40.000	0.492
723.000	448.310	80.006	19.995	103.821	19.373	40.117	0.461
723.500	448.549	80.006	19.994	103.817	19.375	39.979	0.466
724.000	448.829	80.007	19.994	103.819	19.371	40.250	0.500
724.500	449.057	80.006	19.994	103.823	19.376	39.883	0.513
725.000	449.331	80.007	19.994	103.825	19.372	40.141	0.505
725.500	449.555	80.006	19.994	103.828	19.375	39.985	0.500
726.000	449.776	80.006	19.995	103.831	19.373	40.068	0.471
726.500	450.032	80.007	19.994	103.826	19.369	40.359	0.461
727.000	450.278	80.007	19.994	103.816	19.375	39.937	0.490
727.500	450.563	80.004	19.993	103.807	19.371	40.228	0.516
728.000	450.787	80.006	19.994	103.805	19.375	39.970	0.520
728.500	451.035	80.006	19.994	103.802	19.371	40.225	0.491
729.000	451.271	80.006	19.994	103.802	19.376	39.877	0.478
729.500	451.507	80.006	19.994	103.809	19.377	39.860	0.478
730.000	451.761	80.007	19.994	103.817	19.374	39.998	0.481
730.500	452.035	80.006	19.994	103.821	19.374	40.029	0.509
731.000	452.269	80.006	19.994	103.823	19.374	40.044	0.518
731.500	452.515	80.007	19.994	103.821	19.377	39.802	0.494
732.000	452.776	80.007	19.993	103.814	19.374	40.011	0.494
732.500	453.008	80.005	19.994	103.806	19.373	40.077	0.500
733.000	453.209	80.006	19.993	103.798	19.378	39.748	0.463
733.500	453.482	80.005	19.994	103.799	19.377	39.823	0.454
734.000	453.710	80.007	19.994	103.799	19.374	40.014	0.488
734.500	454.026	80.005	19.992	103.801	19.378	39.792	0.522
735.000	454.228	80.006	19.994	103.805	19.376	39.923	0.531
735.500	454.522	80.006	19.995	103.806	19.380	39.629	0.507
736.000	454.801	80.006	19.992	103.805	19.379	39.721	0.535
736.500	455.007	80.006	19.993	103.807	19.380	39.600	0.529
737.000	455.290	80.004	19.992	103.806	19.383	39.450	0.487
737.500	455.495	80.004	19.993	103.805	19.381	39.549	0.489
738.000	455.756	80.006	19.993	103.807	19.380	39.612	0.477
738.500	456.021	80.005	19.995	103.812	19.384	39.378	0.496
739.000	456.236	80.006	19.994	103.816	19.388	39.099	0.503
739.500	456.476	80.005	19.994	103.817	19.387	39.147	0.467
740.000	456.735	80.005	19.993	103.815	19.386	39.240	0.477
740.501	456.979	80.004	19.993	103.813	19.390	38.934	0.501
741.001	457.238	80.005	19.994	103.812	19.388	39.074	0.503
741.501	457.460	80.004	19.994	103.812	19.393	38.765	0.493
742.000	457.710	80.006	19.994	103.816	19.393	38.778	0.477
742.500	457.971	80.004	19.993	103.821	19.392	38.844	0.491
743.000	458.254	80.004	19.995	103.823	19.393	38.741	0.528
743.500	458.489	80.004	19.995	103.826	19.398	38.391	0.531
744.000	458.758	80.003	19.992	103.826	19.403	38.055	0.511
744.500	459.012	80.005	19.995	103.828	19.404	38.025	0.513
745.000	459.291	80.003	19.993	103.831	19.403	38.056	0.528
745.500	459.511	80.008	19.997	103.833	19.406	37.886	0.516
746.000	459.751	80.004	19.996	103.832	19.407	37.819	0.480
746.500	460.015	80.005	19.995	103.831	19.409	37.638	0.482
747.000	460.281	80.021	19.999	103.831	19.411	37.514	0.517
747.500	460.486	80.023	20.000	103.832	19.412	37.474	0.500
748.000	460.758	80.022	20.002	103.837	19.413	37.390	0.474
748.500	461.017	80.022	20.002	103.839	19.419	37.003	0.504
749.000	461.262	80.023	20.002	103.841	19.419	36.966	0.518
749.500	461.540	80.024	20.002	103.842	19.415	37.251	0.513
750.000	461.756	80.022	20.000	103.842	19.418	37.048	0.509
750.500	462.047	80.024	20.001	103.841	19.422	36.804	0.501
751.000	462.292	80.023	20.000	103.839	19.426	36.539	0.521
751.500	462.540	80.022	20.002	103.838	19.426	36.500	0.514
752.000	462.783	80.023	20.002	103.837	19.428	36.387	0.492
752.500	463.035	80.022	20.002	103.837	19.428	36.348	0.493
753.000	463.298	80.023	20.003	103.837	19.436	35.839	0.505
753.500	463.541	80.022	20.002	103.840	19.435	35.896	0.510
754.000	463.777	80.024	20.003	103.842	19.438	35.692	0.492
754.500	464.027	80.025	20.003	103.843	19.438	35.704	0.483
755.000	464.304	80.023	20.001	103.844	19.442	35.413	0.507
755.500	464.544	80.024	20.001	103.844	19.443	35.356	0.522
756.000	464.813	80.024	20.001	103.842	19.444	35.276	0.513
756.500	465.058	80.023	19.999	103.841	19.445	35.191	0.511
757.000	465.288	80.023	20.000	103.839	19.450	34.872	0.495
757.500	465.583	80.024	20.002	103.839	19.448	35.048	0.500
758.000	465.815	80.026	20.002	103.845	19.452	34.771	0.526
758.500	466.093	80.025	20.001	103.850	19.456	34.498	0.519
759.000	466.300	80.025	19.998	103.849	19.456	34.484	0.498
759.500	466.557	80.024	19.998	103.850	19.462	34.077	0.474
760.000	466.857	80.014	19.996	103.851	19.460	34.210	0.510
760.500	467.074	80.008	19.994	103.846	19.465	33.858	0.537
761.000	467.344	80.006	19.995	103.841	19.466	33.788	0.502
761.500	467.620	80.006	19.993	103.840	19.472	33.393	0.516
762.000	467.879	80.007	19.993	103.839	19.472	33.372	0.540
762.500	468.098	80.008	19.995	103.838	19.475	33.189	0.507
763.000	468.373	80.007	19.995	103.837	19.478	32.971	0.486
763.500	468.605	80.007	19.993	103.837	19.479	32.938	0.501
764.000	468.842	80.006	19.994	103.836	19.480	32.843	0.488
764.500	469.106	80.007	19.993	103.832	19.485	32.516	0.484
765.000	469.344	80.007	19.993	103.828	19.489	32.220	0.501
765.500	469.604	80.007	19.993	103.821	19.492	32.068	0.500
766.000	469.893	80.007	19.992	103.818	19.493	31.981	0.524
766.500	470.141	80.006	19.993	103.817	19.497	31.710	0.543
767.000	470.394	80.006	19.994	103.822	19.500	31.474	0.519
767.500	470.673	80.007	19.993	103.825	19.499	31.537	0.516
768.000	470.923	80.007	19.993	103.832	19.503	31.269	0.530
768.500	471.146	80.007	19.994	103.835	19.504	31.231	0.501
769.000	471.420	80.007	19.993	103.833	19.509	30.904	0.485
769.500	471.657	80.006	19.994	103.830	19.510	30.827	0.504
770.000	471.927	80.006	19.993	103.827	19.513	30.625	0.509
770.500	472.152	80.005	19.993	103.819	19.513	30.596	0.502
771.000	472.429	80.007	19.994	103.811	19.520	30.122	0.499
771.500	472.673	80.006	19.993	103.808	19.522	30.036	0.511
772.000	472.949	80.006	19.993	103.810	19.525	29.817	0.520
772.500	473.174	80.008	19.994	103.809	19.530	29.500	0.511
773.000	473.437	80.005	19.994	103.817	19.532	29.306	0.494
773.500	473.699	80.007	19.994	103.821	19.534	29.210	0.507
774.000	473.928	80.006	19.994	103.822	19.535	29.132	0.508
774.500	474.239	80.006	19.994	103.823	19.540	28.775	0.516
775.000	474.486	80.007	19.993	103.826	19.545	28.483	0.549
775.500	474.751	80.006	19.993	103.824	19.546	28.356	0.535
776.000	475.009	80.006	19.993	103.827	19.546	28.367	0.517
776.500	475.240	80.006	19.994	103.832	19.550	28.109	0.506
777.000	475.538	80.007	19.994	103.832	19.551	28.029	0.509
777.500	475.773	80.007	19.993	103.832	19.557	27.616	0.531
778.000	476.034	80.006	19.992	103.833	19.559	27.503	0.514
778.500	476.270	80.006	19.993	103.834	19.565	27.104	0.496
779.000	476.530	80.007	19.994	103.834	19.564	27.141	0.497
779.500	476.792	80.006	19.994	103.834	19.572	26.586	0.509
780.000	477.032	80.007	19.994	103.835	19.572	26.611	0.512
780.500	477.332	80.007	19.993	103.836	19.580	26.074	0.521
781.000	477.538	80.008	19.994	103.836	19.580	26.053	0.523
781.500	477.829	80.007	19.993	103.838	19.584	25.771	0.501
782.000	478.062	80.007	19.993	103.842	19.586	25.664	0.510
782.500	478.304	80.006	19.993	103.846	19.588	25.515	0.500
783.000	478.564	80.009	19.994	103.847	19.591	25.326	0.489
783.500	478.783	80.008	19.994	103.850	19.594	25.153	0.491
784.000	479.065	80.008	19.993	103.850	19.597	24.932	0.490
784.500	479.344	80.008	19.993	103.845	19.599	24.769	0.530
785.000	479.586	80.009	19.992	103.841	19.600	24.736	0.541
785.500	479.854	80.008	19.993	103.839	19.602	24.571	0.516
786.000	480.100	80.007	19.993	103.837	19.609	24.134	0.512
786.500	480.362	80.009	19.994	103.834	19.610	24.041	0.511
787.000	480.634	80.009	19.993	103.834	19.610	24.061	0.521
787.500	480.884	80.009	19.994	103.834	19.615	23.730	0.528
788.000	481.127	80.008	19.993	103.833	19.621	23.317	0.507
788.500	481.410	80.009	19.993	103.833	19.619	23.406	0.509
789.000	481.651	80.009	19.992	103.833	19.620	23.341	0.525
789.500	481.889	80.010	19.994	103.833	19.622	23.211	0.502
790.000	482.170	80.008	19.994	103.833	19.625	23.031	0.499
790.500	482.460	80.007	19.992	103.832	19.629	22.739	0.545
791.000	482.703	80.010	19.994	103.830	19.628	22.805	0.552
791.500	482.936	80.009	19.993	103.825	19.630	22.689	0.504
792.000	483.207	80.007	19.993	103.822	19.631	22.592	0.490
792.500	483.453	80.007	19.992	103.815	19.635	22.332	0.511
793.000	483.745	80.007	19.993	103.810	19.641	21.970	0.528
793.500	483.981	80.007	19.993	103.809	19.642	21.893	0.533
794.000	484.230	80.008	19.994	103.808	19.642	21.850	0.507
794.500	484.502	80.007	19.993	103.803	19.646	21.605	0.502
795.000	484.748	80.008	19.992	103.803	19.646	21.620	0.519
795.500	485.016	80.006	19.994	103.808	19.647	21.514	0.516
796.000	485.290	80.007	19.992	103.809	19.649	21.423	0.528
796.500	485.559	80.007	19.993	103.815	19.653	21.137	0.543
797.000	485.814	80.005	19.993	103.822	19.653	21.115	0.533
797.500	486.070	80.006	19.993	103.822	19.655	21.008	0.517
798.000	486.368	80.006	19.993	103.818	19.659	20.724	0.532
798.500	486.624	80.006	19.993	103.815	19.657	20.859	0.554
799.000	486.879	80.004	19.993	103.809	19.665	20.307	0.533
799.500	487.108	80.007	19.993	103.805	19.668	20.092	0.498
800.000	487.388	80.006	19.993	103.811	19.667	20.214	0.496
800.500	487.643	80.007	19.994	103.816	19.669	20.048	0.522
801.000	487.922	80.005	19.992	103.820	19.672	19.849	0.535
801.500	488.161	80.004	19.991	103.827	19.671	19.882	0.526
802.000	488.411	80.007	19.993	103.832	19.671	19.930	0.503
802.500	488.682	80.006	19.993	103.834	19.678	19.411	0.505
803.000	488.947	80.006	19.992	103.836	19.681	19.248	0.528
803.500	489.191	80.006	19.992	103.838	19.683	19.096	0.522
804.000	489.468	80.006	19.994	103.839	19.683	19.073	0.516
804.500	489.737	80.006	19.993	103.839	19.683	19.099	0.534
805.000	489.969	80.004	19.993	103.839	19.687	18.814	0.523
805.500	490.238	80.005	19.994	103.839	19.688	18.768	0.501
806.000	490.535	80.005	19.993	103.840	19.689	18.701	0.534
806.500	490.752	80.008	19.994	103.840	19.694	18.361	0.540
807.000	491.013	80.006	19.993	103.845	19.692	18.508	0.496
807.500	491.261	80.006	19.994	103.847	19.694	18.328	0.494
808.000	491.553	80.005	19.992	103.847	19.693	18.447	0.524
808.500	491.794	80.007	19.993	103.847	19.696	18.211	0.536
809.000	492.064	80.006	19.993	103.845	19.698	18.109	0.522
809.500	492.320	80.006	19.991	103.840	19.694	18.324	0.519
810.000	492.547	80.005	19.992	103.838	19.700	17.939	0.505
810.500	492.828	80.006	19.993	103.837	19.706	17.560	0.495
811.000	493.078	80.005	19.993	103.837	19.704	17.684	0.519
811.500	493.338	80.006	19.993	103.837	19.705	17.606	0.521
812.000	493.593	80.008	19.993	103.838	19.706	17.512	0.512
812.500	493.875	80.007	19.994	103.838	19.704	17.678	0.526
813.000	494.178	80.008	19.994	103.835	19.708	17.390	0.561
813.500	494.413	80.006	19.994	103.835	19.711	17.184	0.561
814.000	494.653	80.007	19.993	103.835	19.715	16.958	0.507
814.500	494.904	80.006	19.993	103.837	19.714	16.976	0.483
815.000	495.180	80.006	19.993	103.844	19.715	16.892	0.509
815.500	495.477	80.006	19.993	103.854	19.715	16.926	0.550
816.000	495.725	80.005	19.993	103.862	19.717	16.815	0.559
816.500	495.954	80.005	19.993	103.864	19.719	16.680	0.510
817.000	496.236	80.005	19.993	103.861	19.718	16.707	0.494
817.500	496.509	80.007	19.994	103.849	19.720	16.578	0.533
818.000	496.757	80.008	19.993	103.837	19.721	16.525	0.538
818.500	497.008	80.007	19.993	103.828	19.721	16.529	0.511
819.000	497.254	80.005	19.994	103.824	19.719	16.674	0.498
819.500	497.531	80.005	19.993	103.826	19.725	16.228	0.510
820.000	497.773	80.007	19.993	103.833	19.726	16.214	0.521
820.500	498.023	80.006	19.994	103.838	19.728	16.019	0.505
821.000	498.317	80.006	19.994	103.840	19.726	16.163	0.518
821.500	498.540	80.005	19.995	103.842	19.727	16.108	0.531
822.000	498.829	80.005	19.994	103.842	19.730	15.929	0.515
822.500	499.069	80.005	19.994	103.840	19.729	15.954	0.520
823.000	499.323	80.006	19.995	103.840	19.732	15.747	0.511
823.500	499.612	80.005	19.993	103.840	19.733	15.739	0.519
824.000	499.837	80.005	19.993	103.839	19.737	15.448	0.529
824.500	500.090	80.006	19.994	103.835	19.736	15.507	0.496
825.000	500.359	80.005	19.993	103.829	19.737	15.427	0.500
825.500	500.647	80.006	19.993	103.824	19.736	15.481	0.540
826.000	500.893	80.006	19.994	103.816	19.737	15.414	0.546
826.500	501.123	80.005	19.993	103.810	19.738	15.372	0.505
827.000	501.398	80.005	19.993	103.813	19.739	15.279	0.490
827.500	501.656	80.006	19.993	103.822	19.743	15.016	0.519
828.000	501.891	80.005	19.994	103.830	19.742	15.089	0.513
828.501	502.180	80.008	19.994	103.842	19.741	15.152	0.509
829.001	502.420	80.008	19.993	103.857	19.743	15.049	0.526
829.500	502.666	80.007	19.994	103.858	19.746	14.838	0.507
830.000	502.905	80.006	19.994	103.852	19.747	14.789	0.485
830.500	503.160	80.006	19.993	103.845	19.747	14.774	0.490
831.000	503.438	80.007	19.993	103.840	19.746	14.828	0.513
831.500	503.660	80.007	19.993	103.832	19.747	14.770	0.517
832.000	503.929	80.004	19.993	103.831	19.745	14.900	0.496
832.500	504.167	80.007	19.994	103.834	19.749	14.605	0.499
833.000	504.440	80.005	19.994	103.836	19.752	14.413	0.509
833.500	504.707	80.007	19.994	103.837	19.756	14.173	0.525
834.000	504.932	80.006	19.994	103.836	19.750	14.569	0.516
834.500	505.196	80.008	19.994	103.836	19.755	14.213	0.491
835.000	505.422	80.005	19.994	103.836	19.755	14.218	0.489
835.500	505.652	80.007	19.994	103.836	19.754	14.280	0.473
836.000	505.930	80.006	19.993	103.836	19.754	14.304	0.482
836.500	506.178	80.006	19.993	103.836	19.756	14.153	0.517
837.000	506.448	80.008	19.995	103.835	19.755	14.245	0.522
837.500	506.734	80.008	19.994	103.835	19.751	14.459	0.537
838.000	507.007	80.007	19.994	103.836	19.752	14.413	0.558
838.500	507.252	80.006	19.995	103.836	19.752	14.389	0.539
839.000	507.484	80.007	19.994	103.836	19.756	14.175	0.498
839.500	507.741	80.007	19.994	103.836	19.761	13.837	0.483
840.000	507.943	80.005	19.994	103.837	19.756	14.180	0.474
840.500	508.231	80.007	19.993	103.836	19.760	13.883	0.475
841.000	508.495	80.007	19.994	103.838	19.760	13.881	0.521
841.500	508.774	80.007	19.994	103.839	19.763	13.708	0.547
842.000	509.019	80.008	19.994	103.839	19.760	13.846	0.534
842.500	509.260	80.009	19.996	103.839	19.759	13.955	0.505
843.000	509.511	80.007	19.994	103.840	19.763	13.691	0.489
843.500	509.811	80.006	19.993	103.843	19.763	13.687	0.521
844.000	510.026	80.007	19.994	103.842	19.764	13.631	0.533
844.500	510.268	80.010	19.994	103.842	19.764	13.610	0.486
845.000	510.544	80.007	19.994	103.840	19.767	13.427	0.488
845.500	510.758	80.008	19.994	103.838	19.766	13.494	0.504
846.000	511.027	80.006	19.994	103.833	19.769	13.254	0.486
846.500	511.282	80.006	19.994	103.832	19.768	13.316	0.504
847.000	511.546	80.008	19.994	103.831	19.765	13.562	0.522
847.500	511.786	80.008	19.995	103.830	19.766	13.439	0.511
848.000	512.061	80.008	19.994	103.832	19.764	13.638	0.509
848.500	512.290	80.007	19.994	103.831	19.764	13.594	0.510
849.000	512.518	80.007	19.994	103.831	19.761	13.797	0.481
849.500	512.791	80.008	19.994	103.832	19.767	13.413	0.479
850.000	513.014	80.005	19.995	103.830	19.764	13.623	0.498
850.500	513.284	80.007	19.994	103.830	19.766	13.485	0.494
851.000	513.559	80.006	19.994	103.830	19.766	13.465	0.519
851.500	513.792	80.006	19.994	103.829	19.766	13.461	0.527
852.000	514.053	80.007	19.993	103.829	19.765	13.517	0.501
852.500	514.295	80.006	19.994	103.831	19.766	13.478	0.499
853.001	514.579	80.006	19.994	103.831	19.769	13.290	0.515
853.501	514.810	80.007	19.995	103.832	19.769	13.246	0.521
854.000	515.088	80.007	19.994	103.831	19.765	13.554	0.512
854.500	515.357	80.007	19.994	103.828	19.765	13.573	0.528
855.000	515.614	80.008	19.996	103.821	19.769	13.288	0.537
855.500	515.841	80.007	19.994	103.816	19.770	13.196	0.505
856.000	516.108	80.008	19.995	103.816	19.770	13.202	0.489
856.500	516.392	80.005	19.994	103.818	19.767	13.397	0.522
857.000	516.612	80.008	19.994	103.822	19.765	13.527	0.527
857.500	516.894	80.007	19.994	103.829	19.768	13.314	0.503
858.000	517.145	80.006	19.994	103.834	19.767	13.408	0.518
858.500	517.377	80.008	19.993	103.834	19.771	13.159	0.509
859.000	517.656	80.008	19.994	103.834	19.769	13.245	0.497
859.500	517.935	80.008	19.994	103.834	19.771	13.117	0.534
860.000	518.170	80.009	19.994	103.834	19.771	13.140	0.536
860.500	518.405	80.007	19.994	103.834	19.771	13.110	0.492
861.000	518.647	80.008	19.994	103.834	19.772	13.091	0.473
861.500	518.911	80.007	19.994	103.835	19.772	13.076	0.492
862.000	519.178	80.006	19.994	103.838	19.770	13.226	0.519
862.500	519.463	80.008	19.993	103.846	19.777	12.745	0.542
863.000	519.683	80.007	19.992	103.854	19.775	12.884	0.528
863.500	519.929	80.009	19.993	103.863	19.770	13.176	0.485
864.000	520.158	80.010	19.993	103.870	19.774	12.951	0.471
864.500	520.429	80.007	19.992	103.874	19.778	12.647	0.487
865.000	520.719	80.008	19.993	103.866	19.773	12.987	0.530
865.500	520.988	80.006	19.992	103.859	19.774	12.928	0.560
866.000	521.217	80.008	19.993	103.851	19.773	13.001	0.529
866.500	521.436	80.007	19.993	103.843	19.776	12.806	0.474
867.000	521.720	80.007	19.993	103.834	19.775	12.846	0.476
867.500	521.980	80.008	19.992	103.826	19.774	12.942	0.523
868.000	522.233	80.007	19.992	103.818	19.771	13.137	0.528
868.500	522.494	80.009	19.992	103.815	19.772	13.047	0.513
869.000	522.729	80.008	19.994	103.813	19.772	13.089	0.505
869.500	523.001	80.008	19.994	103.815	19.775	12.888	0.501
870.000	523.237	80.006	19.993	103.823	19.775	12.893	0.508
870.500	523.492	80.011	19.994	103.830	19.774	12.921	0.500
871.000	523.764	80.008	19.992	103.838	19.775	12.891	0.509
871.500	524.004	80.009	19.993	103.844	19.777	12.730	0.519
872.001	524.278	80.009	19.993	103.844	19.778	12.634	0.513
872.500	524.520	80.008	19.993	103.843	19.779	12.587	0.515
873.000	524.753	80.008	19.993	103.843	19.772	13.073	0.495
873.500	525.031	80.009	19.993	103.840	19.776	12.781	0.493
874.000	525.283	80.007	19.992	103.840	19.776	12.819	0.521
874.500	525.540	80.009	19.993	103.842	19.775	12.858	0.520
875.000	525.813	80.006	19.992	103.843	19.775	12.857	0.520
875.500	526.087	80.007	19.992	103.849	19.780	12.552	0.538
876.000	526.316	80.006	19.992	103.853	19.778	12.657	0.525
876.500	526.550	80.007	19.994	103.854	19.776	12.804	0.483
877.000	526.851	80.005	19.993	103.858	19.776	12.802	0.499
877.500	527.060	80.007	19.993	103.863	19.778	12.679	0.522
878.000	527.328	80.007	19.993	103.865	19.777	12.714	0.494
878.500	527.595	80.004	19.992	103.861	19.777	12.703	0.506
879.000	527.870	80.005	19.994	103.857	19.776	12.785	0.538
879.500	528.120	80.008	19.994	103.857	19.772	13.095	0.534
880.000	528.391	80.006	19.993	103.852	19.775	12.857	0.523
880.500	528.650	80.005	19.994	103.845	19.779	12.604	0.525
881.000	528.880	80.004	19.993	103.843	19.779	12.617	0.509
881.500	529.129	80.005	19.994	103.843	19.774	12.904	0.484
882.000	529.374	80.004	19.993	103.838	19.780	12.548	0.487
882.500	529.661	80.005	19.993	103.837	19.779	12.581	0.513
883.000	529.908	80.007	19.993	103.835	19.781	12.434	0.532
883.500	530.148	80.005	19.994	103.830	19.776	12.774	0.510
884.000	530.387	80.005	19.994	103.829	19.780	12.548	0.483
884.500	530.663	80.003	19.993	103.828	19.779	12.565	0.497
885.000	530.925	80.003	19.993	103.827	19.779	12.593	0.527
885.500	531.210	80.006	19.993	103.826	19.776	12.806	0.543
886.000	531.467	80.007	19.993	103.829	19.781	12.459	0.544
886.500	531.724	80.006	19.993	103.829	19.778	12.673	0.528
887.000	531.952	80.009	19.993	103.830	19.775	12.888	0.500
887.500	532.217	80.005	19.993	103.832	19.776	12.789	0.489
888.000	532.491	80.006	19.993	103.835	19.778	12.667	0.516
888.500	532.739	80.006	19.994	103.836	19.777	12.720	0.530
889.000	532.966	80.006	19.993	103.839	19.775	12.870	0.499
889.500	533.254	80.006	19.993	103.837	19.781	12.440	0.496
890.000	533.496	80.006	19.992	103.834	19.777	12.749	0.522
890.500	533.758	80.006	19.993	103.832	19.779	12.570	0.516
891.000	534.014	80.006	19.994	103.830	19.779	12.570	0.511
891.500	534.245	80.007	19.993	103.829	19.782	12.416	0.503
892.000	534.504	80.005	19.993	103.831	19.780	12.513	0.488
892.500	534.792	80.006	19.992	103.834	19.780	12.544	0.518
893.000	534.994	80.007	19.992	103.837	19.780	12.491	0.519
893.500	535.287	80.006	19.992	103.839	19.780	12.542	0.493
894.000	535.548	80.005	19.992	103.832	19.780	12.547	0.524
894.500	535.797	80.005	19.992	103.828	19.780	12.516	0.532
895.000	536.054	80.006	19.993	103.828	19.782	12.364	0.508
895.500	536.311	80.007	19.994	103.828	19.780	12.508	0.510
896.000	536.595	80.006	19.992	103.828	19.782	12.383	0.527
896.501	536.830	80.006	19.993	103.836	19.781	12.451	0.530
897.000	537.087	80.007	19.993	103.839	19.783	12.306	0.506
897.500	537.347	80.007	19.992	103.839	19.785	12.171	0.504
898.000	537.612	80.007	19.992	103.843	19.783	12.308	0.521
898.500	537.848	80.005	19.992	103.847	19.785	12.208	0.513
899.000	538.114	80.007	19.993	103.850	19.783	12.349	0.502
899.500	538.384	80.007	19.992	103.857	19.784	12.262	0.519
900.000	538.592	80.007	19.993	103.863	19.786	12.124	0.507
900.500	538.875	80.006	19.992	103.868	19.785	12.166	0.485
901.000	539.139	80.006	19.993	103.870	19.783	12.326	0.519
901.500	539.385	80.006	19.993	103.873	19.784	12.226	0.528
902.000	539.643	80.007	19.993	103.871	19.778	12.690	0.507
902.501	539.876	80.007	19.993	103.867	19.783	12.335	0.498
903.000	540.149	80.005	19.993	103.858	19.783	12.292	0.498
903.500	540.356	80.008	19.993	103.850	19.781	12.483	0.492
904.000	540.673	80.005	19.992	103.844	19.781	12.463	0.502
904.500	540.904	80.008	19.993	103.838	19.780	12.502	0.536
905.000	541.168	80.007	19.992	103.835	19.777	12.705	0.521
905.500	541.397	80.006	19.992	103.834	19.785	12.216	0.494
906.000	541.639	80.006	19.993	103.834	19.783	12.304	0.482
906.500	541.948	80.007	19.992	103.833	19.779	12.561	0.511
907.000	542.212	80.006	19.994	103.834	19.781	12.428	0.562
907.500	542.455	80.007	19.993	103.834	19.780	12.537	0.540
908.000	542.707	80.006	19.993	103.835	19.782	12.362	0.501
908.500	542.955	80.006	19.994	103.836	19.778	12.641	0.498
909.000	543.222	80.005	19.993	103.838	19.778	12.631	0.507
909.500	543.495	80.005	19.994	103.839	19.783	12.291	0.528
910.000	543.761	80.005	19.993	103.843	19.782	12.389	0.540
910.500	543.987	80.005	19.994	103.844	19.784	12.279	0.515
911.000	544.247	80.005	19.993	103.844	19.780	12.524	0.489
911.500	544.512	80.006	19.994	103.843	19.780	12.554	0.505
912.000	544.780	80.007	19.994	103.840	19.779	12.581	0.529
912.500	544.980	80.006	19.994	103.836	19.781	12.450	0.501
913.000	545.243	80.007	19.994	103.836	19.782	12.352	0.466
913.500	545.534	80.004	19.994	103.836	19.780	12.554	0.508
914.000	545.783	80.004	19.993	103.830	19.782	12.410	0.546
914.500	546.056	80.005	19.994	103.826	19.782	12.388	0.531
915.000	546.288	80.005	19.995	103.825	19.777	12.733	0.514
915.500	546.553	80.006	19.993	103.825	19.781	12.457	0.501
916.000	546.821	80.006	19.994	103.825	19.778	12.632	0.515
916.500	547.077	80.005	19.994	103.830	19.785	12.165	0.528
917.000	547.313	80.006	19.995	103.835	19.784	12.248	0.508
917.500	547.575	80.006	19.994	103.838	19.785	12.213	0.495
918.000	547.853	80.006	19.993	103.840	19.780	12.553	0.519
918.500	548.100	80.005	19.993	103.844	19.782	12.399	0.533
919.000	548.365	80.006	19.994	103.843	19.780	12.519	0.518
919.500	548.631	80.005	19.994	103.843	19.780	12.545	0.521
920.000	548.933	80.006	19.995	103.842	19.777	12.694	0.550
920.500	549.130	80.005	19.996	103.840	19.779	12.580	0.534
921.000	549.384	80.007	19.994	103.835	19.777	12.707	0.475
921.500	549.647	80.005	19.995	103.832	19.782	12.383	0.484
922.000	549.910	80.006	19.994	103.829	19.781	12.479	0.521
922.500	550.165	80.006	19.994	103.826	19.780	12.503	0.522
923.000	550.404	80.007	19.993	103.824	19.777	12.743	0.506
923.500	550.687	80.007	19.993	103.824	19.778	12.650	0.508
924.000	550.957	80.007	19.994	103.825	19.782	12.370	0.537
924.500	551.220	80.008	19.995	103.828	19.778	12.656	0.543
925.000	551.454	80.008	19.995	103.830	19.778	12.680	0.515
925.500	551.721	80.007	19.996	103.832	19.777	12.710	0.499
926.000	552.009	80.007	19.993	103.832	19.777	12.756	0.528
926.500	552.252	80.008	19.993	103.833	19.778	12.662	0.543
927.000	552.533	80.008	19.994	103.834	19.778	12.640	0.528
927.500	552.745	80.007	19.993	103.834	19.779	12.585	0.508
928.000	553.025	80.008	19.993	103.833	19.780	12.542	0.492
928.500	553.276	80.009	19.994	103.834	19.779	12.590	0.511
929.000	553.540	80.008	19.993	103.834	19.778	12.638	0.523
929.500	553.830	80.008	19.994	103.832	19.779	12.573	0.535
930.000	554.078	80.008	19.993	103.832	19.783	12.307	0.546
930.500	554.316	80.007	19.994	103.832	19.781	12.429	0.512
931.000	554.634	80.008	19.993	103.830	19.782	12.387	0.521
931.500	554.886	80.007	19.993	103.830	19.777	12.705	0.562
932.000	555.154	80.008	19.993	103.831	19.782	12.412	0.545
932.500	555.375	80.008	19.993	103.831	19.784	12.261	0.505
933.000	555.665	80.007	19.993	103.831	19.782	12.357	0.500
933.500	555.908	80.008	19.993	103.832	19.780	12.492	0.522
934.000	556.209	80.008	19.993	103.833	19.783	12.347	0.539
934.500	556.430	80.007	19.993	103.833	19.780	12.494	0.533
935.000	556.721	80.007	19.994	103.832	19.782	12.389	0.517
935.500	556.956	80.006	19.994	103.832	19.777	12.707	0.519
936.000	557.229	80.006	19.994	103.833	19.780	12.535	0.518
936.500	557.458	80.006	19.994	103.833	19.785	12.173	0.505
937.000	557.751	80.006	19.994	103.833	19.779	12.584	0.511
937.500	557.979	80.007	19.994	103.835	19.780	12.553	0.521
938.000	558.228	80.005	19.993	103.836	19.780	12.514	0.499
938.501	558.518	80.006	19.993	103.837	19.781	12.444	0.509
939.001	558.779	80.007	19.992	103.837	19.782	12.393	0.545
939.500	559.022	80.007	19.994	103.837	19.777	12.693	0.527
940.000	559.308	80.006	19.994	103.837	19.778	12.677	0.516
940.500	559.551	80.005	19.994	103.836	19.782	12.413	0.530
941.000	559.810	80.007	19.994	103.835	19.777	12.732	0.516
941.500	560.101	80.007	19.994	103.835	19.781	12.427	0.526
942.000	560.357	80.008	19.994	103.836	19.776	12.772	0.549
942.500	560.591	80.006	19.995	103.837	19.782	12.372	0.519
943.000	560.870	80.005	19.994	103.844	19.778	12.663	0.501
943.500	561.130	80.005	19.993	103.845	19.779	12.621	0.526
944.000	561.401	80.006	19.994	103.845	19.778	12.636	0.535
944.500	561.655	80.006	19.995	103.847	19.781	12.442	0.529
945.000	561.924	80.005	19.994	103.846	19.777	12.750	0.524
945.500	562.206	80.006	19.993	103.840	19.778	12.663	0.537
946.000	562.444	80.006	19.995	103.838	19.781	12.470	0.536
946.500	562.732	80.007	19.993	103.839	19.775	12.891	0.523
947.000	562.959	80.010	19.994	103.837	19.780	12.511	0.520
947.500	563.214	80.006	19.995	103.837	19.780	12.542	0.498
948.000	563.482	80.007	19.994	103.836	19.787	12.029	0.503
948.500	563.753	80.008	19.994	103.837	19.785	12.152	0.531
949.000	563.997	80.007	19.994	103.836	19.781	12.457	0.527
949.500	564.285	80.007	19.993	103.836	19.788	11.957	0.523
950.000	564.471	80.008	19.993	103.838	19.780	12.527	0.503
950.501	564.781	80.006	19.993	103.838	19.782	12.371	0.485
951.000	565.008	80.008	19.993	103.837	19.782	12.376	0.517
951.500	565.270	80.007	19.993	103.837	19.782	12.360	0.513
952.000	565.529	80.008	19.993	103.837	19.776	12.771	0.505
952.500	565.827	80.011	19.994	103.834	19.778	12.629	0.540
953.000	566.043	80.008	19.994	103.835	19.778	12.651	0.536
953.500	566.300	80.007	19.993	103.835	19.778	12.681	0.493
954.000	566.589	80.008	19.993	103.834	19.786	12.084	0.509
954.500	566.846	80.008	19.993	103.835	19.779	12.586	0.546
955.000	567.073	80.010	19.993	103.836	19.788	11.970	0.515
955.500	567.313	80.008	19.993	103.833	19.782	12.414	0.475
956.000	567.593	80.007	19.993	103.833	19.781	12.486	0.493
956.500	567.851	80.007	19.993	103.834	19.774	12.931	0.529
957.000	568.088	80.010	19.992	103.834	19.784	12.265	0.517
957.500	568.367	80.007	19.993	103.835	19.776	12.764	0.506
958.000	568.624	80.007	19.991	103.838	19.784	12.276	0.526
958.500	568.886	80.007	19.992	103.838	19.781	12.470	0.527
959.000	569.129	80.007	19.994	103.836	19.784	12.247	0.512
959.500	569.442	80.007	19.993	103.836	19.779	12.593	0.531
960.000	569.681	80.006	19.993	103.835	19.786	12.129	0.554
960.500	569.953	80.009	19.992	103.835	19.780	12.508	0.531
961.000	570.190	80.007	19.994	103.836	19.785	12.192	0.510
961.500	570.454	80.007	19.993	103.840	19.781	12.461	0.505
962.000	570.697	80.007	19.994	103.840	19.783	12.310	0.504
962.500	570.959	80.007	19.994	103.840	19.785	12.205	0.506
963.000	571.257	80.005	19.993	103.840	19.782	12.359	0.533
963.500	571.474	80.006	19.994	103.840	19.785	12.189	0.537
964.000	571.751	80.006	19.994	103.838	19.785	12.211	0.505
964.500	572.055	80.006	19.992	103.837	19.782	12.382	0.537
965.000	572.269	80.008	19.993	103.837	19.786	12.088	0.549
965.500	572.522	80.006	19.994	103.837	19.785	12.148	0.493
966.000	572.810	80.006	19.993	103.837	19.787	12.063	0.504
966.500	573.049	80.007	19.992	103.835	19.783	12.334	0.534
967.000	573.290	80.007	19.993	103.835	19.786	12.122	0.504
967.500	573.566	80.006	19.992	103.835	19.786	12.128	0.499
968.000	573.854	80.007	19.993	103.836	19.787	12.018	0.540
968.500	574.134	80.006	19.992	103.842	19.786	12.101	0.566
969.000	574.409	80.008	19.994	103.849	19.786	12.146	0.562
969.500	574.633	80.005	19.994	103.852	19.781	12.446	0.527
970.000	574.914	80.008	19.994	103.852	19.789	11.914	0.502
970.500	575.174	80.006	19.991	103.850	19.786	12.113	0.523
971.000	575.461	80.005	19.992	103.841	19.783	12.320	0.543
971.500	575.733	80.005	19.992	103.833	19.781	12.447	0.553
972.000	575.972	80.007	19.994	103.827	19.787	12.045	0.535
972.500	576.251	80.007	19.993	103.826	19.790	11.832	0.514
973.001	576.481	80.005	19.993	103.827	19.787	12.044	0.513
973.500	576.752	80.006	19.994	103.830	19.784	12.241	0.505
974.000	576.996	80.007	19.994	103.831	19.782	12.364	0.509
974.501	577.303	80.005	19.994	103.835	19.788	11.964	0.533
975.000	577.557	80.006	19.993	103.833	19.782	12.364	0.556
975.500	577.774	80.006	19.993	103.828	19.784	12.252	0.516
976.000	578.053	80.005	19.994	103.821	19.785	12.215	0.484
976.500	578.309	80.006	19.993	103.815	19.779	12.584	0.516
977.000	578.518	80.007	19.995	103.812	19.787	12.027	0.500
977.500	578.819	80.007	19.994	103.810	19.787	12.023	0.487
978.000	579.071	80.004	19.993	103.809	19.781	12.435	0.531
978.500	579.345	80.006	19.993	103.816	19.775	12.872	0.540
979.000	579.608	80.007	19.993	103.822	19.784	12.241	0.531
979.500	579.855	80.007	19.994	103.824	19.783	12.291	0.523
980.000	580.106	80.006	19.993	103.829	19.779	12.568	0.504
980.500	580.372	80.007	19.993	103.835	19.781	12.487	0.508
981.000	580.642	80.005	19.993	103.837	19.784	12.265	0.527
981.500	580.885	80.005	19.994	103.845	19.780	12.522	0.525
982.000	581.186	80.006	19.993	103.847	19.781	12.474	0.528
982.500	581.422	80.007	19.993	103.847	19.779	12.562	0.540
983.000	581.650	80.007	19.994	103.848	19.779	12.564	0.501
983.500	581.903	80.007	19.995	103.847	19.783	12.291	0.473
984.000	582.182	80.007	19.994	103.838	19.781	12.430	0.506
984.500	582.464	80.008	19.994	103.833	19.780	12.512	0.546
985.000	582.668	80.008	19.994	103.833	19.782	12.373	0.524
985.500	582.962	80.006	19.993	103.831	19.777	12.731	0.492
986.000	583.205	80.007	19.993	103.830	19.781	12.482	0.517
986.500	583.465	80.006	19.993	103.831	19.778	12.627	0.520
987.000	583.690	80.007	19.994	103.834	19.782	12.419	0.494
987.500	583.970	80.009	19.995	103.835	19.778	12.684	0.495
988.000	584.194	80.007	19.993	103.836	19.784	12.274	0.505
988.500	584.487	80.007	19.993	103.836	19.788	11.966	0.511
989.000	584.710	80.007	19.994	103.836	19.784	12.259	0.517
989.500	584.972	80.009	19.994	103.835	19.778	12.690	0.500
990.000	585.234	80.007	19.993	103.835	19.780	12.522	0.504
990.500	585.494	80.006	19.992	103.835	19.779	12.589	0.523
991.000	585.771	80.006	19.993	103.837	19.784	12.266	0.529
991.501	586.027	80.007	19.993	103.837	19.784	12.265	0.535
992.000	586.232	80.006	19.992	103.838	19.779	12.607	0.497
992.500	586.508	80.007	19.992	103.838	19.784	12.229	0.471
993.000	586.745	80.008	19.994	103.838	19.790	11.836	0.497
993.500	587.029	80.007	19.993	103.836	19.785	12.179	0.517
994.000	587.268	80.007	19.994	103.836	19.784	12.238	0.522
994.500	587.498	80.007	19.993	103.835	19.786	12.109	0.496
995.000	587.772	80.007	19.993	103.828	19.783	12.334	0.487
995.500	588.006	80.006	19.993	103.821	19.781	12.472	0.506
996.000	588.310	80.007	19.993	103.815	19.790	11.824	0.523
996.500	588.535	80.006	19.993	103.813	19.784	12.252	0.533
997.000	588.793	80.008	19.993	103.814	19.777	12.730	0.506
997.500	589.041	80.007	19.994	103.820	19.777	12.693	0.495
998.000	589.312	80.006	19.992	103.824	19.785	12.184	0.513
998.500	589.589	80.006	19.993	103.824	19.780	12.554	0.533
999.000	589.838	80.007	19.993	103.819	19.781	12.449	0.537
999.500	590.060	80.006	19.992	103.818	19.781	12.442	0.499
1000.000	590.367	80.006	19.994	103.817	19.777	12.741	0.500
1000.500	590.633	80.007	19.992	103.821	19.776	12.782	0.551
1001.000	590.838	80.006	19.992	103.827	19.781	12.426	0.522
1001.500	591.127	80.007	19.994	103.828	19.781	12.450	0.483
1002.000	591.347	80.007	19.994	103.825	19.777	12.734	0.501
1002.500	591.604	80.007	19.994	103.824	19.778	12.640	0.493
1003.000	591.871	80.008	19.994	103.825	19.777	12.742	0.501
1003.500	592.140	80.007	19.993	103.826	19.778	12.636	0.530
1004.000	592.413	80.006	19.993	103.830	19.778	12.646	0.538
1004.500	592.640	80.006	19.993	103.831	19.779	12.587	0.521
1005.000	592.939	80.007	19.994	103.830	19.776	12.786	0.513
1005.500	593.170	80.006	19.994	103.828	19.781	12.478	0.528
1006.000	593.414	80.008	19.993	103.825	19.781	12.485	0.502
1006.500	593.707	80.006	19.992	103.820	19.779	12.566	0.506
1007.000	593.965	80.008	19.993	103.822	19.778	12.675	0.544
1007.500	594.253	80.007	19.994	103.820	19.781	12.442	0.548
1008.000	594.494	80.008	19.994	103.817	19.780	12.518	0.537
1008.500	594.733	80.009	19.994	103.820	19.780	12.540	0.505
1009.000	594.993	80.009	19.993	103.826	19.777	12.723	0.490
1009.500	595.249	80.009	19.993	103.828	19.780	12.549	0.508
1010.000	595.509	80.007	19.993	103.832	19.778	12.651	0.516
1010.500	595.727	80.010	19.995	103.837	19.781	12.453	0.497
1011.000	595.992	80.007	19.992	103.838	19.778	12.651	0.481
1011.500	596.226	80.008	19.994	103.837	19.778	12.661	0.491
1012.000	596.517	80.007	19.993	103.837	19.778	12.679	0.512
1012.500	596.745	80.007	19.993	103.840	19.773	13.019	0.522
1013.000	597.009	80.009	19.993	103.840	19.774	12.952	0.505
1013.500	597.254	80.008	19.993	103.839	19.771	13.126	0.501
1014.000	597.519	80.009	19.994	103.839	19.779	12.600	0.510
1014.500	597.771	80.006	19.993	103.840	19.779	12.568	0.514
1015.000	597.976	80.008	19.994	103.839	19.773	13.020	0.487
1015.500	598.236	80.008	19.994	103.839	19.779	12.619	0.461
1016.000	598.520	80.007	19.994	103.839	19.773	13.007	0.505
1016.500	598.779	80.008	19.993	103.839	19.774	12.898	0.543
1017.000	599.040	80.006	19.993	103.838	19.778	12.645	0.531
1017.500	599.289	80.007	19.995	103.836	19.780	12.491	0.515
1018.000	599.563	80.006	19.993	103.835	19.780	12.547	0.517
1018.500	599.816	80.006	19.994	103.836	19.772	13.051	0.525
1019.000	600.040	80.007	19.994	103.836	19.777	12.745	0.502
1019.500	600.308	80.007	19.994	103.834	19.775	12.837	0.484
1020.000	600.566	80.006	19.995	103.834	19.775	12.843	0.509
1020.500	600.817	80.007	19.994	103.834	19.778	12.658	0.518
1021.000	601.081	80.007	19.994	103.835	19.777	12.717	0.512
1021.500	601.323	80.007	19.994	103.834	19.775	12.853	0.511
1022.001	601.556	80.008	19.995	103.836	19.779	12.604	0.491
1022.500	601.821	80.007	19.993	103.833	19.777	12.706	0.487
1023.000	602.068	80.006	19.993	103.828	19.777	12.752	0.505
1023.500	602.303	80.006	19.994	103.827	19.775	12.835	0.497
1024.000	602.587	80.006	19.993	103.827	19.776	12.763	0.500
1024.500	602.825	80.007	19.993	103.828	19.778	12.665	0.520
1025.000	603.087	80.006	19.993	103.832	19.776	12.802	0.511
1025.500	603.301	80.006	19.993	103.836	19.773	12.994	0.488
1026.001	603.606	80.007	19.994	103.837	19.774	12.949	0.497
1026.501	603.853	80.006	19.993	103.836	19.774	12.920	0.536
1027.000	604.096	80.007	19.993	103.834	19.776	12.811	0.522
1027.501	604.359	80.006	19.993	103.834	19.775	12.837	0.498
1028.001	604.616	80.006	19.993	103.832	19.774	12.944	0.512
1028.501	604.862	80.006	19.993	103.831	19.774	12.907	0.511
1029.001	605.105	80.007	19.993	103.833	19.777	12.698	0.497
1029.501	605.363	80.008	19.994	103.834	19.777	12.692	0.495
1030.000	605.624	80.007	19.993	103.834	19.776	12.762	0.509
1030.500	605.893	80.008	19.993	103.836	19.778	12.634	0.524
1031.001	606.116	80.008	19.994	103.835	19.773	12.996	0.511
1031.501	606.390	80.007	19.993	103.834	19.775	12.864	0.494
1032.000	606.659	80.008	19.993	103.833	19.776	12.775	0.520
1032.500	606.873	80.006	19.993	103.833	19.772	13.063	0.514
1033.000	607.158	80.007	19.993	103.832	19.775	12.846	0.491
1033.500	607.393	80.008	19.992	103.832	19.778	12.643	0.509
1034.000	607.629	80.008	19.993	103.832	19.771	13.110	0.495
1034.500	607.905	80.008	19.993	103.833	19.772	13.066	0.492
1035.000	608.128	80.008	19.992	103.832	19.771	13.098	0.505
1035.500	608.430	80.008	19.993	103.833	19.777	12.741	0.512
