Repository: ulfsri/fsri_materials_database

# Materials and Products Database

## 01_Data

Raw data generated from each apparatus are included here in plain-text format. The data is organized first by material, next by the short name of test apparatus used, and where applicable additional filtering by test settings.

### material.json

Each material directory contains a json file of the same name as the material. This file links the data stored in the repository as well as data and graphs produced by the accompanying scripts (__02_Scripts__) to the respective landing page for the material on the front-end website.

File: 01_Data/Fiberglass_Insulation_R13_Paper_Faced/MCC/R13_Fiberglass_Insulation_MCC_30K_min_220124_R1.txt (part 1 of 4)
Sample ID:	C:\MCC\MCC Cal\Test\Fiberglas_Inaulation1_MCC_30K_min_220124_R1.txt
Sample Weight (mg):	4.71
Heating Rate (C/s):	0.5
Combustor Temp (C):	900
N2 Flow Rate (cc/min):	80
O2 Flow Rate (cc/min):	20
Calibration File:	C:\MCC\MCC Cal\Coeff1 JN10440_30_210304.txt.txt
T Correction Coefficients:	0	1.024463	0
Time Shift (s):	14
*
Time (s)	Temperature (C)	N2 flow rate (cc/min)	O2 flow rate (cc/min)	Flow Rate (cc/min)	Oxygen (%)	HRR (W/g)	Heating rate (C/s)
0.000	110.360	80.009	19.994	103.743	20.159	-0.289	-0.017
0.500	110.351	80.008	19.993	103.742	20.155	-0.011	-0.002
1.000	110.351	80.010	19.993	103.743	20.156	-0.038	-0.003
1.500	110.323	80.010	19.993	103.741	20.158	-0.198	-0.019
2.000	110.346	80.009	19.994	103.742	20.158	-0.206	-0.017
2.500	110.322	80.009	19.994	103.742	20.156	-0.046	-0.003
3.000	110.371	80.010	19.993	103.744	20.158	-0.221	0.012
3.500	110.344	80.010	19.994	103.743	20.160	-0.327	0.023
4.000	110.315	80.009	19.994	103.746	20.159	-0.280	-0.017
4.500	110.350	80.010	19.994	103.748	20.157	-0.118	-0.025
5.000	110.351	80.010	19.994	103.748	20.157	-0.133	0.022
5.500	110.368	80.008	19.993	103.744	20.160	-0.356	0.027
6.000	110.339	80.010	19.992	103.744	20.159	-0.274	0.003
6.500	110.363	80.009	19.994	103.744	20.157	-0.103	-0.009
7.000	110.350	80.010	19.994	103.743	20.157	-0.137	0.003
7.500	110.364	80.011	19.993	103.742	20.156	-0.061	0.006
8.000	110.350	80.009	19.994	103.744	20.155	-0.006	0.001
8.500	110.350	80.008	19.994	103.744	20.155	-0.019	-0.007
9.000	110.334	80.008	19.993	103.744	20.155	-0.019	-0.015
9.500	110.324	80.009	19.993	103.746	20.157	-0.099	-0.021
10.000	110.335	80.008	19.993	103.748	20.157	-0.109	-0.012
10.500	110.355	80.009	19.993	103.754	20.154	0.078	0.016
11.000	110.360	80.008	19.993	103.760	20.158	-0.181	0.028
11.500	110.338	80.008	19.994	103.768	20.153	0.114	0.004
12.000	110.348	80.007	19.992	103.775	20.154	0.111	-0.015
12.500	110.358	80.009	19.993	103.782	20.156	-0.040	0.004
13.000	110.359	80.009	19.994	103.786	20.152	0.200	0.016
13.500	110.368	80.009	19.994	103.789	20.150	0.360	0.011
14.000	110.365	80.009	19.993	103.795	20.146	0.648	0.008
14.500	110.358	80.009	19.993	103.803	20.147	0.568	-0.002
15.000	110.354	80.009	19.993	103.811	20.145	0.722	-0.011
15.500	110.381	80.009	19.993	103.818	20.146	0.608	0.006
16.000	110.388	80.008	19.994	103.832	20.144	0.736	0.029
16.500	110.446	80.009	19.993	103.844	20.141	0.991	0.050
17.000	110.416	80.008	19.994	103.858	20.142	0.896	0.046
17.500	110.457	80.009	19.994	103.869	20.142	0.905	0.019
18.000	110.448	80.009	19.993	103.878	20.137	1.265	0.021
18.500	110.458	80.009	19.993	103.877	20.138	1.208	0.017
19.000	110.480	80.009	19.993	103.874	20.135	1.366	0.016
19.500	110.517	80.009	19.993	103.868	20.140	1.075	0.045
20.000	110.549	80.010	19.993	103.869	20.135	1.355	0.064
20.500	110.605	80.011	19.993	103.877	20.136	1.323	0.079
21.000	110.618	80.009	19.994	103.886	20.135	1.369	0.078
21.500	110.642	80.010	19.994	103.894	20.134	1.447	0.053
22.000	110.635	80.009	19.993	103.902	20.135	1.369	0.027
22.500	110.696	80.010	19.993	103.905	20.133	1.502	0.035
23.000	110.750	80.009	19.994	103.905	20.132	1.624	0.085
23.500	110.777	80.011	19.994	103.905	20.129	1.794	0.098
24.000	110.803	80.011	19.993	103.912	20.132	1.586	0.067
24.500	110.854	80.010	19.994	103.915	20.131	1.670	0.065
25.000	110.905	80.010	19.992	103.921	20.129	1.797	0.090
25.500	110.973	80.010	19.994	103.923	20.131	1.632	0.111
26.000	111.010	80.012	19.994	103.923	20.130	1.729	0.112
26.500	111.064	80.011	19.994	103.917	20.127	1.923	0.098
27.000	111.113	80.012	19.993	103.919	20.128	1.839	0.097
27.500	111.152	80.010	19.994	103.915	20.127	1.904	0.095
28.000	111.223	80.011	19.994	103.916	20.129	1.769	0.099
28.500	111.237	80.010	19.993	103.917	20.129	1.801	0.098
29.000	111.262	80.009	19.994	103.921	20.127	1.933	0.062
29.500	111.345	80.011	19.994	103.923	20.129	1.824	0.074
30.000	111.435	80.009	19.994	103.929	20.127	1.966	0.140
30.500	111.482	80.010	19.993	103.940	20.123	2.189	0.155
31.000	111.533	80.010	19.993	103.954	20.124	2.122	0.117
31.500	111.619	80.010	19.994	103.963	20.121	2.354	0.118
32.000	111.686	80.011	19.993	103.968	20.121	2.361	0.145
32.501	111.788	80.008	19.994	103.971	20.123	2.235	0.161
33.001	111.834	80.008	19.994	103.968	20.121	2.351	0.159
33.500	111.917	80.008	19.993	103.961	20.120	2.420	0.138
34.000	111.985	80.007	19.994	103.956	20.118	2.526	0.140
34.500	112.090	80.008	19.994	103.952	20.120	2.445	0.162
35.001	112.156	80.008	19.994	103.951	20.116	2.676	0.172
35.501	112.223	80.008	19.994	103.950	20.122	2.281	0.152
36.000	112.299	80.010	19.994	103.951	20.119	2.510	0.138
36.500	112.414	80.008	19.993	103.950	20.119	2.472	0.167
37.000	112.529	80.008	19.993	103.951	20.120	2.401	0.211
37.500	112.584	80.008	19.993	103.951	20.119	2.509	0.200
38.000	112.707	80.008	19.993	103.951	20.120	2.400	0.174
38.500	112.809	80.007	19.994	103.950	20.115	2.761	0.202
39.001	112.840	80.008	19.993	103.955	20.120	2.429	0.179
39.501	112.969	80.008	19.993	103.957	20.118	2.568	0.146
40.000	113.090	80.008	19.994	103.963	20.118	2.568	0.205
40.500	113.175	80.008	19.995	103.971	20.114	2.814	0.228
41.000	113.282	80.008	19.994	103.978	20.116	2.698	0.200
41.500	113.376	80.008	19.993	103.980	20.115	2.763	0.197
42.000	113.524	80.008	19.994	103.966	20.114	2.807	0.221
42.500	113.606	80.009	19.994	103.946	20.116	2.679	0.236
43.000	113.705	80.006	19.992	103.931	20.113	2.936	0.205
43.501	113.818	80.007	19.995	103.923	20.114	2.814	0.197
44.001	113.926	80.008	19.995	103.919	20.118	2.591	0.217
44.501	114.051	80.008	19.994	103.931	20.116	2.675	0.227
45.001	114.168	80.007	19.994	103.951	20.118	2.565	0.237
45.500	114.269	80.007	19.995	103.995	20.119	2.517	0.230
46.000	114.388	80.007	19.997	104.020	20.116	2.673	0.220
46.500	114.521	80.007	19.995	104.032	20.116	2.713	0.236
47.001	114.628	80.007	19.996	104.037	20.115	2.763	0.246
47.501	114.781	80.006	19.996	104.038	20.115	2.768	0.250
48.000	114.852	80.007	19.994	104.009	20.116	2.704	0.242
48.500	114.971	80.009	19.994	103.991	20.113	2.910	0.207
49.000	115.093	80.006	19.993	103.985	20.114	2.866	0.215
49.500	115.249	80.009	19.996	103.986	20.113	2.902	0.260
50.000	115.370	80.007	19.994	103.986	20.113	2.872	0.278
50.500	115.540	80.007	19.995	103.987	20.115	2.772	0.284
51.000	115.630	80.007	19.995	103.990	20.114	2.858	0.275
51.500	115.778	80.007	19.995	103.990	20.111	3.026	0.249
52.000	115.924	80.007	19.994	103.990	20.110	3.098	0.266
52.500	116.057	80.007	19.994	103.990	20.111	3.026	0.286
53.000	116.189	80.007	19.994	103.989	20.109	3.148	0.272
53.500	116.312	80.006	19.994	103.987	20.110	3.120	0.260
54.000	116.494	80.007	19.996	103.987	20.112	2.979	0.280
54.500	116.634	80.008	19.995	103.987	20.112	2.989	0.314
55.000	116.746	80.007	19.994	103.989	20.107	3.288	0.287
55.500	116.912	80.007	19.995	103.989	20.111	3.074	0.265
56.000	117.059	80.006	19.994	103.988	20.110	3.097	0.295
56.500	117.215	80.008	19.996	103.988	20.109	3.162	0.308
57.000	117.371	80.007	19.995	103.987	20.112	2.941	0.308
57.500	117.497	80.008	19.994	103.984	20.110	3.090	0.297
58.000	117.679	80.008	19.995	103.983	20.113	2.905	0.295
58.500	117.820	80.008	19.995	103.984	20.113	2.907	0.315
59.000	117.977	80.007	19.995	103.983	20.111	3.053	0.311
59.500	118.152	80.008	19.995	103.984	20.110	3.084	0.315
60.000	118.299	80.008	19.995	103.988	20.112	2.956	0.327
60.500	118.412	80.008	19.995	103.989	20.112	3.006	0.291
61.000	118.602	80.008	19.993	103.988	20.110	3.120	0.282
61.500	118.763	80.007	19.994	103.988	20.110	3.122	0.327
62.000	118.918	80.008	19.994	103.988	20.112	2.964	0.333
62.500	119.085	80.008	19.993	103.986	20.113	2.922	0.319
63.000	119.236	80.007	19.995	103.986	20.113	2.874	0.320
63.500	119.359	80.009	19.993	103.992	20.113	2.895	0.296
64.000	119.531	80.008	19.994	104.000	20.110	3.124	0.284
64.500	119.706	80.007	19.993	104.006	20.111	3.044	0.321
65.000	119.849	80.008	19.993	104.010	20.111	3.076	0.333
65.500	120.014	80.007	19.993	104.013	20.112	2.956	0.313
66.000	120.194	80.008	19.994	104.013	20.112	2.998	0.327
66.500	120.391	80.007	19.993	104.012	20.112	2.998	0.361
67.000	120.547	80.007	19.993	104.012	20.109	3.187	0.365
67.500	120.695	80.008	19.992	104.016	20.109	3.151	0.328
68.000	120.865	80.006	19.993	104.016	20.110	3.139	0.311
68.500	121.085	80.009	19.992	104.017	20.108	3.265	0.355
69.000	121.257	80.007	19.993	104.018	20.109	3.147	0.391
69.500	121.393	80.007	19.992	104.015	20.110	3.086	0.350
70.000	121.559	80.008	19.994	104.015	20.110	3.134	0.304
70.500	121.769	80.008	19.993	104.016	20.109	3.155	0.339
71.000	121.960	80.008	19.994	104.017	20.110	3.103	0.389
71.500	122.165	80.008	19.993	104.018	20.109	3.160	0.399
72.000	122.339	80.007	19.993	104.018	20.108	3.267	0.388
72.500	122.535	80.009	19.994	104.018	20.108	3.256	0.375
73.000	122.707	80.009	19.993	104.016	20.108	3.273	0.369
73.500	122.929	80.007	19.993	104.015	20.107	3.292	0.381
74.000	123.081	80.006	19.993	104.011	20.107	3.351	0.384
74.500	123.241	80.008	19.993	104.011	20.105	3.460	0.343
75.000	123.471	80.008	19.993	104.012	20.108	3.267	0.351
75.500	123.662	80.010	19.994	104.012	20.108	3.265	0.405
76.000	123.888	80.010	19.993	104.010	20.111	3.027	0.419
76.500	124.035	80.009	19.994	104.013	20.111	3.034	0.395
77.000	124.224	80.009	19.994	104.016	20.106	3.395	0.355
77.500	124.404	80.010	19.994	104.016	20.106	3.376	0.353
78.000	124.630	80.010	19.994	104.017	20.109	3.200	0.388
78.500	124.827	80.010	19.994	104.020	20.109	3.214	0.414
79.000	125.010	80.009	19.993	104.022	20.108	3.271	0.401
79.500	125.212	80.010	19.994	104.022	20.108	3.258	0.383
80.000	125.420	80.009	19.993	104.022	20.108	3.263	0.398
80.500	125.605	80.009	19.994	104.022	20.108	3.273	0.401
81.000	125.840	80.011	19.994	104.020	20.108	3.248	0.407
81.500	126.022	80.009	19.993	104.019	20.106	3.414	0.418
82.000	126.197	80.009	19.993	104.016	20.108	3.252	0.386
82.500	126.416	80.010	19.993	104.014	20.108	3.219	0.375
83.000	126.634	80.008	19.994	104.014	20.108	3.265	0.416
83.500	126.806	80.009	19.994	104.015	20.109	3.174	0.414
84.000	127.017	80.008	19.993	104.016	20.107	3.336	0.387
84.500	127.224	80.010	19.994	104.019	20.108	3.216	0.401
85.001	127.408	80.009	19.994	104.022	20.107	3.300	0.404
85.501	127.656	80.008	19.993	104.022	20.107	3.302	0.412
86.000	127.799	80.009	19.995	104.022	20.105	3.449	0.412
86.500	128.058	80.009	19.994	104.021	20.107	3.286	0.396
87.000	128.292	80.010	19.994	104.019	20.106	3.363	0.447
87.500	128.487	80.009	19.993	104.016	20.105	3.452	0.461
88.000	128.660	80.008	19.994	104.016	20.107	3.348	0.399
88.500	128.887	80.009	19.994	104.017	20.107	3.332	0.384
89.000	129.089	80.008	19.994	104.016	20.107	3.321	0.414
89.500	129.304	80.010	19.993	104.017	20.106	3.399	0.423
90.000	129.519	80.009	19.994	104.019	20.107	3.326	0.424
90.500	129.748	80.009	19.993	104.018	20.106	3.360	0.437
91.000	129.949	80.008	19.993	104.015	20.106	3.400	0.436
91.500	130.173	80.009	19.994	104.011	20.107	3.338	0.427
92.000	130.413	80.009	19.993	104.011	20.106	3.402	0.445
92.500	130.616	80.007	19.993	104.012	20.107	3.307	0.453
93.000	130.812	80.009	19.992	104.013	20.105	3.468	0.421
93.500	131.013	80.007	19.993	104.017	20.108	3.218	0.399
94.000	131.284	80.008	19.995	104.022	20.107	3.286	0.435
94.500	131.494	80.007	19.992	104.024	20.109	3.181	0.476
95.000	131.665	80.007	19.994	104.024	20.107	3.342	0.431
95.500	131.916	80.007	19.993	104.024	20.109	3.157	0.402
96.000	132.102	80.008	19.994	104.025	20.111	3.067	0.429
96.500	132.346	80.008	19.993	104.025	20.108	3.233	0.433
97.000	132.580	80.009	19.993	104.026	20.108	3.239	0.454
97.500	132.788	80.009	19.993	104.025	20.109	3.164	0.460
98.000	133.049	80.010	19.993	104.025	20.109	3.197	0.456
98.500	133.235	80.009	19.994	104.026	20.108	3.273	0.458
99.000	133.465	80.009	19.993	104.026	20.106	3.410	0.431
99.500	133.689	80.008	19.994	104.024	20.107	3.345	0.435
100.000	133.913	80.009	19.993	104.022	20.107	3.309	0.451
100.500	134.149	80.009	19.992	104.020	20.108	3.233	0.454
101.000	134.380	80.009	19.993	104.015	20.108	3.231	0.464
101.500	134.566	80.009	19.993	104.011	20.104	3.507	0.443
102.000	134.793	80.008	19.993	104.010	20.109	3.156	0.415
102.500	135.057	80.010	19.993	104.012	20.107	3.330	0.452
103.000	135.267	80.009	19.992	104.014	20.110	3.109	0.483
103.500	135.489	80.010	19.994	104.019	20.108	3.275	0.453
104.000	135.747	80.010	19.994	104.022	20.110	3.128	0.456
104.500	135.967	80.011	19.994	104.024	20.108	3.252	0.478
105.000	136.207	80.011	19.995	104.023	20.107	3.286	0.468
105.500	136.425	80.010	19.994	104.023	20.108	3.243	0.459
106.000	136.699	80.011	19.992	104.021	20.107	3.300	0.475
106.500	136.914	80.011	19.993	104.019	20.108	3.265	0.490
107.000	137.134	80.011	19.993	104.019	20.109	3.198	0.462
107.500	137.401	80.011	19.993	104.020	20.106	3.353	0.461
108.000	137.624	80.011	19.993	104.020	20.106	3.377	0.489
108.500	137.865	80.010	19.993	104.020	20.105	3.452	0.477
109.000	138.108	80.010	19.993	104.018	20.108	3.267	0.474
109.500	138.342	80.010	19.993	104.018	20.107	3.295	0.481
110.000	138.581	80.010	19.994	104.019	20.109	3.200	0.475
110.500	138.812	80.010	19.993	104.019	20.108	3.221	0.471
111.000	139.065	80.009	19.993	104.018	20.107	3.293	0.477
111.500	139.279	80.010	19.993	104.023	20.109	3.156	0.476
112.000	139.523	80.010	19.992	104.023	20.108	3.259	0.463
112.500	139.800	80.009	19.993	104.017	20.108	3.280	0.490
113.000	139.962	80.009	19.992	104.014	20.106	3.388	0.480
113.500	140.195	80.009	19.993	104.014	20.107	3.337	0.417
114.000	140.450	80.009	19.993	104.013	20.107	3.339	0.441
114.500	140.701	80.009	19.993	104.014	20.106	3.362	0.497
115.000	140.926	80.009	19.993	104.019	20.109	3.187	0.491
115.500	141.188	80.008	19.993	104.023	20.108	3.248	0.482
116.000	141.452	80.007	19.993	104.024	20.108	3.263	0.507
116.500	141.677	80.008	19.993	104.024	20.111	3.013	0.507
117.000	141.883	80.008	19.992	104.024	20.108	3.221	0.460
117.500	142.147	80.007	19.995	104.021	20.110	3.093	0.451
118.000	142.369	80.008	19.994	104.018	20.107	3.345	0.478
118.500	142.638	80.008	19.995	104.010	20.109	3.181	0.489
119.000	142.894	80.008	19.995	104.005	20.108	3.265	0.508
119.500	143.112	80.008	19.995	103.999	20.109	3.177	0.500
120.000	143.392	80.008	19.995	103.998	20.110	3.127	0.486
120.500	143.633	80.009	19.995	104.000	20.110	3.114	0.509
121.000	143.865	80.008	19.995	104.006	20.109	3.169	0.497
121.500	144.108	80.008	19.994	104.008	20.109	3.166	0.474
122.000	144.358	80.008	19.995	104.007	20.108	3.257	0.484
122.500	144.611	80.007	19.995	104.004	20.111	3.045	0.498
123.000	144.832	80.008	19.994	103.999	20.110	3.137	0.488
123.500	145.113	80.008	19.994	103.997	20.109	3.179	0.488
124.000	145.359	80.008	19.993	103.995	20.109	3.190	0.514
124.500	145.611	80.007	19.993	103.996	20.113	2.883	0.512
125.000	145.865	80.008	19.995	103.999	20.107	3.318	0.502
125.500	146.068	80.009	19.994	104.002	20.109	3.209	0.482
126.000	146.336	80.008	19.995	104.001	20.108	3.236	0.464
126.500	146.555	80.007	19.994	104.004	20.108	3.257	0.479
127.000	146.832	80.007	19.993	104.005	20.110	3.078	0.492
127.500	147.062	80.009	19.994	104.007	20.111	3.036	0.501
128.000	147.291	80.007	19.994	104.006	20.108	3.255	0.483
128.500	147.573	80.009	19.995	104.003	20.110	3.118	0.485
129.000	147.823	80.008	19.994	104.001	20.109	3.185	0.521
129.500	148.065	80.009	19.995	104.002	20.110	3.095	0.512
130.000	148.295	80.009	19.994	103.999	20.109	3.194	0.482
130.500	148.566	80.008	19.994	104.000	20.111	3.076	0.487
131.000	148.852	80.009	19.994	104.003	20.111	3.070	0.529
131.500	149.081	80.008	19.993	104.005	20.108	3.259	0.536
132.000	149.341	80.007	19.995	104.004	20.109	3.192	0.502
132.500	149.601	80.008	19.994	104.002	20.112	2.984	0.504
133.000	149.835	80.008	19.993	103.996	20.110	3.104	0.507
133.500	150.102	80.009	19.995	103.994	20.108	3.247	0.498
134.000	150.332	80.009	19.995	103.991	20.111	3.016	0.499
134.500	150.595	80.009	19.994	103.988	20.111	3.022	0.495
135.000	150.842	80.008	19.994	103.988	20.109	3.201	0.501
135.500	151.050	80.009	19.994	103.989	20.108	3.245	0.482
136.000	151.360	80.008	19.995	103.987	20.109	3.188	0.486
136.500	151.588	80.008	19.994	103.987	20.112	2.938	0.528
137.000	151.836	80.009	19.994	103.986	20.113	2.936	0.507
137.500	152.075	80.007	19.995	103.990	20.110	3.129	0.482
138.000	152.338	80.008	19.995	103.996	20.111	3.051	0.494
138.500	152.588	80.009	19.993	104.004	20.112	2.948	0.507
139.000	152.838	80.010	19.994	104.005	20.112	2.951	0.506
139.500	153.133	80.008	19.994	104.011	20.109	3.188	0.523
140.000	153.349	80.009	19.994	104.009	20.111	3.047	0.528
140.500	153.598	80.009	19.995	104.002	20.114	2.864	0.488
141.000	153.842	80.008	19.995	103.995	20.112	2.959	0.479
141.500	154.088	80.008	19.994	103.993	20.109	3.192	0.491
142.000	154.306	80.008	19.994	103.990	20.108	3.270	0.477
142.500	154.577	80.008	19.994	103.987	20.108	3.232	0.476
143.000	154.792	80.007	19.994	103.987	20.111	3.068	0.487
143.500	155.084	80.007	19.994	103.987	20.111	3.056	0.497
144.000	155.304	80.007	19.996	103.988	20.109	3.182	0.510
144.500	155.582	80.007	19.994	103.985	20.110	3.100	0.505
145.000	155.833	80.008	19.995	103.987	20.112	2.971	0.513
145.500	156.054	80.007	19.995	103.986	20.108	3.245	0.501
146.000	156.330	80.007	19.995	103.986	20.112	2.982	0.484
146.500	156.576	80.007	19.996	103.985	20.110	3.108	0.510
147.000	156.825	80.007	19.995	103.985	20.112	2.957	0.509
147.500	157.072	80.007	19.994	103.984	20.107	3.293	0.495
148.000	157.337	80.006	19.995	103.984	20.109	3.150	0.504
148.500	157.580	80.008	19.995	103.984	20.105	3.428	0.510
149.000	157.821	80.008	19.994	103.984	20.109	3.213	0.496
149.500	158.058	80.007	19.995	103.985	20.109	3.190	0.481
150.000	158.354	80.007	19.994	103.984	20.108	3.261	0.506
150.500	158.565	80.007	19.994	103.983	20.108	3.280	0.520
151.000	158.818	80.007	19.996	103.983	20.109	3.159	0.486
151.500	159.083	80.008	19.995	103.983	20.107	3.304	0.491
152.000	159.312	80.008	19.996	103.985	20.110	3.121	0.506
152.500	159.597	80.006	19.994	103.985	20.107	3.314	0.504
153.000	159.873	80.006	19.995	103.985	20.108	3.278	0.538
153.500	160.073	80.006	19.995	103.985	20.107	3.295	0.518
154.000	160.304	80.008	19.995	103.985	20.104	3.491	0.453
154.500	160.578	80.007	19.997	103.983	20.102	3.634	0.468
155.000	160.836	80.008	19.995	103.983	20.107	3.325	0.518
155.500	161.081	80.008	19.995	103.984	20.107	3.327	0.518
156.000	161.341	80.006	19.996	103.984	20.106	3.360	0.504
156.500	161.588	80.007	19.995	103.985	20.108	3.258	0.506
157.000	161.823	80.007	19.994	103.985	20.108	3.232	0.495
157.500	162.080	80.008	19.995	103.985	20.107	3.285	0.487
158.000	162.333	80.008	19.994	103.985	20.108	3.226	0.501
158.500	162.613	80.007	19.994	103.985	20.112	2.955	0.521
159.000	162.876	80.008	19.994	103.985	20.109	3.182	0.538
159.500	163.068	80.009	19.994	103.986	20.108	3.230	0.499
160.000	163.319	80.007	19.994	103.988	20.108	3.249	0.449
160.500	163.587	80.009	19.994	103.990	20.109	3.205	0.481
161.000	163.850	80.008	19.993	103.990	20.109	3.203	0.525
161.500	164.088	80.010	19.993	103.991	20.110	3.090	0.516
162.000	164.324	80.009	19.993	103.989	20.107	3.306	0.487
162.500	164.589	80.010	19.993	103.988	20.107	3.323	0.487
163.000	164.826	80.008	19.993	103.985	20.110	3.125	0.501
163.500	165.107	80.010	19.994	103.986	20.106	3.360	0.510
164.000	165.370	80.010	19.994	103.985	20.107	3.306	0.531
164.500	165.633	80.010	19.994	103.985	20.108	3.272	0.535
165.000	165.895	80.010	19.994	103.985	20.107	3.291	0.525
165.500	166.123	80.010	19.994	103.986	20.105	3.466	0.508
166.000	166.385	80.009	19.994	103.985	20.111	3.051	0.490
166.500	166.623	80.010	19.995	103.985	20.109	3.192	0.495
167.000	166.856	80.009	19.994	103.985	20.108	3.249	0.486
167.500	167.136	80.008	19.994	103.983	20.109	3.199	0.492
168.000	167.335	80.008	19.993	103.981	20.107	3.293	0.496
168.500	167.584	80.010	19.993	103.981	20.109	3.176	0.464
169.000	167.809	80.008	19.992	103.982	20.107	3.344	0.461
169.500	168.151	80.009	19.994	103.982	20.110	3.142	0.520
170.000	168.367	80.010	19.993	103.985	20.107	3.312	0.562
170.500	168.622	80.009	19.992	103.986	20.110	3.100	0.514
171.000	168.890	80.009	19.993	103.981	20.110	3.100	0.497
171.500	169.110	80.009	19.995	103.976	20.109	3.165	0.506
172.000	169.393	80.009	19.994	103.970	20.108	3.224	0.495
172.500	169.661	80.009	19.993	103.970	20.109	3.188	0.527
173.000	169.845	80.009	19.993	103.971	20.107	3.321	0.502
173.500	170.119	80.009	19.993	103.975	20.109	3.207	0.454
174.000	170.393	80.008	19.993	103.980	20.108	3.247	0.503
174.500	170.634	80.008	19.993	103.985	20.108	3.236	0.532
175.000	170.878	80.009	19.993	103.985	20.109	3.194	0.500
175.500	171.127	80.008	19.994	103.984	20.109	3.186	0.489
176.000	171.391	80.008	19.994	103.985	20.109	3.161	0.503
176.500	171.640	80.009	19.994	103.985	20.110	3.138	0.513
177.000	171.889	80.008	19.993	103.985	20.106	3.409	0.506
177.500	172.109	80.008	19.993	103.985	20.110	3.092	0.483
178.000	172.354	80.009	19.993	103.986	20.113	2.924	0.467
178.500	172.639	80.007	19.994	103.981	20.110	3.136	0.497
179.000	172.872	80.008	19.993	103.978	20.107	3.321	0.524
179.500	173.103	80.007	19.994	103.979	20.107	3.326	0.491
180.000	173.378	80.006	19.993	103.979	20.109	3.205	0.485
180.500	173.649	80.008	19.994	103.979	20.109	3.146	0.526
181.000	173.882	80.008	19.993	103.984	20.107	3.321	0.525
181.500	174.128	80.008	19.993	103.984	20.108	3.224	0.491
182.000	174.363	80.007	19.993	103.983	20.112	2.956	0.480
182.500	174.646	80.009	19.993	103.978	20.107	3.317	0.500
183.000	174.860	80.009	19.993	103.974	20.110	3.141	0.508
183.500	175.136	80.008	19.994	103.973	20.111	3.073	0.493
184.000	175.379	80.010	19.993	103.974	20.105	3.441	0.504
184.500	175.629	80.009	19.993	103.975	20.111	3.014	0.506
185.000	175.879	80.011	19.994	103.979	20.109	3.195	0.497
185.500	176.081	80.010	19.993	103.982	20.109	3.204	0.476
186.000	176.344	80.009	19.994	103.983	20.106	3.368	0.458
186.500	176.615	80.011	19.993	103.978	20.110	3.134	0.500
187.000	176.863	80.010	19.993	103.974	20.109	3.183	0.527
187.500	177.120	80.010	19.994	103.973	20.111	3.069	0.512
188.000	177.380	80.010	19.993	103.970	20.108	3.271	0.511
188.500	177.585	80.011	19.994	103.964	20.110	3.122	0.491
189.000	177.840	80.010	19.993	103.964	20.110	3.139	0.462
189.500	178.095	80.011	19.993	103.964	20.111	3.027	0.485
190.000	178.337	80.012	19.992	103.958	20.109	3.178	0.503
190.500	178.592	80.010	19.994	103.961	20.110	3.092	0.497
191.000	178.823	80.010	19.994	103.966	20.108	3.250	0.492
191.500	179.084	80.009	19.993	103.969	20.109	3.153	0.489
192.000	179.364	80.012	19.994	103.966	20.108	3.225	0.516
192.500	179.596	80.010	19.993	103.965	20.109	3.189	0.527
193.000	179.836	80.010	19.994	103.959	20.110	3.084	0.492
193.500	180.074	80.011	19.994	103.956	20.108	3.267	0.474
194.000	180.335	80.011	19.994	103.957	20.111	3.063	0.488
194.500	180.576	80.009	19.994	103.959	20.108	3.221	0.501
195.000	180.823	80.010	19.995	103.959	20.108	3.256	0.495
195.500	181.100	80.010	19.994	103.961	20.107	3.309	0.506
196.000	181.369	80.009	19.994	103.958	20.110	3.107	0.535
196.500	181.583	80.009	19.993	103.953	20.107	3.286	0.515
197.000	181.814	80.011	19.994	103.953	20.108	3.219	0.464
197.500	182.096	80.010	19.994	103.957	20.111	3.054	0.479
198.000	182.343	80.009	19.993	103.957	20.107	3.343	0.521
198.500	182.622	80.009	19.994	103.956	20.108	3.242	0.528
199.000	182.872	80.009	19.992	103.959	20.109	3.157	0.528
199.500	183.130	80.009	19.993	103.959	20.109	3.151	0.519
200.000	183.351	80.009	19.995	103.957	20.110	3.126	0.494
200.500	183.605	80.008	19.993	103.960	20.107	3.330	0.477
201.000	183.843	80.008	19.993	103.966	20.110	3.128	0.483
201.500	184.093	80.008	19.993	103.966	20.108	3.223	0.490
202.000	184.329	80.008	19.993	103.965	20.108	3.246	0.487
202.500	184.578	80.009	19.993	103.965	20.107	3.336	0.485
203.000	184.841	80.008	19.993	103.959	20.108	3.276	0.498
203.500	185.094	80.008	19.993	103.952	20.107	3.286	0.514
204.000	185.359	80.008	19.993	103.949	20.108	3.240	0.517
204.500	185.678	80.008	19.994	103.948	20.106	3.414	0.551
205.000	185.906	80.009	19.994	103.949	20.108	3.250	0.566
205.500	186.121	80.008	19.993	103.951	20.107	3.300	0.495
206.000	186.388	80.008	19.993	103.951	20.107	3.284	0.462
206.500	186.625	80.008	19.993	103.956	20.108	3.269	0.493
207.000	186.914	80.009	19.993	103.957	20.111	3.075	0.515
207.500	187.149	80.008	19.994	103.956	20.109	3.166	0.525
208.000	187.410	80.007	19.995	103.955	20.109	3.206	0.510
208.500	187.649	80.008	19.994	103.957	20.105	3.435	0.498
209.000	187.866	80.008	19.993	103.953	20.106	3.362	0.478
209.500	188.132	80.008	19.993	103.955	20.110	3.139	0.470
210.000	188.387	80.009	19.993	103.958	20.109	3.166	0.502
210.500	188.625	80.008	19.994	103.959	20.108	3.267	0.507
211.000	188.893	80.008	19.994	103.960	20.106	3.357	0.500
211.500	189.117	80.007	19.995	103.966	20.108	3.261	0.499
212.000	189.361	80.008	19.995	103.967	20.108	3.225	0.480
212.500	189.608	80.009	19.994	103.963	20.107	3.309	0.479
213.000	189.867	80.008	19.993	103.960	20.107	3.305	0.499
213.500	190.140	80.008	19.994	103.958	20.109	3.151	0.519
214.000	190.380	80.007	19.994	103.951	20.110	3.139	0.523
214.500	190.627	80.008	19.994	103.947	20.106	3.383	0.500
215.000	190.874	80.008	19.994	103.947	20.110	3.078	0.490
215.500	191.098	80.008	19.993	103.952	20.110	3.109	0.482
216.000	191.372	80.008	19.993	103.956	20.110	3.107	0.484
216.500	191.644	80.007	19.993	103.956	20.108	3.269	0.522
217.000	191.866	80.009	19.995	103.960	20.110	3.126	0.520
217.500	192.117	80.007	19.994	103.964	20.110	3.143	0.484
218.000	192.295	80.008	19.994	103.960	20.108	3.227	0.451
218.500	192.622	80.009	19.995	103.957	20.110	3.082	0.467
219.000	192.831	80.008	19.993	103.957	20.107	3.311	0.521
219.500	193.107	80.009	19.994	103.952	20.110	3.097	0.510
220.000	193.370	80.007	19.994	103.947	20.110	3.109	0.512
220.500	193.601	80.008	19.994	103.945	20.107	3.288	0.517
221.000	193.857	80.007	19.993	103.945	20.106	3.385	0.491
221.500	194.103	80.008	19.994	103.947	20.107	3.282	0.495
222.000	194.345	80.009	19.993	103.951	20.107	3.316	0.495
222.500	194.574	80.008	19.994	103.953	20.109	3.164	0.479
223.000	194.817	80.007	19.992	103.957	20.108	3.244	0.471
223.500	195.083	80.008	19.996	103.958	20.105	3.477	0.491
224.000	195.329	80.008	19.996	103.960	20.107	3.318	0.511
224.500	195.554	80.008	19.995	103.961	20.107	3.288	0.491
225.000	195.793	80.008	19.995	103.959	20.108	3.236	0.468
225.500	196.040	80.007	19.995	103.956	20.109	3.158	0.475
226.000	196.290	80.008	19.995	103.955	20.110	3.107	0.492
226.500	196.554	80.007	19.994	103.952	20.108	3.221	0.505
227.000	196.816	80.008	19.994	103.947	20.107	3.290	0.520
227.500	197.047	80.007	19.993	103.948	20.109	3.166	0.510
228.000	197.308	80.007	19.994	103.948	20.110	3.133	0.492
228.500	197.557	80.008	19.995	103.950	20.106	3.385	0.501
229.000	197.809	80.006	19.994	103.950	20.110	3.135	0.505
229.500	198.052	80.008	19.994	103.950	20.108	3.276	0.498
230.000	198.290	80.007	19.995	103.950	20.112	2.979	0.488
230.500	198.558	80.007	19.994	103.952	20.110	3.101	0.494
231.000	198.821	80.007	19.995	103.950	20.107	3.341	0.519
231.500	199.024	80.007	19.994	103.950	20.109	3.156	0.499
232.000	199.273	80.008	19.995	103.949	20.113	2.876	0.459
232.500	199.498	80.009	19.995	103.949	20.108	3.227	0.463
233.000	199.762	80.007	19.995	103.946	20.111	3.072	0.482
233.500	200.019	80.007	19.994	103.947	20.108	3.217	0.505
234.000	200.226	80.006	19.994	103.948	20.112	2.998	0.492
234.500	200.484	80.007	19.994	103.948	20.109	3.206	0.464
235.000	200.745	80.007	19.993	103.948	20.110	3.109	0.492
235.500	200.976	80.007	19.995	103.950	20.112	2.939	0.505
236.000	201.234	80.007	19.993	103.950	20.108	3.227	0.490
236.500	201.471	80.008	19.995	103.950	20.109	3.194	0.492
237.000	201.724	80.007	19.994	103.950	20.111	3.042	0.493
237.500	201.961	80.006	19.995	103.950	20.109	3.151	0.489
238.000	202.247	80.007	19.994	103.948	20.107	3.301	0.506
238.500	202.466	80.007	19.994	103.948	20.110	3.078	0.514
239.000	202.750	80.008	19.993	103.948	20.110	3.086	0.504
239.500	202.942	80.008	19.995	103.948	20.111	3.053	0.490
240.000	203.203	80.008	19.994	103.947	20.110	3.112	0.465
240.500	203.467	80.007	19.995	103.946	20.110	3.122	0.489
241.000	203.706	80.007	19.994	103.946	20.109	3.158	0.514
241.500	203.956	80.007	19.994	103.946	20.108	3.236	0.496
242.000	204.215	80.009	19.994	103.949	20.105	3.434	0.499
242.500	204.446	80.008	19.993	103.949	20.107	3.339	0.499
243.000	204.710	80.008	19.995	103.950	20.109	3.156	0.493
243.500	204.969	80.007	19.993	103.949	20.109	3.156	0.509
244.000	205.182	80.009	19.996	103.948	20.110	3.128	0.497
244.500	205.454	80.008	19.995	103.945	20.110	3.128	0.479
245.000	205.678	80.009	19.994	103.945	20.109	3.162	0.491
245.500	205.946	80.008	19.995	103.945	20.106	3.410	0.494
246.000	206.188	80.007	19.995	103.946	20.111	3.013	0.501
246.500	206.453	80.009	19.994	103.946	20.109	3.147	0.509
247.000	206.696	80.007	19.995	103.946	20.110	3.133	0.508
247.500	206.928	80.009	19.995	103.946	20.111	3.067	0.491
248.000	207.161	80.008	19.994	103.949	20.110	3.112	0.469
248.500	207.444	80.009	19.994	103.950	20.112	2.954	0.490
249.000	207.689	80.009	19.993	103.950	20.109	3.164	0.523
249.500	207.940	80.010	19.995	103.951	20.111	3.032	0.512
250.000	208.190	80.010	19.995	103.950	20.111	3.040	0.498
250.500	208.424	80.009	19.995	103.947	20.111	3.038	0.492
251.000	208.683	80.009	19.993	103.945	20.108	3.250	0.489
251.500	208.921	80.007	19.994	103.945	20.107	3.303	0.495
252.000	209.193	80.009	19.993	103.944	20.112	2.948	0.504
252.500	209.411	80.009	19.994	103.944	20.112	3.000	0.500
253.000	209.670	80.008	19.994	103.945	20.111	3.009	0.483
253.500	209.914	80.008	19.993	103.943	20.111	3.034	0.490
254.000	210.154	80.009	19.994	103.943	20.108	3.246	0.494
254.500	210.400	80.009	19.993	103.943	20.108	3.215	0.485
255.000	210.621	80.009	19.994	103.943	20.111	3.015	0.476
255.500	210.891	80.007	19.994	103.942	20.113	2.933	0.479
256.000	211.142	80.009	19.993	103.944	20.111	3.027	0.506
256.500	211.428	80.008	19.994	103.944	20.112	2.987	0.529
257.000	211.629	80.009	19.994	103.944	20.111	3.028	0.512
257.500	211.896	80.008	19.994	103.944	20.109	3.190	0.477
258.000	212.130	80.009	19.994	103.945	20.113	2.882	0.485
258.500	212.360	80.008	19.993	103.945	20.110	3.101	0.483
259.000	212.637	80.008	19.995	103.945	20.112	2.990	0.485
259.500	212.860	80.010	19.993	103.945	20.111	3.051	0.503
260.000	213.116	80.008	19.994	103.945	20.112	2.996	0.489
260.500	213.378	80.010	19.992	103.945	20.111	3.036	0.499
261.000	213.601	80.008	19.993	103.945	20.114	2.826	0.501
261.500	213.867	80.009	19.993	103.945	20.116	2.685	0.487
262.000	214.133	80.011	19.993	103.945	20.112	2.987	0.511
262.500	214.365	80.010	19.993	103.944	20.110	3.139	0.515
263.000	214.615	80.010	19.993	103.942	20.110	3.101	0.490
263.500	214.885	80.010	19.994	103.941	20.110	3.076	0.501
264.000	215.151	80.009	19.993	103.940	20.111	3.042	0.528
264.500	215.348	80.010	19.993	103.941	20.111	3.036	0.499
265.000	215.602	80.010	19.993	103.941	20.111	3.040	0.456
265.500	215.828	80.008	19.993	103.943	20.112	2.987	0.465
266.000	216.101	80.009	19.994	103.944	20.111	3.011	0.489
266.500	216.316	80.010	19.994	103.944	20.113	2.933	0.494
267.000	216.623	80.009	19.994	103.945	20.113	2.906	0.505
267.500	216.856	80.010	19.995	103.945	20.111	3.030	0.531
268.000	217.077	80.010	19.994	103.944	20.113	2.910	0.497
268.500	217.331	80.011	19.993	103.943	20.111	3.021	0.465
269.000	217.587	80.009	19.993	103.943	20.113	2.927	0.492
269.500	217.867	80.011	19.994	103.942	20.113	2.933	0.522
270.000	218.111	80.011	19.994	103.942	20.111	3.021	0.529
270.500	218.346	80.010	19.993	103.942	20.113	2.910	0.501
271.000	218.592	80.010	19.993	103.942	20.110	3.131	0.480
271.500	218.856	80.011	19.993	103.943	20.111	3.061	0.496
272.000	219.092	80.010	19.994	103.943	20.111	3.011	0.505
272.500	219.312	80.011	19.995	103.943	20.112	2.964	0.478
273.000	219.582	80.010	19.994	103.943	20.111	3.019	0.473
273.500	219.803	80.012	19.994	103.942	20.107	3.311	0.490
274.000	220.092	80.011	19.993	103.942	20.109	3.170	0.500
274.500	220.349	80.011	19.993	103.941	20.105	3.473	0.528
275.000	220.581	80.012	19.993	103.942	20.110	3.105	0.518
275.500	220.851	80.010	19.994	103.942	20.111	3.074	0.496
276.000	221.061	80.010	19.993	103.942	20.111	3.046	0.491
276.500	221.325	80.009	19.992	103.942	20.110	3.107	0.477
277.000	221.547	80.010	19.993	103.942	20.111	3.061	0.480
277.500	221.817	80.009	19.995	103.942	20.109	3.160	0.489
278.000	222.054	80.009	19.993	103.942	20.111	3.027	0.499
278.500	222.322	80.010	19.993	103.943	20.111	3.067	0.506
279.000	222.565	80.009	19.993	103.943	20.107	3.286	0.508
279.500	222.842	80.009	19.994	103.943	20.110	3.076	0.516
280.000	223.033	80.008	19.994	103.943	20.110	3.105	0.494
280.500	223.290	80.008	19.994	103.943	20.109	3.164	0.458
281.000	223.570	80.009	19.993	103.943	20.111	3.013	0.492
281.500	223.806	80.008	19.993	103.943	20.112	2.954	0.526
282.000	224.017	80.009	19.993	103.943	20.111	3.023	0.481
282.500	224.288	80.008	19.993	103.944	20.112	3.002	0.464
283.000	224.502	80.007	19.992	103.944	20.109	3.202	0.483
283.500	224.746	80.008	19.995	103.945	20.112	2.996	0.472
284.000	225.028	80.010	19.993	103.946	20.111	3.011	0.492
284.500	225.246	80.009	19.994	103.946	20.109	3.151	0.513
285.000	225.499	80.009	19.994	103.947	20.109	3.179	0.485
285.500	225.791	80.008	19.994	103.946	20.111	3.040	0.508
286.000	226.027	80.007	19.993	103.946	20.107	3.307	0.537
286.500	226.273	80.008	19.993	103.945	20.109	3.149	0.505
287.000	226.496	80.008	19.993	103.945	20.110	3.126	0.476
287.500	226.733	80.007	19.994	103.944	20.109	3.168	0.464
288.000	226.977	80.006	19.993	103.945	20.108	3.280	0.470
288.500	227.229	80.007	19.994	103.945	20.108	3.221	0.489
289.000	227.471	80.009	19.993	103.946	20.110	3.088	0.495
289.500	227.708	80.008	19.993	103.946	20.108	3.227	0.486
290.000	228.003	80.008	19.993	103.947	20.113	2.924	0.505
290.500	228.260	80.007	19.993	103.947	20.110	3.090	0.542
291.000	228.523	80.008	19.993	103.946	20.108	3.248	0.536
291.500	228.728	80.008	19.994	103.946	20.106	3.412	0.494
292.000	229.014	80.007	19.992	103.944	20.107	3.303	0.480
292.500	229.274	80.007	19.993	103.944	20.109	3.171	0.518
293.000	229.521	80.008	19.993	103.944	20.110	3.139	0.527
293.500	229.741	80.008	19.994	103.943	20.109	3.156	0.487
294.000	229.998	80.007	19.993	103.943	20.109	3.154	0.472
294.500	230.265	80.008	19.993	103.945	20.112	2.975	0.500
295.000	230.564	80.009	19.993	103.946	20.109	3.145	0.545
295.500	230.785	80.007	19.993	103.947	20.111	3.044	0.543
296.000	231.027	80.007	19.994	103.947	20.106	3.389	0.492
296.500	231.300	80.007	19.993	103.947	20.104	3.536	0.489
297.000	231.537	80.009	19.993	103.947	20.106	3.358	0.513
297.500	231.765	80.008	19.993	103.945	20.106	3.381	0.487
298.000	232.019	80.009	19.994	103.943	20.104	3.495	0.474
298.500	232.237	80.010	19.993	103.943	20.103	3.591	0.477
299.000	232.527	80.008	19.993	103.943	20.105	3.476	0.490
299.500	232.759	80.009	19.994	103.943	20.106	3.417	0.515
300.000	233.004	80.008	19.993	103.945	20.107	3.305	0.500
300.500	233.232	80.009	19.993	103.947	20.109	3.204	0.475
301.000	233.557	80.008	19.994	103.948	20.104	3.545	0.513
301.500	233.712	80.009	19.994	103.947	20.108	3.248	0.517
302.000	233.993	80.009	19.994	103.945	20.107	3.297	0.458
302.500	234.241	80.008	19.994	103.943	20.105	3.433	0.482
303.000	234.487	80.008	19.994	103.942	20.106	3.404	0.511
303.500	234.726	80.007	19.995	103.940	20.106	3.371	0.490
304.000	234.993	80.008	19.994	103.938	20.106	3.373	0.496
304.500	235.204	80.009	19.993	103.940	20.103	3.608	0.492
305.000	235.488	80.009	19.994	103.941	20.104	3.501	0.486
305.500	235.759	80.008	19.993	103.942	20.108	3.276	0.525
306.000	235.965	80.007	19.994	103.944	20.105	3.465	0.516
306.500	236.223	80.008	19.994	103.947	20.106	3.369	0.470
307.000	236.457	80.008	19.995	103.947	20.107	3.347	0.478
307.500	236.701	80.007	19.993	103.945	20.105	3.480	0.485
308.000	236.957	80.008	19.993	103.944	20.108	3.232	0.489
308.501	237.239	80.007	19.994	103.945	20.108	3.236	0.519
309.000	237.449	80.007	19.994	103.944	20.106	3.366	0.515
309.500	237.726	80.007	19.994	103.943	20.106	3.373	0.490
310.000	237.979	80.007	19.994	103.945	20.105	3.455	0.508
310.500	238.195	80.007	19.995	103.947	20.104	3.522	0.499
311.000	238.426	80.008	19.994	103.947	20.103	3.619	0.458
311.500	238.681	80.007	19.994	103.947	20.104	3.495	0.467
312.000	238.920	80.008	19.994	103.947	20.107	3.320	0.490
312.500	239.159	80.009	19.995	103.945	20.109	3.194	0.486
313.000	239.379	80.009	19.994	103.944	20.106	3.394	0.469
313.500	239.677	80.008	19.994	103.943	20.106	3.383	0.489
314.000	239.918	80.007	19.994	103.944	20.106	3.415	0.529
314.500	240.154	80.007	19.994	103.942	20.104	3.507	0.508
315.000	240.402	80.008	19.994	103.943	20.108	3.278	0.480
315.500	240.667	80.007	19.995	103.942	20.108	3.259	0.499
316.000	240.925	80.008	19.994	103.939	20.103	3.591	0.518
316.500	241.182	80.008	19.994	103.936	20.107	3.329	0.519
317.000	241.442	80.008	19.995	103.937	20.105	3.459	0.516
317.500	241.654	80.008	19.994	103.937	20.103	3.575	0.494
318.000	241.873	80.007	19.994	103.938	20.104	3.497	0.451
318.500	242.185	80.008	19.994	103.941	20.105	3.453	0.481
319.000	242.411	80.008	19.995	103.944	20.106	3.364	0.535
319.500	242.672	80.009	19.996	103.942	20.106	3.356	0.513
320.000	242.924	80.009	19.994	103.939	20.105	3.425	0.500
320.500	243.179	80.009	19.994	103.938	20.105	3.442	0.510
321.000	243.390	80.009	19.993	103.936	20.103	3.566	0.487
321.500	243.637	80.010	19.993	103.936	20.105	3.423	0.462
322.000	243.899	80.009	19.994	103.938	20.108	3.263	0.483
322.500	244.178	80.008	19.993	103.940	20.106	3.379	0.525
323.000	244.401	80.010	19.995	103.941	20.106	3.367	0.522
323.500	244.664	80.008	19.994	103.943	20.106	3.369	0.494
324.000	244.900	80.008	19.992	103.943	20.106	3.398	0.493
324.500	245.148	80.009	19.995	103.943	20.105	3.436	0.492
325.000	245.397	80.010	19.995	103.944	20.105	3.453	0.490
325.500	245.632	80.010	19.995	103.944	20.106	3.405	0.490
326.000	245.902	80.010	19.994	103.943	20.106	3.356	0.494
326.500	246.176	80.010	19.995	103.942	20.106	3.396	0.524
327.000	246.412	80.011	19.994	103.940	20.107	3.343	0.527
327.500	246.665	80.011	19.994	103.940	20.103	3.591	0.500
328.000	246.923	80.012	19.994	103.938	20.107	3.288	0.500
328.500	247.170	80.010	19.994	103.934	20.107	3.347	0.508
329.000	247.436	80.010	19.994	103.934	20.107	3.345	0.509
329.500	247.657	80.011	19.994	103.933	20.105	3.424	0.500
330.000	247.907	80.011	19.994	103.933	20.108	3.279	0.479
330.500	248.158	80.011	19.994	103.929	20.106	3.352	0.486
331.000	248.392	80.010	19.995	103.932	20.108	3.275	0.493
331.500	248.642	80.009	19.994	103.929	20.107	3.300	0.484
332.000	248.935	80.009	19.995	103.931	20.107	3.338	0.513
332.500	249.177	80.009	19.995	103.931	20.107	3.310	0.539
333.000	249.426	80.009	19.994	103.937	20.106	3.392	0.513
333.500	249.685	80.010	19.994	103.936	20.105	3.472	0.500
334.000	249.942	80.010	19.994	103.933	20.105	3.426	0.512
334.500	250.203	80.008	19.995	103.927	20.104	3.501	0.517
335.000	250.423	80.009	19.994	103.924	20.108	3.249	0.499
335.500	250.715	80.009	19.994	103.924	20.106	3.354	0.496
336.000	250.976	80.009	19.994	103.923	20.105	3.430	0.533
336.500	251.227	80.009	19.995	103.929	20.104	3.508	0.533
337.000	251.464	80.008	19.996	103.935	20.104	3.518	0.500
337.500	251.723	80.008	19.994	103.938	20.106	3.411	0.492
338.000	251.969	80.007	19.994	103.938	20.104	3.547	0.500
338.500	252.196	80.008	19.995	103.940	20.105	3.457	0.489
339.000	252.502	80.008	19.995	103.941	20.107	3.289	0.503
339.500	252.695	80.008	19.995	103.941	20.104	3.533	0.516
340.000	252.991	80.008	19.995	103.937	20.108	3.217	0.494
340.500	253.172	80.008	19.995	103.930	20.100	3.812	0.483
341.000	253.468	80.008	19.996	103.923	20.103	3.581	0.477
341.500	253.701	80.008	19.994	103.919	20.105	3.453	0.503
342.000	253.981	80.009	19.995	103.917	20.103	3.581	0.521
342.500	254.202	80.009	19.995	103.919	20.104	3.514	0.507
343.000	254.497	80.007	19.994	103.923	20.102	3.626	0.509
343.500	254.729	80.009	19.996	103.926	20.103	3.576	0.522
344.000	254.965	80.009	19.995	103.930	20.105	3.464	0.497
344.500	255.226	80.009	19.994	103.931	20.104	3.499	0.482
345.000	255.469	80.008	19.994	103.933	20.101	3.739	0.500
345.500	255.734	80.008	19.995	103.936	20.102	3.646	0.506
346.000	256.007	80.009	19.995	103.937	20.100	3.815	0.523
346.500	256.209	80.009	19.995	103.931	20.103	3.625	0.506
347.000	256.497	80.010	19.994	103.930	20.102	3.645	0.482
347.500	256.708	80.009	19.995	103.930	20.103	3.580	0.494
