Repository: ulfsri/fsri_materials_database

#Database of Contemporary Material Properties for Fire Investigation Analysis
This project was supported by Award No. 2019-DU-BX-0018, awarded by the National Institute of Justice, Office of Justice Programs, U.S. Department of Justice. 

***
***

## Database Structure

## 01_Data/
Raw data generated from each apparatus are included here in plain-text format. The data is organized first by material, next by the short name of test apparatus used, and where applicable additional filtering by test settings.

### Test Apparatus and Data File Structure
- __Cone Calorimeter__ (Cone)
    + Data file structure is the material test, the short name for the apparatus, heat flux setting and scan/scalar, date of test, and replicate number. Scan is for the raw output data and scalar is for the initial conditions and high-level test parameters. 
        * Example: __MDF_Cone_HF25scalar_210323_R1__ stands for the first replicate of scalar data generated from a medium density fiber board test in cone calorimeter exposed to 25 kW/m<sup>2</sup> on March 23, 2021.
- __Heat Flow Meter__ (HFM)
    + Data file structure is the material test, the short name for the apparatus, whether test was dry or wet, whether test was for thermal conductivity or heat capacity, date of test, and replicate number. Scan is for the raw output data and scalar is for the initial conditions and high-level test parameters. 
        * Example: __OSB_HFM_Dry_Conductivity_210315_R3.tst__ stands for the third replicate of the data generated from an oriented strand board test in the heat flow meter tested dry for thermal conductivity on March 15, 2021.
- __Simultaneous Thermal Analyzer__ (STA)
    + Data file structure is the material test, the short name for the apparatus, the atmosphere tested in, the heating rate in Kelvin per minute and data/meta, date of test, and replicate number. Data is for the raw output data and meta is for the initial conditions and high-level test parameters. 
        * Example: __Polyester_Batting_STA_N2_3KData_210215_R1.csv__ stands for the first replicate of the data generated from a polyester batting board test in the simultaneous thermal analyzer tested in nitrogen with a heating rate of 3 Kelvin per minute on March 15, 2021.

# Materials and Products Database

## 01_Data

Raw data generated from each apparatus are included here in plain-text format. The data is organized first by material, next by the short name of test apparatus used, and where applicable additional filtering by test settings.

### material.json

Each material directory contains a json file of the same name as the material. This file links the data stored in the repository as well as data and graphs produced by the accompanying scripts (__02_Scripts__) to the respective landing page for the material on the front-end website.

File: 01_Data/Fiberglass_Insulation_R30_Paper_Faced/Cone/Fiberglass_Insulation_3_Cone_HF25Scalar_220506_R3.csv
LABORATORY,FSRI 
TEST IDENT,Insulation3_HF25_3
OPERATOR,Dow
MATERIAL,fiberglass insulation 3 (saint gobain)
ORIENTATION,Horizontal
HEAT FLUX,25
SURF AREA,0.009999999776482582
C FACTOR,0.04208800941705704
SPEC HOLDER DIFF,-566
SPECIMEN MASS,7.699999809265137
SCAN TIME,0.25
O2 DELAY TIME,11
CO DELAY TIME,11
CO2 DELAY TIME,8
FLOW FACTOR,1
SCAN COUNT,554
TIME TO IGN,7.25
END OF TEST SCAN,74
END OF TEST TIME,18.5
TEST STATUS,1
PRE TEST CMT,Dimensions: 98 x 99 x 46 mm; with frame compressed to about 40 mm

File: 01_Data/Fiberglass_Insulation_R30_Paper_Faced/Cone/Fiberglass_Insulation_3_Cone_HF50Scalar_220509_R1.csv
LABORATORY,FSRI 
TEST IDENT,Insulation3_HF50_1
OPERATOR,Dow
MATERIAL,fiberglass insulation 3 (saint gobain)
ORIENTATION,Horizontal
HEAT FLUX,50
SURF AREA,0.009999999776482582
C FACTOR,0.04208800941705704
SPEC HOLDER DIFF,-566
SPECIMEN MASS,7.28000020980835
SCAN TIME,0.25
O2 DELAY TIME,11
CO DELAY TIME,11
CO2 DELAY TIME,8
FLOW FACTOR,1
SCAN COUNT,538
TIME TO IGN,2.75
END OF TEST SCAN,58
END OF TEST TIME,14.5
TEST STATUS,1
PRE TEST CMT,Dimensions: 100 x 98 x 56 mm; with frame compressed to about 40 mm
POST TEST CMT,After ignition the paper layer lifts away from the insulation.

File: 01_Data/Fiberglass_Insulation_R30_Paper_Faced/Cone/Fiberglass_Insulation_3_Cone_HF75Scalar_220509_R1.csv
LABORATORY,FSRI 
TEST IDENT,Insulation3_HF75_1
OPERATOR,Dow
MATERIAL,fiberglass insulation 3 (saint gobain)
ORIENTATION,Horizontal
HEAT FLUX,75
SURF AREA,0.009999999776482582
C FACTOR,0.04208800941705704
SPEC HOLDER DIFF,-566
SPECIMEN MASS,9.289999961853027
SCAN TIME,0.25
O2 DELAY TIME,11
CO DELAY TIME,11
CO2 DELAY TIME,8
FLOW FACTOR,1
SCAN COUNT,546
TIME TO IGN,1.25
END OF TEST SCAN,66
END OF TEST TIME,16.5
TEST STATUS,1
PRE TEST CMT,Dimensions: 101 x 97 x 50 mm; with frame compressed to about 40 mm

File: 01_Data/Fiberglass_Insulation_R30_Paper_Faced/Cone/Fiberglass_Insulation_3_Cone_HF75Scalar_220509_R3.csv
LABORATORY,FSRI 
TEST IDENT,Insulation3_HF75_3
OPERATOR,Dow
MATERIAL,fiberglass insulation 3 (saint gobain)
ORIENTATION,Horizontal
HEAT FLUX,75
SURF AREA,0.009999999776482582
C FACTOR,0.04208800941705704
SPEC HOLDER DIFF,-566
SPECIMEN MASS,9.180000305175781
SCAN TIME,0.25
O2 DELAY TIME,11
CO DELAY TIME,11
CO2 DELAY TIME,8
FLOW FACTOR,1
SCAN COUNT,608
TIME TO IGN,1.5
END OF TEST SCAN,128
END OF TEST TIME,32
TEST STATUS,1
PRE TEST CMT,Dimensions: 98 x 108 x 54 mm; with frame compressed to about 40 mm

File: 01_Data/Fiberglass_Insulation_R30_Paper_Faced/Cone/Fiberglass_Insulation_R30_Paper_Faced_Cone_HF50Scalar_220509_R2.csv
LABORATORY,FSRI 
TEST IDENT,Insulation3_HF50_2
OPERATOR,Dow
MATERIAL,fiberglass insulation 3 (saint gobain)
ORIENTATION,Horizontal
HEAT FLUX,50
SURF AREA,0.009999999776482582
C FACTOR,0.04208800941705704
SPEC HOLDER DIFF,-566
SPECIMEN MASS,8.880000114440918
SCAN TIME,0.25
O2 DELAY TIME,11
CO DELAY TIME,11
CO2 DELAY TIME,8
FLOW FACTOR,1
SCAN COUNT,523
TIME TO IGN,2
END OF TEST SCAN,43
END OF TEST TIME,10.75
TEST STATUS,1
PRE TEST CMT,Dimensions: 103 x 98 x 49 mm; with frame compressed to about 40 mm

File: 01_Data/Fiberglass_Insulation_R30_Paper_Faced/Cone/Fiberglass_Insulation_R30_Paper_Faced_Cone_HF50Scalar_220509_R3.csv
LABORATORY,FSRI 
TEST IDENT,Insulation3_HF50_3
OPERATOR,Dow
MATERIAL,fiberglass insulation 3 (saint gobain)
ORIENTATION,Horizontal
HEAT FLUX,50
SURF AREA,0.009999999776482582
C FACTOR,0.04208800941705704
SPEC HOLDER DIFF,-566
SPECIMEN MASS,6.820000171661377
SCAN TIME,0.25
O2 DELAY TIME,11
CO DELAY TIME,11
CO2 DELAY TIME,8
FLOW FACTOR,1
SCAN COUNT,526
TIME TO IGN,1.75
END OF TEST SCAN,46
END OF TEST TIME,11.5
TEST STATUS,1
PRE TEST CMT,Dimensions: 100 x 95 x 56 mm; with frame compressed to about 40 mm

File: 01_Data/Fiberglass_Insulation_R30_Paper_Faced/Cone/Fiberglass_Insulation_R30_Paper_Faced_Cone_HF75Scalar_220509_R2.csv
LABORATORY,FSRI 
TEST IDENT,Insulation3_HF75_2
OPERATOR,Dow
MATERIAL,fiberglass insulation 3 (saint gobain)
ORIENTATION,Horizontal
HEAT FLUX,75
SURF AREA,0.009999999776482582
C FACTOR,0.04208800941705704
SPEC HOLDER DIFF,-566
SPECIMEN MASS,6.579999923706055
SCAN TIME,0.25
O2 DELAY TIME,11
CO DELAY TIME,11
CO2 DELAY TIME,8
FLOW FACTOR,1
SCAN COUNT,515
TIME TO IGN,1.5
END OF TEST SCAN,35
END OF TEST TIME,8.75
TEST STATUS,1
PRE TEST CMT,Dimensions: 103 x 102 x 50 mm; with frame compressed to about 40 mm

File: 01_Data/Fiberglass_Insulation_R30_Paper_Faced/Cone/Fiberglass_Insulation_R30_Paper_Faced_HRRPUA_25.csv
Names,Fiberglass_Insulation_R30_Paper_Faced_R1,Fiberglass_Insulation_R30_Paper_Faced_R2,Fiberglass_Insulation_R30_Paper_Faced_R3,Mean,Std. Dev.
35,56.7,74.4,45.6,58.9,14.5
36,61.8,82.0,56.5,66.8,13.5
37,70.9,87.4,64.2,74.2,11.9
38,79.0,91.1,74.2,81.4,8.7
39,88.6,96.6,83.6,89.6,6.6
40,94.6,100.4,88.8,94.6,5.8
41,104.1,103.9,94.4,100.8,5.6
42,110.3,108.3,100.7,106.4,5.0
43,116.3,111.6,107.7,111.8,4.3
44,121.2,112.0,111.0,114.7,5.6
45,128.0,113.2,115.3,118.8,8.0
46,133.1,114.0,120.9,122.6,9.6
47,137.5,113.0,124.0,124.8,12.3
48,142.4,112.2,124.7,126.4,15.2
49,145.4,108.8,128.8,127.6,18.3
50,148.9,107.7,131.6,129.4,20.7
51,152.2,106.3,134.0,130.8,23.1
52,148.8,105.0,138.3,130.7,22.9
53,147.6,102.1,137.3,129.0,23.8
54,143.6,99.6,133.7,125.6,23.1
55,141.2,98.6,132.8,124.2,22.6
56,139.7,95.5,133.0,122.7,23.8
57,132.6,93.9,131.1,119.2,21.9
58,128.0,92.5,126.1,115.5,20.0
59,124.5,91.2,125.5,113.7,19.5
60,120.7,87.2,121.9,109.9,19.7
61,116.3,85.8,120.3,107.5,18.8
62,110.4,83.2,115.3,103.0,17.3

File: 01_Data/Fiberglass_Insulation_R30_Paper_Faced/Cone/Fiberglass_Insulation_R30_Paper_Faced_HRRPUA_50.csv
Time after Ignition,Fiberglass_Insulation_R30_Paper_Faced_R1,Fiberglass_Insulation_R30_Paper_Faced_R2,Fiberglass_Insulation_R30_Paper_Faced_R3,Mean,Std. Dev.
0.0,99.5,49.2,33.3,60.7,34.5
0.25,106.2,59.9,44.3,70.1,32.2
0.5,114.3,69.3,52.1,78.6,32.1
0.75,121.5,76.2,66.2,88.0,29.5
1.0,138.3,84.4,70.8,97.9,35.7
1.25,139.6,93.1,77.6,103.4,32.3
1.5,146.2,98.9,86.6,110.6,31.4
1.75,151.6,107.0,92.9,117.2,30.6
2.0,161.2,110.6,100.4,124.0,32.6
2.25,166.5,117.2,109.3,131.0,31.0
2.5,174.5,124.0,114.9,137.8,32.1
2.75,180.8,128.7,123.6,144.4,31.6
3.0,187.9,131.0,127.2,148.7,34.0
3.25,190.6,133.7,135.4,153.3,32.4
3.5,189.9,135.5,137.3,154.2,30.9
3.75,190.3,137.0,138.9,155.4,30.3
4.0,193.2,134.8,142.7,156.9,31.7
4.25,187.2,133.1,146.4,155.6,28.2
4.5,184.7,130.6,147.0,154.1,27.7
4.75,179.2,130.8,145.0,151.7,24.9
5.0,175.0,128.6,143.4,149.0,23.7
5.25,168.7,127.9,143.5,146.7,20.5
5.5,162.6,122.7,143.2,142.9,19.9
5.75,159.9,120.2,138.6,139.6,19.9
6.0,154.5,118.5,133.5,135.5,18.1
6.25,153.6,114.4,133.1,133.7,19.6
6.5,153.8,111.9,129.4,131.7,21.0
6.75,147.2,109.5,125.5,127.4,18.9
7.0,143.1,105.8,120.9,123.3,18.8
7.25,139.3,103.6,117.5,120.1,18.0
7.5,133.8,99.9,112.8,115.5,17.1
7.75,131.3,99.8,109.5,113.5,16.1
8.0,126.0,91.7,107.5,108.4,17.2
8.25,121.7,88.2,102.2,104.0,16.8
8.5,119.1,89.8,96.8,101.9,15.3
8.75,112.9,86.4,94.7,98.0,13.6
9.0,111.6,,91.0,101.3,14.5
9.25,108.3,,86.4,97.4,15.5
9.5,104.6,,82.6,93.6,15.6
9.75,100.1,,78.8,89.4,15.1
10.0,96.4,,,96.4,
10.25,93.5,,,93.5,
10.5,90.3,,,90.3,
10.75,87.4,,,87.4,
11.0,82.9,,,82.9,
11.25,80.5,,,80.5,
11.5,78.0,,,78.0,
11.75,75.7,,,75.7,

File: 01_Data/Fiberglass_Insulation_R30_Paper_Faced/Cone/Fiberglass_Insulation_R30_Paper_Faced_HRRPUA_75.csv
Time after Ignition,Fiberglass_Insulation_R30_Paper_Faced_R1,Fiberglass_Insulation_R30_Paper_Faced_R2,Fiberglass_Insulation_R30_Paper_Faced_R3,Mean,Std. Dev.
0.0,20.0,55.9,93.9,56.6,36.9
0.25,37.0,67.6,102.8,69.1,32.9
0.5,49.0,79.4,110.5,79.6,30.7
0.75,59.9,91.5,122.5,91.3,31.3
1.0,69.0,100.6,133.5,101.1,32.3
1.25,76.5,103.0,143.2,107.6,33.6
1.5,89.2,111.4,156.3,119.0,34.2
1.75,97.0,119.3,167.1,127.8,35.9
2.0,106.6,128.1,179.1,137.9,37.3
2.25,112.6,132.8,190.4,145.3,40.4
2.5,119.0,139.9,192.9,150.6,38.1
2.75,126.3,142.9,199.5,156.2,38.4
3.0,132.1,143.9,200.4,158.8,36.5
3.25,135.9,141.5,205.8,161.0,38.8
3.5,138.1,143.1,204.9,162.0,37.2
3.75,138.6,144.5,201.7,161.6,34.8
4.0,136.8,139.1,200.7,158.9,36.2
4.25,138.0,135.5,198.4,157.3,35.6
4.5,137.2,131.3,192.5,153.7,33.7
4.75,133.7,128.6,185.8,149.4,31.6
5.0,129.0,127.8,180.0,145.6,29.8
5.25,130.8,125.9,176.1,144.3,27.7
5.5,128.1,121.2,169.6,139.6,26.2
5.75,125.0,118.7,163.8,135.8,24.4
6.0,122.0,115.3,157.0,131.4,22.4
6.25,117.9,111.2,152.2,127.1,22.0
6.5,115.1,109.8,147.8,124.2,20.6
6.75,114.0,103.8,139.1,119.0,18.2
7.0,108.3,102.4,134.7,115.2,17.2
7.25,106.0,97.5,129.6,111.0,16.6
7.5,104.0,,122.8,113.4,13.3
7.75,99.8,,120.0,109.9,14.3
8.0,97.2,,116.8,107.0,13.9
8.25,97.3,,110.5,103.9,9.4
8.5,91.6,,108.8,100.2,12.1
8.75,89.7,,104.7,97.2,10.5
9.0,88.8,,100.7,94.8,8.4
9.25,85.5,,98.7,92.1,9.4
9.5,82.5,,95.0,88.8,8.8
9.75,78.2,,93.7,86.0,11.0
10.0,76.7,,91.3,84.0,10.3
10.25,72.8,,86.4,79.6,9.6
10.5,70.5,,86.0,78.2,11.0
10.75,66.5,,82.8,74.6,11.5
11.0,64.8,,81.6,73.2,11.9
11.25,63.3,,80.1,71.7,11.8
11.5,60.9,,76.3,68.6,10.8
11.75,59.3,,75.3,67.3,11.3
12.0,56.9,,74.3,65.6,12.3
12.25,55.0,,71.3,63.2,11.6
12.5,53.6,,68.9,61.3,10.9
12.75,52.3,,68.1,60.2,11.1
13.0,48.9,,66.3,57.6,12.2
13.25,48.2,,64.5,56.4,11.5
13.5,46.9,,62.8,54.9,11.2
13.75,45.5,,61.0,53.2,10.9
14.0,44.2,,59.4,51.8,10.8
14.25,42.6,,58.4,50.5,11.1
14.5,42.2,,57.0,49.6,10.4
14.75,40.2,,55.6,47.9,10.9
15.0,39.9,,54.8,47.3,10.5
15.25,37.3,,52.8,45.1,10.9
