Repository: ulfsri/fsri_materials_database

# Materials and Products Database

## 01_Data

Raw data generated from each apparatus are included here in plain-text format. The data is organized first by material, next by the short name of test apparatus used, and where applicable additional filtering by test settings.

### material.json

Each material directory contains a json file of the same name as the material. This file links the data stored in the repository as well as data and graphs produced by the accompanying scripts (__02_Scripts__) to the respective landing page for the material on the front-end website.

File: 01_Data/Gypsum_Wallboard/Cone/Gypsum_Wallboard_HRRPUA_50.csv
Time after Ignition,Gypsum_Wallboard_R1,Gypsum_Wallboard_R2,Gypsum_Wallboard_R3,Mean,Std. Dev.
0.0,23.7,99.0,26.7,49.8,42.6
0.25,32.8,104.3,31.4,56.2,41.7
0.5,41.3,111.3,36.9,63.2,41.7
0.75,49.1,116.8,46.2,70.7,39.9
1.0,60.7,124.3,54.5,79.9,38.6
1.25,70.4,128.9,62.0,87.1,36.4
1.5,79.1,134.7,69.6,94.5,35.2
1.75,88.4,139.7,78.4,102.2,32.9
2.0,98.8,145.0,87.0,110.3,30.7
2.25,105.8,148.1,93.5,115.8,28.6
2.5,114.4,151.2,101.8,122.5,25.6
2.75,120.1,152.2,106.8,126.4,23.4
3.0,125.8,156.1,113.7,131.9,21.9
3.25,129.7,158.5,120.5,136.2,19.8
3.5,135.3,159.7,126.1,140.4,17.4
3.75,142.7,163.6,130.8,145.7,16.6
4.0,147.1,167.2,137.3,150.5,15.2
4.25,149.2,165.1,142.9,152.4,11.5
4.5,154.2,167.7,147.4,156.4,10.4
4.75,155.4,165.9,149.8,157.0,8.2
5.0,159.1,168.4,156.3,161.3,6.3
5.25,162.1,169.0,153.5,161.5,7.7
5.5,163.0,170.7,156.3,163.3,7.2
5.75,164.8,166.2,161.9,164.3,2.2
6.0,167.9,166.2,161.6,165.2,3.3
6.25,168.8,164.5,165.3,166.2,2.3
6.5,171.6,162.9,166.2,166.9,4.4
6.75,167.5,161.4,166.5,165.1,3.3
7.0,173.5,160.0,168.8,167.4,6.9
7.25,171.0,159.8,167.6,166.1,5.7
7.5,171.0,158.1,178.5,169.2,10.3
7.75,172.4,154.7,174.1,167.1,10.7
8.0,170.9,152.3,171.3,164.8,10.8
8.25,166.9,147.9,172.0,162.3,12.7
8.5,165.4,145.6,169.5,160.2,12.8
8.75,160.1,140.8,173.3,158.0,16.4
9.0,155.9,136.8,167.0,153.2,15.3
9.25,156.2,134.9,167.3,152.8,16.5
9.5,152.9,130.5,164.3,149.2,17.2
9.75,149.9,125.5,163.5,146.3,19.2
10.0,149.1,123.0,160.0,144.0,19.0
10.25,147.0,118.1,158.9,141.4,21.0
10.5,142.6,115.0,157.0,138.2,21.3
10.75,139.9,110.8,154.9,135.2,22.4
11.0,136.2,106.9,152.1,131.7,22.9
11.25,132.0,101.2,149.6,127.6,24.5
11.5,128.2,99.7,147.4,125.1,24.0
11.75,123.8,95.4,140.8,120.0,22.9
12.0,120.5,91.8,139.3,117.2,24.0
12.25,116.4,88.3,136.9,113.9,24.4
12.5,114.0,84.3,133.4,110.6,24.7
12.75,108.1,81.4,130.7,106.7,24.6
13.0,106.2,79.6,126.3,104.1,23.4
13.25,103.0,76.4,122.6,100.7,23.2
13.5,97.9,74.0,118.3,96.7,22.2
13.75,93.9,71.6,115.6,93.7,22.0
14.0,89.9,69.3,110.6,90.0,20.6
14.25,85.8,68.3,106.0,86.7,18.9
14.5,84.6,65.6,101.9,84.0,18.2
14.75,81.1,63.8,98.3,81.1,17.3
15.0,77.5,62.2,93.4,77.7,15.6
15.25,75.4,60.6,88.9,75.0,14.2
15.5,73.0,61.3,86.1,73.5,12.4
15.75,70.6,,83.2,76.9,8.9

File: 01_Data/Gypsum_Wallboard/Cone/Gypsum_Wallboard_HRRPUA_75.csv
Names,Gypsum_Wallboard_R1,Gypsum_Wallboard_R2,Gypsum_Wallboard_R3,Mean,Std. Dev.
75,27.8,70.2,12.3,36.7,30.0
76,32.7,76.8,12.8,40.8,32.7
77,37.2,82.6,17.9,45.9,33.2
78,40.5,89.5,22.4,50.8,34.7
79,44.7,96.5,25.7,55.6,36.7
80,53.0,103.1,29.2,61.8,37.7
81,59.5,110.4,32.9,67.6,39.4
82,65.6,118.9,34.9,73.1,42.5
83,71.6,127.5,41.0,80.0,43.9
84,82.7,130.8,47.4,87.0,41.9
85,91.3,136.6,53.4,93.8,41.6
86,97.5,144.5,57.5,99.8,43.6
87,102.7,150.9,62.0,105.2,44.5
88,112.3,153.2,69.3,111.6,41.9
89,120.7,162.1,78.7,120.5,41.7
90,125.8,163.0,86.3,125.1,38.4
91,132.0,167.5,91.7,130.4,37.9
92,140.0,168.3,102.5,136.9,33.0
93,141.1,171.0,110.4,140.8,30.3
94,146.1,174.1,116.6,145.6,28.8
95,151.7,176.8,123.8,150.7,26.5
96,157.0,180.3,129.6,155.6,25.4
97,158.0,183.9,135.8,159.3,24.1
98,162.4,184.6,140.0,162.3,22.3
99,165.5,184.1,148.1,165.9,18.0
100,166.2,186.1,150.3,167.5,17.9
101,168.9,184.9,157.5,170.4,13.8
102,170.5,190.0,157.5,172.6,16.4
103,174.3,186.8,159.5,173.5,13.7
104,172.6,187.3,165.1,175.0,11.3
105,174.0,188.3,168.9,177.1,10.1
106,176.3,187.6,167.1,177.0,10.3
107,175.1,187.9,171.1,178.0,8.7
108,179.0,185.6,168.9,177.9,8.4
109,180.4,186.0,174.3,180.2,5.8
110,180.4,182.4,173.7,178.8,4.6
111,176.1,182.4,174.3,177.6,4.3
112,176.8,177.4,172.7,175.7,2.5
113,178.1,179.0,175.1,177.4,2.0
114,177.7,175.8,174.3,176.0,1.7
115,176.1,172.8,174.4,174.4,1.7
116,174.8,170.6,171.9,172.4,2.2
117,172.8,168.3,174.9,172.0,3.4
118,172.2,166.3,173.6,170.7,3.9
119,171.7,165.6,170.3,169.2,3.2
120,169.1,162.6,168.4,166.7,3.6
121,163.5,158.6,169.2,163.8,5.3
122,159.1,154.8,164.4,159.4,4.8
123,152.9,154.2,162.7,156.6,5.3
124,148.3,148.7,160.8,152.6,7.1
125,142.7,146.6,157.8,149.0,7.9
126,138.7,144.7,154.7,146.1,8.1
127,131.8,143.0,152.0,142.3,10.1
128,124.6,134.6,145.1,134.8,10.3
129,118.7,131.1,142.6,130.8,12.0
130,117.4,122.0,139.1,126.2,11.4
131,111.8,118.9,133.6,121.4,11.1
132,107.5,114.7,130.1,117.5,11.6
133,102.9,108.8,126.8,112.9,12.5
134,99.7,107.5,121.1,109.4,10.8

File: 01_Data/Gypsum_Wallboard/Cone/Gypsum_Wallboard_Cone_HF50Scan_220511_R1.csv (part 2 of 4)
Chan Gain,,500,500,1,1,1,1,1,1,1,1,1.0,1.0
Offset,,0,0,0.13862761855125427,0,0,0,0,0,0,0,0.0,0.0
Gain,,1,1,25.01099967956543,13.125574111938477,14.623093605041504,1,1,1,1.0010029077529907,0.9580193758010864,1.0,1.0
Units,sec,C,C,Pa,%,%,%,%,%,g,/m,,
191,47.5,34.12080764770508,34.56331253051758,118.147705078125,99.05426025390625,102.6972427368164,0.0029390878044068813,0.2409897744655609,20.745956420898438,124.3345718383789,-0.3035199046134949,0.0,1.0
192,47.75,34.94779968261719,34.3089714050293,117.72179412841797,99.03263092041016,103.3099594116211,0.002909214235842228,0.25558561086654663,20.73296546936035,124.2444839477539,-0.3553444445133209,0.0,1.0
193,48,34.666507720947266,34.69200134277344,114.43971252441406,99.03944396972656,103.56834411621094,0.0028688632883131504,0.26872187852859497,20.720813751220703,124.25448608398438,-0.37575793266296387,0.0,1.0
194,48.25,35.30121994018555,34.76454544067383,115.68080139160156,99.0418472290039,103.16224670410156,0.0028325472958385944,0.28319746255874634,20.70987892150879,124.1343765258789,-0.34253808856010437,0.0,1.0
195,48.5,34.59914016723633,34.798545837402344,120.05665588378906,99.04705047607422,104.39348602294922,0.0027998629957437515,0.29622548818588257,20.700037002563477,124.16439819335938,-0.44180071353912354,0.0,1.0
196,48.75,35.26592254638672,35.369300842285156,120.75123596191406,99.0310287475586,104.2939682006836,0.0027704471722245216,0.3079507052898407,20.691179275512695,124.07431030273438,-0.4351450204849243,0.0,1.0
197,49,35.46897888183594,35.3101692199707,118.14541625976562,99.03583526611328,103.7821044921875,0.0027471778448671103,0.31850340962409973,20.68320655822754,124.07431030273438,-0.3933914005756378,0.0,1.0
198,49.25,36.104820251464844,35.27507400512695,121.02830505371094,99.03623962402344,104.03290557861328,0.0027262354269623756,0.32880356907844543,20.6760311126709,124.04428100585938,-0.4136408269405365,0.0,1.0
199,49.5,36.404441833496094,36.067569732666016,118.29425048828125,99.04464721679688,104.34439086914062,0.0027073873206973076,0.3380737006664276,20.669572830200195,124.02426147460938,-0.43805161118507385,0.0,1.0
200,49.75,35.79920196533203,35.20198059082031,119.59869384765625,99.04344940185547,104.23014831542969,0.0026904239784926176,0.3464168310165405,20.663761138916016,123.95419311523438,-0.428947389125824,0.0,1.0
201,50,35.7352294921875,35.434417724609375,120.27113342285156,99.05226135253906,102.48616027832031,0.0026751570403575897,0.3539256453514099,20.658531188964844,123.88412475585938,-0.2863987386226654,0.0,0.0
202,50.25,35.714134216308594,35.6198616027832,118.39195251464844,99.04425048828125,103.79460144042969,0.002684547333046794,0.365358829498291,20.653823852539062,123.86409759521484,-0.39368900656700134,0.0,0.0
203,50.5,36.18758773803711,35.138587951660156,118.3133316040039,99.05105590820312,103.70802307128906,0.002692998619750142,0.365358829498291,20.649587631225586,123.81404876708984,-0.3860989511013031,0.0,0.0
204,50.75,36.909358978271484,36.31131362915039,120.50775146484375,99.04344940185547,102.90921783447266,0.0027006049640476704,0.3702329695224762,20.645774841308594,123.78401947021484,-0.3217647075653076,0.0,0.0
205,51,36.79220962524414,36.05799865722656,119.47198486328125,99.0418472290039,103.25283813476562,0.0027074506506323814,0.3746196925640106,20.642343521118164,123.74398040771484,-0.3499144911766052,0.0,0.0
206,51.25,36.95680618286133,36.858150482177734,121.4641342163086,99.04264831542969,103.8285140991211,0.002762451535090804,0.37856775522232056,20.63925552368164,123.71394348144531,-0.3965702950954437,0.0,0.0
207,51.5,37.36299133300781,36.60224533081055,116.2120361328125,99.0518569946289,104.3198471069336,0.0028119522612541914,0.37966805696487427,20.639841079711914,123.75399017333984,-0.4354625940322876,0.0,0.0
208,51.75,37.45348358154297,36.866180419921875,125.13701629638672,99.03423309326172,103.99452209472656,0.0028565030079334974,0.3806583285331726,20.64036750793457,123.75399017333984,-0.41071003675460815,0.0,0.0
209,52,37.72720718383789,37.035430908203125,121.87096405029297,99.04064178466797,102.989990234375,0.0028965985402464867,0.38154956698417664,20.64084243774414,123.72396087646484,-0.3285962641239166,0.0,0.0
210,52.25,37.95878982543945,37.40909957885742,122.28694152832031,99.04544830322266,103.11048126220703,0.003000363241881132,0.38235166668891907,20.64126968383789,123.66390228271484,-0.33801478147506714,0.0,0.0
211,52.5,38.27286911010742,37.793548583984375,124.65691375732422,99.05105590820312,102.85700225830078,0.0030937513802200556,0.37996605038642883,20.64165496826172,123.64387512207031,-0.31685468554496765,0.0,0.0
212,52.75,38.233306884765625,37.70021057128906,125.07518768310547,99.03944396972656,103.69865417480469,0.0031778006814420223,0.3778190016746521,20.645450592041016,123.64387512207031,-0.3863249719142914,0.0,0.0
213,53,38.8010368347168,38.06965255737305,121.92362976074219,99.04464721679688,103.35414123535156,0.003253445029258728,0.3758866488933563,20.648866653442383,123.60384368896484,-0.35791781544685364,0.0,0.0
214,53.25,38.112037658691406,37.87461471557617,121.51145935058594,99.05986785888672,102.90653991699219,0.003321524942293763,0.37414753437042236,20.651941299438477,123.56380462646484,-0.32015353441238403,0.0,0.0
215,53.5,39.07356643676758,38.3468132019043,119.68341064453125,99.0506591796875,101.9738540649414,0.003480536164715886,0.372582346200943,20.65999984741211,123.51374816894531,-0.24442130327224731,0.0,0.0
216,53.75,39.303890228271484,38.72950744628906,118.44461822509766,99.05146026611328,102.02606964111328,0.003623646218329668,0.36655372381210327,20.667251586914062,123.48371887207031,-0.24865508079528809,0.0,0.0
217,54,39.52532958984375,38.682464599609375,123.89134979248047,99.03223419189453,101.68824768066406,0.003752445336431265,0.36112797260284424,20.673778533935547,123.45368957519531,-0.22241458296775818,0.0,0.0
218,54.25,39.1547966003418,38.79075622558594,122.89680480957031,99.05146026611328,101.88192749023438,0.0038683644961565733,0.3562448024749756,20.67965316772461,123.43366241455078,-0.23677414655685425,0.0,0.0
219,54.5,39.26144790649414,39.12869644165039,122.103759765625,99.0506591796875,101.80159759521484,0.003972691483795643,0.3518499433994293,20.684940338134766,123.40364074707031,-0.23021343350410461,0.0,0.0
220,54.75,39.31182861328125,39.043331146240234,124.47219848632812,99.04865264892578,102.35585021972656,0.004239290952682495,0.3478945791721344,20.689699172973633,123.38362121582031,-0.27601295709609985,0.0,0.0
221,55,39.5799560546875,39.347312927246094,128.73890686035156,99.0418472290039,101.87879943847656,0.004479230381548405,0.3391821086406708,20.69904327392578,123.34358215332031,-0.23733161389827728,0.0,0.0
222,55.25,39.92226791381836,39.44811248779297,128.21377563476562,99.05586242675781,101.67977142333984,0.004695176146924496,0.3313409090042114,20.70745277404785,123.29352569580078,-0.2197091281414032,0.0,0.0
223,55.5,40.0584716796875,39.81846237182617,130.14791870117188,99.05506134033203,100.8117904663086,0.004889527335762978,0.32428380846977234,20.71502113342285,123.26349639892578,-0.14773207902908325,0.0,0.0
224,55.75,40.21792984008789,39.72451400756836,129.3625030517578,99.0466537475586,101.87389373779297,0.0052148946560919285,0.3179324269294739,20.721832275390625,123.25348663330078,-0.23651912808418274,0.0,0.0
225,56,40.260398864746094,40.10390853881836,130.6066436767578,99.04264831542969,101.15005493164062,0.005507725290954113,0.3083624243736267,20.731643676757812,123.23346710205078,-0.17693564295768738,0.0,0.0
226,56.25,40.3642692565918,39.92458724975586,131.6576690673828,99.0478515625,101.46511840820312,0.00577127281576395,0.2997494339942932,20.7404727935791,123.25348663330078,-0.20262941718101501,0.0,0.0
227,56.5,39.997833251953125,39.675811767578125,130.3402557373047,99.05426025390625,101.2232437133789,0.006008465308696032,0.2919977307319641,20.7484188079834,123.23346710205078,-0.18202920258045197,0.0,0.0
228,56.75,40.642860412597656,40.383602142333984,130.98828125,99.04544830322266,100.81580352783203,0.006393454037606716,0.28502121567726135,20.755571365356445,123.25348663330078,-0.1488822102546692,0.0,0.0
229,57,40.07916259765625,40.18498611450195,128.79310607910156,99.04745483398438,100.7176284790039,0.006739943753927946,0.27874234318733215,20.762008666992188,123.22345733642578,-0.14052431285381317,0.0,0.0
230,57.25,40.35449981689453,40.22782516479492,133.1887969970703,99.0606689453125,101.14112854003906,0.007051784545183182,0.2689712941646576,20.77079200744629,123.23346710205078,-0.17466513812541962,0.0,0.0
231,57.5,40.71787643432617,40.51227951049805,128.46412658691406,99.0506591796875,100.86578369140625,0.00733244139701128,0.260177344083786,20.778696060180664,123.19342803955078,-0.15260495245456696,0.0,0.0
232,57.75,40.24891662597656,40.35174560546875,132.1812744140625,99.05146026611328,100.42532348632812,0.007747933734208345,0.25226280093193054,20.785810470581055,123.25348663330078,-0.11575981229543686,0.0,0.0
233,58,40.421485900878906,40.309722900390625,136.31976318359375,99.05906677246094,100.74931335449219,0.00812187697738409,0.2451397031545639,20.795434951782227,123.21344757080078,-0.1421823799610138,0.0,0.0
234,58.25,40.46961975097656,40.55752944946289,134.0161895751953,99.0478515625,100.10981750488281,0.008458426222205162,0.23872891068458557,20.804096221923828,123.20343780517578,-0.08962257206439972,0.0,0.0
235,58.5,40.37910079956055,40.30906295776367,133.7887420654297,99.0566635131836,100.14641571044922,0.008761320263147354,0.22987858951091766,20.811891555786133,123.18341827392578,-0.09194666147232056,0.0,0.0
236,58.75,40.6632194519043,40.34138107299805,132.3682861328125,99.04945373535156,100.40345764160156,0.009187305346131325,0.22191330790519714,20.818906784057617,123.08331298828125,-0.11409983038902283,0.0,0.0
237,59,40.254478454589844,40.53164291381836,130.7890625,99.05426025390625,100.21558380126953,0.009570691734552383,0.21474455296993256,20.826370239257812,123.04327392578125,-0.09795279055833817,0.0,0.0
238,59.25,40.20248794555664,40.44239807128906,137.3532257080078,99.06147003173828,99.97148132324219,0.009915739297866821,0.2082926630973816,20.833087921142578,123.01324462890625,-0.07684646546840668,0.0,0.0
239,59.5,40.13222122192383,40.200782775878906,136.00071716308594,99.05906677246094,99.91793060302734,0.01022628229111433,0.2008097916841507,20.839134216308594,122.99323272705078,-0.0725477933883667,0.0,0.0
240,59.75,40.5540771484375,40.7298698425293,133.08499145507812,99.05906677246094,100.17318725585938,0.010614758357405663,0.19407519698143005,20.844575881958008,123.01324462890625,-0.09398876130580902,0.0,0.0
241,60,40.05497741699219,40.31877899169922,134.8428192138672,99.05506134033203,100.2374496459961,0.01096438616514206,0.18801407516002655,20.849933624267578,123.01324462890625,-0.09971806406974792,0.0,0.0
242,60.25,41.5518684387207,40.55850601196289,135.49847412109375,99.0566635131836,99.63856506347656,0.011279051192104816,0.1825590580701828,20.854755401611328,123.03327178955078,-0.04922238737344742,0.0,0.0
243,60.5,39.9703369140625,40.956756591796875,134.02076721191406,99.07429504394531,100.37802124023438,0.01156224962323904,0.1767100691795349,20.859094619750977,122.98321533203125,-0.10986325889825821,0.0,0.0
244,60.75,40.18878936767578,40.49279022216797,130.74632263183594,99.04945373535156,100.39720916748047,0.011817128397524357,0.17144598066806793,20.863000869750977,122.99323272705078,-0.11357686668634415,0.0,0.0
245,61,40.000244140625,40.64698791503906,132.50186157226562,99.05265808105469,100.0277099609375,0.012046519666910172,0.166708305478096,20.86651611328125,122.94317626953125,-0.08231927454471588,0.0,0.0
246,61.25,39.213836669921875,40.58983612060547,134.5245361328125,99.07108306884766,99.8835678100586,0.012316166423261166,0.16244439780712128,20.869678497314453,122.90313720703125,-0.06863763183355331,0.0,0.0
247,61.5,39.310569763183594,39.46412658691406,131.8713836669922,99.06587982177734,100.28385925292969,0.012558847665786743,0.1581057459115982,20.87275505065918,122.90313720703125,-0.10269041359424591,0.0,0.0
248,61.75,39.073265075683594,40.09581756591797,132.9613494873047,99.05345916748047,100.44808959960938,0.012777261435985565,0.1542009562253952,20.875524520874023,122.87310791015625,-0.11749479174613953,0.0,0.0
249,62,39.41524124145508,40.081424713134766,129.29380798339844,99.06828308105469,99.94023895263672,0.012973833829164505,0.15068665146827698,20.87801742553711,122.88311767578125,-0.07364171743392944,0.0,0.0
250,62.25,39.353458404541016,39.11339569091797,132.449951171875,99.07068634033203,99.77825164794922,0.013138499110937119,0.14752377569675446,20.880260467529297,122.86309814453125,-0.059806179255247116,0.0,0.0
251,62.5,39.22743225097656,39.953365325927734,130.53794860839844,99.0594711303711,100.17988586425781,0.013286697678267956,0.14437566697597504,20.88282585144043,122.87310791015625,-0.0945165753364563,0.0,0.0
252,62.75,39.1211051940918,40.1227912902832,128.9862060546875,99.05626678466797,100.65872192382812,0.013420077040791512,0.14154236018657684,20.885133743286133,122.87310791015625,-0.13486026227474213,0.0,0.0
253,63,39.191856384277344,39.9044075012207,134.261962890625,99.06107330322266,100.38382720947266,0.013540118001401424,0.13899238407611847,20.887210845947266,122.85308837890625,-0.11147113144397736,0.0,0.0
254,63.25,39.297401428222656,39.73120880126953,133.48419189453125,99.073486328125,100.48914337158203,0.013612127862870693,0.1366974115371704,20.889080047607422,122.85308837890625,-0.11923013627529144,0.0,0.0
255,63.5,39.07553482055664,39.618247985839844,134.43675231933594,99.06587982177734,100.42577362060547,0.013676936738193035,0.1346319317817688,20.890762329101562,122.82305145263672,-0.11457407474517822,0.0,0.0
256,63.75,38.927494049072266,40.13500213623047,134.10015869140625,99.0594711303711,99.78404998779297,0.013735264539718628,0.1324724704027176,20.892276763916016,122.81304931640625,-0.061245568096637726,0.0,0.0
257,64,38.89091491699219,39.88834762573242,135.2443084716797,99.07549285888672,99.90676879882812,0.013787759467959404,0.13052894175052643,20.894100189208984,122.80303955078125,-0.07021541893482208,0.0,0.0
258,64.25,39.09697341918945,39.79171371459961,130.50665283203125,99.07869720458984,100.69576263427734,0.013835005462169647,0.12877976894378662,20.895740509033203,122.83306884765625,-0.13604937493801117,0.0,0.0
259,64.5,38.924041748046875,39.79328155517578,133.62539672851562,99.07389068603516,100.1624755859375,0.013877526856958866,0.1272055208683014,20.897216796875,122.83306884765625,-0.0918327271938324,0.0,0.0
260,64.75,38.92058563232422,39.67652893066406,134.28257751464844,99.06668090820312,100.27315521240234,0.013840541243553162,0.12578868865966797,20.89854621887207,122.79302215576172,-0.1017250269651413,0.0,0.0
261,65,38.906776428222656,39.91164779663086,133.3277130126953,99.08470916748047,100.52439880371094,0.01380725484341383,0.12418361753225327,20.899518966674805,122.80303955078125,-0.12122602015733719,0.0,0.0
262,65.25,38.647682189941406,39.88826370239258,132.25149536132812,99.0919189453125,99.88267517089844,0.013777296990156174,0.12273905426263809,20.900394439697266,122.78302001953125,-0.06679556518793106,0.0,0.0
263,65.5,38.69852066040039,39.558982849121094,133.07049560546875,99.07188415527344,99.73764038085938,0.013750334270298481,0.12143895030021667,20.901182174682617,122.75298309326172,-0.05628315359354019,0.0,0.0
264,65.75,39.05955505371094,39.57395935058594,131.87368774414062,99.09752655029297,100.46861267089844,0.013682124204933643,0.12026885151863098,20.901891708374023,122.68291473388672,-0.1154739037156105,0.0,0.0
265,66,38.761085510253906,39.31140899658203,133.33612060546875,99.10233306884766,100.40569305419922,0.01362073514610529,0.1190180703997612,20.902990341186523,122.64287567138672,-0.10980185121297836,0.0,0.0
266,66.25,38.921836853027344,39.74783706665039,133.99864196777344,99.08590698242188,100.00048828125,0.0135654853656888,0.11789236217737198,20.90397834777832,122.67291259765625,-0.07721196115016937,0.0,0.0
267,66.5,38.282432556152344,39.9556884765625,136.34417724609375,99.08270263671875,100.51323699951172,0.013515760190784931,0.11687922477722168,20.90486717224121,122.69292449951172,-0.12046276032924652,0.0,0.0
268,66.75,38.703712463378906,39.644779205322266,134.08106994628906,99.07429504394531,99.73228454589844,0.01343591883778572,0.11596740037202835,20.905668258666992,122.65288543701172,-0.05562763661146164,0.0,0.0
269,67,38.36949157714844,39.79979705810547,131.33938598632812,99.0831069946289,99.94559478759766,0.013364061713218689,0.11514676362276077,20.906618118286133,122.64287567138672,-0.07283477485179901,0.0,0.0
270,67.25,38.53642272949219,39.57598876953125,132.31103515625,99.08110046386719,100.35704803466797,0.013299389742314816,0.11440818756818771,20.907474517822266,122.61284637451172,-0.1075301468372345,0.0,0.0
271,67.5,38.87440490722656,39.56040573120117,134.8374786376953,99.0802993774414,100.88185119628906,0.013241184875369072,0.11351671814918518,20.908245086669922,122.58281707763672,-0.15142931044101715,0.0,0.0
272,67.75,38.60093307495117,39.691139221191406,131.90650939941406,99.07749938964844,100.09687805175781,0.013188800774514675,0.11271439492702484,20.908937454223633,122.54277038574219,-0.08602123707532883,0.0,0.0
273,68,38.5435676574707,39.604007720947266,129.14955139160156,99.0831069946289,99.8710708618164,0.01314165536314249,0.11199230700731277,20.909561157226562,122.52275848388672,-0.0665663480758667,0.0,0.0
274,68.25,38.77059555053711,39.35525894165039,135.62899780273438,99.08190155029297,100.04957580566406,0.01306015532463789,0.1113424301147461,20.91012191772461,122.51274871826172,-0.08167537301778793,0.0,0.0
275,68.5,38.629127502441406,39.7505989074707,133.217041015625,99.0831069946289,100.40524291992188,0.01298680528998375,0.11068444699048996,20.910627365112305,122.52275848388672,-0.1113944873213768,0.0,0.0
276,68.75,38.745880126953125,39.64213943481445,133.3246612548828,99.07389068603516,100.19371795654297,0.01292079035192728,0.11009225994348526,20.911081314086914,122.53276824951172,-0.09445376694202423,0.0,0.0
277,69,37.97054672241211,39.39387512207031,134.0635223388672,99.0919189453125,100.48646545410156,0.012861376628279686,0.10955929756164551,20.91149139404297,122.52275848388672,-0.11744247376918793,0.0,0.0
278,69.25,38.29988098144531,39.21886444091797,131.54928588867188,99.07949829101562,100.41238403320312,0.012766221538186073,0.10907962918281555,20.9118595123291,122.54277038574219,-0.11229854822158813,0.0,0.0
279,69.5,38.42730712890625,39.3059196472168,137.0914306640625,99.08390808105469,100.6422119140625,0.012680582702159882,0.10853103548288345,20.91265106201172,122.56279754638672,-0.13113722205162048,0.0,0.0
280,69.75,38.24891662597656,39.437801361083984,132.48277282714844,99.08871459960938,100.44273376464844,0.01260350737720728,0.1080373004078865,20.913362503051758,122.51274871826172,-0.11405616253614426,0.0,0.0
281,70,38.72475814819336,39.03949737548828,129.37701416015625,99.09111785888672,99.90900421142578,0.012534139677882195,0.10759294033050537,20.914003372192383,122.46269226074219,-0.06907851248979568,0.0,0.0
282,70.25,38.26042938232422,39.17495346069336,132.4629364013672,99.0959243774414,99.94738006591797,0.012421397492289543,0.10719301551580429,20.914579391479492,122.42266082763672,-0.07189808040857315,0.0,0.0
283,70.5,38.147003173828125,39.37775421142578,127.7031478881836,99.09111785888672,100.38516235351562,0.012319928966462612,0.1068330854177475,20.915557861328125,122.44267272949219,-0.10903456807136536,0.0,0.0
284,70.75,38.45205307006836,39.704830169677734,128.8411865234375,99.07789611816406,100.080810546875,0.012228607200086117,0.10626097023487091,20.916439056396484,122.44267272949219,-0.0846383199095726,0.0,0.0
285,71,37.887569427490234,39.6568717956543,132.1942596435547,99.09151458740234,100.45745849609375,0.0121464179828763,0.1057460680603981,20.917232513427734,122.41264343261719,-0.11505089700222015,0.0,0.0
286,71.25,38.465728759765625,39.019187927246094,136.84336853027344,99.08711242675781,100.26065826416016,0.012019583955407143,0.10528265684843063,20.917945861816406,122.42266082763672,-0.09894460439682007,0.0,0.0
287,71.5,37.9659423828125,39.11784362792969,132.5888671875,99.08991241455078,99.97594451904297,0.011905433610081673,0.10486558824777603,20.919279098510742,122.42266082763672,-0.07480904459953308,0.0,0.0
288,71.75,38.2687873840332,39.13557434082031,130.4730682373047,99.08871459960938,100.60784912109375,0.011802698485553265,0.10414764285087585,20.92047882080078,122.35259246826172,-0.12785981595516205,0.0,0.0
289,72,38.15709686279297,39.20890808105469,131.3554229736328,99.10233306884766,100.15802001953125,0.01171023678034544,0.10350149124860764,20.921558380126953,122.35259246826172,-0.08904645591974258,0.0,0.0
290,72.25,38.0888671875,38.647003173828125,137.15707397460938,99.09752655029297,100.34544372558594,0.011627021245658398,0.10291995853185654,20.922529220581055,122.33256530761719,-0.10516521334648132,0.0,0.0
291,72.5,38.20657730102539,39.44621658325195,134.0154266357422,99.09432220458984,100.5877685546875,0.011498731561005116,0.10239657759666443,20.923402786254883,122.31254577636719,-0.1257067769765854,0.0,0.0
292,72.75,38.185848236083984,39.704288482666016,136.895263671875,99.0959243774414,100.63685607910156,0.011383270844817162,0.10162714868783951,20.924419403076172,122.32255554199219,-0.12967054545879364,0.0,0.0
293,73,38.28947448730469,39.36204528808594,132.25302124023438,99.09992980957031,99.98709869384766,0.011279355734586716,0.10093466192483902,20.925334930419922,122.33256530761719,-0.07489698380231857,0.0,0.0
294,73.25,37.801353454589844,38.94300842285156,131.13864135742188,99.10313415527344,100.52484130859375,0.01118583232164383,0.10031142085790634,20.926158905029297,122.36259460449219,-0.1197006106376648,0.0,0.0
295,73.5,37.73777770996094,38.994354248046875,132.6239776611328,99.09512329101562,99.88758087158203,0.011101661249995232,0.09975050389766693,20.92690086364746,122.37260437011719,-0.0669364407658577,0.0,0.0
296,73.75,37.99249267578125,39.186153411865234,131.1432342529297,99.10272979736328,100.46727752685547,0.010981959290802479,0.09924568235874176,20.927568435668945,122.37260437011719,-0.11492089182138443,0.0,0.0
297,74,38.019168853759766,39.07411193847656,132.36065673828125,99.11154174804688,100.3624038696289,0.010874227620661259,0.09853694587945938,20.92839813232422,122.34257507324219,-0.10539701581001282,0.0,0.0
298,74.25,37.85357666015625,38.987709045410156,136.78077697753906,99.11154174804688,100.37445068359375,0.01077726949006319,0.09789908677339554,20.92914581298828,122.29252624511719,-0.10640593618154526,0.0,0.0
299,74.5,37.713932037353516,39.146522521972656,135.70761108398438,99.10233306884766,100.4181900024414,0.010690007358789444,0.09732501208782196,20.92981719970703,122.25247955322266,-0.1108478456735611,0.0,0.0
300,74.75,37.76605224609375,39.20598602294922,131.55844116210938,99.10112762451172,100.18032836914062,0.01061147078871727,0.09680834412574768,20.930421829223633,122.23246765136719,-0.09102049469947815,0.0,0.0
301,75,37.11769104003906,38.87928009033203,134.91456604003906,99.10833740234375,100.50386810302734,0.010498261079192162,0.09619811177253723,20.930967330932617,122.22245025634766,-0.11750546097755432,0.0,0.0
302,75.25,37.75209426879883,39.17119216918945,134.7519989013672,99.10993957519531,100.42398834228516,0.010396372526884079,0.09564889967441559,20.931917190551758,122.21244049072266,-0.11068796366453171,0.0,0.0
303,75.5,37.65873718261719,38.772193908691406,133.89254760742188,99.10112762451172,100.93004608154297,0.01030467264354229,0.09515460580587387,20.932771682739258,122.22245025634766,-0.15367668867111206,0.0,0.0
304,75.75,38.05974578857422,38.68354797363281,133.95361328125,99.1263656616211,101.0438461303711,0.010222143493592739,0.09470974653959274,20.93354034423828,122.19242095947266,-0.16100655496120453,0.0,0.0
305,76,37.85939025878906,38.66680908203125,133.92308044433594,99.11234283447266,100.8885498046875,0.010055147111415863,0.09430937469005585,20.934232711791992,122.17240905761719,-0.1492702215909958,0.0,0.0
306,76.25,37.87717819213867,38.87556076049805,134.6466522216797,99.11634826660156,100.16336822509766,0.010055147111415863,0.09375312179327011,20.935087203979492,122.20243835449219,-0.08830688148736954,0.0,0.0
307,76.5,37.91279220581055,38.873809814453125,132.57589721679688,99.11634826660156,99.64437103271484,0.009971698746085167,0.09325249493122101,20.935855865478516,122.21244049072266,-0.04465026780962944,0.0,0.0
308,76.75,37.66941452026367,38.58442306518555,134.2589111328125,99.11034393310547,99.96612548828125,0.009896595031023026,0.09280193597078323,20.936548233032227,122.18241119384766,-0.07225122302770615,0.0,0.0
309,77,37.60734558105469,38.76555633544922,136.26251220703125,99.1135482788086,100.03128051757812,0.009829002432525158,0.09239643067121506,20.937170028686523,122.18241119384766,-0.07745511829853058,0.0,0.0
310,77.25,36.96900177001953,38.83674240112305,132.528564453125,99.1187515258789,100.43424987792969,0.009741006419062614,0.09203147888183594,20.93773078918457,122.15238189697266,-0.11079961806535721,0.0,0.0
311,77.5,37.390380859375,38.94273376464844,130.4898681640625,99.1135482788086,101.14961242675781,0.009661809541285038,0.0915362685918808,20.938234329223633,122.13236999511719,-0.1708850860595703,0.0,0.0
312,77.75,37.61323928833008,39.06085968017578,135.07485961914062,99.10913848876953,100.39542388916016,0.009590532630681992,0.09109058231115341,20.938688278198242,122.12235260009766,-0.10836528241634369,0.0,0.0
313,78,37.18202590942383,38.804786682128906,134.25357055664062,99.12836456298828,100.25262451171875,0.009497934021055698,0.09068946540355682,20.939096450805664,122.12235260009766,-0.09477341920137405,0.0,0.0
314,78.25,37.47452926635742,38.767189025878906,132.9590606689453,99.1087417602539,100.32492065429688,0.009414594620466232,0.09032845497131348,20.939693450927734,122.11234283447266,-0.10249520093202591,0.0,0.0
315,78.5,37.40691375732422,38.74443054199219,135.5946502685547,99.11915588378906,100.24994659423828,0.009339589625597,0.09000355005264282,20.940231323242188,122.10234069824219,-0.095329649746418,0.0,0.0
316,78.75,37.45944595336914,38.15223693847656,129.248779296875,99.1135482788086,100.22808074951172,0.009272084571421146,0.08949382603168488,20.940715789794922,122.07230377197266,-0.09397204220294952,0.0,0.0
317,79,37.12342834472656,38.31935119628906,134.4924774169922,99.1275634765625,100.87024688720703,0.00921133067458868,0.08862219750881195,20.941150665283203,122.06229400634766,-0.14645466208457947,0.0,0.0
318,79.25,37.36458969116211,38.70793533325195,134.3482208251953,99.13277435302734,100.1972885131836,0.009127582423388958,0.08862219750881195,20.94154167175293,122.06229400634766,-0.08975977450609207,0.0,0.0
319,79.5,37.16581726074219,38.675025939941406,138.32029724121094,99.11034393310547,99.95674896240234,0.009052208624780178,0.08825060725212097,20.94212532043457,122.08231353759766,-0.07146310806274414,0.0,0.0
320,79.75,37.19192123413086,38.26836395263672,135.07257080078125,99.11835479736328,100.36686706542969,0.008984372019767761,0.08769185096025467,20.942649841308594,122.05228424072266,-0.1051931083202362,0.0,0.0
321,80,36.885005950927734,38.72148513793945,135.47023010253906,99.12115478515625,100.35482025146484,0.008923319168388844,0.0871889665722847,20.9431209564209,122.04227447509766,-0.1039469912648201,0.0,0.0
322,80.25,37.1349983215332,38.83981704711914,137.1112823486328,99.1235580444336,100.36285400390625,0.00883802492171526,0.08673637360334396,20.943546295166016,122.03226470947266,-0.10441610962152481,0.0,0.0
323,80.5,36.628753662109375,38.543251037597656,129.90061950683594,99.1215591430664,99.958984375,0.008761260658502579,0.08632903546094894,20.94415855407715,122.03226470947266,-0.07069981843233109,0.0,0.0
324,80.75,37.28940963745117,39.07155227661133,132.87432861328125,99.12316131591797,100.3766860961914,0.008692172355949879,0.08580336719751358,20.94470977783203,122.01224517822266,-0.10560750961303711,0.0,0.0
325,81,36.736637115478516,38.4896354675293,132.46522521972656,99.13277435302734,100.35124969482422,0.008629992604255676,0.08533026278018951,20.945205688476562,122.01224517822266,-0.10266302525997162,0.0,0.0
326,81.25,36.308555603027344,38.16966247558594,134.96876525878906,99.1187515258789,100.20576477050781,0.008574031293392181,0.08490446954965591,20.94565200805664,121.99222564697266,-0.0916595384478569,0.0,0.0
327,81.5,36.76909637451172,38.832340240478516,134.1551055908203,99.11434936523438,100.81446838378906,0.008523666299879551,0.08452125638723373,20.946054458618164,121.98221588134766,-0.14292670786380768,0.0,0.0
328,81.75,36.85431671142578,38.40866470336914,131.7988739013672,99.12716674804688,100.66675567626953,0.008442770689725876,0.0840318575501442,20.9464168548584,121.94217681884766,-0.12951794266700745,0.0,0.0
329,82,36.7856559753418,38.31047439575195,132.13243103027344,99.12676239013672,100.81803894042969,0.008369965478777885,0.08359140157699585,20.94674301147461,121.92215728759766,-0.1421721875667572,0.0,0.0
330,82.25,36.98553466796875,38.29515838623047,130.7135009765625,99.12596130371094,100.39141082763672,0.008304440416395664,0.08319498598575592,20.947265625,121.86209106445312,-0.1066027581691742,0.0,0.0
331,82.5,36.69219970703125,38.432003021240234,131.0516357421875,99.13317108154297,100.45611572265625,0.008245468139648438,0.08283821493387222,20.947736740112305,121.81204986572266,-0.11140666902065277,0.0,0.0
332,82.75,36.53742980957031,38.79375076293945,134.00169372558594,99.12435913085938,100.12320709228516,0.008192392997443676,0.08240880072116852,20.94816017150879,121.81204986572266,-0.08425784111022949,0.0,0.0
333,83,36.656097412109375,38.794376373291016,132.67054748535156,99.14078521728516,100.3896255493164,0.00812752265483141,0.08202232420444489,20.94854164123535,121.79202270507812,-0.10519666224718094,0.0,0.0
334,83.25,37.03274917602539,38.20950698852539,132.27210998535156,99.12716674804688,100.58687591552734,0.00806913897395134,0.0816745012998581,20.948884963989258,121.73196411132812,-0.12284725904464722,0.0,0.0
335,83.5,37.11833190917969,38.47408676147461,134.43751525878906,99.12596130371094,99.863037109375,0.008016593754291534,0.08136145770549774,20.949193954467773,121.75198364257812,-0.06225626915693283,0.0,0.0
336,83.75,36.677913665771484,38.47592544555664,132.63619995117188,99.13317108154297,100.03217315673828,0.00796930305659771,0.08107972145080566,20.949472427368164,121.6819076538086,-0.07586637139320374,0.0,0.0
337,84,36.65896987915039,38.63759994506836,134.65582275390625,99.12957000732422,100.1415023803711,0.007919509895145893,0.08071067184209824,20.949722290039062,121.66189575195312,-0.08535125851631165,0.0,0.0
338,84.25,36.73054504394531,38.54193115234375,133.98794555664062,99.14118194580078,99.94783020019531,0.007874696515500546,0.08037852495908737,20.950176239013672,121.6518783569336,-0.06809880584478378,0.0,0.0
339,84.5,36.704158782958984,38.01552200317383,133.07965087890625,99.13277435302734,100.2740478515625,0.007834364660084248,0.0800795927643776,20.950586318969727,121.66189575195312,-0.09619550406932831,0.0,0.0
340,84.75,37.114601135253906,38.55986404418945,131.60653686523438,99.13236999511719,99.86214447021484,0.007798065431416035,0.07981055229902267,20.95095443725586,121.60183715820312,-0.06163812801241875,0.0,0.0
341,85,37.28112030029297,38.287471771240234,134.3383026123047,99.14118194580078,100.0473403930664,0.007756196893751621,0.07956841588020325,20.95128631591797,121.60183715820312,-0.0764612928032875,0.0,0.0
342,85.25,36.41808319091797,38.59260177612305,134.37112426757812,99.1315689086914,100.05850219726562,0.007718515116721392,0.07935049384832382,20.952045440673828,121.6518783569336,-0.07821395993232727,0.0,0.0
343,85.5,36.328372955322266,38.63733673095703,134.38714599609375,99.12195587158203,99.88758087158203,0.007718515116721392,0.07902451604604721,20.952045440673828,121.59182739257812,-0.06466114521026611,0.0,0.0
344,85.75,36.35746765136719,38.226173400878906,132.15228271484375,99.13797760009766,99.85857391357422,0.007684601470828056,0.07873113453388214,20.952728271484375,121.5718002319336,-0.060862112790346146,0.0,0.0
345,86,36.87633514404297,38.31147766113281,133.7284393310547,99.13758087158203,99.65419006347656,0.007654079236090183,0.07846708595752716,20.95334243774414,121.53176879882812,-0.04367794096469879,0.0,0.0
346,86.25,36.7280387878418,38.336483001708984,133.92002868652344,99.13517761230469,99.48148345947266,0.007611504290252924,0.07822944223880768,20.953895568847656,121.5718002319336,-0.029304997995495796,0.0,0.0
347,86.5,36.661502838134766,38.28792953491211,133.32925415039062,99.13597869873047,99.83180236816406,0.007573186885565519,0.07801556587219238,20.95439338684082,121.5718002319336,-0.05877862498164177,0.0,0.0
348,86.75,36.71697235107422,38.25971984863281,135.19239807128906,99.14999389648438,99.77557373046875,0.00753870140761137,0.07772213220596313,20.95484161376953,121.5517807006836,-0.05285586416721344,0.0,0.0
349,87,36.49823760986328,38.47565460205078,132.7506866455078,99.14639282226562,99.90855407714844,0.007507664151489735,0.07745803892612457,20.955244064331055,121.53176879882812,-0.06435374915599823,0.0,0.0
350,87.25,36.60334014892578,38.28064727783203,132.16143798828125,99.14559173583984,100.00762939453125,0.007479730993509293,0.0772203579545021,20.95560646057129,121.5417709350586,-0.07275140285491943,0.0,0.0
351,87.5,36.824989318847656,38.41539764404297,138.03330993652344,99.14559173583984,100.23700714111328,0.007428348995745182,0.07700644433498383,20.9559326171875,121.4917221069336,-0.09200389683246613,0.0,0.0
352,87.75,36.62071990966797,38.06810760498047,131.73934936523438,99.14799499511719,100.80197143554688,0.007382105104625225,0.07674184441566467,20.956226348876953,121.5017318725586,-0.13903306424617767,0.0,0.0
353,88,36.29799270629883,38.16973114013672,135.30995178222656,99.14879608154297,100.03038787841797,0.007340485695749521,0.0765037015080452,20.956491470336914,121.5417709350586,-0.07439211755990982,0.0,0.0
354,88.25,36.45940017700195,38.04732131958008,132.72854614257812,99.14959716796875,100.13525390625,0.007303028367459774,0.07628937065601349,20.956729888916016,121.5117416381836,-0.0831291526556015,0.0,0.0
355,88.5,36.90095901489258,38.300228118896484,134.90846252441406,99.1363754272461,99.78315734863281,0.007269316352903843,0.07628937065601349,20.95694351196289,121.5117416381836,-0.0546489916741848,0.0,0.0
356,88.75,36.57139587402344,38.1069221496582,134.4329376220703,99.16641998291016,99.385986328125,0.00723897572606802,0.0760028064250946,20.957136154174805,121.4917221069336,-0.018586333841085434,0.0,0.0
357,89,36.51335906982422,38.37734603881836,136.77085876464844,99.13877868652344,100.04376983642578,0.007211669348180294,0.07574490457773209,20.95730972290039,121.5017318725586,-0.07636525481939316,0.0,0.0
358,89.25,36.652034759521484,38.5680046081543,133.4857177734375,99.14559173583984,99.92729949951172,0.007161540444940329,0.07551278918981552,20.95746612548828,121.4817123413086,-0.065998375415802,0.0,0.0
359,89.5,36.07976150512695,38.275848388671875,135.97933959960938,99.15280151367188,100.38337707519531,0.007116424385458231,0.07530388981103897,20.95760726928711,121.4616928100586,-0.10365539789199829,0.0,0.0
360,89.75,36.201194763183594,38.15226364135742,130.41200256347656,99.16120910644531,99.84607696533203,0.007075819652527571,0.0751158744096756,20.957733154296875,121.4516830444336,-0.0578414723277092,0.0,0.0
361,90,36.49312210083008,38.313865661621094,135.4045867919922,99.15399932861328,100.16203308105469,0.007039275486022234,0.07494666427373886,20.957847595214844,121.4616928100586,-0.08500312268733978,0.0,0.0
362,90.25,36.145423889160156,38.16376495361328,129.46707153320312,99.14238739013672,100.02324676513672,0.0069860974326729774,0.0747007429599762,20.957950592041016,121.4616928100586,-0.074335016310215,0.0,0.0
363,90.5,36.359806060791016,38.25978088378906,132.6751251220703,99.16201782226562,99.98531341552734,0.006938237231224775,0.07447941601276398,20.95804214477539,121.4416732788086,-0.06948356330394745,0.0,0.0
364,90.75,36.237064361572266,37.72677230834961,132.4781951904297,99.14879608154297,100.69799041748047,0.006895163096487522,0.07428021728992462,20.9581241607666,121.4116439819336,-0.13029168546199799,0.0,0.0
365,91,36.389156341552734,38.06976318359375,132.0522918701172,99.16401672363281,100.42041778564453,0.006838089320808649,0.07410094141960144,20.95819854736328,121.36158752441406,-0.10580532997846603,0.0,0.0
366,91.25,35.99939727783203,37.69853591918945,132.18280029296875,99.1491928100586,100.3351821899414,0.00678672268986702,0.07393959164619446,20.95849609375,121.4116439819336,-0.09992538392543793,0.0,0.0
367,91.5,36.40304946899414,38.18811798095703,129.76856994628906,99.15680694580078,100.48780059814453,0.006740492768585682,0.07370078563690186,20.958763122558594,121.4016342163086,-0.11205335706472397,0.0,0.0
368,91.75,36.35276412963867,37.68400955200195,129.74795532226562,99.17042541503906,99.95585632324219,0.006698885932564735,0.0734858587384224,20.959003448486328,121.4116439819336,-0.06629523634910583,0.0,0.0
369,92,35.769798278808594,37.63652801513672,132.52017211914062,99.15640258789062,100.28028869628906,0.0066614397801458836,0.07329242676496506,20.95922088623047,121.3816146850586,-0.0947156548500061,0.0,0.0
370,92.25,36.0687255859375,37.958824157714844,131.77369689941406,99.15039825439453,99.97505187988281,0.006612712517380714,0.07311833649873734,20.959415435791016,121.36158752441406,-0.06960578262805939,0.0,0.0
371,92.5,35.810325622558594,37.92036819458008,137.26927185058594,99.15800476074219,99.83670806884766,0.0065688579343259335,0.07296165823936462,20.960050582885742,121.19142150878906,-0.057324524968862534,0.0,0.0
372,92.75,36.17532730102539,37.82041931152344,132.40797424316406,99.16120910644531,99.94916534423828,0.006529388949275017,0.07269831001758575,20.960622787475586,121.19142150878906,-0.06651333719491959,0.0,0.0
373,93,36.15433883666992,37.83979034423828,134.56040954589844,99.16722106933594,100.54447937011719,0.0064938669092953205,0.07246129214763641,20.961137771606445,121.18141174316406,-0.11590912193059921,0.0,0.0
374,93.25,36.13243103027344,37.7073974609375,133.6589813232422,99.16321563720703,101.19378662109375,0.006461896933615208,0.07224798202514648,20.96160125732422,121.2414779663086,-0.1703442633152008,0.0,0.0
375,93.5,36.09160614013672,37.795074462890625,133.68722534179688,99.1600112915039,100.55831146240234,0.0064279004000127316,0.07205600291490555,20.962017059326172,121.23146057128906,-0.11767613887786865,0.0,0.0
376,93.75,35.488624572753906,37.52605438232422,130.782958984375,99.17243194580078,100.65782928466797,0.006397303659468889,0.07182567566633224,20.962392807006836,121.25148010253906,-0.12493652105331421,0.0,0.0
377,94,36.10043716430664,37.9964714050293,133.30711364746094,99.17683410644531,100.46682739257812,0.006369766779243946,0.07161837816238403,20.962730407714844,121.26148986816406,-0.10860172659158707,0.0,0.0
378,94.25,35.95212936401367,37.899173736572266,132.9743194580078,99.16321563720703,100.68014526367188,0.006344983354210854,0.07143180817365646,20.96303367614746,121.18141174316406,-0.12758010625839233,0.0,0.0
379,94.5,36.106605529785156,37.99217987060547,130.03953552246094,99.17603302001953,100.3463363647461,0.006321372464299202,0.07126389443874359,20.963306427001953,121.18141174316406,-0.09858527779579163,0.0,0.0
380,94.75,35.818843841552734,37.882568359375,134.54820251464844,99.17523193359375,99.89784240722656,0.006300122942775488,0.07107681035995483,20.963552474975586,121.16139221191406,-0.06100893020629883,0.0,0.0
381,95,35.67789840698242,38.04045867919922,130.60511779785156,99.18765258789062,99.64749145507812,0.006280998233705759,0.07090843468904495,20.963773727416992,121.10133361816406,-0.03886979818344116,0.0,0.0
382,95.25,35.684574127197266,37.391639709472656,131.66224670410156,99.17683410644531,99.7876205444336,0.006263785995543003,0.07075689733028412,20.963973999023438,121.15138244628906,-0.051595814526081085,0.0,0.0
383,95.5,35.94208526611328,37.954833984375,132.9529571533203,99.17723846435547,100.0870590209961,0.0062482948414981365,0.07062051445245743,20.964153289794922,121.12135314941406,-0.07674133032560349,0.0,0.0
