Repository: ulfsri/fsri_materials_database

# Materials and Products Database

## 01_Data

Raw data generated from each apparatus are included here in plain-text format. The data is organized first by material, next by the short name of test apparatus used, and where applicable additional filtering by test settings.

### material.json

Each material directory contains a json file of the same name as the material. This file links the data stored in the repository as well as data and graphs produced by the accompanying scripts (__02_Scripts__) to the respective landing page for the material on the front-end website.

File: 01_Data/Gypsum_Wallboard_Paper/MCC/Gypsum_Wallboard_Paper_MCC_30K_min_211001_R3.txt (part 2 of 4)
T Correction Coefficients:	0	1.024463	0
Time Shift (s):	14
*
Time (s)	Temperature (C)	N2 flow rate (cc/min)	O2 flow rate (cc/min)	Flow Rate (cc/min)	Oxygen (%)	HRR (W/g)	Heating rate (C/s)
348.000	244.206	79.999	19.995	100.760	19.989	5.860	0.512
348.500	244.443	79.997	19.996	100.760	19.988	5.934	0.493
349.000	244.658	80.000	19.995	100.759	19.983	6.221	0.467
349.500	244.928	79.999	19.995	100.758	19.985	6.083	0.469
350.000	245.191	79.998	19.996	100.758	19.985	6.085	0.509
350.500	245.447	79.998	19.995	100.759	19.985	6.113	0.526
351.000	245.673	80.000	19.995	100.759	19.984	6.193	0.501
351.500	245.942	79.997	19.995	100.756	19.984	6.176	0.488
352.000	246.161	79.999	19.996	100.754	19.979	6.521	0.491
352.500	246.415	80.000	19.995	100.753	19.980	6.491	0.481
353.000	246.673	79.998	19.996	100.753	19.976	6.757	0.493
353.500	246.914	79.999	19.995	100.753	19.978	6.565	0.505
354.000	247.206	79.999	19.995	100.757	19.975	6.807	0.516
354.500	247.459	79.999	19.995	100.759	19.975	6.796	0.539
355.000	247.692	79.999	19.995	100.760	19.974	6.898	0.515
355.500	247.954	79.999	19.996	100.761	19.975	6.809	0.490
356.000	248.161	79.999	19.994	100.761	19.974	6.873	0.482
356.500	248.465	80.000	19.994	100.763	19.972	6.982	0.491
357.000	248.700	80.000	19.995	100.761	19.975	6.826	0.525
357.500	248.951	79.999	19.994	100.760	19.973	6.921	0.512
358.000	249.210	80.000	19.994	100.758	19.974	6.886	0.498
358.500	249.469	79.999	19.994	100.755	19.971	7.048	0.514
359.000	249.688	79.999	19.993	100.754	19.969	7.204	0.498
359.500	249.964	80.001	19.994	100.756	19.970	7.139	0.486
360.000	250.201	79.999	19.993	100.758	19.968	7.275	0.504
360.500	250.441	80.000	19.995	100.759	19.968	7.304	0.495
361.000	250.659	80.000	19.993	100.760	19.966	7.433	0.468
361.500	250.973	79.999	19.995	100.762	19.966	7.414	0.495
362.000	251.221	80.001	19.993	100.762	19.969	7.247	0.547
362.500	251.443	79.999	19.995	100.762	19.964	7.585	0.516
363.000	251.727	80.000	19.994	100.761	19.962	7.729	0.488
363.500	251.992	80.000	19.994	100.764	19.964	7.556	0.527
364.000	252.230	80.000	19.994	100.763	19.963	7.634	0.526
364.500	252.475	80.001	19.995	100.763	19.961	7.768	0.493
365.000	252.704	79.999	19.995	100.762	19.963	7.652	0.479
365.500	252.946	80.000	19.995	100.763	19.958	7.974	0.473
366.000	253.199	80.000	19.994	100.762	19.955	8.160	0.483
366.500	253.421	80.000	19.994	100.763	19.955	8.175	0.485
367.000	253.705	79.999	19.994	100.764	19.959	7.943	0.491
367.500	253.915	80.000	19.994	100.764	19.955	8.153	0.500
368.000	254.145	80.000	19.994	100.765	19.955	8.204	0.467
368.500	254.415	80.000	19.994	100.765	19.952	8.382	0.470
369.000	254.661	80.001	19.994	100.765	19.953	8.330	0.508
369.500	254.891	79.999	19.994	100.766	19.955	8.187	0.496
370.000	255.134	79.999	19.994	100.765	19.951	8.476	0.474
370.500	255.415	79.997	19.993	100.766	19.951	8.468	0.499
371.000	255.663	80.000	19.996	100.766	19.949	8.615	0.527
371.500	255.888	80.000	19.996	100.766	19.951	8.479	0.501
372.000	256.175	80.001	19.995	100.766	19.948	8.671	0.493
372.500	256.373	80.001	19.995	100.766	19.951	8.453	0.498
373.000	256.622	79.998	19.994	100.766	19.947	8.714	0.466
373.500	256.881	79.999	19.995	100.766	19.946	8.784	0.477
374.000	257.122	79.999	19.995	100.766	19.946	8.801	0.504
374.500	257.353	79.999	19.994	100.766	19.947	8.758	0.486
375.000	257.605	79.998	19.994	100.766	19.947	8.734	0.478
375.500	257.838	79.999	19.996	100.766	19.947	8.716	0.484
376.000	258.090	79.998	19.995	100.765	19.943	8.984	0.485
376.500	258.342	79.998	19.994	100.766	19.943	9.034	0.495
377.000	258.623	79.998	19.996	100.766	19.944	8.965	0.518
377.500	258.831	79.997	19.995	100.767	19.944	8.941	0.511
378.000	259.102	79.998	19.995	100.768	19.944	8.980	0.484
378.500	259.381	79.997	19.994	100.769	19.940	9.200	0.515
379.000	259.616	79.999	19.994	100.771	19.940	9.190	0.532
379.500	259.825	79.999	19.994	100.773	19.943	9.023	0.479
380.000	260.110	79.999	19.994	100.773	19.937	9.438	0.469
380.500	260.316	79.998	19.993	100.774	19.937	9.396	0.493
381.000	260.582	79.998	19.996	100.774	19.938	9.333	0.482
381.500	260.821	79.998	19.995	100.772	19.935	9.594	0.488
382.000	261.048	79.998	19.994	100.774	19.937	9.419	0.485
382.500	261.305	79.998	19.994	100.773	19.937	9.451	0.475
383.000	261.579	79.998	19.994	100.771	19.934	9.626	0.508
383.500	261.802	79.999	19.995	100.771	19.931	9.818	0.514
384.000	262.033	79.999	19.994	100.771	19.933	9.709	0.475
384.500	262.309	79.999	19.994	100.769	19.933	9.740	0.480
385.000	262.536	80.000	19.994	100.770	19.931	9.817	0.505
385.500	262.790	79.999	19.996	100.771	19.927	10.101	0.492
386.000	263.067	80.000	19.995	100.772	19.923	10.425	0.506
386.500	263.285	80.000	19.993	100.774	19.927	10.108	0.513
387.001	263.527	80.000	19.995	100.773	19.926	10.179	0.477
387.500	263.797	80.000	19.994	100.776	19.925	10.285	0.486
388.000	264.074	80.000	19.995	100.775	19.927	10.121	0.530
388.500	264.321	80.001	19.994	100.774	19.924	10.317	0.536
389.000	264.542	80.001	19.994	100.774	19.922	10.469	0.496
389.500	264.816	80.002	19.995	100.776	19.926	10.194	0.482
390.000	265.039	80.000	19.995	100.771	19.921	10.568	0.496
390.500	265.284	80.001	19.995	100.771	19.919	10.642	0.482
391.000	265.540	80.000	19.995	100.771	19.919	10.657	0.484
391.500	265.812	80.002	19.995	100.769	19.918	10.713	0.515
392.000	266.012	80.001	19.994	100.767	19.918	10.732	0.501
392.500	266.280	80.001	19.994	100.768	19.918	10.775	0.470
393.000	266.548	80.003	19.993	100.773	19.915	10.981	0.502
393.500	266.822	80.002	19.994	100.776	19.912	11.191	0.539
394.000	267.053	80.001	19.994	100.780	19.910	11.299	0.524
394.500	267.285	80.001	19.995	100.782	19.910	11.281	0.484
395.000	267.594	80.003	19.994	100.785	19.908	11.468	0.502
395.500	267.821	80.002	19.993	100.784	19.908	11.454	0.538
396.000	268.042	80.002	19.994	100.786	19.907	11.536	0.492
396.500	268.303	80.000	19.993	100.783	19.901	11.927	0.465
397.000	268.542	80.001	19.994	100.782	19.905	11.646	0.491
397.500	268.808	80.002	19.994	100.777	19.898	12.122	0.502
398.000	269.085	80.001	19.995	100.775	19.898	12.098	0.524
398.500	269.332	80.002	19.994	100.774	19.898	12.115	0.534
399.000	269.536	80.000	19.994	100.780	19.896	12.299	0.487
399.500	269.788	80.000	19.994	100.785	19.894	12.372	0.453
400.000	270.069	80.000	19.995	100.791	19.894	12.372	0.494
400.500	270.309	80.000	19.994	100.793	19.891	12.578	0.527
401.000	270.520	80.000	19.994	100.792	19.895	12.362	0.486
401.500	270.879	79.999	19.995	100.790	19.894	12.394	0.511
402.000	271.109	80.001	19.995	100.791	19.892	12.542	0.579
402.500	271.396	80.002	19.997	100.792	19.895	12.363	0.553
403.000	271.585	80.000	19.994	100.794	19.893	12.480	0.497
403.500	271.846	80.001	19.995	100.796	19.890	12.698	0.463
404.000	272.108	79.999	19.994	100.798	19.885	13.001	0.486
404.500	272.381	80.002	19.993	100.794	19.888	12.813	0.529
405.000	272.607	79.999	19.994	100.793	19.883	13.135	0.517
405.500	272.841	80.000	19.994	100.794	19.883	13.161	0.479
406.000	273.108	80.001	19.995	100.791	19.883	13.199	0.480
406.500	273.360	80.000	19.995	100.792	19.879	13.435	0.510
407.000	273.568	79.999	19.995	100.793	19.882	13.244	0.490
407.500	273.838	79.999	19.994	100.794	19.880	13.354	0.469
408.000	274.062	80.000	19.993	100.794	19.879	13.447	0.486
408.500	274.325	80.000	19.995	100.797	19.878	13.543	0.491
409.000	274.542	80.000	19.995	100.797	19.876	13.644	0.483
409.500	274.838	80.000	19.994	100.799	19.874	13.759	0.496
410.000	275.047	80.002	19.995	100.797	19.874	13.793	0.509
410.500	275.274	80.001	19.995	100.794	19.870	14.039	0.470
411.000	275.542	80.001	19.995	100.793	19.866	14.353	0.465
411.500	275.801	80.001	19.995	100.794	19.869	14.155	0.511
412.000	276.057	80.001	19.994	100.794	19.868	14.236	0.521
412.500	276.277	80.002	19.995	100.796	19.868	14.215	0.496
413.000	276.548	80.002	19.996	100.799	19.866	14.335	0.483
413.500	276.794	80.002	19.994	100.802	19.865	14.430	0.504
414.000	277.007	80.002	19.995	100.801	19.860	14.778	0.488
414.500	277.269	80.002	19.996	100.799	19.862	14.640	0.467
415.000	277.529	80.003	19.996	100.797	19.856	15.046	0.499
415.500	277.766	80.002	19.995	100.796	19.855	15.111	0.509
416.000	278.055	80.001	19.993	100.796	19.853	15.268	0.511
416.500	278.295	80.003	19.996	100.796	19.853	15.260	0.527
417.000	278.583	80.003	19.995	100.798	19.852	15.305	0.529
417.500	278.777	80.004	19.994	100.799	19.847	15.653	0.505
418.000	279.047	80.003	19.994	100.800	19.847	15.625	0.473
418.500	279.293	80.003	19.995	100.801	19.845	15.771	0.490
419.000	279.556	80.003	19.994	100.801	19.842	15.996	0.512
419.500	279.803	80.001	19.994	100.801	19.841	16.089	0.510
420.000	280.027	80.002	19.994	100.802	19.842	16.012	0.491
420.500	280.266	80.002	19.994	100.801	19.840	16.137	0.467
421.000	280.517	80.000	19.994	100.800	19.835	16.457	0.477
421.500	280.767	80.002	19.995	100.801	19.838	16.254	0.495
422.000	280.991	80.002	19.994	100.799	19.835	16.474	0.487
422.500	281.250	80.001	19.993	100.798	19.830	16.837	0.479
423.000	281.463	80.000	19.995	100.798	19.830	16.848	0.478
423.500	281.724	80.000	19.995	100.799	19.828	16.974	0.473
424.000	281.964	80.001	19.995	100.800	19.829	16.892	0.488
424.500	282.205	80.001	19.995	100.802	19.829	16.926	0.491
425.000	282.431	80.000	19.996	100.804	19.824	17.268	0.474
425.500	282.688	79.999	19.994	100.805	19.823	17.291	0.475
426.000	282.885	79.999	19.995	100.805	19.822	17.350	0.469
426.500	283.151	79.998	19.995	100.804	19.815	17.836	0.458
427.000	283.409	79.999	19.995	100.804	19.817	17.697	0.493
427.500	283.623	79.998	19.995	100.804	19.813	18.028	0.498
428.000	283.921	79.999	19.995	100.804	19.813	17.974	0.492
428.500	284.108	80.000	19.996	100.804	19.810	18.209	0.499
429.000	284.361	79.999	19.995	100.805	19.810	18.237	0.463
429.500	284.588	80.000	19.995	100.805	19.805	18.582	0.460
430.000	284.786	79.998	19.995	100.804	19.810	18.203	0.452
430.500	285.039	79.999	19.997	100.805	19.807	18.434	0.438
431.000	285.280	79.999	19.996	100.804	19.806	18.476	0.473
431.500	285.497	79.999	19.995	100.804	19.805	18.529	0.476
432.000	285.738	80.000	19.994	100.803	19.803	18.704	0.458
432.500	285.960	79.998	19.995	100.804	19.803	18.700	0.461
433.000	286.190	79.999	19.995	100.804	19.799	18.962	0.458
433.500	286.442	79.999	19.994	100.804	19.798	19.061	0.466
434.000	286.688	80.000	19.994	100.805	19.794	19.349	0.490
434.500	286.939	80.000	19.995	100.807	19.795	19.276	0.498
435.000	287.159	79.998	19.995	100.809	19.790	19.582	0.484
435.500	287.403	79.999	19.994	100.809	19.790	19.572	0.468
436.000	287.636	79.999	19.994	100.810	19.792	19.474	0.470
436.500	287.854	79.998	19.995	100.810	19.786	19.857	0.464
437.000	288.115	79.997	19.996	100.809	19.785	19.966	0.465
437.500	288.346	79.998	19.996	100.809	19.784	20.030	0.485
438.000	288.598	79.998	19.995	100.813	19.778	20.417	0.488
438.500	288.827	79.999	19.995	100.812	19.779	20.368	0.482
439.000	289.085	79.999	19.995	100.811	19.777	20.508	0.484
439.500	289.294	80.000	19.996	100.812	19.775	20.643	0.477
440.000	289.540	79.999	19.995	100.811	19.774	20.678	0.461
440.500	289.725	79.999	19.995	100.808	19.772	20.840	0.443
441.000	289.985	80.000	19.995	100.808	19.771	20.922	0.439
441.500	290.232	80.000	19.994	100.812	19.770	20.989	0.476
442.000	290.459	79.998	19.994	100.815	19.765	21.333	0.490
442.500	290.707	79.998	19.995	100.819	19.763	21.436	0.475
443.000	291.001	79.999	19.995	100.822	19.762	21.521	0.509
443.500	291.182	80.000	19.996	100.822	19.760	21.700	0.508
444.000	291.413	79.998	19.995	100.820	19.759	21.756	0.443
444.500	291.727	79.998	19.994	100.817	19.756	21.978	0.478
445.000	291.953	79.999	19.994	100.813	19.752	22.229	0.543
445.500	292.185	79.998	19.996	100.815	19.749	22.408	0.499
446.000	292.435	80.000	19.995	100.818	19.752	22.219	0.470
446.500	292.641	79.999	19.996	100.821	19.747	22.567	0.469
447.000	292.909	80.001	19.996	100.827	19.750	22.396	0.464
447.500	293.136	79.999	19.994	100.831	19.747	22.562	0.484
448.000	293.351	79.999	19.996	100.830	19.747	22.579	0.469
448.500	293.588	80.000	19.996	100.833	19.743	22.855	0.447
449.000	293.809	80.000	19.996	100.837	19.739	23.144	0.455
449.500	294.097	80.000	19.994	100.838	19.733	23.569	0.484
450.000	294.333	79.999	19.996	100.839	19.731	23.680	0.516
450.500	294.568	80.001	19.995	100.843	19.732	23.624	0.497
451.000	294.818	79.999	19.996	100.843	19.729	23.797	0.478
451.500	295.044	80.000	19.995	100.842	19.729	23.811	0.481
452.000	295.241	80.001	19.994	100.842	19.727	23.986	0.450
452.500	295.478	80.000	19.995	100.841	19.725	24.121	0.429
453.000	295.743	80.000	19.995	100.840	19.724	24.187	0.468
453.500	295.977	79.999	19.995	100.840	19.723	24.215	0.501
454.000	296.221	80.000	19.995	100.840	19.717	24.650	0.488
454.500	296.454	80.001	19.997	100.840	19.716	24.721	0.478
455.000	296.730	79.999	19.994	100.839	19.716	24.725	0.493
455.500	296.953	80.000	19.994	100.840	19.715	24.797	0.504
456.000	297.165	80.000	19.995	100.840	19.715	24.756	0.467
456.500	297.406	79.999	19.995	100.840	19.707	25.328	0.444
457.000	297.664	79.999	19.995	100.837	19.707	25.364	0.476
457.500	297.909	79.999	19.996	100.837	19.703	25.613	0.500
458.000	298.166	80.000	19.994	100.837	19.702	25.701	0.502
458.500	298.383	80.000	19.994	100.837	19.701	25.784	0.488
459.000	298.616	80.000	19.994	100.838	19.697	26.049	0.462
459.500	298.845	80.001	19.995	100.841	19.694	26.245	0.456
460.000	299.126	80.001	19.995	100.842	19.692	26.391	0.486
460.500	299.357	80.000	19.994	100.844	19.689	26.607	0.511
461.000	299.592	79.999	19.995	100.847	19.687	26.744	0.489
461.500	299.842	80.000	19.995	100.847	19.688	26.664	0.475
462.000	300.081	79.999	19.994	100.847	19.688	26.658	0.487
462.500	300.321	80.000	19.994	100.849	19.684	26.906	0.484
463.000	300.569	79.998	19.996	100.849	19.689	26.566	0.483
463.500	300.774	79.999	19.994	100.847	19.682	27.091	0.470
464.000	301.014	80.001	19.993	100.850	19.677	27.425	0.449
464.500	301.241	79.999	19.995	100.849	19.677	27.426	0.456
465.000	301.537	79.999	19.995	100.848	19.678	27.353	0.495
465.500	301.788	80.000	19.995	100.848	19.674	27.640	0.535
466.000	302.008	80.000	19.995	100.848	19.672	27.762	0.509
466.500	302.278	80.000	19.995	100.845	19.672	27.771	0.480
467.000	302.513	80.000	19.994	100.846	19.668	28.059	0.497
467.500	302.722	80.001	19.994	100.845	19.664	28.319	0.474
468.000	303.000	80.001	19.994	100.851	19.663	28.381	0.466
468.500	303.228	80.000	19.995	100.855	19.663	28.388	0.497
469.000	303.544	80.001	19.995	100.857	19.658	28.727	0.525
469.500	303.724	80.002	19.995	100.861	19.660	28.605	0.520
470.000	303.955	80.001	19.995	100.862	19.658	28.763	0.454
470.500	304.176	80.001	19.995	100.863	19.654	29.016	0.431
471.000	304.467	80.001	19.994	100.861	19.651	29.195	0.482
471.500	304.671	80.002	19.996	100.859	19.650	29.308	0.503
472.001	304.908	80.001	19.995	100.861	19.648	29.400	0.468
472.501	305.152	80.001	19.996	100.865	19.643	29.793	0.461
473.001	305.387	80.003	19.995	100.861	19.640	29.972	0.480
473.500	305.683	80.001	19.996	100.863	19.643	29.779	0.505
474.000	305.924	80.001	19.995	100.865	19.636	30.249	0.534
474.500	306.179	80.001	19.995	100.865	19.632	30.557	0.517
475.001	306.374	80.002	19.995	100.867	19.632	30.541	0.473
475.501	306.691	80.002	19.995	100.870	19.631	30.634	0.481
476.000	306.895	80.002	19.994	100.869	19.630	30.709	0.517
476.500	307.180	80.002	19.994	100.870	19.626	30.978	0.505
477.000	307.454	80.002	19.995	100.872	19.623	31.134	0.524
477.500	307.687	80.002	19.994	100.873	19.618	31.512	0.533
478.000	307.929	80.002	19.994	100.875	19.619	31.421	0.490
478.500	308.170	80.002	19.995	100.878	19.616	31.629	0.479
479.000	308.389	80.001	19.994	100.881	19.614	31.758	0.472
479.500	308.658	80.002	19.994	100.881	19.613	31.823	0.474
480.000	308.913	80.001	19.994	100.880	19.608	32.192	0.506
480.500	309.182	80.001	19.995	100.876	19.605	32.395	0.524
481.000	309.406	80.001	19.994	100.874	19.605	32.378	0.509
481.500	309.686	80.001	19.995	100.873	19.604	32.453	0.498
482.000	309.896	80.001	19.994	100.873	19.601	32.716	0.497
482.500	310.160	80.001	19.996	100.872	19.599	32.822	0.482
483.000	310.431	80.002	19.995	100.874	19.596	33.065	0.505
483.500	310.667	80.002	19.995	100.876	19.596	33.001	0.521
484.000	310.950	80.000	19.995	100.876	19.597	32.965	0.513
484.500	311.152	80.001	19.995	100.877	19.594	33.199	0.502
485.000	311.391	80.000	19.996	100.879	19.590	33.451	0.463
485.500	311.671	80.002	19.995	100.881	19.591	33.379	0.480
486.000	311.895	80.000	19.994	100.882	19.586	33.716	0.511
486.500	312.188	80.001	19.994	100.883	19.585	33.798	0.510
487.000	312.424	80.001	19.993	100.886	19.580	34.143	0.523
487.500	312.660	80.002	19.995	100.886	19.575	34.453	0.501
488.000	312.881	80.001	19.995	100.886	19.574	34.521	0.465
488.500	313.129	80.002	19.994	100.886	19.572	34.690	0.463
489.000	313.418	79.999	19.994	100.885	19.571	34.760	0.503
489.500	313.667	80.001	19.994	100.883	19.569	34.917	0.538
490.000	313.887	80.001	19.993	100.883	19.566	35.089	0.504
490.500	314.162	80.000	19.994	100.883	19.563	35.307	0.482
491.000	314.369	80.000	19.994	100.883	19.563	35.293	0.488
491.500	314.662	80.001	19.994	100.884	19.562	35.402	0.491
492.000	314.899	80.001	19.995	100.884	19.555	35.901	0.515
492.500	315.149	80.002	19.994	100.884	19.554	35.961	0.509
493.000	315.410	80.000	19.995	100.885	19.552	36.064	0.499
493.500	315.673	80.003	19.993	100.885	19.547	36.431	0.517
494.000	315.885	80.001	19.994	100.887	19.550	36.190	0.500
494.500	316.159	80.001	19.993	100.889	19.545	36.537	0.481
495.000	316.396	80.001	19.993	100.895	19.543	36.727	0.498
495.500	316.659	80.003	19.994	100.898	19.540	36.913	0.505
496.000	316.912	80.002	19.994	100.898	19.536	37.190	0.508
496.500	317.114	80.002	19.993	100.897	19.535	37.256	0.486
497.000	317.394	80.003	19.993	100.894	19.529	37.677	0.469
497.500	317.664	80.003	19.995	100.891	19.527	37.840	0.516
498.000	317.909	80.003	19.995	100.890	19.525	37.989	0.532
498.500	318.185	80.004	19.994	100.892	19.523	38.124	0.518
499.000	318.433	80.003	19.993	100.894	19.519	38.385	0.523
499.500	318.696	80.002	19.994	100.899	19.515	38.642	0.517
500.000	318.905	80.001	19.995	100.902	19.513	38.768	0.491
500.500	319.170	80.003	19.994	100.904	19.512	38.865	0.473
501.000	319.394	80.003	19.994	100.905	19.507	39.218	0.481
501.500	319.637	80.003	19.994	100.906	19.505	39.317	0.478
502.000	319.866	80.001	19.994	100.908	19.502	39.563	0.470
502.500	320.146	80.003	19.993	100.910	19.502	39.567	0.491
503.000	320.368	80.001	19.993	100.910	19.498	39.815	0.505
503.500	320.657	80.002	19.995	100.914	19.496	39.964	0.507
504.000	320.888	80.001	19.994	100.917	19.488	40.503	0.516
504.500	321.146	80.001	19.995	100.916	19.490	40.387	0.505
505.000	321.412	80.000	19.994	100.910	19.484	40.827	0.506
505.500	321.681	80.000	19.994	100.909	19.485	40.733	0.529
506.000	321.881	80.000	19.995	100.909	19.481	40.974	0.502
506.500	322.159	79.999	19.995	100.909	19.477	41.302	0.473
507.000	322.384	80.001	19.994	100.908	19.477	41.299	0.490
507.500	322.635	79.998	19.994	100.915	19.468	41.916	0.490
508.000	322.888	80.000	19.995	100.919	19.466	42.060	0.491
508.500	323.128	79.999	19.995	100.920	19.470	41.787	0.498
509.000	323.380	79.999	19.996	100.920	19.462	42.340	0.492
509.500	323.587	79.999	19.995	100.922	19.462	42.324	0.475
510.000	323.842	80.000	19.996	100.922	19.456	42.762	0.461
510.500	324.102	79.999	19.995	100.921	19.450	43.175	0.489
511.000	324.355	80.000	19.995	100.921	19.454	42.900	0.514
511.500	324.542	79.998	19.995	100.921	19.451	43.065	0.476
512.000	324.817	80.000	19.994	100.922	19.442	43.729	0.451
512.501	325.071	80.000	19.995	100.922	19.445	43.520	0.496
513.001	325.321	80.000	19.995	100.923	19.436	44.130	0.517
513.500	325.565	79.999	19.995	100.923	19.437	44.075	0.499
514.000	325.806	80.000	19.996	100.923	19.436	44.124	0.490
514.500	326.063	79.999	19.993	100.924	19.428	44.699	0.492
515.000	326.304	79.999	19.993	100.925	19.428	44.690	0.498
515.500	326.559	79.999	19.994	100.927	19.423	45.051	0.497
516.000	326.784	79.999	19.994	100.929	19.424	44.968	0.488
516.500	327.091	80.000	19.994	100.934	19.416	45.511	0.506
517.000	327.327	80.000	19.994	100.936	19.421	45.172	0.537
517.500	327.544	79.999	19.994	100.935	19.416	45.521	0.498
518.000	327.800	80.000	19.995	100.934	19.413	45.708	0.463
518.500	328.047	79.999	19.995	100.935	19.411	45.857	0.488
519.000	328.269	80.000	19.993	100.930	19.408	46.066	0.486
519.500	328.541	80.000	19.996	100.928	19.406	46.205	0.482
520.000	328.772	80.000	19.995	100.932	19.402	46.517	0.499
520.500	328.997	80.001	19.994	100.937	19.397	46.861	0.479
521.000	329.250	80.000	19.994	100.941	19.396	46.924	0.467
521.500	329.575	80.000	19.995	100.948	19.390	47.334	0.528
522.000	329.688	80.001	19.995	100.951	19.390	47.302	0.508
522.500	330.068	80.001	19.995	100.954	19.389	47.416	0.465
523.000	330.161	80.000	19.995	100.954	19.384	47.708	0.483
523.500	330.513	80.000	19.995	100.953	19.379	48.053	0.459
524.000	330.755	80.001	19.994	100.953	19.377	48.243	0.520
524.500	330.878	80.000	19.994	100.956	19.371	48.666	0.479
525.000	331.228	80.001	19.995	100.954	19.365	49.035	0.419
525.500	331.640	80.003	19.995	100.954	19.364	49.127	0.618
526.000	331.606	80.001	19.994	100.954	19.362	49.287	0.570
526.500	332.221	80.000	19.994	100.954	19.358	49.546	0.479
527.000	332.034	80.000	19.994	100.955	19.356	49.697	0.505
527.500	332.671	80.000	19.995	100.957	19.350	50.110	0.439
528.000	332.531	80.000	19.996	100.958	19.351	50.060	0.473
528.500	333.034	80.000	19.996	100.958	19.343	50.577	0.430
529.000	333.427	80.000	19.995	100.959	19.337	51.021	0.630
529.500	333.481	80.000	19.995	100.960	19.335	51.168	0.671
530.000	333.726	80.000	19.996	100.960	19.332	51.328	0.373
530.500	334.006	80.001	19.996	100.962	19.328	51.604	0.412
531.000	334.272	80.000	19.997	100.962	19.322	52.016	0.535
531.500	334.398	80.000	19.996	100.961	19.319	52.259	0.469
532.000	334.981	79.999	19.996	100.960	19.317	52.415	0.550
532.500	334.955	80.000	19.996	100.960	19.312	52.717	0.633
533.000	335.289	80.000	19.996	100.959	19.308	52.999	0.433
533.500	335.568	80.000	19.996	100.963	19.307	53.113	0.461
534.000	335.830	80.000	19.995	100.970	19.302	53.433	0.577
534.500	335.977	79.998	19.997	100.974	19.300	53.582	0.475
535.000	336.304	80.000	19.996	100.977	19.295	53.904	0.442
535.500	336.592	79.999	19.996	100.980	19.295	53.925	0.544
536.000	336.717	80.000	19.997	100.980	19.287	54.478	0.514
536.500	337.021	80.000	19.996	100.981	19.282	54.816	0.422
537.000	337.302	80.000	19.996	100.983	19.278	55.131	0.507
537.500	337.536	80.000	19.996	100.987	19.273	55.424	0.549
538.000	337.800	79.998	19.996	100.987	19.269	55.706	0.506
538.500	338.001	79.999	19.995	100.989	19.267	55.888	0.482
539.000	338.296	80.000	19.994	100.990	19.258	56.496	0.481
539.500	338.543	79.999	19.996	100.991	19.257	56.547	0.519
540.000	338.795	80.000	19.996	100.991	19.255	56.673	0.520
540.500	339.060	79.999	19.996	100.994	19.249	57.137	0.508
541.000	339.305	79.999	19.996	100.996	19.245	57.407	0.513
541.500	339.543	80.000	19.995	100.996	19.242	57.571	0.497
542.000	339.737	79.999	19.996	100.996	19.236	57.997	0.458
542.500	340.032	80.001	19.996	100.997	19.233	58.211	0.460
543.000	340.274	80.000	19.996	100.998	19.232	58.270	0.513
543.500	340.509	79.999	19.997	101.001	19.227	58.629	0.507
544.000	340.755	79.999	19.995	101.003	19.223	58.957	0.480
544.500	341.050	80.000	19.996	101.003	19.219	59.166	0.511
545.000	341.261	80.001	19.996	101.006	19.214	59.535	0.523
545.500	341.510	80.000	19.996	101.009	19.208	59.933	0.482
546.000	341.794	80.001	19.995	101.010	19.207	60.007	0.497
546.500	342.080	80.000	19.996	101.015	19.202	60.360	0.552
547.000	342.282	80.001	19.995	101.020	19.197	60.700	0.529
547.500	342.561	80.000	19.995	101.020	19.196	60.776	0.484
548.000	342.793	80.001	19.995	101.023	19.191	61.110	0.496
548.500	343.067	79.999	19.995	101.023	19.189	61.270	0.509
549.000	343.319	80.000	19.995	101.020	19.182	61.755	0.516
549.500	343.575	80.000	19.994	101.019	19.180	61.925	0.517
550.000	343.798	80.000	19.996	101.022	19.176	62.201	0.494
550.500	344.067	80.001	19.994	101.019	19.171	62.554	0.485
551.000	344.303	80.002	19.995	101.025	19.164	62.978	0.498
551.500	344.526	80.002	19.994	101.027	19.157	63.515	0.482
552.000	344.807	80.001	19.995	101.027	19.153	63.799	0.481
552.500	345.031	80.001	19.994	101.029	19.150	64.012	0.505
553.000	345.271	80.001	19.995	101.033	19.142	64.514	0.485
553.500	345.559	80.001	19.995	101.032	19.143	64.491	0.496
554.000	345.807	80.003	19.994	101.034	19.136	64.973	0.532
554.500	346.105	80.001	19.995	101.038	19.133	65.144	0.541
555.000	346.348	80.002	19.994	101.039	19.126	65.656	0.544
555.500	346.574	80.001	19.994	101.038	19.120	66.093	0.505
556.000	346.852	80.001	19.993	101.037	19.119	66.153	0.486
556.500	347.107	80.002	19.994	101.038	19.110	66.789	0.518
557.000	347.392	80.001	19.993	101.038	19.107	66.964	0.536
557.500	347.620	80.002	19.994	101.038	19.099	67.494	0.527
558.001	347.896	80.001	19.994	101.039	19.097	67.627	0.509
558.500	348.161	80.001	19.993	101.040	19.093	67.950	0.523
559.000	348.379	80.001	19.994	101.040	19.089	68.208	0.512
559.500	348.643	80.001	19.995	101.040	19.081	68.760	0.483
560.000	348.925	80.000	19.994	101.039	19.080	68.801	0.514
560.500	349.178	80.001	19.994	101.038	19.077	69.036	0.541
561.000	349.411	80.001	19.994	101.037	19.074	69.223	0.511
561.500	349.715	80.002	19.995	101.038	19.068	69.654	0.511
562.000	349.990	80.001	19.995	101.038	19.065	69.845	0.558
562.500	350.210	80.002	19.995	101.040	19.059	70.272	0.537
563.000	350.514	80.002	19.995	101.043	19.054	70.651	0.509
563.500	350.737	80.000	19.994	101.044	19.050	70.921	0.526
564.000	350.994	80.000	19.994	101.044	19.048	71.020	0.504
564.501	351.252	80.000	19.995	101.044	19.044	71.292	0.498
565.001	351.466	80.001	19.994	101.044	19.041	71.542	0.494
565.500	351.686	80.002	19.994	101.043	19.038	71.735	0.453
566.000	351.981	80.001	19.995	101.041	19.034	72.018	0.474
566.500	352.211	80.001	19.995	101.042	19.032	72.175	0.520
567.000	352.447	80.001	19.994	101.042	19.027	72.487	0.496
567.500	352.736	80.000	19.993	101.045	19.022	72.826	0.495
568.000	352.979	80.000	19.995	101.043	19.023	72.761	0.528
568.500	353.231	79.999	19.994	101.044	19.019	73.024	0.514
569.000	353.471	79.999	19.996	101.044	19.017	73.192	0.494
569.500	353.717	80.000	19.995	101.045	19.013	73.485	0.489
570.000	353.947	80.001	19.996	101.042	19.011	73.606	0.481
570.500	354.227	80.000	19.994	101.042	19.009	73.769	0.493
571.000	354.456	79.998	19.996	101.042	19.005	74.009	0.510
571.500	354.701	80.002	19.997	101.042	19.005	74.039	0.492
572.000	354.969	80.000	19.997	101.040	19.001	74.290	0.494
572.500	355.233	80.001	19.996	101.040	18.999	74.408	0.522
573.000	355.461	79.999	19.995	101.040	18.998	74.512	0.511
573.500	355.722	80.000	19.994	101.040	18.994	74.760	0.491
574.000	355.978	80.001	19.995	101.040	18.997	74.532	0.503
574.500	356.199	79.999	19.995	101.040	18.991	74.989	0.497
575.000	356.517	80.000	19.995	101.040	18.990	75.004	0.507
575.500	356.773	80.000	19.994	101.040	18.991	74.944	0.557
576.000	357.034	80.002	19.997	101.039	18.990	75.027	0.546
576.500	357.261	80.000	19.995	101.035	18.987	75.236	0.502
577.001	357.499	80.001	19.995	101.034	18.988	75.138	0.476
577.501	357.757	80.001	19.994	101.035	18.984	75.455	0.481
578.001	358.039	80.001	19.995	101.035	18.983	75.505	0.518
578.500	358.287	80.001	19.995	101.032	18.985	75.350	0.535
579.000	358.531	80.002	19.995	101.035	18.985	75.352	0.511
579.500	358.784	80.003	19.994	101.034	18.986	75.304	0.495
580.000	359.021	80.003	19.993	101.032	18.987	75.232	0.493
580.500	359.284	80.002	19.995	101.027	18.987	75.223	0.495
581.000	359.519	80.002	19.995	101.026	18.989	75.100	0.499
581.500	359.763	80.003	19.994	101.020	18.989	75.074	0.488
582.000	360.039	80.003	19.994	101.014	18.991	74.918	0.500
582.500	360.277	80.001	19.993	101.009	18.993	74.814	0.517
583.000	360.549	80.003	19.994	101.005	18.994	74.694	0.512
583.500	360.820	80.002	19.994	101.000	18.998	74.466	0.527
584.000	361.069	80.003	19.996	100.998	18.998	74.432	0.531
584.500	361.343	80.001	19.994	100.998	19.000	74.273	0.521
585.000	361.567	80.003	19.994	100.997	19.003	74.089	0.511
585.500	361.806	80.003	19.994	100.997	19.008	73.736	0.481
586.000	362.061	80.002	19.994	100.997	19.009	73.669	0.479
586.500	362.381	80.002	19.994	100.996	19.015	73.217	0.534
587.000	362.580	80.002	19.995	100.995	19.020	72.888	0.547
587.500	362.867	80.002	19.995	100.993	19.022	72.741	0.503
588.000	363.129	80.001	19.994	100.989	19.027	72.377	0.518
588.500	363.354	80.000	19.994	100.982	19.030	72.208	0.518
589.000	363.561	80.002	19.995	100.975	19.035	71.804	0.459
589.500	363.843	80.001	19.995	100.968	19.041	71.383	0.461
590.000	364.122	80.002	19.995	100.963	19.048	70.908	0.525
590.500	364.358	80.000	19.994	100.959	19.050	70.792	0.538
591.000	364.629	80.001	19.994	100.955	19.060	70.071	0.511
591.500	364.871	80.001	19.995	100.953	19.063	69.902	0.510
592.000	365.130	80.001	19.995	100.951	19.070	69.390	0.507
592.500	365.347	80.002	19.995	100.948	19.079	68.749	0.488
593.001	365.614	80.000	19.996	100.946	19.084	68.406	0.479
593.501	365.877	80.000	19.995	100.942	19.090	68.009	0.507
594.000	366.145	80.000	19.995	100.937	19.100	67.280	0.531
594.500	366.395	80.000	19.995	100.930	19.107	66.832	0.525
595.000	366.644	80.000	19.995	100.926	19.115	66.244	0.508
595.500	366.885	80.000	19.995	100.919	19.121	65.844	0.494
596.000	367.158	80.000	19.993	100.915	19.132	65.098	0.502
596.500	367.426	79.999	19.995	100.914	19.139	64.610	0.527
597.000	367.655	80.001	19.995	100.908	19.147	64.026	0.519
597.500	367.927	79.999	19.995	100.900	19.159	63.211	0.499
598.000	368.184	80.000	19.995	100.893	19.167	62.621	0.515
598.500	368.444	79.999	19.994	100.888	19.176	62.012	0.523
599.000	368.693	80.001	19.996	100.879	19.186	61.342	0.513
599.500	368.965	80.001	19.997	100.876	19.193	60.832	0.515
600.000	369.232	80.000	19.996	100.872	19.206	59.955	0.530
600.500	369.468	80.001	19.995	100.864	19.214	59.359	0.521
601.000	369.716	80.000	19.995	100.858	19.229	58.337	0.494
601.500	369.989	80.000	19.996	100.853	19.239	57.620	0.502
602.000	370.221	80.000	19.995	100.845	19.249	56.965	0.513
602.500	370.483	80.000	19.995	100.840	19.260	56.217	0.499
603.000	370.742	80.001	19.995	100.837	19.272	55.353	0.507
603.500	370.972	79.999	19.996	100.830	19.282	54.642	0.505
604.000	371.265	80.001	19.996	100.823	19.291	54.032	0.506
604.500	371.505	80.001	19.996	100.816	19.305	53.060	0.528
605.001	371.779	80.001	19.997	100.810	19.318	52.200	0.523
605.500	372.017	80.000	19.995	100.805	19.328	51.475	0.513
606.000	372.272	79.998	19.995	100.802	19.342	50.489	0.503
606.500	372.526	80.000	19.995	100.795	19.352	49.834	0.501
607.000	372.789	80.000	19.996	100.787	19.362	49.172	0.513
607.500	373.033	80.000	19.995	100.784	19.373	48.380	0.512
608.000	373.250	80.001	19.995	100.779	19.387	47.428	0.484
608.500	373.550	80.000	19.995	100.772	19.397	46.691	0.489
609.000	373.780	80.001	19.994	100.770	19.410	45.795	0.523
609.500	374.060	80.001	19.995	100.769	19.423	44.945	0.520
610.000	374.303	80.001	19.995	100.765	19.438	43.888	0.517
610.500	374.551	80.001	19.996	100.762	19.447	43.282	0.506
611.000	374.848	80.000	19.996	100.762	19.455	42.680	0.518
611.500	375.101	79.999	19.996	100.760	19.469	41.728	0.548
612.000	375.346	80.002	19.996	100.756	19.483	40.754	0.524
612.500	375.599	80.001	19.995	100.750	19.493	40.062	0.498
613.000	375.871	80.000	19.996	100.747	19.505	39.248	0.511
613.500	376.136	80.001	19.996	100.742	19.516	38.484	0.531
614.000	376.371	80.000	19.996	100.738	19.533	37.316	0.518
614.500	376.639	80.000	19.996	100.734	19.541	36.741	0.501
615.000	376.890	80.002	19.995	100.734	19.552	36.026	0.511
615.500	377.190	80.001	19.995	100.729	19.565	35.106	0.535
616.000	377.439	80.001	19.994	100.727	19.578	34.179	0.550
616.500	377.691	80.001	19.995	100.727	19.587	33.608	0.525
617.000	377.943	80.000	19.997	100.726	19.600	32.682	0.503
617.500	378.219	80.001	19.995	100.726	19.608	32.137	0.516
618.000	378.445	80.000	19.995	100.726	19.621	31.227	0.514
618.500	378.701	80.001	19.994	100.726	19.629	30.712	0.492
619.000	378.998	80.000	19.996	100.727	19.642	29.820	0.518
619.500	379.184	79.999	19.994	100.726	19.652	29.101	0.518
620.000	379.494	80.001	19.995	100.724	19.664	28.255	0.489
620.500	379.781	79.999	19.995	100.720	19.672	27.715	0.547
621.000	380.021	80.000	19.996	100.715	19.683	26.942	0.562
621.500	380.256	80.000	19.997	100.711	19.694	26.212	0.501
622.000	380.524	80.000	19.997	100.705	19.707	25.325	0.489
622.500	380.776	79.999	19.998	100.700	19.713	24.913	0.512
623.000	381.018	79.999	19.996	100.698	19.720	24.384	0.507
623.500	381.294	79.998	19.996	100.697	19.731	23.672	0.506
624.000	381.528	79.999	19.996	100.693	19.739	23.071	0.514
624.500	381.799	79.999	19.995	100.693	19.747	22.547	0.507
625.000	382.072	80.000	19.996	100.694	19.759	21.732	0.524
625.500	382.341	79.998	19.995	100.693	19.765	21.306	0.543
626.000	382.559	79.998	19.996	100.691	19.775	20.620	0.515
626.500	382.838	80.000	19.996	100.690	19.782	20.129	0.492
627.000	383.129	79.999	19.996	100.690	19.791	19.518	0.533
627.500	383.343	79.998	19.996	100.689	19.797	19.120	0.538
628.000	383.620	79.999	19.996	100.688	19.804	18.594	0.498
628.500	383.870	79.998	19.998	100.688	19.810	18.188	0.509
629.000	384.156	79.997	19.996	100.688	19.817	17.697	0.531
629.500	384.404	79.999	19.996	100.688	19.823	17.260	0.535
630.000	384.700	79.999	19.995	100.689	19.830	16.829	0.539
630.500	384.919	79.998	19.996	100.690	19.837	16.305	0.529
631.000	385.157	79.998	19.996	100.690	19.842	16.013	0.486
631.500	385.438	79.998	19.997	100.690	19.845	15.782	0.488
632.000	385.688	79.999	19.996	100.690	19.853	15.230	0.526
632.500	385.929	79.999	19.996	100.688	19.859	14.835	0.511
633.000	386.198	79.998	19.995	100.688	19.862	14.610	0.500
633.500	386.501	79.998	19.995	100.688	19.864	14.443	0.541
634.000	386.759	80.000	19.997	100.688	19.869	14.108	0.566
634.500	386.997	79.999	19.996	100.686	19.875	13.727	0.528
635.000	387.217	80.000	19.995	100.687	19.879	13.459	0.477
635.500	387.554	80.000	19.996	100.686	19.885	12.987	0.508
636.000	387.789	80.000	19.996	100.685	19.887	12.888	0.564
636.500	388.050	80.000	19.997	100.685	19.889	12.723	0.534
637.000	388.283	80.000	19.995	100.687	19.893	12.466	0.495
637.500	388.542	80.001	19.996	100.687	19.893	12.448	0.493
638.000	388.784	80.002	19.994	100.687	19.899	12.055	0.497
638.500	389.052	80.001	19.995	100.688	19.901	11.891	0.506
639.000	389.360	80.001	19.995	100.688	19.905	11.599	0.543
639.500	389.617	80.001	19.994	100.688	19.908	11.427	0.570
640.000	389.862	80.001	19.994	100.687	19.912	11.118	0.534
640.500	390.114	80.002	19.995	100.687	19.911	11.209	0.500
641.000	390.378	80.001	19.994	100.688	19.915	10.952	0.507
641.500	390.619	80.002	19.993	100.688	19.917	10.796	0.511
642.000	390.928	80.001	19.993	100.688	19.921	10.508	0.527
642.500	391.151	80.001	19.994	100.688	19.923	10.365	0.541
643.000	391.431	80.002	19.994	100.688	19.922	10.432	0.518
643.500	391.673	80.001	19.995	100.686	19.924	10.292	0.513
644.000	391.944	80.001	19.994	100.686	19.926	10.168	0.517
644.500	392.212	80.001	19.995	100.686	19.930	9.937	0.526
645.000	392.474	80.001	19.996	100.686	19.931	9.835	0.535
645.500	392.711	80.000	19.993	100.686	19.930	9.893	0.514
646.000	392.944	80.001	19.994	100.688	19.931	9.865	0.485
646.500	393.230	80.001	19.993	100.688	19.930	9.930	0.494
647.000	393.476	80.002	19.994	100.687	19.932	9.800	0.525
647.500	393.765	80.001	19.996	100.687	19.935	9.584	0.534
648.000	394.016	80.000	19.995	100.687	19.936	9.506	0.538
648.500	394.277	80.002	19.995	100.686	19.933	9.668	0.526
649.000	394.525	80.003	19.996	100.685	19.934	9.614	0.510
649.500	394.785	80.001	19.994	100.685	19.938	9.337	0.509
650.000	395.049	80.002	19.994	100.684	19.937	9.402	0.516
650.500	395.280	80.000	19.994	100.684	19.941	9.169	0.510
651.000	395.568	80.000	19.996	100.684	19.944	8.961	0.507
651.500	395.771	80.002	19.995	100.684	19.945	8.862	0.505
652.000	396.053	80.000	19.994	100.685	19.945	8.847	0.488
652.500	396.319	80.002	19.994	100.685	19.946	8.801	0.517
653.000	396.563	80.001	19.995	100.685	19.946	8.790	0.529
653.500	396.854	80.001	19.996	100.685	19.945	8.857	0.522
654.000	397.082	80.001	19.994	100.685	19.945	8.857	0.527
654.500	397.317	80.000	19.995	100.684	19.946	8.814	0.491
655.000	397.601	80.002	19.995	100.684	19.945	8.851	0.491
655.500	397.838	80.000	19.996	100.686	19.947	8.749	0.520
656.000	398.099	80.001	19.995	100.687	19.948	8.647	0.509
656.500	398.380	80.000	19.995	100.687	19.948	8.686	0.520
657.000	398.599	80.002	19.995	100.687	19.949	8.570	0.521
657.500	398.907	80.000	19.996	100.687	19.950	8.507	0.513
658.000	399.144	80.003	19.995	100.686	19.951	8.473	0.536
658.500	399.415	80.002	19.996	100.685	19.951	8.479	0.526
659.000	399.666	80.002	19.996	100.685	19.952	8.375	0.515
659.500	399.911	80.002	19.995	100.687	19.950	8.548	0.509
660.000	400.167	80.003	19.994	100.686	19.950	8.518	0.498
660.500	400.397	80.002	19.995	100.686	19.952	8.392	0.494
661.000	400.676	80.003	19.995	100.686	19.953	8.299	0.498
661.500	400.928	80.002	19.994	100.686	19.950	8.509	0.520
662.000	401.194	80.002	19.995	100.684	19.954	8.236	0.525
662.500	401.415	80.002	19.994	100.684	19.953	8.303	0.503
663.000	401.689	80.002	19.995	100.684	19.953	8.349	0.491
663.500	401.977	80.003	19.994	100.684	19.954	8.238	0.528
664.000	402.215	80.002	19.995	100.684	19.953	8.332	0.543
664.500	402.476	80.002	19.994	100.684	19.956	8.126	0.512
665.000	402.757	80.004	19.995	100.684	19.953	8.288	0.521
665.500	403.035	80.002	19.993	100.684	19.952	8.420	0.551
666.000	403.264	80.002	19.995	100.684	19.952	8.370	0.533
666.500	403.510	80.003	19.995	100.686	19.953	8.351	0.491
667.000	403.789	80.003	19.994	100.686	19.953	8.305	0.500
667.500	404.057	80.003	19.994	100.686	19.950	8.494	0.536
668.000	404.305	80.002	19.993	100.685	19.950	8.548	0.531
668.500	404.533	80.005	19.994	100.682	19.953	8.344	0.496
669.000	404.781	80.003	19.995	100.681	19.953	8.312	0.476
669.500	405.066	80.003	19.993	100.681	19.951	8.472	0.505
670.000	405.307	80.002	19.993	100.680	19.952	8.381	0.529
670.500	405.558	80.003	19.995	100.682	19.948	8.656	0.509
671.000	405.825	80.001	19.994	100.685	19.952	8.361	0.505
671.500	406.083	80.000	19.996	100.685	19.948	8.669	0.521
672.000	406.341	80.002	19.994	100.685	19.953	8.325	0.521
672.500	406.592	80.001	19.994	100.685	19.950	8.530	0.513
673.000	406.842	80.002	19.995	100.685	19.952	8.400	0.505
673.500	407.109	80.000	19.994	100.685	19.951	8.463	0.509
674.000	407.380	80.001	19.995	100.685	19.952	8.401	0.527
674.500	407.643	80.001	19.995	100.685	19.951	8.448	0.536
675.000	407.929	80.001	19.995	100.686	19.954	8.277	0.542
675.500	408.148	80.002	19.995	100.685	19.951	8.483	0.527
676.000	408.408	80.001	19.994	100.685	19.953	8.322	0.492
676.500	408.652	80.000	19.995	100.685	19.948	8.628	0.492
677.000	408.942	80.001	19.995	100.685	19.954	8.258	0.519
677.500	409.194	80.001	19.995	100.687	19.950	8.519	0.538
678.000	409.431	80.001	19.994	100.687	19.950	8.554	0.515
678.500	409.675	80.001	19.994	100.687	19.949	8.560	0.485
679.000	409.962	80.000	19.994	100.688	19.952	8.387	0.506
679.500	410.189	80.000	19.995	100.688	19.952	8.396	0.523
680.001	410.450	80.001	19.995	100.686	19.949	8.591	0.501
680.501	410.731	80.000	19.995	100.687	19.950	8.535	0.515
681.000	410.984	79.999	19.994	100.687	19.952	8.411	0.538
681.500	411.229	80.000	19.996	100.688	19.953	8.321	0.516
682.000	411.472	80.001	19.995	100.688	19.951	8.422	0.493
682.500	411.724	80.000	19.995	100.688	19.947	8.747	0.491
683.000	411.989	79.999	19.995	100.688	19.953	8.314	0.506
683.500	412.240	79.999	19.995	100.688	19.953	8.350	0.517
684.000	412.506	79.999	19.994	100.687	19.955	8.149	0.516
684.500	412.747	79.999	19.996	100.687	19.953	8.335	0.512
685.000	413.009	80.000	19.994	100.687	19.957	8.058	0.505
685.500	413.231	80.000	19.995	100.687	19.955	8.145	0.493
686.000	413.499	80.000	19.995	100.688	19.953	8.322	0.487
686.500	413.751	80.000	19.995	100.687	19.953	8.316	0.505
687.000	413.995	80.001	19.994	100.688	19.952	8.405	0.508
687.500	414.265	79.999	19.994	100.688	19.956	8.121	0.505
688.000	414.547	80.000	19.995	100.688	19.956	8.106	0.533
688.500	414.763	80.000	19.996	100.688	19.956	8.100	0.525
689.000	415.006	80.001	19.996	100.689	19.958	7.966	0.479
689.500	415.253	80.001	19.996	100.688	19.957	8.029	0.474
690.000	415.515	80.001	19.995	100.688	19.953	8.284	0.499
690.500	415.774	79.999	19.996	100.688	19.956	8.104	0.515
691.000	416.063	80.000	19.996	100.688	19.953	8.322	0.535
691.500	416.295	79.999	19.994	100.688	19.952	8.368	0.535
692.000	416.543	80.001	19.996	100.688	19.958	7.974	0.500
692.500	416.778	80.000	19.996	100.687	19.955	8.147	0.481
693.000	417.050	80.001	19.995	100.687	19.956	8.132	0.495
693.500	417.292	79.999	19.996	100.687	19.956	8.137	0.511
