Repository: ulfsri/fsri_materials_database

# Materials and Products Database

## 01_Data

Raw data generated from each apparatus are included here in plain-text format. The data is organized first by material, next by the short name of test apparatus used, and where applicable additional filtering by test settings.

### material.json

Each material directory contains a json file of the same name as the material. This file links the data stored in the repository as well as data and graphs produced by the accompanying scripts (__02_Scripts__) to the respective landing page for the material on the front-end website.

File: 01_Data/Gypsum_Wallboard_Paper/MCC/Gypsum_Wallboard_Paper_211001_R1.txt (part 3 of 4)
T Correction Coefficients:	0	1.024463	0
Time Shift (s):	14
*
Time (s)	Temperature (C)	N2 flow rate (cc/min)	O2 flow rate (cc/min)	Flow Rate (cc/min)	Oxygen (%)	HRR (W/g)	Heating rate (C/s)
694.500	417.540	79.999	19.995	100.693	19.984	7.112	0.543
695.000	417.841	80.000	19.995	100.693	19.986	6.991	0.554
695.500	418.072	80.000	19.993	100.693	19.986	6.984	0.551
696.000	418.361	79.999	19.995	100.694	19.986	6.982	0.527
696.500	418.619	79.999	19.995	100.694	19.987	6.911	0.533
697.000	418.836	79.999	19.995	100.693	19.990	6.760	0.510
697.500	419.110	79.999	19.995	100.693	19.986	6.965	0.483
698.000	419.370	79.999	19.995	100.692	19.990	6.724	0.513
698.500	419.611	79.999	19.995	100.692	19.989	6.821	0.518
699.000	419.935	80.000	19.996	100.692	19.986	6.991	0.533
699.500	420.162	79.999	19.995	100.691	19.986	7.002	0.558
700.000	420.475	80.000	19.996	100.691	19.987	6.958	0.546
700.500	420.722	80.000	19.995	100.691	19.987	6.935	0.550
701.000	420.966	79.999	19.996	100.691	19.986	7.025	0.525
701.500	421.232	79.999	19.996	100.690	19.985	7.041	0.500
702.000	421.480	79.999	19.995	100.690	19.985	7.072	0.512
702.500	421.769	79.997	19.995	100.690	19.987	6.929	0.526
703.000	422.039	79.999	19.996	100.690	19.985	7.032	0.548
703.500	422.278	79.999	19.995	100.689	19.986	7.000	0.534
704.000	422.548	79.999	19.997	100.689	19.985	7.095	0.509
704.500	422.802	79.999	19.996	100.689	19.984	7.124	0.516
705.000	423.053	79.998	19.995	100.689	19.987	6.960	0.514
705.500	423.360	79.998	19.995	100.689	19.988	6.882	0.532
706.000	423.622	79.999	19.996	100.689	19.986	7.009	0.564
706.500	423.853	79.999	19.995	100.689	19.986	7.000	0.531
707.000	424.147	79.998	19.995	100.689	19.988	6.839	0.509
707.500	424.442	79.997	19.996	100.689	19.988	6.866	0.557
708.000	424.693	79.999	19.996	100.689	19.986	7.007	0.567
708.500	424.978	79.999	19.996	100.689	19.986	6.991	0.541
709.000	425.263	79.999	19.996	100.689	19.988	6.832	0.554
709.500	425.552	80.000	19.996	100.690	19.991	6.650	0.572
710.000	425.803	79.999	19.996	100.690	19.989	6.823	0.557
710.500	426.057	79.998	19.995	100.689	19.989	6.762	0.522
711.000	426.333	79.999	19.996	100.689	19.989	6.762	0.517
711.500	426.606	79.998	19.996	100.689	19.988	6.830	0.540
712.000	426.908	79.999	19.995	100.689	19.988	6.832	0.562
712.500	427.162	80.000	19.995	100.689	19.989	6.823	0.565
713.000	427.433	79.999	19.995	100.689	19.991	6.644	0.541
713.500	427.705	79.999	19.995	100.690	19.991	6.650	0.534
714.000	427.992	79.999	19.995	100.690	19.995	6.401	0.551
714.500	428.250	80.001	19.995	100.690	19.992	6.570	0.552
715.000	428.498	80.000	19.996	100.689	19.994	6.435	0.526
715.500	428.786	79.999	19.995	100.689	19.996	6.337	0.521
716.000	429.073	80.000	19.994	100.689	19.994	6.437	0.555
716.500	429.341	79.999	19.995	100.688	19.991	6.673	0.565
717.000	429.618	80.000	19.996	100.687	19.994	6.482	0.550
717.500	429.915	80.000	19.995	100.687	19.993	6.543	0.559
718.000	430.171	80.000	19.995	100.687	19.995	6.408	0.564
718.500	430.413	80.001	19.996	100.687	19.991	6.657	0.526
719.000	430.719	80.000	19.996	100.687	19.993	6.503	0.523
719.500	431.019	80.000	19.996	100.688	19.993	6.505	0.577
720.000	431.290	80.001	19.995	100.688	19.990	6.723	0.588
720.500	431.566	80.000	19.996	100.688	19.988	6.844	0.559
721.000	431.823	80.001	19.995	100.688	19.993	6.543	0.540
721.500	432.083	80.001	19.996	100.688	19.993	6.500	0.525
722.000	432.356	80.000	19.997	100.687	19.996	6.327	0.525
722.500	432.660	80.002	19.996	100.687	19.995	6.399	0.555
723.000	432.929	80.001	19.996	100.687	19.995	6.383	0.575
723.500	433.205	80.001	19.996	100.687	19.996	6.298	0.559
724.000	433.494	80.001	19.995	100.686	19.998	6.208	0.555
724.500	433.754	80.001	19.995	100.686	19.995	6.368	0.557
725.000	434.080	80.001	19.997	100.686	19.996	6.303	0.568
725.500	434.345	80.000	19.995	100.685	19.997	6.265	0.588
726.000	434.609	80.000	19.996	100.685	19.997	6.235	0.559
726.500	434.892	80.000	19.995	100.684	19.997	6.289	0.537
727.000	435.147	80.000	19.996	100.683	19.996	6.346	0.542
727.500	435.438	80.000	19.996	100.684	19.992	6.566	0.542
728.000	435.713	80.000	19.995	100.684	19.997	6.269	0.556
728.500	435.995	79.999	19.996	100.682	19.995	6.397	0.562
729.000	436.254	80.000	19.996	100.683	19.999	6.151	0.549
729.500	436.547	79.999	19.996	100.684	19.998	6.203	0.547
730.000	436.816	80.001	19.996	100.683	19.998	6.166	0.557
730.500	437.082	79.999	19.995	100.682	19.999	6.111	0.548
731.000	437.346	79.999	19.996	100.685	20.000	6.063	0.532
731.500	437.615	80.000	19.996	100.685	19.998	6.180	0.532
732.000	437.854	80.000	19.995	100.684	20.000	6.074	0.520
732.500	438.113	80.000	19.996	100.686	19.998	6.222	0.503
733.000	438.401	80.000	19.994	100.686	19.997	6.229	0.522
733.500	438.661	80.000	19.997	100.686	19.996	6.334	0.548
734.000	438.919	79.999	19.995	100.686	20.000	6.085	0.533
734.500	439.207	79.999	19.997	100.687	19.996	6.297	0.532
735.000	439.463	79.999	19.998	100.687	20.002	5.900	0.545
735.500	439.783	80.000	19.996	100.687	19.999	6.104	0.561
736.000	440.040	79.999	19.996	100.687	20.002	5.907	0.577
736.500	440.301	80.000	19.995	100.687	20.002	5.913	0.547
737.000	440.604	80.000	19.994	100.688	20.001	5.980	0.541
737.500	440.812	80.000	19.995	100.685	20.004	5.819	0.537
738.000	441.102	80.000	19.994	100.683	20.003	5.881	0.504
738.500	441.343	80.001	19.995	100.684	20.003	5.841	0.515
739.000	441.645	80.001	19.996	100.683	20.005	5.743	0.537
739.500	441.913	80.001	19.995	100.681	20.007	5.599	0.557
740.000	442.193	80.002	19.995	100.679	20.004	5.770	0.559
740.500	442.457	80.003	19.995	100.676	20.004	5.757	0.546
741.000	442.698	80.002	19.996	100.676	20.004	5.774	0.524
741.500	442.945	80.001	19.995	100.675	20.006	5.633	0.497
742.000	443.200	80.001	19.995	100.677	20.006	5.666	0.495
742.500	443.482	80.000	19.995	100.681	20.005	5.721	0.519
743.000	443.764	80.002	19.995	100.686	20.008	5.543	0.551
743.500	444.022	80.001	19.995	100.683	20.009	5.483	0.553
744.000	444.283	80.003	19.995	100.683	20.008	5.547	0.530
744.500	444.550	80.003	19.995	100.683	20.005	5.702	0.524
745.000	444.815	80.003	19.996	100.679	20.009	5.468	0.530
745.500	445.090	80.003	19.994	100.674	20.009	5.437	0.535
746.000	445.321	80.003	19.995	100.673	20.010	5.405	0.523
746.500	445.571	80.002	19.994	100.669	20.011	5.311	0.494
747.000	445.812	80.003	19.995	100.667	20.011	5.305	0.486
747.500	446.086	80.001	19.994	100.671	20.010	5.383	0.503
748.000	446.372	80.002	19.994	100.675	20.010	5.390	0.537
748.500	446.599	80.002	19.993	100.676	20.014	5.150	0.536
749.000	446.882	80.003	19.994	100.680	20.010	5.397	0.512
749.500	447.126	80.002	19.994	100.680	20.011	5.350	0.519
750.000	447.388	80.002	19.994	100.674	20.012	5.254	0.517
750.500	447.656	80.003	19.994	100.671	20.013	5.218	0.518
751.000	447.894	80.002	19.993	100.669	20.008	5.501	0.518
751.500	448.190	80.001	19.993	100.668	20.009	5.451	0.520
752.000	448.457	80.001	19.994	100.668	20.009	5.482	0.549
752.500	448.669	80.000	19.993	100.671	20.007	5.608	0.521
753.000	448.967	80.001	19.995	100.671	20.013	5.206	0.494
753.500	449.197	80.001	19.995	100.669	20.010	5.376	0.519
754.000	449.466	80.001	19.994	100.672	20.009	5.461	0.513
754.500	449.743	80.000	19.994	100.673	20.008	5.495	0.523
755.000	449.954	80.000	19.993	100.676	20.011	5.321	0.517
755.500	450.202	80.000	19.993	100.681	20.011	5.343	0.474
756.000	450.441	79.999	19.994	100.686	20.010	5.399	0.473
756.500	450.749	79.999	19.995	100.682	20.011	5.331	0.517
757.000	450.982	80.000	19.995	100.681	20.013	5.212	0.544
757.500	451.252	79.998	19.995	100.680	20.014	5.127	0.521
758.000	451.525	79.999	19.994	100.680	20.014	5.109	0.523
758.500	451.735	79.998	19.994	100.675	20.014	5.111	0.513
759.000	451.991	79.999	19.995	100.673	20.015	5.079	0.475
759.500	452.289	79.999	19.996	100.671	20.012	5.252	0.510
760.001	452.524	80.000	19.995	100.670	20.013	5.174	0.544
760.501	452.774	79.999	19.995	100.669	20.017	4.895	0.509
761.000	452.995	79.999	19.995	100.670	20.014	5.088	0.478
761.500	453.257	80.000	19.994	100.670	20.013	5.185	0.477
762.000	453.542	79.998	19.995	100.669	20.018	4.850	0.516
762.500	453.752	79.999	19.995	100.668	20.016	4.992	0.521
763.000	453.991	79.999	19.996	100.671	20.017	4.942	0.472
763.500	454.299	79.998	19.996	100.675	20.015	5.061	0.498
764.000	454.507	79.999	19.995	100.679	20.016	5.008	0.531
764.500	454.774	79.999	19.994	100.682	20.017	4.896	0.495
765.000	455.017	80.000	19.996	100.683	20.017	4.903	0.493
765.500	455.256	79.999	19.995	100.682	20.020	4.748	0.496
766.000	455.504	80.000	19.994	100.680	20.015	5.044	0.485
766.500	455.721	80.000	19.996	100.676	20.017	4.938	0.477
767.000	456.011	80.000	19.995	100.671	20.019	4.788	0.486
767.500	456.235	79.999	19.995	100.664	20.021	4.673	0.510
768.000	456.475	80.000	19.995	100.658	20.019	4.779	0.489
768.500	456.741	80.000	19.994	100.652	20.023	4.549	0.485
769.000	457.017	79.999	19.996	100.650	20.023	4.547	0.524
769.500	457.265	80.000	19.995	100.651	20.020	4.717	0.533
770.000	457.508	79.999	19.996	100.655	20.023	4.498	0.508
770.500	457.745	80.000	19.995	100.659	20.021	4.652	0.486
771.000	457.966	79.999	19.996	100.662	20.020	4.708	0.469
771.500	458.227	80.001	19.994	100.667	20.022	4.607	0.470
772.000	458.485	80.001	19.995	100.666	20.021	4.644	0.501
772.500	458.751	80.000	19.995	100.664	20.023	4.543	0.522
773.000	458.997	80.000	19.994	100.663	20.020	4.699	0.518
773.500	459.256	80.000	19.995	100.664	20.023	4.535	0.509
774.000	459.465	79.999	19.994	100.659	20.023	4.484	0.487
774.500	459.744	80.000	19.995	100.661	20.022	4.585	0.478
775.000	460.006	80.001	19.994	100.659	20.019	4.756	0.514
775.500	460.216	80.000	19.995	100.654	20.020	4.749	0.506
776.000	460.468	80.000	19.995	100.650	20.021	4.637	0.467
776.500	460.716	79.999	19.995	100.650	20.024	4.437	0.481
777.000	460.996	79.999	19.995	100.649	20.024	4.477	0.514
777.500	461.175	80.000	19.994	100.655	20.025	4.410	0.493
778.000	461.431	80.000	19.995	100.655	20.023	4.522	0.447
778.500	461.656	80.000	19.995	100.656	20.027	4.262	0.458
779.000	461.915	80.000	19.994	100.656	20.023	4.527	0.482
779.500	462.161	80.000	19.994	100.660	20.025	4.379	0.495
780.000	462.407	79.999	19.996	100.663	20.022	4.565	0.499
780.500	462.676	80.001	19.995	100.667	20.026	4.300	0.503
781.000	462.923	79.999	19.995	100.670	20.024	4.435	0.516
781.500	463.162	80.000	19.993	100.673	20.024	4.421	0.501
782.000	463.395	80.000	19.994	100.669	20.024	4.431	0.479
782.500	463.650	79.998	19.995	100.667	20.025	4.374	0.480
783.000	463.923	80.000	19.994	100.667	20.022	4.565	0.508
783.500	464.136	79.999	19.994	100.667	20.024	4.444	0.507
784.000	464.394	79.999	19.995	100.668	20.025	4.350	0.479
784.500	464.642	80.001	19.995	100.669	20.024	4.443	0.489
785.000	464.886	80.000	19.995	100.663	20.019	4.753	0.499
785.500	465.116	80.001	19.996	100.659	20.024	4.443	0.483
786.000	465.380	80.000	19.995	100.661	20.026	4.343	0.484
786.500	465.615	80.000	19.996	100.664	20.024	4.437	0.496
787.000	465.844	80.001	19.994	100.668	20.024	4.453	0.482
787.500	466.096	80.000	19.996	100.672	20.027	4.255	0.473
788.000	466.373	80.001	19.995	100.672	20.026	4.347	0.505
788.500	466.634	80.000	19.996	100.667	20.027	4.250	0.533
789.000	466.862	79.999	19.996	100.660	20.027	4.230	0.514
789.500	467.120	80.000	19.996	100.657	20.025	4.385	0.488
790.000	467.386	79.999	19.996	100.659	20.026	4.282	0.504
790.500	467.624	80.000	19.994	100.664	20.027	4.217	0.514
791.000	467.867	80.000	19.996	100.667	20.024	4.461	0.493
791.500	468.136	79.999	19.996	100.667	20.027	4.219	0.497
792.001	468.409	79.999	19.996	100.666	20.026	4.343	0.528
792.501	468.612	79.999	19.995	100.662	20.026	4.284	0.509
793.000	468.879	79.999	19.995	100.659	20.024	4.473	0.473
793.500	469.171	79.999	19.996	100.659	20.026	4.297	0.515
794.000	469.392	80.000	19.996	100.661	20.028	4.207	0.536
794.500	469.665	79.999	19.996	100.664	20.026	4.333	0.504
795.000	469.913	79.999	19.995	100.665	20.029	4.144	0.507
795.500	470.150	79.999	19.996	100.669	20.027	4.241	0.503
796.000	470.434	79.999	19.995	100.668	20.025	4.409	0.503
796.500	470.670	79.998	19.997	100.669	20.026	4.342	0.521
797.000	470.923	79.998	19.997	100.670	20.026	4.309	0.505
797.500	471.189	79.998	19.995	100.672	20.027	4.268	0.504
798.000	471.410	79.999	19.996	100.670	20.029	4.136	0.503
798.500	471.728	79.999	19.998	100.671	20.027	4.216	0.513
799.000	471.937	80.000	19.996	100.670	20.027	4.215	0.533
799.500	472.208	80.000	19.996	100.669	20.028	4.177	0.503
800.000	472.435	80.001	19.997	100.667	20.031	4.004	0.489
800.500	472.707	80.001	19.997	100.666	20.032	3.930	0.499
801.000	472.987	80.001	19.996	100.667	20.034	3.804	0.526
801.500	473.253	80.000	19.996	100.670	20.032	3.885	0.549
802.000	473.547	80.001	19.995	100.670	20.034	3.755	0.553
802.500	473.777	80.001	19.997	100.669	20.030	4.025	0.542
803.000	474.057	80.001	19.996	100.669	20.031	3.979	0.517
803.500	474.269	80.001	19.996	100.672	20.032	3.916	0.501
804.000	474.567	80.000	19.996	100.674	20.032	3.899	0.501
804.500	474.844	80.002	19.995	100.679	20.031	3.964	0.543
805.000	475.091	80.001	19.995	100.683	20.031	4.006	0.550
805.500	475.347	80.000	19.996	100.685	20.031	3.950	0.514
806.000	475.635	80.001	19.996	100.681	20.033	3.871	0.524
806.500	475.863	80.001	19.995	100.680	20.033	3.867	0.530
807.000	476.105	80.000	19.995	100.679	20.030	4.057	0.493
807.500	476.393	80.000	19.994	100.677	20.030	4.046	0.500
808.000	476.636	80.000	19.996	100.679	20.033	3.844	0.530
808.500	476.934	80.001	19.994	100.682	20.029	4.100	0.536
809.000	477.200	80.000	19.995	100.681	20.030	4.040	0.553
809.500	477.473	80.001	19.995	100.676	20.031	4.000	0.551
810.000	477.724	80.001	19.996	100.673	20.030	4.027	0.531
810.500	477.973	80.000	19.994	100.670	20.029	4.087	0.512
811.000	478.228	80.000	19.995	100.666	20.030	4.049	0.502
811.500	478.498	80.000	19.995	100.663	20.031	3.964	0.514
812.000	478.752	80.000	19.995	100.663	20.031	3.995	0.524
812.500	479.068	80.002	19.996	100.662	20.031	3.954	0.547
813.000	479.307	79.999	19.996	100.660	20.028	4.154	0.563
813.500	479.577	79.999	19.997	100.660	20.033	3.869	0.532
814.000	479.860	80.000	19.995	100.665	20.030	4.071	0.531
814.500	480.106	80.001	19.996	100.666	20.027	4.249	0.541
815.000	480.387	80.001	19.995	100.665	20.030	4.062	0.528
815.500	480.627	79.999	19.995	100.662	20.030	4.019	0.524
816.000	480.929	80.000	19.996	100.665	20.030	4.074	0.532
816.500	481.195	80.000	19.995	100.664	20.029	4.100	0.555
817.000	481.447	80.000	19.996	100.667	20.032	3.934	0.543
817.500	481.690	80.000	19.994	100.673	20.027	4.273	0.506
818.000	481.962	80.000	19.995	100.676	20.029	4.103	0.505
818.500	482.202	80.000	19.996	100.674	20.031	3.966	0.514
819.000	482.489	80.000	19.995	100.670	20.034	3.800	0.519
819.500	482.754	79.999	19.994	100.667	20.032	3.925	0.540
820.000	483.004	80.000	19.995	100.662	20.034	3.789	0.534
820.500	483.265	79.999	19.996	100.659	20.033	3.876	0.513
821.000	483.502	79.999	19.996	100.659	20.032	3.914	0.504
821.500	483.744	80.001	19.997	100.660	20.032	3.937	0.489
822.000	484.028	79.999	19.995	100.659	20.033	3.815	0.502
822.500	484.301	80.000	19.996	100.663	20.030	4.029	0.541
823.000	484.543	79.999	19.996	100.665	20.032	3.899	0.536
823.500	484.803	80.002	19.995	100.664	20.032	3.903	0.509
824.000	485.082	80.001	19.996	100.665	20.031	3.957	0.520
824.500	485.351	80.001	19.995	100.669	20.033	3.872	0.543
825.000	485.587	80.002	19.997	100.666	20.031	3.953	0.527
825.500	485.827	80.001	19.996	100.666	20.034	3.757	0.491
826.000	486.112	80.001	19.997	100.672	20.031	3.950	0.500
826.500	486.329	80.002	19.996	100.671	20.029	4.094	0.513
827.000	486.618	80.002	19.995	100.666	20.032	3.895	0.504
827.500	486.917	80.002	19.995	100.664	20.030	4.078	0.547
828.000	487.144	80.001	19.997	100.661	20.034	3.767	0.557
828.500	487.386	80.003	19.996	100.658	20.034	3.769	0.498
829.000	487.659	80.001	19.996	100.658	20.034	3.805	0.492
829.500	487.932	80.002	19.996	100.660	20.034	3.771	0.531
830.000	488.174	80.003	19.995	100.660	20.030	4.058	0.531
830.500	488.442	80.004	19.996	100.662	20.030	4.074	0.512
831.000	488.693	80.002	19.996	100.659	20.032	3.935	0.514
831.500	488.926	80.003	19.995	100.662	20.031	3.962	0.501
832.000	489.229	80.002	19.997	100.664	20.032	3.879	0.510
832.500	489.514	80.002	19.996	100.665	20.029	4.125	0.562
833.000	489.769	80.002	19.996	100.663	20.033	3.861	0.565
833.500	490.048	80.001	19.996	100.664	20.030	4.018	0.537
834.000	490.264	80.001	19.995	100.659	20.033	3.818	0.514
834.500	490.554	80.001	19.996	100.656	20.034	3.785	0.500
835.000	490.792	80.000	19.996	100.656	20.034	3.795	0.516
835.500	491.031	80.001	19.994	100.659	20.032	3.914	0.502
836.000	491.297	80.002	19.997	100.658	20.034	3.766	0.491
836.500	491.549	80.001	19.995	100.660	20.037	3.571	0.512
837.000	491.817	80.000	19.996	100.658	20.034	3.789	0.519
837.500	492.073	80.000	19.997	100.657	20.036	3.642	0.522
838.000	492.329	80.001	19.997	100.653	20.035	3.734	0.517
838.500	492.598	80.000	19.995	100.653	20.033	3.876	0.518
839.000	492.879	80.001	19.995	100.654	20.035	3.692	0.538
839.500	493.144	80.000	19.996	100.659	20.034	3.788	0.548
840.000	493.392	80.000	19.994	100.661	20.032	3.907	0.529
840.500	493.611	80.000	19.996	100.661	20.035	3.694	0.490
841.000	493.927	80.001	19.995	100.660	20.033	3.813	0.501
841.500	494.196	80.001	19.994	100.659	20.035	3.681	0.560
842.000	494.425	80.001	19.995	100.655	20.036	3.667	0.541
842.500	494.689	80.000	19.996	100.655	20.036	3.642	0.496
843.000	494.972	80.001	19.995	100.656	20.036	3.629	0.520
843.500	495.212	80.001	19.995	100.655	20.033	3.826	0.535
844.000	495.440	80.000	19.995	100.652	20.033	3.835	0.495
844.500	495.742	80.001	19.994	100.652	20.033	3.834	0.499
845.000	495.968	80.002	19.995	100.653	20.034	3.800	0.529
845.500	496.220	80.000	19.993	100.655	20.032	3.924	0.503
846.000	496.484	80.000	19.994	100.660	20.035	3.742	0.497
846.500	496.740	79.999	19.994	100.661	20.033	3.856	0.518
847.000	497.021	79.999	19.995	100.663	20.033	3.813	0.528
847.500	497.250	80.000	19.995	100.666	20.032	3.926	0.523
848.000	497.494	80.000	19.995	100.666	20.039	3.474	0.491
848.500	497.775	79.999	19.994	100.666	20.037	3.586	0.499
849.000	498.048	80.000	19.995	100.667	20.034	3.753	0.540
849.500	498.256	80.001	19.995	100.666	20.037	3.584	0.518
850.000	498.520	79.999	19.997	100.666	20.035	3.708	0.477
850.500	498.806	80.000	19.997	100.664	20.035	3.696	0.511
851.000	499.025	80.000	19.995	100.662	20.035	3.714	0.527
851.500	499.281	80.000	19.996	100.662	20.038	3.504	0.490
852.000	499.532	80.001	19.996	100.662	20.031	3.955	0.491
852.500	499.800	80.000	19.995	100.661	20.038	3.542	0.513
853.000	500.045	80.000	19.995	100.665	20.033	3.843	0.516
853.500	500.286	80.000	19.997	100.665	20.033	3.876	0.499
854.000	500.569	80.002	19.995	100.667	20.031	3.973	0.505
854.500	500.795	80.001	19.994	100.668	20.033	3.826	0.517
855.000	501.061	80.001	19.994	100.667	20.036	3.674	0.501
855.500	501.296	80.002	19.995	100.662	20.037	3.611	0.496
856.000	501.565	80.002	19.996	100.663	20.034	3.789	0.502
856.500	501.861	80.000	19.996	100.659	20.039	3.449	0.534
857.000	502.050	79.999	19.996	100.656	20.036	3.623	0.525
857.500	502.323	79.999	19.995	100.660	20.034	3.760	0.474
858.000	502.589	80.000	19.996	100.662	20.036	3.614	0.500
858.500	502.804	80.001	19.997	100.663	20.038	3.512	0.510
859.000	503.042	80.000	19.998	100.668	20.036	3.663	0.467
859.500	503.330	79.999	19.996	100.669	20.034	3.754	0.490
860.000	503.556	79.999	19.997	100.665	20.035	3.690	0.521
860.500	503.831	80.001	19.996	100.665	20.037	3.582	0.508
861.000	504.093	80.000	19.995	100.665	20.038	3.528	0.519
861.500	504.331	80.001	19.995	100.663	20.038	3.481	0.518
862.000	504.603	80.000	19.995	100.665	20.038	3.481	0.505
862.500	504.851	80.000	19.995	100.665	20.038	3.516	0.515
863.000	505.130	80.000	19.995	100.663	20.040	3.400	0.524
863.500	505.373	80.001	19.995	100.661	20.041	3.286	0.525
864.000	505.630	80.000	19.996	100.661	20.041	3.283	0.511
864.500	505.858	80.000	19.995	100.663	20.040	3.366	0.493
865.000	506.118	80.001	19.995	100.663	20.043	3.201	0.486
865.500	506.356	80.000	19.994	100.667	20.042	3.219	0.493
866.000	506.618	80.000	19.994	100.667	20.042	3.239	0.499
866.500	506.844	80.000	19.995	100.666	20.042	3.263	0.494
867.000	507.131	80.001	19.995	100.663	20.041	3.295	0.500
867.500	507.367	79.999	19.994	100.665	20.039	3.443	0.518
868.000	507.635	80.000	19.994	100.661	20.040	3.389	0.514
868.500	507.862	79.999	19.996	100.660	20.039	3.423	0.499
869.000	508.118	80.000	19.994	100.664	20.039	3.420	0.489
869.500	508.385	79.999	19.995	100.668	20.039	3.447	0.503
870.000	508.629	79.999	19.995	100.669	20.040	3.411	0.517
870.500	508.875	79.999	19.993	100.673	20.040	3.355	0.500
871.000	509.114	80.000	19.996	100.671	20.039	3.427	0.488
871.500	509.368	79.999	19.994	100.666	20.035	3.718	0.489
872.000	509.625	80.000	19.995	100.664	20.036	3.665	0.502
872.500	509.907	80.000	19.993	100.666	20.038	3.532	0.525
873.000	510.145	80.000	19.994	100.668	20.038	3.508	0.529
873.500	510.385	79.999	19.995	100.673	20.038	3.481	0.499
874.000	510.634	79.999	19.994	100.674	20.038	3.508	0.484
874.500	510.904	80.000	19.996	100.672	20.039	3.447	0.504
875.000	511.164	80.000	19.994	100.668	20.038	3.506	0.524
875.500	511.414	80.000	19.994	100.663	20.034	3.751	0.520
876.000	511.677	79.999	19.995	100.660	20.034	3.803	0.512
876.501	511.924	79.999	19.995	100.661	20.035	3.703	0.511
877.001	512.152	80.000	19.993	100.663	20.036	3.649	0.493
877.500	512.405	80.000	19.996	100.667	20.042	3.210	0.478
878.000	512.697	80.001	19.995	100.668	20.039	3.412	0.512
878.500	512.933	79.999	19.995	100.670	20.038	3.505	0.536
879.000	513.176	80.000	19.994	100.669	20.038	3.543	0.504
879.500	513.411	80.001	19.995	100.667	20.039	3.447	0.479
880.001	513.697	80.000	19.995	100.665	20.039	3.432	0.499
880.500	513.964	80.001	19.995	100.668	20.040	3.391	0.536
881.000	514.202	80.000	19.994	100.667	20.039	3.477	0.529
881.500	514.443	80.000	19.995	100.672	20.039	3.448	0.492
882.000	514.705	80.001	19.996	100.673	20.039	3.434	0.491
882.500	514.942	80.001	19.994	100.671	20.043	3.167	0.501
883.000	515.205	80.001	19.995	100.668	20.042	3.236	0.500
883.500	515.449	80.002	19.995	100.670	20.045	3.070	0.504
884.000	515.680	80.000	19.995	100.669	20.041	3.285	0.491
884.500	515.931	80.001	19.995	100.666	20.043	3.198	0.478
885.000	516.171	80.001	19.995	100.665	20.041	3.285	0.487
885.500	516.436	80.002	19.995	100.663	20.043	3.178	0.498
886.000	516.708	80.001	19.996	100.658	20.045	3.014	0.521
886.500	516.928	80.003	19.993	100.654	20.043	3.153	0.515
887.000	517.201	80.000	19.994	100.654	20.045	3.032	0.492
887.500	517.474	80.002	19.995	100.656	20.045	3.062	0.519
888.000	517.734	80.002	19.995	100.659	20.041	3.326	0.540
888.500	517.967	80.000	19.996	100.662	20.041	3.293	0.513
889.000	518.231	80.000	19.995	100.665	20.043	3.143	0.495
889.500	518.435	80.001	19.996	100.668	20.042	3.248	0.482
890.000	518.697	80.002	19.995	100.672	20.041	3.307	0.467
890.500	518.963	80.001	19.995	100.669	20.043	3.170	0.497
891.000	519.232	79.999	19.995	100.666	20.043	3.187	0.531
891.500	519.479	80.001	19.994	100.664	20.040	3.389	0.525
892.000	519.743	80.000	19.995	100.662	20.040	3.371	0.514
892.500	519.986	79.999	19.995	100.659	20.042	3.212	0.509
893.000	520.242	80.000	19.995	100.662	20.043	3.154	0.502
893.500	520.531	80.000	19.995	100.663	20.042	3.264	0.522
894.000	520.800	80.000	19.995	100.664	20.040	3.351	0.552
894.500	521.032	80.000	19.997	100.665	20.040	3.380	0.529
895.000	521.259	80.001	19.995	100.668	20.044	3.111	0.480
895.500	521.537	80.001	19.995	100.669	20.045	3.039	0.482
896.000	521.750	80.001	19.996	100.668	20.042	3.212	0.498
896.500	522.029	80.001	19.996	100.666	20.042	3.275	0.492
897.000	522.304	80.001	19.995	100.664	20.042	3.252	0.523
897.500	522.564	80.000	19.996	100.660	20.041	3.284	0.545
898.000	522.834	80.001	19.995	100.657	20.043	3.196	0.532
898.500	523.109	80.000	19.995	100.656	20.044	3.133	0.537
899.000	523.347	80.000	19.995	100.656	20.046	2.992	0.529
899.500	523.570	80.000	19.996	100.655	20.042	3.255	0.487
900.000	523.851	80.000	19.995	100.654	20.045	3.071	0.482
900.500	524.088	80.000	19.996	100.653	20.044	3.133	0.511
901.000	524.341	80.001	19.994	100.653	20.043	3.170	0.505
901.500	524.636	80.001	19.995	100.653	20.042	3.244	0.519
902.000	524.847	80.002	19.994	100.654	20.043	3.160	0.527
902.500	525.074	80.001	19.995	100.653	20.041	3.288	0.472
903.000	525.350	80.001	19.996	100.652	20.043	3.160	0.471
903.500	525.609	80.002	19.995	100.652	20.043	3.189	0.519
904.000	525.863	80.001	19.995	100.652	20.046	2.998	0.524
904.500	526.104	80.000	19.994	100.652	20.043	3.169	0.504
905.000	526.366	80.001	19.995	100.652	20.042	3.270	0.499
905.500	526.619	80.002	19.994	100.651	20.044	3.118	0.509
906.000	526.861	80.002	19.995	100.654	20.042	3.230	0.505
906.500	527.128	80.001	19.994	100.656	20.044	3.095	0.502
907.000	527.375	80.002	19.994	100.657	20.042	3.223	0.511
907.500	527.624	80.001	19.994	100.660	20.043	3.167	0.505
908.000	527.883	80.003	19.996	100.660	20.042	3.253	0.502
908.500	528.128	80.002	19.994	100.657	20.044	3.125	0.506
909.000	528.414	80.003	19.995	100.655	20.040	3.400	0.517
909.500	528.651	80.002	19.995	100.655	20.040	3.346	0.527
910.000	528.892	80.001	19.995	100.653	20.038	3.535	0.501
910.500	529.134	80.002	19.995	100.653	20.045	3.035	0.481
911.000	529.397	80.002	19.995	100.653	20.044	3.088	0.494
911.500	529.679	80.002	19.995	100.653	20.044	3.084	0.525
912.000	529.905	80.002	19.996	100.652	20.040	3.398	0.527
912.500	530.151	80.001	19.996	100.653	20.041	3.277	0.490
913.000	530.406	80.003	19.994	100.654	20.043	3.180	0.486
913.500	530.692	80.002	19.997	100.656	20.041	3.288	0.521
914.000	530.881	80.002	19.995	100.660	20.041	3.306	0.508
914.500	531.148	80.001	19.995	100.661	20.042	3.273	0.466
915.000	531.414	80.001	19.996	100.662	20.042	3.230	0.495
915.500	531.659	80.002	19.996	100.660	20.042	3.259	0.521
916.000	531.912	80.002	19.996	100.660	20.036	3.641	0.504
916.500	532.141	80.001	19.996	100.658	20.042	3.243	0.490
917.000	532.392	80.001	19.996	100.658	20.038	3.515	0.482
917.500	532.675	80.000	19.996	100.656	20.042	3.261	0.507
918.000	532.910	80.002	19.996	100.659	20.040	3.371	0.526
918.500	533.147	79.998	19.995	100.658	20.041	3.326	0.496
919.000	533.392	80.000	19.996	100.657	20.044	3.142	0.477
919.500	533.656	79.999	19.996	100.659	20.040	3.389	0.495
920.000	533.912	80.000	19.998	100.662	20.041	3.302	0.514
920.500	534.177	79.999	19.997	100.659	20.039	3.436	0.521
921.000	534.401	80.000	19.996	100.657	20.039	3.470	0.505
921.500	534.659	80.000	19.996	100.657	20.038	3.540	0.485
922.000	534.920	79.999	19.995	100.655	20.037	3.564	0.500
922.500	535.172	79.999	19.996	100.656	20.039	3.454	0.516
923.000	535.404	80.000	19.996	100.658	20.041	3.288	0.499
923.500	535.658	79.999	19.996	100.661	20.038	3.495	0.485
924.000	535.905	80.001	19.998	100.666	20.040	3.392	0.493
924.500	536.127	80.001	19.996	100.666	20.039	3.412	0.485
925.000	536.386	80.000	19.997	100.661	20.037	3.611	0.475
925.500	536.677	80.001	19.996	100.660	20.039	3.470	0.515
926.000	536.901	79.998	19.994	100.659	20.037	3.580	0.532
926.500	537.143	80.001	19.996	100.653	20.044	3.142	0.490
927.000	537.373	79.999	19.994	100.652	20.040	3.362	0.469
927.500	537.608	80.000	19.995	100.653	20.041	3.326	0.469
928.000	537.890	80.000	19.994	100.653	20.044	3.142	0.491
928.500	538.115	80.000	19.994	100.654	20.041	3.337	0.512
929.000	538.341	79.999	19.995	100.657	20.042	3.263	0.479
929.500	538.617	80.000	19.994	100.658	20.040	3.409	0.476
930.000	538.837	79.998	19.995	100.658	20.042	3.264	0.499
930.500	539.063	80.001	19.994	100.659	20.041	3.297	0.471
931.000	539.346	80.000	19.995	100.659	20.043	3.163	0.477
931.500	539.574	80.001	19.995	100.658	20.040	3.383	0.510
932.000	539.859	80.001	19.995	100.658	20.042	3.219	0.513
932.500	540.059	80.000	19.995	100.660	20.045	3.064	0.499
933.000	540.336	80.001	19.995	100.660	20.044	3.098	0.481
933.500	540.569	80.000	19.995	100.657	20.042	3.228	0.494
934.000	540.806	80.001	19.994	100.656	20.045	3.052	0.490
934.500	541.078	80.000	19.994	100.657	20.043	3.201	0.489
935.000	541.276	79.999	19.996	100.657	20.044	3.111	0.490
935.500	541.557	80.001	19.993	100.658	20.044	3.122	0.475
936.000	541.776	80.000	19.995	100.660	20.040	3.346	0.489
936.500	542.041	80.000	19.994	100.661	20.042	3.214	0.491
937.000	542.283	80.000	19.994	100.658	20.041	3.295	0.495
937.500	542.512	80.000	19.994	100.657	20.040	3.351	0.489
938.000	542.777	80.000	19.995	100.657	20.044	3.135	0.483
938.500	542.998	79.999	19.995	100.656	20.044	3.088	0.490
939.000	543.225	80.000	19.995	100.659	20.044	3.107	0.467
939.500	543.479	80.000	19.994	100.659	20.041	3.284	0.465
940.000	543.740	79.999	19.994	100.659	20.047	2.916	0.498
940.500	543.980	80.000	19.996	100.658	20.044	3.136	0.508
941.000	544.226	80.001	19.995	100.658	20.042	3.221	0.493
941.500	544.480	80.000	19.996	100.653	20.044	3.111	0.493
942.000	544.727	80.001	19.995	100.654	20.045	3.024	0.500
942.500	544.955	79.999	19.994	100.653	20.043	3.160	0.488
943.000	545.203	80.000	19.995	100.654	20.045	3.055	0.476
943.500	545.406	79.999	19.994	100.654	20.043	3.187	0.464
944.000	545.692	79.999	19.995	100.656	20.046	2.974	0.470
944.500	545.960	80.000	19.996	100.657	20.047	2.913	0.522
945.000	546.163	80.000	19.996	100.659	20.046	2.952	0.513
945.500	546.429	79.999	19.995	100.660	20.045	3.050	0.470
946.000	546.655	80.000	19.994	100.661	20.045	3.032	0.480
946.500	546.903	80.000	19.996	100.663	20.044	3.135	0.483
947.000	547.168	79.999	19.995	100.664	20.043	3.180	0.494
947.500	547.453	80.000	19.995	100.667	20.042	3.243	0.532
948.000	547.681	80.000	19.994	100.669	20.044	3.086	0.531
948.500	547.898	79.998	19.994	100.667	20.042	3.257	0.479
949.000	548.168	79.998	19.994	100.664	20.044	3.108	0.466
949.500	548.395	80.000	19.995	100.662	20.042	3.228	0.492
950.000	548.625	80.000	19.994	100.657	20.040	3.351	0.477
950.500	548.893	79.998	19.995	100.654	20.041	3.320	0.478
951.000	549.114	79.999	19.994	100.656	20.040	3.369	0.494
951.500	549.405	79.999	19.994	100.656	20.042	3.248	0.501
952.000	549.634	80.000	19.995	100.656	20.044	3.117	0.516
952.500	549.900	80.000	19.995	100.656	20.037	3.568	0.508
953.000	550.164	80.000	19.996	100.657	20.039	3.416	0.513
953.500	550.381	79.998	19.994	100.661	20.040	3.357	0.506
954.000	550.633	79.999	19.997	100.661	20.040	3.356	0.475
954.500	550.897	79.999	19.995	100.663	20.041	3.326	0.492
955.000	551.139	79.998	19.994	100.662	20.041	3.297	0.510
955.500	551.385	80.000	19.994	100.661	20.040	3.394	0.497
956.000	551.610	80.000	19.994	100.659	20.041	3.301	0.480
956.500	551.873	80.000	19.995	100.660	20.042	3.268	0.480
957.000	552.144	80.002	19.995	100.659	20.039	3.458	0.511
957.500	552.382	79.999	19.995	100.661	20.039	3.468	0.521
958.000	552.630	80.000	19.995	100.661	20.042	3.220	0.497
958.500	552.828	80.000	19.994	100.658	20.043	3.182	0.466
959.000	553.154	80.000	19.995	100.660	20.041	3.317	0.485
959.500	553.377	80.000	19.995	100.660	20.037	3.571	0.537
960.000	553.633	80.000	19.994	100.661	20.039	3.421	0.514
960.500	553.899	80.001	19.993	100.661	20.040	3.409	0.500
961.000	554.128	80.000	19.994	100.660	20.037	3.600	0.509
961.500	554.391	80.001	19.995	100.656	20.039	3.475	0.494
962.000	554.686	80.000	19.996	100.656	20.038	3.499	0.525
962.500	554.914	80.001	19.995	100.659	20.043	3.147	0.540
963.000	555.158	80.000	19.994	100.662	20.040	3.378	0.497
963.500	555.399	80.001	19.994	100.663	20.041	3.313	0.479
964.000	555.704	80.002	19.995	100.666	20.040	3.356	0.516
964.500	555.925	80.000	19.993	100.666	20.040	3.365	0.536
965.000	556.186	80.002	19.995	100.662	20.039	3.426	0.504
965.500	556.418	80.003	19.994	100.662	20.037	3.574	0.487
966.000	556.688	80.003	19.995	100.665	20.037	3.587	0.497
966.500	556.902	80.002	19.993	100.664	20.035	3.694	0.493
967.000	557.185	80.001	19.994	100.665	20.035	3.699	0.491
967.500	557.445	80.002	19.995	100.666	20.036	3.641	0.520
968.000	557.676	80.003	19.995	100.669	20.035	3.720	0.517
968.500	557.954	80.001	19.995	100.668	20.034	3.753	0.500
969.000	558.222	80.002	19.994	100.669	20.036	3.614	0.527
969.500	558.477	80.003	19.993	100.669	20.038	3.497	0.534
970.000	558.730	80.002	19.994	100.665	20.037	3.585	0.516
970.500	558.989	80.002	19.994	100.659	20.039	3.461	0.510
971.000	559.241	80.002	19.995	100.656	20.036	3.629	0.511
971.500	559.513	80.003	19.996	100.655	20.038	3.493	0.518
972.000	559.762	80.001	19.995	100.657	20.039	3.419	0.523
972.500	560.018	80.003	19.995	100.657	20.039	3.463	0.512
973.000	560.265	80.002	19.995	100.660	20.039	3.472	0.504
973.500	560.524	80.002	19.995	100.661	20.040	3.356	0.505
974.000	560.794	80.001	19.996	100.658	20.039	3.463	0.517
974.500	561.049	80.003	19.994	100.654	20.042	3.255	0.527
975.000	561.262	80.002	19.996	100.653	20.042	3.217	0.497
975.500	561.558	80.000	19.995	100.651	20.041	3.297	0.488
976.000	561.813	79.999	19.994	100.652	20.040	3.403	0.529
976.500	562.052	80.001	19.994	100.656	20.042	3.264	0.522
977.000	562.359	80.001	19.995	100.657	20.037	3.558	0.520
977.500	562.566	80.000	19.995	100.659	20.037	3.553	0.530
978.000	562.840	80.002	19.996	100.659	20.039	3.461	0.498
978.500	563.079	80.001	19.998	100.656	20.037	3.553	0.497
979.000	563.316	80.001	19.996	100.653	20.041	3.329	0.494
979.500	563.541	80.002	19.997	100.652	20.038	3.529	0.469
980.000	563.806	80.001	19.996	100.651	20.039	3.414	0.476
980.500	564.045	80.003	19.997	100.650	20.041	3.317	0.497
981.000	564.288	80.002	19.997	100.651	20.039	3.454	0.493
981.500	564.547	80.002	19.997	100.651	20.038	3.486	0.492
982.000	564.796	80.001	19.996	100.654	20.041	3.338	0.505
982.500	565.018	80.001	19.998	100.653	20.039	3.464	0.490
983.000	565.306	80.002	19.997	100.655	20.039	3.461	0.491
983.500	565.566	80.001	19.997	100.656	20.039	3.448	0.529
984.000	565.832	80.002	19.996	100.655	20.040	3.401	0.537
984.500	566.060	80.002	19.996	100.652	20.040	3.372	0.510
985.000	566.320	80.002	19.997	100.653	20.038	3.482	0.491
985.500	566.584	80.002	19.997	100.651	20.037	3.589	0.506
986.000	566.861	80.000	19.995	100.652	20.035	3.684	0.532
986.500	567.090	80.001	19.996	100.652	20.033	3.847	0.523
987.000	567.332	80.001	19.995	100.654	20.033	3.872	0.489
987.500	567.598	80.001	19.995	100.656	20.038	3.517	0.489
988.000	567.858	80.003	19.995	100.660	20.033	3.869	0.517
988.500	568.141	80.001	19.995	100.661	20.035	3.717	0.535
989.000	568.355	80.002	19.996	100.660	20.032	3.939	0.520
989.500	568.630	80.001	19.996	100.658	20.032	3.919	0.493
990.000	568.898	80.003	19.995	100.656	20.031	3.986	0.516
990.500	569.120	80.002	19.995	100.653	20.036	3.675	0.516
991.000	569.357	80.001	19.995	100.658	20.036	3.648	0.474
991.500	569.611	80.002	19.995	100.658	20.035	3.701	0.475
992.000	569.859	80.003	19.995	100.658	20.035	3.721	0.496
992.500	570.055	80.002	19.994	100.658	20.036	3.676	0.473
993.000	570.375	80.002	19.995	100.657	20.036	3.663	0.481
993.500	570.631	80.002	19.996	100.650	20.039	3.477	0.546
994.000	570.849	80.002	19.995	100.652	20.040	3.387	0.525
994.500	571.146	80.001	19.994	100.652	20.036	3.648	0.494
995.000	571.387	80.003	19.995	100.651	20.035	3.704	0.526
995.500	571.624	80.002	19.995	100.653	20.036	3.668	0.507
996.000	571.874	80.001	19.995	100.653	20.036	3.639	0.482
996.500	572.111	80.001	19.995	100.653	20.034	3.766	0.487
997.000	572.356	80.001	19.996	100.655	20.035	3.695	0.485
997.500	572.633	80.002	19.994	100.660	20.037	3.564	0.502
998.000	572.867	80.002	19.995	100.664	20.035	3.735	0.517
998.500	573.149	80.001	19.996	100.664	20.034	3.808	0.513
999.000	573.410	80.001	19.995	100.665	20.035	3.739	0.529
999.500	573.640	80.000	19.996	100.664	20.035	3.714	0.516
1000.000	573.898	79.999	19.995	100.660	20.035	3.712	0.490
1000.500	574.109	79.998	19.995	100.655	20.036	3.665	0.479
1001.000	574.374	79.999	19.995	100.655	20.033	3.822	0.473
1001.500	574.655	79.999	19.996	100.654	20.035	3.694	0.511
1002.000	574.922	79.999	19.995	100.655	20.034	3.766	0.547
1002.500	575.159	79.999	19.995	100.656	20.033	3.838	0.526
1003.000	575.423	80.000	19.994	100.655	20.031	3.977	0.503
1003.500	575.659	80.000	19.995	100.658	20.033	3.851	0.501
1004.000	575.911	79.999	19.996	100.661	20.030	4.056	0.494
1004.500	576.185	79.999	19.995	100.658	20.031	3.989	0.507
1005.000	576.449	80.000	19.995	100.657	20.031	3.971	0.532
1005.500	576.707	79.998	19.997	100.657	20.031	3.991	0.530
1006.000	576.929	79.999	19.996	100.655	20.034	3.803	0.501
1006.500	577.201	79.999	19.997	100.651	20.036	3.629	0.488
1007.000	577.467	79.999	19.996	100.653	20.036	3.668	0.516
1007.500	577.750	79.998	19.995	100.654	20.037	3.582	0.543
1008.000	577.973	79.998	19.995	100.656	20.034	3.785	0.527
1008.500	578.235	79.998	19.997	100.659	20.034	3.805	0.496
1009.000	578.492	79.997	19.995	100.664	20.033	3.822	0.502
1009.500	578.733	80.000	19.998	100.667	20.033	3.851	0.508
1010.000	578.980	79.999	19.997	100.669	20.031	3.991	0.493
1010.500	579.224	79.998	19.997	100.668	20.033	3.870	0.490
1011.000	579.482	79.998	19.996	100.669	20.037	3.547	0.497
1011.500	579.744	79.998	19.998	100.666	20.034	3.793	0.511
1012.000	579.978	79.999	19.998	100.664	20.036	3.647	0.508
1012.500	580.221	79.999	19.997	100.662	20.033	3.874	0.487
1013.000	580.465	79.998	19.996	100.661	20.035	3.714	0.482
1013.500	580.747	80.000	19.997	100.663	20.035	3.733	0.507
1014.000	580.981	79.998	19.996	100.662	20.037	3.546	0.521
1014.500	581.257	79.998	19.995	100.659	20.035	3.705	0.513
1015.000	581.486	79.998	19.995	100.659	20.030	4.042	0.507
1015.500	581.725	79.998	19.997	100.658	20.031	3.989	0.486
1016.000	581.960	80.000	19.994	100.654	20.034	3.780	0.471
1016.500	582.224	79.998	19.996	100.653	20.032	3.890	0.487
1017.000	582.499	80.001	19.996	100.654	20.037	3.610	0.519
1017.500	582.716	79.998	19.995	100.655	20.036	3.661	0.516
1018.000	582.962	80.000	19.995	100.655	20.038	3.542	0.477
1018.500	583.191	80.000	19.997	100.653	20.036	3.677	0.469
1019.001	583.459	79.999	19.995	100.654	20.035	3.730	0.486
1019.501	583.729	80.001	19.994	100.655	20.037	3.567	0.517
1020.000	583.965	80.000	19.996	100.658	20.033	3.847	0.522
1020.500	584.220	80.001	19.995	100.659	20.034	3.762	0.499
1021.000	584.468	80.000	19.993	100.660	20.031	3.971	0.497
1021.500	584.758	80.000	19.995	100.659	20.035	3.733	0.521
1022.000	585.026	80.000	19.994	100.658	20.032	3.919	0.548
1022.501	585.264	79.999	19.995	100.654	20.034	3.807	0.532
1023.001	585.508	80.000	19.994	100.655	20.036	3.648	0.494
1023.500	585.728	80.000	19.995	100.657	20.034	3.805	0.473
1024.000	586.001	80.000	19.995	100.661	20.034	3.764	0.478
1024.500	586.237	80.000	19.995	100.662	20.034	3.746	0.501
1025.000	586.510	80.002	19.996	100.662	20.036	3.670	0.509
1025.500	586.768	80.000	19.996	100.661	20.036	3.621	0.520
1026.001	587.024	80.001	19.995	100.658	20.038	3.542	0.522
1026.501	587.255	80.000	19.995	100.654	20.034	3.755	0.500
1027.000	587.504	79.999	19.995	100.654	20.036	3.632	0.484
1027.500	587.702	79.998	19.994	100.652	20.039	3.457	0.463
1028.000	587.993	80.000	19.995	100.652	20.039	3.472	0.468
1028.500	588.260	79.999	19.995	100.652	20.041	3.335	0.524
1029.001	588.501	80.001	19.995	100.657	20.039	3.454	0.533
1029.501	588.713	80.000	19.996	100.661	20.037	3.607	0.481
1030.000	588.995	80.000	19.995	100.661	20.039	3.456	0.474
1030.500	589.249	79.999	19.995	100.660	20.041	3.299	0.515
1031.000	589.500	80.000	19.995	100.660	20.038	3.544	0.521
1031.500	589.767	79.999	19.995	100.654	20.037	3.602	0.511
1032.000	590.001	80.000	19.997	100.649	20.033	3.820	0.509
1032.500	590.278	80.000	19.995	100.649	20.035	3.717	0.506
1033.000	590.502	80.001	19.996	100.649	20.040	3.344	0.506
1033.500	590.787	80.000	19.996	100.650	20.037	3.552	0.505
1034.000	591.005	79.999	19.997	100.654	20.036	3.656	0.506
1034.500	591.261	79.999	19.995	100.656	20.038	3.517	0.488
1035.000	591.494	79.999	19.997	100.656	20.036	3.643	0.481
1035.500	591.741	79.999	19.996	100.656	20.038	3.508	0.485
1036.000	591.979	79.999	19.993	100.655	20.035	3.733	0.482
1036.500	592.274	79.999	19.996	100.652	20.036	3.652	0.509
1037.000	592.516	80.000	19.997	100.651	20.036	3.640	0.535
1037.500	592.731	79.999	19.994	100.651	20.035	3.725	0.497
1038.000	593.017	80.000	19.996	100.653	20.036	3.665	0.479
1038.500	593.286	80.001	19.996	100.654	20.035	3.681	0.528
1039.000	593.508	80.000	19.996	100.657	20.034	3.770	0.522
1039.500	593.763	80.000	19.995	100.662	20.033	3.847	0.484
1040.000	594.070	80.001	19.997	100.666	20.030	4.018	0.520
1040.500	594.268	80.000	19.995	100.667	20.031	3.980	0.534
1041.000	594.567	80.000	19.996	100.665	20.036	3.667	0.501
1041.500	594.858	80.000	19.996	100.664	20.032	3.930	0.543
1042.000	595.091	80.000	19.996	100.659	20.034	3.770	0.557
1042.500	595.348	79.999	19.995	100.658	20.033	3.869	0.508
1043.000	595.609	80.002	19.995	100.659	20.033	3.815	0.504
1043.501	595.846	80.000	19.996	100.664	20.034	3.766	0.508
1044.001	596.112	80.001	19.995	100.668	20.033	3.824	0.500
