Repository: ulfsri/fsri_materials_database

# Materials and Products Database

## 01_Data

Raw data generated from each apparatus are included here in plain-text format. The data is organized first by material, next by the short name of test apparatus used, and where applicable additional filtering by test settings.

### material.json

Each material directory contains a json file of the same name as the material. This file links the data stored in the repository as well as data and graphs produced by the accompanying scripts (__02_Scripts__) to the respective landing page for the material on the front-end website.

File: 01_Data/HDPE/Cone/HDPE_Cone_HF50Scalar_220131_R1.csv
LABORATORY,FSRI 
TEST IDENT,HDPE_HF50_1
OPERATOR,Dow
MATERIAL,HDPE
ORIENTATION,Horizontal
HEAT FLUX,50
SURF AREA,0.009999999776482582
C FACTOR,0.04156731069087982
SPEC HOLDER DIFF,-55.25
SPECIMEN MASS,31
SCAN TIME,0.25
O2 DELAY TIME,11
CO DELAY TIME,11
CO2 DELAY TIME,8
FLOW FACTOR,1
SCAN COUNT,1148
TIME TO IGN,54.5
END OF TEST SCAN,668
END OF TEST TIME,167
TEST STATUS,1
PRE TEST CMT,Dimensions: 100.01 x 99.89 x 3.00 mm
POST TEST CMT,"minor dripping. adjusted foil pan by hand during test to minimize dripping, expect blip in mass time history data. "

File: 01_Data/HDPE/Cone/HDPE_Cone_HF50Scalar_220131_R2.csv
LABORATORY,FSRI 
TEST IDENT,HDPE_HF50_2
OPERATOR,Dow
MATERIAL,HDPE
ORIENTATION,Horizontal
HEAT FLUX,50
SURF AREA,0.009999999776482582
C FACTOR,0.04156731069087982
SPEC HOLDER DIFF,-55.20001220703125
SPECIMEN MASS,30.799999237060547
SCAN TIME,0.25
O2 DELAY TIME,11
CO DELAY TIME,11
CO2 DELAY TIME,8
FLOW FACTOR,1
SCAN COUNT,1128
TIME TO IGN,52.25
END OF TEST SCAN,648
END OF TEST TIME,162
TEST STATUS,1
PRE TEST CMT,Dimensions: 100.07 x 100.05 x 3.01 mm
POST TEST CMT,significant dripping during test. see test pictures

File: 01_Data/HDPE/Cone/HDPE_Cone_HF50Scalar_220131_R3.csv
LABORATORY,FSRI 
TEST IDENT,HDPE_HF50_3
OPERATOR,Dow
MATERIAL,HDPE
ORIENTATION,Horizontal
HEAT FLUX,50
SURF AREA,0.009999999776482582
C FACTOR,0.04156731069087982
SPEC HOLDER DIFF,333.1500244140625
SPECIMEN MASS,30.899999618530273
SCAN TIME,0.25
O2 DELAY TIME,11
CO DELAY TIME,11
CO2 DELAY TIME,8
FLOW FACTOR,1
SCAN COUNT,1280
TIME TO IGN,52.75
END OF TEST SCAN,800
END OF TEST TIME,200
TEST STATUS,1
PRE TEST CMT,Dimensions: 100.22 x 99.87 x 3.06 mm
POST TEST CMT,Manually adjusted foil pan prior to ignition which caused spikes in mass time history data.

File: 01_Data/HDPE/Cone/HDPE_Cone_HF50Scalar_220131_R4.csv
LABORATORY,FSRI 
TEST IDENT,HDPE_HF50_4
OPERATOR,Dow
MATERIAL,HDPE
ORIENTATION,Horizontal
HEAT FLUX,50
SURF AREA,0.009999999776482582
C FACTOR,0.04156731069087982
SPEC HOLDER DIFF,333.04998779296875
SPECIMEN MASS,30.899999618530273
SCAN TIME,0.25
O2 DELAY TIME,11
CO DELAY TIME,11
CO2 DELAY TIME,8
FLOW FACTOR,1
SCAN COUNT,1233
TIME TO IGN,52.5
END OF TEST SCAN,753
END OF TEST TIME,188.25
TEST STATUS,1
PRE TEST CMT,Dimensions: 100.19 x 100.11 x 3.06

File: 01_Data/HDPE/Cone/HDPE_Cone_HF50Scalar_220218_R2.csv
LABORATORY,FSRI 
TEST IDENT,HDPE_HF50_2
OPERATOR,Dow
MATERIAL,HDPE
ORIENTATION,Horizontal
HEAT FLUX,50
SURF AREA,0.009999999776482582
C FACTOR,0.038569219410419464
SPEC HOLDER DIFF,306.55999755859375
SPECIMEN MASS,32
SCAN TIME,0.25
O2 DELAY TIME,11
CO DELAY TIME,11
CO2 DELAY TIME,8
FLOW FACTOR,1
SCAN COUNT,1563
TIME TO IGN,55.75
END OF TEST SCAN,1083
END OF TEST TIME,270.75
TEST STATUS,1
PRE TEST CMT,Dimensions: 101.49 x 101.34 x 2.97 mm; 60 mm spacing
POST TEST CMT,Sample warped prior to ignition. Sample dripped from foil pan after ignition and continued burning from lower drip tray. See test pictures.

File: 01_Data/HDPE/Cone/HDPE_Cone_HF50Scalar_220218_R4.csv
LABORATORY,FSRI 
TEST IDENT,HDPE_HF50_4
OPERATOR,Dow
MATERIAL,HDPE
ORIENTATION,Horizontal
HEAT FLUX,50
SURF AREA,0.009999999776482582
C FACTOR,0.038569219410419464
SPEC HOLDER DIFF,305.5999755859375
SPECIMEN MASS,31.969999313354492
SCAN TIME,0.25
O2 DELAY TIME,11
CO DELAY TIME,11
CO2 DELAY TIME,8
FLOW FACTOR,1
SCAN COUNT,1287
TIME TO IGN,59.25
END OF TEST SCAN,807
END OF TEST TIME,201.75
TEST STATUS,1
PRE TEST CMT,Dimensions: 101.52 x 101.59 x 2.97 mm; 60 mm spacing
POST TEST CMT,"Some sample dripped from foil pan during test, and continued burning from lower drip tray. Less so than in previous replicates."

File: 01_Data/HDPE/Cone/HDPE_Cone_HF50Scan_220131_R3.csv (part 1 of 7)
Names,Time,Stack TC,Smoke TC,Exh Press,Smoke Comp,Smoke Meas,CO Meter,CO2 Meter,O2 Meter,Sample Mass,Ext Coeff,Start Test,Flame Verif
Chan Gain,,500,500,1,1,1,1,1,1,1,1,1.0,1.0
Offset,,0,0,0.14020995795726776,0,0,0,0,0,0,0,0.0,0.0
Gain,,1,1,25.01099967956543,13.304586410522461,13.303650856018066,1,1,1,1.0008732080459595,1.1026201248168945,1.0,1.0
Units,sec,C,C,Pa,%,%,%,%,%,g,/m,,
Baseline,,38.453575134277344,38.14442825317383,157.4647674560547,98.49691009521484,104.12696838378906,0.00563437957316637,0.079307422041893,20.9600772857666,-0.2357054501771927,-0.5376113057136536,,
1,0,32.44522476196289,32.124176025390625,160.8736572265625,95.29580688476562,102.4837417602539,0.0059954263269901276,0.08315391838550568,20.95597267150879,931.963134765625,-0.703339695930481,0.0,0.0
2,0.25,32.91585922241211,32.378929138183594,158.69833374023438,95.93853759765625,102.90963745117188,0.006003281567245722,0.08314560353755951,20.95595359802246,931.482666015625,-0.6784359216690063,0.0,0.0
3,0.5,32.65761184692383,32.869022369384766,156.17723083496094,95.6393051147461,102.58889770507812,0.0060011581517755985,0.0831381231546402,20.955936431884766,931.6027221679688,-0.6784582138061523,0.0,0.0
4,0.75,32.621429443359375,32.46098327636719,156.2894287109375,95.47405242919922,102.29779815673828,0.0059992470778524876,0.08311007171869278,20.955921173095703,931.61279296875,-0.667700469493866,0.0,0.0
5,1,32.654884338378906,32.35493850708008,158.98150634765625,95.52967834472656,102.36397552490234,0.005997526925057173,0.0830848291516304,20.95590591430664,931.3425903320312,-0.6683218479156494,0.0,0.0
6,1.25,32.63275146484375,32.51276779174805,160.6874237060547,95.05016326904297,102.01400756835938,0.005995979066938162,0.08306211233139038,20.95589256286621,931.542724609375,-0.6838694214820862,0.0,0.0
7,1.5,32.56483459472656,32.657806396484375,163.87486267089844,96.2020492553711,102.58646392822266,0.005980147980153561,0.08304166793823242,20.955881118774414,931.552734375,-0.6214842796325684,0.0,0.0
8,1.75,32.71417236328125,33.11452102661133,157.51296997070312,95.3213882446289,102.421630859375,0.005965899676084518,0.08299485594034195,20.955869674682617,932.3234252929688,-0.694879949092865,0.0,0.0
9,2,32.276466369628906,32.132511138916016,156.64894104003906,95.41395568847656,102.47075653076172,0.005953076295554638,0.08295272290706635,20.955860137939453,941.1110229492188,-0.6901300549507141,0.0,0.0
10,2.25,32.28525924682617,31.785802841186523,156.9397430419922,95.77490997314453,102.24055480957031,0.005941535346210003,0.082914799451828,20.955852508544922,952.0205688476562,-0.6318559646606445,0.0,0.0
11,2.5,32.47084045410156,31.903995513916016,160.70269775390625,95.48501586914062,102.12525177001953,0.0059311483055353165,0.0828806683421135,20.95584487915039,922.6049194335938,-0.6502622365951538,0.0,0.0
12,2.75,32.97814178466797,32.44597244262695,159.81805419921875,95.25642395019531,102.31607055664062,0.0059079695492982864,0.08284995704889297,20.95583724975586,915.038330078125,-0.6915002465248108,0.0,0.0
13,3,32.70750045776367,32.69700622558594,159.318115234375,95.3567123413086,102.20198822021484,0.005887108854949474,0.08281520754098892,20.95583152770996,900.4856567382812,-0.6705324053764343,0.0,0.0
14,3.25,32.260406494140625,32.246910095214844,160.44241333007812,94.60962677001953,102.64695739746094,0.005868334323167801,0.08278393745422363,20.955825805664062,897.943359375,-0.7886273860931396,0.0,0.0
15,3.5,32.91706085205078,32.53179931640625,160.44012451171875,94.575927734375,102.5572280883789,0.005851437337696552,0.08275578916072845,20.955820083618164,910.9547119140625,-0.7836148738861084,0.0,0.0
16,3.75,32.65707778930664,32.25229263305664,156.93211364746094,94.93485260009766,102.45938873291016,0.005830331239849329,0.08273045718669891,20.9558162689209,915.4186401367188,-0.7377456426620483,0.0,0.0
17,4,32.51094055175781,32.68336868286133,161.95751953125,94.48050689697266,103.13577270507812,0.005811335518956184,0.08268634974956512,20.955812454223633,952.4109497070312,-0.8477867841720581,0.0,0.0
18,4.25,32.314796447753906,32.749534606933594,159.89132690429688,95.00590515136719,102.7679443359375,0.005794239230453968,0.08264665305614471,20.95572280883789,966.2129516601562,-0.75959312915802,0.0,0.0
19,4.5,32.59807586669922,32.49613952636719,159.78675842285156,95.66447448730469,102.8564453125,0.005778852850198746,0.08261092752218246,20.955642700195312,982.1869506835938,-0.7011042833328247,0.0,0.0
20,4.75,32.956077575683594,32.447906494140625,161.1011199951172,95.16587829589844,101.96610260009766,0.005765005014836788,0.08257877826690674,20.955570220947266,985.91015625,-0.6675589680671692,0.0,0.0
21,5,32.31070327758789,32.41267776489258,158.3235626220703,94.68190002441406,101.72859191894531,0.005758440587669611,0.08254984021186829,20.95550537109375,999.1616821289062,-0.6943175792694092,0.0,0.0
22,5.25,32.36795425415039,32.769691467285156,157.53890991210938,94.9693603515625,102.48577880859375,0.005752532742917538,0.08250249922275543,20.955446243286133,1054.710205078125,-0.7367215752601624,0.0,0.0
23,5.5,32.926021575927734,32.47187423706055,155.26893615722656,94.54588317871094,102.62137603759766,0.005747215822339058,0.08245988935232162,20.955392837524414,1087.739013671875,-0.7927358150482178,0.0,0.0
24,5.75,32.35089111328125,32.94310760498047,161.9849853515625,94.91820526123047,102.47602844238281,0.005742430686950684,0.08242154121398926,20.955345153808594,1116.8143310546875,-0.741012692451477,0.0,0.0
25,6,32.13679885864258,32.24322509765625,159.19140625,95.74162292480469,102.26206970214844,0.005738123785704374,0.0823870301246643,20.955303192138672,1112.2103271484375,-0.6372535228729248,0.0,0.0
26,6.25,32.396602630615234,32.99610900878906,157.81903076171875,95.04244995117188,102.1374282836914,0.005734247621148825,0.08235549926757812,20.955265045166016,1090.9317626953125,-0.6963493824005127,0.0,0.0
27,6.5,32.215389251708984,31.90207290649414,164.62669372558594,95.01321411132812,102.1017074584961,0.005730758886784315,0.08232712745666504,20.955230712890625,1129.895751953125,-0.6959418058395386,0.0,0.0
28,6.75,32.24959182739258,32.291561126708984,158.53269958496094,95.32828521728516,102.17965698242188,0.005749264266341925,0.08230158686637878,20.955068588256836,1048.8150634765625,-0.671302318572998,0.0,0.0
29,7,32.393829345703125,32.927486419677734,162.51852416992188,95.02620697021484,102.26166534423828,0.005765919107943773,0.08227860182523727,20.954923629760742,999.0415649414062,-0.7097599506378174,0.0,0.0
30,7.25,33.13422393798828,32.411827087402344,155.307861328125,94.98722839355469,102.15935516357422,0.005780908279120922,0.08225791901350021,20.954792022705078,990.1738891601562,-0.7040466070175171,0.0,0.0
31,7.5,32.66011428833008,32.613643646240234,157.45877075195312,95.25520324707031,101.56944274902344,0.005794398486614227,0.08221089839935303,20.954673767089844,921.3338623046875,-0.6207859516143799,0.0,0.0
32,7.75,33.2238655090332,32.232879638671875,158.70596313476562,95.07980346679688,102.00020599365234,0.005806539673358202,0.0821685791015625,20.95456886291504,931.2625122070312,-0.6795454025268555,0.0,0.0
33,8,32.31089782714844,33.05577850341797,158.10755920410156,95.67909240722656,101.72412872314453,0.005826656240969896,0.08213049173355103,20.9544734954834,961.1785888671875,-0.5925588011741638,0.0,0.0
34,8.25,32.43885040283203,32.61723327636719,158.14724731445312,95.69005584716797,101.68231201171875,0.005844761151820421,0.08209621161222458,20.954387664794922,993.316650390625,-0.5874740481376648,0.0,0.0
35,8.5,32.126338958740234,32.19831466674805,159.185302734375,95.76841735839844,102.5113525390625,0.005861055571585894,0.08206535875797272,20.95431137084961,986.9410400390625,-0.6580955982208252,0.0,0.0
36,8.75,32.667945861816406,32.30218505859375,159.4600830078125,95.18455505371094,102.26734924316406,0.005875720642507076,0.08203759044408798,20.954242706298828,992.0354614257812,-0.6941936612129211,0.0,0.0
37,9,33.19502639770508,32.88928985595703,163.34896850585938,94.56617736816406,101.61613464355469,0.0058915456756949425,0.0820126011967659,20.954179763793945,997.9806518554688,-0.6954479813575745,0.0,0.0
38,9.25,32.224517822265625,31.75495719909668,160.0081024169922,94.79193115234375,101.97259521484375,0.00590578792616725,0.08199010789394379,20.95412254333496,1004.1561279296875,-0.706255316734314,0.0,0.0
39,9.5,32.606529235839844,32.80142593383789,159.06011962890625,94.93931579589844,101.85079956054688,0.00591860618442297,0.08196986466646194,20.954071044921875,977.5728759765625,-0.6796696782112122,0.0,0.0
40,9.75,32.533931732177734,32.57441711425781,159.91880798339844,95.06112670898438,102.17356872558594,0.005930142477154732,0.08195164799690247,20.954025268554688,979.1142578125,-0.6978704929351807,0.0,0.0
41,10,32.00889205932617,32.35231018066406,162.03536987304688,95.60844421386719,102.95226287841797,0.005937898997217417,0.08193525671958923,20.9539852142334,953.1915893554688,-0.7157772183418274,0.0,0.0
42,10.25,33.072120666503906,32.86078643798828,158.0480194091797,94.89790344238281,102.84386444091797,0.005944879725575447,0.08192050457000732,20.953948974609375,938.2786254882812,-0.7777376770973206,0.0,0.0
43,10.5,32.51714324951172,32.86795425415039,159.75164794921875,94.66768646240234,102.74886322021484,0.005951162427663803,0.08187882602214813,20.953916549682617,930.6619262695312,-0.792291522026062,0.0,0.0
44,10.75,31.879173278808594,32.85075378417969,156.6474151611328,93.75697326660156,102.4841537475586,0.005956816952675581,0.08184131234884262,20.953886032104492,930.6519775390625,-0.8608381748199463,0.0,0.0
45,11,32.58003234863281,33.29781723022461,156.497802734375,94.56780242919922,102.16260528564453,0.0059540290385484695,0.08180755376815796,20.953859329223633,930.6118774414062,-0.7471571564674377,0.0,0.0
46,11.25,32.45268249511719,32.24726486206055,159.26849365234375,93.92100524902344,102.12687683105469,0.005951519589871168,0.0817771703004837,20.954065322875977,930.6419677734375,-0.8101539611816406,0.0,0.0
47,11.5,32.227622985839844,33.077537536621094,160.53248596191406,94.19264221191406,102.43055725097656,0.005949261132627726,0.08173562586307526,20.95425033569336,930.6919555664062,-0.8109382390975952,0.0,0.0
48,11.75,32.41935729980469,33.07897186279297,156.69854736328125,94.43787384033203,102.73505401611328,0.005947228521108627,0.08169823884963989,20.954416275024414,930.6519775390625,-0.8144997954368591,0.0,0.0
49,12,32.1234130859375,33.13960266113281,160.9057159423828,94.21090698242188,101.9742202758789,0.0059453994035720825,0.08166459202766418,20.954566955566406,930.6419677734375,-0.765876829624176,0.0,0.0
50,12.25,32.663978576660156,32.98915100097656,157.92665100097656,94.56130981445312,102.46019744873047,0.005931287072598934,0.08163430541753769,20.954702377319336,930.7020263671875,-0.7759541273117065,0.0,0.0
51,12.5,32.64988327026367,32.669368743896484,158.48614501953125,94.8958740234375,102.14676666259766,0.005918586160987616,0.08158575743436813,20.954824447631836,930.6819458007812,-0.7121611833572388,0.0,0.0
52,12.75,32.51265335083008,33.00121307373047,160.14932250976562,94.6055679321289,102.42366027832031,0.0059071555733680725,0.08154205977916718,20.954933166503906,930.6319580078125,-0.7679786682128906,0.0,0.0
53,13,32.614620208740234,32.894954681396484,161.05380249023438,97.58374786376953,103.25716400146484,0.005896867718547583,0.08150273561477661,20.955032348632812,930.6419677734375,-0.5465866327285767,0.0,0.0
54,13.25,32.97930908203125,33.25504684448242,159.03952026367188,98.1996841430664,103.42118835449219,0.005887608975172043,0.08146734535694122,20.955120086669922,930.6419677734375,-0.5010814070701599,0.0,0.0
55,13.5,32.73206329345703,33.12327194213867,161.31101989746094,98.31986999511719,103.95344543457031,0.005872718058526516,0.08140000700950623,20.9552001953125,930.6018676757812,-0.5389009714126587,0.0,0.0
56,13.75,32.841590881347656,33.1248664855957,161.84454345703125,98.35316467285156,103.81622314453125,0.005859315861016512,0.08133940398693085,20.955272674560547,930.6118774414062,-0.522849977016449,0.0,0.0
57,14,33.2594108581543,33.295372009277344,157.1954345703125,98.33611297607422,103.88726806640625,0.005847254302352667,0.08128485828638077,20.955337524414062,930.6519775390625,-0.5311440825462341,0.0,0.0
58,14.25,32.90634536743164,32.94081497192383,160.72329711914062,98.34666442871094,104.01313018798828,0.005836398806422949,0.08123576641082764,20.955394744873047,930.7219848632812,-0.541816771030426,0.0,0.0
59,14.5,32.779170989990234,33.128379821777344,158.27548217773438,98.34463500976562,104.11827850341797,0.005826628766953945,0.08119158446788788,20.955446243286133,930.7120361328125,-0.5517896413803101,0.0,0.0
60,14.75,32.520408630371094,32.93857192993164,159.93482971191406,98.33692169189453,104.00907135009766,0.005817835684865713,0.0811518207192421,20.955493927001953,930.6218872070312,-0.5423978567123413,0.0,0.0
61,15,32.652400970458984,33.50212860107422,164.0443115234375,98.33529663085938,103.58155822753906,0.005811889190226793,0.08111603558063507,20.955535888671875,930.6018676757812,-0.502720296382904,0.0,0.0
62,15.25,33.05096435546875,33.320640563964844,159.01356506347656,98.341796875,103.89254760742188,0.0058065373450517654,0.08108382672071457,20.95557403564453,930.6218872070312,-0.5310764908790588,0.0,0.0
63,15.5,32.46609878540039,33.37886428833008,158.29379272460938,98.32798767089844,104.06103515625,0.0058017210103571415,0.08105483651161194,20.955608367919922,931.1323852539062,-0.5481074452400208,0.0,0.0
64,15.75,32.768959045410156,33.596134185791016,159.18148803710938,98.30403900146484,103.73014831542969,0.005797386169433594,0.08105713874101639,20.955638885498047,934.8356323242188,-0.5196599960327148,0.0,0.0
65,16,32.49748992919922,33.23175048828125,155.2826690673828,98.31256103515625,103.5604476928711,0.005796107929199934,0.08105921000242233,20.95566749572754,937.3277587890625,-0.5029850602149963,0.0,0.0
66,16.25,32.237525939941406,33.457313537597656,159.81881713867188,98.31906127929688,103.45245361328125,0.005794957280158997,0.08106107264757156,20.955692291259766,938.3386840820312,-0.4922543466091156,0.0,0.0
67,16.5,32.69314956665039,33.02730941772461,160.37371826171875,98.31621551513672,103.51618957519531,0.005793921649456024,0.08106274902820587,20.95571517944336,943.0928344726562,-0.4984910190105438,0.0,0.0
68,16.75,32.36072540283203,32.945213317871094,159.6493682861328,98.32352447509766,103.92218780517578,0.005792989861220121,0.08106425404548645,20.95573616027832,951.8003540039062,-0.5356325507164001,0.0,0.0
69,17,33.096656799316406,33.83224105834961,159.04638671875,98.32474517822266,104.11097717285156,0.005790839437395334,0.08106561005115509,20.955753326416016,930.6719360351562,-0.5530672073364258,0.0,0.0
70,17.25,32.90972137451172,33.80719757080078,161.81936645507812,98.34382629394531,103.76993560791016,0.005788904149085283,0.08108102530241013,20.95577049255371,930.6218872070312,-0.5194550156593323,0.0,0.0
71,17.5,33.22696304321289,33.53410720825195,158.63497924804688,98.33002471923828,103.76466369628906,0.005787162575870752,0.0810948982834816,20.955785751342773,942.2720947265625,-0.5203213095664978,0.0,0.0
72,17.75,32.719486236572266,33.387855529785156,157.1427764892578,98.32109069824219,103.5701904296875,0.0057855951599776745,0.08110738545656204,20.955799102783203,946.6959228515625,-0.5030561089515686,0.0,0.0
73,18,32.8525505065918,33.390499114990234,165.83189392089844,98.31053161621094,103.99932861328125,0.00577893853187561,0.0811186283826828,20.955810546875,930.6819458007812,-0.5440876483917236,0.0,0.0
74,18.25,33.05239486694336,33.558837890625,156.55886840820312,98.34300994873047,104.14994812011719,0.005772947799414396,0.08112874627113342,20.955821990966797,932.6537475585938,-0.5548906922340393,0.0,0.0
75,18.5,32.8703727722168,33.32891845703125,156.35964965820312,98.31946563720703,103.81094360351562,0.00576755590736866,0.08110945671796799,20.95583152770996,940.7808227539062,-0.5256727337837219,0.0,0.0
76,18.75,32.66613006591797,33.75552749633789,158.78228759765625,98.32677459716797,103.56653594970703,0.005762703251093626,0.08109209686517715,20.955839157104492,930.7020263671875,-0.5021554827690125,0.0,0.0
77,19,33.01115036010742,33.364768981933594,158.0388641357422,98.32392883300781,103.62052917480469,0.005750470329076052,0.0810764729976654,20.955846786499023,930.5718994140625,-0.507476270198822,0.0,0.0
78,19.25,33.041297912597656,33.40692901611328,163.27493286132812,98.32230377197266,103.93070983886719,0.005739460699260235,0.08106241375207901,20.955854415893555,930.5919189453125,-0.536545991897583,0.0,0.0
79,19.5,33.62208938598633,33.72993469238281,157.89154052734375,98.31661987304688,103.97618103027344,0.0057295518927276134,0.08104976266622543,20.955860137939453,930.6819458007812,-0.5413357615470886,0.0,0.0
80,19.75,32.81476974487305,33.501033782958984,161.48504638671875,98.30931091308594,103.80242156982422,0.005720634013414383,0.08103127777576447,20.95586585998535,930.8421630859375,-0.5258778929710388,0.0,0.0
81,20,32.882999420166016,33.51233673095703,160.61949157714844,98.31581115722656,103.696044921875,0.005703435279428959,0.08101464062929153,20.95587158203125,930.6719360351562,-0.5153211951255798,0.0,0.0
82,20.25,32.64844512939453,33.933921813964844,157.3160400390625,98.33651733398438,103.7269058227539,0.005687956232577562,0.08099966496229172,20.955875396728516,930.6419677734375,-0.5161627531051636,0.0,0.0
83,20.5,32.95708084106445,33.719730377197266,159.3272705078125,98.31459045410156,103.99039459228516,0.005674025043845177,0.08098618686199188,20.95587921142578,930.6819458007812,-0.5428575873374939,0.0,0.0
84,20.75,32.73707962036133,33.65706253051758,159.964599609375,98.30890655517578,103.81175231933594,0.005661487113684416,0.08097405731678009,20.955883026123047,930.5919189453125,-0.526786744594574,0.0,0.0
85,21,33.277015686035156,33.75638961791992,158.39454650878906,98.31499481201172,103.7443618774414,0.005650203209370375,0.0809631422162056,20.955886840820312,930.5618896484375,-0.5199069976806641,0.0,0.0
86,21.25,32.882598876953125,33.72756576538086,156.7863311767578,98.32758331298828,103.84342193603516,0.00564004760235548,0.08095331490039825,20.955890655517578,930.6819458007812,-0.5278996229171753,0.0,0.0
87,21.5,33.11566162109375,33.76737594604492,157.34046936035156,98.31459045410156,104.11219024658203,0.005622393451631069,0.0809444710612297,20.95589256286621,930.6719360351562,-0.554178774356842,0.0,0.0
88,21.75,33.10276412963867,33.3709602355957,156.13067626953125,98.29997253417969,103.81053924560547,0.005606505088508129,0.08095070719718933,20.955894470214844,930.5819091796875,-0.5275532007217407,0.0,0.0
89,22,33.28616714477539,33.86290740966797,161.3568115234375,98.31459045410156,103.82150268554688,0.005592205561697483,0.08095632493495941,20.955896377563477,948.467529296875,-0.5271361470222473,0.0,0.0
90,22.25,32.930328369140625,33.826171875,158.1899871826172,98.31621551513672,104.24454498291016,0.005579335615038872,0.08096137642860413,20.95589828491211,936.4169311523438,-0.5663072466850281,0.0,0.0
91,22.5,32.74626922607422,33.95081329345703,155.72918701171875,98.31703186035156,103.61078643798828,0.005568407475948334,0.08096592128276825,20.955900192260742,985.1694946289062,-0.5072453618049622,0.0,0.0
92,22.75,33.0313720703125,33.81791687011719,159.23643493652344,98.30362701416016,103.2137222290039,0.005558572243899107,0.08097001165151596,20.955902099609375,946.16552734375,-0.4714272618293762,0.0,0.0
93,23,33.08905792236328,34.12260055541992,159.97682189941406,98.32271575927734,103.61972045898438,0.005549720488488674,0.08097369223833084,20.955904006958008,892.6488037109375,-0.5075206160545349,0.0,0.0
94,23.25,32.670013427734375,34.05441665649414,160.68055725097656,98.3121566772461,104.15725708007812,0.005541753955185413,0.08097700774669647,20.95590591430664,904.1889038085938,-0.5586041212081909,0.0,0.0
95,23.5,32.85091018676758,33.549129486083984,157.11834716796875,98.30159759521484,103.96806335449219,0.005543753504753113,0.08097999542951584,20.955907821655273,929.7411499023438,-0.5420588254928589,0.0,0.0
96,23.75,33.04534912109375,34.167301177978516,157.87017822265625,98.31012725830078,103.38383483886719,0.00554555281996727,0.08100397139787674,20.955907821655273,935.1358642578125,-0.48671582341194153,0.0,0.0
97,24,33.01642608642578,33.891319274902344,159.59518432617188,98.31621551513672,103.45854187011719,0.005547172389924526,0.08102555572986603,20.955907821655273,975.3409423828125,-0.49310302734375,0.0,0.0
98,24.25,32.86082077026367,33.957523345947266,160.36761474609375,98.3141860961914,103.48533630371094,0.0055486299097537994,0.08104497939348221,20.955907821655273,983.668212890625,-0.49580785632133484,0.0,0.0
99,24.5,32.881954193115234,33.43635559082031,160.53172302246094,98.30769348144531,104.16822052001953,0.005549941677600145,0.08106245845556259,20.955907821655273,929.250732421875,-0.5600615739822388,0.0,0.0
100,24.75,32.6842041015625,33.70167922973633,160.5958251953125,98.31581115722656,103.9229965209961,0.005559699144214392,0.0810781940817833,20.955907821655273,930.4617919921875,-0.5364667773246765,0.0,0.0
101,25,32.578948974609375,33.764286041259766,155.2002410888672,98.31256103515625,104.0545425415039,0.005568481050431728,0.08108525723218918,20.955907821655273,930.5518188476562,-0.5490214824676514,0.0,0.0
102,25.25,32.580604553222656,33.92319107055664,156.1673126220703,98.31134033203125,104.21003723144531,0.005576384719461203,0.08109161257743835,20.955907821655273,930.6619262695312,-0.5635844469070435,0.0,0.0
103,25.5,32.819847106933594,33.61542510986328,161.92698669433594,98.30647277832031,103.8990478515625,0.005583497695624828,0.08109733462333679,20.955907821655273,930.5618896484375,-0.5351560711860657,0.0,0.0
104,25.75,33.15170669555664,33.74495315551758,162.64675903320312,98.29713439941406,103.26244354248047,0.00559317646548152,0.08110248297452927,20.955907821655273,930.5418090820312,-0.4766305685043335,0.0,0.0
105,26,32.98207092285156,33.9782600402832,156.7229766845703,98.3133773803711,103.94613647460938,0.005601887591183186,0.08110711723566055,20.955995559692383,930.6218872070312,-0.5388595461845398,0.0,0.0
106,26.25,32.7646484375,33.74446105957031,163.62527465820312,98.31053161621094,103.90473175048828,0.005609727464616299,0.08112548291683197,20.956073760986328,930.5819091796875,-0.5352858304977417,0.0,0.0
107,26.5,33.20323944091797,33.88482666015625,158.70367431640625,98.30484771728516,104.02693176269531,0.005616783630102873,0.08114200830459595,20.956144332885742,930.5118408203125,-0.5472136735916138,0.0,0.0
108,26.75,32.928138732910156,33.55585861206055,158.0602264404297,98.31134033203125,103.73624420166016,0.005621823016554117,0.081156887114048,20.956207275390625,930.5919189453125,-0.5195097327232361,0.0,0.0
109,27,33.19935607910156,33.85698318481445,155.78109741210938,98.30038452148438,103.85803985595703,0.005626358557492495,0.08117027580738068,20.95626449584961,930.6419677734375,-0.5319371223449707,0.0,0.0
110,27.25,32.8753547668457,33.80116271972656,161.89492797851562,98.31459045410156,103.37125396728516,0.005630440544337034,0.08119698613882065,20.956315994262695,930.5418090820312,-0.48509904742240906,0.0,0.0
111,27.5,32.91765213012695,34.123573303222656,158.37698364257812,98.30565643310547,103.53202819824219,0.005634114146232605,0.08122102916240692,20.956361770629883,930.5118408203125,-0.5010097622871399,0.0,0.0
112,27.75,32.99618911743164,33.54899597167969,156.38560485839844,98.30038452148438,103.83287048339844,0.00563742034137249,0.08124266564846039,20.956403732299805,930.6018676757812,-0.5295929312705994,0.0,0.0
113,28,33.09910202026367,33.75226974487305,160.65231323242188,98.32433319091797,103.56613159179688,0.005640395916998386,0.08126214146614075,20.95644187927246,930.6419677734375,-0.5023577213287354,0.0,0.0
114,28.25,32.308170318603516,33.679534912109375,160.09664916992188,98.31459045410156,103.25392150878906,0.005643073935061693,0.08127256482839584,20.95647621154785,930.5418090820312,-0.4741145372390747,0.0,0.0
115,28.5,32.76509094238281,33.899105072021484,156.7481689453125,98.304443359375,103.68143463134766,0.005635000299662352,0.08128194510936737,20.956506729125977,930.5518188476562,-0.515076756477356,0.0,0.0
116,28.75,32.98434829711914,33.893707275390625,159.54708862304688,98.29794311523438,103.84423828125,0.005627733655273914,0.08129039406776428,20.956533432006836,930.6519775390625,-0.5308919548988342,0.0,0.0
117,29,32.663124084472656,33.50971984863281,157.80682373046875,98.32433319091797,104.02693176269531,0.0056211939081549644,0.08129799365997314,20.956558227539062,930.6419677734375,-0.5452970862388611,0.0,0.0
118,29.25,33.18956756591797,33.812660217285156,156.26959228515625,98.31864929199219,103.98348999023438,0.005610010586678982,0.08134742826223373,20.956350326538086,930.5718994140625,-0.5418161749839783,0.0,0.0
119,29.5,33.184959411621094,33.97134780883789,154.43772888183594,98.30687713623047,103.78130340576172,0.005610010586678982,0.08139192312955856,20.95616340637207,930.5919189453125,-0.5241492390632629,0.0,0.0
120,29.75,32.74276351928711,33.70311737060547,157.6350860595703,98.302001953125,103.70254516601562,0.005605243146419525,0.08143197000026703,20.95599365234375,930.6419677734375,-0.5172860026359558,0.0,0.0
121,30,32.66204833984375,34.08662796020508,161.82546997070312,98.31621551513672,104.02165222167969,0.005582618061453104,0.08146800845861435,20.955841064453125,930.6519775390625,-0.5456044673919678,0.0,0.0
122,30.25,32.68998718261719,33.99480438232422,159.3585662841797,98.32595825195312,103.87306213378906,0.005562255624681711,0.08150044083595276,20.955617904663086,930.6118774414062,-0.5308200120925903,0.0,0.0
123,30.5,33.34933090209961,34.413936614990234,161.10569763183594,98.31256103515625,103.8714370727539,0.005543929524719715,0.0815296322107315,20.95541763305664,930.6218872070312,-0.5319864153862,0.0,0.0
124,30.75,32.98569107055664,34.30678176879883,159.9462890625,98.30403900146484,103.28761291503906,0.005527435801923275,0.08158431202173233,20.955236434936523,930.6319580078125,-0.4783083200454712,0.0,0.0
125,31,32.90461730957031,33.90087890625,159.4814453125,98.3218994140625,103.54420471191406,0.005502776708453894,0.08163352310657501,20.955074310302734,930.6519775390625,-0.5005495548248291,0.0,0.0
126,31.25,33.21477508544922,33.60423278808594,162.47959899902344,98.31012725830078,103.5888671875,0.005480583757162094,0.08167780935764313,20.954927444458008,930.6419677734375,-0.5058785080909729,0.0,0.0
127,31.5,32.943668365478516,34.13445281982422,161.38047790527344,98.30931091308594,103.03346252441406,0.005460610147565603,0.08171766996383667,20.954795837402344,930.6419677734375,-0.4539608061313629,0.0,0.0
128,31.75,32.97397232055664,33.633121490478516,159.8348388671875,98.29713439941406,103.42281341552734,0.005442633759230375,0.08175354450941086,20.95467758178711,930.6319580078125,-0.4916398823261261,0.0,0.0
129,32,32.5996208190918,33.79088592529297,158.41209411621094,98.31864929199219,103.82109069824219,0.005429071839898825,0.08178582787513733,20.954570770263672,930.6419677734375,-0.5266984701156616,0.0,0.0
130,32.25,32.91426086425781,34.11698913574219,155.47044372558594,98.30809783935547,103.74476623535156,0.005416865926235914,0.08187654614448547,20.95447540283203,930.6619262695312,-0.5206236243247986,0.0,0.0
131,32.5,32.82984161376953,33.493595123291016,157.10385131835938,98.3206787109375,104.09879302978516,0.005405880510807037,0.08187654614448547,20.954389572143555,930.6619262695312,-0.5523353219032288,0.0,0.0
132,32.75,32.97911834716797,33.98417663574219,154.37818908691406,98.29916381835938,103.70254516601562,0.005395994056016207,0.08193203806877136,20.95431137084961,930.6319580078125,-0.5175651907920837,0.0,0.0
133,33,32.91924285888672,34.11164855957031,160.01803588867188,98.30931091308594,103.67615509033203,0.005409352947026491,0.08198197931051254,20.954240798950195,930.6218872070312,-0.5141052007675171,0.0,0.0
134,33.25,32.543190002441406,33.73302459716797,159.1692657470703,98.30809783935547,103.56085205078125,0.005421376321464777,0.08202692866325378,20.954177856445312,930.6419677734375,-0.5034617781639099,0.0,0.0
135,33.5,33.27772903442383,33.65669631958008,158.0167236328125,98.304443359375,103.99323272705078,0.005432197358459234,0.08204607665538788,20.954120635986328,930.6519775390625,-0.5441200137138367,0.0,0.0
136,33.75,32.841949462890625,33.72734832763672,158.68382263183594,98.30525207519531,103.65260314941406,0.005441936198621988,0.08206330984830856,20.954069137573242,930.6218872070312,-0.5123075246810913,0.0,0.0
137,34,33.0571403503418,33.776248931884766,159.9210968017578,98.31743621826172,103.78739929199219,0.0054821656085550785,0.08207882195711136,20.954023361206055,930.6018676757812,-0.5236788392066956,0.0,0.0
138,34.25,33.13227081298828,34.34101486206055,155.1842041015625,98.30525207519531,103.76262664794922,0.005518372170627117,0.08209278434515,20.953981399536133,930.6018676757812,-0.5225682258605957,0.0,0.0
139,34.5,32.89552688598633,33.845211029052734,156.00473022460938,98.3121566772461,103.70092010498047,0.005550958216190338,0.08212665468454361,20.95394515991211,930.6218872070312,-0.5161353945732117,0.0,0.0
140,34.75,32.51057434082031,33.86495590209961,158.47926330566406,98.31175231933594,103.7947006225586,0.0055802855640649796,0.08215713500976562,20.95391082763672,930.6018676757812,-0.5249179601669312,0.0,0.0
141,35,32.691749572753906,33.854251861572266,160.66299438476562,98.31459045410156,103.63799285888672,0.005606680177152157,0.0821845680475235,20.953880310058594,930.5618896484375,-0.5100253224372864,0.0,0.0
142,35.25,32.782833099365234,34.297264099121094,161.0003662109375,98.31784057617188,103.97862243652344,0.005630435422062874,0.0822092592716217,20.953853607177734,930.5819091796875,-0.5414430499076843,0.0,0.0
143,35.5,33.10578918457031,33.790401458740234,163.26576232910156,98.30809783935547,103.48736572265625,0.005651814863085747,0.08229541033506393,20.953828811645508,930.5919189453125,-0.49659615755081177,0.0,0.0
144,35.75,32.816192626953125,33.50988006591797,159.69439697265625,98.31175231933594,103.72000122070312,0.005703228060156107,0.08237294852733612,20.953807830810547,930.5618896484375,-0.5179550051689148,0.0,0.0
145,36,32.69407272338867,33.176605224609375,159.3135223388672,98.32637023925781,104.19379425048828,0.005749499890953302,0.08244273066520691,20.95378875732422,930.5718994140625,-0.5605984926223755,0.0,0.0
146,36.25,32.767181396484375,33.658756256103516,158.11366271972656,98.31459045410156,103.86859130859375,0.005791144445538521,0.08250553160905838,20.953771591186523,930.5618896484375,-0.5315223336219788,0.0,0.0
147,36.5,32.731224060058594,33.76957321166992,160.67750549316406,98.32433319091797,103.28599548339844,0.005828624591231346,0.08256205171346664,20.95375633239746,930.5618896484375,-0.4761600196361542,0.0,0.0
148,36.75,32.86419677734375,33.90821838378906,155.8192596435547,98.3109359741211,103.70132446289062,0.00586169958114624,0.08264134079217911,20.9537410736084,930.5718994140625,-0.5162935256958008,0.0,0.0
149,37,32.431514739990234,33.866851806640625,164.28932189941406,98.32027435302734,103.54582977294922,0.005918257869780064,0.08271270245313644,20.953716278076172,930.5718994140625,-0.5008610486984253,0.0,0.0
150,37.25,32.41908264160156,33.79901123046875,156.65809631347656,98.31864929199219,103.69929504394531,0.005918257869780064,0.08277692645788193,20.953716278076172,930.5718994140625,-0.5153449177742004,0.0,0.0
151,37.5,32.21297836303711,34.033660888671875,157.12368774414062,98.3121566772461,103.91771697998047,0.005942369345575571,0.08283472806215286,20.953704833984375,930.5718994140625,-0.5363351106643677,0.0,0.0
152,37.75,32.849769592285156,33.510467529296875,162.04147338867188,98.30687713623047,104.13411712646484,0.005964070092886686,0.08288674801588058,20.95369529724121,930.5718994140625,-0.5569747090339661,0.0,0.0
153,38,32.50429916381836,33.32849884033203,160.84542846679688,98.32880401611328,103.53080749511719,0.0059796585701406,0.08291935920715332,20.95368766784668,930.5618896484375,-0.498618483543396,0.0,0.0
154,38.25,32.77659225463867,33.88657760620117,159.09523010253906,98.32433319091797,103.2677230834961,0.005993688479065895,0.0829487070441246,20.95368003845215,930.5718994140625,-0.4744487702846527,0.0,0.0
155,38.5,32.97983932495117,33.89515686035156,158.61207580566406,98.31499481201172,103.83895874023438,0.006006315350532532,0.0829751193523407,20.953672409057617,930.5718994140625,-0.5287221670150757,0.0,0.0
156,38.75,32.84199142456055,33.727333068847656,154.8094482421875,98.32027435302734,102.70907592773438,0.006018336396664381,0.08299889415502548,20.95366668701172,930.5718994140625,-0.4223828613758087,0.0,0.0
157,39,33.103355407714844,34.044105529785156,164.45648193359375,98.33448791503906,103.26690673828125,0.006029155105352402,0.08302029222249985,20.95366096496582,930.5819091796875,-0.47337350249290466,0.0,0.0
158,39.25,32.66128921508789,33.760921478271484,159.3707733154297,98.33123779296875,103.35420227050781,0.0060388920828700066,0.08301112800836563,20.953655242919922,930.5819091796875,-0.48186638951301575,0.0,0.0
159,39.5,33.23189163208008,34.259361267089844,157.04202270507812,98.31743621826172,103.48736572265625,0.006047655362635851,0.08300288021564484,20.953651428222656,930.5919189453125,-0.4956773817539215,0.0,0.0
160,39.75,33.17433547973633,34.143428802490234,159.2410125732422,98.32555389404297,103.33430480957031,0.006055542267858982,0.0829954594373703,20.95364761352539,930.5919189453125,-0.48056307435035706,0.0,0.0
161,40,32.68211364746094,34.06052780151367,158.75709533691406,98.33002471923828,102.87106323242188,0.006068554241210222,0.08294015377759933,20.953643798828125,930.6118774414062,-0.4366663992404938,0.0,0.0
162,40.25,32.1552619934082,33.537010192871094,159.20208740234375,98.31906127929688,102.98352813720703,0.006080265156924725,0.08294015377759933,20.95363998413086,930.6218872070312,-0.4483131468296051,0.0,0.0
163,40.5,32.40974426269531,33.63275909423828,158.34417724609375,98.31256103515625,102.98758697509766,0.006090804934501648,0.082896389067173,20.953636169433594,930.6118774414062,-0.44933369755744934,0.0,0.0
164,40.75,33.224517822265625,34.37028884887695,155.3574676513672,98.3308334350586,102.91207122802734,0.006100290920585394,0.08285699784755707,20.95363426208496,930.6118774414062,-0.4404415190219879,0.0,0.0
165,41,32.8047981262207,34.07645797729492,158.36172485351562,98.33367156982422,102.76306915283203,0.006121318321675062,0.0828215479850769,20.953632354736328,930.6018676757812,-0.42614877223968506,0.0,0.0
166,41.25,32.14942932128906,34.249839782714844,157.58547973632812,98.31986999511719,103.2851791381836,0.006140243262052536,0.08278964459896088,20.953630447387695,930.6218872070312,-0.4765227735042572,0.0,0.0
167,41.5,32.66585159301758,34.17412185668945,159.71348571777344,98.32352447509766,103.35581970214844,0.006157275754958391,0.08271832019090652,20.953628540039062,930.6018676757812,-0.4827759563922882,0.0,0.0
168,41.75,32.42866134643555,34.20582962036133,154.04388427734375,98.33002471923828,102.9047622680664,0.006172604858875275,0.08265412598848343,20.95362663269043,930.5919189453125,-0.43983396887779236,0.0,0.0
169,42,32.48419189453125,33.8520393371582,159.13186645507812,98.33002471923828,103.4605712890625,0.006186401005834341,0.08259635418653488,20.953624725341797,930.6018676757812,-0.4919346570968628,0.0,0.0
170,42.25,32.925071716308594,33.5633430480957,159.1662139892578,98.32514953613281,103.14389038085938,0.006229089107364416,0.08254435658454895,20.953622817993164,930.5919189453125,-0.462763249874115,0.0,0.0
171,42.5,32.451507568359375,33.87038040161133,155.9734344482422,98.31581115722656,103.13902282714844,0.006267508491873741,0.08247625827789307,20.95362091064453,930.5819091796875,-0.46322593092918396,0.0,0.0
172,42.75,32.72899627685547,34.048606872558594,155.1254425048828,98.32839965820312,102.67172241210938,0.00630208570510149,0.08241496980190277,20.9536190032959,930.5819091796875,-0.41806578636169434,0.0,0.0
173,43,32.957191467285156,34.05829620361328,156.9275360107422,98.31703186035156,102.51175689697266,0.006333205383270979,0.08235980570316315,20.9536190032959,930.6018676757812,-0.40410301089286804,0.0,0.0
174,43.25,33.191158294677734,33.60755157470703,158.48919677734375,98.31621551513672,102.71556854248047,0.00636121304705739,0.08231016248464584,20.9536190032959,930.6118774414062,-0.4233940839767456,0.0,0.0
175,43.5,33.117488861083984,34.13008499145508,156.53367614746094,98.3129653930664,102.59986114501953,0.006415418814867735,0.08223707973957062,20.9536190032959,930.6118774414062,-0.4128120541572571,0.0,0.0
176,43.75,32.56391143798828,33.89725875854492,163.52223205566406,98.3320541381836,102.41797637939453,0.00646420381963253,0.08217130601406097,20.9536190032959,930.6018676757812,-0.39377260208129883,0.0,0.0
177,44,32.92390441894531,34.0474967956543,157.84193420410156,98.34626007080078,102.45370483398438,0.00650811055675149,0.08211211115121841,20.9536190032959,930.6018676757812,-0.39574894309043884,0.0,0.0
178,44.25,33.11946105957031,34.06917190551758,156.23219299316406,98.31986999511719,102.6132583618164,0.006547626573592424,0.08205883204936981,20.9536190032959,930.6018676757812,-0.41339564323425293,0.0,0.0
179,44.5,32.46041488647461,33.83161544799805,159.17308044433594,98.32392883300781,102.62828063964844,0.006619499530643225,0.08201088756322861,20.9536190032959,930.6118774414062,-0.4144119322299957,0.0,0.0
180,44.75,32.897769927978516,34.11868667602539,162.92916870117188,98.32717895507812,102.38996124267578,0.00668418500572443,0.08192514628171921,20.953388214111328,930.6218872070312,-0.3916063904762268,0.0,0.0
181,45,32.61787796020508,33.67822265625,157.30841064453125,98.33773803710938,102.24217987060547,0.006742401979863644,0.08184797316789627,20.95318031311035,930.6218872070312,-0.37659740447998047,0.0,0.0
182,45.25,32.720401763916016,34.11479187011719,157.3282470703125,98.33042907714844,102.1398696899414,0.006794797256588936,0.08177851885557175,20.952993392944336,930.6118774414062,-0.3676328659057617,0.0,0.0
183,45.5,32.38798522949219,33.15505599975586,164.16566467285156,98.3296127319336,102.38102722167969,0.006884884554892778,0.08171600848436356,20.95282554626465,930.6118774414062,-0.39052289724349976,0.0,0.0
184,45.75,32.76643753051758,34.14282989501953,156.4886474609375,98.33976745605469,102.37493896484375,0.006965963169932365,0.08165974915027618,20.952672958374023,930.6218872070312,-0.38894855976104736,0.0,0.0
185,46,32.5484733581543,33.630245208740234,158.5975799560547,98.34139251708984,101.85688781738281,0.00703893369063735,0.0815594419836998,20.95253562927246,930.5819091796875,-0.3397206664085388,0.0,0.0
186,46.25,33.008914947509766,34.63688659667969,161.55374145507812,98.34220123291016,101.48500061035156,0.0071046072989702225,0.08146916329860687,20.95241355895996,930.5919189453125,-0.3042629659175873,0.0,0.0
187,46.5,32.4486083984375,33.99177169799805,159.68753051757812,98.33245849609375,101.91819763183594,0.007209454197436571,0.08138791471719742,20.952302932739258,930.5919189453125,-0.3464195728302002,0.0,0.0
188,46.75,32.17906951904297,34.0176887512207,158.48919677734375,98.34260559082031,101.77812957763672,0.007303816732019186,0.08131478726863861,20.952117919921875,930.5718994140625,-0.3321194350719452,0.0,0.0
189,47,33.117923736572266,34.25474166870117,158.6853485107422,98.34260559082031,101.29621124267578,0.00738874264061451,0.08122768253087997,20.951950073242188,930.5819091796875,-0.2862136662006378,0.0,0.0
190,47.25,32.999019622802734,34.113548278808594,152.97987365722656,98.33611297607422,101.3713150024414,0.007465176284313202,0.08114928752183914,20.951799392700195,930.5718994140625,-0.29402077198028564,0.0,0.0
191,47.5,33.622886657714844,33.51203536987305,158.92730712890625,98.32920837402344,101.1139144897461,0.007533966563642025,0.08107873797416687,20.951663970947266,930.5819091796875,-0.2701091170310974,0.0,0.0
192,47.75,33.2013053894043,34.047637939453125,156.25050354003906,98.34585571289062,101.50894927978516,0.007653033826500177,0.08101523667573929,20.951541900634766,930.6018676757812,-0.30618536472320557,0.0,0.0
