Repository: ulfsri/fsri_materials_database

# Materials and Products Database

## 01_Data

Raw data generated from each apparatus are included here in plain-text format. The data is organized first by material, next by the short name of test apparatus used, and where applicable additional filtering by test settings.

### material.json

Each material directory contains a json file of the same name as the material. This file links the data stored in the repository as well as data and graphs produced by the accompanying scripts (__02_Scripts__) to the respective landing page for the material on the front-end website.

File: 01_Data/HDPE/MCC/HDPE_MCC_30K_min_210921_R2.txt (part 2 of 4)
T Correction Coefficients:	0	1.024463	0
Time Shift (s):	14
*
Time (s)	Temperature (C)	N2 flow rate (cc/min)	O2 flow rate (cc/min)	Flow Rate (cc/min)	Oxygen (%)	HRR (W/g)	Heating rate (C/s)
348.000	245.065	79.999	19.996	100.466	19.904	2.491	0.448
348.500	245.347	79.997	19.994	100.466	19.905	2.424	0.452
349.000	245.581	79.997	19.995	100.466	19.902	2.610	0.502
349.500	245.837	79.998	19.994	100.465	19.903	2.505	0.503
350.000	246.096	79.998	19.994	100.465	19.903	2.537	0.503
350.500	246.352	79.997	19.994	100.464	19.904	2.468	0.515
351.000	246.615	79.998	19.994	100.464	19.906	2.343	0.517
351.500	246.814	79.998	19.995	100.463	19.904	2.470	0.490
352.000	247.078	79.998	19.996	100.463	19.904	2.450	0.462
352.500	247.347	79.999	19.993	100.464	19.902	2.603	0.498
353.000	247.563	79.997	19.994	100.464	19.903	2.557	0.510
353.500	247.808	79.998	19.994	100.464	19.903	2.505	0.473
354.000	248.049	79.996	19.995	100.465	19.901	2.696	0.473
354.500	248.291	79.997	19.995	100.465	19.902	2.568	0.485
355.000	248.532	79.998	19.995	100.465	19.903	2.537	0.483
355.500	248.796	79.996	19.995	100.465	19.904	2.495	0.494
356.000	249.067	79.998	19.995	100.465	19.902	2.596	0.520
356.500	249.276	79.996	19.993	100.465	19.903	2.503	0.508
357.000	249.555	79.997	19.996	100.466	19.903	2.525	0.484
357.500	249.835	79.998	19.995	100.465	19.902	2.617	0.523
358.000	250.063	79.997	19.995	100.466	19.903	2.525	0.533
358.500	250.353	79.995	19.994	100.466	19.899	2.767	0.513
359.000	250.623	79.997	19.995	100.466	19.903	2.502	0.539
359.500	250.830	79.995	19.994	100.464	19.904	2.480	0.519
360.000	251.063	79.998	19.996	100.461	19.904	2.438	0.458
360.500	251.276	79.997	19.994	100.460	19.904	2.475	0.443
361.000	251.583	79.996	19.994	100.460	19.905	2.402	0.483
361.500	251.844	79.997	19.995	100.460	19.905	2.414	0.544
362.000	252.071	79.998	19.995	100.461	19.902	2.610	0.528
362.500	252.319	79.997	19.995	100.464	19.902	2.590	0.482
363.000	252.606	79.998	19.994	100.465	19.907	2.301	0.505
363.500	252.850	79.996	19.995	100.465	19.902	2.592	0.533
364.000	253.072	79.997	19.994	100.466	19.905	2.407	0.498
364.500	253.302	79.997	19.994	100.466	19.900	2.704	0.459
365.000	253.564	79.996	19.994	100.466	19.904	2.444	0.472
365.500	253.776	79.998	19.996	100.466	19.902	2.628	0.483
366.000	254.066	79.998	19.995	100.465	19.903	2.501	0.488
366.500	254.325	79.997	19.995	100.461	19.905	2.432	0.526
367.000	254.539	79.998	19.995	100.458	19.903	2.541	0.511
367.500	254.766	79.999	19.996	100.455	19.903	2.528	0.457
368.000	255.031	79.998	19.996	100.454	19.904	2.462	0.467
368.500	255.313	80.000	19.995	100.453	19.903	2.560	0.520
369.000	255.502	79.999	19.996	100.455	19.901	2.662	0.509
369.500	255.771	80.000	19.996	100.457	19.902	2.610	0.464
370.000	256.035	79.998	19.995	100.456	19.903	2.558	0.496
370.500	256.255	79.999	19.996	100.453	19.904	2.491	0.509
371.000	256.534	80.000	19.995	100.452	19.905	2.400	0.492
371.500	256.740	79.999	19.995	100.452	19.902	2.581	0.492
372.000	256.984	80.000	19.996	100.453	19.905	2.400	0.467
372.500	257.199	80.000	19.996	100.454	19.903	2.560	0.455
373.000	257.467	80.000	19.996	100.455	19.903	2.539	0.471
373.500	257.708	80.000	19.995	100.452	19.904	2.471	0.496
374.000	257.998	80.001	19.995	100.450	19.904	2.448	0.520
374.500	258.211	79.999	19.994	100.449	19.907	2.286	0.517
375.000	258.513	79.999	19.995	100.448	19.904	2.453	0.509
375.500	258.741	80.000	19.994	100.446	19.904	2.444	0.522
376.000	258.997	79.999	19.994	100.445	19.906	2.341	0.507
376.500	259.196	80.000	19.995	100.443	19.905	2.426	0.470
377.000	259.479	80.000	19.994	100.442	19.902	2.585	0.469
377.500	259.749	80.000	19.995	100.444	19.905	2.421	0.517
378.000	259.973	80.000	19.995	100.448	19.905	2.419	0.524
378.500	260.235	80.000	19.995	100.453	19.903	2.538	0.491
379.000	260.479	79.999	19.995	100.455	19.907	2.240	0.496
379.500	260.654	79.999	19.996	100.458	19.904	2.492	0.462
380.000	260.947	80.000	19.995	100.457	19.903	2.501	0.444
380.500	261.206	80.000	19.995	100.456	19.905	2.430	0.510
381.000	261.434	79.999	19.994	100.453	19.905	2.421	0.519
381.500	261.698	79.997	19.995	100.449	19.904	2.435	0.490
382.000	261.934	79.999	19.996	100.444	19.904	2.449	0.496
382.500	262.180	79.999	19.994	100.440	19.905	2.410	0.491
383.000	262.414	79.999	19.995	100.437	19.902	2.595	0.481
383.500	262.642	79.999	19.995	100.438	19.906	2.309	0.471
384.000	262.913	79.999	19.996	100.440	19.905	2.433	0.481
384.500	263.202	79.998	19.995	100.445	19.903	2.503	0.530
385.000	263.397	79.999	19.995	100.448	19.903	2.508	0.522
385.500	263.668	79.999	19.995	100.448	19.902	2.569	0.475
386.000	263.910	79.999	19.995	100.447	19.904	2.494	0.490
386.500	264.155	80.000	19.994	100.445	19.903	2.554	0.500
387.000	264.383	79.998	19.994	100.439	19.902	2.590	0.480
387.500	264.627	79.999	19.996	100.434	19.902	2.570	0.472
388.000	264.902	79.998	19.994	100.433	19.904	2.495	0.496
388.500	265.157	79.998	19.995	100.432	19.902	2.591	0.525
389.000	265.411	79.999	19.995	100.434	19.905	2.410	0.520
389.500	265.625	79.998	19.995	100.438	19.903	2.554	0.488
390.000	265.853	79.998	19.995	100.440	19.904	2.440	0.455
390.500	266.129	79.997	19.994	100.441	19.900	2.741	0.473
391.000	266.359	79.998	19.994	100.439	19.902	2.627	0.505
391.500	266.605	79.998	19.995	100.436	19.906	2.366	0.491
392.000	266.885	79.999	19.996	100.432	19.898	2.867	0.502
392.500	267.144	79.999	19.997	100.429	19.902	2.629	0.533
393.000	267.356	80.000	19.996	100.427	19.904	2.494	0.504
393.500	267.591	80.000	19.995	100.428	19.903	2.549	0.458
394.000	267.880	80.000	19.996	100.428	19.904	2.476	0.485
394.500	268.118	79.999	19.995	100.427	19.903	2.519	0.526
395.000	268.374	80.000	19.997	100.426	19.902	2.579	0.511
395.500	268.581	80.000	19.995	100.427	19.901	2.686	0.479
396.000	268.836	80.000	19.995	100.428	19.902	2.574	0.462
396.500	269.094	80.001	19.997	100.432	19.901	2.687	0.487
397.000	269.312	80.001	19.997	100.432	19.901	2.639	0.495
397.500	269.597	80.000	19.997	100.432	19.901	2.641	0.490
398.000	269.827	80.000	19.996	100.430	19.900	2.737	0.509
398.500	270.067	80.000	19.995	100.428	19.902	2.609	0.493
399.000	270.333	80.000	19.996	100.424	19.902	2.599	0.488
399.500	270.607	80.000	19.995	100.425	19.899	2.799	0.523
400.000	270.850	79.999	19.995	100.425	19.898	2.888	0.528
400.500	271.114	80.000	19.995	100.426	19.899	2.817	0.512
401.000	271.343	79.999	19.995	100.425	19.899	2.789	0.500
401.500	271.621	79.999	19.994	100.424	19.897	2.922	0.500
402.000	271.854	79.998	19.995	100.423	19.902	2.572	0.509
402.500	272.126	79.998	19.996	100.423	19.899	2.776	0.508
403.000	272.369	79.998	19.995	100.423	19.902	2.606	0.510
403.500	272.606	79.998	19.995	100.424	19.898	2.869	0.498
404.000	272.845	79.998	19.996	100.423	19.900	2.723	0.478
404.500	273.086	79.999	19.995	100.424	19.901	2.645	0.478
405.000	273.330	79.998	19.994	100.424	19.900	2.741	0.482
405.500	273.569	79.998	19.995	100.423	19.898	2.831	0.484
406.000	273.801	79.997	19.995	100.424	19.900	2.732	0.477
406.500	274.079	79.997	19.994	100.424	19.902	2.632	0.491
407.000	274.291	79.998	19.994	100.424	19.900	2.705	0.500
407.500	274.541	79.997	19.995	100.424	19.902	2.602	0.476
408.000	274.803	79.998	19.995	100.425	19.901	2.634	0.486
408.500	275.027	79.996	19.995	100.425	19.900	2.727	0.499
409.000	275.306	79.997	19.995	100.425	19.900	2.744	0.495
409.500	275.537	79.997	19.996	100.426	19.900	2.702	0.507
410.000	275.780	79.996	19.995	100.426	19.899	2.812	0.491
410.500	276.001	79.997	19.996	100.427	19.900	2.755	0.469
411.000	276.295	79.996	19.996	100.427	19.899	2.812	0.490
411.500	276.523	79.997	19.995	100.427	19.901	2.691	0.519
412.000	276.751	79.996	19.995	100.427	19.901	2.634	0.489
412.500	277.003	79.997	19.995	100.428	19.902	2.627	0.468
413.000	277.227	79.997	19.995	100.429	19.901	2.638	0.478
413.500	277.496	79.997	19.996	100.429	19.904	2.480	0.485
414.000	277.726	79.997	19.996	100.429	19.901	2.691	0.496
414.500	277.972	79.996	19.995	100.429	19.903	2.504	0.488
415.000	278.247	79.996	19.995	100.427	19.902	2.625	0.498
415.500	278.472	79.996	19.995	100.427	19.898	2.885	0.510
416.000	278.709	79.997	19.994	100.427	19.902	2.600	0.481
416.500	279.003	79.998	19.995	100.427	19.900	2.757	0.497
417.000	279.233	79.996	19.995	100.427	19.904	2.439	0.528
417.500	279.446	79.998	19.995	100.427	19.900	2.734	0.484
418.000	279.731	79.996	19.996	100.426	19.902	2.608	0.470
418.500	279.950	79.997	19.995	100.426	19.899	2.773	0.501
419.000	280.222	79.997	19.996	100.425	19.903	2.535	0.497
419.500	280.434	79.997	19.997	100.426	19.903	2.551	0.488
420.000	280.687	79.997	19.994	100.426	19.903	2.549	0.475
420.500	280.945	79.998	19.996	100.427	19.904	2.483	0.488
421.000	281.208	79.997	19.995	100.427	19.902	2.599	0.516
421.500	281.430	79.997	19.996	100.427	19.899	2.828	0.503
422.000	281.665	79.996	19.996	100.426	19.903	2.533	0.471
422.500	281.915	79.996	19.996	100.426	19.902	2.606	0.471
423.000	282.181	79.998	19.995	100.426	19.901	2.686	0.500
423.501	282.411	79.998	19.995	100.426	19.901	2.650	0.506
424.000	282.676	79.998	19.995	100.426	19.899	2.796	0.495
424.500	282.907	79.997	19.995	100.426	19.903	2.552	0.496
425.000	283.164	79.997	19.997	100.426	19.902	2.629	0.493
425.500	283.419	79.997	19.998	100.427	19.900	2.701	0.500
426.000	283.649	79.997	19.996	100.427	19.903	2.536	0.498
426.500	283.906	79.997	19.996	100.427	19.903	2.549	0.486
427.000	284.161	79.996	19.996	100.427	19.904	2.494	0.500
427.500	284.384	79.997	19.997	100.427	19.901	2.687	0.495
428.000	284.636	79.998	19.997	100.428	19.905	2.432	0.477
428.500	284.871	79.997	19.996	100.427	19.904	2.478	0.481
429.000	285.138	79.997	19.996	100.427	19.903	2.519	0.495
429.500	285.408	79.997	19.996	100.427	19.903	2.513	0.520
430.000	285.593	79.997	19.996	100.427	19.903	2.563	0.496
430.500	285.866	79.996	19.996	100.427	19.903	2.543	0.456
431.000	286.108	79.996	19.995	100.427	19.903	2.551	0.487
431.500	286.353	79.997	19.996	100.426	19.905	2.426	0.501
432.000	286.574	79.998	19.996	100.426	19.904	2.456	0.477
432.500	286.830	79.997	19.996	100.427	19.901	2.693	0.472
433.000	287.068	79.998	19.995	100.426	19.903	2.545	0.485
433.500	287.366	79.997	19.995	100.426	19.900	2.757	0.515
434.000	287.585	79.999	19.996	100.425	19.901	2.654	0.526
434.500	287.824	79.998	19.994	100.422	19.902	2.597	0.488
435.000	288.075	79.997	19.996	100.421	19.900	2.712	0.474
435.500	288.322	79.998	19.995	100.417	19.900	2.721	0.494
436.000	288.568	79.998	19.995	100.417	19.900	2.703	0.495
436.500	288.830	79.997	19.995	100.417	19.899	2.817	0.500
437.000	289.056	79.996	19.995	100.420	19.899	2.776	0.498
437.500	289.284	79.998	19.995	100.420	19.900	2.700	0.471
438.000	289.572	79.997	19.996	100.423	19.902	2.588	0.485
438.500	289.786	79.996	19.994	100.424	19.899	2.814	0.509
439.000	290.042	79.998	19.997	100.424	19.899	2.780	0.486
439.500	290.287	79.998	19.995	100.423	19.902	2.579	0.485
440.000	290.530	79.998	19.995	100.422	19.902	2.600	0.494
440.500	290.782	79.998	19.995	100.422	19.903	2.558	0.491
441.000	290.985	79.997	19.996	100.422	19.901	2.645	0.475
441.500	291.271	79.998	19.995	100.422	19.900	2.700	0.473
442.000	291.598	79.999	19.995	100.423	19.902	2.607	0.551
442.500	291.786	79.997	19.995	100.424	19.902	2.575	0.564
443.000	292.070	79.998	19.994	100.424	19.900	2.760	0.493
443.500	292.254	79.998	19.996	100.424	19.902	2.595	0.470
444.000	292.529	79.998	19.996	100.424	19.898	2.878	0.463
444.500	292.768	79.999	19.995	100.422	19.903	2.545	0.486
445.000	293.021	79.998	19.994	100.421	19.900	2.748	0.503
445.500	293.286	79.998	19.996	100.421	19.897	2.916	0.505
446.000	293.481	79.998	19.995	100.419	19.896	3.023	0.489
446.500	293.762	79.999	19.996	100.419	19.905	2.374	0.468
447.000	293.969	79.998	19.994	100.421	19.907	2.257	0.482
447.500	294.236	79.998	19.995	100.422	19.901	2.645	0.481
448.000	294.490	79.998	19.995	100.423	19.898	2.879	0.498
448.500	294.739	79.997	19.995	100.424	19.904	2.492	0.512
449.000	294.966	79.996	19.995	100.425	19.899	2.801	0.489
449.500	295.252	79.998	19.995	100.424	19.902	2.623	0.495
450.000	295.459	79.999	19.995	100.423	19.902	2.584	0.503
450.500	295.711	79.999	19.995	100.422	19.901	2.639	0.476
451.000	295.973	79.997	19.995	100.421	19.899	2.780	0.487
451.500	296.206	79.998	19.996	100.421	19.901	2.693	0.505
452.000	296.458	80.000	19.995	100.421	19.900	2.719	0.490
452.500	296.662	80.000	19.994	100.421	19.897	2.913	0.470
453.000	296.967	80.000	19.993	100.421	19.903	2.547	0.482
453.500	297.153	79.998	19.996	100.421	19.898	2.840	0.500
454.000	297.509	79.998	19.995	100.422	19.900	2.721	0.516
454.500	297.634	80.001	19.996	100.422	19.901	2.660	0.512
455.000	297.981	80.000	19.995	100.422	19.900	2.751	0.477
455.500	298.131	79.999	19.994	100.420	19.901	2.653	0.485
456.000	298.491	79.999	19.994	100.419	19.904	2.490	0.504
456.500	298.616	80.000	19.996	100.415	19.902	2.568	0.498
457.000	298.928	80.002	19.995	100.415	19.905	2.399	0.460
457.500	299.197	80.000	19.995	100.416	19.902	2.600	0.509
458.000	299.336	79.999	19.995	100.419	19.903	2.508	0.495
458.500	299.805	79.998	19.996	100.419	19.902	2.620	0.508
459.000	299.691	80.001	19.994	100.421	19.902	2.616	0.482
459.500	300.219	79.998	19.994	100.422	19.901	2.666	0.384
460.000	300.247	80.000	19.995	100.422	19.903	2.549	0.485
460.500	300.640	79.999	19.995	100.418	19.901	2.687	0.488
461.000	301.113	79.999	19.995	100.418	19.900	2.751	0.643
461.500	301.355	80.001	19.995	100.419	19.902	2.607	0.791
462.000	301.302	79.999	19.995	100.416	19.903	2.559	0.453
462.500	301.556	79.999	19.996	100.415	19.902	2.632	0.195
463.000	301.936	79.998	19.996	100.416	19.901	2.681	0.417
463.500	302.080	79.999	19.995	100.415	19.901	2.644	0.579
464.000	302.293	79.999	19.995	100.415	19.901	2.685	0.441
464.500	302.562	79.997	19.995	100.415	19.902	2.579	0.420
465.000	302.765	80.000	19.996	100.414	19.903	2.563	0.478
465.500	303.082	79.999	19.994	100.410	19.904	2.472	0.496
466.000	303.349	79.998	19.994	100.408	19.900	2.719	0.552
466.500	303.541	79.998	19.995	100.404	19.901	2.678	0.521
467.000	303.802	79.999	19.995	100.403	19.900	2.746	0.456
467.500	304.030	79.999	19.996	100.402	19.900	2.700	0.471
468.000	304.287	79.998	19.994	100.402	19.903	2.515	0.487
468.500	304.591	79.998	19.995	100.403	19.902	2.578	0.523
469.000	304.800	79.999	19.995	100.408	19.903	2.522	0.538
469.500	305.021	79.999	19.995	100.410	19.904	2.493	0.472
470.000	305.294	79.999	19.994	100.412	19.901	2.642	0.462
470.500	305.556	80.000	19.995	100.416	19.900	2.706	0.514
471.000	305.823	79.999	19.995	100.415	19.903	2.543	0.532
471.500	306.014	79.999	19.994	100.409	19.902	2.614	0.494
472.000	306.286	79.998	19.994	100.404	19.902	2.566	0.460
472.500	306.527	80.000	19.994	100.400	19.901	2.696	0.488
473.000	306.792	79.999	19.995	100.396	19.901	2.667	0.509
473.500	307.019	80.001	19.994	100.394	19.901	2.646	0.499
474.000	307.322	79.999	19.996	100.399	19.899	2.792	0.511
474.500	307.513	80.000	19.995	100.403	19.898	2.836	0.512
475.000	307.734	80.000	19.994	100.404	19.899	2.801	0.453
475.500	308.031	80.000	19.995	100.407	19.898	2.845	0.465
476.000	308.240	79.999	19.994	100.410	19.903	2.543	0.512
476.500	308.513	80.001	19.996	100.410	19.902	2.616	0.494
477.000	308.759	80.000	19.994	100.412	19.900	2.728	0.501
477.500	308.965	80.001	19.996	100.416	19.901	2.676	0.486
478.000	309.218	80.000	19.995	100.415	19.902	2.571	0.455
478.500	309.497	80.002	19.994	100.412	19.900	2.762	0.495
479.000	309.733	80.002	19.996	100.408	19.900	2.754	0.523
479.500	309.972	80.001	19.994	100.403	19.903	2.524	0.495
480.000	310.223	80.001	19.996	100.403	19.903	2.509	0.483
480.500	310.494	80.001	19.995	100.404	19.902	2.568	0.506
481.000	310.682	80.002	19.996	100.403	19.904	2.467	0.490
481.500	310.973	80.002	19.993	100.404	19.902	2.586	0.469
482.000	311.208	80.001	19.996	100.405	19.901	2.653	0.503
482.500	311.480	80.001	19.995	100.403	19.901	2.643	0.516
483.000	311.707	80.000	19.995	100.404	19.902	2.586	0.503
483.500	311.968	79.999	19.995	100.405	19.900	2.749	0.494
484.000	312.216	79.998	19.994	100.407	19.903	2.559	0.498
484.500	312.495	80.000	19.995	100.407	19.904	2.477	0.518
485.000	312.695	79.998	19.994	100.407	19.903	2.552	0.503
485.500	312.949	79.999	19.996	100.408	19.902	2.587	0.467
486.000	313.254	79.998	19.996	100.411	19.905	2.427	0.507
486.500	313.428	80.000	19.996	100.414	19.902	2.594	0.520
487.000	313.703	79.998	19.995	100.415	19.902	2.632	0.464
487.500	313.937	79.997	19.996	100.415	19.901	2.688	0.479
488.000	314.211	79.996	19.996	100.412	19.903	2.513	0.508
488.500	314.460	79.997	19.996	100.411	19.901	2.653	0.515
489.000	314.690	79.999	19.995	100.408	19.902	2.614	0.501
489.500	314.930	79.998	19.995	100.405	19.901	2.644	0.475
490.000	315.167	79.995	19.995	100.405	19.902	2.614	0.473
490.500	315.427	79.997	19.996	100.408	19.901	2.665	0.487
491.000	315.670	79.997	19.996	100.406	19.903	2.507	0.500
491.500	315.904	79.997	19.995	100.405	19.901	2.685	0.490
492.000	316.178	79.996	19.996	100.410	19.902	2.631	0.492
492.500	316.386	79.996	19.996	100.413	19.902	2.567	0.495
493.000	316.646	79.997	19.995	100.412	19.901	2.678	0.475
493.500	316.921	79.998	19.995	100.409	19.902	2.621	0.502
494.000	317.200	79.996	19.995	100.408	19.901	2.692	0.545
494.500	317.409	79.996	19.996	100.401	19.901	2.644	0.522
495.000	317.653	79.999	19.996	100.396	19.904	2.445	0.471
495.500	317.912	79.999	19.996	100.397	19.900	2.742	0.478
496.000	318.143	80.000	19.995	100.396	19.900	2.736	0.496
496.500	318.417	79.999	19.995	100.399	19.900	2.758	0.497
497.000	318.678	79.999	19.996	100.400	19.899	2.822	0.520
497.500	318.888	79.998	19.994	100.398	19.900	2.742	0.504
498.000	319.128	80.001	19.996	100.393	19.900	2.711	0.461
498.500	319.403	79.998	19.995	100.395	19.901	2.674	0.483
499.000	319.638	79.997	19.995	100.394	19.902	2.628	0.512
499.500	319.927	79.997	19.995	100.394	19.900	2.736	0.517
500.000	320.178	79.998	19.994	100.393	19.902	2.628	0.532
500.500	320.394	79.998	19.995	100.393	19.901	2.660	0.503
501.000	320.642	79.999	19.996	100.391	19.905	2.413	0.465
501.500	320.891	79.998	19.996	100.389	19.900	2.710	0.480
502.000	321.130	79.997	19.995	100.388	19.902	2.596	0.492
502.500	321.381	80.000	19.995	100.388	19.905	2.401	0.489
503.000	321.641	79.998	19.996	100.388	19.903	2.552	0.500
503.500	321.898	79.996	19.996	100.388	19.902	2.596	0.514
504.000	322.113	79.999	19.997	100.389	19.902	2.598	0.495
504.500	322.364	79.998	19.996	100.389	19.905	2.408	0.469
505.000	322.635	79.997	19.994	100.391	19.902	2.573	0.494
505.500	322.880	79.996	19.996	100.391	19.905	2.429	0.519
506.000	323.124	79.998	19.996	100.395	19.903	2.559	0.502
506.500	323.391	79.997	19.995	100.394	19.907	2.289	0.500
507.000	323.611	79.999	19.995	100.395	19.903	2.546	0.499
507.500	323.897	79.997	19.996	100.392	19.901	2.692	0.496
508.000	324.126	79.997	19.995	100.391	19.906	2.356	0.510
508.500	324.355	79.998	19.995	100.389	19.905	2.411	0.487
509.000	324.633	80.000	19.996	100.389	19.903	2.534	0.482
509.500	324.870	79.997	19.995	100.389	19.903	2.559	0.511
510.000	325.091	79.998	19.996	100.390	19.902	2.605	0.487
510.500	325.355	79.999	19.996	100.390	19.901	2.688	0.471
511.000	325.603	79.997	19.997	100.390	19.902	2.566	0.498
511.500	325.857	79.997	19.997	100.390	19.903	2.534	0.507
512.000	326.113	79.998	19.996	100.392	19.906	2.331	0.506
512.500	326.332	79.995	19.995	100.394	19.904	2.489	0.493
513.000	326.600	79.998	19.996	100.398	19.907	2.299	0.481
513.500	326.863	79.998	19.996	100.398	19.906	2.361	0.509
514.000	327.153	79.997	19.995	100.396	19.906	2.308	0.542
514.500	327.349	79.996	19.995	100.393	19.906	2.361	0.520
515.000	327.618	79.998	19.998	100.392	19.904	2.459	0.476
515.500	327.857	79.996	19.997	100.389	19.905	2.408	0.486
516.000	328.104	79.996	19.996	100.391	19.904	2.493	0.497
516.500	328.387	79.996	19.997	100.391	19.903	2.544	0.508
517.000	328.621	79.998	19.996	100.391	19.904	2.493	0.524
517.500	328.906	79.999	19.997	100.390	19.901	2.662	0.518
518.000	329.121	79.996	19.997	100.389	19.902	2.619	0.509
518.500	329.422	79.996	19.997	100.386	19.905	2.427	0.507
519.000	329.692	79.996	19.997	100.387	19.901	2.654	0.543
519.500	329.933	79.998	19.996	100.387	19.902	2.614	0.541
520.000	330.200	79.996	19.997	100.390	19.904	2.484	0.509
520.500	330.421	79.998	19.996	100.390	19.902	2.626	0.498
521.000	330.700	79.998	19.996	100.390	19.905	2.393	0.494
521.500	330.898	79.995	19.995	100.391	19.902	2.607	0.489
522.000	331.173	79.998	19.997	100.390	19.903	2.562	0.475
522.500	331.433	79.999	19.995	100.388	19.902	2.607	0.504
523.000	331.717	79.996	19.995	100.391	19.899	2.818	0.540
523.500	331.929	79.997	19.995	100.393	19.902	2.591	0.520
524.000	332.214	79.998	19.996	100.392	19.903	2.548	0.496
524.500	332.470	79.995	19.996	100.392	19.904	2.496	0.519
525.000	332.750	79.997	19.995	100.392	19.899	2.775	0.539
525.500	333.003	79.996	19.996	100.388	19.902	2.583	0.534
526.000	333.259	79.998	19.996	100.387	19.905	2.402	0.521
526.500	333.496	79.997	19.995	100.387	19.903	2.528	0.501
527.000	333.776	79.999	19.994	100.387	19.903	2.511	0.505
527.500	334.028	79.997	19.995	100.387	19.901	2.644	0.524
528.000	334.303	79.998	19.995	100.387	19.902	2.615	0.529
528.500	334.573	79.999	19.995	100.386	19.905	2.424	0.536
529.000	334.809	80.001	19.994	100.386	19.904	2.491	0.526
529.500	335.066	79.999	19.995	100.386	19.904	2.472	0.500
530.000	335.307	79.999	19.995	100.386	19.903	2.528	0.495
530.500	335.525	79.998	19.994	100.386	19.902	2.589	0.478
531.000	335.804	79.999	19.995	100.386	19.900	2.713	0.478
531.500	336.056	79.999	19.993	100.387	19.900	2.727	0.514
532.000	336.303	79.999	19.996	100.387	19.905	2.416	0.515
532.500	336.580	80.000	19.995	100.387	19.901	2.638	0.511
533.000	336.840	79.999	19.995	100.388	19.899	2.818	0.530
533.500	337.063	79.999	19.996	100.387	19.902	2.567	0.510
534.000	337.336	80.000	19.995	100.388	19.903	2.557	0.489
534.500	337.625	79.999	19.994	100.388	19.901	2.679	0.529
535.000	337.841	79.999	19.994	100.388	19.901	2.651	0.534
535.500	338.147	80.001	19.995	100.387	19.902	2.605	0.514
536.000	338.372	80.000	19.995	100.387	19.903	2.527	0.526
536.500	338.640	79.998	19.995	100.387	19.901	2.678	0.512
537.000	338.889	79.996	19.994	100.388	19.901	2.676	0.505
537.500	339.121	79.996	19.995	100.388	19.900	2.736	0.499
538.000	339.384	79.999	19.995	100.388	19.902	2.576	0.488
538.500	339.644	80.000	19.994	100.388	19.902	2.626	0.509
539.000	339.899	79.997	19.995	100.388	19.901	2.646	0.519
539.500	340.182	79.998	19.993	100.389	19.899	2.786	0.526
540.000	340.437	79.999	19.995	100.391	19.898	2.832	0.538
540.500	340.685	80.001	19.995	100.391	19.897	2.930	0.521
541.000	340.973	79.999	19.995	100.391	19.898	2.869	0.520
541.500	341.158	79.999	19.995	100.391	19.901	2.692	0.505
542.000	341.471	79.999	19.994	100.389	19.901	2.638	0.485
542.500	341.741	79.996	19.995	100.388	19.900	2.727	0.540
543.000	341.984	79.997	19.994	100.387	19.900	2.727	0.548
543.500	342.232	79.997	19.995	100.387	19.900	2.708	0.502
544.000	342.475	79.997	19.996	100.387	19.899	2.809	0.491
544.500	342.750	79.997	19.994	100.387	19.901	2.649	0.504
545.000	343.006	79.998	19.994	100.387	19.901	2.672	0.524
545.500	343.223	79.999	19.995	100.388	19.899	2.765	0.502
546.000	343.501	79.998	19.996	100.388	19.900	2.717	0.484
546.500	343.758	79.996	19.996	100.388	19.900	2.738	0.515
547.000	344.028	79.999	19.995	100.388	19.897	2.937	0.532
547.500	344.248	79.999	19.996	100.388	19.899	2.806	0.509
548.000	344.555	80.000	19.996	100.388	19.902	2.583	0.508
548.500	344.824	79.997	19.995	100.387	19.898	2.889	0.551
549.000	345.052	80.000	19.994	100.387	19.898	2.873	0.537
549.500	345.296	79.996	19.995	100.387	19.900	2.763	0.485
550.000	345.559	79.998	19.994	100.387	19.895	3.067	0.490
550.500	345.805	80.000	19.995	100.387	19.898	2.853	0.508
551.000	346.067	79.999	19.994	100.387	19.899	2.772	0.508
551.500	346.333	79.999	19.995	100.387	19.898	2.891	0.518
552.000	346.548	80.000	19.995	100.387	19.898	2.889	0.504
552.500	346.822	79.998	19.994	100.387	19.900	2.749	0.485
553.000	347.082	79.998	19.995	100.387	19.898	2.878	0.512
553.500	347.318	79.998	19.995	100.387	19.898	2.884	0.515
554.000	347.625	79.997	19.995	100.388	19.898	2.876	0.520
554.500	347.854	80.001	19.995	100.388	19.898	2.857	0.539
555.000	348.104	79.995	19.994	100.388	19.897	2.939	0.507
555.500	348.362	79.997	19.993	100.388	19.895	3.056	0.493
556.000	348.610	80.000	19.995	100.388	19.897	2.910	0.507
556.500	348.875	80.000	19.994	100.387	19.898	2.835	0.510
557.000	349.138	79.999	19.994	100.387	19.900	2.748	0.521
557.500	349.370	80.001	19.994	100.387	19.897	2.928	0.511
558.000	349.619	79.999	19.994	100.387	19.897	2.924	0.488
558.500	349.910	80.001	19.994	100.388	19.898	2.875	0.510
559.000	350.137	79.998	19.994	100.388	19.899	2.786	0.529
559.500	350.410	80.000	19.994	100.388	19.897	2.903	0.509
560.000	350.652	80.002	19.995	100.387	19.898	2.848	0.508
560.500	350.930	80.000	19.994	100.387	19.901	2.642	0.518
561.000	351.170	80.000	19.994	100.387	19.900	2.717	0.519
561.500	351.425	80.000	19.994	100.386	19.898	2.846	0.506
562.000	351.657	80.004	19.994	100.386	19.900	2.711	0.491
562.500	351.928	79.998	19.993	100.386	19.902	2.594	0.496
563.000	352.238	79.999	19.994	100.386	19.900	2.732	0.542
563.500	352.459	80.002	19.994	100.385	19.901	2.684	0.556
564.000	352.746	79.999	19.994	100.385	19.900	2.739	0.519
564.500	352.998	79.998	19.994	100.383	19.899	2.778	0.524
565.000	353.269	79.999	19.994	100.383	19.900	2.709	0.531
565.500	353.494	79.999	19.995	100.382	19.900	2.741	0.509
566.000	353.779	79.998	19.993	100.380	19.901	2.686	0.502
566.500	354.052	79.999	19.995	100.381	19.899	2.764	0.534
567.000	354.285	79.998	19.994	100.380	19.902	2.590	0.533
567.500	354.542	80.000	19.994	100.379	19.903	2.547	0.498
568.000	354.815	79.998	19.995	100.380	19.904	2.469	0.510
568.500	355.038	79.998	19.994	100.381	19.904	2.467	0.513
569.000	355.323	79.997	19.994	100.379	19.899	2.817	0.502
569.500	355.560	79.994	19.994	100.381	19.898	2.838	0.515
570.000	355.839	79.999	19.995	100.381	19.901	2.646	0.519
570.500	356.087	79.999	19.995	100.381	19.899	2.806	0.521
571.000	356.333	79.998	19.995	100.380	19.900	2.725	0.510
571.500	356.609	79.997	19.995	100.383	19.904	2.439	0.508
572.000	356.867	79.999	19.995	100.383	19.903	2.551	0.528
572.500	357.121	79.996	19.995	100.382	19.901	2.668	0.522
573.000	357.387	79.998	19.995	100.379	19.899	2.800	0.516
573.500	357.656	79.998	19.995	100.377	19.901	2.654	0.528
574.000	357.883	79.998	19.996	100.375	19.903	2.563	0.516
574.500	358.153	79.998	19.995	100.370	19.902	2.629	0.497
575.000	358.401	79.998	19.997	100.366	19.902	2.626	0.507
575.500	358.664	79.996	19.995	100.362	19.904	2.489	0.515
576.000	358.935	79.997	19.996	100.357	19.903	2.517	0.523
576.500	359.188	79.999	19.996	100.357	19.903	2.510	0.529
577.000	359.440	79.998	19.996	100.356	19.902	2.601	0.514
577.500	359.733	79.998	19.997	100.360	19.903	2.558	0.525
578.000	359.949	79.997	19.996	100.366	19.901	2.641	0.527
578.500	360.219	79.998	19.996	100.370	19.900	2.762	0.498
579.000	360.450	79.997	19.995	100.367	19.899	2.764	0.494
579.500	360.734	79.996	19.996	100.365	19.901	2.643	0.508
580.000	360.964	79.996	19.996	100.362	19.901	2.659	0.514
580.500	361.238	79.999	19.996	100.356	19.897	2.903	0.509
581.000	361.493	79.997	19.997	100.352	19.901	2.652	0.516
581.500	361.745	79.997	19.996	100.350	19.897	2.928	0.517
582.000	361.999	79.997	19.996	100.353	19.897	2.906	0.506
582.500	362.271	79.997	19.995	100.351	19.901	2.679	0.516
583.000	362.502	79.997	19.996	100.358	19.897	2.954	0.515
583.500	362.743	79.998	19.996	100.364	19.899	2.824	0.488
584.000	362.991	79.998	19.995	100.368	19.904	2.471	0.481
584.500	363.257	79.999	19.995	100.368	19.900	2.735	0.501
585.000	363.502	80.000	19.996	100.372	19.905	2.430	0.512
585.500	363.732	79.997	19.996	100.369	19.903	2.540	0.493
586.000	363.975	79.999	19.996	100.368	19.902	2.592	0.474
586.500	364.235	79.997	19.994	100.364	19.901	2.688	0.488
587.000	364.483	79.995	19.995	100.365	19.902	2.581	0.505
587.500	364.730	80.000	19.996	100.366	19.901	2.673	0.501
588.000	364.968	79.999	19.996	100.363	19.899	2.775	0.490
588.500	365.207	79.999	19.995	100.357	19.900	2.736	0.481
589.000	365.475	79.997	19.994	100.359	19.901	2.684	0.492
589.500	365.717	79.998	19.995	100.358	19.899	2.764	0.509
590.000	365.991	79.998	19.996	100.354	19.900	2.700	0.513
590.500	366.226	79.998	19.996	100.358	19.899	2.771	0.512
591.000	366.485	79.997	19.995	100.364	19.902	2.611	0.501
591.500	366.751	79.998	19.996	100.366	19.900	2.715	0.509
592.000	366.934	79.998	19.995	100.369	19.899	2.793	0.487
592.500	367.175	79.999	19.995	100.371	19.897	2.915	0.436
593.000	367.430	79.994	19.995	100.370	19.899	2.802	0.460
593.500	367.680	79.998	19.995	100.367	19.899	2.802	0.501
594.000	367.939	79.997	19.995	100.364	19.899	2.795	0.507
594.500	368.170	80.000	19.995	100.363	19.901	2.636	0.500
595.000	368.420	79.997	19.995	100.360	19.898	2.876	0.486
595.500	368.698	79.999	19.995	100.357	19.898	2.848	0.504
596.000	368.927	79.996	19.995	100.359	19.898	2.880	0.518
596.500	369.179	79.995	19.995	100.359	19.898	2.878	0.494
597.000	369.453	79.997	19.995	100.358	19.896	2.965	0.503
597.500	369.697	79.997	19.995	100.363	19.897	2.924	0.521
598.000	369.959	79.998	19.995	100.365	19.897	2.950	0.512
598.500	370.195	79.997	19.995	100.364	19.898	2.879	0.502
599.000	370.419	79.997	19.996	100.368	19.897	2.913	0.479
599.500	370.701	79.996	19.995	100.368	19.897	2.900	0.483
600.000	370.938	79.996	19.996	100.366	19.898	2.854	0.512
600.500	371.150	79.996	19.995	100.365	19.897	2.913	0.484
601.000	371.431	79.998	19.996	100.367	19.896	2.968	0.471
601.500	371.681	79.996	19.995	100.370	19.898	2.865	0.512
602.000	371.895	79.997	19.996	100.372	19.897	2.920	0.497
602.500	372.119	79.996	19.995	100.375	19.898	2.849	0.451
603.000	372.390	79.998	19.996	100.380	19.900	2.732	0.467
603.500	372.617	79.996	19.995	100.378	19.897	2.952	0.497
604.000	372.909	79.996	19.996	100.377	19.896	2.979	0.508
604.500	373.110	79.995	19.996	100.377	19.897	2.958	0.506
605.000	373.381	79.995	19.995	100.377	19.897	2.945	0.483
605.500	373.661	79.996	19.996	100.376	19.895	3.048	0.512
606.000	373.890	79.997	19.997	100.380	19.896	2.990	0.530
606.500	374.120	79.997	19.997	100.381	19.896	2.967	0.484
607.000	374.384	79.996	19.996	100.379	19.896	2.974	0.476
607.500	374.619	79.996	19.996	100.375	19.896	3.009	0.496
608.000	374.903	79.997	19.996	100.370	19.895	3.028	0.509
608.500	375.146	79.996	19.997	100.362	19.895	3.085	0.523
609.000	375.409	79.996	19.996	100.355	19.897	2.918	0.516
609.500	375.639	79.996	19.997	100.352	19.895	3.089	0.499
610.000	375.876	79.997	19.997	100.350	19.897	2.945	0.480
610.500	376.128	79.998	19.996	100.349	19.895	3.031	0.478
611.000	376.362	79.998	19.996	100.350	19.894	3.109	0.488
611.500	376.636	79.997	19.996	100.352	19.897	2.933	0.497
612.000	376.903	79.997	19.997	100.352	19.898	2.870	0.524
612.500	377.153	79.998	19.996	100.354	19.898	2.872	0.529
613.000	377.390	79.996	19.995	100.354	19.897	2.922	0.502
613.500	377.646	79.997	19.996	100.359	19.897	2.918	0.490
614.000	377.859	79.998	19.996	100.364	19.897	2.943	0.481
614.500	378.127	79.999	19.996	100.365	19.897	2.929	0.475
615.000	378.359	79.999	19.996	100.366	19.895	3.057	0.491
615.500	378.623	80.000	19.995	100.368	19.896	3.000	0.498
616.000	378.913	79.999	19.995	100.366	19.895	3.048	0.525
616.500	379.121	79.999	19.995	100.363	19.894	3.108	0.526
617.000	379.364	79.999	19.996	100.366	19.898	2.877	0.475
617.500	379.618	80.000	19.996	100.364	19.895	3.039	0.474
618.000	379.866	80.001	19.996	100.361	19.892	3.231	0.500
618.500	380.094	79.999	19.996	100.356	19.898	2.859	0.489
619.000	380.353	79.998	19.994	100.354	19.895	3.069	0.481
619.500	380.586	79.998	19.995	100.352	19.893	3.158	0.490
620.000	380.813	79.998	19.996	100.357	19.896	3.007	0.476
620.500	381.098	79.998	19.995	100.360	19.896	3.014	0.485
621.000	381.363	79.996	19.995	100.364	19.896	2.991	0.531
621.500	381.604	79.996	19.995	100.367	19.894	3.138	0.528
622.000	381.875	79.996	19.995	100.365	19.896	3.019	0.509
622.500	382.088	79.996	19.994	100.359	19.895	3.069	0.498
623.000	382.328	79.997	19.995	100.357	19.895	3.067	0.468
623.500	382.584	79.998	19.995	100.355	19.895	3.039	0.474
624.000	382.863	79.998	19.995	100.356	19.898	2.858	0.516
624.500	383.119	79.998	19.994	100.359	19.895	3.042	0.535
625.000	383.365	79.999	19.995	100.359	19.895	3.060	0.518
625.500	383.635	79.997	19.995	100.359	19.897	2.939	0.509
626.000	383.874	79.999	19.995	100.357	19.893	3.222	0.512
626.500	384.120	79.996	19.995	100.353	19.893	3.200	0.497
627.000	384.370	79.998	19.995	100.350	19.898	2.865	0.491
627.500	384.617	79.999	19.995	100.350	19.895	3.048	0.497
628.000	384.874	79.999	19.995	100.349	19.895	3.042	0.500
628.500	385.132	79.997	19.995	100.349	19.893	3.222	0.509
629.000	385.402	79.999	19.995	100.348	19.892	3.268	0.522
629.500	385.679	79.998	19.996	100.348	19.895	3.081	0.538
630.000	385.880	79.999	19.995	100.347	19.896	2.973	0.512
630.500	386.152	79.999	19.995	100.347	19.893	3.188	0.476
631.000	386.387	80.000	19.995	100.349	19.892	3.279	0.490
631.500	386.667	79.999	19.996	100.350	19.892	3.247	0.511
632.000	386.895	79.999	19.995	100.349	19.893	3.208	0.511
632.500	387.137	79.998	19.996	100.350	19.893	3.170	0.489
633.000	387.434	79.998	19.996	100.349	19.892	3.275	0.504
633.500	387.684	79.997	19.995	100.347	19.891	3.336	0.543
634.000	387.930	80.000	19.994	100.346	19.891	3.312	0.522
634.500	388.214	80.000	19.995	100.347	19.889	3.444	0.513
635.000	388.461	79.998	19.995	100.348	19.892	3.272	0.531
635.500	388.710	79.999	19.995	100.348	19.893	3.190	0.513
636.000	388.948	80.000	19.995	100.349	19.891	3.332	0.491
636.500	389.197	80.001	19.996	100.350	19.891	3.293	0.487
637.000	389.472	80.000	19.996	100.349	19.890	3.383	0.506
637.500	389.715	80.000	19.995	100.348	19.891	3.323	0.521
638.000	389.982	80.001	19.995	100.350	19.892	3.234	0.514
638.500	390.233	80.000	19.996	100.350	19.893	3.170	0.514
639.000	390.514	80.000	19.995	100.349	19.893	3.161	0.525
639.500	390.772	79.999	19.994	100.350	19.889	3.447	0.536
640.000	391.041	80.001	19.995	100.350	19.890	3.382	0.533
640.500	391.287	80.002	19.996	100.348	19.890	3.415	0.521
641.000	391.568	80.002	19.996	100.349	19.893	3.177	0.521
641.500	391.796	79.999	19.996	100.349	19.889	3.486	0.518
642.000	392.042	80.000	19.995	100.350	19.890	3.401	0.492
642.500	392.300	80.001	19.996	100.353	19.890	3.407	0.489
643.000	392.542	80.002	19.994	100.353	19.892	3.279	0.502
643.500	392.815	80.000	19.995	100.351	19.887	3.568	0.508
644.000	393.110	80.000	19.994	100.352	19.892	3.275	0.541
644.500	393.365	80.001	19.995	100.350	19.889	3.480	0.559
645.000	393.640	80.001	19.994	100.348	19.890	3.421	0.540
645.500	393.891	80.000	19.995	100.348	19.885	3.750	0.528
646.000	394.169	80.000	19.995	100.348	19.889	3.460	0.527
646.500	394.396	80.000	19.995	100.347	19.889	3.447	0.517
647.000	394.666	79.999	19.995	100.346	19.888	3.552	0.501
647.500	394.939	79.998	19.994	100.345	19.890	3.394	0.520
648.000	395.210	79.998	19.994	100.345	19.889	3.454	0.544
648.500	395.455	79.998	19.995	100.346	19.889	3.467	0.530
649.000	395.750	79.998	19.994	100.347	19.889	3.422	0.528
649.500	395.985	79.997	19.995	100.348	19.884	3.815	0.536
650.000	396.242	79.999	19.996	100.348	19.885	3.705	0.511
650.500	396.534	79.999	19.996	100.348	19.886	3.662	0.520
651.000	396.812	79.999	19.995	100.348	19.884	3.755	0.559
651.500	397.069	79.998	19.995	100.347	19.884	3.765	0.552
652.000	397.316	79.998	19.995	100.347	19.887	3.584	0.519
652.500	397.620	79.998	19.996	100.347	19.880	4.076	0.527
653.000	397.869	80.000	19.994	100.349	19.885	3.748	0.552
653.500	398.109	80.000	19.995	100.353	19.883	3.829	0.521
654.000	398.372	79.997	19.995	100.355	19.882	3.895	0.496
654.500	398.617	79.999	19.995	100.356	19.884	3.808	0.505
655.000	398.938	79.999	19.997	100.360	19.882	3.909	0.537
655.500	399.200	79.997	19.994	100.360	19.883	3.874	0.575
656.000	399.473	79.999	19.995	100.357	19.880	4.026	0.559
656.500	399.769	79.999	19.995	100.356	19.882	3.938	0.552
657.000	400.040	79.997	19.994	100.354	19.881	3.954	0.568
657.500	400.297	79.997	19.994	100.350	19.877	4.218	0.547
658.000	400.533	79.996	19.995	100.348	19.883	3.867	0.511
658.500	400.802	79.998	19.995	100.348	19.878	4.151	0.499
659.000	401.077	79.997	19.996	100.347	19.879	4.108	0.524
659.500	401.334	79.996	19.995	100.346	19.878	4.185	0.538
660.000	401.613	79.999	19.996	100.346	19.881	3.980	0.534
660.500	401.835	80.001	19.996	100.346	19.879	4.129	0.519
661.000	402.115	79.997	19.996	100.346	19.879	4.138	0.502
661.500	402.363	79.995	19.996	100.347	19.877	4.229	0.515
662.000	402.656	79.998	19.997	100.347	19.882	3.934	0.534
662.500	402.914	79.997	19.995	100.347	19.878	4.183	0.546
663.000	403.197	79.996	19.997	100.349	19.878	4.197	0.546
663.500	403.485	79.999	19.995	100.349	19.879	4.145	0.556
664.000	403.726	79.999	19.995	100.349	19.880	4.023	0.550
664.500	404.024	79.999	19.996	100.349	19.880	4.072	0.534
665.000	404.266	80.000	19.994	100.349	19.878	4.174	0.539
665.500	404.547	79.999	19.995	100.349	19.874	4.433	0.531
666.000	404.808	79.998	19.997	100.350	19.877	4.247	0.533
666.500	405.084	79.999	19.996	100.349	19.877	4.254	0.540
667.000	405.345	79.999	19.997	100.350	19.877	4.223	0.537
667.500	405.594	79.998	19.996	100.351	19.877	4.268	0.524
668.000	405.879	79.998	19.995	100.351	19.873	4.479	0.522
668.500	406.143	79.999	19.996	100.353	19.874	4.438	0.542
669.000	406.419	79.999	19.996	100.355	19.878	4.156	0.544
669.500	406.678	79.997	19.996	100.355	19.875	4.406	0.537
670.000	406.948	79.996	19.997	100.353	19.876	4.303	0.532
670.500	407.210	79.998	19.996	100.353	19.874	4.472	0.530
671.000	407.473	79.999	19.996	100.352	19.872	4.556	0.529
671.500	407.749	79.997	19.996	100.349	19.872	4.589	0.533
672.000	408.007	79.999	19.997	100.349	19.874	4.449	0.536
672.500	408.300	79.999	19.996	100.350	19.869	4.745	0.542
673.000	408.507	79.997	19.995	100.350	19.869	4.770	0.526
673.500	408.828	79.998	19.996	100.349	19.872	4.557	0.514
674.000	409.125	79.998	19.995	100.348	19.870	4.714	0.573
674.500	409.353	79.999	19.995	100.348	19.876	4.335	0.571
675.001	409.615	79.998	19.996	100.347	19.871	4.636	0.508
675.500	409.912	79.998	19.995	100.347	19.871	4.671	0.524
676.000	410.168	79.998	19.996	100.347	19.868	4.866	0.556
676.500	410.463	79.998	19.996	100.348	19.870	4.731	0.552
677.000	410.727	79.995	19.996	100.348	19.868	4.822	0.555
677.500	410.976	79.997	19.995	100.348	19.867	4.875	0.536
678.000	411.259	79.998	19.996	100.348	19.866	4.957	0.523
678.500	411.538	79.997	19.997	100.348	19.871	4.628	0.547
679.000	411.770	79.996	19.995	100.348	19.867	4.911	0.536
679.500	412.039	79.998	19.996	100.348	19.866	4.969	0.506
680.000	412.340	79.997	19.995	100.348	19.865	5.028	0.536
680.500	412.568	79.998	19.995	100.348	19.863	5.149	0.549
681.000	412.870	79.999	19.995	100.348	19.865	5.058	0.529
681.500	413.110	79.997	19.995	100.347	19.866	4.948	0.536
682.000	413.373	79.997	19.996	100.347	19.863	5.164	0.522
682.500	413.631	79.997	19.995	100.345	19.861	5.319	0.512
683.000	413.929	79.997	19.995	100.342	19.860	5.372	0.538
683.500	414.172	79.996	19.995	100.342	19.859	5.413	0.549
684.000	414.448	79.997	19.995	100.343	19.858	5.473	0.531
684.500	414.646	79.997	19.995	100.344	19.859	5.424	0.496
685.000	414.947	79.996	19.995	100.346	19.858	5.507	0.486
685.500	415.220	79.996	19.996	100.349	19.854	5.791	0.536
686.000	415.458	79.996	19.996	100.350	19.857	5.589	0.543
686.500	415.685	79.997	19.996	100.349	19.857	5.567	0.488
687.000	415.994	79.998	19.996	100.349	19.858	5.500	0.500
687.500	416.243	79.997	19.995	100.348	19.854	5.754	0.547
688.000	416.553	79.997	19.995	100.348	19.854	5.743	0.558
688.500	416.810	79.998	19.996	100.348	19.853	5.828	0.563
689.000	417.077	79.997	19.996	100.348	19.846	6.265	0.546
689.500	417.341	79.998	19.996	100.348	19.850	5.997	0.528
690.000	417.585	80.001	19.996	100.349	19.852	5.914	0.520
690.500	417.898	80.000	19.996	100.348	19.851	5.967	0.532
691.000	418.147	80.000	19.996	100.346	19.850	6.031	0.559
691.500	418.410	79.999	19.996	100.345	19.849	6.111	0.537
692.000	418.647	79.998	19.995	100.344	19.847	6.235	0.506
692.500	418.958	79.996	19.996	100.342	19.847	6.239	0.525
693.000	419.212	79.999	19.997	100.342	19.843	6.473	0.557
693.500	419.466	79.999	19.996	100.342	19.848	6.141	0.536
694.000	419.731	80.000	19.997	100.341	19.841	6.647	0.513
694.500	420.007	79.997	19.995	100.339	19.843	6.453	0.530
695.000	420.275	80.000	19.996	100.338	19.841	6.614	0.542
695.500	420.526	79.999	19.996	100.337	19.839	6.715	0.532
696.000	420.792	79.998	19.996	100.339	19.839	6.765	0.518
696.500	421.064	80.000	19.995	100.336	19.839	6.744	0.527
697.000	421.336	80.000	19.996	100.335	19.838	6.836	0.541
697.500	421.596	79.997	19.995	100.336	19.835	6.989	0.538
698.000	421.851	79.999	19.994	100.334	19.838	6.840	0.524
