Repository: ulfsri/fsri_materials_database

# Materials and Products Database

## 01_Data

Raw data generated from each apparatus are included here in plain-text format. The data is organized first by material, next by the short name of test apparatus used, and where applicable additional filtering by test settings.

### material.json

Each material directory contains a json file of the same name as the material. This file links the data stored in the repository as well as data and graphs produced by the accompanying scripts (__02_Scripts__) to the respective landing page for the material on the front-end website.

File: 01_Data/HDPE/MCC/HDPE_MCC_30K_min_210921_R3.txt (part 3 of 4)
T Correction Coefficients:	0	1.024463	0
Time Shift (s):	14
*
Time (s)	Temperature (C)	N2 flow rate (cc/min)	O2 flow rate (cc/min)	Flow Rate (cc/min)	Oxygen (%)	HRR (W/g)	Heating rate (C/s)
699.000	419.669	80.000	19.994	100.269	19.863	4.466	0.496
699.500	419.901	80.001	19.992	100.269	19.861	4.612	0.483
700.000	420.178	80.000	19.995	100.269	19.863	4.501	0.490
700.500	420.428	80.002	19.994	100.270	19.863	4.490	0.518
701.000	420.660	79.998	19.995	100.270	19.862	4.563	0.504
701.500	420.881	79.999	19.995	100.270	19.861	4.662	0.467
702.000	421.127	80.001	19.996	100.271	19.857	4.893	0.461
702.500	421.405	80.001	19.995	100.274	19.858	4.814	0.496
703.000	421.674	80.001	19.995	100.274	19.856	4.990	0.535
703.500	421.886	80.000	19.995	100.273	19.854	5.109	0.513
704.000	422.120	80.000	19.994	100.272	19.852	5.217	0.464
704.500	422.346	80.004	19.995	100.270	19.851	5.336	0.454
705.000	422.572	80.000	19.997	100.267	19.849	5.457	0.456
705.500	422.823	80.000	19.996	100.266	19.848	5.551	0.464
706.000	423.088	80.001	19.995	100.266	19.845	5.730	0.497
706.500	423.347	80.000	19.995	100.266	19.840	6.075	0.520
707.000	423.582	80.002	19.995	100.265	19.843	5.862	0.509
707.500	423.807	80.001	19.995	100.265	19.842	5.926	0.477
708.000	424.051	79.999	19.996	100.266	19.837	6.285	0.464
708.500	424.307	79.999	19.996	100.266	19.837	6.258	0.485
709.000	424.569	80.000	19.995	100.266	19.838	6.214	0.509
709.500	424.811	79.997	19.995	100.266	19.834	6.476	0.511
710.000	425.075	80.000	19.995	100.265	19.831	6.682	0.505
710.500	425.262	80.000	19.995	100.266	19.833	6.557	0.479
711.000	425.542	79.999	19.996	100.266	19.830	6.729	0.459
711.500	425.768	79.999	19.995	100.265	19.827	6.927	0.487
712.000	426.008	80.002	19.994	100.265	19.826	7.033	0.486
712.500	426.244	80.001	19.996	100.265	19.823	7.240	0.471
713.000	426.477	80.000	19.994	100.264	19.822	7.312	0.472
713.500	426.737	80.001	19.994	100.264	19.820	7.436	0.481
714.000	426.985	80.000	19.996	100.265	19.819	7.462	0.501
714.500	427.251	80.001	19.992	100.266	19.813	7.887	0.511
715.000	427.488	80.001	19.995	100.267	19.808	8.208	0.508
715.500	427.714	80.000	19.995	100.268	19.806	8.391	0.483
716.000	428.003	79.999	19.996	100.269	19.805	8.409	0.489
716.500	428.257	80.001	19.995	100.269	19.801	8.732	0.529
717.000	428.443	79.999	19.995	100.267	19.801	8.721	0.492
717.500	428.723	80.001	19.994	100.267	19.796	9.084	0.453
718.000	428.987	80.002	19.995	100.266	19.792	9.346	0.505
718.500	429.241	80.001	19.996	100.265	19.792	9.338	0.531
719.000	429.489	80.000	19.996	100.264	19.786	9.705	0.510
719.500	429.738	80.001	19.995	100.267	19.784	9.886	0.499
720.000	429.984	80.000	19.995	100.268	19.783	9.943	0.495
720.500	430.200	79.999	19.994	100.270	19.778	10.286	0.478
721.000	430.485	80.000	19.995	100.272	19.774	10.555	0.481
721.500	430.713	80.000	19.995	100.272	19.772	10.657	0.507
722.000	430.992	79.999	19.996	100.270	19.767	11.042	0.510
722.500	431.172	79.999	19.997	100.269	19.764	11.247	0.483
723.000	431.461	80.001	19.997	100.269	19.762	11.372	0.464
723.500	431.703	80.001	19.993	100.267	19.759	11.594	0.500
724.000	431.983	80.000	19.996	100.268	19.758	11.623	0.527
724.500	432.266	80.000	19.996	100.267	19.755	11.865	0.542
725.000	432.464	80.000	19.996	100.268	19.751	12.148	0.522
725.500	432.743	79.999	19.995	100.267	19.745	12.523	0.479
726.000	433.002	80.001	19.996	100.268	19.743	12.635	0.508
726.500	433.224	79.999	19.993	100.267	19.738	13.027	0.509
727.000	433.488	80.000	19.995	100.268	19.738	13.024	0.483
727.500	433.791	79.999	19.994	100.266	19.735	13.232	0.527
728.000	434.034	80.000	19.994	100.266	19.731	13.509	0.556
728.500	434.324	80.001	19.994	100.266	19.727	13.723	0.539
729.000	434.566	80.002	19.995	100.266	19.722	14.086	0.532
729.500	434.806	79.998	19.997	100.267	19.718	14.366	0.507
730.000	435.026	80.000	19.995	100.266	19.718	14.365	0.471
730.500	435.290	80.000	19.996	100.266	19.714	14.660	0.472
731.000	435.540	80.000	19.994	100.266	19.710	14.934	0.499
731.500	435.791	79.997	19.998	100.264	19.707	15.107	0.508
732.000	436.024	80.000	19.996	100.261	19.700	15.570	0.492
732.500	436.329	80.001	19.995	100.260	19.701	15.525	0.511
733.000	436.521	80.001	19.995	100.260	19.699	15.641	0.518
733.500	436.779	79.999	19.995	100.260	19.693	16.087	0.474
734.000	437.036	79.999	19.996	100.260	19.690	16.259	0.483
734.500	437.286	80.005	19.991	100.263	19.690	16.257	0.511
735.000	437.538	80.001	19.995	100.265	19.684	16.666	0.505
735.500	437.787	80.001	19.994	100.266	19.682	16.822	0.501
736.000	438.026	80.001	19.994	100.266	19.677	17.161	0.494
736.500	438.271	80.002	19.994	100.267	19.674	17.375	0.486
737.000	438.515	80.000	19.994	100.268	19.671	17.583	0.487
737.500	438.764	80.001	19.996	100.268	19.663	18.081	0.491
738.000	439.029	80.001	19.997	100.266	19.665	17.979	0.503
738.500	439.283	80.001	19.995	100.265	19.660	18.328	0.516
739.000	439.518	80.001	19.994	100.264	19.657	18.532	0.504
739.500	439.755	80.000	19.997	100.264	19.653	18.746	0.481
740.000	440.000	80.001	19.994	100.263	19.649	19.043	0.477
740.500	440.284	79.999	19.996	100.263	19.645	19.347	0.505
741.000	440.510	80.001	19.994	100.264	19.643	19.433	0.519
741.500	440.777	80.001	19.995	100.264	19.638	19.798	0.502
742.000	441.028	80.002	19.994	100.264	19.632	20.208	0.506
742.500	441.304	80.000	19.997	100.265	19.626	20.615	0.522
743.000	441.546	80.002	19.994	100.265	19.621	20.976	0.523
743.500	441.742	80.000	20.000	100.265	19.618	21.176	0.478
744.000	441.994	80.001	19.995	100.262	19.613	21.489	0.443
744.500	442.245	79.999	19.996	100.261	19.607	21.901	0.476
745.000	442.508	80.000	19.996	100.260	19.605	22.035	0.509
745.500	442.731	80.001	19.995	100.259	19.599	22.460	0.500
746.000	442.973	79.999	19.996	100.260	19.594	22.791	0.475
746.500	443.230	79.999	19.997	100.264	19.589	23.093	0.482
747.000	443.483	80.000	19.996	100.265	19.583	23.523	0.504
747.500	443.723	80.000	19.997	100.265	19.577	23.918	0.502
748.000	443.956	79.999	19.995	100.265	19.573	24.196	0.483
748.500	444.209	80.000	19.996	100.265	19.565	24.771	0.479
749.000	444.482	79.997	19.994	100.260	19.562	24.973	0.506
749.500	444.706	80.000	19.996	100.255	19.554	25.485	0.511
750.000	444.950	80.001	19.996	100.248	19.548	25.938	0.482
750.500	445.246	80.001	19.997	100.243	19.547	25.985	0.504
751.000	445.412	79.999	19.995	100.238	19.538	26.601	0.501
751.500	445.680	80.000	19.996	100.235	19.534	26.899	0.448
752.000	445.947	80.001	19.996	100.235	19.527	27.319	0.485
752.500	446.236	80.001	19.996	100.239	19.522	27.677	0.546
753.000	446.437	80.001	19.995	100.242	19.514	28.248	0.523
753.500	446.709	80.001	19.995	100.244	19.507	28.674	0.482
754.000	446.957	79.999	19.995	100.247	19.497	29.350	0.497
754.500	447.244	80.002	19.995	100.248	19.490	29.838	0.528
755.000	447.449	80.001	19.994	100.248	19.481	30.443	0.513
755.500	447.748	80.000	19.995	100.247	19.478	30.652	0.498
756.000	447.956	80.002	19.995	100.248	19.469	31.251	0.505
756.500	448.178	80.001	19.996	100.246	19.462	31.782	0.468
757.000	448.488	80.003	19.993	100.245	19.453	32.375	0.481
757.500	448.726	80.002	19.993	100.243	19.447	32.788	0.540
758.000	448.975	80.001	19.993	100.239	19.438	33.408	0.517
758.500	449.169	80.003	19.995	100.236	19.430	33.937	0.465
759.000	449.456	80.001	19.996	100.235	19.418	34.717	0.462
759.500	449.676	80.002	19.995	100.234	19.412	35.144	0.494
760.000	449.942	80.001	19.994	100.230	19.402	35.842	0.497
760.500	450.199	80.000	19.995	100.232	19.394	36.399	0.505
761.000	450.434	80.003	19.994	100.233	19.383	37.142	0.507
761.500	450.693	80.002	19.994	100.238	19.373	37.803	0.493
762.000	450.944	80.002	19.995	100.240	19.360	38.669	0.503
762.500	451.177	80.004	19.996	100.244	19.354	39.101	0.497
763.000	451.389	80.002	19.996	100.246	19.343	39.867	0.465
763.500	451.665	80.000	19.995	100.243	19.332	40.592	0.467
764.000	451.901	80.004	19.995	100.240	19.323	41.197	0.500
764.500	452.195	80.003	19.995	100.239	19.310	42.087	0.520
765.000	452.418	80.002	19.993	100.238	19.298	42.932	0.523
765.500	452.669	80.002	19.995	100.235	19.286	43.692	0.496
766.000	452.905	80.001	19.995	100.236	19.277	44.340	0.481
766.500	453.173	80.003	19.996	100.237	19.266	45.092	0.496
767.000	453.411	80.001	19.995	100.237	19.252	46.031	0.505
767.500	453.631	80.001	19.996	100.235	19.242	46.733	0.482
768.000	453.931	80.001	19.995	100.234	19.229	47.569	0.489
768.500	454.123	80.001	19.995	100.232	19.213	48.662	0.506
769.000	454.358	80.001	19.996	100.228	19.198	49.725	0.460
769.500	454.642	79.999	19.995	100.226	19.185	50.619	0.473
770.000	454.883	80.001	19.996	100.226	19.173	51.445	0.522
770.500	455.107	80.000	19.997	100.226	19.158	52.425	0.495
771.000	455.369	79.999	19.995	100.226	19.141	53.585	0.476
771.500	455.648	79.998	19.995	100.227	19.126	54.628	0.514
772.000	455.898	80.000	19.996	100.226	19.112	55.528	0.536
772.500	456.171	80.000	19.996	100.224	19.093	56.860	0.526
773.000	456.385	79.999	19.996	100.223	19.074	58.137	0.505
773.500	456.663	79.998	19.995	100.223	19.059	59.124	0.490
774.000	456.912	79.999	19.995	100.223	19.040	60.441	0.509
774.500	457.129	79.997	19.997	100.223	19.023	61.583	0.496
775.000	457.368	79.998	19.996	100.223	19.005	62.831	0.461
775.500	457.646	80.002	19.996	100.224	18.987	64.053	0.487
776.000	457.893	79.995	19.996	100.224	18.967	65.389	0.521
776.500	458.118	79.998	19.998	100.224	18.944	66.976	0.498
777.000	458.412	80.001	19.995	100.223	18.925	68.255	0.495
777.500	458.650	79.999	19.995	100.225	18.903	69.761	0.526
778.000	458.894	80.001	19.997	100.225	18.877	71.530	0.507
778.500	459.196	79.999	19.997	100.225	18.853	73.160	0.514
779.000	459.402	79.998	19.997	100.226	18.827	74.887	0.527
779.500	459.637	79.998	19.997	100.226	18.795	77.066	0.474
780.000	459.873	80.000	19.997	100.231	18.767	78.950	0.456
780.500	460.177	79.998	19.996	100.238	18.739	80.879	0.506
781.000	460.439	80.000	19.996	100.244	18.711	82.806	0.553
781.500	460.706	79.998	19.996	100.251	18.683	84.665	0.547
782.000	460.999	80.000	19.996	100.258	18.650	86.914	0.544
782.500	461.248	80.000	19.997	100.256	18.623	88.736	0.552
783.000	461.457	80.001	19.993	100.249	18.591	90.887	0.500
783.500	461.703	79.999	19.997	100.243	18.561	92.923	0.456
784.000	461.964	79.999	19.997	100.236	18.532	94.898	0.481
784.500	462.247	80.000	19.995	100.229	18.497	97.291	0.525
785.000	462.512	80.001	19.995	100.227	18.466	99.354	0.546
785.500	462.773	80.000	19.998	100.226	18.430	101.790	0.537
786.000	463.018	79.997	20.000	100.223	18.395	104.194	0.516
786.500	463.243	80.002	19.991	100.218	18.357	106.737	0.487
787.000	463.522	80.000	19.995	100.216	18.321	109.249	0.487
787.500	463.767	80.003	19.995	100.212	18.280	112.009	0.514
788.000	464.054	79.999	19.990	100.207	18.245	114.417	0.528
788.500	464.289	80.000	19.996	100.206	18.205	117.090	0.527
789.000	464.555	80.000	19.996	100.205	18.165	119.824	0.512
789.500	464.807	80.000	19.995	100.200	18.130	122.169	0.510
790.000	465.076	80.001	19.995	100.196	18.090	124.928	0.519
790.500	465.311	80.000	19.994	100.194	18.049	127.681	0.512
791.000	465.578	80.000	19.995	100.190	18.012	130.163	0.503
791.500	465.819	80.000	19.995	100.187	17.973	132.829	0.505
792.000	466.095	80.001	19.997	100.186	17.935	135.361	0.513
792.500	466.336	80.000	19.996	100.180	17.896	138.009	0.517
793.000	466.590	79.999	19.995	100.172	17.855	140.813	0.506
793.500	466.858	79.999	19.996	100.164	17.815	143.514	0.508
794.000	467.104	80.002	19.995	100.155	17.777	146.065	0.518
794.500	467.401	80.000	19.996	100.147	17.737	148.760	0.528
795.000	467.651	80.000	19.996	100.141	17.694	151.719	0.545
795.500	467.876	80.000	19.996	100.135	17.649	154.724	0.511
796.000	468.159	80.000	19.996	100.128	17.605	157.710	0.491
796.500	468.399	80.001	19.995	100.124	17.554	161.165	0.516
797.000	468.670	80.000	19.996	100.124	17.513	163.965	0.517
797.500	468.947	80.001	19.996	100.127	17.459	167.569	0.529
798.000	469.224	80.000	19.995	100.133	17.413	170.721	0.550
798.500	469.452	79.999	19.996	100.139	17.359	174.357	0.530
799.000	469.715	79.999	19.996	100.143	17.308	177.856	0.498
799.500	469.983	79.999	19.994	100.148	17.255	181.419	0.511
800.000	470.202	80.000	19.996	100.142	17.201	185.041	0.509
800.500	470.481	80.000	19.996	100.132	17.146	188.774	0.492
801.000	470.745	80.001	19.996	100.133	17.089	192.603	0.521
801.500	470.973	79.999	19.994	100.125	17.029	196.673	0.517
802.000	471.280	79.998	19.995	100.107	16.969	200.715	0.513
802.500	471.497	79.998	19.996	100.111	16.906	204.972	0.530
803.000	471.749	79.998	19.995	100.101	16.850	208.779	0.497
803.500	471.975	80.000	19.995	100.099	16.787	213.011	0.474
804.000	472.241	79.999	19.995	100.089	16.727	217.085	0.485
804.500	472.491	79.999	19.996	100.089	16.660	221.595	0.504
805.000	472.768	79.999	19.995	100.079	16.591	226.247	0.521
805.500	473.059	79.999	19.996	100.068	16.523	230.878	0.547
806.000	473.272	79.998	19.996	100.058	16.455	235.441	0.536
806.500	473.540	79.999	19.995	100.058	16.386	240.096	0.493
807.000	473.793	79.999	19.996	100.042	16.313	245.031	0.501
807.500	474.076	79.998	19.995	100.028	16.240	249.912	0.528
808.000	474.324	80.000	19.996	100.039	16.168	254.793	0.534
808.500	474.621	79.999	19.996	100.032	16.095	259.684	0.538
809.000	474.876	80.000	19.996	100.029	16.020	264.769	0.548
809.500	475.100	80.000	19.996	100.034	15.947	269.652	0.515
810.000	475.345	79.999	19.995	100.037	15.874	274.609	0.474
810.500	475.597	79.999	19.997	100.026	15.804	279.284	0.483
811.000	475.895	79.999	19.996	100.013	15.730	284.263	0.524
811.500	476.135	79.998	19.995	100.003	15.657	289.142	0.544
812.000	476.393	80.001	19.995	99.999	15.585	294.005	0.518
812.500	476.642	80.001	19.995	99.990	15.508	299.187	0.503
813.000	476.884	80.000	19.995	99.983	15.432	304.491	0.499
813.500	477.137	80.000	19.995	99.975	15.352	309.942	0.493
814.000	477.360	80.001	19.996	99.962	15.273	315.246	0.486
814.500	477.642	80.000	19.995	99.950	15.189	320.916	0.490
815.000	477.924	80.001	19.995	99.946	15.103	326.673	0.534
815.500	478.124	80.000	19.995	99.937	15.020	332.035	0.523
816.000	478.455	80.003	19.995	99.926	14.930	337.934	0.506
816.500	478.706	80.002	19.994	99.929	14.842	343.793	0.557
817.000	478.910	80.002	19.995	99.923	14.749	350.049	0.519
817.500	479.189	80.000	19.995	99.903	14.654	356.408	0.469
818.000	479.436	80.002	19.995	99.899	14.562	362.540	0.504
818.500	479.679	80.002	19.993	99.881	14.467	368.900	0.508
819.000	479.914	80.002	19.995	99.872	14.369	375.405	0.484
819.500	480.168	80.003	19.994	99.851	14.269	382.009	0.484
820.000	480.463	80.001	19.995	99.852	14.171	388.442	0.518
820.500	480.696	80.002	19.993	99.830	14.072	395.012	0.538
821.000	480.951	80.002	19.991	99.833	13.972	401.572	0.508
821.500	481.172	80.002	19.995	99.816	13.869	408.326	0.483
822.000	481.452	80.003	19.994	99.803	13.768	414.997	0.489
822.500	481.728	80.002	19.994	99.789	13.663	421.915	0.528
823.000	481.961	80.001	19.994	99.781	13.557	428.919	0.533
823.500	482.223	80.001	19.993	99.773	13.449	436.050	0.502
824.000	482.474	80.000	19.994	99.816	13.342	443.251	0.504
824.500	482.694	80.001	19.995	99.842	13.229	450.808	0.492
825.000	482.936	80.003	19.995	99.833	13.114	458.444	0.466
825.500	483.255	80.001	19.994	99.819	12.998	466.201	0.512
826.000	483.466	80.000	19.995	99.792	12.886	473.663	0.546
826.500	483.694	80.001	19.995	99.715	12.772	481.289	0.485
827.000	483.945	80.001	19.998	99.668	12.656	489.022	0.459
827.500	484.217	80.002	19.995	99.641	12.540	496.765	0.501
828.000	484.447	80.001	19.994	99.627	12.427	504.239	0.512
828.500	484.695	80.002	19.995	99.616	12.309	512.021	0.490
829.000	484.938	80.000	19.995	99.598	12.197	519.357	0.485
829.500	485.219	80.000	19.995	99.572	12.081	526.968	0.508
830.000	485.469	80.001	19.995	99.537	11.967	534.397	0.528
830.500	485.709	80.001	19.996	99.498	11.852	541.939	0.510
831.000	485.952	80.001	19.994	99.463	11.739	549.335	0.486
831.500	486.200	80.001	19.995	99.428	11.629	556.515	0.487
832.000	486.440	80.002	19.995	99.388	11.516	563.836	0.489
832.500	486.705	80.000	19.995	99.348	11.399	571.515	0.497
833.000	487.005	80.002	19.996	99.310	11.283	579.187	0.535
833.500	487.244	80.005	19.997	99.270	11.168	586.875	0.552
834.000	487.492	79.999	19.998	99.236	11.050	594.835	0.513
834.500	487.713	80.003	19.994	99.217	10.942	602.247	0.478
835.000	487.985	80.002	19.993	99.207	10.829	610.041	0.480
835.500	488.241	80.002	19.997	99.198	10.716	617.755	0.510
836.000	488.523	79.999	19.996	99.181	10.603	625.587	0.534
836.500	488.723	80.000	19.996	99.168	10.497	632.706	0.510
837.000	488.974	80.001	19.996	99.155	10.390	639.664	0.466
837.500	489.254	80.001	19.996	99.144	10.285	646.285	0.491
838.000	489.529	80.001	19.996	99.134	10.183	652.415	0.543
838.500	489.735	80.002	19.995	99.122	10.085	658.155	0.518
839.000	490.014	80.001	19.997	99.099	9.985	663.938	0.483
839.500	490.274	80.004	19.996	99.070	9.892	669.432	0.512
840.000	490.520	80.003	19.993	99.036	9.800	675.074	0.523
840.500	490.794	80.001	19.996	98.997	9.711	680.713	0.513
841.000	491.050	80.001	19.996	98.961	9.626	686.279	0.525
841.500	491.293	80.001	19.996	98.929	9.541	691.954	0.515
842.000	491.520	80.003	19.996	98.892	9.456	697.889	0.484
842.500	491.752	80.003	19.996	98.851	9.367	704.240	0.464
843.000	492.049	80.002	19.994	98.814	9.280	710.490	0.494
843.500	492.260	80.002	19.996	98.784	9.187	717.147	0.519
844.000	492.492	80.003	19.994	98.765	9.097	723.589	0.476
844.500	492.753	80.002	19.993	98.760	9.011	729.577	0.468
845.000	493.008	80.004	19.995	98.775	8.928	735.336	0.505
845.500	493.267	80.001	19.995	98.800	8.859	740.164	0.515
846.000	493.517	80.002	19.995	98.831	8.805	744.030	0.511
846.500	493.803	80.003	19.994	98.863	8.765	746.882	0.522
847.000	494.050	80.003	19.995	98.894	8.743	748.493	0.535
847.500	494.324	80.004	19.994	98.900	8.732	749.380	0.527
848.000	494.544	80.004	19.996	98.870	8.737	749.108	0.507
848.500	494.807	80.002	19.996	98.798	8.750	748.240	0.488
849.000	495.050	80.002	19.993	98.694	8.767	747.167	0.495
849.500	495.333	80.001	19.995	98.568	8.798	745.211	0.516
850.000	495.559	80.006	19.994	98.442	8.832	743.044	0.517
850.500	495.855	80.003	19.993	98.337	8.885	739.605	0.516
851.000	496.114	80.003	19.996	98.260	8.942	736.005	0.539
851.500	496.364	80.001	19.996	98.215	9.014	731.387	0.532
852.000	496.641	80.000	19.993	98.201	9.093	726.308	0.518
852.500	496.908	80.006	19.992	98.212	9.185	720.354	0.535
853.000	497.132	80.002	19.992	98.246	9.280	714.099	0.517
853.500	497.405	80.001	19.997	98.306	9.388	706.907	0.494
854.000	497.662	80.000	19.995	98.371	9.499	699.586	0.514
854.500	497.934	80.000	19.997	98.433	9.618	691.934	0.530
855.000	498.163	80.001	19.993	98.483	9.748	683.516	0.515
855.500	498.443	80.003	19.994	98.524	9.884	674.774	0.505
856.000	498.696	80.000	19.996	98.552	10.027	665.778	0.521
856.500	498.944	79.998	19.997	98.578	10.182	655.805	0.517
857.000	499.208	80.000	19.997	98.608	10.342	645.369	0.506
857.500	499.483	79.999	19.996	98.636	10.504	634.731	0.525
858.000	499.748	80.001	19.995	98.656	10.677	623.317	0.540
858.500	499.980	80.000	19.996	98.674	10.865	610.887	0.519
859.000	500.239	79.999	19.997	98.684	11.051	598.560	0.494
859.500	500.557	80.000	19.996	98.685	11.250	585.353	0.534
860.000	500.794	80.001	19.995	98.691	11.451	572.035	0.566
860.500	501.074	80.000	19.997	98.706	11.659	558.190	0.535
861.000	501.303	80.000	19.997	98.720	11.872	543.992	0.513
861.500	501.537	80.002	19.995	98.737	12.091	529.454	0.486
862.000	501.833	79.999	19.997	98.761	12.308	514.975	0.497
862.500	502.115	79.995	19.997	98.788	12.533	499.998	0.554
863.000	502.353	80.000	19.998	98.818	12.759	485.005	0.549
863.500	502.691	79.998	19.997	98.848	12.987	469.782	0.548
864.000	502.889	80.000	19.996	98.870	13.217	454.475	0.556
864.500	503.250	80.000	19.997	98.870	13.445	439.183	0.548
865.000	503.428	80.000	19.996	98.893	13.676	423.734	0.549
865.500	503.732	79.999	19.997	98.938	13.902	408.589	0.511
866.000	503.951	79.998	19.996	98.981	14.126	393.491	0.502
866.500	504.225	80.000	19.997	99.044	14.356	378.062	0.508
867.000	504.501	79.998	19.995	99.133	14.581	362.894	0.521
867.500	504.774	79.999	19.996	99.200	14.804	347.832	0.549
868.000	505.046	80.001	19.995	99.245	15.025	332.919	0.547
868.500	505.357	79.999	19.997	99.295	15.243	318.208	0.564
869.000	505.619	80.001	19.996	99.330	15.452	304.121	0.578
869.500	505.867	80.000	19.996	99.367	15.664	289.770	0.542
870.000	506.127	79.999	19.996	99.404	15.868	275.907	0.509
870.500	506.421	80.000	19.997	99.440	16.064	262.652	0.531
871.000	506.704	80.000	19.997	99.476	16.259	249.449	0.566
871.500	506.977	80.000	19.997	99.515	16.449	236.559	0.567
872.000	507.212	80.000	19.995	99.549	16.630	224.231	0.532
872.500	507.513	80.000	19.995	99.587	16.809	212.096	0.522
873.000	507.766	80.000	19.995	99.632	16.980	200.478	0.545
873.500	508.037	80.000	19.996	99.677	17.144	189.311	0.539
874.000	508.307	80.002	19.996	99.723	17.302	178.599	0.532
874.500	508.582	80.001	19.996	99.773	17.452	168.433	0.543
875.000	508.840	80.000	19.996	99.821	17.598	158.530	0.539
875.500	509.138	80.000	19.997	99.865	17.737	149.051	0.545
876.000	509.374	80.002	19.995	99.905	17.871	139.937	0.545
876.500	509.664	79.999	19.995	99.944	17.997	131.397	0.530
877.000	509.942	80.001	19.995	99.977	18.117	123.231	0.547
877.500	510.213	80.001	19.994	100.008	18.235	115.221	0.559
878.000	510.464	80.000	19.996	100.035	18.347	107.620	0.535
878.500	510.748	80.001	19.995	100.064	18.452	100.450	0.529
879.000	511.029	79.998	19.994	100.092	18.553	93.619	0.550
879.500	511.242	80.000	19.993	100.116	18.645	87.338	0.529
880.000	511.489	80.000	19.994	100.141	18.736	81.143	0.477
880.500	511.760	80.000	19.994	100.161	18.819	75.534	0.489
881.000	512.022	80.000	19.993	100.177	18.898	70.145	0.525
881.500	512.305	80.000	19.995	100.191	18.970	65.223	0.538
882.000	512.559	79.999	19.996	100.205	19.042	60.331	0.541
882.500	512.828	80.003	19.994	100.213	19.109	55.747	0.530
883.000	513.078	80.000	19.996	100.221	19.171	51.561	0.521
883.500	513.338	80.001	19.996	100.226	19.230	47.545	0.515
884.000	513.628	80.001	19.995	100.228	19.282	43.964	0.530
884.500	513.912	79.999	19.995	100.229	19.330	40.759	0.562
885.000	514.204	80.000	19.990	100.232	19.381	37.270	0.575
885.500	514.447	80.000	19.994	100.237	19.422	34.489	0.555
886.000	514.713	80.000	19.996	100.245	19.463	31.696	0.522
886.500	514.996	79.999	19.996	100.253	19.503	28.977	0.529
887.000	515.264	80.000	19.994	100.260	19.534	26.854	0.550
887.500	515.513	80.000	19.995	100.266	19.568	24.554	0.535
888.000	515.809	79.999	19.996	100.269	19.599	22.384	0.531
888.500	516.033	80.002	19.993	100.269	19.622	20.748	0.532
889.000	516.305	80.000	19.995	100.273	19.649	18.883	0.507
889.500	516.586	80.000	19.996	100.276	19.677	16.973	0.525
890.000	516.858	80.001	19.991	100.275	19.697	15.618	0.553
890.500	517.099	79.996	19.996	100.276	19.718	14.261	0.533
891.000	517.361	79.997	19.993	100.276	19.737	12.995	0.508
891.500	517.626	80.000	19.997	100.273	19.754	11.835	0.515
892.000	517.892	79.999	19.996	100.268	19.769	10.839	0.529
892.500	518.179	80.000	19.997	100.267	19.783	9.927	0.542
893.000	518.419	80.003	19.996	100.264	19.795	9.098	0.540
893.500	518.688	79.999	19.995	100.257	19.807	8.303	0.518
894.000	518.973	80.000	19.996	100.249	19.816	7.655	0.531
894.500	519.230	80.001	19.994	100.242	19.828	6.895	0.548
895.000	519.487	80.000	19.997	100.234	19.836	6.317	0.528
895.500	519.723	80.001	19.995	100.228	19.843	5.845	0.503
896.000	519.988	79.999	19.993	100.225	19.849	5.424	0.497
896.500	520.276	80.001	19.996	100.218	19.859	4.733	0.527
897.000	520.519	80.003	19.994	100.206	19.867	4.200	0.542
897.500	520.783	80.003	19.992	100.190	19.872	3.887	0.519
898.000	521.077	80.005	19.993	100.165	19.879	3.426	0.532
898.500	521.311	80.002	19.994	100.120	19.881	3.289	0.543
899.000	521.518	80.003	19.996	99.980	19.882	3.198	0.485
899.500	521.838	80.002	19.994	99.733	19.889	2.756	0.484
900.000	522.090	80.003	19.995	99.527	19.891	2.585	0.549
900.500	522.367	80.002	19.994	99.390	19.891	2.621	0.551
901.000	522.629	80.003	19.996	99.299	19.898	2.148	0.534
901.500	522.898	80.003	19.995	99.350	19.899	2.033	0.535
902.000	523.161	80.003	19.995	99.545	19.903	1.779	0.532
902.500	523.384	80.002	19.997	99.719	19.904	1.678	0.509
903.000	523.681	80.003	19.996	99.846	19.905	1.625	0.503
903.500	523.892	80.004	19.995	99.954	19.907	1.502	0.514
904.000	524.154	80.003	19.996	100.024	19.908	1.467	0.490
904.500	524.417	80.002	19.995	100.063	19.909	1.341	0.499
905.000	524.653	80.002	19.996	100.088	19.913	1.114	0.512
905.500	524.893	80.001	19.996	100.096	19.913	1.075	0.488
906.000	525.168	80.004	19.996	100.099	19.915	0.929	0.495
906.500	525.405	80.001	19.994	100.100	19.917	0.802	0.513
907.000	525.657	80.001	19.996	100.101	19.918	0.765	0.501
907.500	525.912	80.002	19.995	100.102	19.921	0.553	0.498
908.000	526.207	80.002	19.995	100.091	19.920	0.639	0.528
908.500	526.420	80.001	19.995	100.075	19.920	0.610	0.529
909.000	526.671	80.001	19.995	100.073	19.921	0.535	0.486
909.500	526.940	80.002	19.994	100.085	19.924	0.353	0.493
910.000	527.224	80.002	19.996	100.102	19.924	0.375	0.537
910.500	527.447	80.002	19.993	100.139	19.925	0.293	0.530
911.000	527.688	80.001	19.994	100.180	19.926	0.231	0.485
911.500	527.963	80.001	19.994	100.204	19.925	0.273	0.490
912.000	528.244	80.003	19.995	100.215	19.928	0.110	0.536
912.500	528.510	80.001	19.995	100.222	19.924	0.333	0.551
913.000	528.706	80.001	19.994	100.222	19.926	0.240	0.504
913.500	528.976	80.002	19.995	100.223	19.927	0.132	0.465
914.000	529.239	80.002	19.995	100.224	19.930	-0.042	0.500
914.500	529.518	80.002	19.995	100.224	19.931	-0.093	0.537
915.000	529.743	80.004	19.994	100.224	19.927	0.161	0.523
915.500	529.958	80.002	19.995	100.224	19.930	-0.053	0.472
916.000	530.231	80.004	19.994	100.221	19.931	-0.135	0.464
916.500	530.515	80.005	19.994	100.218	19.927	0.115	0.523
917.000	530.707	80.003	19.994	100.210	19.931	-0.132	0.517
917.500	530.953	80.004	19.993	100.203	19.929	-0.024	0.456
918.000	531.213	80.003	19.994	100.196	19.930	-0.046	0.472
918.500	531.478	80.002	19.995	100.191	19.931	-0.104	0.516
919.000	531.736	80.001	19.995	100.187	19.931	-0.139	0.524
919.500	531.938	80.002	19.995	100.187	19.935	-0.412	0.491
920.000	532.249	80.003	19.994	100.187	19.930	-0.082	0.487
920.500	532.469	80.004	19.994	100.187	19.934	-0.326	0.523
921.000	532.718	80.004	19.995	100.187	19.930	-0.073	0.500
921.500	532.997	80.003	19.995	100.186	19.928	0.073	0.498
922.000	533.199	80.002	19.994	100.185	19.932	-0.205	0.504
922.500	533.470	80.004	19.995	100.184	19.932	-0.178	0.477
923.000	533.682	80.004	19.994	100.184	19.934	-0.302	0.478
923.500	533.962	80.004	19.995	100.184	19.933	-0.269	0.488
924.000	534.208	80.003	19.998	100.185	19.932	-0.187	0.509
924.500	534.479	80.004	19.994	100.186	19.933	-0.236	0.521
925.000	534.735	80.003	19.995	100.186	19.931	-0.108	0.522
925.500	534.982	80.004	19.995	100.186	19.932	-0.163	0.515
926.000	535.238	80.003	19.994	100.187	19.934	-0.339	0.503
926.500	535.457	80.003	19.995	100.187	19.933	-0.255	0.489
927.000	535.722	80.002	19.995	100.186	19.933	-0.251	0.479
927.500	535.930	80.001	19.995	100.186	19.934	-0.357	0.478
928.000	536.220	80.003	19.995	100.187	19.933	-0.275	0.485
928.500	536.454	80.002	19.994	100.189	19.934	-0.346	0.512
929.000	536.692	80.001	19.995	100.192	19.934	-0.341	0.498
929.500	536.936	80.002	19.995	100.195	19.930	-0.082	0.477
930.000	537.158	80.002	19.994	100.196	19.934	-0.352	0.474
930.500	537.461	80.000	19.996	100.195	19.934	-0.328	0.496
931.000	537.652	80.002	19.994	100.197	19.936	-0.469	0.509
931.500	537.919	80.000	19.995	100.194	19.936	-0.432	0.475
932.000	538.188	80.001	19.996	100.192	19.932	-0.167	0.497
932.500	538.359	80.001	19.994	100.194	19.936	-0.440	0.488
933.000	538.632	80.001	19.995	100.201	19.935	-0.399	0.442
933.500	538.889	80.001	19.995	100.206	19.936	-0.474	0.487
934.000	539.133	79.998	19.995	100.210	19.934	-0.361	0.516
934.500	539.401	79.999	19.996	100.216	19.938	-0.603	0.507
935.000	539.633	80.000	19.996	100.217	19.938	-0.594	0.506
935.500	539.881	80.001	19.995	100.216	19.937	-0.540	0.490
936.000	540.136	80.000	19.996	100.214	19.940	-0.758	0.492
936.500	540.375	80.000	19.995	100.215	19.936	-0.443	0.498
937.000	540.594	80.002	19.995	100.216	19.935	-0.407	0.476
937.500	540.860	79.999	19.996	100.216	19.934	-0.344	0.471
938.000	541.074	80.000	19.996	100.218	19.937	-0.513	0.482
938.500	541.373	80.002	19.994	100.220	19.937	-0.544	0.497
939.000	541.629	79.999	19.996	100.222	19.936	-0.491	0.535
939.500	541.845	79.999	19.995	100.223	19.939	-0.671	0.514
940.000	542.115	80.000	19.995	100.226	19.940	-0.762	0.479
940.500	542.344	80.001	19.995	100.226	19.940	-0.762	0.493
941.000	542.610	80.002	19.996	100.227	19.938	-0.628	0.497
941.500	542.880	80.001	19.996	100.227	19.940	-0.715	0.515
942.000	543.100	80.000	19.995	100.227	19.939	-0.674	0.513
942.500	543.386	80.001	19.997	100.227	19.938	-0.634	0.498
943.000	543.615	80.000	19.996	100.227	19.938	-0.636	0.510
943.500	543.839	80.000	19.994	100.227	19.938	-0.605	0.484
944.000	544.129	80.001	19.995	100.227	19.940	-0.738	0.483
944.500	544.367	80.002	19.995	100.228	19.939	-0.640	0.521
945.000	544.600	80.002	19.994	100.230	19.939	-0.645	0.500
945.500	544.845	79.999	19.995	100.230	19.942	-0.881	0.475
946.000	545.124	80.000	19.995	100.231	19.942	-0.850	0.501
946.500	545.345	80.000	19.996	100.232	19.941	-0.819	0.512
947.000	545.626	80.000	19.995	100.233	19.939	-0.687	0.501
947.500	545.852	80.000	19.995	100.233	19.943	-0.973	0.504
948.000	546.115	80.000	19.995	100.233	19.942	-0.843	0.498
948.500	546.352	80.000	19.995	100.234	19.941	-0.781	0.494
949.000	546.649	80.000	19.996	100.235	19.944	-0.995	0.517
949.500	546.884	80.000	19.995	100.238	19.942	-0.850	0.533
950.000	547.174	80.002	19.995	100.240	19.936	-0.486	0.529
950.500	547.398	80.001	19.994	100.247	19.943	-0.922	0.520
951.000	547.648	80.000	19.995	100.248	19.939	-0.652	0.494
951.500	547.917	80.002	19.996	100.252	19.940	-0.735	0.496
952.000	548.171	80.000	19.996	100.254	19.936	-0.464	0.521
952.500	548.396	80.000	19.995	100.257	19.937	-0.513	0.501
953.000	548.645	79.999	19.996	100.256	19.935	-0.394	0.477
953.500	548.888	80.001	19.995	100.260	19.939	-0.643	0.483
954.000	549.198	80.000	19.995	100.262	19.939	-0.682	0.522
954.500	549.455	80.001	19.997	100.263	19.941	-0.777	0.560
955.000	549.677	79.999	19.996	100.263	19.937	-0.515	0.523
955.500	549.901	80.000	19.996	100.264	19.937	-0.542	0.463
956.000	550.186	80.000	19.996	100.263	19.940	-0.771	0.478
956.500	550.407	80.000	19.997	100.262	19.941	-0.779	0.507
957.000	550.699	80.001	19.996	100.260	19.940	-0.764	0.509
957.500	550.894	80.000	19.996	100.260	19.940	-0.751	0.500
958.000	551.158	80.000	19.997	100.261	19.941	-0.786	0.473
958.500	551.457	80.000	19.997	100.260	19.943	-0.953	0.511
959.000	551.676	80.000	19.997	100.257	19.940	-0.746	0.540
959.500	551.925	80.000	19.997	100.256	19.942	-0.841	0.493
960.000	552.206	80.001	19.997	100.254	19.944	-1.024	0.499
960.500	552.424	80.002	19.996	100.254	19.941	-0.793	0.515
961.000	552.724	80.000	19.997	100.253	19.940	-0.744	0.509
961.500	552.970	79.999	19.996	100.256	19.940	-0.724	0.532
962.000	553.237	80.001	19.996	100.259	19.941	-0.792	0.530
962.500	553.484	80.000	19.997	100.261	19.942	-0.869	0.514
963.000	553.733	79.999	19.997	100.261	19.942	-0.903	0.505
963.500	553.994	80.000	19.996	100.263	19.940	-0.755	0.503
964.000	554.235	79.999	19.997	100.262	19.941	-0.777	0.506
964.500	554.519	80.001	19.996	100.261	19.941	-0.799	0.513
965.000	554.761	79.998	19.995	100.259	19.941	-0.808	0.526
965.500	555.026	80.000	19.996	100.258	19.941	-0.792	0.516
966.000	555.252	80.000	19.996	100.259	19.942	-0.883	0.498
966.500	555.521	79.999	19.996	100.260	19.938	-0.601	0.493
967.000	555.790	79.999	19.996	100.260	19.939	-0.702	0.517
967.500	556.024	80.000	19.996	100.262	19.943	-0.920	0.521
968.000	556.288	79.999	19.996	100.262	19.940	-0.720	0.501
968.500	556.559	80.000	19.996	100.261	19.940	-0.731	0.517
969.000	556.789	80.001	19.996	100.261	19.941	-0.823	0.518
969.500	557.039	80.001	19.995	100.262	19.941	-0.790	0.490
970.000	557.321	80.002	19.996	100.262	19.942	-0.876	0.506
970.500	557.570	80.001	19.996	100.260	19.943	-0.920	0.532
971.000	557.811	80.001	19.996	100.259	19.944	-1.039	0.510
971.501	558.114	80.001	19.996	100.260	19.943	-0.955	0.517
972.000	558.363	80.000	19.994	100.260	19.943	-0.916	0.548
972.500	558.647	80.000	19.996	100.260	19.943	-0.955	0.543
973.000	558.849	80.000	19.995	100.264	19.942	-0.878	0.509
973.500	559.121	80.001	19.996	100.265	19.942	-0.898	0.479
974.000	559.424	80.001	19.994	100.265	19.942	-0.861	0.524
974.500	559.641	80.001	19.995	100.265	19.945	-1.065	0.548
975.000	559.888	80.003	19.996	100.265	19.945	-1.101	0.492
975.500	560.174	80.002	19.996	100.264	19.944	-1.008	0.499
976.000	560.428	80.001	19.996	100.264	19.943	-0.938	0.536
976.500	560.691	80.001	19.995	100.264	19.942	-0.885	0.528
977.000	560.989	80.002	19.995	100.264	19.943	-0.933	0.539
977.500	561.231	80.002	19.995	100.264	19.943	-0.924	0.551
978.000	561.456	80.002	19.996	100.264	19.944	-1.033	0.504
978.500	561.730	80.004	19.995	100.264	19.946	-1.132	0.483
979.000	561.993	80.003	19.995	100.264	19.944	-1.033	0.518
979.500	562.255	80.003	19.995	100.263	19.944	-0.993	0.531
980.000	562.527	80.003	19.995	100.264	19.945	-1.057	0.529
980.500	562.769	80.002	19.996	100.264	19.942	-0.878	0.524
981.000	563.028	80.003	19.995	100.264	19.943	-0.927	0.507
981.500	563.308	80.004	19.995	100.264	19.942	-0.880	0.520
982.000	563.586	80.002	19.996	100.264	19.943	-0.969	0.549
982.500	563.776	80.003	19.995	100.263	19.942	-0.898	0.513
983.000	564.062	80.003	19.995	100.263	19.941	-0.812	0.472
983.500	564.323	80.002	19.995	100.263	19.944	-1.019	0.511
984.000	564.585	80.004	19.996	100.263	19.942	-0.876	0.536
984.500	564.863	80.003	19.996	100.263	19.941	-0.839	0.532
985.000	565.143	80.002	19.994	100.262	19.942	-0.861	0.549
985.500	565.398	80.003	19.995	100.262	19.940	-0.770	0.546
986.000	565.648	80.004	19.995	100.262	19.942	-0.881	0.520
986.500	565.906	80.001	19.995	100.262	19.943	-0.940	0.506
987.000	566.170	80.002	19.996	100.262	19.944	-1.002	0.515
987.500	566.424	80.000	19.996	100.263	19.943	-0.971	0.521
988.000	566.704	80.004	19.995	100.263	19.942	-0.874	0.526
988.500	566.976	80.002	19.995	100.263	19.945	-1.085	0.543
989.000	567.214	80.000	19.994	100.263	19.942	-0.907	0.531
989.500	567.497	80.001	19.995	100.263	19.943	-0.953	0.515
990.000	567.752	80.002	19.995	100.263	19.947	-1.191	0.529
990.500	567.966	80.002	19.995	100.264	19.945	-1.070	0.503
991.000	568.270	80.002	19.995	100.264	19.944	-0.993	0.493
991.500	568.492	80.000	19.995	100.264	19.942	-0.891	0.522
992.000	568.736	80.001	19.995	100.264	19.940	-0.771	0.496
992.500	569.040	80.002	19.995	100.264	19.943	-0.975	0.508
993.000	569.277	80.002	19.995	100.264	19.941	-0.834	0.544
993.500	569.575	80.001	19.995	100.264	19.944	-0.986	0.537
994.000	569.818	80.001	19.994	100.265	19.943	-0.936	0.538
994.500	570.092	80.002	19.994	100.265	19.944	-1.037	0.529
995.000	570.343	80.003	19.995	100.266	19.942	-0.859	0.521
995.500	570.572	80.001	19.996	100.266	19.944	-0.999	0.502
996.000	570.851	80.002	19.994	100.266	19.945	-1.083	0.494
996.500	571.094	80.001	19.994	100.266	19.942	-0.891	0.515
997.000	571.338	80.001	19.995	100.267	19.945	-1.045	0.504
997.500	571.619	80.001	19.995	100.267	19.942	-0.900	0.506
998.000	571.861	80.003	19.995	100.267	19.945	-1.045	0.524
998.500	572.135	80.002	19.995	100.267	19.942	-0.889	0.519
999.000	572.384	80.003	19.994	100.267	19.945	-1.050	0.519
999.500	572.658	80.001	19.994	100.267	19.944	-0.980	0.523
1000.000	572.909	80.004	19.994	100.267	19.942	-0.850	0.524
1000.500	573.162	80.003	19.994	100.267	19.941	-0.803	0.514
1001.000	573.416	80.003	19.995	100.267	19.940	-0.735	0.505
1001.500	573.752	80.004	19.995	100.267	19.943	-0.911	0.549
1002.000	573.943	80.004	19.994	100.267	19.940	-0.746	0.559
1002.500	574.252	80.002	19.994	100.267	19.941	-0.825	0.514
1003.000	574.513	80.003	19.995	100.267	19.941	-0.810	0.535
1003.500	574.770	80.001	19.995	100.267	19.943	-0.925	0.544
1004.000	575.082	80.003	19.995	100.267	19.943	-0.944	0.543
1004.500	575.283	80.003	19.994	100.267	19.944	-1.013	0.541
1005.000	575.545	80.003	19.994	100.268	19.942	-0.905	0.488
1005.500	575.838	80.003	19.994	100.267	19.943	-0.936	0.509
1006.000	576.090	80.003	19.993	100.268	19.943	-0.962	0.550
1006.500	576.350	80.003	19.994	100.268	19.944	-0.982	0.529
1007.000	576.603	80.004	19.994	100.267	19.947	-1.188	0.513
1007.500	576.852	80.003	19.995	100.267	19.945	-1.094	0.508
1008.000	577.102	80.005	19.995	100.266	19.945	-1.085	0.500
1008.500	577.371	80.004	19.994	100.266	19.943	-0.947	0.509
1009.000	577.609	80.003	19.995	100.267	19.943	-0.916	0.513
1009.500	577.872	80.003	19.994	100.268	19.945	-1.085	0.504
1010.000	578.125	80.004	19.995	100.268	19.946	-1.176	0.508
1010.500	578.370	80.004	19.995	100.269	19.945	-1.072	0.507
1011.000	578.613	80.002	19.994	100.269	19.942	-0.903	0.493
1011.500	578.876	80.002	19.994	100.268	19.941	-0.815	0.497
1012.000	579.124	80.002	19.995	100.267	19.945	-1.079	0.509
1012.500	579.420	80.001	19.995	100.268	19.947	-1.231	0.528
1013.000	579.644	80.001	19.994	100.268	19.944	-1.010	0.532
1013.500	579.884	80.000	19.994	100.268	19.948	-1.263	0.492
1014.000	580.136	80.002	19.995	100.268	19.946	-1.140	0.478
1014.500	580.372	80.001	19.995	100.268	19.944	-0.988	0.490
1015.000	580.615	80.000	19.994	100.268	19.947	-1.242	0.483
1015.500	580.905	80.000	19.993	100.268	19.946	-1.145	0.506
1016.000	581.167	80.000	19.995	100.269	19.944	-0.990	0.543
1016.500	581.384	79.999	19.995	100.272	19.944	-1.012	0.515
1017.000	581.646	80.000	19.995	100.275	19.946	-1.160	0.479
1017.500	581.893	80.000	19.996	100.274	19.943	-0.942	0.494
1018.000	582.156	79.999	19.995	100.274	19.941	-0.812	0.510
1018.500	582.424	80.000	19.996	100.274	19.942	-0.894	0.521
1019.000	582.689	80.000	19.995	100.273	19.943	-0.968	0.532
1019.500	582.950	80.000	19.996	100.271	19.945	-1.094	0.529
1020.000	583.185	80.001	19.995	100.271	19.945	-1.076	0.511
1020.500	583.425	80.000	19.996	100.271	19.943	-0.946	0.485
1021.000	583.687	80.000	19.995	100.270	19.946	-1.167	0.489
1021.500	583.974	80.000	19.996	100.268	19.945	-1.068	0.526
1022.000	584.161	80.000	19.996	100.266	19.943	-0.975	0.511
1022.500	584.432	80.002	19.995	100.266	19.945	-1.083	0.466
1023.000	584.692	80.000	19.996	100.266	19.942	-0.896	0.495
1023.500	584.936	80.001	19.995	100.265	19.944	-1.004	0.518
1024.000	585.191	80.001	19.995	100.265	19.945	-1.096	0.501
1024.500	585.435	80.001	19.996	100.265	19.945	-1.096	0.499
1025.000	585.676	80.000	19.996	100.264	19.945	-1.056	0.492
1025.501	585.942	80.000	19.997	100.264	19.944	-0.997	0.496
1026.001	586.185	80.001	19.996	100.264	19.945	-1.107	0.508
1026.500	586.442	80.001	19.995	100.265	19.944	-1.041	0.504
1027.000	586.718	80.003	19.996	100.266	19.944	-1.035	0.516
1027.500	586.949	80.000	19.995	100.266	19.944	-1.043	0.520
1028.000	587.216	80.001	19.996	100.266	19.944	-1.010	0.503
1028.500	587.425	80.001	19.996	100.266	19.945	-1.083	0.487
1029.000	587.727	80.000	19.995	100.266	19.946	-1.147	0.493
1029.500	587.963	80.001	19.996	100.266	19.943	-0.924	0.525
1030.000	588.224	80.001	19.996	100.265	19.946	-1.176	0.518
1030.500	588.454	80.000	19.995	100.266	19.947	-1.244	0.494
1031.000	588.712	80.002	19.996	100.266	19.942	-0.876	0.489
1031.500	588.943	80.002	19.995	100.266	19.947	-1.193	0.488
1032.000	589.188	80.001	19.995	100.266	19.944	-1.035	0.482
1032.500	589.422	80.001	19.995	100.266	19.943	-0.968	0.478
1033.000	589.660	80.002	19.996	100.270	19.948	-1.297	0.476
1033.500	589.922	80.001	19.995	100.272	19.947	-1.186	0.486
1034.000	590.193	80.001	19.996	100.275	19.947	-1.241	0.516
1034.500	590.407	80.002	19.995	100.274	19.947	-1.193	0.509
1035.000	590.705	80.001	19.995	100.275	19.944	-1.030	0.498
1035.500	590.935	80.002	19.995	100.271	19.947	-1.195	0.520
1036.000	591.169	80.000	19.996	100.269	19.946	-1.118	0.496
1036.500	591.449	80.002	19.995	100.267	19.946	-1.155	0.489
1037.000	591.654	80.001	19.994	100.266	19.944	-1.006	0.499
1037.500	591.932	80.001	19.996	100.265	19.945	-1.068	0.484
1038.000	592.174	80.002	19.996	100.266	19.945	-1.070	0.502
1038.500	592.429	80.000	19.995	100.265	19.946	-1.136	0.509
1039.000	592.649	80.000	19.996	100.265	19.947	-1.182	0.486
1039.500	592.944	80.002	19.995	100.266	19.948	-1.297	0.495
1040.000	593.176	80.001	19.996	100.267	19.948	-1.253	0.521
1040.500	593.400	80.002	19.995	100.268	19.944	-1.041	0.492
1041.000	593.660	80.001	19.996	100.269	19.948	-1.255	0.470
1041.500	593.947	80.001	19.996	100.270	19.946	-1.149	0.516
1042.000	594.172	80.002	19.995	100.269	19.947	-1.232	0.530
1042.500	594.455	80.000	19.995	100.268	19.948	-1.268	0.510
1043.000	594.743	80.000	19.996	100.273	19.948	-1.294	0.539
