Repository: ulfsri/fsri_materials_database

#Database of Contemporary Material Properties for Fire Investigation Analysis
This project was supported by Award No. 2019-DU-BX-0018, awarded by the National Institute of Justice, Office of Justice Programs, U.S. Department of Justice. 

***
***

## Database Structure

## 01_Data/
Raw data generated from each apparatus are included here in plain-text format. The data is organized first by material, next by the short name of test apparatus used, and where applicable additional filtering by test settings.

### Test Apparatus and Data File Structure
- __Cone Calorimeter__ (Cone)
    + Data file structure is the material test, the short name for the apparatus, heat flux setting and scan/scalar, date of test, and replicate number. Scan is for the raw output data and scalar is for the initial conditions and high-level test parameters. 
        * Example: __MDF_Cone_HF25scalar_210323_R1__ stands for the first replicate of scalar data generated from a medium density fiber board test in cone calorimeter exposed to 25 kW/m<sup>2</sup> on March 23, 2021.
- __Heat Flow Meter__ (HFM)
    + Data file structure is the material test, the short name for the apparatus, whether test was dry or wet, whether test was for thermal conductivity or heat capacity, date of test, and replicate number. Scan is for the raw output data and scalar is for the initial conditions and high-level test parameters. 
        * Example: __OSB_HFM_Dry_Conductivity_210315_R3.tst__ stands for the third replicate of the data generated from an oriented strand board test in the heat flow meter tested dry for thermal conductivity on March 15, 2021.
- __Simultaneous Thermal Analyzer__ (STA)
    + Data file structure is the material test, the short name for the apparatus, the atmosphere tested in, the heating rate in Kelvin per minute and data/meta, date of test, and replicate number. Data is for the raw output data and meta is for the initial conditions and high-level test parameters. 
        * Example: __Polyester_Batting_STA_N2_3KData_210215_R1.csv__ stands for the first replicate of the data generated from a polyester batting board test in the simultaneous thermal analyzer tested in nitrogen with a heating rate of 3 Kelvin per minute on March 15, 2021.

# Materials and Products Database

## 01_Data

Raw data generated from each apparatus are included here in plain-text format. The data is organized first by material, next by the short name of test apparatus used, and where applicable additional filtering by test settings.

### material.json

Each material directory contains a json file of the same name as the material. This file links the data stored in the repository as well as data and graphs produced by the accompanying scripts (__02_Scripts__) to the respective landing page for the material on the front-end website.

File: 01_Data/HIPS/Cone/HIPS_HRRPUA_50.csv
Time after Ignition,HIPS_R1,HIPS_R2,HIPS_R3,Mean,Std. Dev.
0.0,15.4,14.0,14.9,14.7,0.7
0.25,18.7,16.0,18.6,17.8,1.6
0.5,22.0,17.4,21.9,20.4,2.7
0.75,24.4,23.2,25.5,24.4,1.1
1.0,27.6,28.3,27.8,27.9,0.4
1.25,29.2,33.0,34.0,32.1,2.5
1.5,37.2,37.2,39.1,37.8,1.1
1.75,46.3,45.8,43.8,45.3,1.3
2.0,51.7,55.5,49.9,52.4,2.9
2.25,56.6,62.3,52.2,57.1,5.1
2.5,71.7,67.8,61.5,67.0,5.2
2.75,85.2,74.1,69.4,76.2,8.1
3.0,96.5,87.3,76.9,86.9,9.8
3.25,106.2,99.5,83.3,96.3,11.8
3.5,123.4,111.0,88.8,107.7,17.5
3.75,139.8,117.1,104.0,120.3,18.1
4.0,149.8,126.6,113.2,129.8,18.5
4.25,157.7,141.3,121.7,140.2,18.1
4.5,169.0,151.8,133.0,151.3,18.0
4.75,191.3,165.6,154.9,170.6,18.7
5.0,209.3,175.9,167.3,184.2,22.2
5.25,223.2,210.1,176.2,203.2,24.3
5.5,237.3,207.4,192.8,212.5,22.7
5.75,256.8,221.3,206.2,228.1,26.0
6.0,270.9,231.1,223.1,241.7,25.6
6.25,277.0,246.5,240.3,254.6,19.6
6.5,295.8,253.3,251.2,266.8,25.1
6.75,303.4,271.4,264.2,279.7,20.9
7.0,320.6,280.1,287.3,296.0,21.6
7.25,329.8,300.7,298.1,309.5,17.6
7.5,341.1,314.8,307.2,321.0,17.8
7.75,348.1,326.1,320.6,331.6,14.5
8.0,360.2,328.4,336.3,341.6,16.5
8.25,361.5,351.6,359.3,357.5,5.2
8.5,368.5,357.0,354.3,359.9,7.5
8.75,380.9,367.8,356.5,368.4,12.2
9.0,383.3,373.0,353.5,369.9,15.1
9.25,401.0,389.3,357.3,382.5,22.6
9.5,411.5,398.4,392.1,400.7,9.9
9.75,424.1,405.8,390.7,406.9,16.7
10.0,428.5,410.7,395.3,411.5,16.6
10.25,436.3,417.0,410.9,421.4,13.3
10.5,431.5,437.0,422.4,430.3,7.4
10.75,443.0,424.5,423.3,430.3,11.0
11.0,446.5,439.0,428.0,437.8,9.3
11.25,465.0,447.1,442.1,451.4,12.0
11.5,471.1,441.8,446.1,453.0,15.8
11.75,460.4,455.8,437.2,451.1,12.3
12.0,482.0,475.3,445.5,467.6,19.4
12.25,492.7,470.6,455.9,473.1,18.5
12.5,484.0,459.9,467.2,470.3,12.4
12.75,488.8,498.3,478.5,488.5,9.9
13.0,502.8,499.8,475.8,492.8,14.8
13.25,501.2,487.4,486.3,491.6,8.3
13.5,499.1,498.4,488.8,495.4,5.8
13.75,513.9,495.7,504.9,504.8,9.1
14.0,516.4,510.8,492.5,506.6,12.5
14.25,517.9,523.6,493.9,511.8,15.8
14.5,544.0,526.5,516.4,529.0,14.0
14.75,556.7,527.4,516.5,533.5,20.8
15.0,543.4,514.8,533.7,530.6,14.5
15.25,547.4,534.3,520.8,534.2,13.3
15.5,562.9,561.3,538.8,554.3,13.4
15.75,584.6,556.1,550.4,563.7,18.3
16.0,571.3,569.1,522.8,554.4,27.4
16.25,580.3,574.0,554.5,569.6,13.5
16.5,581.8,559.6,560.6,567.3,12.6
16.75,591.4,565.2,560.9,572.5,16.5
17.0,588.3,560.9,581.8,577.0,14.3
17.25,607.6,572.3,581.6,587.1,18.3
17.5,632.8,571.8,557.6,587.4,39.9
17.75,595.3,580.6,573.8,583.2,11.0
18.0,597.2,583.7,578.7,586.5,9.6
18.25,619.5,594.3,590.2,601.4,15.8
18.5,630.3,595.8,586.8,604.3,23.0
18.75,613.9,581.7,583.2,592.9,18.2
19.0,641.8,590.1,616.2,616.0,25.9
19.25,648.0,588.7,619.0,618.6,29.7
19.5,635.1,602.7,627.8,621.9,17.0
19.75,655.3,611.2,606.8,624.4,26.8
20.0,655.3,615.3,635.1,635.2,20.0
20.25,656.9,611.9,618.1,628.9,24.4
20.5,634.0,643.6,632.0,636.6,6.2
20.75,635.4,618.4,640.6,631.4,11.6
21.0,650.7,643.8,654.1,649.5,5.2
21.25,670.2,612.6,669.3,650.7,33.0
21.5,647.5,641.9,666.9,652.1,13.1
21.75,672.3,661.7,644.1,659.4,14.3
22.0,702.6,629.8,686.5,672.9,38.2
22.25,679.9,648.2,683.7,670.6,19.5
22.5,666.6,631.8,669.4,655.9,20.9
22.75,690.2,673.8,675.5,679.8,9.0
23.0,668.0,667.7,677.6,671.1,5.6
23.25,689.3,687.3,713.8,696.8,14.7
23.5,697.6,639.9,698.7,678.7,33.6
23.75,683.9,699.6,680.8,688.1,10.1
24.0,680.9,677.1,710.2,689.4,18.1
24.25,677.0,692.9,693.5,687.8,9.4
24.5,664.5,668.3,682.5,671.8,9.5
24.75,707.0,687.5,698.8,697.7,9.8
25.0,702.1,705.7,685.6,697.8,10.7
25.25,706.8,696.7,718.5,707.3,10.9
25.5,733.1,694.6,685.3,704.3,25.3
25.75,724.2,680.2,672.2,692.2,28.0
26.0,714.1,702.0,703.9,706.7,6.5
26.25,728.8,718.2,711.9,719.7,8.6
26.5,749.9,695.6,707.9,717.8,28.5
26.75,760.3,714.7,722.2,732.4,24.5
27.0,752.1,720.9,732.0,735.0,15.8
27.25,779.1,723.8,758.5,753.8,27.9
27.5,747.8,717.5,761.8,742.3,22.6
27.75,754.5,723.2,758.6,745.5,19.4
28.0,742.5,716.8,747.1,735.5,16.4
28.25,765.4,749.6,772.9,762.6,11.9
28.5,773.3,745.7,795.2,771.4,24.8
28.75,782.6,716.2,792.9,763.9,41.6
29.0,746.7,725.1,799.9,757.2,38.5
29.25,772.1,775.5,794.8,780.8,12.2
29.5,786.7,768.9,807.5,787.7,19.3
29.75,769.2,748.3,782.2,766.6,17.1
30.0,782.0,733.3,810.3,775.2,38.9
30.25,787.6,761.0,807.1,785.3,23.1
30.5,822.9,782.6,839.6,815.0,29.3
30.75,817.3,781.2,819.0,805.8,21.3
31.0,780.6,796.6,845.7,807.6,33.9
31.25,801.1,772.2,820.9,798.0,24.5
31.5,802.5,791.3,813.4,802.4,11.1
31.75,789.2,802.1,831.2,807.5,21.5
32.0,812.8,779.0,799.5,797.1,17.0
32.25,777.4,762.9,822.0,787.4,30.8
32.5,796.0,817.4,844.5,819.3,24.3
32.75,834.2,806.9,843.6,828.2,19.1
33.0,855.4,783.0,839.5,825.9,38.0
33.25,776.7,829.6,845.5,817.3,36.0
33.5,838.1,781.1,818.4,812.5,29.0
33.75,815.7,794.2,896.0,835.3,53.6
34.0,825.0,822.0,850.5,832.5,15.7
34.25,827.9,804.7,846.9,826.5,21.1
34.5,831.6,803.0,883.9,839.5,41.0
34.75,806.3,829.6,864.8,833.5,29.4
35.0,861.8,798.6,880.7,847.0,43.0
35.25,829.6,863.3,843.3,845.4,16.9
35.5,877.2,838.3,874.3,863.3,21.7
35.75,846.0,803.8,876.0,841.9,36.2
36.0,856.3,860.8,905.9,874.4,27.4
36.25,823.9,856.5,894.1,858.2,35.2
36.5,892.0,829.2,943.1,888.1,57.0
36.75,825.6,817.5,858.8,834.0,21.9
37.0,865.1,863.8,846.2,858.4,10.6
37.25,830.1,849.6,909.7,863.1,41.5
37.5,859.0,820.0,857.7,845.6,22.2
37.75,879.7,904.9,929.5,904.7,24.9
38.0,848.2,898.9,951.1,899.4,51.4
38.25,853.7,854.5,876.0,861.4,12.6
38.5,821.2,877.8,899.4,866.1,40.4
38.75,895.4,881.9,931.5,902.9,25.6
39.0,867.5,903.3,913.0,894.6,24.0
39.25,871.8,855.4,912.0,879.7,29.2
39.5,903.9,936.7,973.8,938.1,34.9
39.75,913.2,860.6,949.4,907.7,44.6
40.0,944.1,876.7,975.0,931.9,50.3
40.25,862.3,911.8,932.5,902.2,36.1
40.5,912.6,923.3,894.7,910.2,14.4
40.75,891.1,895.8,997.1,928.0,59.9
41.0,939.7,859.4,950.8,916.6,49.9
41.25,944.6,941.0,936.0,940.5,4.3
41.5,978.3,903.9,952.5,944.9,37.8
41.75,950.7,913.9,975.1,946.6,30.8
42.0,962.0,909.8,967.4,946.4,31.8
42.25,944.0,949.9,1035.0,976.3,50.9
42.5,953.9,900.4,943.9,932.7,28.4
42.75,971.5,942.9,955.9,956.7,14.3
43.0,899.4,925.0,972.2,932.2,36.9
43.25,981.3,951.4,978.6,970.4,16.5
43.5,968.6,900.1,967.1,945.3,39.1
43.75,923.4,951.2,980.4,951.7,28.5
44.0,950.4,933.0,1011.6,965.0,41.3
44.25,972.7,952.1,1088.4,1004.4,73.5
44.5,955.2,954.7,1043.5,984.5,51.1
44.75,920.0,942.3,996.0,952.8,39.1
45.0,980.3,972.0,1074.4,1008.9,56.9
45.25,1044.6,963.3,1000.9,1002.9,40.7
45.5,1043.4,960.7,995.3,999.8,41.6
45.75,995.0,1003.5,1026.2,1008.3,16.1
46.0,963.6,983.8,1061.0,1002.8,51.4
46.25,954.1,1003.1,1024.8,994.0,36.2
46.5,1013.3,1012.8,1028.6,1018.2,9.0
46.75,994.0,986.7,1062.6,1014.4,41.8
47.0,1018.1,977.2,1036.0,1010.4,30.1
47.25,995.8,1009.4,1084.8,1030.0,47.9
47.5,1022.3,1016.7,1045.4,1028.1,15.2
47.75,1002.6,994.3,1101.9,1032.9,59.9
48.0,1036.0,995.4,1061.3,1030.9,33.3
48.25,1055.9,995.4,1120.7,1057.3,62.7
48.5,1008.8,962.8,996.4,989.3,23.8
48.75,992.6,1039.1,1130.6,1054.1,70.2
49.0,1059.1,1048.6,1036.5,1048.1,11.3
49.25,1026.1,1021.5,1115.4,1054.3,52.9
49.5,1036.3,1067.9,1056.5,1053.6,16.0
49.75,1018.1,1029.9,1142.0,1063.3,68.4
50.0,1052.0,1086.0,1062.3,1066.8,17.4
50.25,1102.7,1075.2,1152.0,1110.0,38.9
50.5,1056.3,1053.3,1153.9,1087.9,57.2
50.75,1037.6,1042.4,1041.5,1040.5,2.6
51.0,1040.0,1040.3,1095.8,1058.7,32.1
51.25,1068.9,1004.1,1130.3,1067.8,63.1
51.5,1030.0,1069.9,1142.7,1080.9,57.1
51.75,1065.1,1034.4,1127.2,1075.6,47.3
52.0,982.8,1067.3,1077.6,1042.6,52.0
52.25,1001.5,1169.7,1081.6,1084.3,84.1
52.5,1079.5,1038.0,1150.2,1089.2,56.7
52.75,1123.8,1084.1,1086.6,1098.2,22.2
53.0,1032.0,1073.0,1117.5,1074.2,42.7
53.25,1097.8,1042.8,1104.9,1081.8,34.0
53.5,1105.0,1137.4,1172.9,1138.5,34.0
53.75,1000.9,1110.0,1152.5,1087.8,78.2
54.0,1197.3,1055.8,1125.9,1126.3,70.8
54.25,1105.8,1059.8,1132.3,1099.3,36.7
54.5,1004.0,1048.5,1196.9,1083.1,101.0
54.75,1117.4,1157.6,1123.9,1133.0,21.6
55.0,1129.7,1027.4,1153.4,1103.5,67.0
55.25,1092.7,1103.6,1148.2,1114.8,29.4
55.5,1118.8,1154.8,1110.1,1127.9,23.7
55.75,1117.9,1083.5,1173.6,1125.0,45.5
56.0,1057.5,1090.0,1200.7,1116.1,75.1
56.25,1158.4,1163.9,1208.9,1177.1,27.7
56.5,1101.6,1084.1,1184.7,1123.4,53.7
56.75,1140.0,1118.0,1194.2,1150.7,39.2
57.0,1095.7,1132.8,1092.7,1107.1,22.3
57.25,1171.9,1101.5,1186.5,1153.3,45.5
57.5,1138.4,1097.9,1216.5,1150.9,60.3
57.75,1133.7,1107.8,1157.5,1133.0,24.8
58.0,1090.4,1096.3,1123.2,1103.3,17.5
58.25,1132.2,1112.3,1231.7,1158.7,64.0
58.5,1167.3,1156.4,1268.4,1197.4,61.8
58.75,1174.4,1097.5,1212.0,1161.3,58.3
59.0,1170.4,1114.9,1168.2,1151.2,31.4
59.25,1128.5,1105.8,1263.0,1165.7,85.0
59.5,1114.6,1174.9,1218.7,1169.4,52.3
59.75,1193.2,1129.2,1279.8,1200.7,75.5
60.0,1138.1,1145.5,1190.0,1157.9,28.1
60.25,1160.3,1125.1,1181.9,1155.7,28.7
60.5,1179.4,1126.3,1160.7,1155.5,26.9
60.75,1168.6,1102.6,1190.3,1153.8,45.6
61.0,1176.1,1169.3,1188.8,1178.1,9.9
61.25,1072.2,1176.5,1254.7,1167.8,91.5
61.5,1179.4,1091.3,1266.7,1179.1,87.7
61.75,1112.5,1066.9,1234.8,1138.1,86.8
62.0,1241.9,1235.8,1219.6,1232.4,11.5
62.25,1150.1,1101.8,1222.9,1158.3,61.0
62.5,1154.9,1144.8,1203.6,1167.8,31.5
62.75,1135.8,1186.3,1201.0,1174.4,34.2
63.0,1134.2,1120.1,1250.3,1168.2,71.4
63.25,1148.2,1211.2,1221.5,1193.6,39.7
63.5,1244.2,1145.1,1232.6,1207.3,54.1
63.75,1189.9,1145.5,1255.1,1196.9,55.1
64.0,1143.0,1166.7,1236.8,1182.2,48.8
64.25,1271.4,1157.5,1258.3,1229.1,62.3
64.5,1093.5,1192.2,1246.0,1177.3,77.3
64.75,1165.4,1188.2,1229.7,1194.4,32.6
65.0,1217.9,1147.8,1198.8,1188.2,36.2
65.25,1189.1,1159.0,1212.7,1186.9,26.9
65.5,1128.5,1233.8,1299.2,1220.5,86.1
65.75,1186.4,1174.6,1246.8,1202.6,38.7
66.0,1121.8,1149.8,1364.5,1212.0,132.7
66.25,1194.5,1183.8,1261.7,1213.3,42.2
66.5,1210.6,1259.0,1168.5,1212.7,45.3
66.75,1163.9,1198.9,1286.5,1216.5,63.2
67.0,1211.6,1225.9,1258.4,1232.0,24.0
67.25,1193.9,1214.6,1306.4,1238.3,59.9
67.5,1144.0,1205.1,1227.3,1192.1,43.2
67.75,1186.5,1252.9,1290.9,1243.4,52.8
68.0,1172.4,1149.0,1300.4,1207.3,81.5
68.25,1234.9,1249.6,1210.2,1231.6,19.9
68.5,1143.3,1263.7,1333.6,1246.9,96.3
68.75,1167.0,1235.9,1236.8,1213.2,40.0
69.0,1173.5,1202.7,1282.2,1219.5,56.3
69.25,1179.9,1247.0,1233.0,1220.0,35.4
69.5,1253.1,1224.2,1274.5,1250.6,25.2
69.75,1192.5,1204.2,1298.9,1231.8,58.4
70.0,1282.7,1165.1,1313.0,1253.6,78.1
70.25,1226.3,1228.6,1272.1,1242.3,25.8
70.5,1143.5,1190.4,1244.9,1192.9,50.7
70.75,1206.5,1283.0,1389.4,1293.0,91.9
71.0,1198.5,1272.7,1251.6,1240.9,38.2
71.25,1197.4,1244.2,1316.5,1252.7,60.0
71.5,1179.9,1193.7,1237.9,1203.8,30.3
71.75,1240.9,1307.8,1213.9,1254.2,48.3
72.0,1158.9,1168.3,1258.5,1195.2,55.0
72.25,1306.1,1322.5,1318.6,1315.7,8.6
72.5,1233.2,1230.8,1222.4,1228.8,5.6
72.75,1244.2,1226.1,1324.6,1265.0,52.4
73.0,1260.0,1258.5,1332.2,1283.6,42.2
73.25,1188.7,1239.7,1331.1,1253.1,72.1
73.5,1223.2,1276.6,1319.2,1273.0,48.1
73.75,1229.8,1274.5,1296.0,1266.8,33.8
74.0,1153.8,1276.5,1249.4,1226.5,64.5
74.25,1233.4,1227.6,1262.0,1241.0,18.4
74.5,1174.8,1178.0,1238.1,1197.0,35.6
74.75,1204.4,1246.9,1355.9,1269.0,78.1
75.0,1256.9,1282.6,1325.6,1288.4,34.7
75.25,1218.8,1249.0,1351.7,1273.2,69.6
75.5,1328.9,1222.8,1294.3,1282.0,54.2
75.75,1190.6,1162.8,1318.3,1223.9,82.9
76.0,1244.9,1319.7,1273.1,1279.2,37.8
76.25,1243.6,1256.7,1322.0,1274.1,42.0
76.5,1220.1,1271.4,1371.8,1287.8,77.2
76.75,1238.0,1218.9,1292.7,1249.9,38.3
77.0,1269.6,1276.5,1342.8,1296.3,40.4
77.25,1254.8,1246.1,1210.5,1237.1,23.5
77.5,1258.6,1278.3,1361.4,1299.4,54.5
77.75,1253.5,1240.8,1321.3,1271.9,43.2
78.0,1197.2,1310.7,1518.9,1342.2,163.1
78.25,1171.7,1262.9,1220.8,1218.4,45.6
78.5,1258.7,1228.9,1297.4,1261.7,34.4
78.75,1281.5,1425.4,1338.1,1348.4,72.5
79.0,1252.2,1228.1,1289.4,1256.6,30.9
79.25,1244.6,1379.4,1231.7,1285.2,81.8
79.5,1262.3,1295.5,1298.7,1285.5,20.2
79.75,1191.3,1361.7,1295.0,1282.7,85.9
80.0,1215.6,1245.3,1389.0,1283.3,92.7
80.25,1212.0,1327.3,1282.2,1273.8,58.1
80.5,1280.5,1404.2,1270.7,1318.5,74.4
80.75,1180.6,1334.2,1369.3,1294.7,100.3
81.0,1283.4,1271.4,1360.3,1305.0,48.2
81.25,1235.1,1393.0,1237.2,1288.4,90.6
81.5,1190.7,1348.1,1363.0,1300.6,95.5
81.75,1191.0,1269.2,1362.7,1274.3,86.0
82.0,1310.2,1351.5,1306.2,1322.6,25.1
82.25,1284.9,1206.8,1364.8,1285.5,79.0
82.5,1245.8,1397.8,1291.5,1311.7,78.0
82.75,1225.2,1326.0,1372.6,1307.9,75.3
83.0,1295.9,1277.4,1262.6,1278.6,16.7
83.25,1211.1,1310.8,1292.3,1271.4,53.0
83.5,1245.8,1364.4,1386.8,1332.4,75.8
83.75,1227.2,1279.6,1218.2,1241.6,33.2
84.0,1201.2,1278.9,1375.1,1285.1,87.2
84.25,1187.2,1329.0,1366.6,1294.3,94.6
84.5,1235.9,1316.4,1303.0,1285.1,43.1
84.75,1271.7,1237.4,1357.4,1288.8,61.9
85.0,1253.6,1310.7,1330.7,1298.3,40.0
85.25,1191.7,1259.6,1224.3,1225.2,34.0
85.5,1379.4,1295.4,1286.2,1320.3,51.4
85.75,1262.9,1309.0,1327.7,1299.9,33.4
86.0,1315.6,1317.7,1351.3,1328.2,20.0
86.25,1320.4,1264.4,1314.2,1299.6,30.7
86.5,1250.8,1229.0,1298.1,1259.3,35.3
86.75,1239.4,1324.2,1266.1,1276.6,43.4
87.0,1265.5,1286.0,1289.5,1280.4,13.0
87.25,1224.1,1288.2,1320.6,1277.6,49.1
87.5,1279.3,1253.7,1261.7,1264.9,13.1
87.75,1202.0,1306.5,1316.9,1275.1,63.6
88.0,1242.5,1325.6,1356.6,1308.2,59.0
88.25,1243.2,1242.2,1260.4,1248.6,10.2
88.5,1268.7,1239.2,1316.7,1274.9,39.1
88.75,1200.3,1308.1,1299.9,1269.4,60.0
89.0,1208.7,1309.2,1265.4,1261.1,50.4
89.25,1224.8,1236.3,1293.5,1251.5,36.8
89.5,1223.2,1179.1,1274.0,1225.5,47.5
89.75,1179.8,1229.7,1286.6,1232.0,53.5
90.0,1272.2,1375.8,1274.8,1307.6,59.0
90.25,1211.7,1233.2,1267.4,1237.4,28.1
90.5,1294.5,1214.3,1259.7,1256.2,40.2
90.75,1260.4,1238.8,1258.2,1252.4,11.9
91.0,1199.6,1258.7,1265.7,1241.3,36.3
91.25,1208.5,1243.6,1217.8,1223.3,18.2
91.5,1258.0,1246.1,1278.3,1260.8,16.3
91.75,1217.1,1218.8,1238.7,1224.9,12.0
92.0,1237.1,1265.0,1271.5,1257.9,18.2
92.25,1279.1,1244.8,1319.5,1281.1,37.4
92.5,1198.4,1190.1,1244.3,1210.9,29.2
92.75,1272.5,1216.2,1316.0,1268.2,50.0
93.0,1247.8,1214.9,1242.5,1235.1,17.7
93.25,1185.0,1241.0,1215.3,1213.8,28.1
93.5,1190.2,1249.4,1288.7,1242.8,49.6
93.75,1190.9,1232.1,1254.3,1225.8,32.2
94.0,1177.4,1305.3,1230.2,1237.6,64.3
94.25,1175.7,1159.5,1247.5,1194.2,46.8
94.5,1208.5,1205.9,1230.5,1215.0,13.5
94.75,1185.7,1182.5,1244.5,1204.3,34.9
95.0,1132.8,1203.9,1206.1,1180.9,41.7
95.25,1132.2,1249.7,1171.7,1184.5,59.8
95.5,1199.6,1186.9,1170.1,1185.5,14.8
95.75,1161.5,1205.5,1193.2,1186.8,22.7
96.0,1156.2,1216.9,1234.2,1202.4,41.0
96.25,1200.4,1237.8,1179.7,1206.0,29.4
96.5,1116.3,1174.1,1131.4,1140.6,30.0
96.75,1174.0,1162.2,1086.0,1140.7,47.7
97.0,1144.8,1163.3,1131.4,1146.5,16.0
97.25,1120.5,1151.3,1139.9,1137.2,15.6
97.5,1158.7,1165.3,1131.3,1151.8,18.1
97.75,1110.4,1216.3,1136.1,1154.3,55.2
98.0,1074.1,1133.2,1120.7,1109.3,31.2
98.25,1144.0,1188.4,1095.9,1142.8,46.2
98.5,1099.4,1171.1,1039.1,1103.2,66.1
98.75,1090.4,1202.0,1116.7,1136.3,58.3
99.0,1116.9,1180.1,1023.3,1106.8,78.9
99.25,1113.5,1110.7,1032.7,1085.7,45.9
99.5,1082.8,1181.6,1037.8,1100.8,73.5
99.75,1091.4,1211.0,1026.6,1109.7,93.6
100.0,1088.4,1123.9,1031.0,1081.1,46.9
100.25,1129.8,1113.8,1025.6,1089.7,56.1
100.5,1078.2,1105.3,999.5,1061.0,55.0
100.75,1080.3,1140.8,984.9,1068.7,78.6
101.0,1077.3,1144.7,1034.1,1085.4,55.7
101.25,1059.9,1069.4,1032.8,1054.0,19.0
101.5,1088.0,1082.1,987.8,1052.6,56.2
101.75,1068.9,1065.9,992.5,1042.5,43.3
102.0,1062.8,1043.3,980.2,1028.8,43.1
102.25,1032.6,1101.7,954.9,1029.7,73.4
102.5,998.4,1026.0,900.0,974.8,66.2
102.75,1005.9,1027.3,940.3,991.2,45.3
103.0,999.6,1091.4,908.7,999.9,91.4
103.25,1019.4,1032.7,891.1,981.1,78.2
103.5,990.7,977.8,889.4,952.7,55.1
103.75,1007.5,1001.0,874.2,960.9,75.2
104.0,959.8,995.6,865.5,940.3,67.2
104.25,962.2,983.3,868.1,937.9,61.3
104.5,918.2,990.0,834.8,914.3,77.7
104.75,935.6,960.0,833.3,909.6,67.2
105.0,939.0,956.7,856.7,917.4,53.4
105.25,946.6,945.9,832.4,908.3,65.7
105.5,940.0,916.9,827.3,894.7,59.5
105.75,891.4,910.5,828.1,876.7,43.1
106.0,921.6,905.5,800.6,875.9,65.7
106.25,913.7,907.8,792.8,871.5,68.2
106.5,930.4,880.3,764.6,858.4,85.0
106.75,878.0,898.5,778.4,851.6,64.3
107.0,863.7,859.5,750.6,824.6,64.1
107.25,860.1,836.1,764.6,820.3,49.7
107.5,847.5,870.9,742.9,820.4,68.2
107.75,856.5,877.1,732.5,822.0,78.2
108.0,885.5,861.6,750.4,832.5,72.1
108.25,858.0,812.3,711.6,794.0,74.9
108.5,837.6,835.9,713.3,795.6,71.3
108.75,836.6,848.2,703.2,796.0,80.6
109.0,786.9,835.3,705.7,776.0,65.5
109.25,780.8,806.1,675.3,754.0,69.4
109.5,809.9,790.9,686.2,762.3,66.6
109.75,771.3,797.0,663.2,743.8,71.0
110.0,745.5,797.1,653.6,732.1,72.7
110.25,719.2,783.3,647.2,716.6,68.1
110.5,717.3,776.4,640.6,711.4,68.1
110.75,719.2,783.5,614.0,705.6,85.6
111.0,714.4,768.8,631.5,704.9,69.1
111.25,706.3,746.1,603.8,685.4,73.4
111.5,685.7,737.0,592.7,671.8,73.2
111.75,708.7,752.4,592.6,684.6,82.6
112.0,675.8,713.3,582.6,657.2,67.3
112.25,667.2,703.6,576.6,649.1,65.4
112.5,650.2,698.2,562.1,636.8,69.0
112.75,652.8,691.0,538.8,627.6,79.2
113.0,657.4,661.6,535.7,618.2,71.5
113.25,651.6,650.4,520.1,607.4,75.6
113.5,624.9,639.0,515.3,593.1,67.7
113.75,606.1,627.0,508.3,580.4,63.4
114.0,593.7,609.5,497.8,567.0,60.5
114.25,580.0,596.3,494.7,557.0,54.6
114.5,580.9,586.4,470.0,545.8,65.7
114.75,588.3,576.3,465.5,543.4,67.7
115.0,567.2,560.7,446.5,524.8,67.9
115.25,549.5,549.8,441.4,513.6,62.5
115.5,546.3,553.9,427.4,509.2,70.9
115.75,527.2,532.9,416.5,492.2,65.6
116.0,507.4,520.8,411.9,480.0,59.3
116.25,500.0,508.6,403.1,470.5,58.6
116.5,481.7,496.0,390.8,456.1,57.0
116.75,463.4,490.4,374.9,442.9,60.4
117.0,453.2,481.0,372.3,435.5,56.4
117.25,437.4,472.8,355.9,422.0,59.9
117.5,420.9,468.2,338.8,409.3,65.5
117.75,393.0,469.5,326.5,396.4,71.5
118.0,378.8,441.4,318.6,379.6,61.4
118.25,371.1,436.5,304.1,370.6,66.2
118.5,354.8,422.4,291.4,356.2,65.5
118.75,341.6,412.3,275.4,343.1,68.5
119.0,323.2,394.9,265.4,327.8,64.8
119.25,308.9,387.7,252.8,316.5,67.8
119.5,293.2,375.2,241.8,303.4,67.3
119.75,281.7,367.8,230.5,293.3,69.4
120.0,266.7,355.1,218.1,280.0,69.4
120.25,253.8,343.5,,298.6,63.4
120.5,236.9,329.1,,283.0,65.2
120.75,227.5,316.3,,271.9,62.8

File: 01_Data/HIPS/Cone/HIPS_HRRPUA_75.csv
Time after Ignition,HIPS_R1,HIPS_R2,HIPS_R3,Mean,Std. Dev.
0.0,7.15814752387992,24.332321730918643,11.31542042617226,14.268629893656941,8.959863254679695
0.25,8.181175167072237,27.328999690259522,15.248467920636816,16.91954759265619,9.682674033828176
0.5,9.193234761446883,29.794085142337536,18.88945636096524,19.292258754916553,10.306330405648284
0.75,12.899188557276553,29.688723981719004,21.9630001243063,21.516970887767286,8.40364989168621
1.0,16.05521687707722,32.728912957030154,25.045645719770093,24.609925184625823,8.345383426195543
1.25,18.86299505362971,39.509194197691166,33.54553278383035,30.639240678383743,10.625501641131912
1.5,21.55313746624137,47.446943079025424,40.14795954452734,36.38268002993138,13.35122802012754
1.75,30.992190375821384,53.07431249574602,46.9861463055744,43.6842163923806,11.405353356803516
2.0,39.24259016152151,59.44637755204265,52.252156330586025,50.313708014716724,10.24043176020023
2.25,47.047400493075095,63.87497551020096,65.92805415915184,58.95014338747597,10.359066043440032
2.5,52.76921244626127,77.43790298810852,80.13657453277771,70.1145633223825,15.081996047881773
2.75,67.34978037736857,90.16157669928036,92.68424352435109,83.39853353366668,13.955745067226589
3.0,77.54605742099083,99.4442321055485,99.24344097720655,92.07791016791528,12.5853540857231
3.25,89.49410817257582,108.97309662083725,117.77082842973505,105.41267774104938,14.470682916679234
3.5,99.24996639132259,124.70796893211855,135.9799371989151,119.9792908407854,18.81603003426175
3.75,115.77897582164896,140.64138594401325,147.4741305472333,134.63149743763185,16.68037104395566
4.0,133.14689824590866,152.6863654650469,156.56880223558193,147.4673553155125,12.552885996099679
4.25,149.7159573652555,159.94373696023544,175.23607502509248,161.63192311686115,12.843542374187422
4.5,162.14581526495604,182.95948703707373,192.8357845340888,179.3136956120395,15.666441835056798
4.75,171.3653624115115,199.73497462764695,205.53299029710055,192.21110911208635,18.28423126779472
5.0,186.69810744315,216.37029808173176,221.10644906495008,208.0582848632773,18.64941463152252
5.25,199.12663529969794,235.36593797592113,223.01913242549335,219.17056856703746,18.423635565332617
5.5,219.75724475241276,243.81782962794685,240.23851444356382,234.6045296079745,12.982075141668721
5.75,236.50341715470094,259.3753693939017,265.3645420117361,253.7477761867796,15.231332377109307
6.0,239.61961699587246,285.76801678869197,268.1145260675409,264.50071995070175,23.285476092342492
6.25,254.5418264640728,292.59280883460724,289.58805942920105,278.9075649092937,21.154763937066484
6.5,279.8392101758046,312.95189659926683,288.2111137580266,293.66740684436604,17.217457745778297
6.75,284.78514916542633,328.6211228620671,306.45730772139603,306.62119324962987,21.91844637133114
7.0,306.2616325754551,333.9407964724962,308.0260569571362,316.0761620016958,15.496359957459326
7.25,305.54408070808165,359.1807163596181,326.9097818293798,330.5448596323599,27.002453851070758
7.5,324.54638915907657,366.7105780683806,346.03429548645016,345.7637542379691,21.08339633503616
7.75,328.33895043745446,386.4424717220785,369.0450948015418,361.2755056536916,29.82079279735841
8.0,348.4103537526162,385.665888208025,379.2811556158867,371.1191325255093,19.92379676631513
8.25,351.3087062575687,420.68621280852517,377.4763946054334,383.1571045571757,35.035873800632835
8.5,377.6658225700432,415.7874826648973,391.96019283184023,395.1378326889269,19.25846017709899
8.75,370.72938823146256,428.47525210165674,404.68695364846525,401.2971979938615,29.021785456397883
9.0,399.8508527578521,432.3411075855642,420.9150842478408,417.7023481970857,16.481669193115213
9.25,408.5794502273893,455.74409690720137,427.96672474264824,430.7634239590796,23.70637296146898
9.5,410.01447686356033,465.63266513081516,436.92008752089805,437.5224098384245,27.813985882350508
9.75,419.4834157492429,485.788877942988,453.1949196408937,452.82240444437485,33.15430069931001
10.0,432.55005834569175,493.6626644044328,444.90494165707827,457.0392214690676,32.31281811819355
10.25,438.77772378291877,507.09971841391945,459.4279898288175,468.43514400855196,35.04026765598048
10.5,462.86088809677693,530.2560347708284,458.4170527138747,483.84465852716,40.25479849472721
10.75,465.7227296260149,527.9716831585154,475.4229521848875,489.7057883231392,33.492276872242705
11.0,463.5968795891673,530.4233044323752,505.67675268562834,499.8989789023903,33.78579238006609
11.25,468.84038763604065,545.5361629982166,504.4209412260429,506.2658306201001,38.38115686451578
11.5,478.4711281461027,545.2312908135652,516.8137134927838,513.5053774841506,33.50281548177747
11.75,512.0743017970832,557.6650767395042,523.8281661851321,531.1891815739065,23.66998311423039
12.0,493.46158179297686,571.0328440969212,524.3563470758082,529.616924321902,39.05227827641331
12.25,508.744035828231,594.7490126329086,539.5110328508163,547.6680271039853,43.57885295906671
12.5,490.36470338869657,582.2795668654328,527.2339456823199,533.2927386454832,46.25599702865156
12.75,527.2317374709504,613.1482940714683,546.2889264822943,562.2229860082376,45.1202212345499
13.0,554.8869749237481,587.5488553480678,558.8137472011833,567.0831924909997,17.83220127365353
13.25,551.3468857163498,620.8402209614854,544.3077177850028,572.1649414876127,42.30070442895889
13.5,552.8000442480486,625.9292337266387,542.1803003286118,573.6365261010997,45.597041497625504
13.75,581.3969913517184,653.777647420656,587.5333072661202,607.5693153461648,40.13503529436804
14.0,582.7027491351399,627.0879818282731,575.6567728006255,595.1491679213461,27.88328031209053
14.25,584.4567917062583,645.1571775447355,569.3759801650813,599.663316472025,40.11391610977962
14.5,615.7051681226889,635.2772230334385,599.3152322898226,616.7658744819834,18.004444397050015
14.75,606.4181342775112,670.6512710456211,593.7655684190852,623.6116579140725,41.225789966655256
15.0,630.9028426951651,680.6256489394196,616.8309374644092,642.7864763663314,33.5165163011882
15.25,599.1180431576452,660.5268390404765,602.1225639331442,620.5891487104219,34.61966374688091
15.5,651.6653680845326,680.3503344449764,616.5224419639619,649.5127148311569,31.96834999908406
15.75,628.6516808972146,683.9926759908847,616.1875621088931,642.9439729989975,36.09135044965032
16.0,652.6819637613628,698.6974034827794,634.8978405339508,662.0924025926976,32.92435766061512
16.25,670.4545006246218,715.7568781531904,638.4555717850877,674.8889835209666,38.84097669307892
16.5,645.6096658882694,717.3656018757214,624.1637338942681,662.3796672194197,48.811594496524535
16.75,680.4947112058545,731.1871608776222,642.5155907388644,684.7324876074471,44.48742405827273
17.0,712.7523051313468,742.3654980863201,651.0438862859165,702.0538965011946,46.59132060662364
17.25,679.2589896683862,759.9404037793407,639.9387872803939,693.0460602427069,61.177279090002486
17.5,704.0382408799925,738.1528650100954,668.246253363261,703.4791197511163,34.9566595988933
17.75,721.67411064691,768.5046126576356,679.2794430591673,723.1527221212376,44.6309583292569
18.0,727.022078183767,725.2189731820309,698.1463277135568,716.7957930264515,16.176053729339237
18.25,739.2657933760197,770.9933180300877,687.1657226925033,732.4749446995369,42.324380141126895
18.5,715.3713878320314,757.7745152476227,711.6498089892646,728.2652373563063,25.623439435816156
18.75,745.4597869021172,796.4418841623983,703.8649783064385,748.5888831236513,46.36770758662246
19.0,763.4661181485868,812.8050577156866,700.3701670922711,758.8804476521815,56.35754109079862
19.25,780.6737037984142,805.4548344434595,738.7677116807262,774.9654166408667,33.70803305293463
19.5,762.7260863054232,790.7496302785056,730.7016104506782,761.392442344869,30.046216500100797
19.75,759.6549202301736,800.6770298936389,735.2356169764025,765.189189033405,33.06986134746972
20.0,771.3337863871963,816.6898404305625,740.087839002189,776.0371552733159,38.516982161993504
20.25,739.2361595649472,808.0607824081092,755.8667526556965,767.7212315429175,35.91105233269488
20.5,806.6978046784617,833.6214849324243,784.4642511266078,808.2611802458313,24.61587935121177
20.75,790.7769401382516,842.2921350263334,778.719335391537,803.929470185374,33.76561858358049
21.0,807.3112933022347,871.94551337359,757.5296911201291,812.2621659319847,57.368357570449
21.25,810.0729915297195,827.2540498758339,758.9606818241152,798.7625744098896,35.523797397382545
21.5,813.6796913174384,836.0029101424501,772.3281333538567,807.3369116045818,32.307776782590075
21.75,826.3581178506369,840.8012781756428,763.5175541852248,810.2256500705015,41.08997305869899
22.0,816.0520554324336,876.3925899968708,789.0113399190174,827.1519951161072,44.73563693553481
22.25,861.8052801316616,835.0461823415584,805.3437736009796,834.0650786913999,28.243536485501
22.5,846.9987244377307,869.198106521303,780.544307936461,832.2470462984983,46.13115007045744
22.75,836.8447944798497,873.0013649765708,775.6062079432681,828.4841224665629,49.2329135921361
23.0,872.3865572617294,883.9698712822689,807.6593052972433,854.671911280414,41.12398487405175
23.25,858.9078118671832,862.2567526999901,808.6840128025949,843.2828591232561,30.010231192311018
23.5,818.1565117459239,890.4961433916197,787.5369814305895,832.0632121893777,52.86959897566257
23.75,893.9879526076722,878.4733888409081,811.410031072613,861.2904575070644,43.88870160052913
24.0,846.8501249371877,868.7063253646742,826.3476375266739,847.301362609512,21.182948813066165
24.25,941.7860766059848,876.3340868844451,859.9795924941999,892.6999186615434,43.28920821636885
24.5,855.3569842868224,863.1507808601904,834.1688166464305,850.8921939311477,14.997977434041163
24.75,852.2207805277949,896.8065975274245,834.6254142957648,861.217597450328,32.05201901714608
25.0,892.2228617730426,867.5451195404355,847.1399571403806,868.969312817953,22.575170373625504
25.25,899.624316822749,925.5169199131676,849.3556010341873,891.498945923368,38.725351677367776
25.5,867.0047068220188,926.177207246596,839.3936327944607,877.5251822876918,44.33799162896534
25.75,889.9739464614096,908.9794631937012,881.9008788916504,893.6180961822538,13.902240910794356
26.0,873.3916962611129,914.4945655073553,854.9614119236771,880.9492245640484,30.47763556186254
26.25,892.8455398381,907.946131840697,885.3480731353688,895.3799149380553,11.510228371879503
26.5,914.7966033737189,956.3267120716549,904.6257430076265,925.2496861510002,27.389738136780824
26.75,887.5994750811976,905.7058913289943,882.8426604294373,892.0493422798763,12.06369845263147
27.0,926.2142813792275,942.4966126170358,894.2705433122431,920.9938124361688,24.533210391971654
27.25,896.7493515262635,945.7592971767243,864.9884465625769,902.4990317551883,40.691236086956074
27.5,965.70376034402,948.3632123807296,869.5341417625388,927.8670381624294,51.25640206566472
27.75,880.2241343256746,939.9929660929006,894.7485137758883,904.9885380648211,31.17245395831375
28.0,935.5734802135182,904.9617180829056,901.8442527579318,914.1264836847853,18.638934856657393
28.25,941.7202711444262,948.6569343886089,907.403104754453,932.593436762496,22.089453235591325
28.5,939.6941753543435,942.1734416941407,877.3627628508066,919.7434599664302,36.72368862737768
28.75,983.2069805387703,937.0037232411839,906.1592572135937,942.1233203311826,38.77815909982294
29.0,934.8436856026105,993.5648294498008,930.1237196403958,952.8440782309357,35.344083020254466
29.25,962.4952141686014,918.7370008151617,889.1714882186349,923.467901067466,36.890083487224416
29.5,972.1709398504863,965.0752242611909,908.972748485894,948.7396375325237,34.621400798729404
29.75,931.1954944416402,992.6570881271452,958.2609126632389,960.7044984106748,30.803574598889195
30.0,930.9830317293998,1003.4103254286252,906.5810104986282,946.9914558855511,50.36051320653487
30.25,982.6935569926657,983.0580959102209,931.1521730075891,965.6346086368253,29.863221483103803
30.5,988.1733925951212,969.3131707674773,901.255775910362,952.9141130909869,45.720507893584575
30.75,979.6223673027724,974.1698272135155,907.6726120352798,953.8216021838558,40.059075340754795
31.0,997.9693438331041,1010.9363391764418,986.262444737331,998.3893759156257,12.342308816054526
31.25,950.7979062479889,991.0254227362973,939.0535289401327,960.2922859748063,27.255767664619263
31.5,1013.3154866697112,1002.8828995804291,942.6831314508886,986.2938392336763,38.12650119445316
31.75,996.453321734896,1037.8446269027036,973.8628927130619,1002.7202804502205,32.447983853132946
32.0,1017.2497092630607,1014.9000016970806,925.8180227527488,985.9892445709634,52.123048958536494
32.25,983.7666155240471,1027.691596230611,966.9844666661884,992.8142261402821,31.34857793242227
32.5,995.6369575440883,1053.4488601250168,936.0023328071932,995.0293834920994,58.72562093690933
32.75,957.5471277830851,1073.8589703210473,964.7272982184913,998.7111321075413,65.17888387348184
33.0,1006.632198112386,1039.1217219063917,930.9039034016647,992.2192744734808,55.52993189574604
33.25,1015.7439937640368,1020.6635525109165,994.182889229425,1010.1968118347928,14.084914003075475
33.5,996.668500419107,1030.5375672886041,997.9615028749471,1008.3891901942194,19.191949347942792
33.75,1027.0892925525688,1070.8895360442975,1005.079490485744,1034.3527730275366,33.50088260870752
34.0,1023.9360724292378,1013.5114666943048,1000.1948598741579,1012.5474663325668,11.899927139249368
34.25,996.8008200342522,1038.4115341911806,1003.876082404749,1013.0294788767272,22.264352301208305
34.5,1024.0522319963518,1098.4506647406643,996.5984497757397,1039.7004488375853,52.698372280820934
34.75,1026.8936862731232,1038.1856741269107,944.8421886655387,1003.3071830218574,50.94599023707179
35.0,1028.3099120682682,1068.4647641559818,1027.3775892139834,1041.384088479411,23.457185525993115
35.25,1054.6005948745194,1045.0512479443782,1026.5634757897592,1042.0717728695522,14.254050842984535
35.5,1028.1448644738412,1091.7410618335857,1000.3833562574027,1040.0897608549433,46.835542104288514
35.75,987.6953011295936,1132.6531715167152,1020.2792909545765,1046.8759212002951,76.05084879285039
36.0,1039.6574310884969,1146.7480016170944,1009.0196011009247,1065.1416779355052,72.31433609738153
36.25,992.7475131461727,1073.9766992728607,1002.8873563703524,1023.2038562631286,44.26189439710996
36.5,1008.6004510302112,1103.9671443591815,1015.5083260668341,1042.6919738187423,53.178140038462544
36.75,1077.9441123308425,1123.102893783918,992.5334460064498,1064.5268173737368,66.31073085257566
37.0,1032.0317347957887,1066.5063479778576,1019.5050004958381,1039.3476944231613,24.339764075138355
37.25,1036.3717721065464,1164.9386819253557,1014.4545895164896,1071.921681182797,81.29706356029912
37.5,1142.6481445999032,1176.4629366900124,1027.7368180203284,1115.615966436748,77.9610068291877
37.75,1072.6775307140392,1112.2222852837433,1078.8887754928542,1087.929530496879,21.266131330748234
38.0,1036.0014496239,1166.0506732502947,1022.6481929586778,1074.900105277624,79.22055855140854
38.25,1113.0365033178898,1137.7671952921653,1033.4876107548264,1094.7637697882938,54.488324720096855
38.5,1084.4391830787495,1138.1977520418163,1048.0491989601708,1090.2287113602454,45.35228091254341
38.75,1084.3740700930568,1140.4858669291773,1003.0381867191269,1075.9660412471203,69.1085190883631
39.0,1080.2662661423217,1200.1018213372752,1023.6429381047294,1101.3370085281088,90.09670641280655
39.25,1124.596006996133,1104.9568063936604,1058.0065113961282,1095.8531082619738,34.21546756688293
39.5,1158.679538807592,1085.7376610054603,1003.4708078475765,1082.6293358868763,77.65103866231759
39.75,1106.016955016467,1205.2575925084698,1048.5745511347225,1119.9496995532197,79.26528175233254
40.0,1075.7015727558646,1194.5849170409479,1056.2660276348747,1108.8508391438957,74.88113372659939
40.25,1132.0764719687832,1174.963356259684,1110.7906932015426,1139.2768404766698,32.68664331161062
40.5,1111.1882718630343,1215.5415748323558,1113.3084531324919,1146.6794332759607,59.64578524048107
40.75,1076.3666520567208,1123.0437742137808,1082.2327314812837,1093.8810525839283,25.42540012662562
41.0,1156.4904675801015,1129.2335316135895,1078.8635308961386,1121.52917669661,39.38277717796304
41.25,1188.3205018225838,1245.5026987593264,1134.5529331971638,1189.4587112596912,55.483639571649874
41.5,1200.5247628542108,1199.8627855393302,1149.3419822671901,1183.2431768869103,29.361161437764448
41.75,1199.8068559846265,1255.0865697182044,1073.2981833875945,1176.0638696968083,93.19094054450468
42.0,1091.5709041007258,1189.6233645179072,1122.9466674175465,1134.7136453453932,50.074120817359926
42.25,1207.0786368299991,1267.970244812649,1153.3319431355237,1209.4602749260573,57.35624815893511
42.5,1186.2501664067922,1171.1236899953358,1156.7400256491273,1171.3712940170851,14.75662843260575
42.75,1118.432364616473,1221.3851468818118,1077.6679987576833,1139.1618367519895,74.06711772099703
43.0,1249.2114912275538,1282.9975044371097,1137.8861687496817,1223.3650548047817,75.9299258729037
43.25,1144.429168970005,1220.8207593644781,1176.8152563019455,1180.6883948788097,38.34279166383078
43.5,1164.2013973878534,1230.1572922707635,1147.0918262692837,1180.4835053093002,43.86112389445782
43.75,1202.1871104609907,1250.3655654366858,1107.9007192648905,1186.8177983875223,72.46530144763811
44.0,1170.3650239209774,1225.5513638622917,1183.6100966211416,1193.1754948014702,28.809818826066117
44.25,1265.0504552304872,1223.4880236787924,1119.1365280431908,1202.5583356508234,75.17484564344637
44.5,1252.0052139004267,1203.231804922918,1177.702068592394,1210.9796958052461,37.75263845759667
44.75,1180.6259910652316,1304.9395760451985,1153.1692461289156,1212.9116044131151,80.87229984772982
45.0,1256.177820508755,1258.6244244539225,1122.8905684714232,1212.5642711447003,77.6693387448844
45.25,1248.2022781395851,1251.8660660062935,1129.708444741403,1209.9255962957604,69.49423996277781
45.5,1268.3706443106146,1256.0332122558987,1213.1315832255164,1245.8451465973433,28.99458533568089
45.75,1290.5491687997478,1217.529475043245,1251.0855656019548,1253.0547364816491,36.54965313841492
46.0,1307.6098682737893,1221.1677847886458,1217.158041733574,1248.6452315986696,51.10421502687981
46.25,1158.0719703698596,1302.9580824512489,1248.2739232160307,1236.4346586790464,73.16503609715326
46.5,1295.3622730225798,1286.156991153529,1188.5858313972478,1256.701698524452,59.16935709842034
46.75,1276.785790622182,1306.7326476427065,1227.9199342603008,1270.4794575083963,39.78301554282719
47.0,1244.4255358973314,1347.3250209156975,1378.05255150078,1323.2677027712698,69.98650399896924
47.25,1488.48512360058,1339.1860666906127,1265.5607929591972,1364.4106610834633,113.58267658269904
47.5,1260.1759670471672,1238.423003203065,1192.4887359107852,1230.3625687203391,34.556016375809854
47.75,1227.5021841649602,1292.201335660445,1244.009033633731,1254.5708511530454,33.617838167294394
48.0,1200.022789784891,1305.2916122298427,1296.9140513297943,1267.409484448176,58.508724519430466
48.25,1265.1118686682323,1320.7772443075385,1239.585655652528,1275.158256209433,41.51765821975151
48.5,1322.103691445075,1344.0107308966628,1205.0062850395875,1290.3735691271083,74.73726974370273
48.75,1293.2450924171435,1349.2685359883114,1183.387365943338,1275.3003314495977,84.38395273100876
49.0,1266.8584649907496,1354.1730449987367,1221.8606785764828,1280.964062855323,67.27456053666937
49.25,1323.5717455024517,1298.0530706978948,1239.1187727890858,1286.914529663144,43.31427561807133
49.5,1357.303028837862,1294.8613924957508,1315.676079338213,1322.6135002239419,31.79363684260465
49.75,1288.1947323206361,1380.8140263615971,1255.606148829326,1308.2049691705197,64.95814293162469
50.0,1274.0918519699694,1309.9798340628088,1231.8189966437317,1271.96356089217,39.12385900824114
50.25,1353.3899945016603,1353.6076767806424,1238.6828531282356,1315.2268414701794,66.28912776513484
50.5,1387.048552884943,1341.3839547588193,1304.5483473304107,1344.3269516580579,41.32876603767307
50.75,1341.0445327144153,1524.1079533160323,1249.5203598311978,1371.5576152872152,139.813707411037
51.0,1327.729958466418,1303.728234651065,1335.9044967786026,1322.454229965362,16.724321945527336
51.25,1287.4934152741923,1375.6238992113392,1254.1287147998983,1305.7486764284765,62.77109907155403
51.5,1300.8570963196992,1282.3636403181629,1293.9300548127148,1292.3835971501924,9.343212894752568
51.75,1387.409485248089,1352.4831968200824,1289.3157459839088,1343.06947601736,49.719805160729926
52.0,1285.4613160333681,1305.1163440355208,1249.7526831767286,1280.1101144152058,28.067067089215183
52.25,1404.4405719612078,1342.2930961192365,1275.7614532903826,1340.831707123609,64.35200570939867
52.5,1377.4372717161825,1342.943108907052,1329.409302773768,1349.9298944656675,24.764547835866907
52.75,1385.0576563961192,1515.6655310973968,1297.1623270086156,1399.2951715007105,109.94518032424605
53.0,1388.286365778407,1385.6183216503784,1313.6909896303637,1362.5318923530497,42.31849417149001
53.25,1453.0552668661626,1478.8959791158943,1283.1193970499028,1405.0235476773198,106.35977650191523
53.5,1357.1067389715013,1325.9902489526057,1310.021906026531,1331.0396313168794,23.945094906043213
53.75,1348.4909674130408,1360.9785324580878,1350.6843809732568,1353.3846269481285,6.667332032543274
54.0,1450.2956995016725,1337.978200067922,1264.772139935465,1351.0153465016865,93.44636525237672
54.25,1409.659813301553,1436.8282407019117,1373.8949579766268,1406.7943373266971,31.564342747268135
54.5,1389.6546922275056,1343.4879680452023,1476.4201700068434,1403.1876100931838,67.49146226791969
54.75,1312.469934155579,1446.480540304314,1286.2846081081568,1348.4116941893499,85.93335649672265
55.0,1428.1686966100572,1442.2757037722276,1285.3943593965832,1385.2795865929559,86.79024064848328
55.25,1476.6082297939356,1510.175807063154,1291.3765962668408,1426.0535443746437,117.83507892242898
55.5,1277.6308094219294,1288.2660223886808,1320.4442046303093,1295.447012146973,22.291739787391137
55.75,1427.4536661890684,1363.2791523193512,1366.838882897411,1385.8572338019437,36.06751046232027
56.0,1408.4669158317424,1379.942283333262,1323.4917369536363,1370.6336453728802,43.24561609978089
56.25,1437.6376181238475,1376.5975337967573,1251.420415935113,1355.2185226185727,94.93159741080794
56.5,1420.7470178352526,1409.7696173888091,1339.0044939104027,1389.8403763781546,44.365989675050876
56.75,1442.0011710751376,1398.4619888122304,1336.3726605860127,1392.2786068244602,53.085037596697646
57.0,1360.9869901860145,1371.3157242473035,1340.69447509884,1357.6657298440527,15.578456359581482
57.25,1382.2541365935115,1395.2080837621472,1401.4321199539581,1392.9647801032054,9.783816735970571
57.5,1508.601329597765,1430.3337370007325,1387.4734909271776,1442.1361858418916,61.42036856156185
57.75,1491.0886187423828,1459.4303740935686,1307.446319409505,1419.3217707484855,98.17152628326858
58.0,1534.1685460863391,1591.7159422895893,1420.404046005891,1515.4295114606066,87.17972824061489
58.25,1343.5153862152579,1391.9253019952087,1299.9505932149032,1345.13042714179,46.00861910230823
58.5,1320.9309458777814,1397.82764189676,1379.0065745536276,1365.9217207760564,40.08348180290877
58.75,1449.8092662720321,1679.8795936627075,1324.3827160257902,1484.6905253201767,180.29707201445945
59.0,1485.49121626327,1453.179769385307,1325.521655373731,1421.3975470074358,84.58810405284729
59.25,1372.5149766290974,1429.6077639490718,1310.3931570978305,1370.8386325586664,59.62497982184867
59.5,1443.3060651761953,1509.2689688410642,1366.773982128281,1439.7830053818468,71.31279178594104
59.75,1529.7722578032453,1437.8812273756796,1383.0209560484443,1450.2248137424565,74.15024770678602
60.0,1494.6190841671125,1424.7399771047249,1507.2197417901596,1475.5262676873324,44.431178540402186
60.25,1397.7416951982418,1518.862095051355,1387.7787641554175,1434.7941848016715,72.97516803031463
60.5,1427.068411552093,1457.1292324858669,1373.0999824951075,1419.0992088443556,42.577692015304656
60.75,1465.84571973191,1497.6674020155072,1403.2720160834444,1455.5950459436206,48.02530016721614
61.0,1461.087112319355,1660.4144316232419,1559.679113345705,1560.3935524294338,99.66558018002853
61.25,1437.3393795882007,1488.756313084563,1365.3175586488953,1430.4710837738864,62.00533557446462
61.5,1456.808265677326,1315.2467157776316,1283.7306969113574,1351.9285594554383,92.18529950153082
61.75,1389.9389208931375,1575.8012083079147,1396.3169259947713,1454.0190183986078,105.51467230484576
62.0,1490.4487700705238,1562.641028859896,1337.0128149007664,1463.3675379437288,115.22615841780768
62.25,1475.8652267010366,1453.187939816043,1386.605902137342,1438.5530228848072,46.394421545913
62.5,1439.9035266324072,1484.161847617716,1385.5428574248276,1436.5360772249835,49.3956586483055
62.75,1459.3905214657407,1473.914043191407,1438.5534095166374,1457.2859913912616,17.774008793631843
63.0,1448.759308620501,1546.6958753534223,1396.5449790597638,1464.0000543445624,76.22685328751517
63.25,1456.740427254682,1815.5223906286715,1523.145759294894,1598.4695257260826,190.88314921086896
63.5,1488.477261589611,1558.3642047625103,1379.8987849990795,1475.5800837837335,89.9290242877777
63.75,1469.834551935767,1557.6848351506394,1401.789315985983,1476.436234357463,78.15714863019338
64.0,1528.8921117804211,1544.6762052621498,1471.7994893895582,1515.1226021440432,38.33997229802525
64.25,1466.8667230094175,1558.0806416378143,1401.9007410160837,1475.6160352211052,78.45669625778673
64.5,1495.0988807007661,1461.568181426024,1474.957143030394,1477.2080683857282,16.87829811265822
64.75,1509.4092719166074,1542.228703963027,1450.0107029587257,1500.5495596127869,46.74302946843719
65.0,1624.063144908466,1567.6776512988786,1352.411541242745,1514.7174458166967,143.36051048693886
65.25,1467.8722753207694,1378.941787529076,1339.5109012336761,1395.4416546945074,65.75214674624192
65.5,1470.831743061605,1699.2742249968462,1496.3516826067055,1555.4858835550522,125.17640424430172
65.75,1485.1937851240234,1472.3708872229474,1383.7997356194835,1447.1214693221516,55.21175732558284
66.0,1633.352512000253,1578.5658927485022,1414.569144558529,1542.1625164357613,113.84394943303036
66.25,1484.7585947497673,1661.8032783188141,1434.194625922619,1526.9188329970668,119.51794395907582
66.5,1508.7615272433773,1552.9813986070071,1495.9761769743616,1519.239700941582,29.912253615935924
66.75,1533.4549810218555,1532.070587519361,1336.966655452064,1467.49740799776,113.0450669266543
67.0,1582.599327979999,1642.0541209403166,1404.2528476272275,1542.9687655158477,123.75498983172504
67.25,1500.3662149078345,1493.6389962043472,1405.0549189831447,1466.3533766984422,53.1924765035124
67.5,1453.2619203744805,1594.4313504941588,1375.3733529512417,1474.3555412732937,111.0419164272902
67.75,1599.5232741552506,1521.3233274168274,1391.5170724601164,1504.1212246773982,105.06464314840947
68.0,1520.746673204225,1431.7287753470632,1489.5191581840443,1480.6648689117776,45.164647276545395
68.25,1568.951262440985,1596.4563447949456,1464.4716963711214,1543.2931012023507,69.63291451246985
68.5,1583.9688320831983,1561.0933647914874,1499.4488645257732,1548.170353800153,43.7168089959533
68.75,1545.170041618513,1463.7178862318844,1452.957557683868,1487.2818285114217,50.42053232726055
69.0,1646.0611343502894,1488.5218969539567,1406.562277677481,1513.7151029939089,121.72078216074782
69.25,1516.9124407501974,1574.0665151692658,1376.2761279631657,1489.0850279608765,101.78915951463206
69.5,1497.5432870505563,1559.9328469524462,1493.1302539916842,1516.868795998229,37.35977888900366
69.75,1537.6662441580352,1429.0101814950092,1460.2193587044649,1475.6319281191697,55.94368114747348
70.0,1608.643149541198,1528.7497338857372,1455.5074576527693,1530.9667803599016,76.5919153947621
70.25,1545.6357144996116,1814.2043554737334,1456.6797556632055,1605.5066085455167,186.12993534843216
70.5,1613.6559469016986,1462.03046830022,1450.3056802080014,1508.6640318033067,91.11445736529858
70.75,1526.376111296428,1633.3794271020724,1448.1725593274482,1535.9760325753161,92.9758830780457
71.0,1501.557328149988,1495.947163601953,1410.2984896614682,1469.2676604711362,51.14578004145478
71.25,1548.8063425235769,1413.1674125160714,1402.5518619209574,1454.841872320202,81.54853600194218
71.5,1619.350608657962,1508.0646992758996,1474.7718175804757,1534.0623751714459,75.71437163005622
71.75,1474.0194512873468,1712.5959829730198,1400.3154947006562,1528.976976320341,163.23303283104366
72.0,1602.8665974871265,1497.2354810796749,1409.5466119141088,1503.2162301603032,96.79866334388105
72.25,1256.1185791176051,1453.8421660650145,1497.5310049370794,1402.4972500398997,128.63597916691256
72.5,1529.1720900865967,1487.528360714874,1454.6743063405095,1490.45825238066,37.335213199466594
72.75,1508.869885527011,1517.6723728653103,1277.8925766307973,1434.811611674373,135.9671232875448
73.0,1558.9161720666064,1544.730188249703,1437.3819034332616,1513.6760879165238,66.45233234197181
73.25,1522.0116718861325,1625.9825189942717,1374.382142069282,1507.4587776498954,126.42993104952458
73.5,1526.9193106197636,1530.981565928117,1510.9780574209492,1522.9596446562766,10.573282558216366
73.75,1585.1738939205668,1413.4736366709842,1441.8818507939452,1480.176460461832,92.03315941607715
74.0,1838.7228926336848,1531.4343468332615,1463.3324848547209,1611.1632414405558,199.99252995947114
74.25,1436.4795427557146,1420.1419597442405,1489.2814550249807,1448.6343191749786,36.1368426162358
74.5,1609.1443941956998,1630.0480904533413,1422.05183066766,1553.7481051055668,114.53022594462273
74.75,1528.248483957263,1572.1832608477312,1469.6217488301832,1523.3511645450592,51.45584262161366
75.0,1484.3182995234672,1471.2738958296525,1432.3134254334536,1462.6352069288578,27.057289992219776
75.25,1636.2241229937345,1517.585234168656,1373.650977925203,1509.1534450291977,131.4894879025096
75.5,1525.604874322521,1473.3420547499184,1536.2479705924598,1511.731633221633,33.669551169858956
75.75,1531.9376825577547,1516.9266730453858,1453.788740023957,1500.8843652090325,41.47084560658181
76.0,1568.7901800942186,1552.3816172899653,1485.8940724010856,1535.6886232617564,43.89684732286861
76.25,1498.4851643527043,1421.8055861026073,1433.6445090058244,1451.3117531537118,41.279995966436175
76.5,1579.5792744763364,1596.7072045203467,1399.377529778351,1525.221336258345,109.31989397602216
76.75,1592.595394947547,1430.297416692113,1435.9943849544316,1486.2957321980305,92.1022670043532
77.0,1574.1061465616351,1454.8677798110361,1358.3326436735376,1462.4355233487365,108.08563361445987
77.25,1621.2772135621178,1499.8118595414755,1438.2570439353751,1519.7820390129893,93.13002562892258
77.5,1516.1232134382162,1484.8712727465943,1466.532183399204,1489.1755565280048,25.074144237356073
77.75,1524.104400295962,1509.1464144400595,1418.9055394200952,1484.0521180520388,56.91215042328273
78.0,1544.2238060744692,1394.7985763055588,1359.9356073920005,1432.9859965906762,97.8991539515608
78.25,1625.5239686155194,1453.9531286309787,1453.5068120235533,1510.9946364233504,99.18556219993239
78.5,1564.755821979174,1460.773575329149,1401.3349227617991,1475.6214400233741,82.71603163678344
78.75,1477.8001263247004,1384.4807160579467,1386.8534234307338,1416.3780886044603,53.2062728759417
79.0,1467.1966190143448,1387.0217694933701,1404.2803948119788,1419.499594439898,42.19857405071378
79.25,1390.430925802773,1423.9053662517151,1370.8763646693387,1395.0708855746088,26.817264443248344
79.5,1584.2824166726941,1496.2206886886088,1413.6337854079359,1498.0456302564128,85.33895152231646
79.75,1498.9872829129504,1410.917813697764,1429.6211589695743,1446.508751860096,46.399902448045886
80.0,1432.3710470839483,1438.1999447008623,1419.598992751677,1430.0566615121625,9.513996993122365
80.25,1555.9544981814388,1402.6133738543658,1425.6267046139808,1461.3981922165951,82.69265140537402
80.5,1434.876939207811,1342.4842871554192,1342.0498388733101,1373.1370217455135,53.46877820294696
80.75,1451.0857873804553,1402.026047427398,1327.1152554856044,1393.4090300978194,62.43286742827655
81.0,1409.5719592720072,1390.3342120555335,1384.2070171339444,1394.7043961538284,13.235140883517666
81.25,1360.4906213815907,1362.9350224685563,1341.9611408364522,1355.1289282288665,11.468946890510791
81.5,1406.7260906297497,1430.889936374987,1342.8865036704294,1393.5008435583886,45.46791629292357
81.75,1419.4171352527392,1418.5510633796148,1355.3885285256897,1397.7855757193477,36.719473419131624
82.0,1425.7976087627435,1326.1183743757754,1363.6879152794736,1371.8679661393307,50.34056382327695
82.25,1352.5356171220978,1259.9307777810554,1335.6684624412437,1316.0449524481323,49.32266898376826
82.5,1421.4819855152477,1380.2697626458985,1261.7541495296398,1354.5019658969286,82.9230360583444
82.75,1356.0651030725987,1306.3958530007294,1355.3985664499573,1339.2865075077618,28.486091925588173
83.0,1366.606044647054,1282.8067837292826,1360.0020837973873,1336.4716373912413,46.59227901321807
83.25,1338.0021997536703,1316.9886979152761,1358.395620860553,1337.7955061764999,20.704235282307728
83.5,1328.4276072377022,1305.0380369399072,1339.8248433749359,1324.430162517515,17.734574951355665
83.75,1342.2886563788397,1265.6715935217942,1299.0151624621053,1302.3251374542465,38.4156287342348
84.0,1370.7816677685933,1272.3573072397996,1379.5209280912495,1340.8866343665475,59.50878233572252
84.25,1338.884279835018,1277.137562915617,1304.6211086177839,1306.880983789473,30.935328338727455
84.5,1303.2844552952222,1248.2617940734474,1291.407648771023,1280.984632713231,28.95432195350628
84.75,1248.5459267087133,1228.9959030399407,1354.8556165206983,1277.4658154231174,67.73061967681042
85.0,1345.7187010441792,1235.1487539902541,1342.4931645693252,1307.7868732012528,62.927126847418506
85.25,1281.9751027427178,1242.7900800138375,1310.7803591115635,1278.515180622706,34.126936703344434
85.5,1240.7349294797768,1202.230059892726,1290.964070056959,1244.6430198098205,44.495910120789524
85.75,1217.663613818998,1210.6985863765806,1340.077615665577,1256.146605287052,72.76976555677828
86.0,1204.7535000529574,1120.3624288944436,1334.9067823073783,1220.0075704182598,108.08253740718595
86.25,1189.8777165280146,1184.6844682921712,1234.4276136493686,1202.9965994898514,27.343627139273178
86.5,1148.160083553457,1172.1491003895237,1224.4576628215211,1181.5889489215006,39.01491004438726
86.75,1138.9110596956543,1163.3485247317187,1244.486055438963,1182.248546622112,55.2668802461557
87.0,1193.948035693543,1106.4813667923486,1195.1684596098296,1165.1992873652405,50.854871998041496
87.25,1061.0629334576618,1134.8072072061093,1176.1907949740648,1124.0203118792786,58.31701259005833
87.5,1104.4914765529659,1098.5243301447663,1217.8084267801019,1140.2747444926113,67.21239190697919
87.75,1069.8398969434886,1088.1919893914448,1202.3876251596873,1120.1398371648736,71.81729455245758
88.0,1067.5669344362611,1085.273763214387,1155.5882632134503,1102.8096536213661,46.55716023556094
88.25,1072.0821089469057,1058.6689732658892,1167.0101790404603,1099.2537537510852,59.06079857397254
88.5,988.3034951088064,1038.535136815728,1118.02137122482,1048.2866677164513,65.406430205242
88.75,1018.8342174601596,1034.283615566655,1121.7367561225901,1058.2848630498017,55.49124278977439
89.0,1046.9759796072778,996.9718986917076,1092.4205594202201,1045.4561459064018,47.74247720400997
89.25,1016.9829330503565,995.2333355947272,1112.2973271632688,1041.5045319361177,62.26536870063096
89.5,1013.3842808411508,976.7872630101347,1116.2914956850127,1035.4876798454327,72.33103012683073
89.75,965.224556923703,997.0133581097541,1079.370670045451,1013.8695283596361,58.91036956105848
90.0,961.7155341861536,941.9175809780523,1088.7002336175528,997.4444495939197,79.64736860771697
90.25,961.5276550825911,932.6198305066865,1081.9546119027716,992.0340324973498,79.20352600031707
90.5,947.2723209321725,913.9154182565668,1089.2682229416832,983.4853207101409,93.11652668792742
90.75,904.4637964014844,895.5958790848165,1070.825517845452,956.9617311105843,98.70856820249386
91.0,880.1766124372017,866.5208540925737,1068.5167562021406,938.4047409106387,112.8869891812327
91.25,884.1662236238946,876.9023416264259,1037.35188668719,932.8068173125035,90.61150392382194
91.5,851.4394124821522,877.7920022182551,1017.7172341060211,915.6495496021429,89.3698713853683
91.75,865.973673164958,849.3276020078602,995.4101942598026,903.5704898108735,79.96981559433385
92.0,841.8887483241591,841.3630108267091,1015.880835807416,899.7108649860947,100.6064893058546
92.25,796.1781950709219,813.9749102736287,980.9422245034451,863.6984432826653,101.9252615606707
92.5,798.3260343730248,799.3455238983584,954.6084417677304,850.7600000130378,89.9368332824844
92.75,775.8992108175371,772.4330987555505,956.1473076411772,834.8265390714215,105.08115981456292
93.0,751.8821627533949,739.0269635494507,919.636428521773,803.5151849415396,100.76914927004302
93.25,744.0531750658051,724.035811554391,913.2712370392236,793.7867412198066,103.95952224977871
93.5,703.7802440786362,729.1850308760523,916.7286798061042,783.2313182535976,116.30782413133713
93.75,696.2074409462339,712.0473324290409,898.2603822256432,768.8383852003061,112.36220684049671
94.0,689.2559697859523,715.6151672463084,890.5235201448038,765.1315523923549,109.38949220703016
94.25,663.6258773030063,691.6226745265096,858.272008450873,737.8401867601297,105.23223327719862
94.5,627.5378541364244,669.6196307830955,823.6631555447904,706.9402134881034,103.251648331693
94.75,619.8738274911007,658.5294179858162,835.7443708390902,704.7158721053356,115.1082719852918
95.0,598.4435993136772,655.361116286485,798.4899708913542,684.0982288305055,103.07280884585559
95.25,601.1235472646923,637.2947068311378,796.2131190969794,678.2104577309365,103.78130497925464
95.5,587.331269469603,624.4043161751597,757.916453033141,656.5506795593011,89.72105506496483
95.75,559.547712233868,600.6308907785815,741.6425674995232,633.9403901706576,95.50798993208905
96.0,552.902171853116,578.8853415544611,743.4441632996817,625.0772255690863,103.32874836037267
96.25,540.2103815776803,567.4118889470053,712.0830926023488,606.568454375678,92.38498071044745
96.5,517.8297579179355,561.8888915000964,700.7160154260356,593.4782216146891,95.44768268086091
96.75,506.7801979940239,544.1402556091881,686.0814217506937,579.0006251179685,94.59739019590539
97.0,491.6660711461367,516.1185585695885,674.908917215335,560.8978489770201,99.49057139211635
97.25,472.4088000696476,506.25816391695406,655.368636043458,544.6785333433533,97.34304795431792
97.5,450.48247540390605,484.2786163540308,633.7338151463572,522.8316356347647,97.51930501750047
97.75,439.18780019775335,466.4061421099313,620.4579122089758,508.6839515055535,97.75107801251966
98.0,413.7765786285157,442.31759440671766,619.0871522602482,491.7271084318272,111.21637904731426
98.25,401.04514029677915,433.0599584406256,585.9648993378519,473.35666602508553,98.82660473052134
98.5,381.26564223486037,413.11805028305986,579.1460059719856,457.84323282996866,106.25166376850282
98.75,372.3895903269503,393.74310307358616,583.6819131430607,449.9382021811991,116.31650051924134
99.0,347.4787901527165,369.5444843260234,562.174389949983,426.39922147624094,118.10121081255795
99.25,329.4517654866218,350.6169650788589,552.0553596456582,410.70803007037966,122.86696912511361
99.5,311.8546390509731,333.0707593183153,536.7971629702588,393.9075204465157,124.19991302421226
99.75,298.26578724161317,315.3957368320714,523.1790723645574,378.94686547941404,125.20206036827837
100.0,285.67407016465893,,510.44449626466144,398.0592832146602,158.93669250550153
100.25,271.91483075151797,,495.12389812240156,383.5193644369598,157.83264516027674
100.5,261.9973123249007,,481.7335565547143,371.8654344398075,155.3769883673646
