Repository: ulfsri/fsri_materials_database

# Materials and Products Database

## 01_Data

Raw data generated from each apparatus are included here in plain-text format. The data is organized first by material, next by the short name of test apparatus used, and where applicable additional filtering by test settings.

### material.json

Each material directory contains a json file of the same name as the material. This file links the data stored in the repository as well as data and graphs produced by the accompanying scripts (__02_Scripts__) to the respective landing page for the material on the front-end website.

File: 01_Data/HIPS/MCC/HIPS_MCC_30K_min_211021_R3.txt (part 1 of 4)
Sample ID:	C:\MCC\MCC Cal\Test\PlasticB_MCC_30K_min_211021_R3.txt
Sample Weight (mg):	4.83
Heating Rate (C/s):	0.5
Combustor Temp (C):	900
N2 Flow Rate (cc/min):	80
O2 Flow Rate (cc/min):	20
Calibration File:	C:\MCC\MCC Cal\Coeff1 JN10440_30_210304.txt.txt
T Correction Coefficients:	0	1.024463	0
Time Shift (s):	14
*
Time (s)	Temperature (C)	N2 flow rate (cc/min)	O2 flow rate (cc/min)	Flow Rate (cc/min)	Oxygen (%)	HRR (W/g)	Heating rate (C/s)
-0.001	107.450	79.999	19.995	103.020	20.390	-0.341	-0.009
0.499	107.480	79.997	19.994	103.025	20.384	0.057	0.009
1.000	107.445	79.996	19.995	103.028	20.386	-0.042	0.013
1.500	107.422	80.003	19.995	103.028	20.384	0.039	-0.031
2.000	107.445	80.003	19.995	103.026	20.385	-0.020	-0.029
2.500	107.443	80.000	19.996	103.023	20.386	-0.053	0.010
2.999	107.442	79.999	19.995	103.018	20.386	-0.061	0.009
3.499	107.394	79.999	19.995	103.014	20.386	-0.074	-0.026
4.000	107.431	79.999	19.995	103.012	20.383	0.135	-0.030
4.499	107.421	79.999	19.996	103.015	20.388	-0.164	0.008
4.998	107.402	79.999	19.996	103.015	20.387	-0.138	-0.001
5.499	107.419	79.999	19.995	103.020	20.387	-0.100	-0.015
6.000	107.443	79.997	19.995	103.024	20.387	-0.157	0.020
6.499	107.412	79.998	19.996	103.023	20.388	-0.203	0.017
6.998	107.430	80.000	19.995	103.019	20.386	-0.044	-0.010
7.499	107.392	80.000	19.995	103.018	20.389	-0.230	-0.016
8.000	107.438	80.001	19.996	103.012	20.389	-0.249	-0.006
8.499	107.389	79.999	19.996	103.005	20.385	0.009	0.002
8.998	107.400	80.001	19.995	103.010	20.383	0.170	-0.021
9.498	107.405	80.000	19.994	103.018	20.382	0.194	-0.010
9.999	107.391	79.999	19.995	103.025	20.380	0.337	0.004
10.499	107.387	80.002	19.995	103.032	20.385	0.028	-0.014
10.999	107.415	79.999	19.995	103.040	20.381	0.291	0.003
11.500	107.415	79.998	19.994	103.051	20.380	0.369	0.026
12.000	107.417	79.995	19.995	103.057	20.381	0.273	0.015
12.499	107.404	79.998	19.995	103.065	20.378	0.489	-0.004
12.998	107.441	79.998	19.996	103.071	20.381	0.266	0.006
13.498	107.435	80.000	19.995	103.076	20.378	0.500	0.027
13.998	107.386	80.001	19.995	103.075	20.377	0.526	-0.011
14.498	107.456	80.000	19.996	103.069	20.379	0.413	-0.017
14.998	107.436	80.000	19.995	103.062	20.376	0.577	0.035
15.498	107.403	80.000	19.996	103.056	20.377	0.533	-0.001
15.999	107.448	80.004	19.995	103.057	20.379	0.376	-0.021
16.499	107.467	79.999	19.996	103.059	20.378	0.472	0.038
16.999	107.431	80.001	19.995	103.064	20.376	0.592	0.023
17.499	107.463	80.005	19.994	103.074	20.377	0.518	-0.010
17.998	107.496	80.001	19.996	103.086	20.375	0.690	0.031
18.499	107.513	79.999	19.995	103.094	20.373	0.830	0.058
18.999	107.487	80.001	19.996	103.102	20.372	0.875	0.020
19.498	107.513	79.999	19.995	103.110	20.374	0.738	-0.005
19.999	107.536	80.001	19.994	103.114	20.370	0.978	0.025
20.499	107.551	80.001	19.995	103.116	20.372	0.901	0.043
20.998	107.583	80.001	19.994	103.115	20.370	1.015	0.042
21.499	107.604	80.002	19.994	103.120	20.369	1.096	0.050
21.999	107.608	80.005	19.995	103.123	20.371	0.948	0.039
22.499	107.648	79.998	19.994	103.124	20.369	1.081	0.035
22.999	107.665	80.000	19.995	103.124	20.369	1.094	0.051
23.498	107.690	80.000	19.994	103.124	20.368	1.111	0.049
23.998	107.714	80.002	19.995	103.124	20.369	1.080	0.045
24.498	107.756	80.000	19.995	103.128	20.364	1.428	0.057
24.999	107.730	79.999	19.995	103.136	20.364	1.404	0.041
25.499	107.777	80.001	19.995	103.144	20.362	1.506	0.019
25.999	107.815	80.001	19.994	103.153	20.364	1.421	0.053
26.499	107.864	80.002	19.995	103.158	20.366	1.257	0.086
26.998	107.856	80.004	19.996	103.161	20.359	1.739	0.064
27.498	107.929	80.002	19.996	103.168	20.358	1.812	0.053
27.999	107.953	79.996	19.996	103.176	20.359	1.731	0.081
28.500	108.010	80.000	19.996	103.183	20.360	1.663	0.089
29.000	108.035	80.001	19.997	103.189	20.355	1.993	0.082
29.499	108.120	80.001	19.996	103.193	20.355	1.999	0.096
29.998	108.184	79.999	19.995	103.194	20.355	2.008	0.130
30.499	108.245	79.999	19.995	103.193	20.356	1.947	0.137
31.000	108.286	79.999	19.996	103.194	20.355	2.028	0.113
31.500	108.369	80.001	19.995	103.193	20.356	1.927	0.113
31.999	108.386	79.997	19.996	103.194	20.350	2.316	0.112
32.499	108.432	79.998	19.996	103.194	20.353	2.128	0.081
33.000	108.490	80.000	19.995	103.195	20.351	2.281	0.084
33.500	108.583	80.001	19.996	103.195	20.351	2.272	0.128
34.000	108.623	79.998	19.996	103.195	20.350	2.322	0.142
34.499	108.704	80.001	19.996	103.196	20.350	2.309	0.127
34.999	108.792	80.001	19.997	103.200	20.350	2.366	0.145
35.499	108.847	80.000	19.996	103.204	20.348	2.503	0.156
35.998	108.922	80.001	19.996	103.205	20.345	2.667	0.136
36.498	108.989	80.001	19.997	103.210	20.348	2.444	0.136
36.998	109.070	80.001	19.997	103.212	20.347	2.553	0.145
37.498	109.156	80.001	19.997	103.210	20.347	2.553	0.157
37.998	109.260	80.000	19.996	103.214	20.348	2.485	0.179
38.498	109.307	80.001	19.996	103.214	20.344	2.719	0.170
38.998	109.359	80.001	19.995	103.210	20.346	2.575	0.124
39.499	109.428	79.999	19.996	103.206	20.345	2.693	0.110
39.999	109.532	80.001	19.997	103.204	20.347	2.512	0.147
40.499	109.604	80.001	19.996	103.201	20.345	2.674	0.175
41.000	109.717	80.002	19.996	103.200	20.345	2.654	0.180
41.500	109.800	80.000	19.996	103.204	20.347	2.565	0.190
41.999	109.907	80.002	19.996	103.209	20.348	2.471	0.193
42.498	109.979	80.002	19.996	103.213	20.346	2.608	0.184
42.998	110.083	80.002	19.996	103.211	20.345	2.677	0.178
43.499	110.159	80.003	19.994	103.210	20.345	2.660	0.178
44.000	110.260	80.002	19.996	103.206	20.346	2.577	0.179
44.499	110.373	80.001	19.996	103.204	20.349	2.372	0.195
44.999	110.480	80.003	19.996	103.206	20.344	2.732	0.217
45.499	110.537	80.002	19.994	103.212	20.343	2.813	0.192
45.999	110.634	80.004	19.997	103.219	20.346	2.628	0.159
46.499	110.756	80.000	19.996	103.227	20.341	2.931	0.187
46.999	110.849	80.001	19.994	103.233	20.340	2.981	0.217
47.500	110.928	80.001	19.995	103.233	20.343	2.820	0.193
47.999	111.078	80.000	19.997	103.232	20.342	2.854	0.201
48.499	111.194	80.002	19.995	103.231	20.343	2.808	0.248
48.999	111.280	80.004	19.994	103.229	20.342	2.892	0.234
49.500	111.359	79.998	19.996	103.228	20.339	3.047	0.183
50.000	111.473	79.999	19.997	103.225	20.341	2.944	0.179
50.499	111.562	79.999	19.996	103.218	20.342	2.846	0.198
50.999	111.680	80.003	19.995	103.211	20.344	2.771	0.206
51.500	111.776	80.000	19.995	103.207	20.343	2.772	0.211
52.000	111.921	80.001	19.997	103.207	20.340	3.023	0.227
52.500	112.052	80.001	19.996	103.209	20.340	3.037	0.259
52.999	112.158	80.002	19.996	103.217	20.342	2.865	0.257
53.499	112.267	79.999	19.995	103.225	20.341	2.926	0.226
53.999	112.410	80.003	19.996	103.230	20.341	2.941	0.233
54.498	112.492	80.001	19.995	103.226	20.340	3.018	0.238
54.998	112.617	80.000	19.997	103.226	20.340	2.998	0.216
55.498	112.731	80.000	19.997	103.220	20.341	2.966	0.223
55.998	112.892	80.001	19.996	103.212	20.341	2.967	0.257
56.499	113.027	79.999	19.995	103.206	20.340	2.974	0.285
57.000	113.129	80.000	19.997	103.210	20.339	3.085	0.266
57.499	113.249	80.001	19.995	103.212	20.337	3.179	0.230
57.998	113.342	80.000	19.996	103.218	20.343	2.819	0.218
58.499	113.518	80.001	19.997	103.225	20.337	3.190	0.241
59.000	113.623	80.000	19.997	103.229	20.340	3.022	0.275
59.500	113.733	80.002	19.997	103.224	20.339	3.059	0.248
60.000	113.845	80.000	19.996	103.223	20.342	2.887	0.219
60.499	113.983	80.000	19.996	103.219	20.338	3.127	0.236
60.998	114.141	80.002	19.997	103.212	20.339	3.081	0.273
61.499	114.224	80.000	19.997	103.215	20.340	2.993	0.269
61.999	114.351	80.000	19.996	103.220	20.340	3.031	0.225
62.498	114.517	80.000	19.996	103.221	20.336	3.255	0.251
62.998	114.648	80.001	19.995	103.224	20.339	3.083	0.295
63.499	114.791	80.000	19.995	103.231	20.336	3.260	0.286
63.999	114.904	80.001	19.997	103.232	20.339	3.057	0.266
64.499	115.039	80.000	19.997	103.231	20.340	3.022	0.252
64.998	115.160	80.002	19.996	103.232	20.337	3.186	0.252
65.498	115.331	80.003	19.995	103.232	20.335	3.317	0.274
65.998	115.454	80.001	19.997	103.233	20.339	3.074	0.293
66.499	115.619	80.002	19.995	103.232	20.340	2.996	0.291
67.000	115.743	80.002	19.995	103.233	20.336	3.275	0.288
67.500	115.880	80.002	19.995	103.234	20.337	3.218	0.275
67.999	116.037	80.002	19.996	103.235	20.338	3.122	0.277
68.499	116.157	80.002	19.995	103.234	20.340	2.974	0.286
68.999	116.337	80.001	19.996	103.235	20.334	3.375	0.288
69.499	116.463	80.004	19.995	103.235	20.336	3.255	0.303
70.000	116.604	80.002	19.995	103.235	20.335	3.306	0.287
70.500	116.748	80.003	19.996	103.236	20.335	3.367	0.276
71.000	116.914	80.001	19.994	103.237	20.337	3.177	0.298
71.499	117.097	80.002	19.995	103.238	20.338	3.157	0.330
71.999	117.213	80.001	19.994	103.238	20.333	3.491	0.324
72.499	117.345	80.003	19.996	103.240	20.335	3.338	0.274
72.999	117.535	80.001	19.995	103.241	20.333	3.463	0.285
73.500	117.695	80.002	19.993	103.241	20.337	3.212	0.336
74.000	117.880	80.000	19.996	103.243	20.336	3.266	0.348
74.500	117.997	80.002	19.995	103.245	20.336	3.269	0.324
75.000	118.164	80.001	19.995	103.243	20.335	3.328	0.293
75.499	118.328	80.002	19.994	103.241	20.336	3.251	0.307
75.998	118.473	80.000	19.995	103.241	20.335	3.358	0.320
76.499	118.674	79.999	19.996	103.240	20.335	3.323	0.327
76.999	118.771	79.999	19.996	103.238	20.332	3.506	0.322
77.499	118.946	80.000	19.996	103.239	20.333	3.498	0.285
77.999	119.132	80.000	19.995	103.239	20.334	3.408	0.317
78.498	119.281	80.000	19.995	103.238	20.335	3.351	0.348
78.998	119.443	79.998	19.996	103.238	20.335	3.345	0.323
79.498	119.645	80.000	19.995	103.236	20.336	3.295	0.337
79.998	119.772	80.000	19.996	103.236	20.335	3.341	0.346
80.498	119.969	80.001	19.995	103.236	20.335	3.352	0.326
80.998	120.113	80.000	19.996	103.237	20.335	3.316	0.332
81.498	120.294	79.999	19.995	103.236	20.335	3.360	0.332
81.998	120.463	80.000	19.994	103.236	20.334	3.392	0.337
82.499	120.643	80.001	19.994	103.235	20.334	3.432	0.350
83.000	120.792	80.000	19.996	103.235	20.334	3.382	0.339
83.499	120.957	79.999	19.995	103.234	20.334	3.416	0.322
83.998	121.150	80.000	19.996	103.235	20.333	3.478	0.336
84.498	121.323	79.999	19.996	103.235	20.338	3.157	0.362
84.998	121.507	80.002	19.995	103.236	20.334	3.386	0.361
85.499	121.699	80.001	19.994	103.236	20.333	3.465	0.366
85.999	121.827	79.998	19.995	103.234	20.333	3.462	0.348
86.498	122.066	79.999	19.994	103.234	20.336	3.264	0.344
86.998	122.176	80.000	19.996	103.234	20.334	3.397	0.358
87.498	122.389	79.998	19.997	103.234	20.336	3.283	0.336
87.998	122.565	80.001	19.997	103.237	20.337	3.200	0.356
88.499	122.747	79.999	19.996	103.240	20.336	3.250	0.373
88.999	122.951	80.000	19.996	103.243	20.334	3.396	0.371
89.499	123.103	79.999	19.997	103.245	20.336	3.241	0.371
90.000	123.301	80.000	19.995	103.243	20.337	3.231	0.353
90.500	123.482	79.999	19.996	103.241	20.335	3.325	0.364
90.999	123.663	80.000	19.996	103.238	20.336	3.250	0.370
91.498	123.834	80.000	19.996	103.236	20.335	3.349	0.357
91.999	124.008	80.000	19.996	103.240	20.338	3.167	0.349
92.500	124.215	80.000	19.996	103.247	20.336	3.298	0.363
93.000	124.353	80.000	19.995	103.251	20.337	3.228	0.363
93.500	124.565	80.003	19.996	103.251	20.334	3.375	0.347
94.000	124.752	80.000	19.996	103.251	20.336	3.281	0.375
94.500	124.930	79.999	19.996	103.246	20.338	3.154	0.382
95.000	125.103	80.000	19.997	103.242	20.339	3.080	0.358
95.499	125.308	80.001	19.995	103.243	20.334	3.401	0.364
95.999	125.500	80.000	19.997	103.244	20.336	3.291	0.387
96.500	125.682	80.000	19.995	103.244	20.334	3.429	0.385
97.000	125.859	80.000	19.996	103.249	20.336	3.250	0.367
97.499	126.062	80.001	19.996	103.253	20.335	3.351	0.370
97.999	126.214	79.999	19.995	103.256	20.334	3.410	0.367
98.500	126.463	80.001	19.995	103.261	20.337	3.235	0.378
99.000	126.624	80.000	19.996	103.266	20.335	3.331	0.405
99.499	126.809	80.000	19.995	103.263	20.334	3.379	0.378
99.999	127.006	80.000	19.996	103.263	20.334	3.395	0.364
100.500	127.194	80.002	19.995	103.258	20.334	3.407	0.384
100.999	127.386	79.999	19.995	103.255	20.335	3.327	0.383
101.498	127.587	79.999	19.996	103.256	20.332	3.532	0.386
101.999	127.811	80.002	19.997	103.258	20.334	3.414	0.409
102.500	127.975	80.002	19.996	103.257	20.334	3.381	0.407
102.999	128.189	80.000	19.995	103.261	20.332	3.509	0.383
103.499	128.352	79.999	19.995	103.261	20.334	3.398	0.377
103.999	128.581	80.000	19.995	103.259	20.332	3.540	0.385
104.498	128.793	80.002	19.995	103.258	20.332	3.543	0.416
104.999	128.979	80.001	19.994	103.259	20.333	3.484	0.419
105.500	129.156	80.000	19.995	103.258	20.332	3.569	0.381
106.000	129.368	80.000	19.995	103.259	20.331	3.582	0.376
106.500	129.584	80.001	19.996	103.263	20.333	3.473	0.408
106.999	129.806	80.000	19.995	103.265	20.332	3.523	0.433
107.499	129.961	79.999	19.995	103.264	20.333	3.479	0.408
108.000	130.195	80.000	19.995	103.265	20.331	3.610	0.383
108.499	130.400	80.000	19.995	103.261	20.329	3.741	0.414
108.999	130.555	80.002	19.995	103.258	20.334	3.403	0.400
109.500	130.784	79.999	19.995	103.256	20.333	3.440	0.372
110.000	130.980	80.001	19.996	103.254	20.334	3.438	0.405
110.500	131.255	79.999	19.994	103.255	20.330	3.641	0.448
111.000	131.410	80.000	19.995	103.254	20.330	3.698	0.450
111.500	131.632	79.999	19.995	103.254	20.331	3.628	0.403
111.999	131.820	80.001	19.995	103.257	20.326	3.942	0.393
112.498	132.067	80.000	19.995	103.262	20.331	3.626	0.422
112.998	132.241	80.000	19.995	103.264	20.331	3.586	0.428
113.498	132.459	80.000	19.994	103.271	20.331	3.597	0.406
113.998	132.666	80.000	19.996	103.275	20.329	3.765	0.409
114.499	132.921	79.999	19.996	103.274	20.327	3.871	0.444
115.000	133.119	79.999	19.995	103.269	20.331	3.627	0.457
115.499	133.289	79.999	19.997	103.262	20.330	3.673	0.410
115.999	133.509	79.999	19.997	103.259	20.332	3.512	0.379
116.500	133.761	80.000	19.997	103.259	20.330	3.665	0.431
116.999	133.973	80.001	19.995	103.260	20.331	3.580	0.468
117.499	134.131	80.000	19.996	103.264	20.331	3.575	0.418
117.999	134.358	79.999	19.996	103.270	20.330	3.652	0.378
118.499	134.575	79.999	19.994	103.273	20.332	3.566	0.414
118.998	134.767	80.000	19.995	103.273	20.330	3.649	0.426
119.499	135.005	80.001	19.994	103.271	20.333	3.492	0.419
120.000	135.232	80.001	19.995	103.270	20.331	3.573	0.447
120.500	135.441	80.000	19.994	103.264	20.331	3.625	0.450
120.999	135.639	80.001	19.996	103.256	20.331	3.603	0.421
121.499	135.865	80.000	19.995	103.251	20.330	3.655	0.416
121.999	136.092	80.002	19.996	103.252	20.329	3.721	0.438
122.499	136.278	80.003	19.996	103.250	20.330	3.671	0.433
122.999	136.536	80.000	19.996	103.253	20.333	3.455	0.428
123.498	136.745	80.002	19.996	103.260	20.332	3.525	0.456
123.999	136.959	80.000	19.996	103.264	20.326	3.915	0.446
124.499	137.170	80.001	19.996	103.265	20.332	3.509	0.424
124.999	137.364	80.001	19.997	103.268	20.330	3.693	0.415
125.499	137.619	80.002	19.997	103.272	20.329	3.721	0.427
126.000	137.859	79.999	19.997	103.270	20.330	3.671	0.472
126.500	138.030	80.002	19.996	103.264	20.331	3.592	0.453
127.000	138.287	79.997	20.000	103.264	20.328	3.775	0.420
127.499	138.502	80.003	19.993	103.263	20.330	3.668	0.450
127.998	138.691	80.001	19.994	103.261	20.331	3.629	0.437
128.499	138.933	80.002	19.995	103.261	20.329	3.754	0.418
128.999	139.147	80.002	19.996	103.262	20.330	3.671	0.444
129.499	139.430	80.001	19.996	103.262	20.330	3.669	0.477
130.000	139.629	80.001	19.997	103.263	20.329	3.748	0.489
130.500	139.855	80.001	19.994	103.263	20.329	3.706	0.453
130.999	140.058	80.001	19.996	103.265	20.326	3.911	0.427
131.499	140.293	80.000	19.996	103.270	20.328	3.784	0.433
131.999	140.525	80.003	19.996	103.270	20.331	3.614	0.452
132.499	140.753	79.999	19.996	103.269	20.329	3.726	0.463
132.999	141.035	80.003	19.993	103.269	20.329	3.706	0.485
133.499	141.230	80.000	19.996	103.270	20.328	3.777	0.494
134.000	141.453	80.000	19.998	103.271	20.328	3.794	0.448
134.499	141.654	80.001	19.994	103.272	20.327	3.857	0.421
134.999	141.892	79.996	19.995	103.273	20.330	3.693	0.431
135.499	142.147	80.003	19.991	103.270	20.331	3.623	0.466
136.000	142.335	79.998	19.990	103.267	20.329	3.713	0.468
136.499	142.560	80.001	19.999	103.267	20.326	3.913	0.428
136.998	142.817	80.000	19.994	103.267	20.328	3.830	0.447
137.499	142.997	80.000	19.996	103.268	20.328	3.808	0.459
138.000	143.298	79.999	19.992	103.272	20.330	3.686	0.459
138.500	143.555	80.000	19.995	103.277	20.327	3.876	0.520
139.000	143.777	80.000	19.995	103.273	20.328	3.778	0.519
139.500	144.005	80.003	19.991	103.267	20.328	3.832	0.465
140.000	144.224	79.998	19.996	103.263	20.329	3.761	0.448
140.500	144.483	79.998	19.996	103.262	20.324	4.051	0.462
140.999	144.709	79.999	19.994	103.261	20.328	3.781	0.482
141.498	144.936	80.001	19.993	103.263	20.328	3.788	0.469
141.998	145.167	80.003	19.994	103.268	20.328	3.786	0.455
142.498	145.404	80.004	19.996	103.272	20.325	4.017	0.463
142.998	145.608	80.000	19.996	103.266	20.325	4.036	0.455
143.498	145.873	80.001	19.997	103.257	20.328	3.799	0.456
143.999	146.081	79.999	19.994	103.249	20.330	3.663	0.471
144.499	146.329	79.996	20.001	103.245	20.328	3.822	0.464
144.999	146.550	80.000	19.996	103.240	20.329	3.750	0.462
145.500	146.814	80.001	19.995	103.245	20.329	3.715	0.477
145.999	147.025	80.000	19.999	103.252	20.329	3.750	0.480
146.498	147.232	79.999	19.995	103.257	20.327	3.859	0.447
146.998	147.485	80.003	19.998	103.262	20.326	3.929	0.439
147.498	147.701	80.001	19.997	103.263	20.330	3.698	0.464
147.998	147.950	79.999	19.998	103.263	20.329	3.724	0.467
148.499	148.177	80.003	19.997	103.262	20.326	3.965	0.471
148.999	148.461	80.003	19.996	103.263	20.325	4.004	0.494
149.498	148.691	80.001	19.996	103.264	20.327	3.893	0.512
149.999	148.923	80.002	19.996	103.264	20.326	3.927	0.488
150.500	149.104	80.000	19.997	103.262	20.327	3.879	0.437
151.000	149.383	80.003	19.998	103.258	20.329	3.748	0.436
151.499	149.596	80.003	19.995	103.252	20.329	3.735	0.476
151.999	149.873	80.002	19.995	103.246	20.329	3.715	0.491
152.499	150.078	80.003	19.996	103.244	20.328	3.835	0.486
152.999	150.344	80.002	19.997	103.241	20.329	3.761	0.476
153.499	150.548	80.002	19.999	103.240	20.327	3.888	0.470
153.999	150.818	79.999	19.998	103.242	20.324	4.076	0.472
154.499	151.022	79.999	20.001	103.242	20.326	3.908	0.474
154.999	151.262	79.996	20.000	103.240	20.329	3.733	0.459
155.499	151.499	80.007	19.996	103.242	20.328	3.829	0.460
155.999	151.772	80.000	19.999	103.250	20.327	3.875	0.494
156.499	151.997	79.999	19.999	103.251	20.325	4.002	0.504
156.999	152.247	80.000	19.995	103.252	20.325	4.010	0.486
157.500	152.457	80.002	19.997	103.252	20.327	3.886	0.468
158.000	152.720	80.004	19.996	103.248	20.328	3.807	0.466
158.500	152.955	79.998	19.995	103.243	20.327	3.870	0.485
159.000	153.228	79.999	20.003	103.242	20.324	4.101	0.503
159.499	153.407	79.998	19.998	103.238	20.329	3.741	0.480
159.999	153.655	79.999	19.998	103.237	20.329	3.744	0.439
160.499	153.885	79.997	19.999	103.239	20.327	3.899	0.452
160.998	154.123	80.002	19.992	103.238	20.326	3.912	0.473
161.498	154.364	80.001	19.994	103.238	20.327	3.853	0.474
161.998	154.622	80.001	19.996	103.244	20.329	3.755	0.489
162.498	154.832	80.000	19.994	103.253	20.328	3.807	0.483
162.998	155.055	80.001	19.996	103.257	20.326	3.933	0.451
163.498	155.264	80.001	19.999	103.256	20.327	3.870	0.433
163.998	155.570	80.000	19.994	103.252	20.330	3.644	0.473
164.498	155.790	79.998	19.996	103.248	20.326	3.912	0.520
164.999	156.031	79.999	19.997	103.240	20.328	3.797	0.494
165.499	156.275	80.001	19.995	103.233	20.329	3.740	0.473
165.998	156.488	80.006	19.991	103.234	20.331	3.622	0.471
166.499	156.724	80.000	19.995	103.235	20.329	3.764	0.453
167.000	156.951	79.997	20.002	103.236	20.326	3.912	0.456
167.499	157.216	80.002	19.993	103.239	20.327	3.871	0.477
167.998	157.476	80.001	19.990	103.240	20.327	3.853	0.508
168.499	157.684	80.004	19.993	103.243	20.325	3.975	0.496
168.999	157.961	79.999	19.996	103.245	20.327	3.844	0.476
169.499	158.172	80.002	19.996	103.250	20.327	3.877	0.487
169.999	158.409	79.996	20.000	103.252	20.328	3.777	0.469
170.498	158.646	80.001	19.996	103.251	20.327	3.904	0.462
170.998	158.892	79.996	20.002	103.248	20.327	3.904	0.478
171.498	159.115	80.002	19.995	103.242	20.326	3.930	0.475
171.998	159.381	79.999	19.997	103.240	20.327	3.853	0.478
172.498	159.610	80.002	19.991	103.243	20.327	3.858	0.492
172.999	159.829	79.999	19.997	103.248	20.328	3.822	0.472
173.500	160.106	80.002	19.999	103.250	20.325	4.001	0.472
174.000	160.326	79.999	19.999	103.251	20.325	4.032	0.497
174.500	160.574	80.006	19.991	103.245	20.325	4.026	0.483
174.999	160.822	79.999	19.996	103.240	20.328	3.803	0.482
175.500	161.094	80.001	19.993	103.236	20.326	3.931	0.508
176.000	161.343	80.002	19.996	103.235	20.326	3.942	0.520
176.499	161.608	79.998	19.996	103.236	20.325	3.986	0.517
176.998	161.852	79.999	19.996	103.239	20.325	3.988	0.511
177.498	162.088	79.999	19.994	103.237	20.324	4.039	0.495
177.998	162.334	79.999	19.994	103.236	20.323	4.135	0.481
178.499	162.561	79.999	19.995	103.238	20.324	4.098	0.478
179.000	162.813	80.001	19.992	103.238	20.321	4.255	0.476
179.499	163.030	79.997	19.997	103.237	20.321	4.255	0.474
179.998	163.322	80.000	19.996	103.237	20.321	4.299	0.489
180.499	163.541	79.999	19.995	103.237	20.324	4.078	0.510
181.000	163.763	80.000	19.996	103.235	20.322	4.196	0.476
181.499	164.009	80.002	19.996	103.234	20.323	4.108	0.455
181.999	164.304	80.003	19.991	103.234	20.320	4.305	0.504
182.500	164.486	80.000	19.989	103.237	20.324	4.095	0.509
183.000	164.773	80.001	19.995	103.238	20.321	4.254	0.473
183.499	165.045	79.996	19.999	103.239	20.322	4.230	0.514
183.998	165.256	80.006	19.995	103.241	20.323	4.108	0.521
184.498	165.528	80.006	19.993	103.244	20.325	4.019	0.483
184.998	165.775	79.997	19.997	103.243	20.320	4.348	0.501
185.498	166.007	79.998	19.997	103.241	20.323	4.161	0.499
185.998	166.274	80.001	19.995	103.241	20.320	4.366	0.490
186.499	166.510	80.000	19.995	103.243	20.322	4.181	0.501
186.999	166.746	79.995	19.993	103.241	20.322	4.194	0.487
187.498	167.016	79.994	19.995	103.239	20.325	3.984	0.489
187.998	167.203	79.995	19.998	103.240	20.325	3.988	0.482
188.498	167.483	79.997	19.994	103.238	20.325	4.037	0.462
188.998	167.707	79.996	19.996	103.234	20.322	4.194	0.486
189.498	167.954	80.001	19.996	103.233	20.323	4.145	0.488
189.999	168.216	79.996	19.997	103.234	20.322	4.211	0.490
190.500	168.484	80.001	19.989	103.233	20.323	4.133	0.519
190.999	168.705	79.998	19.995	103.236	20.325	4.036	0.509
191.498	168.964	79.998	19.999	103.237	20.322	4.222	0.485
191.998	169.210	80.003	19.992	103.239	20.320	4.305	0.493
192.498	169.456	79.998	19.997	103.242	20.322	4.216	0.498
192.998	169.699	80.000	19.994	103.243	20.321	4.303	0.490
193.498	169.923	80.002	19.995	103.245	20.320	4.324	0.478
193.998	170.200	80.003	19.992	103.248	20.323	4.143	0.484
194.499	170.472	80.005	19.992	103.250	20.325	3.982	0.525
195.000	170.683	80.000	19.993	103.248	20.326	3.943	0.516
195.500	170.909	79.998	19.994	103.248	20.325	4.032	0.460
195.999	171.174	80.000	19.999	103.246	20.321	4.259	0.464
196.498	171.372	79.997	19.994	103.240	20.323	4.122	0.477
196.998	171.639	79.998	19.996	103.237	20.322	4.187	0.465
197.499	171.871	79.998	19.994	103.237	20.322	4.196	0.482
198.000	172.128	79.999	19.996	103.237	20.322	4.181	0.494
198.500	172.398	79.999	19.998	103.239	20.316	4.615	0.508
198.999	172.667	80.004	19.994	103.240	20.322	4.222	0.533
199.499	172.907	79.999	19.997	103.240	20.321	4.279	0.524
199.999	173.171	80.005	19.991	103.240	20.319	4.390	0.507
200.500	173.403	79.994	19.997	103.241	20.323	4.126	0.500
201.000	173.660	79.998	19.993	103.238	20.322	4.185	0.493
201.500	173.902	79.998	19.997	103.238	20.322	4.209	0.494
202.000	174.169	79.997	19.997	103.238	20.322	4.185	0.504
202.499	174.444	79.999	19.996	103.237	20.322	4.209	0.526
202.999	174.679	80.003	19.993	103.236	20.322	4.222	0.526
203.499	174.956	80.000	19.994	103.237	20.319	4.373	0.511
203.999	175.133	79.998	19.996	103.238	20.318	4.447	0.483
204.499	175.412	79.998	19.996	103.238	20.319	4.401	0.455
205.000	175.648	80.002	19.992	103.238	20.320	4.309	0.486
205.500	175.840	79.999	19.999	103.238	20.319	4.371	0.472
205.999	176.160	80.000	19.991	103.235	20.319	4.403	0.470
206.499	176.369	80.002	19.994	103.235	20.318	4.458	0.520
206.999	176.627	79.998	19.995	103.235	20.323	4.141	0.498
207.500	176.857	79.995	19.997	103.235	20.316	4.583	0.478
208.000	177.093	80.005	19.996	103.231	20.320	4.364	0.477
208.500	177.383	80.005	19.993	103.231	20.322	4.234	0.495
209.000	177.644	80.004	19.995	103.231	20.318	4.460	0.539
209.500	177.881	80.001	19.994	103.230	20.319	4.378	0.525
210.001	178.122	80.003	19.995	103.230	20.321	4.284	0.488
210.500	178.352	79.999	19.999	103.234	20.318	4.482	0.474
210.999	178.592	79.998	20.000	103.233	20.320	4.347	0.470
211.499	178.854	80.001	19.998	103.231	20.320	4.312	0.486
212.000	179.120	80.001	19.996	103.231	20.319	4.386	0.515
212.500	179.311	80.004	19.994	103.230	20.319	4.391	0.492
213.000	179.557	80.001	19.997	103.229	20.319	4.425	0.447
213.501	179.869	79.997	19.998	103.230	20.319	4.373	0.498
214.001	180.086	80.000	19.993	103.231	20.317	4.545	0.544
214.500	180.333	80.001	19.995	103.231	20.321	4.295	0.497
214.999	180.621	80.010	19.991	103.232	20.318	4.449	0.499
215.499	180.841	80.001	19.996	103.232	20.319	4.421	0.521
216.000	181.047	80.000	19.997	103.233	20.314	4.733	0.467
216.501	181.334	79.999	19.997	103.234	20.316	4.593	0.460
217.001	181.582	80.006	19.992	103.233	20.319	4.401	0.515
217.501	181.807	79.996	19.988	103.232	20.316	4.589	0.504
218.000	182.029	79.999	19.999	103.232	20.317	4.554	0.460
218.499	182.333	80.003	19.994	103.229	20.315	4.653	0.486
219.000	182.572	79.999	19.996	103.227	20.318	4.502	0.534
219.500	182.822	80.001	19.995	103.226	20.321	4.253	0.516
220.000	183.068	80.000	19.994	103.228	20.320	4.349	0.492
220.501	183.317	80.004	19.995	103.227	20.318	4.467	0.495
221.001	183.561	80.001	19.995	103.231	20.317	4.541	0.494
221.500	183.801	79.998	19.999	103.233	20.319	4.386	0.488
221.999	184.086	79.998	19.998	103.233	20.320	4.332	0.505
222.499	184.319	79.998	19.994	103.232	20.319	4.389	0.522
223.000	184.552	80.001	19.994	103.232	20.316	4.594	0.492
223.501	184.805	79.999	19.998	103.228	20.321	4.300	0.476
224.001	185.091	79.999	19.999	103.225	20.319	4.420	0.512
224.500	185.336	80.000	19.996	103.225	20.319	4.429	0.534
224.999	185.591	79.998	20.001	103.225	20.319	4.420	0.515
225.499	185.823	80.000	19.997	103.224	20.322	4.208	0.494
225.999	186.084	80.002	19.995	103.227	20.318	4.470	0.491
226.500	186.339	80.001	19.993	103.228	20.320	4.337	0.504
227.001	186.553	80.000	19.998	103.230	20.318	4.458	0.492
227.500	186.786	80.004	20.000	103.229	20.319	4.413	0.458
228.000	187.020	80.000	19.997	103.225	20.318	4.478	0.457
228.499	187.282	80.002	19.990	103.225	20.320	4.305	0.482
228.999	187.565	80.002	19.999	103.226	20.319	4.428	0.520
229.500	187.820	80.001	19.993	103.224	20.316	4.585	0.541
229.999	188.089	80.002	19.994	103.226	20.318	4.498	0.531
230.500	188.299	80.005	19.995	103.232	20.317	4.570	0.502
231.000	188.571	80.002	20.000	103.231	20.315	4.659	0.481
231.500	188.806	80.005	19.993	103.228	20.317	4.511	0.494
232.000	189.047	80.006	19.993	103.230	20.316	4.571	0.492
232.500	189.320	79.998	19.998	103.229	20.317	4.566	0.496
233.001	189.552	79.999	19.997	103.222	20.319	4.378	0.510
233.501	189.793	80.002	19.998	103.218	20.314	4.745	0.489
234.001	190.094	80.004	19.992	103.213	20.316	4.578	0.507
234.501	190.353	80.000	19.998	103.210	20.318	4.449	0.551
235.000	190.575	80.003	19.996	103.206	20.314	4.717	0.521
235.500	190.820	80.001	19.997	103.207	20.319	4.422	0.473
236.000	191.047	80.002	19.993	103.206	20.317	4.553	0.469
236.499	191.277	79.997	19.997	103.210	20.319	4.400	0.465
236.999	191.508	80.002	19.994	103.210	20.317	4.533	0.459
237.500	191.816	80.000	19.999	103.215	20.316	4.590	0.500
238.001	192.039	80.001	19.995	103.219	20.320	4.346	0.535
238.500	192.300	80.001	19.996	103.224	20.315	4.660	0.507
239.000	192.562	80.002	19.995	103.224	20.317	4.553	0.504
239.500	192.805	80.001	19.998	103.225	20.317	4.534	0.514
240.000	193.079	80.000	19.996	103.224	20.315	4.684	0.511
240.499	193.276	80.002	19.996	103.224	20.315	4.641	0.494
241.000	193.560	80.001	19.996	103.221	20.315	4.699	0.476
241.500	193.798	80.001	19.997	103.216	20.316	4.623	0.501
241.999	194.024	80.004	19.993	103.216	20.312	4.883	0.493
242.499	194.307	80.003	19.990	103.213	20.315	4.664	0.487
242.999	194.519	79.997	20.000	103.207	20.314	4.717	0.503
243.500	194.806	79.998	19.995	103.204	20.314	4.704	0.497
244.001	195.030	79.998	19.996	103.205	20.312	4.863	0.505
244.500	195.267	80.000	19.996	103.200	20.313	4.784	0.486
245.000	195.511	79.999	19.996	103.197	20.314	4.706	0.471
245.501	195.774	79.999	20.001	103.197	20.316	4.603	0.494
246.000	196.022	79.997	19.994	103.201	20.314	4.728	0.509
246.499	196.264	79.996	19.998	103.202	20.314	4.728	0.501
246.999	196.506	79.995	19.997	103.202	20.314	4.765	0.487
247.500	196.725	79.998	19.997	103.206	20.311	4.951	0.472
247.999	197.004	80.003	19.995	103.209	20.314	4.743	0.479
248.499	197.254	80.000	19.994	103.209	20.315	4.644	0.513
249.000	197.499	80.000	19.996	103.207	20.314	4.738	0.512
249.500	197.740	79.999	19.997	103.209	20.315	4.679	0.491
249.999	197.966	80.002	19.997	103.206	20.314	4.723	0.477
250.499	198.230	80.001	19.995	103.204	20.311	4.914	0.478
250.999	198.483	79.998	19.995	103.205	20.313	4.805	0.503
251.499	198.713	79.997	19.997	103.206	20.308	5.136	0.500
252.000	198.989	79.994	19.998	103.205	20.308	5.130	0.494
252.500	199.213	80.001	19.994	103.208	20.309	5.060	0.503
253.000	199.445	79.995	19.997	103.208	20.310	5.025	0.478
253.499	199.707	79.996	20.001	103.208	20.308	5.166	0.475
253.999	199.951	80.001	19.995	103.208	20.310	5.003	0.500
254.499	200.214	79.999	19.994	103.208	20.308	5.152	0.507
254.999	200.437	79.999	19.992	103.207	20.308	5.138	0.497
255.499	200.656	80.001	19.995	103.211	20.311	4.955	0.464
255.999	200.980	79.999	19.995	103.211	20.312	4.892	0.492
256.499	201.176	80.002	19.996	103.213	20.311	4.968	0.531
256.999	201.423	80.001	19.996	103.211	20.310	5.010	0.482
257.499	201.675	80.001	19.995	103.208	20.311	4.927	0.471
257.999	201.904	79.999	19.998	103.203	20.307	5.208	0.490
258.499	202.164	80.001	19.989	103.202	20.309	5.046	0.485
258.999	202.390	79.999	19.997	103.205	20.309	5.055	0.487
259.500	202.666	79.998	20.000	103.212	20.312	4.887	0.494
260.001	202.927	79.998	19.997	103.211	20.312	4.865	0.520
260.500	203.140	79.997	19.996	103.210	20.314	4.731	0.505
260.999	203.381	79.999	19.996	103.208	20.309	5.069	0.464
261.499	203.679	79.998	19.994	103.201	20.311	4.966	0.497
262.000	203.889	80.003	20.000	103.196	20.313	4.814	0.524
262.501	204.148	80.005	19.991	103.197	20.312	4.846	0.489
263.000	204.368	80.000	19.996	103.203	20.311	4.968	0.474
263.499	204.649	80.001	19.996	103.207	20.313	4.770	0.490
264.000	204.882	80.001	19.992	103.208	20.312	4.870	0.507
264.501	205.140	80.001	19.994	103.208	20.313	4.791	0.503
265.000	205.354	80.003	19.996	103.208	20.309	5.060	0.482
265.499	205.634	79.997	19.991	103.202	20.313	4.829	0.483
265.999	205.829	79.996	20.001	103.201	20.312	4.878	0.485
266.500	206.110	79.998	19.997	103.198	20.310	4.981	0.475
267.000	206.348	80.001	19.992	103.197	20.307	5.200	0.497
267.500	206.604	79.998	19.995	103.197	20.310	5.036	0.507
268.000	206.854	80.000	19.993	103.197	20.308	5.119	0.500
268.499	207.092	79.999	19.994	103.196	20.311	4.918	0.497
268.999	207.338	79.999	19.994	103.204	20.311	4.942	0.486
269.499	207.624	79.997	19.998	103.205	20.310	5.012	0.508
269.999	207.855	80.001	19.992	103.203	20.311	4.947	0.524
270.499	208.120	79.999	19.996	103.204	20.309	5.075	0.506
270.999	208.359	79.995	20.000	103.203	20.311	4.953	0.500
271.499	208.605	80.000	19.994	103.195	20.310	4.997	0.495
271.999	208.887	79.998	19.990	103.194	20.311	4.947	0.507
272.499	209.085	79.999	19.994	103.196	20.313	4.829	0.504
272.999	209.368	80.001	19.995	103.195	20.312	4.886	0.480
273.499	209.590	80.000	19.995	103.195	20.312	4.848	0.493
273.999	209.887	80.002	19.995	103.193	20.310	5.030	0.512
274.500	210.088	79.999	19.995	103.192	20.310	4.995	0.508
275.001	210.370	80.001	19.990	103.192	20.312	4.879	0.491
275.500	210.594	79.999	19.995	103.199	20.310	4.973	0.495
275.999	210.848	80.000	19.998	103.199	20.308	5.106	0.492
276.499	211.118	79.999	19.990	103.200	20.308	5.151	0.501
277.000	211.352	79.998	19.989	103.202	20.311	4.909	0.514
277.500	211.649	80.001	19.997	103.202	20.313	4.826	0.517
278.000	211.856	80.000	19.994	103.195	20.311	4.905	0.517
278.500	212.103	80.001	19.999	103.195	20.311	4.931	0.479
279.000	212.337	79.999	19.994	103.195	20.311	4.925	0.468
279.500	212.555	80.000	19.997	103.194	20.308	5.132	0.466
280.000	212.842	80.000	19.995	103.192	20.309	5.082	0.478
280.501	213.048	80.000	19.995	103.192	20.310	5.036	0.499
281.000	213.306	80.001	19.995	103.191	20.307	5.174	0.479
281.499	213.569	80.000	19.996	103.193	20.311	4.947	0.492
281.999	213.821	79.998	20.002	103.192	20.311	4.909	0.518
282.499	214.036	80.000	19.997	103.192	20.307	5.184	0.491
282.999	214.332	80.001	19.998	103.195	20.310	5.005	0.489
283.499	214.568	79.998	19.997	103.195	20.309	5.075	0.521
284.000	214.784	80.000	19.994	103.195	20.307	5.235	0.492
284.501	215.031	79.999	19.994	103.196	20.307	5.176	0.458
285.000	215.301	80.001	19.997	103.198	20.306	5.259	0.490
285.500	215.505	80.002	19.994	103.195	20.308	5.108	0.496
286.000	215.768	80.000	19.993	103.196	20.308	5.161	0.470
286.500	216.001	79.999	19.995	103.199	20.307	5.193	0.482
287.001	216.247	80.002	19.995	103.201	20.309	5.071	0.488
287.500	216.517	80.000	19.995	103.200	20.308	5.126	0.497
288.000	216.766	80.002	19.995	103.200	20.307	5.178	0.518
288.500	217.004	80.001	19.994	103.198	20.307	5.198	0.503
288.999	217.268	80.001	19.996	103.196	20.307	5.202	0.495
289.499	217.556	80.001	19.995	103.193	20.307	5.206	0.527
289.999	217.759	80.001	19.995	103.193	20.310	4.988	0.521
290.499	217.956	80.001	19.996	103.193	20.307	5.207	0.445
291.000	218.253	80.002	19.994	103.193	20.307	5.198	0.447
291.500	218.483	80.002	19.994	103.192	20.309	5.084	0.511
291.999	218.743	79.999	19.997	103.192	20.310	5.006	0.508
292.499	219.014	80.001	19.995	103.193	20.309	5.076	0.510
293.000	219.245	80.003	19.995	103.196	20.308	5.111	0.517
293.500	219.465	80.001	19.996	103.197	20.307	5.172	0.477
293.999	219.718	80.002	19.996	103.198	20.310	5.004	0.462
294.499	219.969	80.001	19.994	103.197	20.308	5.124	0.489
294.999	220.181	80.003	19.995	103.197	20.304	5.403	0.483
295.499	220.475	80.003	19.996	103.193	20.306	5.246	0.484
296.000	220.687	80.001	19.997	103.193	20.305	5.325	0.506
296.499	220.951	80.003	19.995	103.193	20.304	5.377	0.491
296.999	221.170	80.003	19.994	103.193	20.302	5.510	0.480
297.499	221.453	80.002	19.995	103.192	20.304	5.394	0.492
297.999	221.662	80.001	19.995	103.191	20.305	5.327	0.496
298.499	221.915	80.002	19.995	103.191	20.306	5.294	0.477
298.999	222.137	80.002	19.995	103.190	20.308	5.145	0.469
299.499	222.414	80.003	19.993	103.191	20.306	5.255	0.487
299.999	222.680	80.000	19.995	103.193	20.303	5.471	0.521
300.500	222.908	80.001	19.994	103.194	20.304	5.392	0.518
301.001	223.160	80.002	19.995	103.194	20.303	5.499	0.487
301.500	223.420	80.001	19.995	103.193	20.304	5.394	0.496
302.000	223.653	80.001	19.996	103.193	20.302	5.545	0.503
302.501	223.908	80.003	19.992	103.192	20.304	5.408	0.490
303.000	224.130	80.000	19.996	103.193	20.302	5.521	0.482
303.500	224.364	80.000	19.999	103.193	20.302	5.515	0.467
304.000	224.648	80.001	19.995	103.193	20.303	5.479	0.487
304.499	224.879	80.001	19.996	103.193	20.302	5.521	0.517
304.999	225.120	80.001	19.996	103.194	20.304	5.401	0.493
305.499	225.374	80.000	19.995	103.190	20.306	5.250	0.483
305.999	225.619	80.001	19.996	103.189	20.305	5.323	0.497
306.499	225.890	80.000	19.996	103.190	20.304	5.408	0.508
307.000	226.137	80.000	19.995	103.189	20.304	5.434	0.517
307.501	226.388	80.002	19.995	103.190	20.300	5.653	0.508
308.001	226.647	80.002	19.996	103.193	20.300	5.681	0.504
308.501	226.843	80.000	19.995	103.193	20.303	5.471	0.482
309.001	227.090	80.002	19.996	103.194	20.299	5.720	0.449
309.500	227.351	80.001	19.996	103.194	20.299	5.704	0.476
310.000	227.611	80.001	19.996	103.192	20.300	5.663	0.514
310.501	227.815	80.002	19.996	103.192	20.301	5.631	0.492
311.001	228.091	80.002	19.995	103.193	20.301	5.619	0.472
311.500	228.325	80.001	19.996	103.194	20.299	5.744	0.495
312.000	228.617	80.000	19.996	103.194	20.303	5.486	0.518
312.501	228.823	80.002	19.995	103.193	20.301	5.634	0.512
313.000	229.101	80.001	19.995	103.193	20.302	5.506	0.491
313.500	229.372	80.001	19.996	103.191	20.298	5.781	0.517
314.001	229.561	80.001	19.996	103.189	20.297	5.861	0.505
314.501	229.867	80.001	19.996	103.188	20.299	5.756	0.478
315.000	230.062	80.002	19.996	103.191	20.299	5.711	0.498
315.499	230.317	80.002	19.996	103.191	20.300	5.700	0.475
316.000	230.560	80.003	19.996	103.192	20.299	5.739	0.474
316.500	230.807	80.002	19.995	103.188	20.300	5.680	0.494
316.999	231.056	80.003	19.993	103.185	20.299	5.728	0.493
317.500	231.317	80.003	19.995	103.184	20.301	5.608	0.503
318.000	231.535	80.001	19.996	103.184	20.299	5.705	0.494
318.499	231.793	80.002	19.995	103.184	20.300	5.691	0.477
318.999	232.037	80.002	19.995	103.190	20.297	5.848	0.489
319.499	232.288	80.002	19.994	103.193	20.295	5.971	0.499
319.999	232.515	80.003	19.996	103.193	20.296	5.967	0.487
320.499	232.765	80.002	19.995	103.190	20.296	5.960	0.477
320.999	233.030	80.001	19.995	103.187	20.295	6.014	0.496
321.499	233.247	80.002	19.996	103.186	20.294	6.054	0.498
321.999	233.515	79.999	19.994	103.187	20.296	5.944	0.483
322.500	233.739	80.000	19.997	103.187	20.297	5.879	0.489
323.000	234.009	80.002	19.995	103.189	20.296	5.935	0.493
323.499	234.233	80.002	19.996	103.191	20.299	5.743	0.494
323.999	234.481	80.000	19.996	103.191	20.297	5.876	0.483
324.499	234.760	80.001	19.993	103.191	20.299	5.744	0.499
324.999	235.003	80.002	19.995	103.191	20.300	5.684	0.525
325.500	235.244	80.000	19.995	103.195	20.299	5.748	0.503
326.000	235.492	80.002	19.994	103.198	20.297	5.857	0.487
326.499	235.735	79.999	19.995	103.199	20.296	5.923	0.490
326.999	235.977	79.999	19.996	103.197	20.297	5.895	0.487
327.499	236.212	80.000	19.995	103.196	20.297	5.860	0.481
327.999	236.455	79.999	19.995	103.193	20.297	5.865	0.478
328.499	236.704	80.000	19.995	103.188	20.296	5.949	0.485
328.999	236.982	79.999	19.996	103.188	20.298	5.827	0.509
329.500	237.214	79.999	19.995	103.190	20.298	5.774	0.519
330.000	237.470	80.000	19.995	103.192	20.295	6.019	0.499
330.499	237.715	80.001	19.996	103.191	20.297	5.857	0.494
330.999	237.959	80.001	19.994	103.190	20.297	5.866	0.495
331.499	238.232	79.999	19.997	103.191	20.296	5.938	0.503
331.999	238.466	80.001	19.995	103.191	20.294	6.080	0.512
332.499	238.704	79.999	19.995	103.191	20.294	6.085	0.489
332.999	238.948	80.000	19.996	103.194	20.295	5.974	0.477
333.500	239.192	79.999	19.996	103.197	20.291	6.276	0.485
334.000	239.401	79.999	19.996	103.197	20.294	6.094	0.471
334.500	239.649	79.999	19.995	103.197	20.296	5.913	0.455
335.000	239.904	79.999	19.996	103.197	20.295	5.974	0.480
335.500	240.138	80.000	19.997	103.195	20.292	6.222	0.496
336.000	240.440	80.000	19.996	103.195	20.291	6.239	0.513
336.501	240.685	80.000	19.995	103.190	20.292	6.222	0.542
337.001	240.932	79.998	19.996	103.186	20.293	6.165	0.520
337.500	241.139	79.999	19.996	103.182	20.294	6.071	0.473
337.999	241.400	80.000	19.995	103.179	20.291	6.281	0.461
338.500	241.648	80.000	19.995	103.176	20.292	6.225	0.489
339.000	241.907	79.999	19.997	103.180	20.294	6.074	0.508
339.501	242.162	80.000	19.995	103.184	20.290	6.339	0.510
340.001	242.408	80.000	19.995	103.186	20.291	6.238	0.508
340.500	242.643	79.999	19.996	103.187	20.292	6.177	0.491
340.999	242.940	80.001	19.997	103.189	20.292	6.212	0.507
341.499	243.135	79.999	19.997	103.188	20.292	6.203	0.512
342.000	243.353	80.000	19.998	103.186	20.289	6.400	0.453
342.500	243.658	80.001	19.996	103.186	20.291	6.281	0.468
343.001	243.895	79.999	19.998	103.184	20.288	6.487	0.532
343.500	244.177	80.000	19.996	103.177	20.286	6.574	0.530
343.999	244.368	80.000	19.997	103.172	20.285	6.646	0.496
344.499	244.651	80.001	19.996	103.170	20.287	6.539	0.474
345.000	244.930	80.000	19.998	103.171	20.285	6.653	0.518
345.500	245.140	80.000	19.996	103.175	20.285	6.679	0.526
345.999	245.358	79.999	19.996	103.181	20.288	6.483	0.459
346.499	245.629	80.001	19.997	103.186	20.285	6.644	0.458
346.999	245.848	80.000	19.996	103.190	20.283	6.784	0.489
347.499	246.099	80.000	19.996	103.191	20.282	6.895	0.480
348.000	246.344	80.000	19.996	103.191	20.284	6.718	0.483
