Repository: ulfsri/fsri_materials_database

# Materials and Products Database

## 01_Data

Raw data generated from each apparatus are included here in plain-text format. The data is organized first by material, next by the short name of test apparatus used, and where applicable additional filtering by test settings.

### material.json

Each material directory contains a json file of the same name as the material. This file links the data stored in the repository as well as data and graphs produced by the accompanying scripts (__02_Scripts__) to the respective landing page for the material on the front-end website.

File: 01_Data/HIPS/MCC/HIPS_MCC_30K_min_211021_R2.txt (part 3 of 4)
T Correction Coefficients:	0	1.024463	0
Time Shift (s):	14
*
Time (s)	Temperature (C)	N2 flow rate (cc/min)	O2 flow rate (cc/min)	Flow Rate (cc/min)	Oxygen (%)	HRR (W/g)	Heating rate (C/s)
696.501	423.159	80.004	19.997	103.279	16.983	238.523	0.485
697.002	423.416	80.004	19.997	103.270	16.937	242.003	0.489
697.501	423.662	80.004	19.996	103.281	16.887	245.679	0.506
698.001	423.917	80.005	19.997	103.296	16.838	249.389	0.502
698.501	424.170	80.006	19.998	103.297	16.785	253.365	0.505
699.000	424.451	80.005	19.996	103.308	16.735	257.139	0.521
699.500	424.643	80.005	19.996	103.315	16.683	261.000	0.503
700.000	424.912	80.004	19.995	103.310	16.632	264.887	0.467
700.500	425.165	80.005	19.996	103.306	16.579	268.854	0.491
701.000	425.421	80.005	19.997	103.309	16.525	272.855	0.516
701.500	425.662	80.005	19.996	103.314	16.473	276.822	0.503
702.001	425.946	80.004	19.996	103.318	16.420	280.782	0.511
702.502	426.168	80.004	19.997	103.316	16.367	284.668	0.515
703.002	426.437	80.004	19.995	103.305	16.318	288.388	0.498
703.502	426.667	80.005	19.995	103.292	16.266	292.289	0.495
704.001	426.909	80.005	19.997	103.281	16.211	296.427	0.485
704.500	427.142	80.004	19.996	103.281	16.155	300.560	0.474
705.000	427.434	80.004	19.994	103.297	16.105	304.322	0.500
705.500	427.667	80.005	19.997	103.316	16.048	308.584	0.525
706.000	427.931	80.003	19.995	103.327	15.996	312.478	0.511
706.500	428.176	80.003	19.995	103.328	15.942	316.519	0.503
707.001	428.434	80.002	19.995	103.327	15.883	320.906	0.506
707.502	428.687	80.003	19.996	103.332	15.834	324.601	0.507
708.001	428.970	80.003	19.996	103.327	15.777	328.740	0.523
708.500	429.198	80.003	19.997	103.320	15.718	333.286	0.524
709.000	429.447	80.001	19.994	103.320	15.668	336.917	0.494
709.501	429.706	80.001	19.997	103.338	15.612	341.188	0.492
710.001	429.966	80.001	19.995	103.324	15.558	345.180	0.513
710.500	430.182	80.001	19.996	103.310	15.504	349.328	0.498
711.001	430.442	80.002	19.997	103.332	15.451	353.240	0.476
711.501	430.705	80.001	19.996	103.343	15.394	357.627	0.500
712.001	430.919	80.001	19.996	103.318	15.340	361.596	0.500
712.500	431.204	80.001	19.997	103.334	15.285	365.791	0.488
713.000	431.466	80.002	19.998	103.343	15.234	369.653	0.522
713.500	431.725	80.002	19.996	103.320	15.180	373.664	0.534
714.001	431.977	80.001	19.997	103.331	15.132	377.290	0.516
714.501	432.210	80.001	19.997	103.327	15.082	380.967	0.498
715.001	432.479	80.002	19.997	103.320	15.037	384.318	0.494
715.501	432.711	80.001	19.997	103.318	14.985	388.157	0.502
716.000	432.959	80.001	19.996	103.321	14.946	391.092	0.491
716.501	433.228	80.002	19.996	103.311	14.896	394.841	0.498
717.001	433.523	80.001	19.997	103.304	14.859	397.606	0.540
717.500	433.761	80.002	19.996	103.304	14.813	401.010	0.548
718.001	434.020	80.001	19.997	103.285	14.770	404.239	0.515
718.502	434.301	80.002	19.996	103.300	14.727	407.475	0.519
719.002	434.545	80.001	19.998	103.269	14.689	410.325	0.533
719.501	434.827	80.001	19.997	103.295	14.651	413.220	0.526
720.001	435.059	80.001	19.996	103.263	14.609	416.413	0.520
720.502	435.327	80.002	19.997	103.294	14.566	419.632	0.507
721.001	435.563	80.001	19.997	103.266	14.529	422.476	0.502
721.501	435.834	80.001	19.997	103.299	14.490	425.426	0.505
722.001	436.107	80.000	19.996	103.282	14.455	428.111	0.526
722.501	436.328	80.001	19.998	103.309	14.422	430.593	0.519
723.001	436.579	80.000	19.996	103.301	14.387	433.277	0.483
723.501	436.866	80.001	19.995	103.313	14.360	435.361	0.505
724.001	437.082	80.001	19.996	103.316	14.331	437.497	0.521
724.500	437.390	80.000	19.997	103.310	14.309	439.185	0.514
725.000	437.614	80.000	19.998	103.315	14.285	440.970	0.528
725.500	437.894	80.001	19.997	103.302	14.268	442.215	0.517
726.000	438.117	80.002	19.996	103.300	14.246	443.911	0.503
726.500	438.395	80.002	19.997	103.292	14.231	445.074	0.502
727.000	438.634	80.001	19.997	103.289	14.215	446.239	0.509
727.501	438.906	80.002	19.997	103.284	14.201	447.306	0.514
728.001	439.158	80.002	19.997	103.284	14.185	448.529	0.517
728.500	439.370	80.002	19.997	103.280	14.178	449.085	0.495
729.000	439.654	80.002	19.996	103.280	14.169	449.829	0.480
729.501	439.886	80.001	19.995	103.280	14.162	450.303	0.506
730.001	440.156	80.002	19.996	103.280	14.162	450.398	0.509
730.501	440.429	80.002	19.997	103.293	14.156	450.858	0.523
731.002	440.692	80.002	19.996	103.293	14.154	450.942	0.540
731.501	440.946	80.003	19.996	103.304	14.162	450.447	0.527
732.001	441.190	80.003	19.996	103.320	14.163	450.278	0.507
732.501	441.485	80.004	19.996	103.324	14.168	449.975	0.518
733.000	441.709	80.003	19.995	103.341	14.174	449.492	0.529
733.501	441.994	80.002	19.996	103.350	14.181	449.087	0.514
734.001	442.226	80.001	19.996	103.355	14.191	448.289	0.513
734.501	442.454	80.002	19.996	103.366	14.200	447.715	0.489
735.000	442.710	80.002	19.995	103.362	14.217	446.407	0.472
735.500	442.973	80.001	19.996	103.366	14.231	445.472	0.501
736.001	443.240	80.000	19.995	103.368	14.247	444.175	0.524
736.500	443.507	80.001	19.997	103.367	14.265	442.825	0.532
737.000	443.759	80.000	19.996	103.373	14.289	441.088	0.527
737.500	444.001	80.003	19.996	103.375	14.308	439.599	0.506
738.000	444.261	80.001	19.996	103.379	14.335	437.645	0.498
738.501	444.519	80.001	19.997	103.380	14.361	435.635	0.511
739.001	444.779	80.003	19.995	103.387	14.388	433.632	0.518
739.501	445.064	80.002	19.997	103.386	14.419	431.294	0.531
740.002	445.294	80.001	19.995	103.396	14.452	428.849	0.530
740.501	445.565	80.001	19.996	103.395	14.487	426.218	0.508
741.001	445.798	80.001	19.996	103.405	14.520	423.765	0.503
741.501	446.065	80.003	19.996	103.409	14.557	421.021	0.502
742.000	446.302	80.001	19.995	103.402	14.597	417.938	0.501
742.501	446.571	80.002	19.996	103.419	14.637	414.987	0.505
743.002	446.826	80.002	19.995	103.400	14.677	411.943	0.515
743.501	447.092	80.002	19.994	103.425	14.719	408.738	0.523
744.000	447.355	80.002	19.996	103.405	14.762	405.578	0.525
744.500	447.642	80.003	19.996	103.442	14.803	402.537	0.539
745.000	447.870	80.002	19.995	103.422	14.854	398.656	0.532
745.500	448.169	80.002	19.996	103.456	14.902	395.038	0.521
746.001	448.443	80.001	19.995	103.439	14.946	391.791	0.551
746.502	448.720	80.002	19.997	103.464	14.993	388.224	0.562
747.002	448.976	80.003	19.996	103.445	15.043	384.448	0.542
747.501	449.204	80.001	19.995	103.457	15.094	380.615	0.509
748.000	449.476	80.001	19.996	103.456	15.145	376.833	0.492
748.500	449.739	80.001	19.995	103.457	15.197	372.871	0.517
749.001	449.967	80.002	19.997	103.463	15.247	369.059	0.513
749.500	450.283	80.002	19.996	103.461	15.301	364.973	0.517
750.000	450.555	80.001	19.995	103.461	15.362	360.409	0.566
750.500	450.796	80.002	19.996	103.464	15.416	356.329	0.551
751.001	451.070	80.002	19.996	103.463	15.473	352.028	0.514
751.501	451.343	80.002	19.996	103.454	15.523	348.234	0.531
752.000	451.599	80.001	19.995	103.474	15.583	343.716	0.538
752.500	451.835	80.003	19.997	103.469	15.637	339.635	0.510
753.000	452.101	80.002	19.995	103.454	15.698	335.080	0.497
753.500	452.364	80.001	19.996	103.472	15.754	330.839	0.516
754.000	452.616	80.002	19.996	103.465	15.808	326.781	0.522
754.500	452.905	80.003	19.996	103.450	15.869	322.202	0.528
755.000	453.141	80.004	19.996	103.468	15.929	317.714	0.533
755.501	453.433	80.003	19.996	103.470	15.982	313.765	0.527
756.001	453.687	80.004	19.995	103.454	16.046	308.978	0.537
756.500	453.916	80.003	19.995	103.463	16.109	304.170	0.514
757.001	454.229	80.003	19.996	103.468	16.161	300.265	0.513
757.501	454.473	80.004	19.995	103.455	16.219	295.941	0.550
758.001	454.713	80.004	19.995	103.460	16.273	291.818	0.521
758.502	455.034	80.002	19.995	103.462	16.334	287.243	0.523
759.001	455.272	80.005	19.996	103.455	16.392	282.903	0.560
759.500	455.510	80.004	19.995	103.445	16.453	278.301	0.517
760.001	455.815	80.004	19.996	103.442	16.509	274.118	0.509
760.501	456.048	80.001	19.995	103.431	16.564	269.949	0.541
761.000	456.340	80.004	19.996	103.431	16.617	265.975	0.532
761.500	456.553	80.004	19.996	103.424	16.673	261.767	0.515
762.001	456.825	80.002	19.995	103.418	16.729	257.617	0.495
762.501	457.086	80.003	19.995	103.411	16.782	253.631	0.509
763.000	457.331	80.003	19.994	103.402	16.837	249.494	0.519
763.500	457.560	80.002	19.995	103.393	16.890	245.525	0.489
764.000	457.830	80.003	19.997	103.388	16.943	241.559	0.486
764.501	458.081	80.005	19.997	103.386	17.000	237.246	0.511
765.001	458.356	80.003	19.996	103.385	17.049	233.551	0.524
765.500	458.639	80.002	19.996	103.384	17.097	229.924	0.542
766.001	458.868	80.002	19.995	103.384	17.156	225.538	0.535
766.501	459.110	80.004	19.996	103.385	17.205	221.863	0.492
767.001	459.363	80.004	19.995	103.382	17.256	217.983	0.483
767.501	459.615	80.004	19.996	103.377	17.305	214.293	0.500
768.001	459.918	80.003	19.994	103.370	17.350	210.906	0.530
768.500	460.166	80.002	19.995	103.362	17.399	207.240	0.553
769.000	460.404	80.002	19.996	103.354	17.447	203.641	0.519
769.501	460.641	80.003	19.995	103.350	17.494	200.134	0.480
770.001	460.922	80.002	19.995	103.345	17.542	196.531	0.496
770.500	461.201	80.003	19.996	103.343	17.583	193.417	0.539
771.000	461.449	80.003	19.996	103.340	17.632	189.788	0.544
771.501	461.716	80.002	19.995	103.336	17.675	186.562	0.521
772.001	461.936	80.001	19.995	103.333	17.715	183.525	0.500
772.500	462.225	80.003	19.995	103.335	17.762	180.026	0.498
773.001	462.489	80.004	19.995	103.333	17.805	176.829	0.531
773.501	462.782	80.004	19.995	103.336	17.846	173.712	0.555
774.001	462.973	80.003	19.995	103.334	17.888	170.565	0.520
774.501	463.277	80.004	19.996	103.331	17.923	167.943	0.490
775.002	463.524	80.002	19.996	103.326	17.963	164.942	0.523
775.501	463.724	80.002	19.995	103.323	17.999	162.254	0.499
776.000	463.981	80.002	19.995	103.315	18.041	159.139	0.451
776.501	464.256	80.002	19.994	103.312	18.080	156.213	0.495
777.002	464.462	80.003	19.995	103.307	18.116	153.476	0.507
777.502	464.709	80.003	19.995	103.303	18.149	151.006	0.467
778.002	464.973	80.004	19.996	103.295	18.187	148.181	0.482
778.502	465.221	80.003	19.995	103.290	18.222	145.528	0.512
779.001	465.440	80.005	19.996	103.285	18.252	143.267	0.489
779.500	465.694	80.002	19.995	103.284	18.287	140.645	0.469
780.000	465.969	80.004	19.996	103.280	18.321	138.141	0.501
780.500	466.228	80.004	19.995	103.279	18.350	135.979	0.531
781.000	466.461	80.004	19.995	103.277	18.386	133.218	0.513
781.501	466.736	80.004	19.995	103.276	18.416	130.963	0.500
782.001	466.959	80.004	19.996	103.273	18.447	128.696	0.504
782.501	467.223	80.005	19.995	103.273	18.475	126.540	0.493
783.001	467.483	80.004	19.996	103.273	18.505	124.312	0.505
783.501	467.725	80.005	19.994	103.272	18.532	122.308	0.513
784.000	467.960	80.005	19.995	103.272	18.564	119.872	0.489
784.500	468.231	80.003	19.995	103.272	18.587	118.145	0.491
785.001	468.483	80.003	19.996	103.272	18.617	115.941	0.515
785.501	468.735	80.004	19.996	103.272	18.644	113.925	0.514
786.001	468.994	80.003	19.995	103.270	18.664	112.428	0.508
786.500	469.239	80.004	19.995	103.268	18.690	110.491	0.508
787.000	469.505	80.005	19.997	103.268	18.720	108.232	0.508
787.500	469.748	80.005	19.996	103.263	18.740	106.679	0.510
788.001	469.986	80.003	19.997	103.259	18.764	104.933	0.494
788.501	470.265	80.004	19.997	103.261	18.786	103.223	0.499
789.001	470.527	80.002	19.995	103.258	18.807	101.674	0.529
789.501	470.762	80.003	19.995	103.256	18.832	99.801	0.519
790.001	471.057	80.003	19.997	103.257	18.855	98.082	0.514
790.500	471.263	80.004	19.996	103.260	18.880	96.211	0.515
791.000	471.568	80.004	19.997	103.257	18.899	94.792	0.506
791.500	471.841	80.001	19.997	103.254	18.918	93.365	0.545
792.001	472.075	80.003	19.997	103.249	18.935	92.068	0.543
792.501	472.334	80.000	19.996	103.245	18.951	90.850	0.500
793.000	472.578	80.000	19.995	103.238	18.975	89.059	0.498
793.500	472.861	80.001	19.995	103.235	18.995	87.538	0.516
794.000	473.163	80.001	19.996	103.235	19.018	85.841	0.556
794.500	473.357	80.002	19.995	103.235	19.030	84.987	0.540
795.000	473.680	80.001	19.996	103.236	19.051	83.413	0.506
795.501	473.939	80.002	19.995	103.236	19.071	81.909	0.549
796.001	474.208	80.000	19.996	103.236	19.088	80.618	0.555
796.501	474.467	80.001	19.995	103.237	19.105	79.316	0.528
797.001	474.766	80.000	19.994	103.237	19.123	77.988	0.543
797.500	475.002	80.002	19.997	103.237	19.132	77.344	0.547
798.001	475.285	80.002	19.996	103.231	19.147	76.197	0.527
798.502	475.553	80.002	19.995	103.227	19.167	74.699	0.535
799.001	475.835	80.003	19.997	103.219	19.184	73.456	0.550
799.500	476.094	80.002	19.997	103.213	19.197	72.412	0.546
800.001	476.360	80.002	19.995	103.208	19.210	71.503	0.534
800.501	476.643	80.001	19.996	103.207	19.228	70.100	0.537
801.000	476.923	80.003	19.996	103.203	19.238	69.354	0.556
801.500	477.147	80.002	19.997	103.201	19.254	68.201	0.533
802.000	477.429	80.003	19.996	103.198	19.273	66.764	0.505
802.500	477.723	80.002	19.996	103.194	19.285	65.826	0.541
803.000	477.987	80.001	19.997	103.193	19.301	64.660	0.567
803.501	478.254	80.003	19.997	103.193	19.313	63.739	0.545
804.002	478.488	80.003	19.997	103.193	19.329	62.554	0.516
804.502	478.786	80.001	19.997	103.194	19.344	61.471	0.517
805.001	479.067	80.000	19.996	103.194	19.354	60.702	0.555
805.500	479.322	80.002	19.997	103.194	19.365	59.876	0.558
806.001	479.567	80.001	19.996	103.193	19.386	58.274	0.518
806.502	479.855	80.003	19.997	103.192	19.394	57.649	0.516
807.002	480.091	80.002	19.997	103.192	19.406	56.815	0.528
807.501	480.384	80.003	19.998	103.192	19.419	55.791	0.526
808.001	480.686	80.003	19.997	103.192	19.433	54.770	0.562
808.502	480.977	80.002	19.996	103.193	19.447	53.715	0.594
809.001	481.235	80.002	19.997	103.192	19.460	52.780	0.571
809.500	481.494	80.000	19.996	103.192	19.474	51.671	0.533
810.000	481.800	80.002	19.997	103.191	19.481	51.160	0.540
810.500	482.057	80.003	19.997	103.189	19.494	50.191	0.564
811.000	482.336	80.001	19.996	103.187	19.508	49.119	0.550
811.500	482.599	80.001	19.996	103.187	19.517	48.477	0.539
812.001	482.874	80.004	19.997	103.187	19.529	47.593	0.540
812.502	483.149	80.002	19.998	103.184	19.539	46.820	0.544
813.002	483.421	80.002	19.997	103.182	19.551	45.936	0.549
813.501	483.685	80.002	19.997	103.177	19.560	45.246	0.542
814.000	483.984	80.001	19.996	103.178	19.575	44.112	0.550
814.501	484.250	80.000	19.996	103.178	19.591	42.946	0.564
815.002	484.523	80.003	19.997	103.178	19.602	42.121	0.552
815.501	484.798	80.002	19.996	103.179	19.610	41.493	0.543
816.000	485.104	80.002	19.998	103.178	19.623	40.573	0.564
816.500	485.359	80.002	19.995	103.174	19.637	39.510	0.571
817.000	485.624	80.001	19.998	103.170	19.647	38.774	0.541
817.500	485.924	80.002	19.997	103.168	19.655	38.181	0.542
818.000	486.211	80.001	19.998	103.166	19.666	37.288	0.576
818.500	486.447	80.002	19.997	103.170	19.676	36.561	0.555
819.001	486.764	80.002	19.996	103.174	19.689	35.627	0.538
819.502	487.052	80.003	19.996	103.177	19.700	34.751	0.579
820.001	487.328	80.001	19.997	103.181	19.711	33.962	0.585
820.501	487.613	80.002	19.997	103.185	19.715	33.661	0.563
821.000	487.880	80.002	19.997	103.186	19.730	32.555	0.557
821.500	488.156	80.003	19.998	103.179	19.737	31.986	0.547
822.000	488.402	80.002	19.996	103.174	19.746	31.299	0.532
822.501	488.715	80.000	19.996	103.171	19.761	30.217	0.541
823.001	488.964	80.003	19.997	103.164	19.765	29.873	0.560
823.501	489.281	80.000	19.997	103.158	19.780	28.757	0.564
824.001	489.581	80.002	19.997	103.161	19.786	28.320	0.592
824.501	489.809	80.001	19.997	103.160	19.800	27.321	0.573
825.001	490.131	80.003	19.997	103.160	19.806	26.838	0.539
825.500	490.402	80.000	19.998	103.167	19.814	26.240	0.572
826.000	490.692	80.000	19.998	103.171	19.822	25.628	0.577
826.500	490.948	80.001	19.997	103.169	19.831	24.952	0.553
827.000	491.215	80.002	19.997	103.171	19.841	24.225	0.534
827.500	491.490	80.001	19.996	103.171	19.849	23.637	0.533
828.000	491.786	80.001	19.996	103.164	19.859	22.838	0.557
828.501	492.081	80.002	19.995	103.158	19.870	22.040	0.581
829.001	492.348	80.002	19.997	103.157	19.878	21.428	0.576
829.500	492.659	80.002	19.995	103.159	19.883	21.057	0.570
830.000	492.934	80.001	19.996	103.161	19.899	19.892	0.581
830.501	493.208	80.002	19.997	103.161	19.901	19.752	0.567
831.001	493.477	80.001	19.997	103.161	19.908	19.211	0.546
831.501	493.746	80.000	19.997	103.166	19.914	18.746	0.541
832.001	494.001	80.002	19.996	103.161	19.927	17.762	0.531
832.500	494.294	80.001	19.997	103.160	19.933	17.348	0.536
833.000	494.607	80.001	19.995	103.160	19.938	16.983	0.577
833.501	494.869	80.002	19.997	103.161	19.949	16.146	0.590
834.001	495.129	80.002	19.996	103.153	19.957	15.544	0.548
834.500	495.400	80.002	19.996	103.148	19.962	15.158	0.527
835.000	495.689	80.001	19.997	103.141	19.971	14.522	0.545
835.501	495.985	80.001	19.996	103.139	19.979	13.884	0.572
836.001	496.252	80.002	19.995	103.138	19.978	13.941	0.574
836.500	496.511	80.002	19.997	103.141	19.989	13.147	0.545
837.001	496.781	80.002	19.996	103.147	20.000	12.294	0.528
837.501	497.083	80.002	19.995	103.153	20.000	12.315	0.551
838.001	497.349	80.004	19.997	103.155	20.014	11.260	0.570
838.501	497.592	80.003	19.996	103.157	20.010	11.562	0.539
839.000	497.910	80.002	19.997	103.158	20.023	10.603	0.535
839.500	498.180	80.004	19.996	103.157	20.034	9.793	0.574
840.000	498.467	80.004	19.995	103.155	20.033	9.886	0.572
840.501	498.719	80.003	19.995	103.154	20.041	9.271	0.548
841.001	498.997	80.003	19.996	103.150	20.042	9.201	0.535
841.500	499.294	80.003	19.995	103.145	20.053	8.339	0.552
842.001	499.534	80.004	19.995	103.140	20.058	7.977	0.556
842.502	499.867	80.004	19.997	103.139	20.060	7.834	0.555
843.001	500.107	80.003	19.996	103.137	20.064	7.540	0.573
843.501	500.369	80.002	19.995	103.136	20.069	7.169	0.538
844.001	500.638	80.004	19.996	103.136	20.070	7.082	0.517
844.501	500.925	80.003	19.996	103.137	20.084	6.025	0.544
845.001	501.202	80.005	19.995	103.140	20.081	6.238	0.560
845.501	501.473	80.003	19.995	103.140	20.087	5.790	0.556
846.001	501.744	80.002	19.995	103.139	20.089	5.646	0.545
846.501	502.039	80.003	19.996	103.141	20.089	5.631	0.554
847.002	502.270	80.003	19.995	103.144	20.099	4.939	0.546
847.501	502.558	80.004	19.996	103.144	20.103	4.629	0.523
848.000	502.837	80.004	19.996	103.146	20.103	4.616	0.543
848.500	503.135	80.004	19.995	103.150	20.101	4.755	0.572
849.000	503.369	80.003	19.995	103.148	20.106	4.417	0.555
849.500	503.622	80.004	19.996	103.144	20.107	4.345	0.510
850.001	503.898	80.003	19.994	103.146	20.116	3.630	0.508
850.501	504.154	80.003	19.995	103.143	20.110	4.071	0.530
851.000	504.455	80.002	19.997	103.143	20.113	3.839	0.545
851.501	504.704	80.004	19.995	103.148	20.116	3.634	0.554
852.001	504.975	80.003	19.996	103.153	20.115	3.737	0.535
852.501	505.236	80.002	19.995	103.153	20.127	2.811	0.526
853.001	505.493	80.004	19.997	103.156	20.117	3.567	0.525
853.501	505.748	80.002	19.995	103.157	20.124	3.058	0.515
854.001	506.050	80.003	19.996	103.154	20.121	3.286	0.535
854.501	506.300	80.002	19.995	103.152	20.120	3.319	0.555
855.001	506.571	80.003	19.995	103.150	20.128	2.747	0.537
855.501	506.829	80.003	19.997	103.145	20.128	2.741	0.525
856.002	507.126	80.002	19.995	103.142	20.127	2.828	0.542
856.501	507.381	80.002	19.996	103.143	20.125	2.975	0.554
857.000	507.633	80.004	19.997	103.146	20.124	3.056	0.529
857.500	507.925	80.003	19.996	103.147	20.126	2.884	0.525
858.001	508.172	80.003	19.996	103.153	20.131	2.526	0.542
858.501	508.443	80.003	19.996	103.155	20.131	2.480	0.529
859.000	508.721	80.003	19.996	103.154	20.135	2.213	0.533
859.500	508.978	80.004	19.996	103.153	20.133	2.329	0.542
860.000	509.257	80.002	19.996	103.151	20.131	2.480	0.535
860.500	509.532	80.003	19.995	103.147	20.128	2.704	0.545
861.000	509.745	80.004	19.995	103.146	20.135	2.213	0.521
861.500	510.023	80.004	19.996	103.143	20.135	2.179	0.490
862.000	510.331	80.004	19.996	103.141	20.133	2.339	0.539
862.500	510.579	80.003	19.995	103.140	20.131	2.515	0.571
863.000	510.844	80.005	19.995	103.140	20.130	2.602	0.535
863.500	511.089	80.004	19.994	103.141	20.124	3.033	0.512
864.000	511.325	80.006	19.995	103.142	20.137	2.037	0.495
864.501	511.607	80.006	19.995	103.140	20.131	2.507	0.499
865.002	511.887	80.006	19.995	103.141	20.134	2.314	0.541
865.502	512.169	80.005	19.995	103.144	20.139	1.885	0.562
866.001	512.400	80.004	19.994	103.143	20.132	2.424	0.537
866.501	512.633	80.005	19.997	103.147	20.131	2.538	0.488
867.000	512.916	80.005	19.994	103.152	20.139	1.898	0.490
867.500	513.181	80.006	19.996	103.152	20.138	2.028	0.532
868.001	513.406	80.005	19.995	103.153	20.139	1.931	0.519
868.502	513.706	80.004	19.995	103.154	20.139	1.937	0.507
869.002	513.952	80.004	19.995	103.153	20.139	1.885	0.536
869.501	514.258	80.006	19.997	103.152	20.137	2.061	0.549
870.000	514.510	80.005	19.996	103.152	20.135	2.184	0.555
870.500	514.770	80.004	19.994	103.152	20.135	2.192	0.535
871.001	515.039	80.004	19.994	103.152	20.145	1.444	0.521
871.501	515.294	80.004	19.994	103.152	20.143	1.645	0.526
872.000	515.554	80.006	19.996	103.148	20.138	1.987	0.519
872.500	515.814	80.004	19.995	103.142	20.135	2.231	0.518
873.001	516.112	80.003	19.995	103.140	20.140	1.823	0.539
873.501	516.330	80.005	19.996	103.139	20.144	1.529	0.537
874.001	516.633	80.003	19.996	103.141	20.140	1.836	0.518
874.502	516.859	80.003	19.996	103.145	20.138	2.026	0.525
875.001	517.120	80.003	19.996	103.150	20.145	1.465	0.508
875.501	517.413	80.003	19.996	103.152	20.146	1.388	0.520
876.001	517.648	80.003	19.995	103.152	20.141	1.778	0.541
876.500	517.937	80.003	19.997	103.145	20.138	2.012	0.527
877.000	518.176	80.002	19.996	103.142	20.143	1.599	0.526
877.500	518.479	80.002	19.995	103.141	20.144	1.533	0.535
878.001	518.727	80.004	19.997	103.140	20.138	2.001	0.546
878.501	518.925	80.002	19.995	103.142	20.143	1.635	0.498
879.001	519.240	80.003	19.996	103.149	20.141	1.740	0.480
879.501	519.491	80.003	19.998	103.151	20.144	1.562	0.540
880.001	519.780	80.004	19.996	103.151	20.140	1.873	0.553
880.501	520.027	80.002	19.995	103.149	20.142	1.709	0.538
881.001	520.317	80.002	19.995	103.148	20.137	2.047	0.536
881.500	520.543	80.002	19.997	103.148	20.138	1.995	0.526
882.000	520.823	80.001	19.996	103.146	20.141	1.784	0.511
882.501	521.118	80.004	19.996	103.148	20.143	1.643	0.541
883.001	521.346	80.003	19.998	103.151	20.141	1.744	0.549
883.500	521.637	80.002	19.995	103.151	20.146	1.398	0.521
884.000	521.863	80.002	19.997	103.150	20.138	2.018	0.518
884.500	522.130	80.003	19.997	103.152	20.144	1.506	0.505
885.000	522.401	80.003	19.996	103.152	20.152	0.926	0.516
885.500	522.673	80.001	19.996	103.149	20.140	1.859	0.540
886.000	522.956	80.003	19.997	103.148	20.139	1.921	0.549
886.500	523.192	80.001	19.995	103.148	20.144	1.542	0.537
887.001	523.506	80.002	19.996	103.143	20.134	2.294	0.535
887.501	523.729	80.001	19.997	103.144	20.139	1.943	0.544
888.000	524.015	80.002	19.997	103.146	20.145	1.463	0.523
888.500	524.263	80.001	19.997	103.144	20.143	1.616	0.522
889.000	524.515	80.000	19.996	103.145	20.146	1.378	0.517
889.500	524.799	80.003	19.998	103.149	20.145	1.458	0.517
890.000	525.030	80.002	19.996	103.149	20.140	1.831	0.526
890.501	525.302	80.004	19.996	103.149	20.139	1.923	0.510
891.000	525.544	80.003	19.997	103.150	20.142	1.697	0.509
891.501	525.806	80.002	19.997	103.148	20.146	1.359	0.509
892.001	526.071	80.002	19.996	103.148	20.147	1.336	0.515
892.501	526.321	80.003	19.998	103.148	20.139	1.929	0.521
893.000	526.565	80.003	19.996	103.148	20.146	1.415	0.505
893.501	526.876	80.003	19.998	103.145	20.145	1.463	0.525
894.001	527.114	80.002	19.997	103.147	20.146	1.384	0.552
894.500	527.362	80.003	19.997	103.149	20.137	2.051	0.517
895.001	527.639	80.003	19.997	103.151	20.147	1.320	0.505
895.501	527.876	80.004	19.998	103.152	20.143	1.591	0.520
896.001	528.191	80.002	19.997	103.157	20.135	2.180	0.533
896.502	528.416	80.004	19.997	103.157	20.141	1.792	0.546
897.001	528.717	80.002	19.996	103.156	20.140	1.844	0.533
897.501	528.970	80.001	19.997	103.153	20.142	1.716	0.540
898.001	529.223	80.004	19.996	103.153	20.142	1.687	0.530
898.500	529.496	80.003	19.997	103.151	20.145	1.500	0.517
899.001	529.736	80.003	19.997	103.144	20.142	1.684	0.519
899.501	530.001	80.002	19.996	103.140	20.146	1.372	0.509
900.000	530.255	80.003	19.996	103.140	20.145	1.475	0.511
900.500	530.514	80.001	19.996	103.141	20.143	1.622	0.516
901.000	530.748	80.001	19.996	103.143	20.141	1.798	0.504
901.500	531.022	80.001	19.996	103.150	20.143	1.595	0.501
902.000	531.306	80.001	19.996	103.155	20.142	1.662	0.533
902.500	531.571	80.003	19.996	103.155	20.138	2.014	0.554
903.000	531.810	80.002	19.996	103.155	20.147	1.301	0.527
903.500	532.074	80.002	19.995	103.155	20.146	1.390	0.504
904.001	532.346	80.000	19.995	103.157	20.144	1.545	0.519
904.501	532.558	80.003	19.995	103.156	20.143	1.593	0.510
905.000	532.866	80.002	19.996	103.156	20.144	1.525	0.502
905.501	533.118	80.002	19.996	103.157	20.141	1.738	0.540
906.001	533.404	80.001	19.997	103.158	20.142	1.670	0.549
906.500	533.649	80.002	19.995	103.158	20.142	1.695	0.534
907.000	533.914	80.001	19.996	103.160	20.146	1.405	0.521
907.500	534.205	80.002	19.996	103.160	20.146	1.357	0.533
908.000	534.443	80.002	19.997	103.160	20.150	1.096	0.542
908.500	534.700	80.000	19.996	103.159	20.141	1.803	0.512
909.001	534.988	80.001	19.998	103.157	20.151	1.050	0.520
909.501	535.231	80.001	19.996	103.156	20.145	1.469	0.538
910.000	535.490	80.000	19.996	103.154	20.145	1.436	0.517
910.500	535.760	80.001	19.998	103.153	20.140	1.863	0.515
911.001	536.021	80.000	19.996	103.148	20.148	1.254	0.530
911.501	536.274	80.001	19.997	103.146	20.144	1.533	0.523
912.000	536.508	80.000	19.996	103.146	20.147	1.334	0.501
912.501	536.787	80.001	19.997	103.147	20.144	1.556	0.500
913.002	537.066	80.000	19.997	103.147	20.144	1.541	0.536
913.501	537.305	80.000	19.998	103.148	20.147	1.320	0.538
914.000	537.586	80.000	19.998	103.148	20.145	1.452	0.519
914.501	537.821	79.999	19.996	103.141	20.148	1.235	0.518
915.001	538.083	80.002	19.998	103.138	20.139	1.912	0.506
915.501	538.347	80.001	19.997	103.139	20.146	1.417	0.512
916.001	538.620	80.001	19.998	103.143	20.142	1.676	0.531
916.500	538.876	80.001	19.999	103.146	20.146	1.409	0.533
917.000	539.120	80.000	19.998	103.153	20.138	1.960	0.515
917.500	539.404	80.001	19.999	103.155	20.147	1.334	0.514
918.000	539.622	80.001	19.998	103.155	20.145	1.440	0.515
918.501	539.879	80.002	19.996	103.155	20.140	1.830	0.488
919.002	540.167	80.002	19.997	103.154	20.144	1.519	0.510
919.501	540.407	80.004	19.997	103.154	20.142	1.668	0.537
920.000	540.700	80.004	19.997	103.153	20.143	1.653	0.530
920.500	540.948	80.003	19.996	103.154	20.140	1.811	0.538
921.000	541.212	80.003	19.995	103.153	20.143	1.608	0.527
921.500	541.449	80.003	19.997	103.153	20.145	1.502	0.506
922.000	541.681	80.003	19.997	103.153	20.146	1.396	0.485
922.501	541.961	80.003	19.995	103.146	20.140	1.867	0.491
923.002	542.241	80.003	19.997	103.143	20.146	1.376	0.536
923.502	542.476	80.004	19.996	103.142	20.146	1.396	0.537
924.002	542.721	80.003	19.996	103.143	20.143	1.628	0.498
924.502	543.024	80.004	19.996	103.140	20.144	1.568	0.514
925.002	543.257	80.004	19.996	103.146	20.143	1.637	0.542
925.502	543.519	80.003	19.995	103.151	20.146	1.363	0.516
926.001	543.770	80.004	19.996	103.152	20.144	1.575	0.504
926.501	544.059	80.004	19.997	103.150	20.141	1.771	0.527
927.001	544.297	80.004	19.996	103.154	20.141	1.738	0.534
927.501	544.550	80.004	19.997	103.155	20.144	1.510	0.508
928.002	544.818	80.005	19.995	103.153	20.148	1.247	0.506
928.502	545.067	80.005	19.996	103.152	20.142	1.690	0.519
929.002	545.287	80.006	19.995	103.153	20.148	1.274	0.493
929.501	545.516	80.003	19.995	103.154	20.143	1.624	0.459
930.000	545.816	80.005	19.995	103.153	20.143	1.639	0.489
930.500	546.055	80.004	19.997	103.153	20.143	1.583	0.534
931.000	546.336	80.004	19.995	103.154	20.142	1.726	0.530
931.500	546.586	80.003	19.996	103.152	20.143	1.643	0.526
932.000	546.874	80.004	19.996	103.152	20.143	1.591	0.534
932.501	547.104	80.004	19.996	103.152	20.141	1.802	0.528
933.002	547.362	80.003	19.995	103.152	20.141	1.759	0.503
933.501	547.648	80.003	19.995	103.150	20.146	1.390	0.516
934.001	547.883	80.004	19.997	103.149	20.145	1.494	0.533
934.501	548.179	80.003	19.995	103.149	20.143	1.614	0.526
935.000	548.379	80.004	19.996	103.148	20.145	1.483	0.513
935.501	548.626	80.002	19.997	103.146	20.142	1.672	0.471
936.002	548.937	80.002	19.996	103.148	20.146	1.365	0.502
936.502	549.168	80.005	19.995	103.150	20.144	1.560	0.550
937.001	549.431	80.004	19.996	103.149	20.146	1.369	0.518
937.500	549.710	80.004	19.995	103.146	20.144	1.546	0.518
938.000	549.971	80.005	19.996	103.147	20.147	1.349	0.541
938.501	550.180	80.003	19.995	103.142	20.144	1.543	0.505
939.001	550.459	80.004	19.996	103.137	20.138	1.960	0.478
939.500	550.733	80.004	19.996	103.137	20.142	1.666	0.520
940.000	550.935	80.004	19.997	103.138	20.144	1.541	0.515
940.501	551.229	80.003	19.996	103.136	20.146	1.402	0.486
941.001	551.490	80.003	19.997	103.138	20.145	1.479	0.526
941.500	551.732	80.003	19.995	103.141	20.144	1.506	0.529
942.000	551.994	80.003	19.996	103.142	20.144	1.527	0.503
942.500	552.246	80.004	19.997	103.144	20.144	1.577	0.509
943.001	552.485	80.004	19.996	103.143	20.144	1.508	0.503
943.501	552.722	80.002	19.996	103.142	20.147	1.291	0.483
944.001	552.982	80.002	19.995	103.144	20.146	1.376	0.487
944.501	553.260	80.003	19.997	103.144	20.144	1.529	0.518
945.000	553.498	80.004	19.996	103.143	20.147	1.322	0.527
945.501	553.756	80.004	19.997	103.143	20.148	1.232	0.506
946.001	554.046	80.005	19.997	103.140	20.143	1.636	0.522
946.501	554.297	80.002	19.995	103.137	20.144	1.570	0.545
947.001	554.557	80.005	19.996	103.138	20.144	1.533	0.526
947.500	554.849	80.003	19.996	103.139	20.141	1.802	0.532
948.000	555.097	80.005	19.995	103.141	20.140	1.829	0.546
948.501	555.327	80.006	19.995	103.146	20.141	1.740	0.509
949.002	555.584	80.005	19.996	103.146	20.143	1.626	0.482
949.501	555.863	80.005	19.996	103.145	20.143	1.622	0.512
950.000	556.079	80.005	19.995	103.144	20.143	1.602	0.515
950.500	556.398	80.005	19.995	103.142	20.143	1.618	0.515
951.000	556.627	80.006	19.996	103.137	20.148	1.229	0.542
951.500	556.860	80.005	19.996	103.131	20.145	1.463	0.505
952.000	557.095	80.005	19.996	103.129	20.146	1.367	0.465
952.500	557.380	80.005	19.995	103.131	20.146	1.384	0.494
953.000	557.631	80.003	19.995	103.135	20.143	1.647	0.528
953.500	557.876	80.003	19.995	103.139	20.144	1.523	0.516
954.000	558.163	80.004	19.995	103.146	20.147	1.297	0.514
954.500	558.378	80.005	19.996	103.144	20.141	1.800	0.517
955.000	558.654	80.005	19.995	103.139	20.145	1.469	0.497
955.500	558.890	80.004	19.995	103.132	20.149	1.191	0.501
956.000	559.164	80.004	19.995	103.128	20.146	1.421	0.511
956.500	559.394	80.004	19.995	103.128	20.147	1.290	0.507
957.000	559.662	80.005	19.996	103.130	20.146	1.357	0.501
957.500	559.896	80.005	19.997	103.133	20.143	1.593	0.500
958.000	560.153	80.005	19.996	103.139	20.144	1.543	0.497
958.501	560.425	80.005	19.996	103.145	20.150	1.110	0.510
959.001	560.661	80.004	19.997	103.145	20.143	1.601	0.518
959.501	560.900	80.005	19.996	103.149	20.149	1.131	0.491
960.001	561.147	80.001	19.996	103.152	20.148	1.237	0.481
960.501	561.421	80.004	19.997	103.153	20.144	1.523	0.503
961.000	561.647	80.003	19.995	103.154	20.147	1.284	0.510
961.500	561.921	80.001	19.995	103.153	20.146	1.367	0.500
962.000	562.174	80.003	19.996	103.153	20.148	1.245	0.513
962.501	562.429	80.003	19.995	103.153	20.146	1.390	0.518
963.001	562.682	80.003	19.995	103.152	20.142	1.711	0.508
963.501	562.889	80.001	19.996	103.148	20.142	1.707	0.484
964.001	563.183	80.002	19.996	103.145	20.146	1.396	0.480
964.501	563.432	80.004	19.996	103.139	20.147	1.324	0.522
965.001	563.682	80.001	19.996	103.132	20.145	1.504	0.521
965.501	563.938	80.003	19.997	103.127	20.147	1.315	0.503
966.001	564.198	80.003	19.996	103.130	20.150	1.121	0.511
966.500	564.452	80.002	19.997	103.128	20.148	1.233	0.515
967.000	564.696	80.002	19.997	103.128	20.153	0.852	0.506
967.501	564.944	80.002	19.995	103.128	20.146	1.388	0.495
968.000	565.174	80.002	19.996	103.132	20.143	1.647	0.485
968.500	565.408	80.005	19.997	103.133	20.147	1.315	0.471
969.000	565.676	79.999	19.996	103.139	20.145	1.500	0.483
969.500	565.983	80.001	19.995	103.144	20.147	1.334	0.539
970.000	566.214	80.003	19.996	103.144	20.148	1.226	0.556
970.500	566.468	80.001	19.996	103.142	20.147	1.326	0.512
971.000	566.724	80.001	19.997	103.142	20.149	1.193	0.498
971.500	566.963	80.001	19.996	103.142	20.146	1.409	0.502
972.001	567.235	80.003	19.997	103.143	20.149	1.197	0.503
972.501	567.479	80.001	19.997	103.150	20.146	1.361	0.513
973.001	567.769	80.003	19.995	103.155	20.145	1.436	0.525
973.501	567.972	80.003	19.996	103.155	20.146	1.417	0.513
974.000	568.253	80.001	19.996	103.151	20.151	0.984	0.489
974.501	568.501	80.002	19.995	103.144	20.145	1.479	0.507
975.001	568.736	80.002	19.997	103.137	20.146	1.386	0.506
975.501	568.975	80.002	19.996	103.133	20.147	1.286	0.478
976.001	569.233	80.001	19.997	103.133	20.149	1.181	0.486
976.500	569.513	80.004	19.997	103.138	20.146	1.415	0.518
977.000	569.740	80.000	19.995	103.144	20.147	1.340	0.523
977.500	569.987	80.001	19.996	103.148	20.150	1.065	0.491
978.001	570.258	80.002	19.996	103.149	20.145	1.498	0.496
978.501	570.515	80.000	19.996	103.144	20.150	1.073	0.523
979.000	570.779	80.002	19.996	103.137	20.146	1.388	0.525
979.500	571.052	80.005	19.997	103.130	20.147	1.355	0.529
980.000	571.260	80.004	19.997	103.126	20.147	1.320	0.509
980.501	571.531	80.005	19.998	103.123	20.146	1.376	0.481
981.001	571.794	80.004	19.996	103.123	20.142	1.726	0.507
981.500	572.050	80.002	19.997	103.125	20.146	1.415	0.526
982.000	572.283	80.004	19.999	103.132	20.151	0.988	0.504
982.500	572.522	80.002	19.996	103.134	20.146	1.367	0.480
983.000	572.784	80.002	19.997	103.132	20.149	1.181	0.486
983.500	573.066	80.002	19.997	103.132	20.145	1.498	0.522
984.000	573.330	80.002	19.997	103.129	20.148	1.216	0.545
984.501	573.577	80.004	19.996	103.125	20.150	1.106	0.529
985.002	573.830	80.003	19.997	103.127	20.153	0.905	0.506
985.502	574.081	80.001	19.996	103.127	20.150	1.065	0.502
986.001	574.309	80.001	19.997	103.127	20.148	1.208	0.492
986.501	574.598	80.000	19.996	103.125	20.152	0.953	0.498
987.001	574.871	80.001	19.996	103.123	20.151	0.994	0.539
987.500	575.119	80.000	19.997	103.119	20.152	0.928	0.541
988.000	575.401	80.002	19.999	103.123	20.150	1.071	0.525
988.500	575.626	80.002	19.996	103.125	20.151	1.007	0.519
989.000	575.872	80.003	19.997	103.127	20.149	1.191	0.489
989.500	576.127	80.004	19.995	103.129	20.147	1.324	0.486
990.001	576.393	80.001	19.997	103.130	20.151	1.054	0.511
990.501	576.649	80.002	19.996	103.130	20.145	1.467	0.522
991.000	576.900	80.000	19.996	103.135	20.149	1.177	0.514
991.501	577.152	80.001	19.997	103.138	20.150	1.083	0.505
992.001	577.408	80.000	19.995	103.144	20.148	1.245	0.506
992.501	577.646	80.003	19.996	103.149	20.149	1.148	0.500
993.001	577.894	80.002	19.996	103.149	20.154	0.802	0.490
993.500	578.138	80.000	19.997	103.145	20.149	1.142	0.490
994.000	578.399	80.001	19.995	103.141	20.146	1.427	0.499
994.500	578.645	80.003	19.997	103.132	20.147	1.286	0.506
995.001	578.890	80.000	19.997	103.126	20.142	1.709	0.498
995.502	579.140	80.000	19.996	103.123	20.151	1.036	0.493
996.001	579.397	80.002	19.997	103.124	20.147	1.348	0.502
996.501	579.643	80.000	19.996	103.131	20.144	1.512	0.505
997.000	579.895	80.003	19.996	103.131	20.144	1.537	0.500
997.500	580.177	80.002	19.996	103.130	20.146	1.386	0.516
998.000	580.440	80.001	19.996	103.129	20.148	1.266	0.539
998.501	580.673	80.002	19.998	103.124	20.146	1.396	0.520
999.002	580.976	80.004	19.998	103.117	20.149	1.179	0.516
999.501	581.200	80.002	19.997	103.122	20.147	1.338	0.532
1000.000	581.481	80.004	19.997	103.126	20.149	1.166	0.515
1000.501	581.710	80.001	19.996	103.128	20.148	1.214	0.507
1001.002	582.014	80.000	19.995	103.129	20.151	1.015	0.522
1001.501	582.257	80.002	19.997	103.130	20.150	1.090	0.541
1002.000	582.501	80.005	19.997	103.126	20.147	1.282	0.517
1002.500	582.752	80.002	19.997	103.123	20.153	0.855	0.490
1003.000	582.994	80.002	19.996	103.127	20.149	1.203	0.494
1003.501	583.254	80.001	19.997	103.132	20.150	1.079	0.498
1004.001	583.491	80.001	19.997	103.138	20.151	1.004	0.500
1004.501	583.748	80.000	19.996	103.142	20.151	1.046	0.495
1005.001	584.005	80.003	19.997	103.145	20.148	1.239	0.503
1005.502	584.247	80.003	19.996	103.139	20.144	1.558	0.506
1006.001	584.514	80.002	19.997	103.134	20.148	1.257	0.504
1006.500	584.749	80.003	19.997	103.128	20.151	1.015	0.506
1007.000	585.008	80.001	19.998	103.122	20.154	0.791	0.498
1007.500	585.208	80.004	19.998	103.120	20.152	0.945	0.477
1008.001	585.447	80.000	19.996	103.125	20.148	1.278	0.449
1008.501	585.739	80.004	19.997	103.130	20.145	1.504	0.485
1009.000	585.935	80.001	19.996	103.129	20.148	1.228	0.510
1009.501	586.215	80.002	19.998	103.133	20.150	1.119	0.482
1010.001	586.458	80.004	19.998	103.132	20.149	1.135	0.499
1010.500	586.692	80.003	19.997	103.128	20.150	1.106	0.500
1011.001	586.961	80.001	19.997	103.129	20.154	0.777	0.490
1011.501	587.223	80.003	19.998	103.135	20.149	1.158	0.517
1012.000	587.490	80.004	19.997	103.133	20.156	0.646	0.531
1012.501	587.733	80.001	19.997	103.133	20.148	1.272	0.519
1013.002	587.971	80.002	19.998	103.130	20.146	1.365	0.495
1013.502	588.227	80.002	19.998	103.123	20.154	0.810	0.488
1014.002	588.490	80.003	19.997	103.116	20.150	1.063	0.507
1014.501	588.717	80.004	19.999	103.113	20.153	0.864	0.504
1015.001	588.971	80.003	19.997	103.113	20.156	0.648	0.486
1015.502	589.258	80.003	19.997	103.116	20.151	1.005	0.511
1016.001	589.440	80.002	19.997	103.119	20.152	0.959	0.505
1016.500	589.704	80.004	19.997	103.120	20.153	0.855	0.458
1017.000	589.940	80.004	19.997	103.121	20.150	1.092	0.473
1017.500	590.208	80.001	19.997	103.124	20.152	0.913	0.502
1018.001	590.453	80.001	19.996	103.123	20.146	1.392	0.508
1018.501	590.711	80.003	19.996	103.121	20.154	0.791	0.508
1019.002	590.935	80.003	19.995	103.123	20.152	0.976	0.492
1019.501	591.165	80.004	19.996	103.126	20.150	1.125	0.468
1020.001	591.416	80.002	19.996	103.123	20.151	1.050	0.468
1020.501	591.687	80.006	19.996	103.122	20.148	1.222	0.502
1021.001	591.909	80.004	19.995	103.121	20.150	1.065	0.508
1021.500	592.140	80.005	19.996	103.120	20.153	0.835	0.473
1022.001	592.429	80.005	19.997	103.122	20.147	1.303	0.486
1022.501	592.643	80.005	19.996	103.124	20.151	1.013	0.511
1023.000	592.908	80.006	19.995	103.124	20.149	1.183	0.491
1023.500	593.132	80.005	19.995	103.124	20.150	1.102	0.484
1024.000	593.374	80.006	19.996	103.124	20.149	1.199	0.477
1024.500	593.642	80.003	19.996	103.126	20.149	1.183	0.488
1025.000	593.901	80.003	19.996	103.127	20.151	1.025	0.519
1025.500	594.115	80.004	19.996	103.126	20.150	1.077	0.501
1026.001	594.419	80.003	19.996	103.126	20.148	1.235	0.495
1026.501	594.643	80.004	19.996	103.126	20.148	1.262	0.522
1027.000	594.854	80.004	19.996	103.118	20.147	1.284	0.482
1027.500	595.111	80.007	19.997	103.115	20.153	0.876	0.452
1028.000	595.357	80.004	19.995	103.117	20.151	1.038	0.485
1028.500	595.604	80.006	19.996	103.117	20.148	1.278	0.498
1029.000	595.855	80.004	19.996	103.123	20.152	0.909	0.495
1029.501	596.054	80.005	19.996	103.128	20.152	0.963	0.474
1030.002	596.345	80.005	19.995	103.130	20.149	1.183	0.470
1030.502	596.585	80.003	19.995	103.129	20.154	0.769	0.511
1031.002	596.851	80.004	19.996	103.130	20.154	0.812	0.519
1031.501	597.038	80.004	19.995	103.127	20.154	0.812	0.480
1032.002	597.304	80.005	19.996	103.125	20.152	0.978	0.453
1032.502	597.511	80.005	19.996	103.130	20.153	0.893	0.463
1033.002	597.793	80.004	19.996	103.131	20.154	0.791	0.481
1033.502	598.029	80.006	19.996	103.132	20.149	1.177	0.503
1034.002	598.279	80.003	19.996	103.131	20.153	0.897	0.502
1034.502	598.522	80.006	19.996	103.130	20.148	1.216	0.490
1035.002	598.761	80.004	19.996	103.122	20.150	1.058	0.488
1035.502	599.004	80.006	19.995	103.121	20.150	1.085	0.482
1036.001	599.231	80.003	19.995	103.121	20.150	1.071	0.476
1036.502	599.452	80.005	19.998	103.122	20.154	0.818	0.459
1037.001	599.679	80.005	19.996	103.124	20.154	0.829	0.448
1037.500	599.941	80.002	19.996	103.130	20.154	0.814	0.468
1038.000	600.186	80.004	19.996	103.134	20.150	1.106	0.498
1038.500	600.425	80.003	19.996	103.138	20.152	0.955	0.496
1039.000	600.672	80.004	19.996	103.137	20.149	1.141	0.485
1039.500	600.928	80.004	19.997	103.133	20.148	1.245	0.495
1040.000	601.178	80.004	19.996	103.129	20.147	1.309	0.505
1040.500	601.420	80.002	19.996	103.131	20.152	0.957	0.499
1041.000	601.663	80.004	19.995	103.130	20.148	1.241	0.488
1041.500	601.898	80.004	19.995	103.132	20.147	1.297	0.482
