Repository: ulfsri/fsri_materials_database

# Materials and Products Database

## 01_Data

Raw data generated from each apparatus are included here in plain-text format. The data is organized first by material, next by the short name of test apparatus used, and where applicable additional filtering by test settings.

### material.json

Each material directory contains a json file of the same name as the material. This file links the data stored in the repository as well as data and graphs produced by the accompanying scripts (__02_Scripts__) to the respective landing page for the material on the front-end website.

File: 01_Data/HIPS/MCC/HIPS_MCC_30K_min_211021_R3.txt (part 3 of 4)
T Correction Coefficients:	0	1.024463	0
Time Shift (s):	14
*
Time (s)	Temperature (C)	N2 flow rate (cc/min)	O2 flow rate (cc/min)	Flow Rate (cc/min)	Oxygen (%)	HRR (W/g)	Heating rate (C/s)
696.500	421.419	80.001	19.996	103.266	17.348	202.620	0.485
697.001	421.682	80.000	19.997	103.274	17.289	206.554	0.480
697.500	421.968	80.000	19.996	103.269	17.237	210.067	0.521
697.999	422.167	80.000	19.997	103.244	17.182	213.754	0.517
698.499	422.448	80.000	19.996	103.274	17.131	217.123	0.483
698.999	422.753	80.000	19.995	103.277	17.077	220.719	0.533
699.499	422.941	80.001	19.997	103.257	17.024	224.251	0.540
699.999	423.211	80.001	19.996	103.259	16.972	227.641	0.476
700.500	423.502	80.001	19.996	103.259	16.927	230.652	0.509
701.000	423.760	80.000	19.997	103.230	16.873	234.214	0.555
701.500	424.012	80.000	19.995	103.229	16.819	237.818	0.530
702.000	424.262	80.002	19.996	103.240	16.766	241.308	0.506
702.500	424.493	80.003	19.995	103.227	16.707	245.279	0.491
703.000	424.799	80.001	19.996	103.218	16.648	249.224	0.509
703.499	425.034	80.001	19.995	103.213	16.590	253.056	0.539
704.000	425.293	80.001	19.996	103.207	16.531	257.052	0.517
704.501	425.582	80.000	19.996	103.214	16.466	261.399	0.521
705.000	425.818	80.001	19.996	103.241	16.404	265.501	0.537
705.499	426.045	80.002	19.996	103.259	16.344	269.497	0.494
705.999	426.314	80.002	19.996	103.271	16.284	273.485	0.479
706.499	426.571	80.002	19.996	103.278	16.221	277.641	0.511
706.999	426.809	80.002	19.997	103.282	16.157	281.875	0.511
707.500	427.055	80.001	19.996	103.277	16.094	286.082	0.489
708.000	427.321	80.001	19.996	103.284	16.032	290.162	0.497
708.499	427.599	80.003	19.995	103.299	15.972	294.252	0.528
709.000	427.858	80.001	19.995	103.297	15.911	298.223	0.541
709.500	428.078	80.002	19.995	103.293	15.849	302.414	0.508
710.000	428.357	80.001	19.995	103.286	15.787	306.518	0.490
710.500	428.618	79.999	19.996	103.285	15.723	310.816	0.520
710.999	428.874	80.000	19.997	103.265	15.662	314.836	0.528
711.499	429.124	80.001	19.997	103.245	15.599	319.124	0.511
711.999	429.348	80.002	19.995	103.250	15.540	323.024	0.490
712.499	429.601	79.999	19.997	103.253	15.480	327.087	0.476
712.999	429.887	80.002	19.996	103.226	15.418	331.258	0.508
713.499	430.068	80.000	19.995	103.233	15.361	335.047	0.503
713.999	430.367	79.999	19.996	103.255	15.296	339.381	0.474
714.500	430.621	79.999	19.996	103.239	15.243	342.931	0.517
715.000	430.890	80.000	19.997	103.255	15.185	346.807	0.538
715.500	431.124	80.001	19.997	103.264	15.125	350.776	0.512
716.000	431.366	80.000	19.998	103.250	15.071	354.383	0.489
716.500	431.633	79.999	19.996	103.250	15.016	358.007	0.493
717.001	431.831	80.000	19.997	103.238	14.964	361.514	0.487
717.500	432.113	79.999	19.997	103.228	14.908	365.195	0.472
717.999	432.378	79.999	19.997	103.211	14.857	368.568	0.513
718.500	432.622	79.998	19.997	103.220	14.801	372.415	0.529
719.000	432.893	80.000	19.997	103.194	14.747	375.949	0.512
719.501	433.097	79.999	19.997	103.216	14.695	379.459	0.495
720.000	433.385	80.000	19.997	103.189	14.640	383.264	0.483
720.499	433.612	79.999	19.996	103.210	14.588	386.641	0.503
720.999	433.837	80.000	19.996	103.191	14.536	390.166	0.484
721.500	434.135	80.000	19.996	103.216	14.483	393.819	0.488
722.000	434.385	80.000	19.996	103.200	14.439	396.685	0.536
722.499	434.603	80.000	19.997	103.232	14.391	399.822	0.508
723.000	434.886	80.000	19.997	103.219	14.349	402.737	0.485
723.500	435.138	80.000	19.997	103.242	14.304	405.744	0.518
723.999	435.376	80.000	19.996	103.235	14.260	408.559	0.512
724.499	435.627	80.000	19.998	103.241	14.217	411.531	0.489
725.000	435.877	80.001	19.998	103.240	14.179	414.164	0.495
725.500	436.151	80.001	19.996	103.235	14.136	416.992	0.513
726.000	436.380	80.001	19.996	103.238	14.101	419.257	0.513
726.500	436.662	80.001	19.996	103.241	14.062	422.002	0.507
727.000	436.884	80.001	19.996	103.229	14.029	424.201	0.508
727.501	437.141	80.001	19.996	103.227	13.998	426.209	0.492
728.001	437.375	80.001	19.995	103.240	13.966	428.407	0.485
728.501	437.650	80.002	19.997	103.214	13.935	430.545	0.500
729.000	437.888	80.002	19.997	103.222	13.906	432.485	0.511
729.499	438.119	80.002	19.996	103.242	13.881	434.108	0.491
729.999	438.392	80.003	19.997	103.222	13.854	435.952	0.487
730.499	438.674	80.003	19.997	103.242	13.828	437.789	0.530
730.999	438.875	80.004	19.996	103.268	13.806	439.186	0.519
731.500	439.176	80.002	19.995	103.250	13.785	440.569	0.492
732.001	439.422	80.004	19.995	103.266	13.767	441.898	0.524
732.500	439.654	80.002	19.995	103.292	13.753	442.868	0.512
733.000	439.897	80.002	19.995	103.273	13.735	443.968	0.476
733.500	440.156	80.003	19.996	103.265	13.723	444.888	0.489
734.000	440.436	80.002	19.995	103.293	13.713	445.628	0.521
734.500	440.655	80.003	19.995	103.285	13.702	446.251	0.519
734.999	440.889	80.003	19.995	103.266	13.698	446.527	0.476
735.499	441.131	80.002	19.995	103.287	13.691	447.134	0.464
735.999	441.392	80.003	19.995	103.307	13.687	447.408	0.489
736.499	441.627	80.001	19.996	103.295	13.681	447.814	0.499
737.000	441.920	80.002	19.996	103.293	13.681	447.929	0.512
737.500	442.195	80.002	19.996	103.322	13.684	447.663	0.549
737.999	442.446	80.001	19.996	103.322	13.686	447.544	0.547
738.499	442.719	80.001	19.995	103.309	13.692	447.170	0.525
738.999	442.957	80.000	19.996	103.318	13.700	446.589	0.517
739.500	443.211	80.000	19.996	103.342	13.711	445.910	0.501
740.000	443.462	80.000	19.996	103.337	13.721	445.351	0.499
740.500	443.710	80.000	19.996	103.324	13.733	444.473	0.502
740.999	443.959	80.000	19.996	103.342	13.751	443.327	0.498
741.499	444.231	80.001	19.995	103.356	13.762	442.627	0.509
742.000	444.506	79.999	19.996	103.346	13.784	441.145	0.534
742.500	444.737	80.000	19.995	103.342	13.802	439.925	0.527
743.000	444.986	80.001	19.995	103.372	13.823	438.554	0.493
743.500	445.278	80.000	19.995	103.375	13.845	437.047	0.511
744.000	445.521	80.001	19.995	103.359	13.873	435.237	0.538
744.501	445.799	80.001	19.995	103.376	13.899	433.422	0.528
745.001	446.072	79.999	19.996	103.394	13.929	431.448	0.536
745.500	446.329	80.000	19.996	103.377	13.961	429.332	0.540
746.000	446.611	80.000	19.995	103.381	13.991	427.281	0.534
746.500	446.874	80.000	19.996	103.409	14.022	425.219	0.543
746.999	447.124	80.001	19.996	103.403	14.055	422.979	0.529
747.499	447.433	80.000	19.996	103.403	14.092	420.577	0.536
748.000	447.655	80.001	19.995	103.430	14.128	418.144	0.545
748.501	447.897	80.000	19.996	103.423	14.168	415.428	0.497
749.001	448.197	80.000	19.996	103.417	14.208	412.726	0.503
749.501	448.446	80.001	19.996	103.434	14.245	410.209	0.546
750.000	448.712	80.000	19.996	103.425	14.287	407.357	0.532
750.499	448.985	80.000	19.995	103.437	14.333	404.270	0.527
750.999	449.236	79.998	19.995	103.455	14.373	401.616	0.532
751.500	449.492	80.013	19.999	103.444	14.421	398.462	0.516
752.001	449.730	80.019	20.002	103.451	14.470	395.251	0.501
752.501	450.012	80.020	20.001	103.456	14.520	392.052	0.507
753.001	450.260	80.019	20.002	103.452	14.573	388.559	0.525
753.501	450.563	80.012	20.001	103.448	14.622	385.317	0.541
754.000	450.828	80.008	19.999	103.463	14.674	381.788	0.559
754.499	451.099	80.010	20.000	103.455	14.727	378.183	0.552
755.000	451.369	80.020	20.002	103.459	14.781	374.522	0.538
755.500	451.634	80.009	20.000	103.456	14.837	370.664	0.538
756.000	451.884	80.002	20.000	103.453	14.895	366.757	0.525
756.500	452.171	80.000	19.999	103.461	14.957	362.598	0.526
756.999	452.417	80.000	19.998	103.452	15.009	359.109	0.535
757.500	452.661	80.001	19.998	103.457	15.068	355.158	0.512
758.000	452.929	80.001	19.997	103.452	15.127	351.148	0.501
758.499	453.199	79.999	19.996	103.454	15.190	346.998	0.525
758.999	453.456	80.000	19.996	103.460	15.251	342.871	0.533
759.500	453.712	80.001	19.997	103.444	15.310	338.907	0.520
760.000	454.014	80.001	19.997	103.437	15.373	334.701	0.535
760.499	454.271	80.000	19.997	103.419	15.434	330.612	0.558
761.000	454.508	80.000	19.996	103.413	15.501	326.159	0.527
761.500	454.798	80.000	19.996	103.407	15.563	321.967	0.510
762.000	455.054	80.001	19.998	103.420	15.625	317.806	0.537
762.499	455.335	80.000	19.996	103.427	15.690	313.445	0.541
762.999	455.617	80.001	19.997	103.451	15.754	309.181	0.550
763.500	455.865	80.001	19.996	103.484	15.823	304.574	0.547
764.001	456.146	80.002	19.996	103.490	15.886	300.312	0.530
764.500	456.388	80.001	19.996	103.508	15.952	295.941	0.525
764.999	456.667	80.002	19.996	103.497	16.017	291.546	0.522
765.499	456.948	80.001	19.996	103.480	16.079	287.379	0.541
765.999	457.207	80.000	19.996	103.458	16.141	283.225	0.550
766.499	457.488	80.002	19.995	103.433	16.206	278.929	0.540
767.000	457.723	80.000	19.996	103.411	16.269	274.724	0.528
767.500	458.048	80.000	19.996	103.417	16.334	270.359	0.538
767.999	458.275	80.000	19.996	103.406	16.390	266.594	0.556
768.499	458.533	80.000	19.994	103.397	16.455	262.246	0.518
769.000	458.818	80.002	19.996	103.392	16.514	258.273	0.514
769.500	459.090	80.001	19.997	103.395	16.575	254.171	0.550
769.999	459.357	80.003	19.996	103.385	16.630	250.420	0.548
770.499	459.633	80.000	19.995	103.384	16.692	246.252	0.541
771.000	459.882	80.000	19.995	103.377	16.751	242.338	0.534
771.499	460.123	80.001	19.996	103.377	16.808	238.651	0.507
771.999	460.411	80.001	19.997	103.373	16.866	234.886	0.510
772.499	460.669	80.000	19.997	103.368	16.922	231.159	0.538
772.999	460.931	80.000	19.996	103.367	16.979	227.353	0.533
773.499	461.209	80.000	19.996	103.362	17.036	223.526	0.530
774.000	461.456	80.000	19.996	103.357	17.093	219.705	0.532
774.500	461.722	79.999	19.996	103.350	17.148	215.940	0.519
774.999	461.962	80.000	19.997	103.344	17.202	212.365	0.509
775.499	462.270	80.001	19.996	103.337	17.253	208.921	0.527
775.999	462.516	80.001	19.998	103.330	17.309	205.227	0.551
776.499	462.794	80.000	19.996	103.323	17.358	201.932	0.539
777.000	463.081	80.000	19.998	103.321	17.409	198.500	0.544
777.500	463.298	80.001	19.996	103.318	17.459	195.178	0.535
777.999	463.578	80.000	19.996	103.318	17.512	191.613	0.500
778.499	463.820	80.002	19.997	103.316	17.557	188.618	0.509
779.000	464.091	80.000	19.996	103.318	17.601	185.668	0.517
779.500	464.380	80.000	19.997	103.310	17.652	182.269	0.536
779.999	464.632	80.000	19.997	103.284	17.698	179.218	0.551
780.499	464.929	80.000	19.995	103.262	17.742	176.243	0.545
781.000	465.177	79.999	19.997	103.246	17.788	173.163	0.547
781.500	465.468	80.000	19.997	103.233	17.832	170.245	0.542
781.999	465.721	80.001	19.997	103.235	17.876	167.325	0.542
782.499	465.982	80.000	19.998	103.287	17.919	164.441	0.529
783.000	466.231	80.001	19.998	103.321	17.961	161.599	0.512
783.501	466.493	80.002	19.997	103.336	18.002	158.858	0.510
784.000	466.783	80.000	19.997	103.339	18.042	156.189	0.532
784.499	467.055	80.000	19.996	103.336	18.080	153.671	0.557
784.999	467.301	80.001	19.997	103.301	18.118	151.135	0.540
785.499	467.564	80.001	19.997	103.282	18.158	148.469	0.513
785.999	467.814	80.000	19.995	103.274	18.194	146.024	0.511
786.499	468.056	80.001	19.997	103.271	18.232	143.521	0.503
786.999	468.351	80.002	19.997	103.270	18.264	141.354	0.514
787.499	468.655	80.002	19.996	103.265	18.302	138.848	0.568
787.999	468.896	80.002	19.995	103.259	18.338	136.409	0.572
788.499	469.127	80.001	19.997	103.255	18.370	134.328	0.508
788.999	469.421	80.002	19.997	103.251	18.402	132.135	0.498
789.499	469.686	80.002	19.996	103.245	18.436	129.877	0.542
789.999	469.931	80.002	19.997	103.242	18.468	127.718	0.534
790.499	470.214	80.001	19.997	103.239	18.496	125.913	0.519
790.999	470.505	80.001	19.997	103.237	18.529	123.675	0.552
791.500	470.753	80.002	19.997	103.235	18.558	121.717	0.557
792.000	471.019	80.002	19.996	103.233	18.587	119.803	0.526
792.499	471.272	80.002	19.996	103.233	18.615	117.957	0.516
792.999	471.534	80.001	19.996	103.231	18.647	115.834	0.517
793.499	471.829	80.002	19.996	103.227	18.673	114.072	0.536
793.999	472.073	80.001	19.996	103.224	18.698	112.426	0.548
794.499	472.321	80.001	19.997	103.219	18.724	110.698	0.515
794.999	472.613	80.001	19.996	103.211	18.748	109.101	0.516
795.499	472.903	80.002	19.996	103.205	18.775	107.273	0.561
795.999	473.150	80.002	19.997	103.201	18.803	105.403	0.560
796.499	473.411	80.001	19.997	103.194	18.825	103.950	0.523
797.000	473.704	80.002	19.996	103.191	18.851	102.207	0.531
797.500	473.982	80.001	19.996	103.191	18.880	100.285	0.562
797.999	474.274	80.001	19.996	103.189	18.899	99.049	0.571
798.499	474.514	80.001	19.996	103.189	18.921	97.558	0.551
798.999	474.779	80.001	19.997	103.185	18.944	95.995	0.518
799.500	475.073	80.001	19.997	103.179	18.967	94.492	0.532
800.001	475.327	80.001	19.996	103.175	18.990	92.949	0.553
800.501	475.620	80.000	19.996	103.171	19.008	91.730	0.548
801.001	475.831	80.003	19.995	103.163	19.034	90.051	0.526
801.500	476.114	80.001	19.997	103.161	19.055	88.637	0.499
802.000	476.376	80.002	19.996	103.159	19.078	87.123	0.519
802.501	476.616	80.001	19.997	103.156	19.094	86.008	0.523
803.000	476.937	80.002	19.996	103.153	19.113	84.729	0.531
803.500	477.179	80.000	19.997	103.153	19.130	83.621	0.562
804.000	477.475	80.000	19.997	103.154	19.150	82.318	0.550
804.499	477.700	80.002	19.996	103.154	19.170	80.980	0.530
804.999	477.975	80.002	19.998	103.154	19.189	79.685	0.511
805.499	478.264	80.002	19.996	103.154	19.207	78.499	0.532
806.000	478.518	80.002	19.996	103.154	19.223	77.440	0.553
806.500	478.793	80.002	19.996	103.153	19.241	76.236	0.536
807.000	479.064	80.002	19.996	103.152	19.260	74.948	0.537
807.500	479.332	80.002	19.996	103.152	19.278	73.741	0.542
808.001	479.578	80.002	19.995	103.152	19.293	72.755	0.526
808.501	479.830	80.002	19.996	103.153	19.311	71.544	0.506
809.000	480.066	80.003	19.997	103.152	19.328	70.449	0.494
809.499	480.310	80.003	19.997	103.150	19.344	69.346	0.484
809.999	480.583	80.003	19.997	103.149	19.361	68.238	0.498
810.500	480.855	80.002	19.996	103.148	19.378	67.100	0.531
811.000	481.139	80.002	19.997	103.146	19.395	65.958	0.550
811.499	481.406	80.002	19.996	103.147	19.408	65.079	0.553
811.999	481.661	80.002	19.996	103.150	19.424	64.006	0.537
812.499	481.931	80.003	19.996	103.151	19.441	62.881	0.524
812.999	482.178	80.003	19.998	103.151	19.454	62.031	0.521
813.499	482.447	80.004	19.997	103.149	19.471	60.892	0.516
814.000	482.704	80.002	19.997	103.149	19.490	59.651	0.521
814.501	482.967	80.002	19.997	103.150	19.502	58.841	0.523
815.001	483.265	80.004	19.997	103.149	19.519	57.728	0.541
815.500	483.506	80.003	19.997	103.150	19.532	56.801	0.550
815.999	483.801	80.003	19.996	103.151	19.547	55.849	0.537
816.499	484.030	80.002	19.997	103.150	19.563	54.754	0.530
817.000	484.272	80.003	19.996	103.150	19.577	53.834	0.498
817.500	484.533	80.002	19.998	103.148	19.591	52.886	0.487
817.999	484.796	80.002	19.997	103.148	19.608	51.804	0.514
818.499	485.062	80.003	19.998	103.149	19.621	50.887	0.527
818.999	485.298	80.003	19.996	103.147	19.636	49.881	0.515
819.500	485.546	80.001	19.997	103.145	19.652	48.853	0.493
820.001	485.842	80.003	19.998	103.140	19.664	48.052	0.514
820.501	486.062	80.002	19.997	103.135	19.676	47.262	0.530
821.001	486.361	80.001	19.997	103.133	19.691	46.213	0.517
821.500	486.600	80.002	19.996	103.134	19.706	45.216	0.529
821.999	486.856	80.001	19.996	103.135	19.716	44.557	0.517
822.500	487.124	80.000	19.998	103.136	19.729	43.706	0.509
823.000	487.359	80.001	19.997	103.138	19.741	42.878	0.513
823.500	487.595	80.002	19.997	103.133	19.759	41.678	0.487
824.001	487.874	80.001	19.997	103.128	19.768	41.081	0.493
824.500	488.114	80.001	19.996	103.126	19.781	40.257	0.517
824.999	488.350	80.002	19.995	103.130	19.794	39.345	0.498
825.499	488.612	80.001	19.996	103.129	19.811	38.279	0.487
825.999	488.861	80.002	19.996	103.131	19.817	37.814	0.504
826.499	489.113	80.001	19.995	103.136	19.830	36.946	0.505
827.000	489.392	80.000	19.997	103.140	19.845	36.002	0.516
827.500	489.632	80.000	19.996	103.141	19.857	35.179	0.526
828.000	489.905	80.000	19.997	103.146	19.868	34.418	0.516
828.500	490.141	80.001	19.996	103.150	19.881	33.580	0.511
828.999	490.407	80.000	19.996	103.151	19.892	32.837	0.506
829.499	490.640	80.000	19.995	103.150	19.900	32.317	0.501
829.999	490.909	80.001	19.998	103.149	19.913	31.443	0.500
830.499	491.146	80.001	19.995	103.144	19.923	30.753	0.504
831.000	491.395	80.000	19.996	103.139	19.936	29.884	0.496
831.500	491.628	80.001	19.997	103.134	19.944	29.377	0.484
831.999	491.902	80.000	19.996	103.131	19.955	28.660	0.494
832.499	492.130	80.002	19.995	103.132	19.966	27.922	0.504
833.000	492.370	80.000	19.996	103.134	19.976	27.229	0.485
833.500	492.640	80.001	19.996	103.137	19.985	26.631	0.490
833.999	492.859	80.002	19.995	103.138	19.997	25.873	0.500
834.500	493.140	80.000	19.996	103.139	20.005	25.282	0.494
835.001	493.397	80.001	19.995	103.141	20.019	24.390	0.519
835.500	493.633	80.000	19.996	103.142	20.027	23.881	0.516
836.000	493.876	80.000	19.995	103.140	20.037	23.195	0.486
836.500	494.125	80.001	19.996	103.144	20.048	22.443	0.485
836.999	494.390	80.000	19.996	103.138	20.054	22.078	0.503
837.500	494.621	80.001	19.996	103.131	20.064	21.401	0.505
837.999	494.898	80.000	19.994	103.126	20.077	20.553	0.502
838.500	495.130	79.999	19.995	103.125	20.082	20.178	0.508
839.001	495.379	80.000	19.995	103.120	20.088	19.767	0.495
839.501	495.588	80.001	19.995	103.122	20.099	19.035	0.470
840.001	495.871	80.001	19.995	103.124	20.107	18.514	0.476
840.500	496.163	80.000	19.996	103.125	20.115	17.996	0.534
841.000	496.358	80.000	19.995	103.125	20.125	17.307	0.530
841.499	496.603	80.001	19.997	103.124	20.133	16.785	0.463
842.000	496.858	80.000	19.995	103.122	20.138	16.449	0.470
842.500	497.070	80.001	19.996	103.121	20.146	15.952	0.484
843.000	497.355	80.001	19.997	103.121	20.152	15.501	0.482
843.500	497.582	79.999	19.995	103.121	20.162	14.878	0.504
844.000	497.813	80.001	19.996	103.121	20.165	14.629	0.485
844.501	498.067	80.000	19.996	103.120	20.172	14.213	0.472
845.000	498.283	80.001	19.996	103.119	20.178	13.759	0.477
845.500	498.544	80.000	19.996	103.118	20.184	13.407	0.473
846.000	498.780	80.001	19.996	103.117	20.189	13.036	0.487
846.500	499.032	80.000	19.996	103.117	20.197	12.524	0.493
847.000	499.280	80.000	19.995	103.117	20.201	12.273	0.494
847.500	499.575	80.001	19.996	103.118	20.206	11.899	0.521
848.001	499.804	80.001	19.997	103.119	20.214	11.379	0.534
848.500	500.053	80.002	19.995	103.119	20.216	11.262	0.501
848.999	500.299	80.000	19.995	103.119	20.220	10.967	0.486
849.499	500.566	80.001	19.995	103.119	20.227	10.550	0.505
849.999	500.780	80.000	19.997	103.117	20.230	10.353	0.497
850.499	501.036	79.999	19.996	103.116	20.236	9.896	0.475
850.999	501.262	80.001	19.996	103.115	20.239	9.719	0.476
851.499	501.526	80.000	19.995	103.116	20.247	9.213	0.486
851.999	501.760	80.000	19.995	103.116	20.250	9.003	0.494
852.499	502.005	80.002	19.996	103.116	20.251	8.944	0.489
852.999	502.250	80.001	19.996	103.115	20.255	8.671	0.485
853.499	502.496	80.001	19.996	103.116	20.257	8.507	0.490
853.999	502.731	80.001	19.995	103.114	20.260	8.356	0.486
854.499	502.946	80.002	19.996	103.113	20.261	8.243	0.466
854.999	503.227	80.001	19.996	103.113	20.265	7.978	0.473
855.499	503.439	80.000	19.997	103.114	20.268	7.771	0.495
855.999	503.691	80.002	19.996	103.114	20.272	7.543	0.478
856.499	503.918	80.001	19.996	103.115	20.279	7.049	0.471
856.999	504.139	80.002	19.996	103.115	20.275	7.316	0.463
857.499	504.387	80.000	19.997	103.117	20.277	7.196	0.459
857.999	504.643	80.000	19.996	103.116	20.280	6.980	0.487
858.499	504.863	80.001	19.995	103.116	20.283	6.786	0.490
858.999	505.100	80.001	19.995	103.115	20.286	6.569	0.466
859.500	505.379	80.002	19.996	103.115	20.287	6.504	0.486
860.001	505.580	80.001	19.996	103.113	20.291	6.265	0.498
860.501	505.850	80.002	19.996	103.111	20.288	6.440	0.475
861.001	506.077	80.001	19.996	103.112	20.292	6.181	0.484
861.500	506.316	80.001	19.997	103.112	20.292	6.176	0.481
861.999	506.544	80.001	19.995	103.111	20.293	6.153	0.466
862.499	506.802	80.001	19.995	103.109	20.294	6.075	0.477
862.999	507.008	80.001	19.996	103.109	20.295	6.011	0.475
863.499	507.265	79.999	19.995	103.106	20.293	6.132	0.463
864.000	507.513	80.001	19.996	103.104	20.296	5.942	0.484
864.500	507.771	80.001	19.996	103.105	20.294	6.052	0.506
865.000	507.998	80.001	19.995	103.104	20.297	5.854	0.495
865.500	508.245	80.003	19.996	103.105	20.295	5.967	0.479
865.999	508.477	80.000	19.996	103.106	20.292	6.209	0.476
866.499	508.726	80.002	19.995	103.105	20.296	5.906	0.480
867.000	508.943	80.002	19.995	103.104	20.298	5.765	0.474
867.501	509.174	80.002	19.997	103.106	20.298	5.809	0.457
868.000	509.441	80.003	19.997	103.106	20.300	5.689	0.473
868.500	509.659	80.002	19.996	103.107	20.297	5.861	0.492
869.001	509.917	80.002	19.996	103.105	20.299	5.698	0.480
869.500	510.141	80.002	19.995	103.101	20.301	5.599	0.479
870.000	510.398	80.002	19.997	103.101	20.301	5.615	0.482
870.500	510.664	80.003	19.996	103.101	20.298	5.777	0.502
870.999	510.881	80.002	19.997	103.100	20.300	5.641	0.503
871.499	511.128	80.002	19.996	103.110	20.300	5.671	0.473
871.999	511.372	80.002	19.996	103.096	20.303	5.494	0.477
872.500	511.608	80.001	19.996	103.069	20.301	5.620	0.486
872.999	511.842	80.001	19.996	103.050	20.302	5.557	0.476
873.499	512.126	80.002	19.996	103.036	20.299	5.762	0.494
874.000	512.329	80.002	19.996	103.024	20.302	5.513	0.502
874.500	512.582	80.002	19.996	103.047	20.303	5.441	0.471
874.999	512.814	80.002	19.997	103.101	20.303	5.465	0.471
875.499	513.085	80.001	19.996	103.129	20.304	5.389	0.494
875.999	513.312	80.001	19.997	103.146	20.301	5.631	0.500
876.499	513.571	80.002	19.998	103.154	20.303	5.461	0.492
877.000	513.849	80.001	19.999	103.149	20.302	5.537	0.511
877.501	514.064	80.001	19.997	103.120	20.305	5.360	0.515
878.000	514.344	80.000	19.997	103.104	20.304	5.398	0.494
878.500	514.578	80.001	19.996	103.099	20.304	5.404	0.505
879.001	514.820	80.001	19.997	103.096	20.304	5.371	0.495
879.501	515.082	80.001	19.997	103.094	20.307	5.206	0.491
880.000	515.324	80.001	19.995	103.090	20.302	5.502	0.504
880.500	515.600	80.001	19.996	103.090	20.305	5.345	0.511
881.001	515.842	80.000	19.996	103.087	20.302	5.561	0.518
881.501	516.090	80.001	19.996	103.087	20.304	5.412	0.504
882.000	516.342	80.001	19.997	103.087	20.303	5.467	0.495
882.499	516.607	79.999	19.997	103.095	20.303	5.484	0.509
882.999	516.878	80.001	19.999	103.102	20.306	5.288	0.527
883.499	517.140	80.001	19.997	103.108	20.307	5.222	0.534
883.999	517.366	80.000	19.997	103.108	20.304	5.390	0.510
884.499	517.633	80.001	19.997	103.104	20.304	5.371	0.491
884.999	517.879	80.001	19.996	103.102	20.304	5.378	0.504
885.499	518.140	80.000	19.997	103.100	20.307	5.166	0.510
886.000	518.414	80.002	19.996	103.101	20.307	5.220	0.521
886.500	518.646	80.001	19.996	103.103	20.307	5.216	0.521
886.999	518.901	80.002	19.997	103.108	20.306	5.269	0.497
887.499	519.177	80.000	19.997	103.109	20.307	5.221	0.509
887.999	519.414	80.001	19.996	103.109	20.306	5.241	0.522
888.499	519.700	80.002	19.996	103.106	20.307	5.219	0.518
889.000	519.950	80.002	19.997	103.104	20.309	5.092	0.529
889.500	520.208	80.002	19.997	103.101	20.304	5.365	0.522
890.000	520.453	80.002	19.996	103.101	20.307	5.179	0.505
890.500	520.717	80.001	19.996	103.102	20.304	5.391	0.506
891.000	520.945	80.001	19.996	103.104	20.302	5.499	0.501
891.501	521.217	80.003	19.997	103.107	20.304	5.381	0.496
892.000	521.482	80.001	19.995	103.111	20.304	5.367	0.518
892.499	521.722	80.002	19.996	103.110	20.302	5.501	0.521
892.999	522.001	80.003	19.997	103.110	20.303	5.477	0.512
893.499	522.261	80.002	19.996	103.111	20.302	5.516	0.529
893.999	522.495	80.004	19.995	103.111	20.303	5.480	0.516
894.499	522.775	80.002	19.995	103.112	20.301	5.594	0.504
894.999	523.038	80.003	19.997	103.113	20.305	5.349	0.529
895.499	523.301	80.002	19.997	103.113	20.306	5.284	0.535
895.999	523.508	80.002	19.996	103.112	20.302	5.511	0.498
896.499	523.816	80.001	19.996	103.112	20.303	5.483	0.492
896.999	524.050	80.002	19.996	103.112	20.302	5.505	0.528
897.499	524.298	80.003	19.996	103.108	20.304	5.418	0.512
897.999	524.576	80.002	19.996	103.104	20.306	5.296	0.505
898.499	524.837	80.002	19.996	103.099	20.304	5.394	0.533
899.000	525.118	80.003	19.995	103.097	20.302	5.562	0.540
899.501	525.384	80.001	19.995	103.095	20.299	5.703	0.544
900.000	525.645	80.002	19.995	103.094	20.300	5.641	0.537
900.500	525.892	80.001	19.996	103.095	20.301	5.575	0.518
901.000	526.180	80.001	19.995	103.098	20.301	5.569	0.521
901.499	526.435	80.001	19.997	103.101	20.302	5.534	0.539
901.999	526.685	80.000	19.996	103.098	20.301	5.588	0.524
902.499	526.942	80.001	19.997	103.097	20.305	5.302	0.506
902.999	527.197	80.002	19.996	103.099	20.306	5.295	0.510
903.500	527.428	79.998	19.997	103.100	20.303	5.480	0.499
904.001	527.699	80.000	19.997	103.100	20.305	5.316	0.494
904.500	527.997	79.998	19.997	103.104	20.302	5.505	0.536
904.999	528.215	79.999	19.997	103.109	20.299	5.704	0.543
905.499	528.459	79.999	19.999	103.111	20.302	5.518	0.489
905.999	528.715	79.999	19.998	103.111	20.300	5.659	0.481
906.499	528.994	79.999	19.997	103.110	20.302	5.545	0.517
907.000	529.254	79.998	19.996	103.109	20.301	5.627	0.536
907.501	529.489	79.999	19.998	103.105	20.304	5.426	0.517
908.000	529.770	79.999	19.997	103.103	20.303	5.463	0.506
908.499	530.033	80.000	19.997	103.100	20.301	5.621	0.530
908.999	530.288	79.999	19.997	103.094	20.304	5.400	0.531
909.499	530.579	80.000	19.997	103.088	20.303	5.446	0.532
910.000	530.817	79.999	19.997	103.089	20.302	5.519	0.537
910.501	531.108	79.999	19.996	103.088	20.301	5.569	0.529
911.001	531.338	79.999	19.998	103.089	20.303	5.449	0.525
911.501	531.619	79.999	19.997	103.093	20.301	5.630	0.516
912.001	531.840	80.001	19.998	103.094	20.303	5.475	0.506
912.501	532.114	79.998	19.997	103.094	20.306	5.289	0.498
913.001	532.394	79.999	19.997	103.098	20.305	5.315	0.525
913.501	532.649	79.998	19.997	103.100	20.305	5.324	0.544
914.001	532.874	79.999	19.996	103.105	20.303	5.446	0.507
914.500	533.171	79.999	19.996	103.111	20.303	5.448	0.502
914.999	533.414	80.000	19.996	103.110	20.305	5.356	0.531
915.500	533.704	79.998	19.996	103.103	20.304	5.365	0.536
916.000	533.926	79.999	19.996	103.098	20.304	5.426	0.522
916.500	534.195	79.999	19.997	103.093	20.305	5.334	0.501
917.000	534.508	80.000	19.996	103.090	20.304	5.372	0.537
917.499	534.741	80.000	19.997	103.090	20.305	5.308	0.564
917.999	535.013	80.001	19.996	103.096	20.304	5.378	0.526
918.499	535.267	79.999	19.996	103.101	20.306	5.297	0.515
918.999	535.546	80.000	19.996	103.098	20.307	5.179	0.529
919.499	535.793	80.001	19.995	103.095	20.305	5.350	0.529
920.000	536.013	80.001	19.996	103.093	20.304	5.422	0.497
920.500	536.295	80.000	19.996	103.090	20.303	5.480	0.485
921.000	536.562	80.000	19.996	103.090	20.303	5.483	0.525
921.501	536.836	80.000	19.996	103.091	20.301	5.574	0.545
922.000	537.094	80.000	19.995	103.091	20.301	5.609	0.537
922.500	537.352	80.001	19.997	103.093	20.303	5.434	0.524
923.000	537.635	80.001	19.996	103.095	20.302	5.528	0.529
923.499	537.888	80.000	19.996	103.096	20.304	5.408	0.539
924.000	538.139	80.001	19.994	103.096	20.300	5.692	0.520
924.501	538.368	80.000	19.996	103.097	20.300	5.697	0.492
925.001	538.624	80.003	19.997	103.099	20.302	5.515	0.482
925.501	538.885	80.002	19.996	103.101	20.301	5.603	0.501
926.000	539.157	80.002	19.996	103.100	20.303	5.481	0.525
926.499	539.425	80.002	19.996	103.099	20.302	5.518	0.536
927.000	539.654	79.999	19.996	103.101	20.300	5.636	0.519
927.499	539.919	80.001	19.996	103.103	20.302	5.500	0.496
927.999	540.195	80.001	19.996	103.101	20.303	5.476	0.518
928.500	540.458	80.002	19.995	103.098	20.303	5.474	0.540
929.000	540.721	80.001	19.997	103.102	20.304	5.406	0.532
929.500	540.955	80.000	19.996	103.106	20.303	5.444	0.511
930.000	541.233	80.001	19.997	103.103	20.302	5.564	0.504
930.500	541.498	80.001	19.996	103.103	20.299	5.747	0.528
931.000	541.749	80.002	19.997	103.107	20.302	5.526	0.530
931.501	542.003	80.000	19.996	103.109	20.304	5.393	0.511
932.000	542.251	79.999	19.996	103.106	20.299	5.747	0.503
932.499	542.557	80.001	19.996	103.106	20.300	5.635	0.528
932.999	542.773	79.999	19.997	103.108	20.300	5.638	0.538
933.499	543.030	80.001	19.996	103.108	20.303	5.460	0.498
934.000	543.299	80.000	19.996	103.107	20.303	5.443	0.500
934.500	543.539	80.000	19.996	103.110	20.303	5.473	0.518
934.999	543.815	79.999	19.997	103.112	20.302	5.543	0.512
935.499	544.035	80.000	19.995	103.111	20.301	5.620	0.506
935.999	544.277	79.999	19.996	103.108	20.302	5.552	0.479
936.500	544.529	80.000	19.996	103.105	20.301	5.607	0.478
936.999	544.792	79.999	19.996	103.103	20.302	5.535	0.504
937.499	545.056	80.000	19.996	103.103	20.300	5.646	0.521
937.999	545.318	79.998	19.996	103.105	20.303	5.432	0.526
938.499	545.574	79.999	19.996	103.108	20.303	5.436	0.522
939.000	545.790	79.998	19.996	103.108	20.304	5.375	0.495
939.500	546.089	79.999	19.996	103.108	20.305	5.325	0.494
940.000	546.326	80.000	19.996	103.107	20.305	5.362	0.526
940.500	546.581	79.999	19.996	103.105	20.305	5.349	0.514
940.999	546.844	79.999	19.997	103.104	20.304	5.386	0.505
941.499	547.124	80.000	19.995	103.107	20.306	5.283	0.530
941.999	547.385	80.000	19.997	103.108	20.305	5.362	0.542
942.499	547.621	80.000	19.996	103.108	20.304	5.427	0.519
942.999	547.898	80.001	19.998	103.108	20.304	5.377	0.505
943.499	548.127	80.000	19.996	103.108	20.305	5.332	0.509
943.999	548.415	79.999	19.997	103.109	20.305	5.303	0.512
944.499	548.676	79.999	19.997	103.111	20.301	5.575	0.533
944.999	548.895	80.001	19.997	103.112	20.305	5.308	0.515
945.499	549.149	80.000	19.995	103.115	20.306	5.262	0.476
945.999	549.385	80.001	19.995	103.116	20.307	5.183	0.481
946.500	549.661	80.001	19.996	103.116	20.308	5.120	0.501
947.001	549.946	80.000	19.997	103.113	20.306	5.296	0.536
947.500	550.175	80.001	19.996	103.111	20.306	5.233	0.538
947.999	550.454	80.000	19.997	103.110	20.303	5.489	0.511
948.500	550.686	80.001	19.995	103.110	20.303	5.452	0.510
949.000	550.915	80.002	19.996	103.109	20.301	5.572	0.486
949.500	551.162	80.001	19.995	103.111	20.305	5.342	0.469
950.000	551.437	80.001	19.996	103.113	20.301	5.572	0.499
950.500	551.735	80.002	19.997	103.114	20.303	5.453	0.547
950.999	551.954	80.002	19.995	103.114	20.304	5.390	0.545
951.500	552.236	80.002	19.996	103.114	20.304	5.416	0.509
952.000	552.468	80.002	19.996	103.114	20.306	5.274	0.507
952.499	552.775	80.002	19.995	103.115	20.305	5.334	0.526
952.999	553.013	80.002	19.995	103.115	20.301	5.585	0.542
953.499	553.282	80.002	19.996	103.114	20.308	5.154	0.526
953.999	553.512	80.003	19.996	103.113	20.303	5.462	0.503
954.499	553.794	80.003	19.995	103.112	20.306	5.274	0.506
954.999	554.044	80.002	19.995	103.110	20.303	5.454	0.522
955.499	554.326	80.001	19.995	103.106	20.307	5.191	0.532
955.999	554.524	80.002	19.995	103.106	20.306	5.246	0.506
956.499	554.821	80.002	19.995	103.107	20.304	5.394	0.488
957.000	555.087	80.003	19.995	103.108	20.302	5.515	0.529
957.501	555.360	80.001	19.995	103.109	20.304	5.421	0.551
958.000	555.589	80.002	19.995	103.113	20.303	5.451	0.521
958.499	555.845	80.002	19.995	103.113	20.305	5.314	0.494
958.999	556.093	80.001	19.995	103.114	20.302	5.523	0.494
959.499	556.352	80.003	19.996	103.114	20.301	5.569	0.505
959.999	556.641	80.002	19.995	103.115	20.301	5.600	0.527
960.499	556.906	80.001	19.995	103.117	20.303	5.482	0.551
960.999	557.133	80.002	19.995	103.117	20.301	5.577	0.523
961.500	557.396	80.000	19.995	103.117	20.302	5.562	0.491
962.001	557.634	80.002	19.995	103.117	20.303	5.459	0.496
962.501	557.913	80.002	19.996	103.117	20.302	5.525	0.509
963.001	558.163	80.001	19.995	103.116	20.304	5.431	0.523
963.501	558.420	80.001	19.995	103.116	20.302	5.515	0.518
964.001	558.682	80.001	19.995	103.117	20.302	5.552	0.513
964.500	558.969	80.000	19.996	103.117	20.304	5.406	0.534
964.999	559.234	80.000	19.997	103.116	20.302	5.552	0.550
965.499	559.478	80.001	19.996	103.116	20.303	5.482	0.531
965.999	559.749	80.001	19.997	103.117	20.301	5.583	0.512
966.499	560.029	80.001	19.996	103.116	20.303	5.436	0.533
966.999	560.271	80.001	19.997	103.117	20.305	5.322	0.536
967.499	560.531	80.000	19.995	103.118	20.302	5.561	0.512
968.000	560.795	80.000	19.997	103.118	20.300	5.668	0.514
968.501	561.048	80.001	19.996	103.117	20.303	5.499	0.521
969.000	561.289	80.002	19.995	103.117	20.301	5.598	0.506
969.499	561.566	80.000	19.996	103.118	20.302	5.565	0.506
969.999	561.846	80.000	19.996	103.118	20.304	5.429	0.537
970.499	562.107	80.001	19.996	103.118	20.303	5.442	0.549
971.000	562.339	80.001	19.996	103.122	20.306	5.292	0.517
971.501	562.591	80.000	19.995	103.125	20.305	5.329	0.489
972.000	562.864	80.001	19.996	103.127	20.303	5.443	0.505
972.499	563.113	80.001	19.997	103.129	20.304	5.418	0.523
972.999	563.354	80.002	19.996	103.130	20.305	5.309	0.506
973.499	563.634	80.001	19.997	103.126	20.308	5.159	0.506
973.999	563.901	80.002	19.996	103.124	20.303	5.454	0.534
974.499	564.127	80.001	19.996	103.121	20.304	5.421	0.520
975.000	564.391	80.002	19.996	103.118	20.303	5.454	0.491
975.500	564.654	80.000	19.996	103.118	20.303	5.438	0.509
975.999	564.897	80.000	19.996	103.118	20.303	5.434	0.517
976.499	565.174	80.001	19.996	103.118	20.306	5.233	0.513
977.000	565.448	80.001	19.996	103.118	20.301	5.567	0.535
977.500	565.692	80.002	19.996	103.118	20.304	5.371	0.535
977.999	565.918	80.001	19.996	103.118	20.303	5.493	0.494
978.500	566.235	80.003	19.997	103.118	20.303	5.443	0.506
978.999	566.474	80.002	19.995	103.118	20.302	5.545	0.549
979.499	566.720	80.001	19.995	103.119	20.302	5.539	0.521
980.000	567.011	80.002	19.995	103.120	20.300	5.644	0.511
980.501	567.259	80.002	19.996	103.120	20.300	5.674	0.538
981.001	567.511	80.003	19.995	103.119	20.304	5.401	0.520
981.501	567.773	80.002	19.995	103.119	20.304	5.377	0.507
982.001	568.022	80.002	19.995	103.119	20.301	5.631	0.513
982.500	568.280	80.001	19.996	103.118	20.303	5.446	0.509
982.999	568.552	80.002	19.996	103.118	20.301	5.631	0.518
983.500	568.825	80.001	19.996	103.119	20.304	5.422	0.537
984.001	569.092	80.001	19.995	103.119	20.299	5.714	0.542
984.500	569.350	80.001	19.996	103.119	20.303	5.473	0.532
984.999	569.577	80.000	19.995	103.119	20.304	5.380	0.505
985.499	569.849	80.001	19.996	103.119	20.302	5.546	0.492
986.000	570.110	80.001	19.996	103.118	20.301	5.598	0.516
986.500	570.346	80.000	19.995	103.118	20.303	5.449	0.515
987.000	570.637	80.000	19.994	103.117	20.302	5.533	0.512
987.500	570.883	80.000	19.997	103.117	20.305	5.318	0.532
987.999	571.129	79.999	19.996	103.116	20.304	5.399	0.515
988.499	571.378	80.000	19.996	103.117	20.301	5.569	0.494
988.999	571.615	80.000	19.996	103.117	20.302	5.522	0.490
989.499	571.893	80.001	19.996	103.117	20.300	5.633	0.501
989.999	572.138	79.999	19.995	103.116	20.305	5.353	0.519
990.500	572.375	80.000	19.997	103.116	20.303	5.491	0.502
991.001	572.657	79.999	19.996	103.115	20.299	5.723	0.501
991.500	572.907	79.999	19.997	103.113	20.297	5.863	0.526
991.999	573.190	80.000	19.996	103.112	20.300	5.644	0.532
992.500	573.437	80.001	19.996	103.110	20.300	5.692	0.531
993.000	573.674	79.999	19.997	103.106	20.301	5.579	0.507
993.499	573.945	80.001	19.997	103.107	20.300	5.675	0.496
993.999	574.205	80.001	19.997	103.107	20.301	5.603	0.520
994.499	574.513	80.000	19.998	103.107	20.298	5.819	0.550
994.999	574.762	80.000	19.997	103.111	20.303	5.481	0.562
995.500	575.025	80.000	19.997	103.114	20.305	5.328	0.534
996.000	575.294	80.000	19.998	103.114	20.302	5.520	0.522
996.499	575.555	80.000	19.997	103.114	20.300	5.660	0.531
997.000	575.768	80.000	19.998	103.115	20.300	5.688	0.502
997.499	576.055	79.999	19.998	103.114	20.301	5.576	0.487
997.999	576.276	80.001	19.998	103.114	20.301	5.594	0.504
998.499	576.543	80.000	19.997	103.114	20.300	5.664	0.498
998.999	576.807	80.000	19.997	103.114	20.301	5.609	0.509
999.500	577.057	80.000	19.996	103.114	20.305	5.340	0.522
1000.001	577.326	80.000	19.996	103.113	20.303	5.491	0.516
1000.500	577.582	80.000	19.997	103.114	20.301	5.600	0.522
1001.000	577.842	79.999	19.997	103.114	20.301	5.570	0.521
1001.501	578.107	80.000	19.997	103.114	20.300	5.640	0.520
1002.000	578.322	79.999	19.997	103.111	20.303	5.432	0.502
1002.499	578.583	80.000	19.997	103.108	20.305	5.333	0.478
1003.000	578.846	79.998	19.998	103.106	20.300	5.679	0.500
1003.501	579.138	80.000	19.998	103.106	20.302	5.543	0.539
1004.000	579.367	79.999	19.996	103.105	20.302	5.556	0.538
1004.499	579.604	80.000	19.997	103.106	20.299	5.712	0.494
1004.999	579.839	80.000	19.997	103.108	20.299	5.705	0.469
1005.499	580.086	80.000	19.997	103.108	20.298	5.767	0.477
1005.999	580.384	80.001	19.997	103.107	20.301	5.579	0.513
1006.499	580.639	80.001	19.998	103.107	20.302	5.502	0.549
1006.999	580.872	79.999	19.997	103.108	20.299	5.738	0.521
1007.499	581.132	80.002	19.998	103.110	20.303	5.486	0.490
1007.999	581.388	80.000	19.996	103.112	20.301	5.628	0.504
1008.499	581.662	80.001	19.997	103.114	20.304	5.370	0.523
1008.999	581.894	80.001	19.997	103.116	20.303	5.495	0.518
1009.500	582.166	80.001	19.998	103.116	20.302	5.523	0.505
1010.000	582.411	80.000	19.997	103.116	20.302	5.528	0.510
1010.499	582.711	80.001	19.996	103.117	20.304	5.427	0.531
1010.999	582.953	80.001	19.996	103.116	20.304	5.393	0.544
1011.499	583.202	80.000	19.995	103.113	20.302	5.519	0.517
1011.999	583.469	80.001	19.997	103.114	20.302	5.500	0.503
1012.499	583.693	80.001	19.996	103.114	20.302	5.508	0.504
1012.999	583.943	80.001	19.997	103.115	20.299	5.701	0.483
1013.499	584.215	80.002	19.997	103.115	20.304	5.386	0.498
1013.999	584.492	80.000	19.997	103.115	20.302	5.526	0.535
1014.499	584.702	80.001	19.997	103.114	20.304	5.425	0.518
1014.999	584.971	79.999	19.996	103.113	20.301	5.618	0.483
1015.499	585.201	80.000	19.996	103.113	20.299	5.738	0.489
1015.999	585.480	80.000	19.996	103.111	20.302	5.545	0.504
1016.499	585.726	80.000	19.996	103.109	20.301	5.622	0.517
1016.999	585.965	80.000	19.996	103.110	20.300	5.668	0.505
1017.500	586.215	80.001	19.997	103.110	20.301	5.578	0.487
1018.001	586.430	80.000	19.995	103.111	20.299	5.727	0.477
1018.500	586.708	80.000	19.996	103.115	20.298	5.777	0.479
1018.999	586.960	80.000	19.995	103.118	20.303	5.471	0.511
1019.499	587.209	80.001	19.996	103.118	20.299	5.703	0.516
1019.999	587.480	80.000	19.996	103.118	20.303	5.434	0.511
1020.500	587.733	80.000	19.996	103.117	20.301	5.576	0.522
1021.000	587.988	80.001	19.996	103.116	20.301	5.574	0.516
1021.499	588.258	80.001	19.995	103.115	20.301	5.611	0.517
1022.000	588.537	79.999	19.996	103.115	20.299	5.759	0.537
1022.500	588.742	80.000	19.996	103.116	20.301	5.617	0.516
1022.999	588.994	80.000	19.996	103.116	20.299	5.737	0.471
1023.499	589.316	80.001	19.995	103.117	20.300	5.642	0.516
1023.999	589.587	80.000	19.995	103.117	20.300	5.683	0.583
1024.499	589.808	80.000	19.996	103.117	20.300	5.672	0.542
1024.999	590.084	80.000	19.996	103.117	20.298	5.766	0.495
1025.499	590.338	80.001	19.996	103.117	20.300	5.661	0.514
1025.999	590.591	79.999	19.996	103.117	20.305	5.329	0.519
1026.500	590.844	80.001	19.996	103.117	20.301	5.582	0.506
1027.000	591.083	80.001	19.996	103.117	20.301	5.628	0.499
1027.499	591.369	80.001	19.996	103.116	20.300	5.668	0.509
1027.999	591.607	80.001	19.996	103.115	20.303	5.478	0.525
1028.500	591.855	80.002	19.996	103.112	20.300	5.661	0.505
1029.000	592.142	80.001	19.997	103.111	20.301	5.578	0.510
1029.500	592.380	80.001	19.995	103.111	20.300	5.657	0.530
1030.000	592.619	80.002	19.996	103.112	20.298	5.799	0.501
1030.500	592.909	80.002	19.996	103.114	20.303	5.476	0.503
1031.000	593.154	80.002	19.996	103.117	20.300	5.696	0.532
1031.499	593.437	80.002	19.996	103.117	20.303	5.454	0.532
1031.999	593.691	80.002	19.996	103.118	20.300	5.677	0.533
1032.499	593.964	80.001	19.996	103.118	20.298	5.794	0.532
1032.999	594.200	80.001	19.996	103.118	20.296	5.939	0.518
1033.499	594.462	80.002	19.996	103.117	20.300	5.644	0.503
1034.000	594.755	80.001	19.996	103.118	20.302	5.537	0.527
1034.500	595.039	80.001	19.996	103.117	20.297	5.891	0.567
1035.000	595.284	80.003	19.997	103.117	20.298	5.781	0.553
1035.501	595.504	80.002	19.996	103.117	20.299	5.758	0.497
1036.000	595.819	80.001	19.995	103.117	20.298	5.773	0.500
1036.500	596.071	80.002	19.995	103.117	20.298	5.770	0.551
1037.001	596.293	80.001	19.995	103.116	20.299	5.709	0.520
1037.501	596.609	80.003	19.995	103.116	20.296	5.925	0.506
1038.000	596.837	80.002	19.995	103.117	20.300	5.694	0.541
1038.499	597.114	80.003	19.996	103.116	20.300	5.642	0.525
1039.000	597.371	80.001	19.995	103.116	20.298	5.794	0.519
1039.500	597.655	80.002	19.996	103.116	20.297	5.889	0.537
1040.000	597.919	80.002	19.995	103.116	20.300	5.672	0.544
1040.500	598.170	80.001	19.996	103.115	20.302	5.511	0.532
1040.999	598.415	80.001	19.994	103.115	20.300	5.672	0.506
1041.499	598.655	80.000	19.996	103.115	20.299	5.736	0.490
