Repository: ulfsri/fsri_materials_database

# Materials and Products Database

## 01_Data

Raw data generated from each apparatus are included here in plain-text format. The data is organized first by material, next by the short name of test apparatus used, and where applicable additional filtering by test settings.

### material.json

Each material directory contains a json file of the same name as the material. This file links the data stored in the repository as well as data and graphs produced by the accompanying scripts (__02_Scripts__) to the respective landing page for the material on the front-end website.

File: 01_Data/Hemp_Sheets/MCC/Hemp_Sheets_MCC_30K_min_220112_R2.txt (part 2 of 4)
T Correction Coefficients:	0	1.024463	0
Time Shift (s):	14
*
Time (s)	Temperature (C)	N2 flow rate (cc/min)	O2 flow rate (cc/min)	Flow Rate (cc/min)	Oxygen (%)	HRR (W/g)	Heating rate (C/s)
348.000	247.453	80.003	19.996	104.368	20.194	4.403	0.470
348.500	247.753	80.006	19.995	104.367	20.193	4.453	0.518
349.000	247.977	80.005	19.993	104.367	20.194	4.424	0.542
349.500	248.254	80.006	19.993	104.367	20.194	4.420	0.512
350.001	248.497	80.006	19.994	104.367	20.194	4.411	0.510
350.501	248.763	80.006	19.994	104.366	20.193	4.457	0.515
351.000	249.030	80.008	19.995	104.365	20.192	4.545	0.522
351.500	249.275	80.008	19.994	104.366	20.192	4.559	0.522
352.000	249.515	80.008	19.994	104.365	20.196	4.267	0.498
352.500	249.822	80.008	19.991	104.364	20.195	4.337	0.516
353.000	250.067	80.005	19.994	104.366	20.195	4.364	0.550
353.500	250.340	80.009	19.991	104.366	20.192	4.531	0.535
354.000	250.583	80.009	19.995	104.366	20.192	4.541	0.517
354.500	250.828	80.007	19.995	104.367	20.191	4.629	0.502
355.000	251.099	80.007	19.994	104.367	20.191	4.586	0.502
355.500	251.350	80.004	19.995	104.366	20.192	4.514	0.518
356.000	251.593	80.008	19.994	104.366	20.193	4.446	0.508
356.500	251.859	80.006	19.995	104.367	20.191	4.599	0.502
357.000	252.126	80.007	19.994	104.367	20.191	4.644	0.521
357.500	252.358	80.005	19.995	104.367	20.191	4.650	0.516
358.000	252.584	80.005	19.995	104.363	20.189	4.774	0.479
358.500	252.882	80.008	19.994	104.363	20.192	4.539	0.491
359.000	253.101	80.006	19.994	104.363	20.191	4.632	0.521
359.500	253.395	80.005	19.995	104.362	20.190	4.689	0.515
360.000	253.632	80.005	19.995	104.363	20.189	4.770	0.522
360.500	253.880	80.007	19.994	104.367	20.191	4.621	0.508
361.000	254.142	80.006	19.994	104.368	20.192	4.570	0.497
361.500	254.390	80.005	19.997	104.368	20.189	4.726	0.510
362.000	254.637	80.007	19.994	104.368	20.189	4.726	0.502
362.500	254.895	80.005	19.995	104.369	20.191	4.601	0.500
363.000	255.170	80.005	19.997	104.370	20.188	4.815	0.519
363.500	255.386	80.004	19.993	104.369	20.189	4.734	0.512
364.000	255.686	80.008	19.994	104.368	20.188	4.813	0.503
364.500	255.902	80.009	19.994	104.368	20.189	4.735	0.516
365.000	256.179	80.006	19.996	104.368	20.188	4.837	0.505
365.500	256.396	80.007	19.995	104.368	20.188	4.835	0.493
366.000	256.655	80.007	19.994	104.369	20.186	4.958	0.485
366.500	256.914	80.006	19.994	104.369	20.186	4.977	0.497
367.000	257.195	80.008	19.995	104.368	20.187	4.901	0.529
367.500	257.416	80.005	19.997	104.366	20.189	4.755	0.522
368.000	257.672	80.008	19.999	104.366	20.189	4.775	0.490
368.500	257.935	80.004	19.995	104.365	20.186	4.940	0.498
369.000	258.177	80.006	19.995	104.362	20.187	4.901	0.512
369.500	258.451	80.006	19.995	104.358	20.189	4.765	0.510
370.000	258.703	80.007	19.993	104.356	20.186	4.938	0.521
370.500	258.939	80.005	19.994	104.357	20.185	5.076	0.507
371.000	259.186	80.006	19.994	104.357	20.184	5.094	0.486
371.500	259.446	80.005	19.995	104.360	20.189	4.765	0.495
372.000	259.725	80.008	19.992	104.366	20.185	5.030	0.523
372.500	259.956	80.008	19.994	104.369	20.184	5.079	0.525
373.000	260.170	80.008	19.995	104.368	20.185	5.065	0.477
373.500	260.449	80.007	19.993	104.368	20.183	5.156	0.469
374.000	260.682	80.006	19.991	104.363	20.185	5.069	0.502
374.500	260.924	80.012	19.991	104.363	20.182	5.222	0.494
375.000	261.201	80.009	19.993	104.363	20.185	5.043	0.497
375.500	261.450	80.007	19.992	104.362	20.185	5.047	0.522
376.000	261.741	80.005	19.994	104.363	20.183	5.204	0.533
376.500	261.954	80.010	19.995	104.367	20.185	5.031	0.522
377.000	262.240	80.006	19.990	104.367	20.185	5.049	0.502
377.500	262.444	80.009	19.994	104.369	20.183	5.176	0.495
378.000	262.741	80.007	19.992	104.369	20.185	5.059	0.496
378.500	262.959	80.009	19.994	104.367	20.180	5.409	0.508
379.000	263.213	80.010	19.993	104.369	20.179	5.434	0.493
379.500	263.483	80.007	19.992	104.367	20.183	5.185	0.499
380.000	263.697	80.007	19.996	104.365	20.179	5.497	0.504
380.500	263.987	80.008	19.994	104.363	20.180	5.401	0.494
381.000	264.221	80.009	19.994	104.364	20.180	5.386	0.514
381.500	264.462	80.008	19.994	104.365	20.180	5.360	0.499
382.000	264.742	80.009	19.993	104.367	20.180	5.399	0.498
382.500	265.007	80.009	19.993	104.369	20.180	5.423	0.533
383.000	265.225	80.009	19.993	104.372	20.179	5.460	0.514
383.500	265.489	80.010	19.992	104.372	20.180	5.409	0.482
384.000	265.732	80.009	19.993	104.372	20.179	5.442	0.494
384.500	265.974	80.012	19.994	104.370	20.182	5.244	0.496
385.000	266.237	80.007	19.995	104.366	20.177	5.616	0.495
385.500	266.466	80.009	19.993	104.364	20.179	5.436	0.499
386.000	266.707	80.008	19.994	104.361	20.179	5.458	0.481
386.500	266.998	80.008	19.993	104.360	20.180	5.401	0.500
387.000	267.247	80.008	19.994	104.361	20.179	5.497	0.536
387.500	267.483	80.008	19.992	104.364	20.180	5.420	0.513
388.000	267.746	80.009	19.993	104.366	20.178	5.528	0.492
388.500	268.003	80.008	19.994	104.367	20.179	5.440	0.509
389.000	268.283	80.008	19.994	104.366	20.178	5.549	0.529
389.500	268.484	80.007	19.992	104.366	20.177	5.576	0.510
390.000	268.756	80.007	19.994	104.364	20.178	5.524	0.477
390.500	269.011	80.008	19.993	104.363	20.180	5.388	0.500
391.000	269.247	80.006	19.996	104.363	20.174	5.793	0.509
391.500	269.500	80.008	19.996	104.364	20.176	5.711	0.489
392.000	269.794	80.008	19.993	104.364	20.177	5.623	0.518
392.500	270.038	80.010	19.992	104.366	20.175	5.750	0.543
393.000	270.281	80.004	19.994	104.367	20.175	5.753	0.513
393.500	270.535	80.009	19.991	104.366	20.175	5.752	0.492
394.000	270.820	80.006	19.991	104.367	20.176	5.683	0.518
394.500	271.055	80.008	19.993	104.368	20.173	5.917	0.529
395.000	271.301	80.006	19.993	104.368	20.168	6.221	0.500
395.500	271.580	80.007	19.995	104.369	20.171	6.015	0.503
396.000	271.802	80.005	19.997	104.370	20.170	6.133	0.513
396.500	272.075	80.005	19.993	104.366	20.171	6.058	0.498
397.000	272.299	80.007	19.994	104.366	20.168	6.233	0.496
397.500	272.559	80.006	19.995	104.367	20.168	6.274	0.491
398.000	272.815	80.006	19.994	104.362	20.166	6.353	0.500
398.500	273.063	80.007	19.994	104.360	20.170	6.133	0.510
399.000	273.324	80.008	19.995	104.360	20.165	6.453	0.506
399.500	273.557	80.005	19.992	104.360	20.165	6.439	0.501
400.000	273.810	80.007	19.995	104.360	20.167	6.348	0.490
400.500	274.098	80.005	19.994	104.364	20.164	6.513	0.514
401.000	274.325	80.006	19.995	104.365	20.164	6.548	0.528
401.500	274.565	80.006	19.994	104.368	20.161	6.719	0.491
402.000	274.791	80.007	19.994	104.368	20.163	6.563	0.467
402.500	275.065	80.009	19.994	104.367	20.163	6.583	0.482
403.000	275.337	80.006	19.992	104.367	20.159	6.850	0.523
403.500	275.583	80.007	19.994	104.366	20.162	6.686	0.532
404.000	275.840	80.008	19.993	104.363	20.161	6.758	0.511
404.500	276.098	80.006	19.995	104.363	20.159	6.869	0.509
405.000	276.340	80.006	19.994	104.363	20.158	6.955	0.508
405.500	276.569	80.007	19.992	104.363	20.157	7.058	0.485
406.000	276.825	80.008	19.993	104.366	20.158	6.925	0.478
406.500	277.056	80.009	19.993	104.370	20.156	7.077	0.486
407.000	277.318	80.009	19.992	104.370	20.158	6.931	0.490
407.500	277.537	80.006	19.997	104.372	20.155	7.175	0.487
408.000	277.798	80.006	19.998	104.371	20.154	7.260	0.481
408.500	278.060	80.008	19.994	104.370	20.155	7.167	0.502
409.000	278.298	80.006	19.988	104.370	20.154	7.266	0.511
409.500	278.527	80.007	19.995	104.371	20.151	7.465	0.484
410.000	278.800	80.006	19.996	104.369	20.154	7.249	0.485
410.500	279.065	80.009	19.994	104.369	20.154	7.247	0.519
411.000	279.304	80.009	19.993	104.370	20.152	7.358	0.521
411.500	279.541	80.008	19.995	104.370	20.155	7.188	0.490
412.000	279.800	80.007	19.993	104.367	20.154	7.239	0.486
412.500	280.051	80.009	19.994	104.368	20.152	7.395	0.503
413.000	280.273	80.008	19.993	104.368	20.154	7.227	0.491
413.500	280.502	80.008	19.992	104.368	20.153	7.284	0.462
414.000	280.741	80.007	19.995	104.368	20.151	7.432	0.460
414.500	281.044	80.006	19.994	104.369	20.151	7.465	0.505
415.000	281.262	80.007	19.993	104.368	20.151	7.414	0.532
415.500	281.510	80.007	19.995	104.367	20.151	7.473	0.493
416.000	281.779	80.007	19.994	104.366	20.148	7.638	0.491
416.500	282.004	80.007	19.994	104.366	20.149	7.570	0.506
417.000	282.263	80.006	19.994	104.366	20.146	7.821	0.489
417.500	282.515	80.009	19.994	104.366	20.149	7.599	0.497
418.000	282.789	80.007	19.994	104.368	20.146	7.808	0.518
418.500	283.008	80.007	19.993	104.367	20.145	7.845	0.510
419.000	283.244	80.005	19.994	104.367	20.148	7.656	0.474
419.500	283.497	80.005	19.995	104.367	20.145	7.897	0.472
420.000	283.759	80.004	19.995	104.367	20.144	7.955	0.502
420.500	284.047	80.006	19.996	104.367	20.144	7.920	0.533
421.000	284.251	80.007	19.996	104.368	20.142	8.090	0.521
421.500	284.503	80.005	19.994	104.368	20.139	8.306	0.474
422.000	284.746	80.006	19.993	104.368	20.141	8.183	0.476
422.500	284.980	80.007	19.994	104.369	20.141	8.125	0.486
423.000	285.263	80.008	19.994	104.370	20.141	8.164	0.497
423.500	285.501	80.006	19.995	104.370	20.142	8.114	0.519
424.000	285.761	80.006	19.995	104.371	20.143	8.032	0.509
424.500	286.009	80.006	19.993	104.372	20.140	8.211	0.503
425.000	286.270	80.006	19.995	104.372	20.140	8.230	0.508
425.500	286.553	80.007	19.995	104.372	20.136	8.476	0.527
426.000	286.807	80.005	19.994	104.372	20.137	8.439	0.541
426.500	287.009	80.007	19.994	104.372	20.138	8.361	0.497
427.000	287.300	80.006	19.994	104.372	20.136	8.490	0.474
427.500	287.529	80.005	19.996	104.371	20.135	8.548	0.506
428.000	287.791	80.007	19.995	104.371	20.137	8.470	0.506
428.500	288.031	80.005	19.994	104.371	20.134	8.645	0.497
429.000	288.282	80.005	19.994	104.372	20.131	8.875	0.496
429.500	288.541	80.006	19.994	104.372	20.135	8.597	0.500
430.000	288.788	80.006	19.993	104.371	20.132	8.805	0.508
430.500	289.044	80.005	19.994	104.372	20.130	8.906	0.505
431.000	289.300	80.006	19.994	104.371	20.133	8.705	0.508
431.500	289.552	80.005	19.995	104.370	20.132	8.781	0.510
432.001	289.789	80.006	19.994	104.370	20.131	8.832	0.498
432.501	290.051	80.006	19.994	104.371	20.131	8.886	0.494
433.000	290.304	80.007	19.994	104.372	20.128	9.048	0.507
433.500	290.543	80.006	19.994	104.373	20.128	9.087	0.503
434.000	290.783	80.006	19.993	104.377	20.128	9.095	0.485
434.500	291.041	80.008	19.992	104.378	20.126	9.249	0.488
435.000	291.320	80.006	19.993	104.379	20.127	9.154	0.517
435.500	291.540	80.008	19.994	104.379	20.125	9.312	0.518
436.000	291.812	80.005	19.996	104.377	20.125	9.290	0.496
436.500	292.085	80.007	19.994	104.376	20.122	9.491	0.519
437.000	292.341	80.008	19.993	104.377	20.121	9.566	0.537
437.500	292.597	80.006	19.995	104.379	20.122	9.482	0.520
438.000	292.795	80.008	19.994	104.382	20.120	9.675	0.483
438.500	293.073	80.008	19.994	104.384	20.120	9.610	0.465
439.001	293.308	80.008	19.994	104.382	20.118	9.766	0.495
439.500	293.580	80.006	19.993	104.381	20.116	9.897	0.510
440.000	293.822	80.009	19.994	104.379	20.120	9.628	0.511
440.500	294.091	80.008	19.993	104.379	20.113	10.115	0.512
441.000	294.329	80.008	19.993	104.378	20.114	10.055	0.509
441.500	294.562	80.008	19.994	104.378	20.115	10.026	0.489
442.000	294.829	80.009	19.994	104.377	20.110	10.362	0.486
442.500	295.083	80.007	19.994	104.377	20.109	10.403	0.511
443.000	295.304	80.007	19.994	104.373	20.108	10.494	0.498
443.500	295.582	80.010	19.994	104.372	20.110	10.360	0.487
444.000	295.809	80.006	19.995	104.375	20.108	10.484	0.501
444.500	296.102	80.007	19.994	104.377	20.109	10.431	0.512
445.000	296.343	80.007	19.993	104.377	20.104	10.791	0.528
445.500	296.614	80.008	19.994	104.382	20.105	10.704	0.523
446.000	296.868	80.008	19.994	104.388	20.109	10.391	0.518
446.500	297.088	80.007	19.995	104.388	20.104	10.798	0.500
447.000	297.327	80.008	19.994	104.388	20.107	10.592	0.467
447.500	297.603	80.008	19.995	104.388	20.103	10.859	0.487
448.000	297.874	80.008	19.996	104.384	20.103	10.875	0.531
448.500	298.129	80.007	19.994	104.379	20.100	11.058	0.537
449.000	298.333	80.009	19.993	104.376	20.098	11.237	0.492
449.500	298.598	80.007	19.994	104.374	20.096	11.350	0.463
450.000	298.844	80.007	19.995	104.374	20.097	11.284	0.490
450.500	299.082	80.009	19.994	104.377	20.096	11.363	0.498
451.000	299.318	80.008	19.995	104.380	20.093	11.583	0.479
451.500	299.584	80.009	19.995	104.381	20.091	11.665	0.488
452.000	299.816	80.006	19.994	104.385	20.090	11.799	0.500
452.500	300.090	80.007	19.994	104.390	20.090	11.775	0.502
453.000	300.334	80.006	19.994	104.393	20.091	11.725	0.512
453.500	300.576	80.009	19.994	104.394	20.087	11.957	0.503
454.000	300.836	80.008	19.995	104.393	20.086	12.035	0.494
454.500	301.069	80.008	19.995	104.394	20.086	12.033	0.497
455.000	301.320	80.007	19.995	104.390	20.086	12.076	0.489
455.500	301.585	80.006	19.995	104.388	20.084	12.183	0.500
456.000	301.845	80.007	19.996	104.386	20.082	12.347	0.521
456.500	302.074	80.005	19.995	104.390	20.083	12.261	0.507
457.000	302.289	80.007	19.995	104.392	20.076	12.779	0.467
457.500	302.520	80.007	19.997	104.397	20.080	12.460	0.445
458.000	302.803	80.007	19.995	104.400	20.077	12.690	0.480
458.500	303.068	80.006	19.995	104.402	20.075	12.851	0.531
459.000	303.324	80.007	19.996	104.406	20.074	12.912	0.534
459.500	303.551	80.006	19.997	104.405	20.073	13.000	0.502
460.000	303.831	80.008	19.995	104.404	20.070	13.175	0.495
460.500	304.086	80.007	19.996	104.404	20.071	13.146	0.521
461.000	304.321	80.008	19.995	104.403	20.069	13.232	0.513
461.500	304.586	80.009	19.994	104.402	20.067	13.428	0.495
462.000	304.800	80.008	19.995	104.399	20.067	13.420	0.489
462.500	305.058	80.009	19.995	104.398	20.066	13.453	0.476
463.000	305.313	80.008	19.995	104.398	20.066	13.440	0.492
463.500	305.531	80.008	19.994	104.396	20.062	13.726	0.493
464.000	305.805	80.009	19.994	104.396	20.057	14.127	0.483
464.500	306.058	80.011	19.994	104.396	20.058	14.043	0.509
465.000	306.296	80.009	19.994	104.399	20.058	14.034	0.509
465.500	306.547	80.009	19.995	104.399	20.055	14.269	0.490
466.000	306.799	80.010	19.993	104.401	20.055	14.252	0.496
466.500	307.048	80.008	19.994	104.403	20.052	14.439	0.502
467.000	307.292	80.011	19.994	104.405	20.051	14.566	0.497
467.500	307.576	80.010	19.994	104.405	20.050	14.613	0.511
468.000	307.814	80.010	19.994	104.405	20.045	14.953	0.525
468.500	308.025	80.010	19.994	104.405	20.045	14.932	0.485
469.000	308.328	80.010	19.993	104.405	20.045	14.934	0.482
469.500	308.545	80.011	19.994	104.405	20.044	15.057	0.517
470.000	308.826	80.009	19.993	104.405	20.045	14.982	0.509
470.500	309.052	80.009	19.994	104.408	20.041	15.227	0.502
471.000	309.293	80.009	19.993	104.410	20.038	15.480	0.487
471.500	309.572	80.009	19.995	104.410	20.037	15.507	0.493
472.000	309.801	80.010	19.993	104.410	20.037	15.534	0.514
472.500	310.063	80.009	19.993	104.410	20.033	15.845	0.499
473.000	310.254	80.009	19.993	104.408	20.030	16.033	0.472
473.500	310.571	80.009	19.993	104.407	20.028	16.175	0.481
474.000	310.807	80.009	19.994	104.407	20.027	16.247	0.530
474.500	311.054	80.009	19.995	104.408	20.023	16.496	0.518
475.000	311.270	80.008	19.995	104.408	20.024	16.478	0.473
475.500	311.568	80.007	19.994	104.408	20.022	16.570	0.489
476.000	311.807	80.008	19.994	104.410	20.017	16.923	0.526
476.500	312.058	80.008	19.995	104.410	20.019	16.802	0.513
477.000	312.301	80.007	19.995	104.411	20.017	16.939	0.492
477.500	312.559	80.007	19.995	104.411	20.013	17.239	0.497
478.000	312.810	80.007	19.994	104.413	20.009	17.529	0.504
478.500	313.097	80.007	19.994	104.418	20.009	17.494	0.523
479.000	313.325	80.007	19.994	104.423	20.010	17.426	0.527
479.500	313.588	80.007	19.995	104.430	20.004	17.870	0.503
480.000	313.800	80.006	19.994	104.438	20.006	17.725	0.483
480.500	314.063	80.007	19.995	104.443	20.001	18.050	0.475
481.000	314.353	80.007	19.994	104.438	20.000	18.142	0.515
481.500	314.623	80.007	19.995	104.435	19.999	18.239	0.557
482.000	314.842	80.007	19.994	104.434	19.997	18.391	0.524
482.500	315.124	80.007	19.995	104.431	19.994	18.541	0.495
483.000	315.370	80.007	19.995	104.431	19.992	18.697	0.515
483.500	315.577	80.006	19.994	104.436	19.991	18.793	0.490
484.000	315.849	80.008	19.994	104.441	19.988	18.984	0.466
484.500	316.082	80.006	19.995	104.443	19.985	19.247	0.492
485.000	316.344	80.006	19.995	104.444	19.982	19.459	0.500
485.500	316.604	80.007	19.994	104.442	19.979	19.670	0.508
486.000	316.874	80.007	19.995	104.440	19.978	19.724	0.526
486.500	317.133	80.007	19.995	104.440	19.971	20.190	0.529
487.000	317.365	80.007	19.994	104.440	19.974	20.000	0.510
487.500	317.634	80.007	19.993	104.442	19.973	20.063	0.496
488.000	317.858	80.006	19.995	104.444	19.969	20.349	0.497
488.500	318.091	80.006	19.995	104.446	19.965	20.606	0.475
489.000	318.359	80.008	19.994	104.446	19.959	21.052	0.479
489.500	318.625	80.007	19.994	104.446	19.957	21.207	0.517
490.000	318.889	80.006	19.994	104.446	19.956	21.307	0.532
490.500	319.138	80.008	19.994	104.446	19.950	21.705	0.522
491.000	319.350	80.007	19.993	104.450	19.950	21.727	0.487
491.500	319.625	80.006	19.993	104.450	19.945	22.039	0.474
492.000	319.889	80.007	19.994	104.450	19.947	21.927	0.513
492.500	320.148	80.007	19.994	104.450	19.940	22.395	0.531
493.000	320.374	80.007	19.994	104.451	19.937	22.603	0.504
493.500	320.628	80.008	19.994	104.449	19.934	22.814	0.482
494.000	320.926	80.008	19.994	104.450	19.931	23.031	0.515
494.500	321.139	80.008	19.994	104.452	19.931	23.079	0.531
495.000	321.427	80.006	19.996	104.455	19.923	23.638	0.506
495.500	321.686	80.008	19.994	104.455	19.924	23.545	0.524
496.000	321.918	80.006	19.994	104.454	19.921	23.748	0.519
496.500	322.183	80.007	19.995	104.457	19.916	24.088	0.494
497.000	322.430	80.007	19.994	104.462	19.912	24.378	0.504
497.500	322.697	80.009	19.995	104.466	19.911	24.426	0.513
498.000	322.945	80.007	19.993	104.469	19.910	24.534	0.515
498.500	323.193	80.007	19.995	104.474	19.906	24.799	0.506
499.000	323.427	80.007	19.994	104.471	19.900	25.271	0.489
499.501	323.651	80.006	19.995	104.470	19.896	25.506	0.470
500.001	323.918	80.007	19.994	104.471	19.894	25.707	0.474
500.500	324.181	80.008	19.994	104.475	19.888	26.131	0.511
501.000	324.442	80.008	19.994	104.476	19.887	26.218	0.528
501.500	324.711	80.008	19.995	104.481	19.882	26.507	0.527
502.000	324.955	80.008	19.994	104.485	19.882	26.507	0.521
502.500	325.221	80.008	19.994	104.485	19.875	27.000	0.511
503.000	325.440	80.006	19.995	104.487	19.870	27.384	0.497
503.500	325.709	80.007	19.993	104.489	19.868	27.513	0.486
504.000	325.950	80.007	19.993	104.490	19.862	27.938	0.499
504.500	326.212	80.009	19.994	104.491	19.861	28.033	0.506
505.000	326.453	80.008	19.993	104.491	19.856	28.369	0.503
505.500	326.700	80.007	19.994	104.490	19.850	28.816	0.496
506.000	326.947	80.008	19.995	104.490	19.845	29.161	0.491
506.500	327.205	80.008	19.993	104.490	19.842	29.351	0.500
507.000	327.472	80.006	19.994	104.492	19.839	29.602	0.515
507.500	327.698	80.007	19.993	104.489	19.834	29.931	0.509
508.000	327.991	80.007	19.994	104.468	19.830	30.233	0.506
508.501	328.263	80.006	19.993	104.458	19.822	30.752	0.542
509.000	328.513	80.006	19.994	104.456	19.820	30.902	0.543
509.500	328.770	80.006	19.994	104.455	19.816	31.217	0.514
510.000	329.015	80.006	19.994	104.464	19.811	31.566	0.504
510.500	329.316	80.007	19.995	104.509	19.806	31.917	0.524
511.000	329.575	80.006	19.994	104.544	19.804	32.102	0.553
511.500	329.789	80.005	19.994	104.553	19.800	32.353	0.516
512.000	330.047	80.007	19.993	104.560	19.794	32.793	0.472
512.500	330.332	80.005	19.995	104.562	19.790	33.068	0.508
513.000	330.553	80.005	19.995	104.546	19.785	33.390	0.525
513.500	330.797	80.004	19.997	104.529	19.782	33.624	0.486
514.000	331.059	80.007	19.993	104.529	19.773	34.253	0.486
514.500	331.342	80.006	19.995	104.529	19.769	34.531	0.526
515.000	331.604	80.007	19.994	104.529	19.762	35.048	0.545
515.500	331.864	80.006	19.994	104.529	19.761	35.134	0.533
516.000	332.090	80.008	19.994	104.530	19.752	35.733	0.504
516.500	332.341	80.007	19.994	104.532	19.750	35.923	0.482
517.000	332.618	80.007	19.995	104.533	19.741	36.547	0.502
517.500	332.851	80.007	19.995	104.534	19.738	36.773	0.519
518.000	333.145	80.007	19.996	104.534	19.733	37.133	0.519
518.500	333.377	80.007	19.996	104.533	19.726	37.621	0.527
519.000	333.640	80.009	19.996	104.531	19.722	37.897	0.510
519.500	333.891	80.007	19.995	104.532	19.716	38.345	0.504
520.000	334.165	80.007	19.996	104.537	19.709	38.828	0.519
520.500	334.397	80.009	19.996	104.541	19.700	39.434	0.516
521.000	334.688	80.008	19.994	104.548	19.696	39.716	0.515
521.500	334.948	80.009	19.994	104.556	19.691	40.128	0.537
522.000	335.218	80.010	19.994	104.561	19.683	40.681	0.540
522.500	335.441	80.008	19.996	104.561	19.677	41.133	0.511
523.000	335.713	80.009	19.995	104.563	19.671	41.539	0.494
523.500	335.924	80.009	19.995	104.563	19.662	42.167	0.489
524.000	336.217	80.009	19.994	104.563	19.657	42.527	0.493
524.500	336.422	80.009	19.994	104.563	19.650	43.027	0.501
525.000	336.715	80.010	19.994	104.562	19.643	43.496	0.498
525.500	336.950	80.009	19.995	104.565	19.639	43.812	0.513
526.000	337.233	80.008	19.994	104.566	19.634	44.154	0.522
526.500	337.458	80.008	19.993	104.570	19.625	44.830	0.513
527.000	337.723	80.008	19.994	104.578	19.615	45.479	0.499
527.500	337.998	80.010	19.994	104.586	19.610	45.867	0.515
528.000	338.239	80.009	19.993	104.590	19.602	46.411	0.528
528.500	338.493	80.010	19.995	104.597	19.592	47.158	0.506
529.000	338.745	80.008	19.994	104.600	19.589	47.392	0.501
529.500	339.014	80.010	19.994	104.600	19.582	47.869	0.513
530.000	339.255	80.009	19.995	104.601	19.575	48.379	0.515
530.500	339.494	80.008	19.994	104.605	19.564	49.182	0.495
531.000	339.748	80.009	19.994	104.609	19.558	49.546	0.487
531.500	340.011	80.009	19.995	104.611	19.550	50.131	0.505
532.000	340.254	80.008	19.994	104.615	19.540	50.846	0.511
532.500	340.527	80.008	19.995	104.616	19.537	51.074	0.511
533.000	340.780	80.010	19.994	104.613	19.525	51.905	0.521
533.501	341.013	80.007	19.994	104.616	19.517	52.524	0.506
534.000	341.285	80.008	19.995	104.622	19.508	53.125	0.495
534.500	341.530	80.009	19.994	104.626	19.499	53.782	0.511
535.000	341.776	80.007	19.995	104.632	19.492	54.251	0.504
535.500	342.024	80.008	19.995	104.639	19.480	55.125	0.492
536.000	342.298	80.008	19.995	104.639	19.471	55.754	0.508
536.500	342.529	80.009	19.995	104.640	19.463	56.319	0.513
537.000	342.784	80.008	19.995	104.645	19.455	56.910	0.496
537.500	343.046	80.008	19.994	104.648	19.444	57.731	0.502
538.000	343.299	80.007	19.994	104.650	19.435	58.352	0.516
538.500	343.530	80.008	19.994	104.653	19.426	59.009	0.500
539.000	343.819	80.008	19.995	104.657	19.415	59.784	0.502
539.500	344.065	80.008	19.994	104.659	19.410	60.115	0.528
540.000	344.302	80.009	19.994	104.664	19.397	61.021	0.509
540.500	344.556	80.007	19.994	104.670	19.386	61.805	0.487
541.000	344.822	80.008	19.995	104.675	19.379	62.362	0.505
541.500	345.040	80.008	19.995	104.679	19.370	62.974	0.502
542.000	345.306	80.008	19.994	104.681	19.359	63.783	0.484
542.500	345.572	80.007	19.995	104.684	19.345	64.736	0.508
543.000	345.767	80.009	19.994	104.685	19.337	65.325	0.496
543.500	346.076	80.009	19.994	104.688	19.328	65.946	0.483
544.000	346.297	80.009	19.995	104.688	19.319	66.588	0.517
544.500	346.564	80.009	19.994	104.691	19.305	67.623	0.509
545.000	346.836	80.010	19.995	104.698	19.296	68.258	0.513
545.500	347.069	80.009	19.996	104.704	19.285	69.018	0.522
546.000	347.332	80.010	19.996	104.708	19.274	69.793	0.501
546.500	347.582	80.009	19.995	104.718	19.263	70.605	0.505
547.000	347.818	80.009	19.994	104.729	19.251	71.490	0.499
547.500	348.056	80.009	19.996	104.730	19.239	72.304	0.480
548.000	348.315	80.009	19.996	104.732	19.230	72.991	0.486
548.500	348.565	80.008	19.996	104.737	19.216	73.983	0.503
549.000	348.833	80.009	19.994	104.740	19.205	74.747	0.513
549.500	349.103	80.009	19.995	104.738	19.194	75.500	0.528
550.000	349.347	80.009	19.996	104.743	19.182	76.371	0.526
550.500	349.599	80.008	19.996	104.748	19.173	76.995	0.505
551.000	349.852	80.009	19.995	104.750	19.158	78.074	0.501
551.500	350.077	80.008	19.994	104.756	19.151	78.622	0.491
552.000	350.337	80.009	19.995	104.758	19.136	79.678	0.481
552.500	350.564	80.009	19.994	104.763	19.125	80.487	0.486
553.000	350.849	80.008	19.994	104.770	19.112	81.377	0.500
553.500	351.038	80.009	19.994	104.778	19.100	82.280	0.493
554.000	351.329	80.007	19.996	104.783	19.087	83.198	0.477
554.500	351.582	80.007	19.996	104.791	19.079	83.732	0.512
555.000	351.852	80.008	19.995	104.796	19.065	84.722	0.533
555.500	352.088	80.008	19.994	104.804	19.052	85.683	0.515
556.000	352.317	80.007	19.995	104.806	19.041	86.451	0.486
556.500	352.603	80.007	19.995	104.806	19.027	87.484	0.490
557.000	352.844	80.008	19.995	104.807	19.016	88.276	0.521
557.500	353.117	80.006	19.995	104.808	18.998	89.539	0.520
558.000	353.355	80.006	19.996	104.810	18.990	90.100	0.513
558.500	353.577	80.005	19.994	104.817	18.975	91.203	0.486
559.000	353.837	80.006	19.995	104.824	18.963	92.039	0.471
559.500	354.126	80.006	19.995	104.831	18.954	92.679	0.515
560.000	354.365	80.006	19.995	104.836	18.937	93.870	0.538
560.500	354.591	80.007	19.994	104.838	18.925	94.722	0.497
561.000	354.808	80.006	19.995	104.840	18.915	95.490	0.454
561.500	355.084	80.007	19.995	104.846	18.898	96.673	0.468
562.000	355.307	80.008	19.993	104.851	18.887	97.443	0.496
562.500	355.538	80.007	19.993	104.856	18.872	98.510	0.476
563.000	355.818	80.005	19.993	104.862	18.861	99.338	0.482
563.500	356.051	80.007	19.993	104.868	18.848	100.260	0.512
564.000	356.312	80.007	19.993	104.871	18.836	101.121	0.504
564.500	356.575	80.007	19.995	104.875	18.822	102.127	0.509
565.000	356.793	80.006	19.993	104.881	18.806	103.200	0.502
565.500	357.106	80.008	19.993	104.885	18.796	103.928	0.506
566.000	357.311	80.007	19.994	104.886	18.781	105.005	0.525
566.500	357.566	80.009	19.992	104.891	18.770	105.790	0.489
567.000	357.815	80.007	19.995	104.898	18.755	106.883	0.482
567.500	358.051	80.006	19.993	104.902	18.742	107.802	0.495
568.000	358.287	80.006	19.994	104.904	18.730	108.652	0.479
568.500	358.591	80.007	19.994	104.910	18.716	109.671	0.506
569.000	358.818	80.007	19.995	104.912	18.700	110.802	0.535
569.500	359.059	80.006	19.994	104.913	18.691	111.439	0.499
570.000	359.312	80.006	19.993	104.914	18.671	112.855	0.481
570.500	359.571	80.006	19.994	104.916	18.659	113.742	0.503
571.000	359.790	80.007	19.994	104.923	18.649	114.474	0.495
571.500	360.050	80.007	19.994	104.930	18.635	115.469	0.479
572.000	360.309	80.006	19.994	104.937	18.624	116.253	0.499
572.500	360.562	80.007	19.996	104.943	18.612	117.104	0.516
573.000	360.754	80.006	19.994	104.950	18.596	118.202	0.479
573.500	361.062	80.007	19.994	104.950	18.582	119.217	0.472
574.000	361.301	80.006	19.994	104.950	18.572	119.943	0.523
574.500	361.564	80.006	19.994	104.950	18.562	120.643	0.524
575.000	361.806	80.007	19.993	104.952	18.548	121.652	0.504
575.500	362.053	80.008	19.994	104.952	18.537	122.404	0.497
576.000	362.273	80.007	19.994	104.954	18.525	123.315	0.477
576.500	362.498	80.006	19.993	104.956	18.514	124.076	0.456
577.000	362.794	80.007	19.995	104.962	18.501	124.998	0.483
577.501	363.058	80.008	19.993	104.970	18.493	125.588	0.540
578.000	363.296	80.007	19.994	104.976	18.476	126.778	0.531
578.500	363.510	80.007	19.995	104.979	18.465	127.590	0.477
579.000	363.744	80.007	19.993	104.985	18.455	128.292	0.450
579.500	364.016	80.008	19.994	104.986	18.444	129.050	0.477
580.000	364.277	80.007	19.993	104.985	18.434	129.786	0.520
580.500	364.505	80.007	19.995	104.986	18.422	130.612	0.511
581.000	364.779	80.007	19.994	104.990	18.415	131.112	0.496
581.500	364.992	80.008	19.994	104.992	18.407	131.695	0.494
582.000	365.251	80.007	19.994	104.993	18.395	132.549	0.479
582.500	365.472	80.009	19.995	104.993	18.386	133.178	0.476
583.000	365.697	80.008	19.995	104.994	18.375	133.960	0.464
583.500	365.994	80.006	19.995	104.993	18.364	134.743	0.485
584.000	366.225	80.008	19.994	104.993	18.356	135.271	0.525
584.500	366.448	80.007	19.995	104.993	18.348	135.825	0.491
585.000	366.697	80.006	19.995	104.993	18.338	136.539	0.463
585.500	366.936	80.006	19.995	104.994	18.333	136.954	0.480
586.000	367.238	80.008	19.994	104.996	18.322	137.709	0.514
586.500	367.466	80.008	19.994	104.996	18.317	138.094	0.535
587.000	367.674	80.006	19.994	104.995	18.309	138.643	0.483
587.500	367.960	80.006	19.995	104.996	18.301	139.166	0.465
588.000	368.196	80.006	19.995	104.994	18.296	139.544	0.508
588.500	368.452	80.007	19.995	104.993	18.291	139.874	0.507
589.000	368.670	80.006	19.995	104.993	18.286	140.234	0.483
589.500	368.961	80.006	19.995	104.996	18.282	140.550	0.492
590.000	369.187	80.007	19.995	104.996	18.275	140.985	0.513
590.500	369.468	80.007	19.995	104.996	18.269	141.423	0.512
591.000	369.707	80.007	19.994	104.996	18.267	141.539	0.513
591.500	369.925	80.006	19.995	104.995	18.264	141.777	0.489
592.000	370.161	80.007	19.995	104.992	18.260	142.013	0.456
592.500	370.433	80.007	19.996	104.991	18.256	142.305	0.481
593.000	370.684	80.008	19.994	104.990	18.256	142.318	0.516
593.500	370.909	80.007	19.996	104.986	18.256	142.286	0.500
594.000	371.181	80.007	19.995	104.982	18.254	142.482	0.487
594.500	371.449	80.007	19.996	104.975	18.256	142.308	0.518
595.000	371.694	80.008	19.995	104.970	18.254	142.465	0.526
595.500	371.959	80.007	19.995	104.970	18.253	142.510	0.511
596.000	372.191	80.008	19.994	104.973	18.255	142.360	0.504
596.500	372.432	80.008	19.994	104.970	18.257	142.182	0.485
597.000	372.693	80.007	19.994	104.969	18.259	142.062	0.488
597.500	372.962	80.006	19.994	104.967	18.262	141.841	0.516
598.000	373.183	80.008	19.994	104.961	18.265	141.580	0.510
598.500	373.481	80.006	19.995	104.955	18.270	141.232	0.505
599.000	373.684	80.009	19.993	104.955	18.277	140.744	0.510
599.500	373.989	80.006	19.995	104.954	18.280	140.526	0.504
600.000	374.209	80.006	19.995	104.948	18.286	140.094	0.516
600.500	374.481	80.006	19.995	104.943	18.292	139.644	0.508
601.000	374.700	80.007	19.994	104.935	18.299	139.095	0.491
601.500	375.008	80.007	19.993	104.926	18.306	138.631	0.509
602.000	375.260	80.008	19.996	104.918	18.313	138.115	0.543
602.500	375.519	80.009	19.994	104.915	18.322	137.432	0.536
603.000	375.791	80.008	19.994	104.912	18.335	136.512	0.521
603.500	376.007	80.008	19.995	104.913	18.342	136.001	0.509
604.000	376.264	80.009	19.994	104.910	18.354	135.132	0.480
604.500	376.514	80.010	19.994	104.904	18.363	134.459	0.491
605.000	376.792	80.008	19.995	104.897	18.375	133.590	0.518
605.500	377.028	80.009	19.995	104.890	18.388	132.668	0.521
606.000	377.254	80.010	19.995	104.882	18.400	131.804	0.488
606.500	377.510	80.009	19.994	104.875	18.413	130.911	0.472
607.001	377.779	80.009	19.994	104.867	18.427	129.871	0.503
607.501	378.064	80.008	19.994	104.862	18.444	128.638	0.539
608.000	378.300	80.008	19.994	104.854	18.460	127.543	0.537
608.500	378.559	80.009	19.994	104.846	18.475	126.427	0.508
609.000	378.820	80.009	19.994	104.839	18.492	125.202	0.507
609.500	379.047	80.009	19.993	104.837	18.508	124.059	0.504
610.000	379.331	80.009	19.994	104.827	18.529	122.602	0.500
610.500	379.574	80.008	19.995	104.820	18.546	121.344	0.519
611.000	379.849	80.009	19.994	104.813	18.567	119.874	0.522
611.500	380.109	80.008	19.994	104.805	18.585	118.559	0.527
612.000	380.356	80.008	19.995	104.794	18.604	117.219	0.521
612.500	380.602	80.008	19.995	104.784	18.626	115.652	0.499
613.000	380.877	80.007	19.994	104.776	18.650	113.988	0.507
613.500	381.144	80.008	19.994	104.767	18.673	112.285	0.532
614.000	381.392	80.007	19.995	104.754	18.698	110.529	0.528
614.500	381.626	80.008	19.994	104.745	18.719	109.024	0.499
615.000	381.916	80.008	19.994	104.738	18.748	106.972	0.503
615.500	382.135	80.007	19.995	104.730	18.772	105.263	0.517
616.000	382.442	80.009	19.995	104.723	18.790	103.973	0.517
616.500	382.689	80.007	19.995	104.719	18.820	101.838	0.540
617.000	382.923	80.008	19.995	104.709	18.844	100.142	0.518
617.500	383.191	80.007	19.996	104.702	18.866	98.571	0.491
618.000	383.424	80.007	19.995	104.694	18.893	96.667	0.501
618.500	383.690	80.007	19.995	104.681	18.919	94.789	0.500
619.000	383.945	80.007	19.996	104.669	18.945	92.935	0.510
619.500	384.232	80.007	19.995	104.662	18.973	90.976	0.532
620.001	384.439	80.006	19.994	104.654	18.999	89.145	0.518
620.500	384.718	80.008	19.994	104.646	19.024	87.369	0.490
621.000	384.991	80.007	19.994	104.644	19.055	85.150	0.519
621.500	385.232	80.007	19.995	104.638	19.081	83.315	0.534
622.000	385.487	80.009	19.994	104.630	19.105	81.613	0.505
622.500	385.761	80.007	19.995	104.622	19.133	79.646	0.512
623.000	385.993	80.009	19.994	104.615	19.163	77.462	0.517
623.500	386.262	80.008	19.994	104.607	19.187	75.785	0.504
624.000	386.536	80.008	19.994	104.599	19.215	73.769	0.522
624.501	386.793	80.007	19.995	104.592	19.241	71.916	0.537
625.000	387.056	80.008	19.994	104.585	19.271	69.829	0.526
625.500	387.295	80.008	19.994	104.579	19.297	67.975	0.511
626.000	387.581	80.007	19.994	104.571	19.324	66.088	0.514
626.500	387.845	80.008	19.996	104.569	19.351	64.120	0.538
627.000	388.140	80.008	19.995	104.566	19.376	62.404	0.555
627.500	388.353	80.008	19.994	104.559	19.403	60.479	0.533
628.000	388.644	80.009	19.995	104.549	19.427	58.729	0.506
628.500	388.920	80.009	19.995	104.541	19.450	57.132	0.535
629.000	389.181	80.009	19.995	104.534	19.478	55.147	0.552
629.500	389.386	80.009	19.995	104.527	19.506	53.158	0.502
630.000	389.646	80.009	19.995	104.527	19.526	51.722	0.466
630.500	389.895	80.009	19.994	104.527	19.553	49.812	0.487
631.000	390.162	80.011	19.994	104.527	19.575	48.270	0.512
631.500	390.397	80.009	19.993	104.526	19.595	46.835	0.508
632.000	390.687	80.010	19.995	104.526	19.619	45.124	0.513
632.500	390.944	80.010	19.995	104.520	19.644	43.374	0.536
633.001	391.180	80.009	19.994	104.512	19.665	41.902	0.520
633.501	391.450	80.009	19.994	104.504	19.687	40.342	0.500
634.000	391.726	80.010	19.993	104.497	19.705	39.087	0.526
634.500	392.009	80.007	19.994	104.490	19.727	37.473	0.552
635.000	392.241	80.010	19.994	104.489	19.745	36.220	0.537
635.500	392.535	80.010	19.995	104.489	19.767	34.680	0.521
636.000	392.763	80.008	19.994	104.489	19.783	33.536	0.524
636.500	393.042	80.007	19.993	104.491	19.802	32.154	0.514
637.001	393.292	80.007	19.994	104.490	19.821	30.823	0.518
637.500	393.546	80.007	19.996	104.490	19.839	29.546	0.517
638.000	393.818	80.008	19.995	104.489	19.855	28.426	0.515
638.500	394.069	80.007	19.995	104.486	19.871	27.285	0.524
639.000	394.373	80.006	19.996	104.483	19.888	26.083	0.539
639.500	394.627	80.007	19.994	104.484	19.903	25.031	0.557
640.000	394.913	80.008	19.994	104.482	19.922	23.675	0.549
640.500	395.175	80.007	19.996	104.482	19.933	22.882	0.544
641.000	395.385	80.007	19.994	104.483	19.947	21.937	0.510
641.500	395.611	80.007	19.994	104.482	19.958	21.135	0.454
642.000	395.911	80.007	19.997	104.476	19.970	20.299	0.481
642.500	396.163	80.006	19.995	104.471	19.985	19.229	0.539
643.000	396.395	80.006	19.996	104.470	19.999	18.240	0.518
643.500	396.677	80.006	19.996	104.469	20.006	17.737	0.499
644.000	397.017	80.006	19.996	104.467	20.021	16.659	0.568
644.500	397.260	80.007	19.996	104.468	20.028	16.165	0.602
645.000	397.574	80.007	19.996	104.472	20.035	15.671	0.570
645.500	397.812	80.006	19.997	104.471	20.046	14.886	0.555
646.000	397.954	80.007	19.996	104.474	20.052	14.470	0.466
646.500	398.289	80.007	19.996	104.478	20.063	13.666	0.428
647.000	398.527	80.008	19.995	104.480	20.068	13.352	0.525
647.500	398.767	80.006	19.997	104.475	20.076	12.795	0.526
648.000	399.023	80.006	19.996	104.477	20.082	12.359	0.487
648.500	399.285	80.006	19.997	104.473	20.090	11.813	0.507
649.000	399.549	80.007	19.996	104.467	20.098	11.214	0.522
649.501	399.791	80.009	19.996	104.464	20.103	10.863	0.516
650.000	400.079	80.007	19.996	104.463	20.105	10.692	0.518
650.500	400.345	80.008	19.996	104.462	20.114	10.098	0.542
651.000	400.602	80.006	19.995	104.465	20.113	10.161	0.538
651.500	400.848	80.007	19.996	104.470	20.120	9.652	0.512
652.000	401.067	80.008	19.995	104.473	20.125	9.291	0.484
652.500	401.341	80.006	19.994	104.473	20.126	9.240	0.479
653.000	401.610	80.007	19.994	104.474	20.132	8.819	0.519
653.501	401.892	80.006	19.994	104.473	20.134	8.628	0.547
654.001	402.167	80.008	19.994	104.468	20.138	8.406	0.554
654.500	402.408	80.008	19.995	104.463	20.141	8.147	0.537
655.000	402.693	80.007	19.995	104.461	20.143	8.007	0.521
655.500	402.958	80.007	19.995	104.455	20.147	7.723	0.538
656.000	403.224	80.008	19.996	104.456	20.147	7.733	0.541
656.500	403.469	80.008	19.994	104.458	20.153	7.312	0.521
657.000	403.748	80.007	19.994	104.463	20.154	7.208	0.517
657.500	404.018	80.008	19.994	104.468	20.152	7.372	0.537
658.000	404.277	80.009	19.993	104.472	20.156	7.131	0.540
658.500	404.527	80.009	19.995	104.473	20.157	7.024	0.519
659.000	404.786	80.007	19.994	104.472	20.158	6.995	0.508
659.500	405.049	80.008	19.993	104.468	20.161	6.765	0.515
660.000	405.277	80.008	19.994	104.464	20.163	6.627	0.507
660.500	405.579	80.008	19.993	104.464	20.161	6.730	0.511
661.000	405.816	80.007	19.995	104.463	20.163	6.574	0.535
661.500	406.081	80.008	19.994	104.466	20.163	6.624	0.520
662.000	406.367	80.007	19.995	104.469	20.165	6.486	0.526
662.500	406.606	80.009	19.995	104.469	20.167	6.351	0.538
663.000	406.867	80.007	19.994	104.464	20.166	6.418	0.513
663.500	407.121	80.007	19.993	104.458	20.170	6.118	0.508
664.001	407.387	80.007	19.994	104.452	20.171	6.047	0.518
664.500	407.645	80.009	19.994	104.449	20.168	6.243	0.522
665.000	407.875	80.008	19.994	104.453	20.170	6.103	0.506
665.500	408.153	80.008	19.993	104.457	20.171	6.011	0.498
666.000	408.441	80.007	19.995	104.457	20.171	6.056	0.537
666.500	408.681	80.007	19.995	104.461	20.170	6.144	0.547
667.000	408.952	80.009	19.995	104.462	20.172	5.966	0.519
667.500	409.207	80.009	19.995	104.461	20.171	6.048	0.518
668.000	409.471	80.008	19.993	104.461	20.174	5.793	0.523
668.501	409.700	80.009	19.994	104.465	20.173	5.907	0.506
669.001	410.002	80.006	19.993	104.466	20.171	6.046	0.512
669.500	410.274	80.008	19.992	104.470	20.174	5.796	0.552
670.000	410.508	80.007	19.994	104.472	20.172	5.962	0.539
670.500	410.790	80.008	19.994	104.471	20.173	5.925	0.511
671.000	411.040	80.006	19.994	104.473	20.175	5.720	0.524
671.500	411.280	80.008	19.994	104.472	20.174	5.810	0.511
672.000	411.560	80.006	19.994	104.468	20.173	5.927	0.505
672.500	411.789	80.007	19.994	104.469	20.175	5.754	0.514
673.000	412.055	80.007	19.993	104.468	20.174	5.801	0.502
673.500	412.309	80.006	19.995	104.463	20.173	5.906	0.508
674.000	412.569	80.008	19.994	104.464	20.174	5.847	0.517
674.500	412.812	80.005	19.995	104.465	20.176	5.696	0.508
675.000	413.083	80.008	19.995	104.465	20.174	5.811	0.508
675.500	413.353	80.008	19.993	104.470	20.177	5.596	0.527
676.000	413.598	80.005	19.995	104.476	20.175	5.783	0.528
676.500	413.824	80.007	19.996	104.477	20.174	5.830	0.493
677.000	414.076	80.007	19.997	104.478	20.175	5.738	0.475
677.500	414.327	80.007	19.993	104.476	20.173	5.867	0.490
678.000	414.615	80.006	19.994	104.474	20.176	5.715	0.521
678.500	414.860	80.008	19.994	104.473	20.175	5.772	0.536
679.000	415.132	80.006	19.994	104.471	20.177	5.641	0.525
679.500	415.383	80.008	19.994	104.468	20.175	5.736	0.520
680.000	415.598	80.006	19.993	104.471	20.175	5.785	0.494
680.500	415.830	80.008	19.995	104.470	20.174	5.847	0.456
681.000	416.136	80.006	19.995	104.463	20.176	5.695	0.492
681.500	416.412	80.007	19.994	104.462	20.173	5.886	0.560
682.000	416.647	80.007	19.994	104.469	20.174	5.826	0.547
682.500	416.893	80.007	19.994	104.468	20.173	5.873	0.496
683.000	417.159	80.008	19.994	104.470	20.173	5.900	0.496
683.500	417.397	80.006	19.994	104.477	20.176	5.700	0.508
684.000	417.650	80.008	19.995	104.480	20.176	5.715	0.497
684.500	417.914	80.006	19.993	104.479	20.179	5.497	0.504
685.000	418.175	80.009	19.994	104.477	20.175	5.742	0.521
685.500	418.421	80.009	19.993	104.479	20.176	5.717	0.516
686.000	418.672	80.007	19.995	104.479	20.176	5.697	0.502
686.500	418.934	80.010	19.993	104.477	20.175	5.721	0.505
687.000	419.172	80.008	19.994	104.476	20.172	5.955	0.506
687.500	419.439	80.008	19.995	104.479	20.173	5.867	0.502
688.000	419.690	80.008	19.994	104.478	20.177	5.593	0.512
688.500	419.972	80.009	19.993	104.476	20.178	5.513	0.525
689.000	420.224	80.010	19.994	104.479	20.178	5.552	0.533
689.500	420.502	80.009	19.993	104.482	20.179	5.475	0.532
690.001	420.707	80.008	19.994	104.479	20.179	5.446	0.506
690.500	420.978	80.008	19.994	104.477	20.178	5.551	0.480
691.000	421.254	80.009	19.993	104.477	20.180	5.397	0.512
691.500	421.491	80.008	19.993	104.475	20.177	5.584	0.530
692.000	421.733	80.008	19.993	104.474	20.179	5.473	0.496
692.500	422.010	80.008	19.993	104.476	20.178	5.520	0.499
693.000	422.231	80.009	19.993	104.480	20.181	5.345	0.508
693.500	422.511	80.007	19.994	104.481	20.180	5.390	0.499
