Repository: ulfsri/fsri_materials_database

# Materials and Products Database

## 01_Data

Raw data generated from each apparatus are included here in plain-text format. The data is organized first by material, next by the short name of test apparatus used, and where applicable additional filtering by test settings.

### material.json

Each material directory contains a json file of the same name as the material. This file links the data stored in the repository as well as data and graphs produced by the accompanying scripts (__02_Scripts__) to the respective landing page for the material on the front-end website.

File: 01_Data/High_Temperature_SCBA_Facepiece/MCC/High_Temperature_SCBA_Facepiece_MCC_30K_min_220204_R3.txt (part 3 of 4)
T Correction Coefficients:	0	1.024463	0
Time Shift (s):	14
*
Time (s)	Temperature (C)	N2 flow rate (cc/min)	O2 flow rate (cc/min)	Flow Rate (cc/min)	Oxygen (%)	HRR (W/g)	Heating rate (C/s)
698.500	426.794	80.005	19.996	103.916	19.978	5.227	0.493
699.000	427.051	80.006	19.993	103.916	19.980	5.145	0.497
699.500	427.276	80.006	19.994	103.916	19.977	5.335	0.488
700.000	427.534	80.006	19.994	103.916	19.974	5.536	0.482
700.500	427.814	80.006	19.996	103.915	19.977	5.353	0.510
701.000	428.060	80.006	19.995	103.915	19.975	5.491	0.532
701.500	428.286	80.005	19.993	103.915	19.973	5.622	0.499
702.000	428.558	80.006	19.994	103.916	19.973	5.620	0.485
702.500	428.786	80.004	19.993	103.915	19.975	5.481	0.499
703.000	429.074	80.004	19.994	103.915	19.970	5.842	0.508
703.500	429.306	80.006	19.995	103.913	19.969	5.919	0.518
704.000	429.564	80.005	19.994	103.912	19.965	6.200	0.505
704.500	429.799	80.005	19.995	103.911	19.969	5.926	0.491
705.000	430.048	80.005	19.994	103.908	19.965	6.188	0.488
705.500	430.316	80.004	19.995	103.907	19.965	6.227	0.501
706.000	430.540	80.006	19.995	103.906	19.964	6.333	0.505
706.500	430.810	80.004	19.994	103.906	19.963	6.378	0.493
707.000	431.053	80.005	19.994	103.902	19.962	6.431	0.503
707.500	431.328	80.005	19.994	103.903	19.961	6.496	0.516
708.000	431.556	80.004	19.995	103.904	19.960	6.574	0.511
708.500	431.816	80.004	19.996	103.907	19.959	6.690	0.496
709.000	432.060	80.003	19.995	103.906	19.958	6.757	0.496
709.500	432.283	80.004	19.994	103.910	19.956	6.863	0.485
710.000	432.537	80.005	19.993	103.910	19.955	6.950	0.472
710.500	432.796	80.003	19.995	103.907	19.954	7.027	0.495
711.000	433.021	80.005	19.995	103.907	19.955	6.990	0.498
711.500	433.326	80.004	19.994	103.904	19.951	7.232	0.507
712.000	433.558	80.004	19.994	103.899	19.950	7.326	0.534
712.500	433.829	80.003	19.994	103.901	19.952	7.180	0.520
713.000	434.065	80.004	19.994	103.902	19.949	7.437	0.505
713.500	434.323	80.003	19.995	103.901	19.948	7.472	0.501
714.000	434.575	80.005	19.994	103.903	19.945	7.692	0.502
714.500	434.852	80.003	19.994	103.907	19.945	7.716	0.519
715.000	435.066	80.004	19.994	103.908	19.942	7.893	0.510
715.500	435.328	80.005	19.994	103.909	19.942	7.952	0.483
716.000	435.596	80.004	19.994	103.909	19.937	8.317	0.503
716.500	435.833	80.006	19.993	103.911	19.936	8.392	0.518
717.000	436.096	80.004	19.994	103.912	19.939	8.168	0.503
717.500	436.354	80.004	19.995	103.911	19.933	8.612	0.511
718.000	436.568	80.005	19.994	103.913	19.932	8.702	0.497
718.500	436.789	80.006	19.994	103.915	19.934	8.547	0.453
719.000	437.065	80.006	19.995	103.915	19.928	8.949	0.465
719.500	437.349	80.004	19.995	103.914	19.926	9.120	0.528
720.000	437.540	80.006	19.994	103.914	19.924	9.232	0.518
720.500	437.825	80.006	19.994	103.909	19.922	9.418	0.476
721.000	438.068	80.006	19.995	103.902	19.918	9.693	0.502
721.500	438.283	80.005	19.992	103.895	19.917	9.778	0.493
722.000	438.572	80.005	19.994	103.889	19.915	9.949	0.481
722.500	438.829	80.006	19.995	103.887	19.912	10.137	0.525
723.000	439.079	80.006	19.995	103.891	19.913	10.084	0.526
723.500	439.326	80.006	19.994	103.898	19.910	10.328	0.502
724.000	439.560	80.006	19.994	103.905	19.904	10.737	0.489
724.500	439.804	80.006	19.994	103.913	19.904	10.705	0.480
725.000	440.071	80.006	19.995	103.911	19.898	11.149	0.494
725.500	440.363	80.007	19.993	103.907	19.896	11.306	0.535
726.000	440.558	80.006	19.995	103.907	19.894	11.483	0.523
726.500	440.838	80.006	19.995	103.906	19.891	11.693	0.481
727.000	441.061	80.006	19.994	103.904	19.889	11.849	0.489
727.500	441.324	80.006	19.994	103.905	19.889	11.861	0.495
728.000	441.593	80.008	19.995	103.906	19.882	12.391	0.509
728.500	441.846	80.006	19.994	103.906	19.882	12.377	0.526
729.000	442.063	80.006	19.993	103.906	19.881	12.458	0.496
729.500	442.349	80.007	19.993	103.907	19.873	13.004	0.487
730.000	442.547	80.006	19.995	103.912	19.873	13.043	0.494
730.500	442.819	80.006	19.994	103.914	19.868	13.395	0.477
731.000	443.081	80.006	19.993	103.916	19.863	13.785	0.502
731.500	443.342	80.006	19.994	103.916	19.863	13.779	0.528
732.000	443.596	80.005	19.994	103.916	19.860	14.031	0.519
732.500	443.837	80.006	19.994	103.916	19.855	14.374	0.505
733.000	444.123	80.004	19.993	103.916	19.851	14.681	0.511
733.500	444.335	80.004	19.994	103.916	19.849	14.783	0.513
734.000	444.599	80.003	19.994	103.917	19.846	15.005	0.487
734.500	444.851	80.002	19.994	103.917	19.843	15.266	0.496
735.000	445.089	80.003	19.994	103.913	19.837	15.708	0.503
735.500	445.336	80.004	19.994	103.915	19.835	15.846	0.487
736.000	445.592	80.004	19.995	103.915	19.830	16.250	0.494
736.500	445.862	80.005	19.994	103.915	19.830	16.221	0.514
737.000	446.106	80.004	19.994	103.911	19.824	16.683	0.520
737.500	446.361	80.004	19.995	103.913	19.820	16.958	0.507
738.000	446.618	80.003	19.994	103.911	19.812	17.547	0.505
738.500	446.878	80.004	19.995	103.911	19.810	17.663	0.514
739.000	447.144	80.003	19.994	103.911	19.808	17.843	0.522
739.500	447.357	80.002	19.994	103.913	19.805	18.104	0.502
740.000	447.624	80.003	19.994	103.911	19.799	18.513	0.479
740.500	447.889	80.004	19.994	103.913	19.797	18.695	0.506
741.000	448.109	80.005	19.994	103.912	19.797	18.654	0.509
741.500	448.400	80.003	19.994	103.911	19.791	19.095	0.499
742.000	448.615	80.003	19.995	103.913	19.787	19.433	0.509
742.500	448.855	80.004	19.994	103.916	19.782	19.739	0.480
743.000	449.146	80.004	19.995	103.915	19.781	19.865	0.493
743.500	449.394	80.004	19.994	103.916	19.777	20.137	0.535
744.000	449.642	80.004	19.994	103.915	19.777	20.111	0.517
744.500	449.879	80.004	19.994	103.912	19.773	20.425	0.490
745.000	450.161	80.004	19.995	103.913	19.770	20.686	0.502
745.500	450.387	80.004	19.995	103.913	19.765	21.042	0.514
746.000	450.658	80.004	19.995	103.912	19.762	21.275	0.503
746.500	450.924	80.005	19.995	103.911	19.757	21.590	0.517
747.000	451.168	80.004	19.995	103.914	19.755	21.739	0.523
747.500	451.394	80.005	19.994	103.913	19.750	22.108	0.490
748.000	451.699	80.004	19.995	103.912	19.748	22.267	0.501
748.500	451.890	80.004	19.995	103.912	19.746	22.461	0.514
749.000	452.223	80.004	19.994	103.912	19.743	22.641	0.510
749.500	452.426	80.003	19.995	103.913	19.741	22.770	0.530
750.000	452.670	80.003	19.995	103.915	19.737	23.118	0.492
750.500	452.942	80.004	19.995	103.916	19.734	23.311	0.482
751.000	453.208	80.003	19.996	103.916	19.733	23.375	0.527
751.500	453.443	80.003	19.995	103.917	19.733	23.384	0.519
752.000	453.700	80.004	19.995	103.916	19.731	23.542	0.497
752.500	453.972	80.004	19.995	103.914	19.731	23.571	0.510
753.000	454.206	80.004	19.996	103.913	19.733	23.384	0.517
753.500	454.484	80.003	19.996	103.911	19.733	23.404	0.509
754.000	454.732	80.004	19.996	103.909	19.734	23.355	0.519
754.500	454.974	80.003	19.995	103.908	19.730	23.596	0.508
755.000	455.268	80.005	19.996	103.908	19.732	23.495	0.513
755.500	455.526	80.004	19.995	103.909	19.731	23.507	0.545
756.000	455.780	80.004	19.995	103.910	19.727	23.809	0.532
756.500	456.052	80.004	19.995	103.911	19.727	23.836	0.519
757.000	456.305	80.005	19.995	103.912	19.728	23.772	0.525
757.500	456.533	80.004	19.995	103.912	19.724	24.092	0.503
758.000	456.788	80.003	19.995	103.912	19.719	24.445	0.482
758.500	457.069	80.005	19.995	103.912	19.719	24.450	0.509
759.000	457.318	80.004	19.995	103.915	19.716	24.658	0.533
759.500	457.547	80.005	19.995	103.917	19.717	24.620	0.504
760.000	457.836	80.005	19.996	103.919	19.712	24.929	0.498
760.500	458.058	80.005	19.995	103.921	19.708	25.270	0.514
761.000	458.302	80.004	19.995	103.928	19.707	25.372	0.489
761.500	458.578	80.004	19.994	103.934	19.707	25.369	0.493
762.000	458.860	80.005	19.995	103.940	19.707	25.354	0.539
762.500	459.116	80.003	19.995	103.945	19.708	25.290	0.548
763.000	459.395	80.005	19.995	103.949	19.711	25.039	0.536
763.500	459.653	80.004	19.995	103.948	19.717	24.615	0.535
764.000	459.904	80.004	19.996	103.942	19.716	24.649	0.523
764.500	460.130	80.004	19.996	103.934	19.720	24.360	0.493
765.000	460.425	80.004	19.995	103.922	19.723	24.174	0.499
765.500	460.675	80.004	19.995	103.909	19.728	23.767	0.533
766.000	460.928	80.004	19.996	103.895	19.728	23.753	0.524
766.500	461.202	80.005	19.994	103.885	19.732	23.450	0.515
767.000	461.471	80.003	19.995	103.879	19.732	23.497	0.535
767.500	461.729	80.004	19.995	103.879	19.731	23.557	0.535
768.000	462.016	80.004	19.995	103.887	19.730	23.608	0.537
768.500	462.214	80.004	19.996	103.894	19.731	23.533	0.515
769.000	462.486	80.004	19.995	103.906	19.729	23.689	0.477
769.500	462.713	80.004	19.994	103.918	19.724	24.028	0.485
770.000	463.007	80.003	19.995	103.930	19.721	24.280	0.510
770.500	463.240	80.003	19.995	103.939	19.720	24.344	0.524
771.000	463.532	80.002	19.996	103.954	19.713	24.880	0.526
771.500	463.759	80.004	19.996	103.964	19.711	25.053	0.523
772.000	463.982	80.003	19.995	103.973	19.705	25.475	0.485
772.500	464.221	80.004	19.996	103.978	19.700	25.875	0.456
773.000	464.496	80.002	19.996	103.977	19.694	26.289	0.488
773.500	464.753	80.003	19.996	103.970	19.687	26.795	0.523
774.000	465.031	80.004	19.994	103.964	19.683	27.096	0.534
774.500	465.252	80.004	19.996	103.953	19.673	27.881	0.517
775.000	465.495	80.004	19.996	103.942	19.665	28.423	0.481
775.500	465.800	80.004	19.995	103.934	19.662	28.657	0.506
776.000	466.044	80.004	19.996	103.925	19.656	29.069	0.548
776.500	466.318	80.003	19.996	103.917	19.652	29.399	0.534
777.000	466.542	80.005	19.996	103.909	19.641	30.239	0.508
777.500	466.827	80.004	19.995	103.904	19.635	30.665	0.503
778.001	467.096	80.005	19.996	103.904	19.622	31.594	0.531
778.500	467.327	80.005	19.995	103.905	19.617	31.991	0.527
779.000	467.603	80.005	19.996	103.905	19.609	32.551	0.504
779.500	467.806	80.004	19.995	103.910	19.602	33.102	0.493
780.000	468.068	80.005	19.996	103.915	19.592	33.843	0.471
780.500	468.314	80.005	19.994	103.917	19.580	34.762	0.486
781.000	468.579	80.006	19.995	103.922	19.576	35.003	0.510
781.500	468.832	80.004	19.995	103.928	19.559	36.284	0.515
782.000	469.084	80.005	19.997	103.936	19.552	36.801	0.512
782.500	469.338	80.005	19.996	103.946	19.542	37.542	0.506
783.000	469.614	80.006	19.995	103.953	19.536	37.967	0.518
783.500	469.839	80.004	19.996	103.955	19.519	39.214	0.515
784.000	470.120	80.005	19.995	103.958	19.502	40.463	0.503
784.500	470.395	80.004	19.995	103.958	19.495	41.032	0.531
785.000	470.677	80.005	19.995	103.955	19.483	41.927	0.557
785.500	470.881	80.004	19.995	103.950	19.472	42.704	0.521
786.000	471.155	80.005	19.994	103.943	19.462	43.438	0.482
786.500	471.444	80.004	19.995	103.934	19.455	43.997	0.520
787.000	471.676	80.005	19.994	103.928	19.453	44.121	0.542
787.500	471.956	80.005	19.995	103.923	19.440	45.145	0.517
788.000	472.252	80.006	19.994	103.924	19.442	44.958	0.544
788.500	472.410	80.005	19.995	103.924	19.429	45.973	0.515
789.000	472.714	80.005	19.994	103.923	19.428	46.013	0.458
789.500	472.973	80.004	19.994	103.919	19.426	46.192	0.512
790.000	473.246	80.006	19.994	103.916	19.427	46.107	0.547
790.500	473.565	80.005	19.995	103.913	19.430	45.881	0.562
791.000	473.850	80.005	19.994	103.917	19.440	45.169	0.598
791.500	473.983	80.004	19.995	103.924	19.448	44.539	0.511
792.000	474.275	80.006	19.994	103.926	19.461	43.589	0.422
792.500	474.553	80.005	19.994	103.920	19.476	42.509	0.498
793.000	474.874	80.005	19.993	103.913	19.483	41.959	0.584
793.500	475.125	80.005	19.994	103.901	19.496	40.985	0.585
794.000	475.393	80.006	19.996	103.885	19.507	40.146	0.545
794.500	475.571	80.005	19.995	103.878	19.519	39.270	0.483
795.000	475.973	80.004	19.994	103.879	19.526	38.743	0.513
795.500	476.093	80.005	19.993	103.886	19.532	38.329	0.551
796.000	476.192	80.004	19.993	103.899	19.535	38.056	0.371
796.500	476.966	80.005	19.995	103.917	19.539	37.763	0.546
797.000	477.299	80.006	19.994	103.938	19.533	38.214	0.990
797.500	476.935	80.003	19.994	103.963	19.529	38.488	0.539
798.000	476.964	80.005	19.993	103.990	19.522	38.995	-0.183
798.500	477.278	80.003	19.993	104.017	19.515	39.505	0.004
799.000	477.560	80.004	19.994	104.040	19.500	40.663	0.470
799.500	477.930	80.005	19.992	104.063	19.485	41.707	0.624
800.000	478.356	80.005	19.993	104.084	19.467	43.076	0.724
800.500	478.437	80.006	19.994	104.102	19.444	44.745	0.652
801.000	478.745	80.003	19.995	104.112	19.419	46.610	0.448
801.500	479.245	80.004	19.994	104.118	19.400	48.078	0.598
802.000	479.480	80.004	19.995	104.115	19.371	50.234	0.771
802.500	479.735	80.005	19.994	104.105	19.348	51.899	0.613
803.000	480.072	80.005	19.993	104.089	19.319	54.032	0.542
803.500	480.293	80.005	19.994	104.072	19.292	56.057	0.575
804.000	480.465	80.006	19.993	104.059	19.264	58.109	0.475
804.500	480.703	80.005	19.995	104.046	19.237	60.108	0.402
805.000	480.986	80.006	19.993	104.029	19.212	61.960	0.465
805.500	481.364	80.006	19.993	104.010	19.187	63.855	0.591
806.000	481.539	80.007	19.995	103.991	19.161	65.712	0.607
806.500	481.870	80.006	19.994	103.967	19.134	67.706	0.530
807.000	482.119	80.007	19.993	103.945	19.114	69.197	0.544
807.500	482.255	80.007	19.994	103.925	19.094	70.724	0.483
808.000	482.646	80.006	19.996	103.910	19.073	72.218	0.456
808.500	482.782	80.006	19.994	103.897	19.053	73.699	0.527
809.000	483.042	80.006	19.994	103.892	19.034	75.114	0.461
809.500	483.357	80.007	19.994	103.889	19.013	76.722	0.486
810.000	483.607	80.007	19.994	103.886	18.995	78.057	0.570
810.500	483.901	80.007	19.993	103.885	18.976	79.440	0.554
811.000	484.060	80.007	19.994	103.890	18.957	80.900	0.498
811.500	484.284	80.007	19.994	103.897	18.940	82.206	0.418
812.001	484.597	80.006	19.994	103.904	18.924	83.357	0.460
812.500	484.931	80.006	19.994	103.920	18.909	84.496	0.592
813.000	485.126	80.006	19.994	103.934	18.903	84.973	0.588
813.500	485.347	80.005	19.993	103.944	18.888	86.091	0.473
814.000	485.599	80.005	19.994	103.955	18.883	86.422	0.444
814.500	485.906	80.006	19.994	103.966	18.881	86.623	0.516
815.000	486.124	80.005	19.993	103.961	18.880	86.662	0.542
815.500	486.421	80.005	19.995	103.953	18.877	86.909	0.520
816.000	486.608	80.004	19.994	103.947	18.878	86.858	0.500
816.500	486.878	80.005	19.995	103.935	18.877	86.894	0.471
817.000	487.081	80.004	19.994	103.923	18.880	86.692	0.465
817.500	487.382	80.005	19.995	103.921	18.883	86.447	0.488
818.000	487.703	80.005	19.995	103.920	18.887	86.123	0.563
818.500	487.803	80.005	19.995	103.919	18.892	85.696	0.522
819.000	488.115	80.005	19.995	103.913	18.890	85.850	0.417
819.500	488.377	80.005	19.995	103.914	18.895	85.452	0.493
820.000	488.664	80.005	19.994	103.919	18.894	85.524	0.562
820.500	488.893	80.005	19.993	103.927	18.892	85.665	0.533
821.000	489.086	80.006	19.993	103.942	18.893	85.647	0.469
821.500	489.436	80.005	19.994	103.963	18.888	85.993	0.482
822.000	489.618	80.005	19.993	103.987	18.881	86.511	0.538
822.500	489.927	80.005	19.995	104.012	18.867	87.571	0.512
823.000	490.191	80.005	19.995	104.033	18.852	88.692	0.532
823.500	490.398	80.004	19.994	104.045	18.838	89.718	0.522
824.000	490.672	80.005	19.994	104.052	18.821	90.968	0.477
824.500	490.948	80.003	19.995	104.064	18.807	92.098	0.516
825.000	491.213	80.004	19.994	104.082	18.793	93.177	0.545
825.500	491.472	80.004	19.993	104.096	18.781	94.091	0.532
826.000	491.682	80.005	19.995	104.104	18.768	95.054	0.496
826.500	491.939	80.005	19.994	104.109	18.756	95.957	0.468
827.000	492.212	80.005	19.994	104.104	18.744	96.814	0.498
827.500	492.451	80.004	19.993	104.083	18.734	97.605	0.521
828.000	492.686	80.005	19.994	104.064	18.723	98.393	0.493
828.500	492.972	80.004	19.995	104.047	18.714	98.980	0.497
829.000	493.226	80.005	19.994	104.027	18.702	99.914	0.530
829.500	493.455	80.005	19.993	104.003	18.696	100.293	0.512
830.000	493.720	80.006	19.993	103.983	18.689	100.810	0.489
830.500	493.948	80.006	19.994	103.967	18.684	101.132	0.493
831.000	494.202	80.005	19.994	103.963	18.676	101.749	0.487
831.500	494.468	80.005	19.994	103.964	18.667	102.415	0.501
832.000	494.732	80.005	19.993	103.967	18.655	103.302	0.525
832.500	494.967	80.004	19.994	103.971	18.639	104.459	0.515
833.000	495.224	80.005	19.994	103.976	18.621	105.811	0.496
833.500	495.506	80.004	19.994	103.979	18.597	107.610	0.516
834.000	495.702	80.005	19.994	103.985	18.567	109.865	0.508
834.500	495.971	80.005	19.994	104.001	18.535	112.201	0.471
835.000	496.211	80.006	19.994	104.022	18.506	114.366	0.487
835.500	496.462	80.005	19.994	104.059	18.474	116.706	0.500
836.000	496.712	80.004	19.994	104.100	18.446	118.818	0.497
836.500	496.972	80.005	19.993	104.136	18.419	120.841	0.506
837.000	497.201	80.005	19.993	104.165	18.392	122.852	0.499
837.500	497.455	80.006	19.995	104.181	18.366	124.789	0.486
838.000	497.710	80.005	19.994	104.179	18.342	126.522	0.496
838.500	497.948	80.006	19.996	104.165	18.317	128.440	0.501
839.000	498.210	80.006	19.995	104.145	18.292	130.249	0.497
839.500	498.478	80.004	19.994	104.117	18.267	132.112	0.515
840.000	498.767	80.006	19.995	104.086	18.243	133.934	0.544
840.500	498.954	80.004	19.994	104.053	18.216	135.911	0.517
841.000	499.244	80.005	19.996	104.021	18.188	138.022	0.476
841.500	499.447	80.004	19.993	104.000	18.166	139.644	0.485
842.000	499.720	80.003	19.996	103.995	18.141	141.580	0.484
842.500	499.965	80.004	19.996	103.999	18.121	143.002	0.497
843.000	500.209	80.004	19.996	104.007	18.100	144.550	0.503
843.500	500.465	80.003	19.995	104.020	18.082	145.926	0.494
844.000	500.732	80.003	19.994	104.030	18.062	147.338	0.512
844.500	500.991	80.003	19.995	104.032	18.046	148.571	0.525
845.000	501.203	80.003	19.996	104.032	18.030	149.719	0.498
845.500	501.473	80.004	19.995	104.034	18.012	151.088	0.476
846.000	501.739	80.003	19.994	104.039	17.996	152.282	0.510
846.500	501.986	80.004	19.995	104.040	17.974	153.872	0.525
847.000	502.239	80.004	19.996	104.042	17.959	155.066	0.506
847.500	502.509	80.004	19.994	104.049	17.944	156.201	0.511
848.000	502.752	80.003	19.994	104.055	17.920	157.989	0.518
848.500	503.012	80.005	19.995	104.058	17.904	159.159	0.508
849.000	503.292	80.003	19.995	104.070	17.883	160.739	0.522
849.500	503.517	80.004	19.993	104.078	17.864	162.138	0.522
850.000	503.803	80.004	19.995	104.080	17.845	163.507	0.508
850.500	504.011	80.003	19.995	104.081	17.828	164.760	0.503
851.000	504.259	80.003	19.995	104.090	17.811	166.008	0.475
851.500	504.498	80.004	19.994	104.102	17.788	167.728	0.471
852.000	504.769	80.003	19.995	104.116	17.774	168.816	0.499
852.500	505.007	80.003	19.994	104.130	17.758	169.967	0.509
853.000	505.291	80.004	19.994	104.140	17.742	171.176	0.515
853.500	505.543	80.003	19.996	104.142	17.729	172.111	0.529
854.000	505.835	80.005	19.995	104.137	17.707	173.725	0.541
854.500	506.106	80.004	19.993	104.127	17.690	175.008	0.554
855.000	506.317	80.005	19.995	104.112	17.667	176.727	0.522
855.500	506.584	80.006	19.995	104.102	17.644	178.450	0.480
856.000	506.843	80.005	19.994	104.099	17.623	180.009	0.502
856.500	507.093	80.005	19.995	104.099	17.604	181.483	0.517
857.000	507.312	80.005	19.994	104.107	17.577	183.454	0.489
857.500	507.590	80.005	19.994	104.122	17.557	184.999	0.483
858.001	507.853	80.004	19.994	104.138	17.540	186.288	0.519
858.501	508.132	80.005	19.994	104.153	17.518	187.918	0.542
859.000	508.358	80.006	19.995	104.164	17.497	189.482	0.523
859.500	508.620	80.004	19.995	104.169	17.476	191.048	0.496
860.000	508.910	80.005	19.994	104.171	17.461	192.186	0.521
860.500	509.153	80.005	19.994	104.169	17.438	193.891	0.543
861.000	509.427	80.005	19.994	104.162	17.416	195.527	0.525
861.500	509.677	80.005	19.995	104.156	17.399	196.791	0.520
862.000	509.922	80.006	19.995	104.152	17.377	198.398	0.509
862.500	510.182	80.006	19.994	104.150	17.357	199.941	0.500
863.000	510.451	80.005	19.995	104.150	17.339	201.241	0.517
863.500	510.689	80.004	19.993	104.150	17.317	202.849	0.518
864.000	510.938	80.006	19.994	104.146	17.301	204.095	0.497
864.500	511.216	80.005	19.994	104.146	17.280	205.590	0.507
865.000	511.434	80.005	19.994	104.143	17.263	206.902	0.512
865.500	511.669	80.005	19.995	104.144	17.244	208.282	0.474
866.000	511.945	80.005	19.994	104.150	17.223	209.853	0.481
866.500	512.199	80.006	19.995	104.161	17.202	211.423	0.520
867.000	512.414	80.005	19.994	104.170	17.180	213.011	0.500
867.500	512.703	80.005	19.994	104.180	17.158	214.691	0.487
868.000	512.940	80.004	19.995	104.192	17.135	216.425	0.515
868.500	513.208	80.005	19.995	104.203	17.110	218.249	0.516
869.000	513.473	80.004	19.995	104.211	17.088	219.929	0.519
869.500	513.733	80.004	19.994	104.219	17.063	221.738	0.529
870.000	513.987	80.005	19.995	104.228	17.035	223.862	0.519
870.500	514.268	80.005	19.995	104.232	17.010	225.692	0.525
871.000	514.530	80.003	19.996	104.235	16.988	227.364	0.539
871.500	514.795	80.004	19.994	104.243	16.959	229.474	0.535
872.000	515.071	80.004	19.995	104.247	16.934	231.383	0.534
872.500	515.315	80.006	19.996	104.248	16.906	233.494	0.531
873.000	515.589	80.004	19.997	104.251	16.881	235.286	0.519
873.500	515.805	80.005	19.995	104.251	16.856	237.149	0.504
874.000	516.039	80.005	19.995	104.247	16.828	239.269	0.470
874.500	516.332	80.005	19.996	104.244	16.800	241.353	0.488
875.000	516.609	80.005	19.996	104.244	16.771	243.479	0.548
875.500	516.869	80.004	19.995	104.244	16.745	245.447	0.554
876.000	517.152	80.005	19.996	104.242	16.718	247.451	0.540
876.500	517.340	80.005	19.995	104.238	16.686	249.852	0.507
877.000	517.637	80.005	19.996	104.238	16.659	251.851	0.477
877.500	517.904	80.006	19.995	104.237	16.631	253.921	0.525
878.000	518.138	80.004	19.995	104.242	16.602	256.087	0.533
878.500	518.385	80.004	19.994	104.247	16.577	257.939	0.491
879.000	518.686	80.003	19.994	104.253	16.553	259.750	0.514
879.500	518.893	80.006	19.995	104.258	16.521	262.110	0.528
880.000	519.188	80.005	19.995	104.260	16.494	264.174	0.505
880.500	519.451	80.005	19.996	104.257	16.470	265.904	0.531
881.000	519.694	80.006	19.994	104.257	16.441	268.052	0.532
881.500	519.954	80.004	19.994	104.260	16.417	269.869	0.504
882.000	520.153	80.007	19.995	104.262	16.390	271.860	0.481
882.500	520.430	80.006	19.995	104.267	16.368	273.527	0.468
883.000	520.711	80.007	19.993	104.271	16.344	275.325	0.517
883.500	520.937	80.007	19.994	104.274	16.320	277.145	0.532
884.000	521.221	80.007	19.993	104.275	16.299	278.663	0.508
884.500	521.479	80.007	19.993	104.278	16.276	280.384	0.526
885.000	521.699	80.006	19.995	104.279	16.258	281.687	0.510
885.500	521.935	80.006	19.993	104.282	16.238	283.154	0.467
886.000	522.213	80.006	19.994	104.282	16.220	284.437	0.485
886.500	522.463	80.008	19.995	104.284	16.202	285.830	0.521
887.000	522.762	80.007	19.995	104.287	16.185	287.075	0.539
887.500	522.992	80.006	19.994	104.289	16.168	288.311	0.539
888.000	523.248	80.008	19.993	104.289	16.155	289.223	0.507
888.500	523.503	80.007	19.994	104.293	16.139	290.449	0.498
889.000	523.753	80.007	19.995	104.298	16.128	291.270	0.508
889.500	524.028	80.007	19.993	104.302	16.114	292.278	0.516
890.000	524.283	80.008	19.994	104.305	16.102	293.140	0.528
890.500	524.531	80.007	19.995	104.310	16.089	294.136	0.516
891.000	524.760	80.005	19.993	104.311	16.077	295.079	0.490
891.500	525.035	80.008	19.994	104.309	16.069	295.643	0.490
892.000	525.259	80.008	19.994	104.307	16.060	296.359	0.502
892.500	525.573	80.007	19.994	104.309	16.056	296.610	0.518
893.001	525.789	80.007	19.995	104.314	16.050	297.066	0.534
893.500	526.006	80.006	19.994	104.323	16.047	297.269	0.482
894.000	526.323	80.005	19.994	104.330	16.050	297.095	0.484
894.500	526.568	80.006	19.993	104.333	16.046	297.356	0.548
895.000	526.836	80.006	19.993	104.330	16.048	297.193	0.537
895.501	527.046	80.005	19.996	104.323	16.054	296.771	0.495
896.000	527.292	80.007	19.993	104.312	16.059	296.339	0.467
896.500	527.552	80.004	19.994	104.302	16.064	295.992	0.481
897.000	527.856	80.004	19.995	104.295	16.071	295.448	0.535
897.500	528.106	80.005	19.995	104.290	16.083	294.603	0.559
898.000	528.349	80.003	19.994	104.287	16.096	293.571	0.523
898.500	528.609	80.004	19.995	104.283	16.113	292.333	0.498
899.000	528.858	80.004	19.994	104.280	16.126	291.342	0.506
899.500	529.097	80.005	19.995	104.275	16.143	290.037	0.498
900.000	529.341	80.005	19.995	104.272	16.164	288.498	0.485
900.500	529.592	80.004	19.994	104.271	16.182	287.105	0.489
901.000	529.867	80.005	19.994	104.271	16.208	285.201	0.511
901.500	530.165	80.005	19.993	104.271	16.231	283.437	0.550
902.000	530.421	80.005	19.995	104.277	16.263	281.080	0.564
902.500	530.632	80.004	19.996	104.284	16.292	278.917	0.511
903.000	530.912	80.004	19.996	104.288	16.321	276.752	0.479
903.500	531.172	80.005	19.995	104.290	16.354	274.244	0.515
904.000	531.437	80.004	19.994	104.288	16.390	271.557	0.533
904.500	531.663	80.004	19.995	104.284	16.425	268.986	0.508
905.000	531.916	80.005	19.995	104.281	16.465	266.017	0.485
905.500	532.223	80.004	19.994	104.279	16.508	262.833	0.519
906.000	532.435	80.005	19.994	104.274	16.545	260.082	0.539
906.500	532.683	80.005	19.995	104.274	16.592	256.614	0.490
907.000	532.924	80.004	19.995	104.275	16.636	253.320	0.475
907.500	533.215	80.003	19.995	104.269	16.682	249.896	0.510
908.001	533.474	80.003	19.996	104.266	16.733	246.066	0.541
908.501	533.700	80.004	19.994	104.267	16.785	242.230	0.517
909.000	533.965	80.005	19.994	104.264	16.838	238.271	0.488
909.500	534.226	80.005	19.993	104.258	16.897	233.941	0.509
910.000	534.510	80.006	19.994	104.253	16.951	229.868	0.536
910.500	534.738	80.004	19.994	104.245	17.009	225.586	0.528
911.000	535.046	80.005	19.994	104.235	17.066	221.320	0.524
911.500	535.269	80.005	19.993	104.229	17.127	216.783	0.533
912.000	535.530	80.006	19.994	104.224	17.187	212.294	0.508
912.500	535.770	80.004	19.994	104.217	17.246	207.914	0.493
913.000	536.009	80.005	19.995	104.212	17.311	203.100	0.490
913.500	536.280	80.004	19.995	104.207	17.374	198.433	0.494
914.000	536.480	80.006	19.995	104.201	17.432	194.085	0.490
914.500	536.752	80.004	19.993	104.196	17.498	189.218	0.471
915.000	537.017	80.005	19.993	104.196	17.563	184.348	0.505
915.500	537.254	80.005	19.995	104.195	17.626	179.718	0.520
916.000	537.531	80.005	19.993	104.194	17.690	174.955	0.508
916.500	537.773	80.004	19.994	104.194	17.757	169.980	0.516
917.000	538.022	80.005	19.995	104.192	17.822	165.124	0.504
917.500	538.274	80.005	19.993	104.191	17.882	160.684	0.496
918.000	538.556	80.004	19.994	104.190	17.945	156.004	0.518
918.500	538.794	80.005	19.993	104.190	18.010	151.152	0.528
919.000	539.045	80.005	19.995	104.187	18.069	146.814	0.505
919.501	539.320	80.005	19.993	104.184	18.132	142.125	0.507
920.001	539.535	80.005	19.993	104.184	18.190	137.798	0.508
920.500	539.795	80.005	19.993	104.182	18.251	133.290	0.482
921.000	540.030	80.005	19.993	104.176	18.309	128.927	0.484
921.500	540.298	80.005	19.995	104.170	18.365	124.824	0.499
922.000	540.565	80.004	19.995	104.162	18.418	120.843	0.519
922.500	540.810	80.006	19.994	104.152	18.475	116.641	0.524
923.000	541.083	80.005	19.993	104.142	18.531	112.502	0.516
923.500	541.324	80.004	19.994	104.133	18.579	108.949	0.516
924.000	541.561	80.006	19.994	104.127	18.628	105.262	0.495
924.500	541.810	80.006	19.993	104.124	18.684	101.146	0.481
925.000	542.081	80.004	19.994	104.120	18.736	97.241	0.503
925.500	542.315	80.006	19.995	104.118	18.785	93.606	0.513
926.000	542.585	80.004	19.994	104.119	18.831	90.246	0.505
926.500	542.815	80.005	19.994	104.117	18.870	87.313	0.502
927.000	543.099	80.004	19.994	104.115	18.911	84.272	0.507
927.500	543.329	80.006	19.994	104.110	18.956	80.926	0.514
928.000	543.580	80.004	19.994	104.106	18.991	78.368	0.497
928.500	543.835	80.004	19.995	104.099	19.033	75.284	0.494
929.000	544.086	80.004	19.995	104.093	19.066	72.770	0.506
929.501	544.330	80.005	19.994	104.086	19.101	70.167	0.500
930.000	544.574	80.003	19.995	104.079	19.133	67.836	0.491
930.500	544.835	80.003	19.995	104.067	19.167	65.308	0.496
931.000	545.088	80.004	19.994	104.057	19.199	62.968	0.510
931.500	545.336	80.004	19.993	104.048	19.226	60.926	0.507
932.000	545.545	80.004	19.994	104.040	19.257	58.652	0.479
932.500	545.834	80.004	19.995	104.034	19.284	56.671	0.478
933.000	546.079	80.003	19.995	104.032	19.305	55.080	0.516
933.500	546.336	80.003	19.995	104.026	19.331	53.159	0.518
934.000	546.601	80.002	19.996	104.019	19.356	51.330	0.512
934.500	546.813	80.003	19.995	104.010	19.376	49.847	0.499
935.000	547.102	80.003	19.996	104.003	19.398	48.204	0.489
935.500	547.329	80.002	19.997	103.998	19.421	46.491	0.509
936.000	547.622	80.004	19.996	103.994	19.442	44.958	0.518
936.500	547.859	80.003	19.994	103.989	19.460	43.573	0.525
937.000	548.114	80.004	19.995	103.987	19.476	42.413	0.511
937.500	548.343	80.003	19.998	103.984	19.495	41.042	0.488
938.000	548.592	80.004	19.995	103.982	19.512	39.757	0.481
938.500	548.862	80.004	19.994	103.976	19.527	38.637	0.498
939.000	549.160	80.003	19.996	103.973	19.545	37.275	0.543
939.500	549.409	80.004	19.995	103.967	19.556	36.487	0.558
940.000	549.643	80.005	19.995	103.960	19.575	35.122	0.515
940.500	549.893	80.004	19.994	103.950	19.586	34.280	0.483
941.000	550.175	80.003	19.996	103.949	19.598	33.363	0.508
941.500	550.410	80.005	19.994	103.942	19.610	32.479	0.525
942.000	550.677	80.004	19.995	103.939	19.620	31.731	0.510
942.500	550.926	80.004	19.995	103.937	19.628	31.136	0.509
943.000	551.163	80.006	19.995	103.933	19.641	30.222	0.501
943.500	551.412	80.005	19.996	103.928	19.650	29.565	0.485
944.000	551.660	80.006	19.994	103.929	19.662	28.659	0.491
944.500	551.928	80.005	19.994	103.926	19.670	28.048	0.507
945.000	552.175	80.006	19.994	103.926	19.678	27.453	0.516
945.500	552.448	80.006	19.994	103.926	19.686	26.888	0.518
946.000	552.698	80.005	19.995	103.924	19.697	26.036	0.521
946.500	552.932	80.005	19.996	103.921	19.703	25.584	0.503
947.000	553.171	80.005	19.995	103.920	19.709	25.139	0.478
947.500	553.407	80.007	19.995	103.913	19.715	24.688	0.474
948.000	553.728	80.007	19.993	103.913	19.721	24.296	0.516
948.500	553.937	80.006	19.994	103.912	19.726	23.899	0.543
949.000	554.234	80.007	19.993	103.908	19.734	23.323	0.518
949.500	554.493	80.006	19.994	103.908	19.740	22.882	0.532
950.000	554.737	80.006	19.995	103.910	19.745	22.508	0.530
950.500	554.999	80.006	19.995	103.911	19.747	22.392	0.504
951.000	555.251	80.006	19.995	103.911	19.755	21.795	0.509
951.500	555.469	80.006	19.995	103.908	19.761	21.315	0.492
952.000	555.749	80.005	19.994	103.901	19.766	20.936	0.484
952.500	556.003	80.005	19.994	103.900	19.770	20.683	0.516
953.000	556.209	80.006	19.994	103.898	19.778	20.055	0.497
953.501	556.502	80.005	19.995	103.898	19.779	19.973	0.480
954.000	556.776	80.006	19.994	103.901	19.782	19.731	0.533
954.500	557.057	80.007	19.994	103.905	19.787	19.402	0.561
955.000	557.295	80.006	19.996	103.906	19.790	19.154	0.537
955.500	557.517	80.006	19.994	103.905	19.794	18.914	0.489
956.000	557.774	80.006	19.994	103.905	19.793	18.968	0.470
956.500	558.022	80.006	19.996	103.907	19.800	18.438	0.492
957.000	558.280	80.006	19.994	103.906	19.806	18.020	0.506
957.500	558.565	80.006	19.995	103.901	19.808	17.814	0.525
958.000	558.830	80.005	19.995	103.896	19.812	17.512	0.547
958.500	559.065	80.004	19.995	103.893	19.814	17.399	0.525
959.000	559.316	80.005	19.995	103.887	19.816	17.254	0.492
959.500	559.564	80.005	19.994	103.887	19.819	17.022	0.493
960.000	559.839	80.006	19.995	103.890	19.821	16.880	0.511
960.500	560.122	80.005	19.995	103.895	19.825	16.575	0.540
961.000	560.372	80.005	19.994	103.899	19.828	16.347	0.545
961.500	560.600	80.005	19.994	103.906	19.828	16.326	0.505
962.000	560.850	80.005	19.996	103.907	19.833	15.966	0.478
962.500	561.090	80.005	19.997	103.909	19.834	15.903	0.484
963.000	561.367	80.006	19.995	103.910	19.838	15.634	0.504
963.500	561.641	80.005	19.996	103.907	19.842	15.336	0.534
964.000	561.866	80.006	19.996	103.902	19.840	15.453	0.525
964.500	562.114	80.005	19.996	103.903	19.844	15.182	0.486
965.000	562.387	80.007	19.996	103.901	19.845	15.065	0.496
965.500	562.618	80.007	19.996	103.899	19.845	15.139	0.512
966.000	562.917	80.005	19.996	103.899	19.850	14.699	0.517
966.500	563.141	80.006	19.994	103.901	19.853	14.527	0.527
967.000	563.390	80.007	19.994	103.899	19.852	14.599	0.499
967.500	563.662	80.006	19.995	103.896	19.852	14.587	0.497
968.000	563.931	80.006	19.995	103.891	19.855	14.328	0.531
968.500	564.185	80.006	19.995	103.887	19.858	14.110	0.532
969.000	564.422	80.005	19.995	103.886	19.861	13.898	0.507
969.500	564.656	80.006	19.995	103.881	19.861	13.921	0.481
970.000	564.921	80.007	19.997	103.879	19.863	13.751	0.485
970.500	565.186	80.008	19.995	103.880	19.864	13.718	0.514
971.000	565.445	80.007	19.995	103.880	19.863	13.738	0.528
971.500	565.699	80.006	19.995	103.882	19.867	13.500	0.519
972.000	565.953	80.007	19.994	103.887	19.868	13.424	0.510
972.501	566.231	80.006	19.994	103.894	19.868	13.392	0.520
973.001	566.475	80.007	19.995	103.895	19.868	13.397	0.527
973.500	566.732	80.006	19.994	103.898	19.866	13.568	0.511
974.000	566.997	80.007	19.995	103.895	19.871	13.200	0.511
974.500	567.276	80.007	19.994	103.890	19.871	13.215	0.533
975.000	567.491	80.005	19.996	103.884	19.874	12.927	0.519
975.500	567.779	80.007	19.994	103.882	19.871	13.171	0.499
976.000	567.980	80.005	19.995	103.878	19.876	12.816	0.496
976.500	568.225	80.006	19.995	103.881	19.874	12.930	0.467
977.000	568.529	80.005	19.995	103.885	19.873	13.055	0.498
977.500	568.784	80.005	19.994	103.889	19.872	13.086	0.554
978.000	569.055	80.006	19.993	103.893	19.876	12.787	0.542
978.500	569.336	80.005	19.994	103.897	19.876	12.779	0.539
979.000	569.587	80.004	19.993	103.896	19.874	12.930	0.542
979.500	569.809	80.005	19.993	103.895	19.875	12.855	0.502
980.000	570.110	80.005	19.993	103.894	19.876	12.800	0.498
980.500	570.345	80.005	19.993	103.893	19.879	12.578	0.530
981.000	570.618	80.005	19.994	103.891	19.879	12.577	0.522
981.500	570.879	80.005	19.993	103.888	19.879	12.604	0.521
982.000	571.116	80.003	19.994	103.885	19.883	12.313	0.516
982.500	571.386	80.004	19.993	103.883	19.882	12.331	0.503
983.000	571.630	80.004	19.994	103.882	19.883	12.300	0.511
983.500	571.920	80.004	19.993	103.884	19.885	12.170	0.524
984.000	572.190	80.003	19.994	103.890	19.886	12.101	0.547
984.500	572.441	80.003	19.994	103.892	19.889	11.868	0.540
985.000	572.649	80.004	19.993	103.897	19.886	12.100	0.490
985.500	572.963	80.003	19.994	103.901	19.889	11.878	0.491
986.000	573.227	80.002	19.995	103.899	19.888	11.925	0.550
986.500	573.456	80.004	19.994	103.893	19.889	11.865	0.535
987.000	573.705	80.003	19.994	103.890	19.891	11.677	0.486
987.500	573.969	80.004	19.993	103.885	19.892	11.626	0.496
988.000	574.258	80.004	19.993	103.880	19.892	11.652	0.533
988.500	574.518	80.004	19.993	103.880	19.891	11.673	0.551
989.000	574.765	80.003	19.993	103.881	19.896	11.331	0.528
989.500	575.046	80.004	19.994	103.884	19.897	11.230	0.517
990.000	575.304	80.004	19.994	103.885	19.893	11.560	0.534
990.500	575.528	80.004	19.994	103.886	19.892	11.643	0.511
991.000	575.776	80.003	19.992	103.887	19.892	11.662	0.477
991.500	576.027	80.004	19.994	103.886	19.897	11.252	0.486
992.000	576.290	80.003	19.994	103.885	19.895	11.412	0.507
992.500	576.554	80.002	19.995	103.887	19.898	11.149	0.520
993.000	576.803	80.002	19.994	103.886	19.898	11.160	0.520
993.500	577.039	80.002	19.994	103.885	19.898	11.201	0.499
994.000	577.334	80.005	19.993	103.884	19.897	11.255	0.508
994.500	577.562	80.003	19.993	103.885	19.898	11.183	0.527
995.000	577.854	80.003	19.994	103.890	19.897	11.258	0.521
995.500	578.144	80.003	19.993	103.895	19.895	11.411	0.551
996.000	578.374	80.003	19.994	103.898	19.896	11.345	0.551
996.500	578.625	80.006	19.994	103.898	19.896	11.302	0.501
997.000	578.901	80.005	19.993	103.895	19.898	11.184	0.504
997.500	579.132	80.004	19.994	103.889	19.898	11.179	0.517
998.000	579.430	80.004	19.994	103.882	19.898	11.184	0.518
998.500	579.679	80.003	19.993	103.879	19.898	11.149	0.538
999.000	579.974	80.004	19.994	103.880	19.901	10.947	0.545
999.500	580.210	80.003	19.995	103.881	19.901	10.968	0.538
1000.000	580.485	80.005	19.995	103.886	19.899	11.072	0.522
1000.500	580.744	80.004	19.995	103.889	19.903	10.793	0.523
1001.000	580.972	80.004	19.995	103.891	19.906	10.624	0.510
1001.500	581.237	80.004	19.995	103.892	19.903	10.811	0.490
1002.000	581.510	80.004	19.994	103.892	19.904	10.711	0.515
1002.500	581.724	80.003	19.994	103.891	19.903	10.825	0.513
1003.000	582.043	80.005	19.995	103.895	19.905	10.697	0.510
1003.500	582.261	80.004	19.993	103.898	19.905	10.650	0.535
1004.000	582.523	80.004	19.994	103.899	19.906	10.606	0.509
1004.500	582.793	80.005	19.994	103.902	19.907	10.529	0.506
1005.000	583.017	80.005	19.995	103.902	19.908	10.445	0.513
1005.500	583.282	80.006	19.995	103.895	19.905	10.639	0.491
1006.000	583.560	80.005	19.994	103.889	19.902	10.857	0.516
1006.500	583.819	80.005	19.994	103.886	19.903	10.792	0.540
1007.000	584.067	80.005	19.995	103.881	19.907	10.533	0.522
1007.500	584.311	80.004	19.994	103.877	19.904	10.738	0.500
1008.000	584.526	80.004	19.993	103.876	19.905	10.634	0.476
1008.500	584.801	80.004	19.994	103.876	19.907	10.507	0.475
1009.000	585.057	80.005	19.994	103.877	19.904	10.747	0.510
1009.500	585.295	80.004	19.994	103.877	19.905	10.664	0.513
1010.000	585.552	80.004	19.993	103.877	19.906	10.560	0.494
1010.500	585.784	80.004	19.994	103.877	19.906	10.615	0.492
1011.000	586.065	80.004	19.994	103.878	19.907	10.539	0.501
1011.500	586.335	80.005	19.994	103.878	19.903	10.790	0.532
1012.000	586.597	80.003	19.994	103.879	19.905	10.664	0.542
1012.500	586.832	80.003	19.994	103.879	19.908	10.448	0.515
1013.000	587.100	80.004	19.995	103.879	19.907	10.550	0.500
1013.500	587.353	80.004	19.995	103.879	19.906	10.572	0.512
1014.000	587.623	80.004	19.994	103.881	19.908	10.470	0.522
1014.500	587.878	80.003	19.994	103.881	19.907	10.490	0.524
1015.000	588.150	80.005	19.995	103.883	19.907	10.507	0.526
1015.500	588.418	80.003	19.994	103.886	19.906	10.560	0.533
1016.000	588.672	80.004	19.994	103.887	19.907	10.515	0.531
1016.500	588.932	80.004	19.994	103.890	19.909	10.358	0.518
1017.000	589.151	80.004	19.994	103.891	19.911	10.223	0.497
1017.500	589.417	80.004	19.994	103.889	19.906	10.570	0.482
1018.000	589.685	80.004	19.994	103.887	19.909	10.395	0.509
1018.500	589.939	80.003	19.994	103.885	19.909	10.359	0.528
1019.000	590.173	80.004	19.994	103.883	19.908	10.404	0.505
1019.500	590.448	80.005	19.994	103.888	19.909	10.388	0.498
1020.000	590.691	80.004	19.994	103.891	19.907	10.492	0.513
1020.500	590.918	80.004	19.995	103.889	19.910	10.295	0.494
1021.000	591.181	80.005	19.994	103.890	19.910	10.286	0.480
1021.500	591.414	80.003	19.993	103.888	19.909	10.398	0.493
1022.000	591.673	80.004	19.994	103.884	19.911	10.182	0.494
1022.500	591.937	80.005	19.994	103.886	19.910	10.329	0.508
1023.000	592.175	80.006	19.996	103.892	19.915	9.927	0.512
1023.500	592.438	80.005	19.995	103.894	19.914	9.961	0.501
1024.001	592.750	80.006	19.995	103.895	19.913	10.106	0.538
1024.500	592.950	80.005	19.995	103.893	19.913	10.075	0.544
1025.000	593.205	80.005	19.995	103.889	19.912	10.149	0.484
1025.500	593.456	80.006	19.995	103.887	19.908	10.403	0.480
1026.000	593.741	80.006	19.995	103.889	19.911	10.210	0.521
1026.500	593.980	80.007	19.994	103.889	19.913	10.086	0.530
1027.000	594.253	80.006	19.994	103.888	19.913	10.082	0.518
1027.501	594.464	80.006	19.995	103.886	19.914	10.011	0.498
1028.001	594.732	80.006	19.994	103.882	19.911	10.192	0.481
1028.500	595.022	80.005	19.996	103.876	19.913	10.058	0.518
1029.000	595.294	80.005	19.995	103.875	19.914	9.972	0.560
1029.500	595.498	80.006	19.995	103.876	19.913	10.064	0.519
1030.000	595.779	80.005	19.995	103.877	19.914	10.028	0.480
1030.500	596.006	80.006	19.995	103.880	19.913	10.097	0.497
1031.000	596.269	80.006	19.995	103.883	19.913	10.095	0.499
1031.500	596.532	80.006	19.995	103.886	19.914	10.009	0.508
1032.000	596.773	80.006	19.995	103.886	19.911	10.186	0.515
1032.500	597.064	80.007	19.995	103.884	19.915	9.932	0.518
1033.001	597.296	80.006	19.996	103.882	19.915	9.919	0.527
1033.501	597.565	80.006	19.994	103.879	19.917	9.769	0.512
1034.000	597.820	80.005	19.996	103.875	19.912	10.143	0.512
1034.500	598.066	80.006	19.995	103.874	19.916	9.832	0.513
1035.000	598.325	80.004	19.994	103.873	19.916	9.840	0.503
1035.500	598.564	80.006	19.995	103.874	19.917	9.762	0.501
1036.000	598.800	80.006	19.995	103.874	19.912	10.119	0.487
1036.500	599.086	80.006	19.995	103.875	19.915	9.951	0.499
1037.000	599.331	80.006	19.995	103.876	19.913	10.093	0.527
1037.500	599.614	80.005	19.995	103.877	19.914	9.998	0.529
1038.001	599.841	80.004	19.995	103.879	19.916	9.873	0.519
1038.501	600.090	80.005	19.995	103.878	19.915	9.914	0.493
1039.000	600.295	80.004	19.994	103.879	19.914	9.991	0.465
1039.500	600.584	80.005	19.995	103.879	19.918	9.669	0.474
1040.000	600.857	80.005	19.993	103.878	19.916	9.827	0.528
1040.500	601.105	80.006	19.995	103.881	19.915	9.893	0.541
1041.000	601.334	80.005	19.996	103.885	19.914	9.962	0.499
