Repository: ulfsri/fsri_materials_database

# Materials and Products Database

## 01_Data

Raw data generated from each apparatus are included here in plain-text format. The data is organized first by material, next by the short name of test apparatus used, and where applicable additional filtering by test settings.

### material.json

Each material directory contains a json file of the same name as the material. This file links the data stored in the repository as well as data and graphs produced by the accompanying scripts (__02_Scripts__) to the respective landing page for the material on the front-end website.

File: 01_Data/Homasote/Cone/Homasote_Cone_HF50Scalar_230608_R1.csv
LABORATORY,FSRI 
TEST IDENT,Homasote_HF50_R1
OPERATOR,Marino
MATERIAL,Homasote
ORIENTATION,Horizontal
HEAT FLUX,50
SURF AREA,0.009999999776482582
C FACTOR,0.04058745130896568
SPEC HOLDER DIFF,-566
SPECIMEN MASS,59.68000030517578
SCAN TIME,0.25
O2 DELAY TIME,11
CO DELAY TIME,11
CO2 DELAY TIME,8
FLOW FACTOR,1
SCAN COUNT,3913
TIME TO IGN,10
END OF TEST SCAN,3433
END OF TEST TIME,858.25
TEST STATUS,1
PRE TEST CMT,Dimensions: 102.12 x 102.04 x 12.55 mm
POST TEST CMT,"Sample corner lifted off insulation during test. Slight swelling during the decay stage. See test pictures. The sample shrank horizontally, reducing exposed surface area, see post test pictures."

File: 01_Data/Homasote/Cone/Homasote_Cone_HF50Scalar_230608_R2.csv
LABORATORY,FSRI 
TEST IDENT,Homasote_HF50_R2
OPERATOR,Marino
MATERIAL,Homasote
ORIENTATION,Horizontal
HEAT FLUX,50
SURF AREA,0.009999999776482582
C FACTOR,0.04058745130896568
SPEC HOLDER DIFF,-566
SPECIMEN MASS,59.5
SCAN TIME,0.25
O2 DELAY TIME,11
CO DELAY TIME,11
CO2 DELAY TIME,8
FLOW FACTOR,1
SCAN COUNT,3226
TIME TO IGN,9.25
END OF TEST SCAN,2746
END OF TEST TIME,686.5
TEST STATUS,1
PRE TEST CMT,Dimensions: 102.19 x 102.1 x 12.53 mm
POST TEST CMT,"Sample corner lifted off insulation during test. Slight swelling during the decay stage. See test pictures."

File: 01_Data/Homasote/Cone/Homasote_Cone_HF50Scalar_230608_R3.csv
LABORATORY,FSRI 
TEST IDENT,Homasote_HF50_R3
OPERATOR,Marino
MATERIAL,Homasote
ORIENTATION,Horizontal
HEAT FLUX,50
SURF AREA,0.009999999776482582
C FACTOR,0.04058745130896568
SPEC HOLDER DIFF,-566
SPECIMEN MASS,58.91999816894531
SCAN TIME,0.25
O2 DELAY TIME,11
CO DELAY TIME,11
CO2 DELAY TIME,8
FLOW FACTOR,1
SCAN COUNT,3154
TIME TO IGN,9.5
END OF TEST SCAN,2674
END OF TEST TIME,668.5
TEST STATUS,1
PRE TEST CMT,Dimensions: 102.29 x 102.09 x 12.63 mm
POST TEST CMT,"Sample corner lifted off insulation during test. Slight swelling during the decay stage. See test pictures."

File: 01_Data/Homasote/Cone/Homasote_Cone_HF75Scalar_230608_R1.csv
LABORATORY,FSRI 
TEST IDENT,Homasote_HF75_R1
OPERATOR,Marino
MATERIAL,Homasote
ORIENTATION,Horizontal
HEAT FLUX,75
SURF AREA,0.009999999776482582
C FACTOR,0.04058745130896568
SPEC HOLDER DIFF,-566
SPECIMEN MASS,59.47999954223633
SCAN TIME,0.25
O2 DELAY TIME,11
CO DELAY TIME,11
CO2 DELAY TIME,8
FLOW FACTOR,1
SCAN COUNT,2676
TIME TO IGN,4.75
END OF TEST SCAN,2196
END OF TEST TIME,549
TEST STATUS,1
PRE TEST CMT,Dimensions: 102.15 x 102.40 x 12.52 mm
POST TEST CMT,"Sample swelled as it entered the decay stage, reference experiment photos. The sample shrank horizontally, reducing exposed surface area, see post test picture."

File: 01_Data/Homasote/Cone/Homasote_Cone_HF75Scalar_230608_R2.csv
LABORATORY,FSRI 
TEST IDENT,Homasote_HF75_R2
OPERATOR,Marino
MATERIAL,Homasote
ORIENTATION,Horizontal
HEAT FLUX,75
SURF AREA,0.009999999776482582
C FACTOR,0.04058745130896568
SPEC HOLDER DIFF,-566
SPECIMEN MASS,59.66999816894531
SCAN TIME,0.25
O2 DELAY TIME,11
CO DELAY TIME,11
CO2 DELAY TIME,8
FLOW FACTOR,1
SCAN COUNT,2481
TIME TO IGN,3.5
END OF TEST SCAN,2001
END OF TEST TIME,500.25
TEST STATUS,1
PRE TEST CMT,Dimensions: 102.10 x 102.01 x 12.59 mm
POST TEST CMT,"Sample swelled as it entered the decay stage, reference experiment photos. The sample shrank horizontally, reducing exposed surface area, see post test picture. Sample corner lifted off of insulation, referance photos."

File: 01_Data/Homasote/Cone/Homasote_Cone_HF75Scalar_230608_R3.csv
LABORATORY,FSRI 
TEST IDENT,Homasote_HF75_R3
OPERATOR,Marino
MATERIAL,Homasote
ORIENTATION,Horizontal
HEAT FLUX,75
SURF AREA,0.009999999776482582
C FACTOR,0.04058745130896568
SPEC HOLDER DIFF,-566
SPECIMEN MASS,57.81999969482422
SCAN TIME,0.25
O2 DELAY TIME,11
CO DELAY TIME,11
CO2 DELAY TIME,8
FLOW FACTOR,1
SCAN COUNT,2711
TIME TO IGN,3.75
END OF TEST SCAN,2231
END OF TEST TIME,557.75
TEST STATUS,1
PRE TEST CMT,Dimensions: 101.97 x 102.16 x 12.31 mm
POST TEST CMT,"Sample swelled as it entered the decay stage, reference experiment photos. The sample shrank horizontally, reducing exposed surface area, see post test picture."

File: 01_Data/Homasote/Cone/Homasote_Cone_HF75Scan_230608_R1.csv (part 1 of 14)
Names,Time,Stack TC,Smoke TC,Exh Press,Smoke Comp,Smoke Meas,CO Meter,CO2 Meter,O2 Meter,Sample Mass,Ext Coeff,Start Test,Flame Verif
Chan Gain,,500,500,1,1,1,1,1,1,1,1,1.0,1.0
Offset,,0,0,0.14388275146484375,0,0,0,0,0,0,0,0.0,0.0
Gain,,1,1,25.01099967956543,13.216623306274414,13.896355628967285,1,1,1,1.0009403228759766,1.0326159000396729,1.0,1.0
Units,sec,C,C,Pa,%,%,%,%,%,g,/m,,
Baseline,,45.5030517578125,46.1104850769043,149.840576171875,99.67784881591797,99.64710235595703,0.0010476196184754372,0.06439629197120667,20.94181251525879,-446.68646240234375,0.0027975502889603376,,
1,0,43.66436004638672,44.62705993652344,151.1424102783203,99.69096374511719,99.69982147216797,0.0007082067895680666,0.08549279719591141,20.91754722595215,102.39619445800781,-0.0008050280157476664,0.0,0.0
2,0.25,42.43194580078125,44.03510284423828,149.49525451660156,99.69257354736328,99.63705444335938,0.0007002539350651205,0.08516033738851547,20.916831970214844,102.30610656738281,0.005045588128268719,0.0,0.0
3,0.5,42.17845153808594,43.36949920654297,153.3902587890625,99.69499969482422,99.6603775024414,0.000693096371833235,0.08486112207174301,20.916189193725586,102.25606536865234,0.00314599578268826,0.0,0.0
4,0.75,42.514102935791016,43.80359649658203,149.45480346679688,99.705078125,99.67056274414062,0.0006859957939013839,0.0845918282866478,20.91560935974121,102.38618469238281,0.0031362813897430897,0.0,0.0
5,1,42.44329833984375,43.226226806640625,149.2212371826172,99.69862365722656,99.65190124511719,0.0006796052912250161,0.08434946835041046,20.915088653564453,102.26606750488281,0.004245865158736706,0.0,0.0
6,1.25,42.478946685791016,43.125396728515625,154.72140502929688,99.69257354736328,99.54502868652344,0.0006738538504578173,0.08397635072469711,20.91461944580078,102.31612396240234,0.01341631542891264,0.0,0.0
7,1.5,42.42002868652344,43.43550491333008,150.42263793945312,99.69983673095703,99.39363098144531,0.0006686775595881045,0.08364054560661316,20.91419792175293,102.29609680175781,0.027862420305609703,0.0,0.0
8,1.75,42.72270965576172,43.6898193359375,150.52110290527344,99.70588684082031,99.31645202636719,0.000666655192617327,0.08333832025527954,20.913818359375,102.23604583740234,0.03544846922159195,0.0,0.0
9,2,42.38142013549805,43.29639434814453,149.38076782226562,99.69983673095703,99.02128601074219,0.0006648350972682238,0.08306632190942764,20.91394805908203,102.33613586425781,0.0618596188724041,0.0,0.0
10,2.25,42.65980529785156,43.398990631103516,147.09933471679688,99.68612670898438,98.89872741699219,0.000663197017274797,0.08282151818275452,20.914064407348633,102.26606750488281,0.07183115929365158,0.0,0.0
11,2.5,42.50734329223633,43.491127014160156,151.3026885986328,99.6941909790039,98.65445709228516,0.0006617227336391807,0.08259344846010208,20.914169311523438,102.29609680175781,0.0949646458029747,0.0,0.0
12,2.75,42.639305114746094,43.787689208984375,151.30728149414062,99.71435546875,98.45429229736328,0.0006749030435457826,0.08238819241523743,20.914264678955078,102.18599700927734,0.11519302427768707,0.0,0.0
13,3,42.58217239379883,43.84760284423828,149.99978637695312,99.69943237304688,97.96234893798828,0.0006867652991786599,0.0822034552693367,20.914350509643555,102.08589935302734,0.1592109203338623,0.0,0.0
14,3.25,42.577659606933594,43.883460998535156,149.46624755859375,99.68329620361328,97.57347106933594,0.0006974413408897817,0.08203719556331635,20.914897918701172,102.10592651367188,0.19377341866493225,0.0,0.0
15,3.5,42.950958251953125,43.86690139770508,149.4326629638672,99.69660949707031,97.1735610961914,0.0007070497958920896,0.08199603855609894,20.91539192199707,102.18599700927734,0.23218484222888947,0.0,0.0
16,3.75,42.75998306274414,43.66865158081055,149.5502166748047,99.69620513916016,96.37288665771484,0.0007156974170356989,0.08195899426937103,20.915836334228516,102.27608489990234,0.30709147453308105,0.0,0.0
17,4,43.048912048339844,43.874874114990234,153.16355895996094,99.70024108886719,96.62267303466797,0.0007234802469611168,0.0819256529211998,20.916236877441406,102.22603607177734,0.28401169180870056,0.0,0.0
18,4.25,42.99707794189453,43.845584869384766,151.7224884033203,99.67967224121094,95.65194702148438,0.0007304847822524607,0.08189564943313599,20.916597366333008,102.09591674804688,0.3736054599285126,0.0,0.0
19,4.5,42.57139587402344,43.70201110839844,152.58041381835938,99.68814086914062,95.24779510498047,0.000781036913394928,0.08186864852905273,20.916921615600586,102.11592864990234,0.412728488445282,0.0,1.0
20,4.75,42.82243728637695,43.76691436767578,149.86849975585938,99.70024108886719,94.88011932373047,0.0008265338256023824,0.08184434473514557,20.917213439941406,102.10592651367188,0.44886091351509094,0.0,1.0
21,5,42.523956298828125,43.732330322265625,140.99160766601562,99.68168640136719,97.85420989990234,0.0008674810524098575,0.08179222792387009,20.9174747467041,102.09591674804688,0.16760262846946716,0.0,1.0
22,5.25,42.937198638916016,43.36599349975586,136.7279510498047,99.67281341552734,99.17353057861328,0.0009043335448950529,0.08174531906843185,20.91771125793457,102.00582885742188,0.04548778012394905,0.0,1.0
23,5.5,42.79242706298828,43.572044372558594,135.781494140625,99.70306396484375,99.2676773071289,0.0009633346344344318,0.08170310407876968,20.917922973632812,101.98580932617188,0.03964120149612427,0.0,1.0
24,5.75,43.092926025390625,43.87681579589844,132.9688262939453,99.69096374511719,99.27912902832031,0.001016435562632978,0.08166510611772537,20.918201446533203,101.90573120117188,0.037497226148843765,0.0,1.0
25,6,43.25460433959961,43.737213134765625,131.48196411132812,99.68370056152344,99.17904663085938,0.001064226496964693,0.08152244240045547,20.9184513092041,101.8456802368164,0.04597339779138565,0.0,1.0
26,6.25,43.790245056152344,44.09148025512695,127.27326965332031,99.68329620361328,98.77277374267578,0.0011072383495047688,0.08139404654502869,20.918676376342773,101.7756118774414,0.08311747759580612,0.0,1.0
27,6.5,43.9872932434082,44.20151901245117,133.39244079589844,99.69539642333984,98.58448028564453,0.0011552199721336365,0.0812784880399704,20.91887855529785,101.71556091308594,0.10150068998336792,0.0,1.0
28,6.75,43.943450927734375,43.908992767333984,128.51283264160156,99.69620513916016,98.6892318725586,0.0011984034208580852,0.08117448538541794,20.9190616607666,101.67552185058594,0.09195514023303986,0.0,1.0
29,7,44.19677734375,44.0305061340332,129.68063354492188,99.6917724609375,98.58702850341797,0.0012372685596346855,0.08108088374137878,20.919225692749023,101.62547302246094,0.10093795508146286,0.0,1.0
30,7.25,45.03406524658203,44.85142517089844,126.79164123535156,99.68128204345703,98.26641845703125,0.0012722471728920937,0.0808340385556221,20.91937255859375,101.58543395996094,0.12948954105377197,0.0,1.0
31,7.5,44.928287506103516,44.77559280395508,130.502685546875,99.68329620361328,98.405517578125,0.0012971054529771209,0.08061187714338303,20.919506072998047,101.50536346435547,0.11686033755540848,0.0,1.0
32,7.75,45.414127349853516,45.17322540283203,129.814208984375,99.69983673095703,98.27914428710938,0.0013194779166951776,0.08041193336248398,20.919626235961914,101.42528533935547,0.13000261783599854,0.0,1.0
33,8,45.63507080078125,44.7821044921875,131.23313903808594,99.67402648925781,97.98482513427734,0.0013396131107583642,0.08023197948932648,20.91973304748535,101.43528747558594,0.15482479333877563,0.0,1.0
34,8.25,46.19755172729492,45.03825378417969,134.20228576660156,99.68450927734375,98.03910827636719,0.0013577347854152322,0.07990752160549164,20.919830322265625,101.35521697998047,0.1507604420185089,0.0,1.0
35,8.5,46.74637222290039,45.19709014892578,128.1884307861328,99.69782257080078,97.70620727539062,0.0013641145778819919,0.0796155110001564,20.919918060302734,101.29515838623047,0.18277978897094727,0.0,1.0
36,8.75,46.57820510864258,44.8620719909668,128.32887268066406,99.69096374511719,97.45514678955078,0.00136985641438514,0.07935269922018051,20.91999626159668,101.2451171875,0.20546206831932068,0.0,1.0
37,9,45.86195373535156,44.47483825683594,128.6044158935547,99.68047332763672,97.30374908447266,0.0013750239741057158,0.07911617308855057,20.920066833496094,101.205078125,0.21859140694141388,0.0,1.0
38,9.25,46.065242767333984,44.548545837402344,124.03850555419922,99.67886352539062,96.93733978271484,0.0013796748826280236,0.07890329509973526,20.920129776000977,101.14501953125,0.2526187598705292,0.0,1.0
39,9.5,46.78144836425781,44.79655075073242,126.22757720947266,99.6800765991211,97.15574645996094,0.001383860595524311,0.07871170341968536,20.92042350769043,101.114990234375,0.2323427051305771,0.0,0.0
40,9.75,47.04375457763672,44.67218017578125,135.60975646972656,99.70467376708984,96.94963836669922,0.0013876277953386307,0.07853927463293076,20.920686721801758,101.03491973876953,0.2538147270679474,0.0,0.0
41,10,46.93718338012695,45.115318298339844,126.38404846191406,99.70306396484375,96.38688659667969,0.0013910182751715183,0.07819078117609024,20.92092514038086,100.974853515625,0.306399405002594,0.0,0.0
42,10.25,47.22877883911133,45.25992202758789,128.68914794921875,99.67604064941406,97.00010681152344,0.001383483875542879,0.07787713408470154,20.921138763427734,100.94483184814453,0.24649876356124878,0.0,0.0
43,10.5,47.370880126953125,45.082420349121094,133.86415100097656,99.6824951171875,96.64260864257812,0.0013767029158771038,0.07759485393762589,20.921878814697266,100.95484161376953,0.28053051233291626,0.0,0.0
44,10.75,48.37761688232422,46.14317321777344,131.41250610351562,99.68168640136719,95.83727264404297,0.0013706000754609704,0.07734079658985138,20.92254638671875,100.91480255126953,0.3562547564506531,0.0,0.0
45,11,48.116363525390625,46.39214324951172,133.28787231445312,99.68773651123047,95.54338073730469,0.0013651074841618538,0.07711214572191238,20.923147201538086,100.75465393066406,0.3846246600151062,0.0,0.0
46,11.25,48.58049011230469,46.72114562988281,130.2630157470703,99.68168640136719,95.29656219482422,0.0013601641403511167,0.07727765291929245,20.923686981201172,100.79468536376953,0.40750452876091003,0.0,0.0
47,11.5,49.21480941772461,46.51203918457031,127.12747955322266,99.67644500732422,94.54551696777344,0.0013557152124121785,0.07742661237716675,20.92417335510254,100.94483184814453,0.47869938611984253,0.0,0.0
48,11.75,49.43252944946289,46.90338897705078,133.60462951660156,99.68531799316406,94.53321838378906,0.0013503882801160216,0.0775606706738472,20.924610137939453,100.67457580566406,0.4806841313838959,0.0,0.0
49,12,49.714847564697266,47.02964401245117,125.90319061279297,99.68572235107422,93.24739837646484,0.001345593947917223,0.07768132537603378,20.925003051757812,100.67457580566406,0.6047718524932861,0.0,0.0
50,12.25,50.403892517089844,47.63671112060547,128.48992919921875,99.68087768554688,94.02050018310547,0.0013412791304290295,0.07778991758823395,20.925357818603516,100.58448791503906,0.5295420289039612,0.0,0.0
51,12.5,50.293270111083984,47.58995819091797,127.40531158447266,99.68531799316406,93.52474975585938,0.0013373957481235266,0.08225656300783157,20.925676345825195,100.5644760131836,0.577832818031311,0.0,0.0
52,12.75,50.98192596435547,47.565338134765625,130.2592010498047,99.69217681884766,93.02348327636719,0.0013484569499269128,0.08627654612064362,20.92596435546875,100.4043197631836,0.6271352767944336,0.0,0.0
53,13,51.246421813964844,48.090885162353516,130.59274291992188,99.67967224121094,93.33390808105469,0.0013584120897576213,0.08989453315734863,20.92622184753418,100.4443588256836,0.595822274684906,0.0,0.0
54,13.25,51.18495178222656,48.777191162109375,132.1528778076172,99.67724609375,93.34620666503906,0.0013673716457560658,0.09315072000026703,20.926454544067383,100.28421020507812,0.5944077968597412,0.0,0.0
55,13.5,51.74668884277344,48.78749084472656,128.769287109375,99.67240905761719,93.11804962158203,0.0013754352694377303,0.10551975667476654,20.926664352416992,100.30422973632812,0.6161349415779114,0.0,0.0
56,13.75,52.274173736572266,49.10191345214844,130.93545532226562,99.68047332763672,93.29319763183594,0.0014111745404079556,0.11665189266204834,20.92685317993164,100.19412231445312,0.5998464822769165,0.0,0.0
57,14,52.93294906616211,48.86301803588867,127.43355560302734,99.67967224121094,92.05020904541016,0.001443339977413416,0.12667080760002136,20.92702293395996,100.10404205322266,0.721269428730011,0.0,0.0
58,14.25,52.672508239746094,49.703704833984375,126.2115478515625,99.6800765991211,91.67574310302734,0.001472288859076798,0.13568784296512604,20.927175521850586,100.10404205322266,0.7582302689552307,0.0,0.0
59,14.5,52.79169845581055,49.20540237426758,133.54586791992188,99.68733215332031,92.22111511230469,0.0014983428409323096,0.15689778327941895,20.92731285095215,99.99394226074219,0.7051630020141602,0.0,0.0
60,14.75,53.26200485229492,49.88549041748047,126.0520248413086,99.6941909790039,91.93698120117188,0.0015217914478853345,0.17598672211170197,20.92743682861328,100.00395202636719,0.7337372303009033,0.0,0.0
61,15,53.38930130004883,49.903175354003906,129.50355529785156,99.67039489746094,91.57693481445312,0.0015873570227995515,0.19316677749156952,20.927547454833984,99.91386413574219,0.767117977142334,0.0,0.0
62,15.25,53.7476921081543,49.95619583129883,129.29212951660156,99.66918182373047,91.15921020507812,0.0016463659703731537,0.2086288183927536,20.922456741333008,99.85380554199219,0.8084198832511902,0.0,0.0
63,15.5,54.01791763305664,50.30149841308594,124.73384857177734,99.6800765991211,91.55403137207031,0.0016994740581139922,0.22254465520381927,20.917875289916992,99.83378601074219,0.7702634334564209,0.0,0.0
64,15.75,54.35209655761719,50.538414001464844,128.55328369140625,99.69983673095703,91.85682678222656,0.0017472713952884078,0.2455921471118927,20.91375160217285,99.79374694824219,0.7421507239341736,0.0,0.0
65,16,54.79328155517578,51.11759948730469,128.7433319091797,99.66999053955078,90.9721908569336,0.0018341847462579608,0.2663348913192749,20.9100399017334,99.74370574951172,0.8270959854125977,0.0,0.0
66,16.25,54.76117706298828,50.856422424316406,129.0822296142578,99.67724609375,91.11298370361328,0.0019124067621305585,0.2850033640861511,20.894193649291992,99.67363739013672,0.8137474060058594,0.0,0.0
67,16.5,55.03239822387695,51.844783782958984,127.11527252197266,99.69096374511719,91.65835571289062,0.001982806483283639,0.3091968595981598,20.87993049621582,99.64361572265625,0.760936975479126,0.0,0.0
68,16.75,55.542259216308594,51.220794677734375,131.25527954101562,99.67402648925781,91.33139038085938,0.002046166220679879,0.33097100257873535,20.867094039916992,99.60357666015625,0.7917683720588684,0.0,0.0
69,17,55.83216857910156,52.02571487426758,132.55589294433594,99.67240905761719,91.72027587890625,0.0021465164609253407,0.3505677282810211,20.855541229248047,99.55352020263672,0.7531342506408691,0.0,0.0
70,17.25,56.04961013793945,52.07017135620117,133.2779541015625,99.67886352539062,91.59856414794922,0.0022368317004293203,0.3682047724723816,20.831693649291992,99.48345947265625,0.7657487392425537,0.0,0.0
71,17.5,56.40061950683594,52.328548431396484,125.45743560791016,99.68450927734375,92.36996459960938,0.0023181154392659664,0.38407811522483826,20.810232162475586,99.42340087890625,0.6902987957000732,0.0,0.0
72,17.75,56.09804153442383,52.78990936279297,133.18482971191406,99.67402648925781,92.849609375,0.0023912708275020123,0.4039824903011322,20.790916442871094,99.38336181640625,0.6424323320388794,0.0,0.0
73,18,56.53382873535156,52.808258056640625,131.5216522216797,99.67281341552734,91.63460540771484,0.0024571106769144535,0.42189642786979675,20.773530960083008,99.34333038330078,0.7616358399391174,0.0,0.0
74,18.25,56.56900405883789,53.03951644897461,127.62971496582031,99.66877746582031,91.5345230102539,0.0025163665413856506,0.4380189776420593,20.757884979248047,99.28327178955078,0.7711669206619263,0.0,0.0
75,18.5,57.01399230957031,52.997314453125,124.07132720947266,99.67805480957031,92.19312286376953,0.0026345287915319204,0.45252925157546997,20.743803024291992,99.24323272705078,0.7070698142051697,0.0,0.0
76,18.75,57.18071365356445,53.484954833984375,128.9776611328125,99.68854522705078,92.3792953491211,0.0027408748865127563,0.4655885100364685,20.717443466186523,99.16315460205078,0.6897504925727844,0.0,0.0
77,19,57.84379577636719,53.541526794433594,136.75772094726562,99.66877746582031,92.4594497680664,0.002836586209014058,0.48093143105506897,20.6937198638916,99.12311553955078,0.680098295211792,0.0,0.0
78,19.25,57.83127212524414,54.04523468017578,125.30859375,99.66676330566406,91.1197738647461,0.0029227265622466803,0.4947400689125061,20.6723690032959,99.06306457519531,0.812119722366333,0.0,0.0
79,19.5,57.94025421142578,53.97533416748047,126.76492309570312,99.68209075927734,90.05956268310547,0.00300025288015604,0.5071678757667542,20.653152465820312,99.02302551269531,0.9195237755775452,0.0,0.0
80,19.75,58.29336166381836,54.26104736328125,128.23117065429688,99.66797637939453,88.9484634399414,0.003119627246633172,0.5183528661727905,20.6358585357666,98.98298645019531,1.0306895971298218,0.0,0.0
81,20,58.39274215698242,54.86482238769531,131.26596069335938,99.67845916748047,90.25082397460938,0.00322706438601017,0.5284193754196167,20.61227035522461,98.94294738769531,0.8999777436256409,0.0,0.0
82,20.25,58.30244445800781,54.488304138183594,134.5694122314453,99.66958618164062,89.9247055053711,0.0033237577881664038,0.5399975180625916,20.591041564941406,98.93293762207031,0.9319615364074707,0.0,0.0
83,20.5,58.80896759033203,54.418052673339844,133.76873779296875,99.68289947509766,91.3843994140625,0.0034107817336916924,0.5504179000854492,20.571935653686523,98.80281829833984,0.787318766117096,0.0,0.0
84,20.75,59.09083938598633,54.83119201660156,126.71989440917969,99.67684936523438,91.70203399658203,0.003533445531502366,0.5597962141036987,20.554738998413086,98.82283782958984,0.7553398609161377,0.0,0.0
85,21,59.192474365234375,55.21160125732422,131.0904083251953,99.67240905761719,90.97600555419922,0.0036438428796827793,0.5682367086410522,20.533836364746094,98.76277923583984,0.8269363045692444,0.0,0.0
86,21.25,59.498435974121094,55.81881332397461,137.38589477539062,99.66434478759766,91.12825012207031,0.0037432005628943443,0.5770959258079529,20.515024185180664,98.70272827148438,0.811057448387146,0.0,0.0
87,21.5,59.18278121948242,55.63750076293945,130.59197998046875,99.67160034179688,91.30679321289062,0.003832622431218624,0.5850692391395569,20.498092651367188,98.69271087646484,0.7939873933792114,0.0,0.0
88,21.75,60.253292083740234,55.399810791015625,127.46942901611328,99.68128204345703,90.0230941772461,0.003951475955545902,0.5922452211380005,20.48285484313965,98.65267944335938,0.9231190085411072,0.0,0.0
89,22,59.63649368286133,55.898277282714844,132.11776733398438,99.6522445678711,91.5998306274414,0.004058444406837225,0.5987035632133484,20.464183807373047,98.5726089477539,0.7632042169570923,0.0,0.0
90,22.25,59.93971633911133,55.80249786376953,129.06161499023438,99.6570816040039,91.8699722290039,0.004154715687036514,0.6050681471824646,20.44738006591797,98.54257202148438,0.7369699478149414,0.0,0.0
91,22.5,60.05391311645508,56.08436965942383,134.3488311767578,99.66595458984375,92.423828125,0.004241359885782003,0.6107962727546692,20.4322566986084,98.5025405883789,0.683332085609436,0.0,0.0
92,22.75,60.76766586303711,56.49949264526367,134.060302734375,99.66111755371094,91.67955780029297,0.004360487684607506,0.6159515976905823,20.41864585876465,98.43246459960938,0.7561295628547668,0.0,0.0
93,23,60.94511795043945,57.04447555541992,132.50704956054688,99.67039489746094,92.01628112792969,0.004467702470719814,0.620591402053833,20.40238380432129,98.3724136352539,0.7237659692764282,0.0,0.0
94,23.25,60.715065002441406,56.7192497253418,129.53408813476562,99.66192626953125,91.64436340332031,0.004564195871353149,0.6251547932624817,20.38774871826172,98.32237243652344,0.759680986404419,0.0,0.0
95,23.5,60.817359924316406,56.86753463745117,131.11483764648438,99.66918182373047,92.38099670410156,0.0046510398387908936,0.62926185131073,20.374576568603516,98.28233337402344,0.6878240704536438,0.0,0.0
96,23.75,60.920284271240234,56.511783599853516,131.47128295898438,99.6615219116211,91.7474136352539,0.00476840091869235,0.632958173751831,20.362722396850586,98.23228454589844,0.7494649291038513,0.0,0.0
97,24,60.97650909423828,57.22685623168945,131.7620849609375,99.65103149414062,91.37379455566406,0.004874025471508503,0.6362848877906799,20.350637435913086,98.16221618652344,0.7854734063148499,0.0,0.0
98,24.25,61.218894958496094,57.34407043457031,134.12289428710938,99.65547180175781,91.80933380126953,0.004969087895005941,0.6392788887023926,20.33976173400879,98.12217712402344,0.742804229259491,0.0,0.0
99,24.5,61.14285659790039,57.29597091674805,132.8421173095703,99.6639404296875,92.31907653808594,0.005054643843322992,0.6417187452316284,20.329973220825195,98.09214782714844,0.6934210658073425,0.0,0.0
100,24.75,61.64713668823242,57.588321685791016,131.32244873046875,99.66071319580078,92.2715835571289,0.005131644196808338,0.6439145803451538,20.321163177490234,98.02208709716797,0.6977888941764832,0.0,0.0
101,25,61.35176467895508,58.01268768310547,130.6912078857422,99.65990447998047,92.56122589111328,0.0052009448409080505,0.6458908319473267,20.313234329223633,97.99205780029297,0.669326663017273,0.0,0.0
102,25.25,61.51605224609375,57.64208984375,135.49221801757812,99.66353607177734,92.69226837158203,0.0053222584538161755,0.6476694941520691,20.30609893798828,97.95201873779297,0.6568421125411987,0.0,0.0
103,25.5,61.5123176574707,57.89736557006836,130.8728790283203,99.6655502319336,93.1061782836914,0.005431440658867359,0.6492702960968018,20.29873275756836,97.90196990966797,0.6166665554046631,0.0,0.0
104,25.75,61.56336975097656,58.22041320800781,135.98529052734375,99.6562728881836,92.69142150878906,0.005529704503715038,0.6507109999656677,20.292102813720703,97.8519287109375,0.65626460313797,0.0,0.0
105,26,62.167991638183594,58.12097930908203,128.96469116210938,99.65103149414062,91.99423217773438,0.0056181419640779495,0.6506847143173218,20.286136627197266,97.8519287109375,0.7241766452789307,0.0,0.0
106,26.25,62.21098709106445,58.6505241394043,135.2227783203125,99.65103149414062,91.84537506103516,0.0056977360509335995,0.650661051273346,20.2807674407959,97.7818603515625,0.73884516954422,0.0,0.0
107,26.5,62.47784423828125,58.77313995361328,129.43409729003906,99.66918182373047,91.83053588867188,0.005797207355499268,0.6506397128105164,20.27593421936035,97.7618408203125,0.7419586777687073,0.0,0.0
108,26.75,62.377410888671875,58.46845626831055,135.775390625,99.64820861816406,92.52518463134766,0.005886731669306755,0.6506205201148987,20.27158546447754,97.7017822265625,0.6717913746833801,0.0,0.0
109,27,62.48279571533203,58.571067810058594,138.75216674804688,99.66474914550781,92.18379211425781,0.005967303644865751,0.6491819620132446,20.267671585083008,97.6817626953125,0.7067781090736389,0.0,0.0
110,27.25,62.74501037597656,59.06528854370117,137.16226196289062,99.65587615966797,92.1536865234375,0.006039818283170462,0.6478872895240784,20.264148712158203,97.6517333984375,0.7089301943778992,0.0,0.0
111,27.5,62.60150146484375,58.9725227355957,136.4234161376953,99.65950012207031,93.39328002929688,0.006122074089944363,0.6467220783233643,20.26097869873047,97.6116943359375,0.5882281064987183,0.0,0.0
112,27.75,62.573001861572266,59.45082473754883,130.70419311523438,99.65143585205078,93.12738037109375,0.006196103990077972,0.645673394203186,20.25812530517578,97.55164337158203,0.6133210062980652,0.0,0.0
113,28,62.807464599609375,59.601463317871094,138.2346649169922,99.64498138427734,93.62059020996094,0.006262730807065964,0.6432881355285645,20.255556106567383,97.53162384033203,0.5648897290229797,0.0,0.0
114,28.25,63.35174560546875,59.43473815917969,134.19998168945312,99.64820861816406,92.98700714111328,0.006322694942355156,0.641141414642334,20.253244400024414,97.49159240722656,0.6266919374465942,0.0,0.0
115,28.5,62.79497528076172,59.54747772216797,131.32167053222656,99.66958618164062,93.59302520751953,0.006384823936969042,0.6392093300819397,20.252344131469727,97.46156311035156,0.5697926878929138,0.0,0.0
116,28.75,62.93376159667969,59.6600456237793,135.23117065429688,99.65304565429688,92.84918212890625,0.006440740078687668,0.6374704837799072,20.25153350830078,97.42152404785156,0.6405673623085022,0.0,0.0
117,29,63.49574279785156,59.62630081176758,136.1730499267578,99.64820861816406,92.54002380371094,0.0064910645596683025,0.6345195770263672,20.250804901123047,97.37147521972656,0.6703384518623352,0.0,0.0
118,29.25,63.057254791259766,59.47650909423828,134.2038116455078,99.65143585205078,93.2037124633789,0.0065363566391170025,0.6318637728691101,20.25014877319336,97.3214340209961,0.6059000492095947,0.0,0.0
119,29.5,63.28600311279297,60.11790466308594,133.47869873046875,99.66353607177734,93.10193634033203,0.006577800028026104,0.6294735670089722,20.249557495117188,97.2813949584961,0.6168965697288513,0.0,0.0
120,29.75,63.13068771362305,59.88837432861328,137.871337890625,99.64739990234375,93.89200592041016,0.006615099031478167,0.6273223757743835,20.25067710876465,97.2413558959961,0.5388869047164917,0.0,0.0
121,30,63.689849853515625,59.940555572509766,134.57704162597656,99.66676330566406,92.88014221191406,0.006648668088018894,0.6253862977027893,20.251684188842773,97.22132873535156,0.6387944221496582,0.0,0.0
122,30.25,63.5317268371582,60.06560134887695,136.19290161132812,99.65184020996094,93.54170989990234,0.00667888019233942,0.6217190623283386,20.252592086791992,97.1512680053711,0.5731483101844788,0.0,0.0
123,30.5,63.39821243286133,60.1741828918457,130.58587646484375,99.66030883789062,93.20413970947266,0.006706071086227894,0.6184185743331909,20.253408432006836,97.1212387084961,0.6066654920578003,0.0,0.0
124,30.75,63.50489044189453,60.41838455200195,134.03512573242188,99.6437759399414,93.85892486572266,0.0067291827872395515,0.6154481172561646,20.25414276123047,97.1112289428711,0.5417495369911194,0.0,0.0
125,31,63.54264831542969,60.32623291015625,135.38230895996094,99.6437759399414,93.91150665283203,0.006749982945621014,0.6127747297286987,20.2562198638916,97.0811996459961,0.5366767644882202,0.0,0.0
126,31.25,63.84362030029297,60.41215133666992,136.5516357421875,99.64942169189453,94.40514373779297,0.006768703460693359,0.6103686690330505,20.258089065551758,97.0111312866211,0.489702045917511,0.0,0.0
127,31.5,63.74091339111328,60.61638259887695,134.40072631835938,99.65264892578125,94.15111541748047,0.006785551551729441,0.606050968170166,20.2597713470459,96.99111938476562,0.5144017934799194,0.0,0.0
128,31.75,63.74318313598633,60.25835418701172,136.7096405029297,99.63529968261719,93.847900390625,0.006800714880228043,0.6021650433540344,20.26128578186035,96.91104125976562,0.5420434474945068,0.0,0.0
129,32,63.674354553222656,61.04875946044922,139.6482391357422,99.66474914550781,94.40217590332031,0.006810960825532675,0.5986676812171936,20.262649536132812,96.93106079101562,0.49137958884239197,0.0,0.0
130,32.25,63.95128631591797,61.318477630615234,141.3121795654297,99.65103149414062,94.61294555664062,0.00682018231600523,0.5955200791358948,20.26387596130371,96.89102935791016,0.469931960105896,0.0,0.0
131,32.5,64.05315399169922,61.18015670776367,134.78770446777344,99.65667724609375,94.13839721679688,0.006828481797128916,0.5926872491836548,20.26498031616211,96.85099029541016,0.5159911513328552,0.0,0.0
132,32.75,63.96977233886719,61.2707405090332,132.03228759765625,99.64901733398438,93.9238052368164,0.006835951469838619,0.5901376605033875,20.26738929748535,96.82096099853516,0.5359663367271423,0.0,0.0
133,33,64.15152740478516,61.47938919067383,137.88050842285156,99.63893127441406,94.13118743896484,0.006842673756182194,0.5878430604934692,20.26955795288086,96.78092193603516,0.5150720477104187,0.0,0.0
134,33.25,64.24303436279297,61.18576431274414,135.58151245117188,99.65748596191406,93.78470611572266,0.006848724093288183,0.5833975672721863,20.271509170532227,96.72086334228516,0.5501612424850464,0.0,0.0
135,33.5,64.14732360839844,61.49150848388672,131.9925994873047,99.65829467773438,93.93016815185547,0.00685416953638196,0.5793966054916382,20.273265838623047,96.71085357666016,0.5361964106559753,0.0,0.0
136,33.75,64.46062469482422,61.56460189819336,140.1283416748047,99.65184020996094,95.23168182373047,0.006852949969470501,0.5757957696914673,20.27484703063965,96.65079498291016,0.4109610319137573,0.0,0.0
137,34,64.45877075195312,61.68364334106445,136.1669464111328,99.6385269165039,95.06417083740234,0.006851852405816317,0.5725550055503845,20.277921676635742,96.61075592041016,0.42569807171821594,0.0,0.0
138,34.25,64.3423843383789,61.27648162841797,133.04515075683594,99.65304565429688,94.9734115600586,0.006850864738225937,0.5684207677841187,20.28068733215332,96.55070495605469,0.4356703460216522,0.0,0.0
139,34.5,64.49181365966797,61.64274215698242,134.9953155517578,99.65304565429688,94.9114990234375,0.006841018330305815,0.5613512396812439,20.285417556762695,96.54068756103516,0.44157645106315613,0.0,0.0
140,34.75,64.41178131103516,61.915611267089844,132.76426696777344,99.6469955444336,95.34830474853516,0.006841018330305815,0.5613512396812439,20.285417556762695,96.51066589355469,0.39943554997444153,0.0,0.0
141,35,64.59979248046875,61.97692108154297,137.05616760253906,99.6546630859375,95.08452606201172,0.006832956802099943,0.558337390422821,20.290266036987305,96.45060729980469,0.42522621154785156,0.0,0.0
142,35.25,64.5893325805664,62.246803283691406,135.82118225097656,99.65425872802734,95.50860595703125,0.006825701333582401,0.5541541576385498,20.29463005065918,96.37053680419922,0.3848792314529419,0.0,0.0
143,35.5,64.69869232177734,62.10844039916992,138.73765563964844,99.65022277832031,95.47553253173828,0.006819171365350485,0.5503892302513123,20.29855728149414,96.36051940917969,0.3876502215862274,0.0,0.0
144,35.75,64.53997039794922,61.88467788696289,134.83580017089844,99.64417266845703,95.6646728515625,0.006813294719904661,0.5470008254051208,20.302091598510742,96.31047821044922,0.36917370557785034,0.0,0.0
145,36,64.48634338378906,61.9135856628418,136.6378936767578,99.63651275634766,95.41700744628906,0.006786948069930077,0.5439512133598328,20.305273056030273,96.28044891357422,0.39195817708969116,0.0,0.0
146,36.25,65.06546020507812,62.126312255859375,133.70843505859375,99.6655502319336,95.16297912597656,0.006763236131519079,0.5412065982818604,20.310731887817383,96.23040008544922,0.41874444484710693,0.0,0.0
147,36.5,64.96865844726562,61.87141036987305,138.9536590576172,99.65345001220703,96.17865753173828,0.006741895340383053,0.536907970905304,20.315645217895508,96.21038818359375,0.3214804232120514,0.0,0.0
148,36.75,64.59814453125,62.158226013183594,137.1958465576172,99.64498138427734,96.10698699951172,0.006722688674926758,0.5330392122268677,20.320066452026367,96.15032196044922,0.3274635076522827,0.0,0.0
149,37,64.64090728759766,62.40181350708008,132.60092163085938,99.63732147216797,95.95431518554688,0.00668568117544055,0.5295573472976685,20.324045181274414,96.12030029296875,0.341167151927948,0.0,0.0
150,37.25,64.70130157470703,62.23653793334961,137.2141571044922,99.64417266845703,96.163818359375,0.006652374751865864,0.5264236927032471,20.32966423034668,96.09027099609375,0.3220348060131073,0.0,0.0
151,37.5,64.53540802001953,62.76076889038086,137.24468994140625,99.6478042602539,95.99036407470703,0.006622398737818003,0.5236033797264099,20.3347225189209,96.07025909423828,0.33871787786483765,0.0,0.0
152,37.75,64.8304214477539,62.36153793334961,135.4838104248047,99.64457702636719,95.56501007080078,0.0065954201854765415,0.5200211405754089,20.33927345275879,96.05023193359375,0.37865227460861206,0.0,0.0
153,38,64.96184539794922,63.090049743652344,131.87657165527344,99.64417266845703,95.492919921875,0.006558256223797798,0.5167971253395081,20.34337043762207,96.02020263671875,0.38545048236846924,0.0,0.0
154,38.25,65.52630615234375,62.77064895629883,137.34010314941406,99.65022277832031,96.25287628173828,0.006524808704853058,0.5138955116271973,20.349180221557617,95.99018096923828,0.31420016288757324,0.0,0.0
155,38.5,64.74888610839844,62.546791076660156,136.75848388671875,99.65062713623047,96.57305908203125,0.006494706030935049,0.5112840533256531,20.35441017150879,95.94013214111328,0.28415507078170776,0.0,0.0
156,38.75,64.9730453491211,62.89352798461914,138.12857055664062,99.64014434814453,96.55990600585938,0.0064676133915781975,0.5077689290046692,20.35911750793457,95.88007354736328,0.28443655371665955,0.0,0.0
157,39,65.17024993896484,62.91100311279297,138.48348999023438,99.6437759399414,96.10995483398438,0.006443229969590902,0.5046052932739258,20.363353729248047,95.89008331298828,0.32707399129867554,0.0,0.0
158,39.25,65.53619384765625,63.33646011352539,133.9496307373047,99.64659881591797,96.20113372802734,0.006421285215765238,0.5017580389976501,20.36716651916504,95.84003448486328,0.31874123215675354,0.0,0.0
159,39.5,65.389404296875,63.061065673828125,138.281982421875,99.6429672241211,96.30164337158203,0.006386627908796072,0.49919548630714417,20.37059783935547,95.81000518798828,0.3089524209499359,0.0,0.0
160,39.75,65.09262084960938,62.76704406738281,136.95083618164062,99.65103149414062,96.15618133544922,0.00635543605312705,0.49688920378685,20.375574111938477,95.75995635986328,0.32337796688079834,0.0,0.0
161,40,65.36444091796875,63.37967300415039,134.7274169921875,99.64498138427734,96.43480682373047,0.006327363662421703,0.49362823367118835,20.38005256652832,95.73994445800781,0.2966192066669464,0.0,0.0
162,40.25,65.292724609375,63.442134857177734,132.79632568359375,99.65345001220703,96.67695617675781,0.006327363662421703,0.4906933605670929,20.384082794189453,95.69990539550781,0.27467238903045654,0.0,0.0
163,40.5,65.14276123046875,63.33031463623047,135.07928466796875,99.66272735595703,96.93140411376953,0.006302098277956247,0.4906933605670929,20.384082794189453,95.65986633300781,0.25170615315437317,0.0,0.0
164,40.75,65.08515167236328,63.449562072753906,136.05169677734375,99.64901733398438,97.08280181884766,0.006261755712330341,0.48805198073387146,20.387710571289062,95.61982727050781,0.236323282122612,0.0,0.0
165,41,64.96671295166016,62.89022445678711,136.35165405273438,99.65345001220703,96.82369232177734,0.00622544763609767,0.48567473888397217,20.392154693603516,95.59981536865234,0.26093384623527527,0.0,0.0
166,41.25,65.32437133789062,63.51653289794922,136.30967712402344,99.67039489746094,97.14726257324219,0.006192770320922136,0.48353520035743713,20.396154403686523,95.56978607177734,0.232254296541214,0.0,0.0
167,41.5,65.79696655273438,63.79502868652344,134.0045928955078,99.65667724609375,97.46659851074219,0.006163360550999641,0.4807630479335785,20.39975357055664,95.53974914550781,0.20128096640110016,0.0,0.0
168,41.75,65.16532135009766,63.36473846435547,132.3116455078125,99.66797637939453,97.19136810302734,0.006111866794526577,0.4782680869102478,20.40299415588379,95.50972747802734,0.2279234230518341,0.0,0.0
169,42,65.66398620605469,63.5499153137207,134.60299682617188,99.66071319580078,97.0179214477539,0.006065522786229849,0.4760226309299469,20.407325744628906,95.45967864990234,0.24344247579574585,0.0,0.0
170,42.25,65.93119812011719,63.45328903198242,133.11842346191406,99.66716766357422,97.35082244873047,0.006023813039064407,0.4733046293258667,20.411224365234375,95.43965911865234,0.2130010724067688,0.0,0.0
171,42.5,66.06207275390625,63.98505401611328,136.85084533691406,99.65425872802734,96.95854949951172,0.005986274220049381,0.4708584249019623,20.41473388671875,95.38961791992188,0.24840055406093597,0.0,0.0
172,42.75,65.96318054199219,63.36149978637695,134.9701385498047,99.67604064941406,96.75286865234375,0.005926819983869791,0.46865686774253845,20.417892456054688,95.36959075927734,0.2696154713630676,0.0,0.0
173,43,65.60964965820312,63.535160064697266,137.11647033691406,99.65748596191406,96.77449798583984,0.005873310845345259,0.46667546033859253,20.422149658203125,95.34957885742188,0.26590433716773987,0.0,0.0
174,43.25,65.39883422851562,63.91678237915039,131.4499053955078,99.69217681884766,96.84658813476562,0.00582515262067318,0.464304119348526,20.425981521606445,95.28951263427734,0.26231229305267334,0.0,0.0
175,43.5,65.55747985839844,63.93840789794922,136.0745849609375,99.66192626953125,97.21554565429688,0.005781810265034437,0.46216991543769836,20.42943000793457,95.22946166992188,0.22511997818946838,0.0,0.0
176,43.75,66.03496551513672,64.08927154541016,136.51499938964844,99.6615219116211,97.54590606689453,0.005717839114367962,0.460249125957489,20.432533264160156,95.2094497680664,0.19435472786426544,0.0,0.0
177,44,65.90397644042969,64.42232513427734,136.6317901611328,99.6663589477539,97.49797821044922,0.00566026521846652,0.45852041244506836,20.43697738647461,95.19943237304688,0.19924570620059967,0.0,0.0
178,44.25,65.69688415527344,64.1722183227539,135.7318878173828,99.67281341552734,97.5764389038086,0.005608448758721352,0.45696455240249634,20.440977096557617,95.15939331054688,0.19254517555236816,0.0,0.0
179,44.5,65.52935791015625,64.23307800292969,140.18406677246094,99.66918182373047,97.5548095703125,0.0055618141777813435,0.45495930314064026,20.444578170776367,95.14938354492188,0.19422367215156555,0.0,0.0
180,44.75,65.8764419555664,63.96146011352539,136.74932861328125,99.66272735595703,97.73970794677734,0.005519842728972435,0.4531545639038086,20.447818756103516,95.0793228149414,0.1764853596687317,0.0,0.0
181,45,65.68114471435547,64.13157653808594,135.002197265625,99.6663589477539,97.10697937011719,0.005461177323013544,0.4515303075313568,20.450735092163086,95.0593032836914,0.23564472794532776,0.0,0.0
182,45.25,65.5118179321289,64.26275634765625,135.49374389648438,99.66877746582031,97.40341186523438,0.005408378783613443,0.45006847381591797,20.45406723022461,95.0192642211914,0.20825578272342682,0.0,0.0
183,45.5,65.72395324707031,64.40577697753906,139.3376007080078,99.66716766357422,97.03955078125,0.005360859911888838,0.44875282049179077,20.457067489624023,95.0092544555664,0.24200963973999023,0.0,0.0
184,45.75,65.59305572509766,64.26152801513672,134.54574584960938,99.66474914550781,97.62054443359375,0.005318093113601208,0.4468897879123688,20.459766387939453,94.9692153930664,0.18771933019161224,0.0,0.0
185,46,65.6272964477539,64.3562240600586,137.38436889648438,99.67160034179688,97.5514144897461,0.005279602948576212,0.44521307945251465,20.462196350097656,94.9391860961914,0.19475845992565155,0.0,0.0
186,46.25,65.83355712890625,64.09113311767578,136.27761840820312,99.68572235107422,97.66846466064453,0.005244961474090815,0.4437040388584137,20.46438217163086,94.90916442871094,0.18517956137657166,0.0,0.0
187,46.5,65.81769561767578,64.32719421386719,139.1620330810547,99.66434478759766,97.58406829833984,0.005184841807931662,0.44234588742256165,20.466350555419922,94.8991470336914,0.19106830656528473,0.0,0.0
188,46.75,65.59628295898438,64.46659851074219,133.4893798828125,99.66232299804688,97.81562042236328,0.005130734294652939,0.4411235451698303,20.468830108642578,94.82908630371094,0.16941611468791962,0.0,0.0
189,47,66.29175567626953,64.94591522216797,142.3296356201172,99.67765045166016,97.79907989501953,0.005082037299871445,0.4400234520435333,20.47106170654297,94.79905700683594,0.17234066128730774,0.0,0.0
190,47.25,65.80428314208984,64.54216766357422,139.12234497070312,99.68572235107422,97.6476821899414,0.005038210190832615,0.43841609358787537,20.47307014465332,94.78904724121094,0.18710796535015106,0.0,0.0
191,47.5,65.76752471923828,64.3492202758789,136.39669799804688,99.67200469970703,97.37881469726562,0.004979307297617197,0.43696948885917664,20.474878311157227,94.75901794433594,0.21083655953407288,0.0,0.0
192,47.75,65.93699645996094,64.33610534667969,133.19857788085938,99.67240905761719,97.4814453125,0.004926295019686222,0.4356675446033478,20.477298736572266,94.70897674560547,0.20133167505264282,0.0,0.0
193,48,66.0637435913086,64.78850555419922,139.11471557617188,99.68531799316406,97.69815063476562,0.004878583829849958,0.4341920018196106,20.479476928710938,94.65892791748047,0.18239034712314606,0.0,0.0
194,48.25,66.1524658203125,64.7932357788086,137.38055419921875,99.6865234375,97.58746337890625,0.00483564380556345,0.4328640103340149,20.48143768310547,94.62889862060547,0.19276821613311768,0.0,0.0
