Repository: ulfsri/fsri_materials_database

# Materials and Products Database

## 01_Data

Raw data generated from each apparatus are included here in plain-text format. The data is organized first by material, next by the short name of test apparatus used, and where applicable additional filtering by test settings.

### material.json

Each material directory contains a json file of the same name as the material. This file links the data stored in the repository as well as data and graphs produced by the accompanying scripts (__02_Scripts__) to the respective landing page for the material on the front-end website.

File: 01_Data/Homasote/MCC/Homasote_MCC_30K_min_220317_R2.txt (part 1 of 4)
Sample ID:	C:\MCC\MCC Cal\Test\Homasote_MCC_30K_min_220317_R2.txt
Sample Weight (mg):	4.23
Heating Rate (C/s):	0.5
Combustor Temp (C):	900
N2 Flow Rate (cc/min):	80
O2 Flow Rate (cc/min):	20
Calibration File:	C:\MCC\MCC Cal\Coeff1 JN10440_30_210304.txt.txt
T Correction Coefficients:	0	1.024463	0
Time Shift (s):	14
*
Time (s)	Temperature (C)	N2 flow rate (cc/min)	O2 flow rate (cc/min)	Flow Rate (cc/min)	Oxygen (%)	HRR (W/g)	Heating rate (C/s)
0.000	110.201	80.004	19.993	103.610	19.951	-0.464	-0.005
0.500	110.164	80.002	19.995	103.610	19.949	-0.318	0.028
1.000	110.156	80.002	19.994	103.612	19.951	-0.452	-0.015
1.500	110.161	80.002	19.996	103.614	19.950	-0.384	-0.024
2.000	110.189	80.001	19.998	103.614	19.949	-0.295	0.015
2.501	110.175	80.003	19.993	103.613	19.945	0.002	0.024
3.000	110.192	80.003	19.995	103.612	19.946	-0.102	0.009
3.500	110.155	80.002	19.996	103.612	19.945	-0.034	-0.008
4.000	110.182	80.004	19.996	103.611	19.946	-0.087	-0.015
4.500	110.133	80.008	19.992	103.611	19.946	-0.085	-0.017
5.000	110.149	80.002	19.998	103.613	19.944	0.066	-0.028
5.500	110.173	80.002	19.994	103.613	19.944	0.036	0.004
6.000	110.149	80.005	19.991	103.616	19.939	0.408	0.020
6.500	110.121	80.001	19.995	103.619	19.943	0.138	-0.026
7.000	110.134	80.002	19.993	103.621	19.943	0.093	-0.033
7.500	110.119	80.001	19.995	103.623	19.940	0.325	-0.008
8.000	110.126	80.001	19.993	103.628	19.943	0.113	-0.005
8.500	110.140	80.002	19.993	103.632	19.939	0.465	0.006
9.000	110.111	80.001	19.993	103.636	19.941	0.250	0.003
9.500	110.160	80.002	19.993	103.641	19.942	0.185	0.003
10.000	110.128	80.001	19.994	103.646	19.940	0.367	0.018
10.500	110.143	80.000	19.996	103.649	19.939	0.412	-0.000
11.000	110.154	80.001	19.994	103.652	19.936	0.679	0.004
11.500	110.105	80.001	19.994	103.654	19.939	0.410	-0.006
12.000	110.118	80.001	19.995	103.654	19.935	0.764	-0.037
12.500	110.143	80.001	19.995	103.662	19.934	0.832	0.001
13.000	110.143	80.001	19.994	103.654	19.933	0.919	0.032
13.500	110.171	80.001	19.998	103.629	19.931	1.085	0.027
14.000	110.166	80.002	19.997	103.612	19.929	1.212	0.025
14.500	110.183	80.002	19.997	103.603	19.930	1.159	0.017
15.000	110.186	80.000	19.996	103.596	19.931	1.015	0.016
15.500	110.217	80.001	19.996	103.605	19.927	1.329	0.027
16.000	110.248	80.001	19.995	103.643	19.929	1.225	0.048
16.500	110.249	80.001	19.995	103.712	19.929	1.185	0.047
17.000	110.249	80.002	19.995	103.775	19.924	1.573	0.016
17.500	110.246	80.000	19.995	103.809	19.923	1.637	-0.001
18.000	110.310	80.001	19.996	103.835	19.925	1.499	0.030
18.500	110.306	79.999	19.996	103.849	19.920	1.925	0.061
19.000	110.317	80.000	19.994	103.820	19.918	2.019	0.033
19.500	110.365	80.001	19.995	103.788	19.918	2.038	0.033
20.000	110.338	80.001	19.995	103.777	19.914	2.335	0.040
20.500	110.401	80.002	19.994	103.775	19.913	2.410	0.028
21.000	110.454	80.001	19.996	103.773	19.912	2.531	0.076
21.500	110.455	80.001	19.996	103.775	19.914	2.356	0.085
22.000	110.470	80.002	19.993	103.782	19.910	2.650	0.035
22.500	110.554	80.000	19.994	103.782	19.911	2.584	0.057
23.000	110.595	80.001	19.995	103.780	19.909	2.764	0.112
23.500	110.621	80.001	19.996	103.783	19.908	2.792	0.096
24.000	110.646	80.000	19.994	103.787	19.910	2.671	0.059
24.500	110.699	80.002	19.994	103.787	19.909	2.728	0.064
25.000	110.730	80.001	19.994	103.794	19.911	2.582	0.081
25.500	110.816	80.002	19.996	103.801	19.907	2.856	0.100
26.000	110.849	80.001	19.993	103.805	19.909	2.726	0.118
26.500	110.899	80.003	19.994	103.807	19.906	2.956	0.101
27.001	110.952	80.004	19.994	103.805	19.906	2.932	0.093
27.500	111.030	79.999	19.998	103.800	19.906	2.995	0.117
28.000	111.065	80.002	19.997	103.797	19.907	2.884	0.122
28.500	111.121	80.003	19.992	103.794	19.907	2.852	0.102
29.000	111.202	80.001	19.996	103.790	19.904	3.095	0.114
29.500	111.257	79.999	19.994	103.792	19.908	2.782	0.137
30.000	111.320	80.002	19.991	103.792	19.906	2.990	0.127
30.500	111.376	80.002	19.996	103.793	19.909	2.764	0.119
31.000	111.457	80.001	19.994	103.791	19.909	2.760	0.128
31.500	111.528	80.002	19.994	103.795	19.908	2.777	0.145
32.000	111.559	80.003	19.996	103.796	19.908	2.820	0.127
32.500	111.628	80.001	19.994	103.798	19.908	2.848	0.101
33.000	111.720	80.001	19.995	103.800	19.909	2.712	0.130
33.500	111.792	80.002	19.997	103.804	19.908	2.773	0.163
34.000	111.886	80.002	19.994	103.805	19.908	2.824	0.165
34.500	111.986	80.001	19.994	103.805	19.906	2.960	0.180
35.000	112.037	80.002	19.994	103.809	19.906	2.943	0.172
35.500	112.128	80.001	19.995	103.809	19.906	2.987	0.146
36.000	112.189	80.003	19.993	103.809	19.909	2.718	0.147
36.500	112.260	80.001	19.996	103.808	19.905	3.041	0.142
37.000	112.367	80.002	19.995	103.805	19.906	2.956	0.155
37.500	112.447	80.001	19.993	103.812	19.905	3.024	0.183
38.000	112.560	80.002	19.993	103.800	19.904	3.105	0.190
38.500	112.638	80.002	19.994	103.767	19.905	3.061	0.192
39.000	112.716	80.001	19.994	103.746	19.904	3.094	0.174
39.501	112.816	80.001	19.994	103.738	19.905	3.058	0.167
40.001	112.910	80.002	19.994	103.725	19.905	3.050	0.186
40.501	113.009	80.002	19.994	103.741	19.904	3.084	0.193
41.000	113.107	80.001	19.994	103.813	19.908	2.818	0.195
41.500	113.221	80.002	19.993	103.858	19.908	2.784	0.205
42.000	113.303	80.000	19.995	103.879	19.908	2.842	0.204
42.500	113.399	80.001	19.995	103.890	19.905	3.071	0.187
43.000	113.520	80.002	19.994	103.887	19.904	3.084	0.198
43.500	113.613	80.001	19.995	103.849	19.906	2.971	0.216
44.000	113.738	80.001	19.994	103.826	19.908	2.780	0.216
44.501	113.799	80.000	19.994	103.818	19.905	3.075	0.202
45.001	113.957	80.000	19.993	103.813	19.905	3.045	0.203
45.500	114.046	80.001	19.994	103.813	19.909	2.771	0.233
46.001	114.163	80.000	19.994	103.813	19.906	2.945	0.226
46.501	114.251	80.000	19.995	103.813	19.905	3.026	0.205
47.000	114.370	80.000	19.995	103.816	19.907	2.894	0.206
47.500	114.475	80.001	19.994	103.824	19.904	3.136	0.216
48.000	114.588	80.001	19.994	103.832	19.904	3.132	0.221
48.501	114.694	80.000	19.994	103.839	19.904	3.124	0.218
49.001	114.836	80.000	19.994	103.846	19.904	3.139	0.234
49.500	114.965	80.000	19.994	103.845	19.903	3.207	0.260
50.000	115.049	80.001	19.994	103.840	19.902	3.294	0.242
50.500	115.165	80.002	19.996	103.838	19.903	3.177	0.206
51.000	115.296	80.000	19.996	103.838	19.904	3.103	0.224
51.500	115.403	80.001	19.994	103.839	19.903	3.232	0.243
52.001	115.523	80.000	19.995	103.840	19.903	3.209	0.232
52.501	115.664	80.001	19.995	103.841	19.899	3.476	0.244
53.000	115.753	80.001	19.993	103.840	19.902	3.279	0.246
53.500	115.916	80.001	19.996	103.838	19.901	3.377	0.241
54.000	116.025	80.002	19.995	103.836	19.903	3.216	0.262
54.500	116.198	80.003	19.995	103.839	19.901	3.345	0.277
55.000	116.316	80.002	19.995	103.840	19.901	3.335	0.287
55.500	116.446	80.003	19.994	103.836	19.900	3.424	0.269
56.000	116.537	80.003	19.995	103.831	19.901	3.326	0.234
56.500	116.712	80.001	19.996	103.826	19.900	3.462	0.243
57.000	116.818	80.003	19.995	103.819	19.901	3.330	0.274
57.500	116.946	80.003	19.995	103.817	19.899	3.532	0.258
58.000	117.080	80.003	19.994	103.818	19.900	3.411	0.248
58.500	117.259	80.002	19.994	103.822	19.901	3.379	0.287
59.000	117.369	80.002	19.995	103.829	19.901	3.382	0.301
59.500	117.518	80.003	19.995	103.836	19.898	3.554	0.274
60.000	117.651	80.002	19.994	103.838	19.901	3.324	0.270
60.500	117.800	80.003	19.994	103.840	19.901	3.382	0.282
61.000	117.942	80.001	19.995	103.841	19.896	3.700	0.287
61.500	118.077	80.002	19.994	103.836	19.900	3.437	0.284
62.000	118.228	80.003	19.994	103.829	19.899	3.539	0.281
62.500	118.394	80.002	19.993	103.829	19.897	3.628	0.302
63.000	118.551	80.003	19.994	103.832	19.898	3.575	0.320
63.500	118.652	80.003	19.994	103.832	19.897	3.654	0.290
64.000	118.846	80.003	19.992	103.838	19.898	3.541	0.277
64.500	118.976	80.002	19.993	103.842	19.897	3.643	0.309
65.001	119.063	80.002	19.996	103.845	19.896	3.728	0.271
65.501	119.284	80.001	19.995	103.847	19.897	3.622	0.263
66.001	119.440	80.003	19.994	103.848	19.899	3.464	0.342
66.500	119.535	80.002	19.995	103.848	19.896	3.709	0.314
67.000	119.727	80.002	19.993	103.851	19.899	3.505	0.269
67.500	119.866	80.002	19.993	103.849	19.899	3.537	0.309
68.000	120.042	80.002	19.994	103.848	19.897	3.692	0.323
68.500	120.166	80.002	19.995	103.848	19.897	3.666	0.307
69.000	120.354	80.001	19.994	103.847	19.897	3.660	0.306
69.500	120.539	80.002	19.994	103.848	19.897	3.666	0.343
70.000	120.671	80.002	19.993	103.852	19.895	3.828	0.345
70.500	120.865	80.001	19.994	103.852	19.894	3.853	0.322
71.000	121.007	80.001	19.994	103.853	19.896	3.698	0.332
71.500	121.145	80.003	19.995	103.854	19.898	3.605	0.308
72.000	121.313	80.001	19.996	103.854	19.896	3.726	0.293
72.500	121.529	80.003	19.994	103.854	19.896	3.760	0.345
73.001	121.679	80.001	19.995	103.855	19.894	3.874	0.375
73.501	121.842	80.002	19.994	103.857	19.895	3.804	0.340
74.000	122.020	80.001	19.994	103.860	19.899	3.492	0.327
74.500	122.167	80.002	19.994	103.862	19.896	3.698	0.332
75.000	122.353	80.001	19.994	103.862	19.894	3.915	0.329
75.500	122.536	80.002	19.994	103.862	19.895	3.777	0.351
76.000	122.714	80.003	19.994	103.861	19.895	3.828	0.365
76.500	122.850	80.002	19.993	103.858	19.895	3.809	0.337
77.000	123.055	80.002	19.994	103.856	19.898	3.552	0.328
77.500	123.234	80.003	19.995	103.853	19.895	3.820	0.363
78.000	123.432	80.002	19.996	103.854	19.894	3.885	0.381
78.500	123.598	80.001	19.996	103.853	19.896	3.701	0.371
79.000	123.765	80.002	19.995	103.852	19.893	3.941	0.348
79.501	123.944	80.003	19.995	103.852	19.892	4.032	0.339
80.001	124.102	80.004	19.994	103.855	19.894	3.915	0.342
80.500	124.325	80.003	19.995	103.855	19.894	3.905	0.359
81.000	124.500	80.002	19.995	103.855	19.890	4.158	0.389
81.500	124.633	80.003	19.993	103.860	19.893	3.996	0.352
82.000	124.841	80.003	19.994	103.866	19.893	3.979	0.324
82.500	125.021	80.003	19.995	103.865	19.891	4.087	0.365
83.001	125.206	80.003	19.995	103.863	19.890	4.166	0.377
83.501	125.415	80.002	19.994	103.863	19.891	4.083	0.379
84.001	125.588	80.005	19.994	103.856	19.895	3.798	0.388
84.501	125.764	80.004	19.995	103.850	19.892	4.024	0.366
85.000	125.991	80.003	19.994	103.846	19.892	4.066	0.376
85.500	126.161	80.004	19.994	103.850	19.890	4.191	0.400
86.000	126.328	80.004	19.994	103.850	19.890	4.223	0.366
86.500	126.523	80.003	19.995	103.852	19.890	4.172	0.349
87.000	126.715	80.003	19.995	103.853	19.890	4.182	0.375
87.500	126.895	80.003	19.994	103.859	19.892	4.061	0.380
88.000	127.098	80.003	19.995	103.863	19.891	4.112	0.377
88.500	127.307	80.002	19.994	103.867	19.892	4.063	0.397
89.000	127.467	80.002	19.995	103.865	19.893	3.983	0.390
89.500	127.684	80.003	19.995	103.864	19.891	4.123	0.373
90.000	127.904	80.001	19.993	103.864	19.890	4.225	0.407
90.501	128.110	80.003	19.994	103.865	19.892	4.061	0.432
91.001	128.298	80.002	19.994	103.864	19.890	4.157	0.411
91.501	128.468	80.001	19.995	103.868	19.894	3.878	0.377
92.001	128.666	80.001	19.995	103.874	19.893	3.951	0.363
92.501	128.853	80.001	19.995	103.875	19.890	4.205	0.376
93.001	129.076	80.001	19.994	103.870	19.891	4.135	0.397
93.500	129.289	80.001	19.995	103.871	19.895	3.781	0.423
94.000	129.463	80.001	19.995	103.871	19.892	4.046	0.411
94.500	129.714	80.001	19.994	103.868	19.891	4.127	0.406
95.000	129.851	80.002	19.994	103.864	19.889	4.238	0.406
95.500	130.058	80.000	19.994	103.867	19.891	4.117	0.366
96.000	130.269	80.001	19.994	103.862	19.890	4.187	0.381
96.500	130.458	80.001	19.995	103.858	19.890	4.225	0.409
97.000	130.720	80.002	19.994	103.855	19.891	4.095	0.426
97.500	130.819	80.000	19.995	103.853	19.889	4.253	0.407
98.000	131.070	80.001	19.995	103.852	19.890	4.195	0.356
98.500	131.265	80.001	19.995	103.853	19.891	4.129	0.398
99.000	131.462	80.001	19.994	103.854	19.894	3.866	0.419
99.500	131.673	80.002	19.995	103.854	19.890	4.212	0.400
100.000	131.880	80.001	19.995	103.854	19.893	3.987	0.413
100.500	132.089	80.001	19.995	103.852	19.893	3.964	0.417
101.000	132.322	80.001	19.994	103.850	19.891	4.133	0.429
101.500	132.537	80.001	19.994	103.849	19.890	4.174	0.445
102.000	132.732	79.999	19.994	103.849	19.891	4.076	0.429
102.500	132.940	80.001	19.995	103.848	19.891	4.129	0.406
103.000	133.124	80.000	19.996	103.846	19.895	3.800	0.398
103.500	133.333	80.001	19.995	103.847	19.892	4.034	0.393
104.000	133.536	80.003	19.994	103.848	19.892	4.014	0.402
104.500	133.765	80.001	19.995	103.849	19.894	3.851	0.422
105.000	134.007	80.001	19.995	103.853	19.894	3.861	0.452
105.500	134.216	80.001	19.995	103.857	19.894	3.868	0.461
106.000	134.405	80.001	19.993	103.859	19.892	4.040	0.424
106.500	134.641	80.000	19.996	103.862	19.893	3.940	0.411
107.000	134.810	80.000	19.996	103.864	19.893	3.972	0.415
107.500	135.075	80.000	19.996	103.860	19.893	3.976	0.420
108.000	135.296	80.000	19.995	103.857	19.895	3.783	0.460
108.500	135.479	80.000	19.996	103.856	19.894	3.898	0.445
109.000	135.694	80.000	19.996	103.855	19.891	4.082	0.401
109.500	135.938	80.001	19.995	103.853	19.895	3.789	0.428
110.000	136.121	79.998	19.996	103.857	19.893	3.997	0.443
110.500	136.352	80.000	19.999	103.856	19.894	3.868	0.421
111.001	136.569	80.000	19.999	103.856	19.895	3.840	0.431
111.501	136.785	80.001	19.996	103.852	19.895	3.798	0.441
112.000	136.991	80.001	19.998	103.852	19.892	4.015	0.428
112.500	137.258	80.002	19.997	103.846	19.894	3.913	0.447
113.000	137.446	80.001	20.000	103.846	19.895	3.830	0.463
113.500	137.666	80.001	20.000	103.848	19.894	3.866	0.432
114.000	137.894	80.000	19.998	103.850	19.894	3.864	0.428
114.500	138.095	80.000	19.997	103.850	19.895	3.775	0.438
115.000	138.346	80.001	19.996	103.851	19.896	3.758	0.440
115.500	138.546	80.000	19.997	103.851	19.893	3.957	0.452
116.000	138.780	80.001	19.996	103.848	19.893	3.985	0.443
116.500	139.004	80.001	19.995	103.847	19.893	3.932	0.446
117.000	139.220	80.001	19.995	103.848	19.895	3.834	0.449
117.500	139.466	80.001	19.994	103.848	19.897	3.672	0.451
118.001	139.629	80.001	19.996	103.849	19.894	3.866	0.436
118.501	139.924	80.001	19.994	103.851	19.894	3.894	0.434
119.000	140.120	80.000	19.995	103.851	19.895	3.775	0.474
119.500	140.309	80.000	19.995	103.850	19.894	3.921	0.438
120.000	140.549	80.001	19.995	103.851	19.893	3.938	0.407
120.500	140.767	80.000	19.995	103.851	19.893	3.978	0.443
121.000	141.026	79.999	19.995	103.850	19.893	3.995	0.467
121.500	141.217	80.000	19.995	103.851	19.892	4.042	0.464
122.000	141.442	80.000	19.995	103.851	19.895	3.798	0.433
122.500	141.653	80.001	19.994	103.853	19.892	4.049	0.426
123.000	141.868	80.001	19.995	103.853	19.893	3.983	0.431
123.500	142.078	80.000	19.994	103.854	19.896	3.736	0.426
124.000	142.364	80.001	19.996	103.853	19.894	3.908	0.461
124.500	142.549	80.001	19.995	103.855	19.893	3.989	0.483
125.000	142.800	80.000	19.995	103.856	19.893	3.972	0.453
125.500	143.023	80.001	19.995	103.858	19.893	3.957	0.455
126.000	143.300	80.000	19.994	103.858	19.893	3.940	0.488
126.500	143.482	80.001	19.995	103.858	19.892	4.014	0.480
127.000	143.730	79.999	19.995	103.856	19.890	4.208	0.444
127.500	143.954	80.000	19.994	103.853	19.889	4.284	0.451
128.000	144.223	79.999	19.994	103.850	19.893	3.985	0.483
128.500	144.425	79.999	19.995	103.851	19.893	3.995	0.482
129.000	144.615	80.002	19.995	103.854	19.889	4.235	0.432
129.500	144.893	79.999	19.994	103.857	19.894	3.868	0.430
130.000	145.114	80.001	19.994	103.857	19.893	3.980	0.483
130.500	145.345	80.001	19.994	103.857	19.892	4.063	0.475
131.000	145.559	80.000	19.993	103.856	19.890	4.163	0.448
131.500	145.801	80.001	19.995	103.854	19.894	3.908	0.451
132.000	146.014	80.001	19.994	103.853	19.892	4.014	0.456
132.501	146.257	80.001	19.994	103.854	19.893	3.978	0.455
133.000	146.488	80.002	19.995	103.854	19.892	4.031	0.465
133.500	146.713	80.001	19.994	103.854	19.890	4.191	0.465
134.000	146.938	80.001	19.994	103.854	19.894	3.853	0.453
134.500	147.192	80.001	19.993	103.852	19.890	4.165	0.464
135.000	147.391	80.003	19.995	103.851	19.895	3.845	0.466
135.500	147.648	80.002	19.995	103.851	19.898	3.551	0.455
136.000	147.855	80.003	19.994	103.849	19.891	4.089	0.460
136.500	148.097	80.002	19.994	103.849	19.891	4.097	0.457
137.000	148.345	80.001	19.994	103.851	19.891	4.112	0.469
137.500	148.515	80.001	19.995	103.851	19.898	3.587	0.453
138.001	148.783	80.002	19.994	103.852	19.891	4.087	0.428
138.500	149.022	80.003	19.993	103.854	19.896	3.709	0.473
139.000	149.288	80.001	19.994	103.854	19.895	3.777	0.506
139.500	149.480	80.003	19.994	103.853	19.893	3.959	0.482
140.000	149.736	80.003	19.993	103.853	19.892	4.042	0.453
140.500	149.978	80.002	19.994	103.852	19.892	4.059	0.473
141.000	150.203	80.002	19.994	103.851	19.893	3.951	0.482
141.500	150.451	80.003	19.993	103.851	19.892	4.033	0.470
142.000	150.676	80.003	19.993	103.850	19.893	3.951	0.474
142.500	150.922	80.002	19.994	103.849	19.898	3.611	0.472
143.000	151.143	80.002	19.994	103.849	19.893	3.936	0.469
143.500	151.406	80.003	19.993	103.848	19.902	3.301	0.475
144.000	151.634	80.001	19.995	103.848	19.904	3.154	0.487
144.500	151.835	80.003	19.995	103.848	19.890	4.174	0.460
145.001	152.086	80.002	19.994	103.847	19.889	4.237	0.441
145.501	152.355	80.002	19.994	103.850	19.892	4.053	0.486
146.000	152.641	80.002	19.994	103.850	19.892	4.048	0.537
146.500	152.823	80.002	19.994	103.849	19.890	4.172	0.512
147.000	153.072	80.002	19.994	103.848	19.893	3.951	0.449
147.500	153.309	80.003	19.993	103.849	19.894	3.881	0.458
148.000	153.492	80.002	19.994	103.846	19.893	3.934	0.453
148.500	153.740	80.002	19.993	103.847	19.894	3.863	0.426
149.000	154.032	80.003	19.993	103.849	19.895	3.776	0.486
149.500	154.197	80.003	19.994	103.850	19.894	3.846	0.499
150.000	154.471	80.002	19.994	103.849	19.894	3.905	0.447
150.500	154.854	80.002	19.993	103.848	19.892	4.009	0.548
151.000	155.081	80.002	19.994	103.846	19.893	3.947	0.634
151.500	155.138	80.003	19.994	103.846	19.891	4.147	0.447
152.000	155.430	80.003	19.994	103.845	19.892	4.057	0.316
152.500	155.674	80.003	19.994	103.846	19.891	4.151	0.442
153.000	155.874	80.002	19.993	103.846	19.891	4.095	0.490
153.500	156.133	80.004	19.994	103.846	19.894	3.870	0.452
154.000	156.343	80.002	19.994	103.847	19.891	4.102	0.464
154.500	156.613	80.002	19.995	103.846	19.897	3.694	0.475
155.000	156.847	80.003	19.994	103.846	19.896	3.768	0.492
155.500	157.080	80.002	19.995	103.846	19.894	3.851	0.485
156.000	157.318	80.003	19.996	103.846	19.891	4.080	0.469
156.500	157.583	80.003	19.995	103.847	19.892	4.014	0.487
157.000	157.756	80.002	19.994	103.848	19.894	3.908	0.471
157.500	158.022	80.003	19.996	103.848	19.894	3.902	0.438
158.000	158.269	80.004	19.995	103.848	19.894	3.904	0.476
158.500	158.524	80.004	19.995	103.847	19.892	4.003	0.508
159.000	158.758	80.004	19.994	103.846	19.892	4.052	0.496
159.500	158.993	80.004	19.994	103.846	19.891	4.129	0.479
160.000	159.206	80.004	19.994	103.827	19.891	4.106	0.458
160.500	159.480	80.004	19.993	103.785	19.889	4.288	0.468
161.000	159.699	80.005	19.995	103.762	19.892	4.018	0.490
161.500	159.934	80.004	19.994	103.753	19.895	3.838	0.473
162.000	160.224	80.005	19.994	103.750	19.891	4.148	0.490
162.500	160.464	80.004	19.994	103.769	19.892	4.048	0.528
163.000	160.647	80.004	19.994	103.811	19.895	3.774	0.476
163.500	160.957	80.005	19.994	103.864	19.891	4.131	0.458
164.000	161.152	80.004	19.995	103.907	19.893	3.961	0.499
164.500	161.445	80.004	19.997	103.918	19.894	3.880	0.496
165.000	161.645	80.003	19.996	103.925	19.896	3.765	0.490
165.500	161.911	80.003	19.995	103.926	19.895	3.787	0.480
166.000	162.141	80.002	19.996	103.894	19.892	4.058	0.481
166.500	162.396	80.004	19.996	103.861	19.893	3.990	0.490
167.000	162.635	80.003	19.994	103.853	19.894	3.899	0.490
167.500	162.845	80.002	19.996	103.845	19.894	3.910	0.471
168.000	163.115	80.002	19.994	103.843	19.895	3.825	0.464
168.500	163.394	80.001	19.996	103.843	19.894	3.874	0.514
169.000	163.609	80.004	19.996	103.842	19.897	3.689	0.522
169.500	163.878	80.002	19.994	103.842	19.893	3.965	0.489
170.000	164.115	80.002	19.995	103.844	19.890	4.205	0.495
170.500	164.347	80.002	19.997	103.844	19.890	4.205	0.487
171.000	164.595	80.001	19.997	103.844	19.892	4.067	0.474
171.500	164.887	80.001	19.997	103.841	19.892	4.021	0.510
172.000	165.100	80.002	19.996	103.836	19.894	3.893	0.522
172.500	165.352	80.002	19.996	103.834	19.892	4.061	0.485
173.000	165.583	80.001	19.996	103.834	19.893	3.984	0.474
173.500	165.837	80.000	19.997	103.833	19.892	4.016	0.484
174.000	166.044	80.001	19.995	103.837	19.892	4.008	0.473
174.500	166.305	80.001	19.995	103.841	19.892	4.035	0.465
175.000	166.546	80.000	19.996	103.842	19.891	4.093	0.485
175.500	166.772	80.002	19.995	103.838	19.891	4.116	0.484
176.000	167.040	80.002	19.995	103.835	19.888	4.331	0.481
176.500	167.314	80.001	19.995	103.834	19.890	4.156	0.518
177.000	167.529	80.001	19.994	103.833	19.891	4.109	0.516
177.500	167.785	79.999	19.994	103.834	19.890	4.169	0.480
178.000	167.987	80.002	19.995	103.836	19.891	4.145	0.465
178.500	168.234	80.001	19.995	103.837	19.890	4.205	0.453
179.000	168.467	80.001	19.995	103.839	19.890	4.207	0.464
179.500	168.705	80.000	19.996	103.838	19.892	4.010	0.475
180.000	168.970	80.002	19.994	103.838	19.890	4.192	0.487
180.500	169.225	80.001	19.994	103.841	19.892	4.014	0.511
181.000	169.485	80.001	19.995	103.844	19.891	4.150	0.518
181.500	169.740	80.001	19.995	103.843	19.889	4.254	0.515
182.000	169.953	80.001	19.994	103.845	19.890	4.207	0.491
182.500	170.224	80.001	19.994	103.843	19.891	4.082	0.476
183.000	170.446	80.001	19.994	103.842	19.891	4.127	0.489
183.500	170.682	80.001	19.994	103.841	19.893	3.988	0.475
184.000	170.900	80.001	19.992	103.841	19.890	4.216	0.456
184.500	171.174	80.001	19.993	103.838	19.894	3.859	0.473
185.000	171.415	80.000	19.995	103.839	19.891	4.124	0.504
185.500	171.623	80.001	19.994	103.841	19.892	4.071	0.482
186.000	171.894	80.001	19.995	103.843	19.889	4.269	0.464
186.500	172.151	80.001	19.995	103.843	19.890	4.154	0.503
187.000	172.385	80.002	19.994	103.844	19.892	4.007	0.510
187.500	172.620	80.001	19.994	103.839	19.889	4.277	0.480
188.000	172.867	80.002	19.994	103.835	19.891	4.082	0.475
188.500	173.102	80.002	19.995	103.831	19.892	4.018	0.482
189.000	173.362	80.001	19.994	103.826	19.891	4.088	0.489
189.500	173.573	80.000	19.994	103.828	19.889	4.303	0.483
190.000	173.834	80.001	19.994	103.834	19.891	4.094	0.471
190.500	174.099	80.001	19.995	103.833	19.890	4.196	0.499
191.000	174.357	80.000	19.995	103.835	19.892	4.011	0.525
191.500	174.609	80.000	19.995	103.840	19.892	4.056	0.517
192.000	174.817	80.000	19.995	103.840	19.892	4.033	0.485
192.500	175.073	80.001	19.995	103.839	19.890	4.203	0.462
193.000	175.301	80.001	19.995	103.842	19.892	4.026	0.474
193.500	175.574	80.001	19.995	103.841	19.890	4.209	0.493
194.000	175.828	80.001	19.995	103.840	19.894	3.905	0.514
194.500	176.058	80.000	19.994	103.834	19.890	4.220	0.505
195.000	176.317	80.001	19.995	103.833	19.894	3.897	0.487
195.500	176.558	79.998	19.994	103.832	19.892	4.018	0.495
196.000	176.803	80.000	19.996	103.828	19.894	3.890	0.493
196.500	177.084	80.000	19.995	103.830	19.891	4.081	0.506
197.000	177.336	80.000	19.995	103.832	19.891	4.081	0.529
197.500	177.570	80.000	19.995	103.829	19.887	4.444	0.509
198.000	177.834	80.000	19.994	103.827	19.892	4.007	0.492
198.500	178.041	79.999	19.996	103.831	19.892	4.047	0.485
199.000	178.274	80.000	19.995	103.831	19.891	4.092	0.455
199.500	178.570	80.001	19.996	103.835	19.890	4.170	0.485
200.000	178.788	80.000	19.995	103.840	19.891	4.096	0.522
200.500	179.046	80.000	19.994	103.838	19.893	3.929	0.495
201.000	179.288	80.000	19.995	103.833	19.888	4.319	0.488
201.500	179.531	80.001	19.994	103.830	19.890	4.192	0.492
202.000	179.797	80.000	19.994	103.829	19.891	4.088	0.497
202.500	180.056	80.000	19.996	103.828	19.891	4.122	0.518
203.000	180.273	79.999	19.995	103.828	19.890	4.192	0.500
203.500	180.526	80.000	19.996	103.832	19.889	4.276	0.472
204.000	180.758	80.000	19.996	103.832	19.892	4.073	0.477
204.500	181.027	79.998	19.995	103.834	19.887	4.402	0.493
205.000	181.257	80.001	19.995	103.832	19.890	4.219	0.500
205.500	181.484	80.000	19.995	103.831	19.887	4.419	0.478
206.000	181.781	79.999	19.995	103.827	19.889	4.294	0.491
206.500	182.015	80.001	19.995	103.826	19.887	4.400	0.528
207.000	182.297	80.001	19.995	103.821	19.886	4.482	0.524
207.500	182.506	80.001	19.996	103.818	19.888	4.319	0.504
208.000	182.759	80.000	19.996	103.820	19.887	4.395	0.477
208.500	183.035	80.000	19.995	103.820	19.889	4.253	0.496
209.000	183.293	80.001	19.995	103.817	19.889	4.296	0.532
209.500	183.505	80.002	19.994	103.820	19.885	4.585	0.502
210.000	183.793	80.000	19.995	103.822	19.889	4.250	0.485
210.500	184.007	80.001	19.995	103.822	19.885	4.564	0.501
211.000	184.285	80.001	19.994	103.829	19.889	4.298	0.497
211.500	184.514	80.000	19.994	103.834	19.885	4.557	0.499
212.000	184.789	80.002	19.994	103.831	19.888	4.378	0.505
212.500	184.998	80.001	19.995	103.830	19.897	3.616	0.494
213.000	185.238	80.002	19.994	103.832	19.903	3.191	0.466
213.500	185.509	80.002	19.994	103.826	19.893	3.937	0.480
214.000	185.773	80.002	19.994	103.821	19.888	4.342	0.523
214.500	185.984	80.002	19.995	103.817	19.882	4.822	0.505
215.000	186.288	80.002	19.994	103.818	19.884	4.615	0.495
215.500	186.545	80.002	19.994	103.814	19.887	4.415	0.538
216.000	186.769	80.002	19.995	103.814	19.898	3.546	0.521
216.500	187.024	80.002	19.994	103.817	19.895	3.824	0.479
217.000	187.276	80.003	19.995	103.819	19.896	3.763	0.493
217.500	187.506	80.004	19.994	103.816	19.888	4.351	0.495
218.000	187.760	80.002	19.994	103.816	19.888	4.334	0.483
218.500	188.003	80.003	19.994	103.817	19.888	4.336	0.490
219.000	188.279	80.002	19.993	103.820	19.883	4.739	0.508
219.500	188.465	80.004	19.994	103.825	19.883	4.701	0.490
220.000	188.719	80.003	19.995	103.833	19.884	4.632	0.451
220.500	188.984	80.002	19.994	103.836	19.884	4.668	0.480
221.000	189.241	80.003	19.993	103.834	19.885	4.568	0.521
221.500	189.491	80.003	19.993	103.827	19.886	4.464	0.515
222.000	189.755	80.002	19.995	103.820	19.886	4.470	0.510
222.500	190.005	80.003	19.994	103.812	19.886	4.510	0.513
223.000	190.229	80.002	19.994	103.810	19.884	4.684	0.493
223.500	190.494	80.002	19.995	103.808	19.886	4.527	0.482
224.000	190.729	80.003	19.995	103.809	19.887	4.457	0.495
224.500	190.978	80.002	19.995	103.814	19.885	4.574	0.492
225.000	191.238	80.002	19.995	103.819	19.885	4.580	0.496
225.501	191.484	80.002	19.994	103.823	19.884	4.637	0.507
226.000	191.707	80.001	19.994	103.827	19.882	4.792	0.487
226.500	191.942	80.003	19.994	103.827	19.882	4.828	0.463
227.000	192.217	80.002	19.995	103.823	19.886	4.522	0.484
227.500	192.441	80.003	19.995	103.820	19.882	4.830	0.505
228.000	192.776	80.003	19.994	103.816	19.885	4.605	0.529
228.500	193.034	80.002	19.995	103.812	19.885	4.582	0.576
229.000	193.202	80.002	19.993	103.813	19.885	4.599	0.510
229.500	193.440	80.003	19.996	103.814	19.883	4.757	0.416
230.000	193.713	80.002	19.993	103.818	19.882	4.812	0.458
230.500	193.951	80.002	19.997	103.823	19.884	4.680	0.511
231.000	194.215	80.001	19.998	103.827	19.882	4.801	0.507
231.500	194.511	80.002	19.996	103.825	19.885	4.597	0.531
232.000	194.749	80.002	19.996	103.825	19.883	4.705	0.547
232.500	194.957	80.002	19.996	103.824	19.882	4.835	0.490
233.000	195.223	80.002	19.996	103.822	19.882	4.818	0.460
233.500	195.516	80.002	19.996	103.818	19.882	4.832	0.516
234.000	195.710	80.003	19.996	103.820	19.882	4.796	0.523
234.500	195.984	80.002	19.995	103.820	19.878	5.083	0.478
235.000	196.250	80.002	19.995	103.815	19.881	4.852	0.504
235.500	196.477	80.003	19.996	103.813	19.883	4.750	0.516
236.000	196.755	80.002	19.996	103.810	19.879	5.051	0.499
236.500	196.976	80.003	19.996	103.808	19.879	5.064	0.502
237.000	197.256	80.004	19.995	103.807	19.880	4.956	0.500
237.500	197.506	80.003	19.995	103.807	19.879	5.043	0.516
238.000	197.769	80.004	19.994	103.807	19.878	5.130	0.522
238.500	198.010	80.003	19.994	103.810	19.877	5.196	0.508
239.000	198.247	80.004	19.995	103.810	19.879	5.041	0.491
239.500	198.480	80.003	19.994	103.816	19.878	5.128	0.474
240.000	198.721	80.002	19.994	103.823	19.881	4.841	0.472
240.500	199.012	80.004	19.995	103.826	19.882	4.824	0.503
241.000	199.243	80.004	19.996	103.825	19.879	5.041	0.527
241.500	199.520	80.004	19.998	103.825	19.880	4.979	0.515
242.000	199.758	80.005	19.997	103.820	19.879	5.017	0.511
242.500	200.034	80.004	19.997	103.814	19.877	5.185	0.515
243.000	200.256	80.005	19.995	103.811	19.881	4.898	0.506
243.500	200.532	80.004	19.994	103.811	19.878	5.134	0.498
244.000	200.767	80.003	19.995	103.811	19.877	5.168	0.505
244.500	201.024	80.005	19.996	103.811	19.874	5.431	0.501
245.000	201.259	80.005	19.995	103.811	19.876	5.238	0.491
245.500	201.524	80.003	19.994	103.811	19.878	5.136	0.496
246.000	201.734	80.003	19.993	103.811	19.876	5.287	0.488
246.500	202.021	80.003	19.995	103.812	19.876	5.230	0.486
247.001	202.290	80.004	19.994	103.813	19.877	5.219	0.526
247.500	202.503	80.002	19.995	103.815	19.876	5.276	0.519
248.000	202.782	80.004	19.994	103.817	19.875	5.334	0.487
248.500	203.021	80.004	19.994	103.817	19.875	5.348	0.505
249.000	203.267	80.002	19.993	103.818	19.877	5.159	0.501
249.500	203.547	80.003	19.993	103.817	19.877	5.210	0.505
250.000	203.758	80.002	19.994	103.814	19.876	5.242	0.508
250.500	204.027	80.003	19.994	103.812	19.876	5.259	0.486
251.000	204.286	80.003	19.995	103.812	19.874	5.378	0.505
251.500	204.538	80.002	19.994	103.811	19.873	5.503	0.520
252.000	204.739	80.002	19.995	103.811	19.875	5.364	0.482
252.500	205.011	80.002	19.993	103.811	19.873	5.500	0.462
253.000	205.260	80.001	19.993	103.811	19.874	5.391	0.497
253.500	205.524	80.002	19.994	103.810	19.874	5.435	0.517
254.000	205.780	80.002	19.994	103.810	19.874	5.448	0.517
254.500	206.016	80.002	19.993	103.810	19.874	5.439	0.506
255.000	206.283	80.002	19.994	103.811	19.871	5.620	0.498
255.500	206.555	80.000	19.993	103.811	19.869	5.820	0.521
256.000	206.813	80.003	19.994	103.811	19.867	5.945	0.535
256.500	207.012	80.001	19.994	103.811	19.869	5.790	0.493
257.000	207.297	80.001	19.995	103.811	19.868	5.864	0.470
257.500	207.558	80.002	19.995	103.811	19.868	5.914	0.515
258.000	207.767	80.001	19.994	103.810	19.867	5.958	0.507
258.500	208.074	80.001	19.994	103.810	19.869	5.828	0.493
259.000	208.283	80.001	19.994	103.810	19.869	5.813	0.517
259.500	208.532	80.002	19.994	103.810	19.864	6.191	0.487
260.000	208.785	80.002	19.993	103.810	19.865	6.106	0.480
260.500	209.013	80.002	19.994	103.812	19.866	6.063	0.492
261.000	209.292	80.001	19.994	103.813	19.863	6.259	0.494
261.500	209.562	80.000	19.996	103.813	19.865	6.097	0.528
262.000	209.764	80.001	19.996	103.812	19.862	6.312	0.510
262.500	210.025	80.002	19.996	103.811	19.862	6.320	0.468
263.000	210.274	80.002	19.995	103.778	19.859	6.586	0.487
263.500	210.576	80.001	19.995	103.746	19.862	6.301	0.530
264.000	210.759	80.000	19.996	103.734	19.858	6.632	0.518
264.500	211.022	79.999	19.994	103.727	19.862	6.359	0.465
265.000	211.292	79.999	19.995	103.726	19.863	6.227	0.490
265.500	211.562	80.001	19.996	103.758	19.860	6.449	0.537
266.000	211.758	80.000	19.996	103.803	19.863	6.248	0.503
266.500	212.005	80.002	19.995	103.858	19.859	6.591	0.454
267.000	212.284	80.001	19.995	103.878	19.869	5.783	0.485
267.500	212.522	80.000	19.997	103.881	19.861	6.373	0.522
268.000	212.814	80.001	19.995	103.881	19.865	6.114	0.524
268.500	213.075	80.000	19.996	103.867	19.872	5.535	0.541
269.000	213.278	80.001	19.995	103.822	19.873	5.501	0.508
269.500	213.526	79.999	19.996	103.809	19.878	5.108	0.458
270.000	213.755	80.000	19.995	103.808	19.876	5.223	0.464
270.500	213.999	80.001	19.995	103.807	19.870	5.715	0.475
271.000	214.233	80.002	19.996	103.803	19.877	5.189	0.476
271.500	214.522	80.002	19.995	103.800	19.864	6.202	0.500
272.000	214.764	80.000	19.995	103.800	19.856	6.805	0.527
272.500	214.978	80.001	19.995	103.800	19.857	6.753	0.494
273.000	215.257	80.001	19.995	103.800	19.858	6.607	0.474
273.500	215.514	80.001	19.994	103.804	19.860	6.473	0.514
274.000	215.734	80.002	19.995	103.807	19.860	6.522	0.506
274.500	215.996	80.001	19.996	103.805	19.856	6.800	0.479
275.000	216.230	80.000	19.995	103.803	19.855	6.848	0.489
275.500	216.486	80.002	19.995	103.802	19.852	7.099	0.493
276.000	216.719	80.000	19.996	103.800	19.853	7.038	0.490
276.500	216.956	80.001	19.995	103.796	19.857	6.730	0.480
277.000	217.181	80.001	19.995	103.793	19.851	7.140	0.466
277.500	217.490	80.000	19.994	103.792	19.854	6.919	0.498
278.000	217.722	80.001	19.996	103.790	19.852	7.072	0.537
278.500	217.946	80.001	19.995	103.792	19.852	7.083	0.498
279.000	218.196	80.001	19.996	103.797	19.854	6.978	0.465
279.500	218.471	79.999	19.996	103.801	19.853	7.046	0.500
280.000	218.706	80.001	19.996	103.804	19.851	7.184	0.517
280.500	218.917	80.002	19.995	103.806	19.853	7.014	0.478
281.000	219.151	80.001	19.995	103.805	19.850	7.282	0.446
281.500	219.368	80.000	19.995	103.804	19.852	7.110	0.448
282.000	219.629	80.001	19.995	103.803	19.848	7.413	0.465
282.500	219.898	80.000	19.995	103.804	19.847	7.502	0.504
283.000	220.135	80.001	19.994	103.804	19.852	7.067	0.518
283.500	220.356	80.000	19.994	103.802	19.849	7.326	0.482
284.000	220.597	79.999	19.997	103.802	19.848	7.435	0.460
284.500	220.838	80.001	19.995	103.800	19.847	7.475	0.472
285.000	221.097	80.000	19.995	103.798	19.846	7.519	0.491
285.500	221.346	79.999	19.995	103.796	19.848	7.407	0.505
286.000	221.604	80.001	19.995	103.795	19.845	7.643	0.508
286.500	221.989	80.000	19.996	103.796	19.845	7.619	0.574
287.000	222.057	79.999	19.996	103.797	19.844	7.700	0.548
287.500	222.408	80.001	19.996	103.799	19.843	7.803	0.436
288.000	222.608	80.000	19.997	103.800	19.843	7.799	0.485
288.500	222.878	80.000	19.996	103.803	19.842	7.876	0.511
289.000	223.080	80.000	19.996	103.803	19.842	7.869	0.471
289.500	223.326	80.002	19.996	103.804	19.840	7.993	0.460
290.000	223.572	80.000	19.994	103.800	19.840	8.029	0.470
290.500	223.783	80.000	19.998	103.799	19.839	8.089	0.475
291.000	224.052	80.000	19.997	103.801	19.839	8.116	0.468
291.500	224.301	80.001	19.996	103.799	19.838	8.150	0.499
292.000	224.571	80.000	19.997	103.797	19.838	8.199	0.519
292.500	224.793	80.001	19.997	103.793	19.839	8.064	0.506
293.000	224.983	80.001	19.997	103.792	19.838	8.140	0.452
293.500	225.311	80.001	19.996	103.790	19.840	8.042	0.465
294.000	225.511	80.002	19.997	103.791	19.839	8.115	0.523
294.500	225.734	80.002	19.997	103.792	19.839	8.100	0.476
295.000	226.004	80.000	19.995	103.798	19.838	8.170	0.458
295.500	226.267	80.002	19.996	103.798	19.836	8.361	0.514
296.000	226.518	80.001	19.997	103.796	19.837	8.250	0.524
296.500	226.781	80.003	19.996	103.794	19.833	8.520	0.514
297.000	226.983	80.003	19.997	103.796	19.835	8.422	0.490
297.500	227.197	80.003	19.996	103.796	19.834	8.461	0.441
298.000	227.454	80.003	19.996	103.793	19.833	8.533	0.444
298.500	227.745	80.003	19.995	103.789	19.833	8.531	0.510
299.000	227.998	80.003	19.996	103.789	19.830	8.769	0.546
299.500	228.184	80.002	19.996	103.790	19.832	8.649	0.491
300.000	228.496	80.004	19.996	103.790	19.832	8.606	0.468
300.500	228.747	80.002	19.995	103.794	19.831	8.686	0.530
301.000	229.008	80.003	19.995	103.801	19.831	8.742	0.538
301.500	229.231	80.002	19.996	103.802	19.831	8.701	0.498
302.000	229.478	80.003	19.995	103.802	19.828	8.952	0.477
302.500	229.707	80.002	19.995	103.803	19.830	8.770	0.473
303.000	229.982	80.003	19.996	103.804	19.829	8.870	0.490
303.500	230.188	80.002	19.996	103.806	19.826	9.083	0.493
304.000	230.483	80.003	19.995	103.806	19.827	9.038	0.491
304.500	230.709	80.003	19.994	103.806	19.828	8.906	0.511
305.000	230.973	80.002	19.994	103.806	19.829	8.840	0.505
305.500	231.177	80.004	19.994	103.806	19.827	8.995	0.479
306.000	231.429	80.002	19.995	103.804	19.826	9.084	0.463
306.500	231.715	80.002	19.995	103.801	19.829	8.865	0.497
307.000	231.940	80.001	19.995	103.802	19.827	9.025	0.524
307.500	232.195	80.001	19.995	103.802	19.825	9.148	0.495
308.000	232.421	80.002	19.995	103.802	19.822	9.377	0.481
308.500	232.670	80.002	19.995	103.805	19.823	9.302	0.478
309.000	232.922	80.002	19.995	103.808	19.822	9.361	0.488
309.501	233.150	80.002	19.994	103.809	19.826	9.058	0.491
310.000	233.360	80.001	19.994	103.806	19.821	9.487	0.459
310.500	233.650	80.001	19.995	103.801	19.825	9.194	0.469
311.000	233.898	80.004	19.994	103.793	19.823	9.313	0.519
311.500	234.142	80.000	19.995	103.788	19.820	9.519	0.515
312.000	234.372	80.002	19.995	103.788	19.820	9.547	0.483
312.500	234.625	80.003	19.994	103.791	19.817	9.793	0.479
313.000	234.860	80.003	19.995	103.797	19.820	9.568	0.486
313.500	235.107	80.002	19.994	103.802	19.819	9.610	0.485
314.000	235.390	80.001	19.994	103.806	19.819	9.659	0.506
314.500	235.615	80.002	19.995	103.804	19.816	9.869	0.519
315.000	235.852	80.001	19.995	103.804	19.818	9.698	0.485
315.500	236.112	80.002	19.994	103.802	19.813	10.101	0.479
316.000	236.357	80.001	19.994	103.800	19.816	9.861	0.501
316.500	236.583	80.002	19.994	103.798	19.816	9.879	0.488
317.000	236.844	80.002	19.995	103.798	19.817	9.770	0.479
317.500	237.099	80.002	19.994	103.798	19.817	9.754	0.502
318.000	237.363	80.002	19.994	103.798	19.816	9.838	0.518
318.500	237.598	80.003	19.994	103.797	19.815	9.963	0.509
319.000	237.878	80.001	19.994	103.793	19.811	10.245	0.507
319.500	238.117	80.004	19.994	103.789	19.813	10.097	0.517
320.000	238.351	80.001	19.995	103.786	19.812	10.192	0.496
320.500	238.622	80.002	19.995	103.785	19.813	10.078	0.489
321.000	238.848	80.003	19.994	103.788	19.810	10.350	0.501
321.500	239.062	80.003	19.995	103.792	19.810	10.278	0.469
322.000	239.313	80.003	19.995	103.796	19.812	10.150	0.453
322.500	239.569	80.003	19.994	103.796	19.809	10.413	0.486
323.000	239.823	80.002	19.994	103.795	19.808	10.492	0.509
323.500	240.056	80.003	19.995	103.793	19.809	10.407	0.499
324.000	240.303	80.003	19.994	103.795	19.809	10.389	0.483
324.500	240.514	80.003	19.995	103.793	19.804	10.772	0.468
325.000	240.754	80.003	19.993	103.791	19.806	10.635	0.455
325.500	241.010	80.003	19.994	103.795	19.806	10.633	0.474
326.000	241.264	80.002	19.994	103.796	19.807	10.555	0.503
326.500	241.511	80.003	19.994	103.795	19.806	10.627	0.505
327.000	241.798	80.002	19.995	103.800	19.804	10.774	0.517
327.500	242.041	80.003	19.995	103.803	19.807	10.546	0.533
328.000	242.273	80.002	19.994	103.803	19.804	10.743	0.503
328.500	242.515	80.002	19.995	103.805	19.804	10.787	0.474
329.000	242.731	80.003	19.995	103.804	19.803	10.857	0.466
329.500	243.021	80.002	19.995	103.801	19.801	10.990	0.482
330.000	243.267	80.002	19.994	103.797	19.802	10.918	0.521
330.500	243.504	80.001	19.994	103.797	19.799	11.171	0.509
331.000	243.752	80.002	19.994	103.798	19.800	11.039	0.484
331.500	244.033	80.000	19.996	103.802	19.798	11.262	0.507
332.000	244.257	80.001	19.994	103.804	19.798	11.250	0.516
332.500	244.482	80.001	19.996	103.808	19.801	10.990	0.477
333.000	244.760	80.000	19.998	103.803	19.799	11.162	0.476
333.500	244.986	80.000	19.996	103.801	19.797	11.336	0.504
334.000	245.268	80.001	19.995	103.799	19.796	11.399	0.506
334.500	245.484	80.001	19.997	103.796	19.798	11.256	0.503
335.000	245.724	80.000	19.995	103.791	19.797	11.336	0.477
335.500	245.983	80.002	19.995	103.794	19.797	11.274	0.478
336.000	246.240	80.001	19.995	103.790	19.798	11.207	0.507
336.500	246.469	80.002	19.995	103.791	19.798	11.241	0.501
337.000	246.730	80.000	19.995	103.794	19.796	11.367	0.488
337.500	246.959	80.001	19.995	103.796	19.795	11.443	0.490
338.000	247.230	80.000	19.995	103.796	19.793	11.628	0.495
338.500	247.449	80.002	19.994	103.793	19.796	11.368	0.496
339.000	247.712	80.001	19.994	103.787	19.795	11.493	0.486
339.500	247.965	80.002	19.995	103.783	19.792	11.714	0.498
340.000	248.223	80.002	19.995	103.780	19.796	11.416	0.513
340.500	248.457	80.002	19.995	103.774	19.793	11.591	0.502
341.000	248.688	80.003	19.994	103.774	19.793	11.623	0.479
341.500	248.980	80.001	19.995	103.773	19.793	11.646	0.494
342.000	249.246	80.001	19.994	103.771	19.793	11.586	0.541
342.500	249.473	80.001	19.995	103.774	19.791	11.756	0.526
343.000	249.724	80.001	19.994	103.782	19.789	11.925	0.485
343.500	250.014	80.002	19.995	103.788	19.791	11.799	0.509
344.000	250.243	80.001	19.994	103.792	19.791	11.784	0.530
344.500	250.497	80.002	19.994	103.792	19.789	11.895	0.501
345.000	250.725	80.001	19.995	103.788	19.788	11.994	0.483
345.500	250.996	80.002	19.994	103.781	19.789	11.886	0.490
346.000	251.217	80.001	19.995	103.774	19.789	11.882	0.495
346.500	251.482	80.002	19.995	103.771	19.787	12.067	0.489
347.000	251.737	80.000	19.994	103.778	19.789	11.884	0.503
347.500	251.979	80.002	19.995	103.781	19.789	11.929	0.508
