Repository: ulfsri/fsri_materials_database

# Materials and Products Database

## 01_Data

Raw data generated from each apparatus are included here in plain-text format. The data is organized first by material, next by the short name of test apparatus used, and where applicable additional filtering by test settings.

### material.json

Each material directory contains a json file of the same name as the material. This file links the data stored in the repository as well as data and graphs produced by the accompanying scripts (__02_Scripts__) to the respective landing page for the material on the front-end website.

File: 01_Data/Homasote/MCC/Homasote_MCC_30K_min_220317_R1.txt (part 3 of 4)
T Correction Coefficients:	0	1.024463	0
Time Shift (s):	14
*
Time (s)	Temperature (C)	N2 flow rate (cc/min)	O2 flow rate (cc/min)	Flow Rate (cc/min)	Oxygen (%)	HRR (W/g)	Heating rate (C/s)
693.500	425.312	80.001	19.995	103.731	19.860	7.205	0.520
694.000	425.621	80.002	19.995	103.731	19.861	7.100	0.514
694.500	425.816	80.003	19.994	103.731	19.860	7.224	0.517
695.000	426.051	80.002	19.994	103.732	19.861	7.153	0.466
695.500	426.337	80.000	19.994	103.732	19.856	7.460	0.475
696.000	426.562	80.003	19.995	103.731	19.861	7.095	0.516
696.500	426.862	80.003	19.993	103.732	19.862	7.033	0.518
697.000	427.093	80.002	19.994	103.734	19.858	7.329	0.528
697.500	427.339	80.002	19.994	103.733	19.861	7.116	0.504
698.000	427.572	80.002	19.994	103.734	19.860	7.211	0.478
698.500	427.838	80.003	19.993	103.736	19.862	7.085	0.488
699.000	428.078	80.002	19.995	103.736	19.861	7.108	0.502
699.500	428.327	80.004	19.994	103.735	19.863	6.990	0.498
700.000	428.610	80.004	19.994	103.735	19.862	7.077	0.511
700.500	428.898	80.001	19.995	103.734	19.861	7.149	0.552
701.000	429.119	80.004	19.994	103.733	19.862	7.052	0.540
701.500	429.364	80.004	19.994	103.733	19.861	7.139	0.487
702.000	429.635	80.005	19.993	103.733	19.861	7.135	0.491
702.500	429.866	80.001	19.994	103.734	19.862	7.027	0.510
703.001	430.080	80.004	19.993	103.733	19.861	7.089	0.473
703.500	430.367	80.002	19.994	103.734	19.862	7.077	0.473
704.000	430.593	80.003	19.994	103.733	19.860	7.209	0.507
704.500	430.869	80.006	19.994	103.734	19.860	7.199	0.508
705.000	431.095	80.002	19.993	103.735	19.861	7.118	0.502
705.500	431.347	80.005	19.992	103.734	19.861	7.103	0.490
706.001	431.629	80.003	19.996	103.734	19.859	7.265	0.506
706.500	431.884	80.003	19.994	103.736	19.863	7.013	0.535
707.000	432.134	80.004	19.994	103.736	19.862	7.064	0.521
707.500	432.392	80.004	19.994	103.734	19.864	6.901	0.507
708.000	432.630	80.004	19.994	103.734	19.863	6.973	0.502
708.500	432.885	80.005	19.994	103.736	19.864	6.901	0.494
709.000	433.116	80.003	19.995	103.736	19.865	6.857	0.490
709.500	433.406	80.003	19.994	103.735	19.865	6.828	0.504
710.000	433.638	80.004	19.993	103.735	19.867	6.700	0.521
710.500	433.883	80.004	19.993	103.735	19.868	6.669	0.499
711.000	434.145	80.003	19.994	103.733	19.868	6.669	0.492
711.500	434.403	80.004	19.993	103.732	19.869	6.576	0.514
712.000	434.650	80.003	19.994	103.732	19.865	6.870	0.513
712.500	434.875	80.001	19.995	103.732	19.864	6.901	0.489
713.000	435.141	80.002	19.995	103.732	19.866	6.750	0.481
713.500	435.421	80.001	19.993	103.731	19.864	6.932	0.518
714.000	435.677	80.001	19.995	103.734	19.865	6.837	0.541
714.500	435.948	80.001	19.995	103.738	19.868	6.636	0.532
715.000	436.148	80.003	19.996	103.738	19.868	6.611	0.499
715.500	436.371	80.001	19.995	103.739	19.868	6.622	0.447
716.000	436.638	80.000	19.994	103.739	19.871	6.417	0.456
716.500	436.913	80.001	19.995	103.737	19.871	6.406	0.516
717.000	437.155	80.000	19.994	103.734	19.871	6.417	0.530
717.500	437.380	80.003	19.994	103.733	19.870	6.485	0.493
718.000	437.668	80.003	19.995	103.734	19.870	6.500	0.490
718.500	437.900	80.001	19.994	103.733	19.869	6.550	0.516
719.000	438.129	80.002	19.995	103.734	19.868	6.606	0.490
719.500	438.360	80.001	19.994	103.734	19.868	6.610	0.460
720.000	438.652	80.001	19.994	103.735	19.871	6.401	0.492
720.500	438.881	79.999	19.995	103.734	19.868	6.668	0.522
721.000	439.141	80.000	19.995	103.732	19.872	6.342	0.505
721.500	439.389	80.001	19.995	103.731	19.868	6.632	0.498
722.000	439.654	80.000	19.995	103.730	19.872	6.338	0.510
722.500	439.901	80.000	19.994	103.729	19.871	6.458	0.512
723.000	440.149	80.002	19.995	103.729	19.869	6.533	0.503
723.500	440.392	80.002	19.994	103.730	19.871	6.455	0.493
724.000	440.645	80.000	19.996	103.730	19.870	6.513	0.494
724.500	440.882	80.000	19.996	103.728	19.872	6.376	0.493
725.000	441.176	80.001	19.995	103.728	19.871	6.399	0.510
725.500	441.357	80.000	19.994	103.728	19.872	6.351	0.504
726.000	441.627	80.001	19.996	103.728	19.873	6.262	0.463
726.500	441.895	79.999	19.995	103.727	19.874	6.237	0.494
727.000	442.111	80.001	19.996	103.729	19.873	6.265	0.511
727.500	442.374	79.999	19.994	103.729	19.873	6.313	0.482
728.000	442.665	80.002	19.996	103.729	19.873	6.278	0.516
728.500	442.884	80.002	19.995	103.727	19.870	6.494	0.532
729.000	443.133	80.002	19.995	103.725	19.874	6.237	0.489
729.500	443.400	80.002	19.994	103.722	19.872	6.334	0.493
730.000	443.646	80.002	19.994	103.718	19.871	6.415	0.515
730.500	443.872	80.002	19.995	103.718	19.872	6.342	0.492
731.000	444.168	80.001	19.995	103.719	19.869	6.541	0.497
731.500	444.386	80.000	19.996	103.722	19.870	6.479	0.518
732.000	444.607	80.003	19.995	103.724	19.871	6.452	0.477
732.500	444.863	80.003	19.995	103.728	19.873	6.292	0.458
733.000	445.113	80.001	19.995	103.729	19.874	6.203	0.492
733.500	445.342	80.000	19.995	103.725	19.872	6.375	0.492
734.000	445.586	80.002	19.995	103.718	19.874	6.230	0.476
734.500	445.837	80.001	19.994	103.716	19.872	6.342	0.484
735.000	446.089	80.002	19.995	103.715	19.874	6.220	0.499
735.500	446.304	80.002	19.995	103.714	19.875	6.160	0.485
736.000	446.572	80.002	19.995	103.717	19.876	6.088	0.475
736.500	446.851	80.001	19.996	103.723	19.874	6.187	0.514
737.000	447.060	80.002	19.994	103.726	19.875	6.131	0.518
737.500	447.320	80.000	19.994	103.728	19.875	6.120	0.479
738.000	447.591	80.001	19.995	103.729	19.874	6.218	0.500
738.500	447.819	80.002	19.994	103.728	19.876	6.073	0.515
739.000	448.067	80.003	19.994	103.727	19.876	6.090	0.487
739.500	448.363	80.002	19.995	103.726	19.877	5.980	0.510
740.000	448.555	80.000	19.994	103.724	19.875	6.158	0.516
740.500	448.812	80.001	19.994	103.724	19.874	6.197	0.469
741.000	449.041	80.000	19.995	103.723	19.878	5.965	0.467
741.500	449.291	80.001	19.996	103.724	19.876	6.083	0.482
742.000	449.531	80.001	19.995	103.725	19.876	6.092	0.485
742.500	449.783	79.999	19.994	103.727	19.877	6.007	0.491
743.000	450.027	80.001	19.995	103.727	19.878	5.938	0.494
743.500	450.247	80.002	19.995	103.729	19.876	6.065	0.480
744.000	450.508	80.002	19.994	103.731	19.874	6.245	0.473
744.500	450.776	80.000	19.995	103.731	19.877	5.978	0.505
745.000	451.037	80.000	19.995	103.730	19.876	6.044	0.529
745.500	451.253	79.999	19.995	103.730	19.879	5.835	0.503
746.000	451.486	79.998	19.995	103.729	19.875	6.112	0.462
746.500	451.763	80.001	19.995	103.729	19.877	6.021	0.479
747.000	452.001	80.001	19.995	103.729	19.875	6.146	0.513
747.501	452.253	80.000	19.996	103.729	19.881	5.756	0.503
748.001	452.495	79.999	19.996	103.730	19.877	5.992	0.492
748.500	452.691	80.001	19.995	103.730	19.878	5.949	0.466
749.000	452.982	79.999	19.996	103.729	19.877	5.986	0.463
749.500	453.243	80.002	19.994	103.728	19.879	5.833	0.520
750.000	453.497	79.997	19.996	103.728	19.879	5.891	0.534
750.500	453.737	80.000	19.996	103.728	19.879	5.839	0.504
751.000	453.982	79.998	19.995	103.728	19.879	5.853	0.490
751.500	454.211	80.001	19.996	103.728	19.881	5.719	0.479
752.000	454.483	79.999	19.997	103.728	19.880	5.808	0.487
752.500	454.753	80.000	19.996	103.728	19.880	5.781	0.521
753.000	454.989	80.000	19.995	103.729	19.879	5.897	0.524
753.500	455.257	80.000	19.994	103.729	19.880	5.814	0.505
754.000	455.500	80.002	19.994	103.730	19.881	5.736	0.508
754.500	455.732	79.999	19.996	103.730	19.880	5.810	0.493
755.000	455.983	80.002	19.996	103.730	19.881	5.706	0.479
755.500	456.228	80.001	19.996	103.729	19.880	5.822	0.490
756.000	456.513	80.001	19.995	103.730	19.882	5.646	0.512
756.500	456.738	80.001	19.997	103.731	19.880	5.771	0.520
757.000	457.042	80.002	19.995	103.729	19.878	5.928	0.520
757.500	457.264	80.003	19.995	103.725	19.879	5.858	0.528
758.000	457.513	80.001	19.996	103.726	19.884	5.531	0.498
758.500	457.727	80.000	19.996	103.725	19.881	5.758	0.467
759.000	458.022	80.003	19.995	103.724	19.884	5.497	0.486
759.500	458.271	80.001	19.997	103.725	19.881	5.706	0.527
760.000	458.492	80.003	19.995	103.729	19.885	5.446	0.507
760.500	458.782	80.001	19.995	103.729	19.884	5.553	0.490
761.000	459.002	80.002	19.996	103.729	19.885	5.441	0.511
761.500	459.291	80.001	19.995	103.729	19.884	5.485	0.510
762.000	459.567	80.003	19.995	103.730	19.886	5.346	0.537
762.500	459.780	80.002	19.995	103.730	19.885	5.468	0.527
763.000	460.016	80.003	19.995	103.730	19.886	5.382	0.469
763.500	460.348	80.002	19.995	103.730	19.886	5.371	0.509
764.001	460.566	80.002	19.994	103.729	19.887	5.332	0.559
764.500	460.805	80.001	19.995	103.729	19.886	5.355	0.504
765.000	461.068	80.005	19.994	103.727	19.886	5.398	0.480
765.500	461.338	80.002	19.994	103.728	19.888	5.263	0.517
766.000	461.586	80.001	19.994	103.728	19.884	5.551	0.525
766.500	461.877	80.004	19.994	103.729	19.885	5.429	0.528
767.000	462.089	80.002	19.994	103.730	19.884	5.531	0.521
767.500	462.337	80.001	19.994	103.732	19.883	5.574	0.481
768.000	462.638	80.005	19.993	103.729	19.885	5.417	0.505
768.500	462.895	80.001	19.994	103.729	19.886	5.412	0.554
769.000	463.152	80.001	19.994	103.729	19.888	5.271	0.536
769.500	463.415	80.002	19.994	103.728	19.887	5.311	0.517
770.000	463.638	80.002	19.995	103.728	19.886	5.363	0.503
770.500	463.872	79.999	19.994	103.730	19.886	5.359	0.471
771.000	464.154	80.001	19.994	103.729	19.888	5.272	0.486
771.500	464.403	79.999	19.995	103.730	19.884	5.514	0.524
772.000	464.621	80.001	19.993	103.728	19.886	5.369	0.500
772.500	464.915	79.998	19.994	103.729	19.887	5.288	0.490
773.000	465.199	80.001	19.993	103.729	19.888	5.255	0.545
773.500	465.443	80.002	19.993	103.728	19.889	5.160	0.553
774.000	465.715	80.001	19.997	103.725	19.890	5.121	0.522
774.500	466.007	80.001	19.994	103.728	19.889	5.160	0.540
775.000	466.223	80.001	19.995	103.727	19.889	5.143	0.536
775.500	466.480	80.002	19.993	103.728	19.893	4.916	0.490
776.000	466.767	80.000	19.994	103.730	19.886	5.369	0.508
776.500	467.009	80.003	19.994	103.730	19.889	5.174	0.537
777.000	467.290	80.000	19.993	103.728	19.888	5.263	0.526
777.500	467.543	80.004	19.994	103.726	19.890	5.094	0.529
778.000	467.790	80.002	19.993	103.727	19.890	5.125	0.517
778.500	468.064	80.002	19.994	103.727	19.889	5.141	0.511
779.000	468.285	80.002	19.995	103.730	19.891	5.005	0.508
779.500	468.553	80.003	19.994	103.731	19.890	5.094	0.492
780.000	468.827	80.001	19.994	103.733	19.890	5.129	0.515
780.500	469.081	80.003	19.993	103.731	19.890	5.077	0.535
781.000	469.294	80.002	19.994	103.732	19.892	4.972	0.497
781.500	469.536	80.002	19.993	103.731	19.892	4.947	0.461
782.000	469.842	80.004	19.994	103.731	19.890	5.071	0.501
782.500	470.059	80.004	19.994	103.730	19.893	4.912	0.536
783.000	470.330	80.003	19.993	103.730	19.890	5.077	0.506
783.500	470.629	80.003	19.994	103.729	19.892	4.969	0.529
784.000	470.867	80.002	19.994	103.727	19.893	4.864	0.553
784.500	471.136	80.004	19.994	103.727	19.891	5.001	0.522
785.000	471.404	80.004	19.995	103.727	19.894	4.839	0.522
785.500	471.639	80.004	19.994	103.727	19.893	4.908	0.520
786.000	471.896	80.004	19.993	103.728	19.893	4.909	0.497
786.500	472.178	80.004	19.994	103.729	19.898	4.562	0.516
787.000	472.417	80.003	19.995	103.729	19.896	4.698	0.530
787.500	472.687	80.005	19.994	103.729	19.895	4.719	0.515
788.000	472.970	80.004	19.994	103.730	19.895	4.746	0.531
788.500	473.177	80.003	19.995	103.730	19.896	4.703	0.522
789.000	473.502	80.004	19.994	103.730	19.899	4.483	0.511
789.500	473.740	80.005	19.995	103.729	19.896	4.669	0.547
790.000	473.999	80.003	19.994	103.729	19.893	4.864	0.530
790.500	474.286	80.004	19.994	103.727	19.896	4.680	0.522
791.000	474.538	80.003	19.995	103.726	19.897	4.601	0.542
791.500	474.808	80.002	19.995	103.727	19.898	4.574	0.530
792.000	475.079	80.003	19.995	103.726	19.896	4.694	0.531
792.500	475.323	80.003	19.994	103.725	19.899	4.440	0.528
793.000	475.561	80.001	19.994	103.726	19.897	4.643	0.499
793.500	475.813	80.001	19.994	103.727	19.896	4.665	0.487
794.000	476.097	80.002	19.993	103.727	19.897	4.614	0.513
794.500	476.326	79.999	19.995	103.728	19.899	4.481	0.524
795.000	476.617	80.002	19.994	103.727	19.898	4.545	0.517
795.500	476.860	80.001	19.995	103.725	19.900	4.403	0.527
796.000	477.132	80.003	19.994	103.724	19.899	4.465	0.525
796.500	477.395	80.002	19.994	103.723	19.899	4.485	0.525
797.000	477.639	80.002	19.993	103.724	19.900	4.407	0.521
797.500	477.923	80.002	19.994	103.723	19.899	4.464	0.517
798.000	478.196	80.002	19.994	103.723	19.902	4.266	0.542
798.500	478.441	80.001	19.994	103.722	19.902	4.255	0.538
799.000	478.692	80.001	19.993	103.723	19.904	4.148	0.507
799.500	478.945	80.001	19.994	103.723	19.902	4.278	0.500
800.000	479.197	80.003	19.994	103.726	19.903	4.201	0.505
800.500	479.481	80.002	19.994	103.729	19.901	4.367	0.521
801.000	479.760	80.000	19.994	103.731	19.901	4.317	0.550
801.500	479.971	80.002	19.996	103.727	19.903	4.210	0.526
802.000	480.229	80.000	19.994	103.725	19.903	4.197	0.479
802.500	480.505	80.001	19.994	103.723	19.903	4.177	0.502
803.000	480.772	80.001	19.994	103.719	19.905	4.055	0.539
803.500	480.989	80.001	19.993	103.719	19.908	3.876	0.513
804.000	481.260	80.002	19.994	103.722	19.903	4.191	0.486
804.500	481.516	80.003	19.994	103.724	19.903	4.203	0.508
805.000	481.756	79.999	19.995	103.722	19.904	4.120	0.511
805.500	482.037	80.002	19.995	103.721	19.905	4.073	0.509
806.000	482.277	80.003	19.994	103.718	19.902	4.253	0.521
806.500	482.555	80.001	19.995	103.718	19.903	4.216	0.519
807.000	482.822	80.002	19.995	103.718	19.905	4.048	0.531
807.500	483.055	80.001	19.994	103.718	19.907	3.928	0.523
808.000	483.322	79.998	19.994	103.722	19.906	3.997	0.500
808.500	483.550	80.000	19.995	103.723	19.904	4.137	0.498
809.000	483.814	79.999	19.995	103.723	19.907	3.943	0.494
809.501	484.066	80.002	19.995	103.722	19.907	3.918	0.504
810.001	484.305	80.003	19.994	103.725	19.909	3.802	0.503
810.501	484.564	80.002	19.994	103.725	19.908	3.824	0.495
811.000	484.842	80.001	19.995	103.725	19.908	3.851	0.518
811.500	485.098	80.002	19.995	103.722	19.907	3.901	0.535
812.000	485.366	80.001	19.994	103.720	19.908	3.852	0.528
812.500	485.558	80.002	19.995	103.720	19.907	3.933	0.491
813.000	485.856	80.001	19.995	103.718	19.907	3.949	0.475
813.500	486.111	80.003	19.994	103.714	19.910	3.719	0.522
814.000	486.349	80.002	19.995	103.717	19.909	3.742	0.523
814.500	486.620	80.001	19.995	103.721	19.909	3.787	0.501
815.000	486.864	80.001	19.995	103.722	19.906	3.994	0.513
815.500	487.118	80.000	19.996	103.725	19.910	3.702	0.507
816.000	487.366	80.000	19.996	103.729	19.907	3.897	0.500
816.500	487.635	80.001	19.995	103.727	19.907	3.909	0.509
817.000	487.888	80.002	19.995	103.724	19.907	3.915	0.519
817.500	488.126	80.001	19.995	103.724	19.908	3.828	0.506
818.000	488.369	80.000	19.994	103.721	19.910	3.721	0.486
818.500	488.696	80.002	19.995	103.721	19.908	3.835	0.525
819.000	488.894	80.002	19.994	103.721	19.908	3.820	0.548
819.500	489.164	80.000	19.994	103.723	19.907	3.879	0.496
820.000	489.431	80.001	19.996	103.722	19.910	3.672	0.502
820.500	489.651	80.000	19.995	103.723	19.907	3.892	0.512
821.000	489.907	80.002	19.994	103.724	19.908	3.865	0.481
821.500	490.180	79.999	19.994	103.725	19.908	3.840	0.502
822.000	490.409	80.001	19.994	103.724	19.909	3.786	0.515
822.500	490.685	79.999	19.995	103.722	19.910	3.711	0.504
823.000	490.943	80.001	19.994	103.721	19.907	3.928	0.520
823.500	491.178	80.001	19.995	103.716	19.908	3.860	0.513
824.000	491.394	80.000	19.994	103.716	19.909	3.762	0.472
824.500	491.710	80.001	19.994	103.718	19.912	3.597	0.492
825.000	491.939	80.000	19.995	103.720	19.912	3.535	0.539
825.500	492.187	80.001	19.996	103.724	19.909	3.767	0.511
826.000	492.449	80.001	19.994	103.729	19.907	3.883	0.493
826.500	492.678	79.999	19.996	103.731	19.908	3.851	0.501
827.000	492.950	80.002	19.994	103.731	19.911	3.605	0.496
827.500	493.185	80.000	19.995	103.732	19.911	3.630	0.503
828.000	493.455	80.000	19.994	103.732	19.912	3.572	0.506
828.500	493.739	79.999	19.994	103.732	19.914	3.433	0.530
829.000	493.941	80.001	19.994	103.732	19.913	3.520	0.520
829.500	494.241	80.000	19.995	103.728	19.913	3.462	0.494
830.000	494.459	80.002	19.995	103.724	19.915	3.388	0.510
830.500	494.716	80.001	19.995	103.718	19.915	3.326	0.497
831.000	494.972	79.999	19.994	103.714	19.915	3.371	0.494
831.500	495.234	79.998	19.994	103.706	19.917	3.197	0.516
832.000	495.482	80.002	19.995	103.702	19.916	3.282	0.514
832.500	495.726	80.002	19.994	103.700	19.914	3.400	0.501
833.000	495.973	80.000	19.994	103.703	19.916	3.282	0.491
833.500	496.221	80.000	19.994	103.708	19.914	3.442	0.493
834.000	496.481	80.003	19.999	103.715	19.914	3.419	0.502
834.500	496.721	80.001	19.996	103.720	19.915	3.382	0.504
835.000	496.932	80.001	19.996	103.723	19.916	3.278	0.476
835.500	497.201	79.999	19.997	103.725	19.918	3.170	0.466
836.000	497.446	80.000	19.995	103.725	19.916	3.264	0.497
836.500	497.746	80.001	19.994	103.723	19.915	3.384	0.530
837.000	497.958	80.001	19.995	103.723	19.916	3.310	0.529
837.500	498.215	79.999	19.996	103.723	19.916	3.302	0.491
838.000	498.457	80.001	19.996	103.716	19.915	3.337	0.484
838.500	498.708	80.001	19.994	103.712	19.917	3.211	0.495
839.000	498.961	80.001	19.995	103.714	19.916	3.302	0.499
839.500	499.226	80.001	19.995	103.716	19.917	3.198	0.511
840.000	499.478	80.000	19.995	103.718	19.917	3.192	0.517
840.500	499.694	80.003	19.995	103.723	19.919	3.107	0.493
841.000	499.965	80.001	19.995	103.723	19.919	3.057	0.477
841.500	500.206	80.003	19.996	103.720	19.918	3.162	0.499
842.000	500.476	80.001	19.996	103.721	19.916	3.320	0.512
842.500	500.746	80.001	19.994	103.718	19.918	3.113	0.526
843.000	500.973	80.003	19.996	103.717	19.917	3.204	0.518
843.500	501.225	80.000	19.995	103.718	19.914	3.415	0.488
844.000	501.475	80.001	19.996	103.716	19.915	3.376	0.491
844.501	501.698	80.001	19.995	103.716	19.917	3.183	0.488
845.000	501.953	80.002	19.995	103.717	19.917	3.235	0.476
845.500	502.192	80.001	19.995	103.718	19.916	3.253	0.486
846.000	502.467	80.002	19.995	103.718	19.915	3.332	0.504
846.500	502.705	80.002	19.996	103.714	19.914	3.409	0.513
847.000	502.948	80.001	19.995	103.707	19.915	3.330	0.497
847.500	503.239	80.002	19.996	103.703	19.915	3.338	0.508
848.000	503.473	80.001	19.996	103.697	19.915	3.335	0.530
848.500	503.702	80.001	19.995	103.692	19.914	3.438	0.494
849.000	503.938	80.001	19.996	103.693	19.914	3.420	0.463
849.500	504.195	80.004	19.995	103.694	19.917	3.250	0.479
850.000	504.452	80.001	19.996	103.697	19.915	3.386	0.504
850.500	504.699	80.002	19.996	103.697	19.915	3.372	0.508
851.000	504.912	80.001	19.996	103.698	19.915	3.324	0.482
851.500	505.153	80.001	19.994	103.702	19.914	3.442	0.457
852.000	505.418	80.002	19.995	103.705	19.916	3.307	0.480
852.500	505.686	80.001	19.996	103.705	19.915	3.330	0.520
853.000	505.937	80.003	19.995	103.705	19.915	3.322	0.526
853.500	506.169	80.001	19.995	103.704	19.912	3.562	0.501
854.000	506.413	80.001	19.995	103.701	19.914	3.401	0.480
854.500	506.651	80.001	19.995	103.696	19.914	3.444	0.479
855.000	506.918	80.001	19.994	103.692	19.915	3.357	0.493
855.500	507.157	80.002	19.993	103.696	19.917	3.215	0.505
856.000	507.388	80.002	19.995	103.703	19.916	3.279	0.488
856.501	507.638	80.002	19.994	103.711	19.914	3.407	0.476
857.000	507.869	80.003	19.994	103.716	19.911	3.604	0.481
857.500	508.146	80.001	19.995	103.719	19.914	3.460	0.494
858.000	508.353	80.003	19.995	103.715	19.918	3.125	0.496
858.500	508.644	80.002	19.994	103.708	19.916	3.266	0.491
859.000	508.904	80.003	19.995	103.701	19.917	3.218	0.524
859.500	509.134	80.001	19.994	103.695	19.917	3.233	0.520
860.000	509.379	80.002	19.994	103.693	19.916	3.283	0.483
860.500	509.629	80.004	19.994	103.696	19.918	3.165	0.485
861.000	509.907	80.004	19.995	103.703	19.920	3.007	0.511
861.500	510.125	80.003	19.994	103.709	19.916	3.314	0.512
862.000	510.367	80.004	19.993	103.715	19.915	3.357	0.478
862.500	510.624	80.002	19.994	103.717	19.920	3.034	0.479
863.000	510.855	80.003	19.993	103.717	19.917	3.185	0.493
863.500	511.111	80.004	19.994	103.710	19.916	3.266	0.487
864.000	511.397	80.003	19.994	103.705	19.916	3.256	0.515
864.500	511.576	80.003	19.994	103.701	19.917	3.235	0.504
865.000	511.838	80.004	19.994	103.698	19.918	3.165	0.453
865.500	512.077	80.004	19.994	103.697	19.920	3.022	0.471
866.000	512.373	80.004	19.994	103.698	19.916	3.306	0.519
866.500	512.596	80.003	19.994	103.699	19.918	3.173	0.527
867.000	512.866	80.002	19.993	103.700	19.918	3.132	0.506
867.500	513.098	80.004	19.994	103.703	19.917	3.185	0.498
868.000	513.366	80.002	19.994	103.708	19.919	3.098	0.501
868.500	513.581	80.002	19.996	103.712	19.917	3.210	0.491
869.000	513.865	80.002	19.995	103.713	19.921	2.955	0.491
869.500	514.114	80.003	19.995	103.712	19.921	2.922	0.516
870.000	514.375	80.003	19.995	103.711	19.921	2.926	0.522
870.500	514.626	80.003	19.995	103.708	19.919	3.088	0.511
871.000	514.883	80.001	19.995	103.707	19.919	3.055	0.510
871.500	515.167	80.002	19.994	103.706	19.921	2.927	0.524
872.000	515.420	80.004	19.995	103.708	19.921	2.945	0.539
872.500	515.668	80.002	19.994	103.710	19.921	2.948	0.519
873.000	515.919	80.001	19.994	103.709	19.920	3.003	0.500
873.500	516.191	80.002	19.996	103.704	19.918	3.171	0.511
874.000	516.447	80.000	19.995	103.703	19.923	2.831	0.526
874.500	516.712	80.000	19.995	103.704	19.923	2.780	0.525
875.000	516.953	80.002	19.994	103.704	19.917	3.208	0.513
875.500	517.238	80.002	19.995	103.701	19.922	2.902	0.516
876.000	517.468	80.001	19.995	103.701	19.924	2.721	0.521
876.500	517.717	80.001	19.994	103.700	19.922	2.852	0.497
877.000	517.971	80.001	19.995	103.698	19.922	2.893	0.491
877.500	518.218	80.000	19.994	103.699	19.922	2.899	0.502
878.000	518.483	80.001	19.994	103.700	19.922	2.849	0.507
878.500	518.748	80.001	19.994	103.702	19.920	2.990	0.521
879.000	518.985	80.001	19.995	103.704	19.923	2.767	0.516
879.500	519.264	80.001	19.996	103.707	19.922	2.883	0.509
880.000	519.515	80.000	19.995	103.706	19.923	2.794	0.523
880.500	519.801	80.002	19.994	103.706	19.923	2.815	0.533
881.000	520.033	80.000	19.995	103.705	19.921	2.914	0.527
881.500	520.274	80.000	19.995	103.705	19.923	2.767	0.495
882.000	520.543	80.001	19.994	103.700	19.921	2.952	0.492
882.500	520.828	80.000	19.994	103.696	19.924	2.761	0.532
883.000	521.057	80.000	19.994	103.694	19.921	2.949	0.534
883.500	521.323	80.001	19.994	103.693	19.921	2.916	0.505
884.000	521.529	80.000	19.993	103.693	19.921	2.937	0.484
884.500	521.800	80.001	19.994	103.693	19.924	2.736	0.474
885.000	522.063	80.000	19.994	103.694	19.922	2.893	0.505
885.500	522.345	80.002	19.995	103.699	19.924	2.758	0.539
886.000	522.591	80.000	19.993	103.703	19.924	2.732	0.537
886.500	522.819	80.001	19.994	103.708	19.923	2.798	0.501
887.000	523.089	80.001	19.994	103.713	19.919	3.053	0.486
887.500	523.334	80.001	19.994	103.717	19.924	2.715	0.507
888.000	523.587	80.001	19.993	103.719	19.923	2.775	0.506
888.500	523.852	80.000	19.994	103.719	19.923	2.825	0.508
889.000	524.112	80.000	19.994	103.721	19.925	2.666	0.522
889.500	524.353	80.002	19.995	103.719	19.922	2.860	0.513
890.000	524.620	80.003	19.994	103.717	19.924	2.754	0.504
890.500	524.853	80.002	19.994	103.712	19.923	2.790	0.504
891.000	525.098	80.003	19.994	103.708	19.924	2.721	0.489
891.500	525.389	80.001	19.994	103.700	19.923	2.780	0.507
892.000	525.610	80.001	19.994	103.695	19.922	2.860	0.524
892.500	525.868	80.002	19.993	103.693	19.924	2.751	0.495
893.000	526.114	80.001	19.995	103.695	19.925	2.661	0.491
893.500	526.358	80.000	19.994	103.696	19.925	2.633	0.497
894.000	526.643	80.000	19.996	103.699	19.925	2.635	0.510
894.500	526.860	80.001	19.996	103.707	19.925	2.649	0.516
895.000	527.156	80.002	19.995	103.712	19.923	2.806	0.508
895.500	527.392	80.003	19.996	103.715	19.925	2.634	0.522
896.000	527.639	80.001	19.995	103.715	19.923	2.773	0.507
896.500	527.904	80.001	19.995	103.712	19.925	2.686	0.498
897.000	528.150	80.001	19.995	103.705	19.925	2.690	0.512
897.500	528.412	80.001	19.994	103.700	19.928	2.471	0.509
898.000	528.628	80.002	19.995	103.697	19.925	2.655	0.492
898.500	528.937	80.001	19.995	103.699	19.928	2.477	0.502
899.000	529.173	80.000	19.994	103.702	19.927	2.508	0.536
899.500	529.449	80.001	19.994	103.703	19.925	2.628	0.529
900.000	529.708	80.000	19.994	103.704	19.928	2.425	0.523
900.500	529.949	80.000	19.994	103.704	19.931	2.270	0.518
901.000	530.177	80.000	19.996	103.705	19.928	2.460	0.485
901.500	530.456	80.000	19.995	103.702	19.927	2.545	0.488
902.000	530.735	80.001	19.995	103.703	19.928	2.462	0.532
902.500	530.968	80.001	19.994	103.702	19.927	2.508	0.535
903.000	531.199	80.000	19.994	103.701	19.928	2.444	0.488
903.500	531.494	80.001	19.995	103.698	19.927	2.527	0.495
904.000	531.757	80.000	19.995	103.698	19.929	2.402	0.542
904.500	532.006	80.001	19.993	103.697	19.928	2.444	0.535
905.000	532.266	80.001	19.995	103.698	19.925	2.680	0.511
905.500	532.511	80.000	19.995	103.700	19.924	2.740	0.507
906.000	532.776	80.000	19.996	103.700	19.925	2.641	0.507
906.500	533.040	79.999	19.995	103.702	19.925	2.637	0.520
907.000	533.290	80.000	19.995	103.708	19.928	2.469	0.521
907.500	533.537	79.999	19.994	103.711	19.922	2.844	0.505
908.000	533.818	80.001	19.995	103.714	19.927	2.517	0.513
908.500	534.089	79.998	19.995	103.716	19.926	2.579	0.540
909.000	534.320	80.000	19.996	103.714	19.926	2.602	0.527
909.500	534.582	80.000	19.994	103.709	19.924	2.703	0.497
910.000	534.834	79.999	19.994	103.706	19.925	2.664	0.504
910.500	535.070	79.999	19.996	103.702	19.926	2.556	0.501
911.000	535.350	80.000	19.996	103.702	19.927	2.490	0.502
911.500	535.610	79.999	19.995	103.709	19.926	2.577	0.528
912.000	535.878	80.000	19.996	103.710	19.925	2.643	0.533
912.500	536.155	80.000	19.996	103.710	19.924	2.730	0.536
913.000	536.385	79.999	19.995	103.712	19.927	2.514	0.527
913.500	536.663	80.001	19.996	103.709	19.927	2.527	0.508
914.000	536.931	80.002	19.996	103.705	19.931	2.260	0.527
914.500	537.136	80.002	19.996	103.706	19.926	2.579	0.509
915.000	537.421	80.001	19.994	103.704	19.927	2.535	0.482
915.500	537.668	80.003	19.995	103.701	19.926	2.593	0.511
916.000	537.909	80.003	19.994	103.700	19.926	2.585	0.510
916.500	538.192	80.002	19.994	103.700	19.929	2.399	0.506
917.000	538.403	80.001	19.995	103.695	19.929	2.376	0.509
917.500	538.667	80.001	19.995	103.696	19.927	2.531	0.485
918.000	538.926	80.002	19.995	103.696	19.926	2.554	0.499
918.500	539.168	80.003	19.996	103.696	19.929	2.396	0.512
919.000	539.443	80.003	19.994	103.693	19.931	2.262	0.509
919.500	539.672	80.004	19.995	103.693	19.927	2.490	0.510
920.000	539.924	80.002	19.995	103.692	19.929	2.404	0.493
920.500	540.196	80.001	19.994	103.693	19.928	2.433	0.503
921.000	540.460	80.002	19.995	103.694	19.928	2.483	0.530
921.500	540.695	80.002	19.995	103.693	19.927	2.533	0.517
922.000	540.967	80.002	19.994	103.694	19.929	2.396	0.503
922.500	541.213	80.003	19.993	103.696	19.928	2.440	0.512
923.000	541.439	80.002	19.994	103.702	19.928	2.436	0.495
923.500	541.707	80.003	19.995	103.705	19.930	2.309	0.483
924.000	541.956	80.001	19.994	103.706	19.926	2.606	0.506
924.500	542.186	80.002	19.995	103.706	19.929	2.355	0.498
925.000	542.485	80.002	19.995	103.704	19.929	2.392	0.504
925.500	542.715	80.002	19.995	103.698	19.924	2.718	0.529
926.000	542.982	80.002	19.995	103.693	19.923	2.767	0.513
926.500	543.224	80.001	19.994	103.695	19.924	2.722	0.503
927.000	543.472	80.003	19.996	103.694	19.926	2.579	0.499
927.500	543.758	80.002	19.994	103.694	19.924	2.711	0.512
928.000	543.998	80.002	19.995	103.696	19.923	2.790	0.531
928.500	544.247	80.001	19.994	103.696	19.923	2.782	0.508
929.000	544.488	80.001	19.995	103.694	19.922	2.875	0.489
929.500	544.790	80.002	19.997	103.694	19.925	2.672	0.516
930.000	545.021	80.001	19.995	103.695	19.923	2.819	0.538
930.500	545.246	80.001	19.996	103.698	19.922	2.872	0.495
931.000	545.545	80.002	19.996	103.705	19.924	2.703	0.490
931.500	545.803	80.001	19.995	103.713	19.924	2.707	0.540
932.000	546.051	80.001	19.996	103.715	19.923	2.798	0.532
932.500	546.319	80.003	19.996	103.715	19.926	2.606	0.511
933.000	546.623	80.000	19.994	103.712	19.923	2.777	0.544
933.500	546.799	80.003	19.995	103.709	19.922	2.869	0.526
934.000	547.094	80.001	19.994	103.702	19.923	2.796	0.475
934.500	547.372	80.001	19.995	103.699	19.924	2.695	0.522
935.000	547.629	80.002	19.995	103.699	19.924	2.726	0.554
935.500	547.856	80.003	19.996	103.698	19.926	2.599	0.510
936.000	548.120	80.003	19.996	103.693	19.925	2.631	0.487
936.500	548.380	80.002	19.995	103.694	19.925	2.680	0.507
937.000	548.623	80.002	19.996	103.696	19.922	2.864	0.514
937.500	548.896	80.002	19.995	103.694	19.925	2.659	0.510
938.000	549.154	80.002	19.996	103.694	19.924	2.761	0.523
938.500	549.398	80.002	19.996	103.694	19.925	2.670	0.517
939.000	549.674	80.003	19.996	103.693	19.924	2.698	0.511
939.500	549.895	80.003	19.995	103.696	19.926	2.622	0.508
940.000	550.183	80.003	19.996	103.702	19.927	2.550	0.503
940.500	550.438	80.003	19.994	103.706	19.926	2.587	0.526
941.000	550.675	80.004	19.996	103.707	19.922	2.858	0.517
941.500	550.916	80.002	19.996	103.706	19.927	2.549	0.485
942.000	551.231	80.004	19.996	103.703	19.923	2.833	0.517
942.500	551.444	80.004	19.995	103.698	19.925	2.676	0.542
943.000	551.687	80.004	19.995	103.697	19.924	2.715	0.492
943.500	551.953	80.004	19.995	103.697	19.925	2.649	0.482
944.000	552.205	80.003	19.996	103.699	19.925	2.659	0.514
944.500	552.475	80.003	19.994	103.698	19.928	2.469	0.520
945.000	552.735	80.004	19.995	103.699	19.925	2.655	0.526
945.500	552.984	80.003	19.995	103.698	19.925	2.674	0.519
946.000	553.230	80.003	19.994	103.698	19.926	2.562	0.502
946.500	553.503	80.004	19.995	103.696	19.924	2.755	0.507
947.000	553.746	80.003	19.994	103.696	19.927	2.485	0.517
947.500	554.009	80.004	19.994	103.696	19.924	2.715	0.511
948.000	554.261	80.003	19.993	103.698	19.924	2.719	0.510
948.500	554.504	80.003	19.994	103.701	19.925	2.630	0.505
949.000	554.836	80.002	19.993	103.708	19.925	2.668	0.535
949.500	555.075	80.003	19.995	103.710	19.924	2.697	0.573
950.000	555.299	80.002	19.994	103.708	19.924	2.713	0.517
950.500	555.551	80.002	19.995	103.706	19.925	2.639	0.469
951.000	555.811	80.002	19.994	103.703	19.923	2.825	0.494
951.500	556.061	80.002	19.993	103.700	19.926	2.618	0.511
952.000	556.322	80.001	19.995	103.704	19.923	2.767	0.510
952.500	556.586	80.001	19.994	103.711	19.927	2.488	0.518
953.000	556.814	80.001	19.994	103.711	19.924	2.724	0.509
953.500	557.097	79.999	19.994	103.711	19.923	2.788	0.501
954.000	557.336	80.002	19.996	103.708	19.926	2.616	0.516
954.500	557.549	79.999	19.995	103.702	19.924	2.746	0.487
955.000	557.834	80.002	19.995	103.695	19.925	2.631	0.476
955.500	558.089	80.000	19.994	103.694	19.926	2.587	0.519
956.000	558.330	80.001	19.995	103.694	19.924	2.742	0.517
956.500	558.574	80.001	19.993	103.696	19.926	2.554	0.490
957.000	558.854	80.000	19.994	103.696	19.925	2.653	0.504
957.500	559.060	79.999	19.994	103.696	19.925	2.667	0.505
958.000	559.365	80.000	19.994	103.697	19.925	2.632	0.499
958.500	559.633	80.001	19.994	103.700	19.925	2.669	0.542
959.001	559.850	80.001	19.994	103.700	19.922	2.839	0.529
959.500	560.117	80.000	19.995	103.702	19.924	2.697	0.485
960.000	560.372	80.000	19.995	103.703	19.924	2.753	0.503
960.500	560.624	80.001	19.994	103.703	19.925	2.661	0.514
961.000	560.891	80.001	19.993	103.700	19.926	2.612	0.513
961.500	561.119	80.001	19.995	103.699	19.927	2.537	0.507
962.000	561.396	80.001	19.995	103.699	19.927	2.512	0.500
962.500	561.642	80.001	19.995	103.697	19.925	2.633	0.514
963.000	561.893	80.001	19.995	103.696	19.925	2.631	0.510
963.500	562.190	80.000	19.995	103.696	19.926	2.583	0.523
964.000	562.448	80.000	19.993	103.696	19.926	2.610	0.551
964.500	562.658	80.000	19.996	103.694	19.928	2.477	0.511
965.000	562.893	80.002	19.995	103.696	19.925	2.662	0.456
965.500	563.176	80.001	19.995	103.696	19.925	2.660	0.481
966.000	563.443	79.999	19.995	103.697	19.923	2.786	0.534
966.500	563.705	80.001	19.993	103.698	19.925	2.691	0.540
967.000	563.947	80.001	19.994	103.699	19.924	2.718	0.517
967.500	564.211	80.000	19.994	103.701	19.926	2.602	0.505
968.000	564.471	80.000	19.994	103.707	19.926	2.587	0.515
968.500	564.708	80.001	19.994	103.708	19.927	2.547	0.511
969.001	564.973	80.001	19.994	103.710	19.926	2.554	0.500
969.501	565.201	80.001	19.995	103.714	19.927	2.510	0.497
970.000	565.446	80.001	19.995	103.712	19.925	2.684	0.482
970.500	565.725	80.001	19.994	103.707	19.928	2.469	0.498
971.000	565.972	80.001	19.995	103.704	19.927	2.498	0.526
971.500	566.258	80.001	19.994	103.701	19.928	2.436	0.530
972.000	566.470	80.001	19.993	103.697	19.927	2.539	0.515
972.500	566.772	80.001	19.994	103.695	19.926	2.610	0.506
973.000	566.987	80.000	19.994	103.696	19.927	2.488	0.516
973.500	567.272	80.000	19.994	103.697	19.928	2.459	0.508
974.000	567.484	80.000	19.994	103.697	19.929	2.368	0.498
974.500	567.754	80.001	19.994	103.697	19.929	2.413	0.490
975.000	568.020	80.002	19.995	103.697	19.927	2.533	0.509
975.500	568.289	80.002	19.995	103.697	19.929	2.399	0.535
976.000	568.524	80.002	19.994	103.696	19.929	2.390	0.519
976.500	568.782	80.002	19.995	103.696	19.929	2.382	0.499
977.000	569.040	80.002	19.994	103.695	19.928	2.434	0.504
977.500	569.290	80.000	19.995	103.695	19.928	2.481	0.512
978.000	569.524	80.002	19.995	103.694	19.928	2.442	0.496
978.500	569.764	80.001	19.995	103.694	19.929	2.409	0.479
979.000	570.042	80.001	19.994	103.698	19.929	2.363	0.496
979.500	570.258	80.001	19.995	103.701	19.927	2.533	0.506
980.000	570.509	80.001	19.995	103.701	19.928	2.430	0.481
980.500	570.776	80.002	19.994	103.701	19.928	2.450	0.492
981.000	570.980	80.002	19.995	103.700	19.928	2.428	0.494
981.500	571.299	80.002	19.996	103.696	19.928	2.463	0.497
982.000	571.502	80.002	19.994	103.694	19.927	2.513	0.523
982.500	571.772	80.000	19.995	103.693	19.929	2.390	0.497
983.000	572.042	80.001	19.995	103.692	19.929	2.409	0.506
983.500	572.266	80.000	19.994	103.692	19.929	2.384	0.517
984.001	572.537	80.001	19.994	103.692	19.929	2.403	0.494
984.500	572.767	80.000	19.994	103.692	19.928	2.419	0.498
985.000	573.018	80.002	19.994	103.693	19.929	2.376	0.491
985.500	573.288	80.002	19.994	103.693	19.929	2.355	0.501
986.000	573.542	80.001	19.995	103.693	19.929	2.394	0.523
986.500	573.821	80.001	19.995	103.693	19.932	2.162	0.529
987.000	574.052	80.001	19.994	103.693	19.929	2.351	0.521
987.500	574.317	80.002	19.994	103.693	19.929	2.365	0.503
988.000	574.589	80.002	19.996	103.693	19.929	2.400	0.516
988.500	574.808	80.001	19.994	103.693	19.929	2.367	0.514
989.000	575.064	80.002	19.995	103.694	19.929	2.369	0.483
989.500	575.343	80.002	19.995	103.694	19.929	2.355	0.505
990.000	575.574	80.001	19.995	103.694	19.929	2.413	0.522
990.500	575.864	80.000	19.995	103.694	19.925	2.666	0.516
991.000	576.082	80.001	19.996	103.693	19.927	2.543	0.515
991.500	576.341	80.001	19.994	103.693	19.926	2.587	0.492
992.001	576.600	80.002	19.995	103.694	19.928	2.419	0.497
992.500	576.824	80.001	19.995	103.694	19.926	2.612	0.501
993.000	577.088	80.001	19.996	103.695	19.930	2.332	0.486
993.500	577.312	80.002	19.994	103.696	19.929	2.407	0.488
994.000	577.571	80.002	19.995	103.698	19.927	2.490	0.486
994.500	577.851	80.002	19.995	103.699	19.928	2.436	0.511
995.000	578.083	80.004	19.995	103.702	19.928	2.483	0.525
995.500	578.340	80.002	19.995	103.702	19.928	2.438	0.500
996.000	578.577	80.003	19.995	103.701	19.930	2.316	0.492
996.500	578.843	80.003	19.994	103.699	19.929	2.363	0.498
997.000	579.075	80.003	19.996	103.698	19.929	2.378	0.500
997.500	579.326	80.003	19.995	103.697	19.927	2.496	0.491
998.000	579.613	80.002	19.995	103.699	19.928	2.436	0.511
998.500	579.840	80.003	19.995	103.699	19.933	2.088	0.526
999.000	580.127	80.003	19.996	103.700	19.933	2.113	0.514
999.500	580.354	80.004	19.995	103.698	19.930	2.330	0.515
1000.000	580.620	80.003	19.995	103.696	19.930	2.305	0.503
1000.500	580.855	80.003	19.995	103.692	19.932	2.169	0.496
1001.000	581.102	80.005	19.995	103.692	19.931	2.264	0.491
1001.500	581.365	80.003	19.995	103.693	19.932	2.160	0.496
1002.000	581.620	80.002	19.995	103.696	19.935	1.980	0.514
1002.500	581.863	80.003	19.995	103.697	19.931	2.227	0.508
1003.000	582.111	80.002	19.995	103.697	19.935	1.928	0.495
1003.500	582.370	80.002	19.995	103.697	19.932	2.197	0.499
1004.000	582.589	80.002	19.996	103.696	19.933	2.079	0.493
1004.500	582.819	80.003	19.996	103.693	19.930	2.288	0.463
1005.000	583.090	80.003	19.996	103.691	19.934	2.059	0.475
1005.500	583.370	80.002	19.995	103.692	19.932	2.143	0.526
1006.000	583.630	80.003	19.995	103.693	19.930	2.282	0.546
1006.500	583.839	80.003	19.994	103.692	19.934	2.053	0.504
1007.000	584.100	80.001	19.995	103.692	19.932	2.200	0.469
1007.500	584.336	80.002	19.994	103.693	19.933	2.102	0.483
1008.000	584.584	80.002	19.995	103.692	19.927	2.515	0.490
1008.500	584.862	80.001	19.994	103.691	19.929	2.359	0.505
1009.000	585.087	80.002	19.994	103.691	19.929	2.359	0.515
1009.500	585.340	80.003	19.994	103.693	19.930	2.307	0.491
1010.000	585.570	80.001	19.993	103.697	19.932	2.202	0.481
1010.500	585.827	80.002	19.995	103.698	19.932	2.156	0.485
1011.000	586.121	80.002	19.994	103.699	19.930	2.307	0.519
1011.500	586.355	80.002	19.996	103.699	19.934	2.040	0.540
1012.000	586.612	80.002	19.995	103.698	19.931	2.266	0.509
1012.500	586.864	80.001	19.995	103.695	19.931	2.252	0.499
1013.000	587.127	80.003	19.995	103.695	19.929	2.378	0.512
1013.500	587.335	80.000	19.995	103.695	19.930	2.310	0.493
1014.000	587.593	80.002	19.998	103.696	19.929	2.367	0.469
1014.500	587.859	80.002	19.997	103.701	19.931	2.237	0.496
1015.000	588.081	80.002	19.996	103.708	19.932	2.160	0.506
1015.500	588.368	80.002	19.995	103.711	19.932	2.165	0.498
1016.000	588.630	80.002	19.997	103.712	19.930	2.283	0.529
1016.500	588.891	80.001	19.995	103.711	19.927	2.508	0.536
1017.000	589.120	80.001	19.995	103.706	19.929	2.372	0.507
1017.500	589.355	80.002	19.995	103.699	19.932	2.166	0.477
1018.000	589.627	80.002	19.995	103.696	19.929	2.413	0.485
1018.500	589.902	80.002	19.995	103.697	19.928	2.444	0.528
1019.000	590.146	80.003	19.996	103.697	19.933	2.131	0.533
1019.500	590.408	80.002	19.995	103.696	19.932	2.140	0.512
1020.001	590.639	80.003	19.995	103.695	19.932	2.136	0.499
1020.501	590.844	80.003	19.995	103.696	19.930	2.307	0.465
1021.000	591.121	80.002	19.995	103.697	19.933	2.129	0.459
1021.500	591.398	80.002	19.995	103.696	19.932	2.173	0.518
1022.000	591.601	80.004	19.994	103.696	19.929	2.401	0.516
1022.500	591.899	80.002	19.995	103.696	19.930	2.297	0.490
1023.000	592.127	80.004	19.995	103.694	19.930	2.278	0.514
1023.500	592.365	80.002	19.996	103.693	19.930	2.320	0.497
1024.000	592.647	80.002	19.995	103.692	19.929	2.347	0.493
1024.500	592.929	80.003	19.995	103.692	19.930	2.280	0.542
1025.000	593.151	80.004	19.995	103.693	19.932	2.140	0.534
1025.500	593.403	80.003	19.995	103.693	19.930	2.312	0.489
1026.000	593.683	80.003	19.995	103.693	19.928	2.465	0.503
1026.501	593.929	80.003	19.996	103.693	19.928	2.425	0.529
1027.001	594.172	80.002	19.995	103.696	19.928	2.419	0.508
1027.500	594.423	80.003	19.995	103.696	19.931	2.237	0.492
1028.001	594.663	80.002	19.996	103.697	19.930	2.281	0.493
1028.501	594.950	80.002	19.994	103.698	19.930	2.332	0.509
1029.000	595.200	80.002	19.995	103.698	19.930	2.334	0.531
1029.500	595.473	80.002	19.995	103.695	19.932	2.202	0.530
1030.000	595.696	80.002	19.995	103.695	19.930	2.330	0.509
1030.500	595.961	80.002	19.995	103.694	19.931	2.251	0.492
1031.000	596.222	80.001	19.994	103.694	19.931	2.243	0.507
1031.500	596.471	80.001	19.995	103.694	19.931	2.245	0.518
1032.000	596.717	80.002	19.995	103.694	19.932	2.148	0.503
1032.500	596.982	80.000	19.996	103.694	19.933	2.127	0.503
1033.001	597.199	80.000	19.996	103.694	19.930	2.330	0.496
1033.501	597.485	80.001	19.995	103.695	19.933	2.109	0.493
1034.000	597.709	80.000	19.996	103.695	19.929	2.409	0.507
1034.500	597.990	80.001	19.995	103.695	19.928	2.481	0.507
1035.001	598.259	80.000	19.996	103.694	19.931	2.237	0.527
1035.501	598.532	80.000	19.996	103.695	19.930	2.281	0.546
1036.000	598.769	80.001	19.996	103.695	19.929	2.392	0.526
1036.500	599.011	80.001	19.995	103.696	19.928	2.444	0.494
1037.001	599.289	80.000	19.994	103.696	19.929	2.359	0.500
1037.501	599.531	80.000	19.995	103.696	19.930	2.314	0.520
1038.000	599.762	80.001	19.995	103.697	19.928	2.461	0.496
1038.500	600.025	80.000	19.996	103.697	19.930	2.305	0.483
1039.000	600.287	80.002	19.994	103.695	19.929	2.372	0.510
1039.500	600.535	80.000	19.994	103.696	19.930	2.343	0.518
1040.000	600.775	80.001	19.994	103.695	19.933	2.109	0.499
1040.501	601.031	80.002	19.994	103.696	19.934	2.065	0.492
1041.001	601.293	80.001	19.995	103.698	19.931	2.222	0.507
1041.501	601.534	80.000	19.994	103.700	19.929	2.363	0.511
1042.000	601.835	80.000	19.994	103.700	19.931	2.212	0.523
1042.500	602.059	80.000	19.995	103.701	19.929	2.390	0.534
1043.000	602.330	80.001	19.995	103.700	19.929	2.378	0.510
