Repository: ulfsri/fsri_materials_database

# Materials and Products Database

## 01_Data

Raw data generated from each apparatus are included here in plain-text format. The data is organized first by material, next by the short name of test apparatus used, and where applicable additional filtering by test settings.

### material.json

Each material directory contains a json file of the same name as the material. This file links the data stored in the repository as well as data and graphs produced by the accompanying scripts (__02_Scripts__) to the respective landing page for the material on the front-end website.

File: 01_Data/House_Wrap/MCC/House_Wrap_MCC_30K_min_220210_R1.txt (part 3 of 4)
T Correction Coefficients:	0	1.024463	0
Time Shift (s):	14
*
Time (s)	Temperature (C)	N2 flow rate (cc/min)	O2 flow rate (cc/min)	Flow Rate (cc/min)	Oxygen (%)	HRR (W/g)	Heating rate (C/s)
697.500	426.580	80.009	19.995	103.818	19.795	21.097	0.496
698.000	426.819	80.009	19.995	103.814	19.794	21.152	0.527
698.500	427.078	80.009	19.994	103.807	19.788	21.595	0.515
699.000	427.320	80.009	19.994	103.802	19.787	21.660	0.500
699.500	427.605	80.009	19.994	103.797	19.787	21.701	0.514
700.000	427.849	80.009	19.993	103.797	19.782	22.035	0.528
700.500	428.131	80.009	19.994	103.800	19.783	22.006	0.527
701.000	428.349	80.008	19.993	103.801	19.779	22.322	0.513
701.500	428.594	80.009	19.994	103.799	19.776	22.510	0.481
702.000	428.856	80.009	19.995	103.799	19.773	22.738	0.485
702.500	429.149	80.009	19.994	103.792	19.770	22.949	0.531
703.000	429.369	80.010	19.994	103.785	19.768	23.131	0.534
703.500	429.637	80.009	19.995	103.784	19.767	23.182	0.501
704.000	429.901	80.009	19.994	103.785	19.765	23.384	0.510
704.500	430.144	80.008	19.995	103.783	19.759	23.810	0.519
705.000	430.399	80.009	19.994	103.783	19.763	23.547	0.502
705.500	430.651	80.009	19.994	103.782	19.758	23.907	0.503
706.000	430.892	80.009	19.994	103.783	19.754	24.183	0.500
706.500	431.135	80.009	19.995	103.782	19.750	24.523	0.489
707.000	431.439	80.010	19.995	103.782	19.750	24.476	0.516
707.500	431.685	80.010	19.993	103.783	19.748	24.637	0.548
708.000	431.929	80.007	19.994	103.789	19.744	24.971	0.520
708.500	432.138	80.008	19.994	103.792	19.742	25.083	0.471
709.000	432.416	80.007	19.994	103.793	19.738	25.390	0.470
709.500	432.680	80.010	19.993	103.793	19.738	25.409	0.515
710.000	432.898	80.008	19.994	103.792	19.736	25.564	0.512
710.500	433.176	80.009	19.993	103.791	19.733	25.824	0.489
711.000	433.453	80.008	19.994	103.788	19.728	26.219	0.525
711.500	433.664	80.008	19.995	103.788	19.725	26.441	0.522
712.000	433.960	80.007	19.993	103.788	19.721	26.733	0.498
712.500	434.216	80.009	19.995	103.790	19.714	27.262	0.529
713.000	434.489	80.008	19.992	103.787	19.710	27.551	0.540
713.500	434.735	80.008	19.995	103.787	19.706	27.902	0.524
714.000	434.975	80.010	19.993	103.788	19.703	28.084	0.502
714.500	435.245	80.009	19.993	103.790	19.699	28.416	0.498
715.000	435.516	80.009	19.993	103.789	19.696	28.612	0.525
715.500	435.760	80.009	19.994	103.788	19.694	28.781	0.528
716.000	435.991	80.009	19.993	103.788	19.687	29.290	0.495
716.500	436.281	80.009	19.993	103.788	19.683	29.596	0.498
717.000	436.502	80.010	19.992	103.792	19.680	29.871	0.516
717.500	436.783	80.009	19.994	103.793	19.677	30.103	0.506
718.000	437.027	80.008	19.994	103.793	19.672	30.486	0.513
718.500	437.293	80.010	19.993	103.792	19.664	31.043	0.518
719.000	437.540	80.009	19.994	103.790	19.657	31.652	0.511
719.500	437.814	80.010	19.992	103.784	19.655	31.764	0.517
720.000	438.079	80.011	19.993	103.784	19.647	32.421	0.530
720.500	438.349	80.010	19.994	103.783	19.640	32.931	0.537
721.000	438.655	80.010	19.993	103.783	19.632	33.565	0.555
721.500	438.900	80.009	19.994	103.788	19.629	33.782	0.563
722.000	439.156	80.010	19.994	103.794	19.623	34.233	0.526
722.500	439.392	80.010	19.992	103.799	19.620	34.478	0.497
723.000	439.668	80.009	19.992	103.801	19.612	35.073	0.503
723.500	439.930	80.009	19.994	103.801	19.609	35.326	0.525
724.000	440.217	80.010	19.994	103.798	19.608	35.403	0.543
724.500	440.467	80.011	19.993	103.789	19.606	35.520	0.543
725.000	440.703	80.009	19.994	103.780	19.604	35.716	0.511
725.500	440.999	80.009	19.994	103.770	19.600	35.957	0.509
726.000	441.206	80.009	19.994	103.761	19.599	36.040	0.518
726.500	441.445	80.010	19.994	103.753	19.596	36.305	0.474
727.000	441.723	80.009	19.994	103.748	19.595	36.383	0.481
727.500	441.972	80.008	19.993	103.743	19.591	36.648	0.522
728.000	442.226	80.009	19.994	103.743	19.594	36.485	0.515
728.500	442.474	80.009	19.994	103.743	19.589	36.867	0.502
729.000	442.743	80.008	19.994	103.743	19.588	36.936	0.510
729.500	443.017	80.008	19.994	103.747	19.586	37.092	0.530
730.000	443.276	80.007	19.994	103.749	19.579	37.587	0.538
730.500	443.517	80.008	19.993	103.754	19.575	37.867	0.516
731.000	443.777	80.008	19.995	103.762	19.573	38.063	0.500
731.500	444.028	80.007	19.994	103.771	19.571	38.200	0.506
732.000	444.297	80.007	19.993	103.777	19.566	38.552	0.516
732.500	444.541	80.006	19.994	103.784	19.564	38.734	0.517
733.000	444.791	80.005	19.994	103.788	19.557	39.271	0.504
733.500	445.047	80.007	19.994	103.789	19.554	39.520	0.500
734.000	445.309	80.007	19.995	103.792	19.546	40.088	0.512
734.500	445.572	80.008	19.994	103.791	19.547	40.043	0.521
735.000	445.815	80.007	19.994	103.790	19.539	40.646	0.516
735.500	446.054	80.008	19.994	103.789	19.530	41.331	0.494
736.000	446.289	80.007	19.994	103.789	19.524	41.772	0.478
736.500	446.564	80.007	19.994	103.785	19.519	42.215	0.492
737.000	446.819	80.007	19.994	103.788	19.513	42.611	0.520
737.500	447.036	80.007	19.994	103.788	19.510	42.892	0.501
738.000	447.347	80.006	19.993	103.789	19.501	43.572	0.500
738.500	447.574	80.007	19.994	103.788	19.492	44.221	0.533
739.000	447.837	80.007	19.993	103.788	19.487	44.633	0.514
739.500	448.117	80.008	19.994	103.785	19.479	45.275	0.517
740.000	448.359	80.007	19.993	103.781	19.472	45.750	0.532
740.500	448.604	80.008	19.993	103.777	19.466	46.237	0.505
741.000	448.834	80.008	19.994	103.776	19.455	47.102	0.481
741.500	449.099	80.008	19.992	103.775	19.448	47.656	0.485
742.000	449.335	80.007	19.993	103.774	19.439	48.298	0.498
742.500	449.601	80.008	19.993	103.772	19.429	49.050	0.502
743.000	449.867	80.008	19.992	103.770	19.423	49.543	0.517
743.500	450.141	80.007	19.993	103.763	19.410	50.555	0.536
744.001	450.337	80.008	19.993	103.757	19.403	51.023	0.505
744.500	450.615	80.008	19.993	103.758	19.394	51.713	0.472
745.000	450.865	80.008	19.993	103.761	19.379	52.886	0.501
745.500	451.113	80.008	19.993	103.764	19.369	53.651	0.513
746.000	451.367	80.008	19.993	103.766	19.361	54.287	0.500
746.500	451.637	80.009	19.993	103.767	19.351	55.070	0.513
747.000	451.889	80.009	19.994	103.765	19.337	56.067	0.523
747.500	452.127	80.008	19.993	103.764	19.317	57.591	0.506
748.000	452.352	80.008	19.994	103.761	19.309	58.239	0.477
748.500	452.588	80.009	19.993	103.765	19.298	59.057	0.462
749.000	452.878	80.008	19.993	103.771	19.281	60.394	0.493
749.500	453.103	80.008	19.993	103.773	19.266	61.507	0.521
750.000	453.361	80.007	19.994	103.773	19.252	62.585	0.499
750.500	453.612	80.008	19.994	103.779	19.239	63.564	0.496
751.000	453.883	80.008	19.993	103.779	19.223	64.795	0.516
751.500	454.130	80.008	19.993	103.780	19.208	65.949	0.520
752.000	454.378	80.008	19.993	103.774	19.192	67.167	0.506
752.501	454.634	80.008	19.994	103.769	19.174	68.526	0.499
753.000	454.878	80.008	19.993	103.765	19.159	69.710	0.502
753.500	455.157	80.010	19.993	103.759	19.143	70.951	0.512
754.000	455.395	80.009	19.992	103.754	19.125	72.322	0.520
754.500	455.664	80.008	19.993	103.752	19.109	73.530	0.512
755.000	455.891	80.008	19.993	103.751	19.091	74.928	0.502
755.500	456.161	80.009	19.993	103.751	19.076	76.048	0.496
756.000	456.416	80.009	19.994	103.752	19.057	77.495	0.511
756.500	456.663	80.009	19.994	103.751	19.038	78.980	0.514
757.000	456.907	80.008	19.994	103.752	19.022	80.225	0.496
757.500	457.099	80.009	19.994	103.752	19.004	81.565	0.463
758.000	457.453	80.007	19.994	103.748	18.990	82.617	0.491
758.500	457.657	80.007	19.993	103.740	18.971	84.086	0.552
759.000	457.994	80.007	19.993	103.734	18.951	85.622	0.550
759.501	458.131	80.007	19.993	103.731	18.932	87.103	0.508
760.000	458.416	80.009	19.993	103.731	18.915	88.390	0.448
760.500	458.680	80.007	19.992	103.730	18.897	89.790	0.485
761.000	458.914	80.007	19.993	103.732	18.876	91.375	0.523
761.500	459.125	80.007	19.993	103.734	18.858	92.721	0.471
762.000	459.427	80.006	19.994	103.734	18.839	94.129	0.479
762.500	459.676	80.006	19.994	103.731	18.821	95.487	0.532
763.000	459.902	80.008	19.995	103.731	18.806	96.638	0.513
763.500	460.208	80.008	19.993	103.730	18.786	98.189	0.503
764.000	460.451	80.007	19.994	103.724	18.769	99.454	0.540
764.500	460.694	80.008	19.993	103.718	18.747	101.159	0.518
765.000	460.952	80.007	19.993	103.713	18.730	102.484	0.494
765.500	461.201	80.007	19.994	103.708	18.708	104.172	0.504
766.000	461.411	80.008	19.994	103.705	18.682	106.113	0.483
766.500	461.671	80.007	19.994	103.708	18.660	107.800	0.465
767.000	461.954	80.007	19.994	103.716	18.634	109.798	0.506
767.501	462.180	80.007	19.994	103.723	18.610	111.670	0.526
768.000	462.435	80.007	19.994	103.730	18.585	113.582	0.495
768.500	462.711	80.007	19.992	103.737	18.554	115.910	0.507
769.000	462.921	80.006	19.994	103.742	18.529	117.818	0.509
769.500	463.182	80.007	19.993	103.743	18.505	119.711	0.478
770.000	463.459	80.008	19.993	103.745	18.481	121.495	0.504
770.500	463.693	80.007	19.994	103.741	18.455	123.473	0.524
771.000	463.956	80.009	19.993	103.734	18.431	125.280	0.504
771.500	464.178	80.008	19.993	103.724	18.407	127.104	0.491
772.000	464.456	80.008	19.993	103.709	18.383	128.995	0.493
772.500	464.681	80.009	19.994	103.693	18.355	131.106	0.501
773.000	464.949	80.009	19.994	103.681	18.325	133.426	0.498
773.500	465.216	80.008	19.993	103.673	18.299	135.388	0.514
774.000	465.472	80.010	19.993	103.660	18.269	137.642	0.529
774.500	465.660	80.008	19.994	103.654	18.239	139.980	0.483
775.000	465.911	80.009	19.994	103.654	18.203	142.712	0.441
775.500	466.180	80.009	19.993	103.656	18.170	145.247	0.480
776.000	466.387	80.009	19.993	103.657	18.142	147.400	0.498
776.500	466.665	80.010	19.992	103.664	18.106	150.146	0.481
777.000	466.947	80.009	19.992	103.671	18.075	152.468	0.522
777.500	467.133	80.009	19.992	103.676	18.043	154.897	0.514
778.000	467.405	80.008	19.993	103.677	18.009	157.511	0.463
778.500	467.667	80.011	19.993	103.676	17.971	160.382	0.496
779.000	467.939	80.010	19.992	103.676	17.936	163.052	0.534
779.500	468.200	80.010	19.992	103.676	17.898	165.998	0.534
780.000	468.447	80.009	19.993	103.671	17.863	168.601	0.521
780.500	468.652	80.009	19.992	103.665	17.826	171.468	0.480
781.000	468.941	80.009	19.992	103.660	17.787	174.400	0.472
781.500	469.183	80.009	19.992	103.653	17.747	177.439	0.512
782.000	469.452	80.009	19.993	103.644	17.712	180.120	0.521
782.500	469.673	80.009	19.992	103.636	17.670	183.368	0.500
783.000	469.932	80.009	19.992	103.632	17.624	186.887	0.485
783.500	470.219	80.008	19.993	103.630	17.584	189.875	0.513
784.000	470.446	80.008	19.992	103.629	17.542	193.095	0.530
784.500	470.700	80.009	19.992	103.629	17.499	196.330	0.498
785.000	470.960	80.008	19.992	103.628	17.457	199.493	0.498
785.500	471.210	80.010	19.992	103.623	17.413	202.808	0.512
786.000	471.469	80.009	19.993	103.621	17.365	206.440	0.509
786.500	471.696	80.009	19.993	103.620	17.317	210.085	0.498
787.000	471.955	80.007	19.992	103.620	17.268	213.822	0.486
787.500	472.230	80.008	19.993	103.617	17.221	217.349	0.510
788.000	472.476	80.008	19.992	103.612	17.167	221.440	0.527
788.500	472.719	80.008	19.993	103.608	17.113	225.516	0.505
789.000	472.956	80.008	19.992	103.601	17.061	229.443	0.484
789.500	473.221	80.008	19.993	103.591	17.004	233.785	0.491
790.000	473.471	80.009	19.993	103.593	16.946	238.145	0.509
790.500	473.738	80.007	19.994	103.592	16.888	242.564	0.516
791.000	473.987	80.009	19.993	103.588	16.829	246.985	0.516
791.500	474.229	80.010	19.993	103.584	16.768	251.546	0.504
792.000	474.503	80.008	19.994	103.584	16.713	255.737	0.504
792.500	474.792	80.008	19.993	103.575	16.647	260.667	0.539
793.000	474.992	80.008	19.995	103.575	16.587	265.232	0.525
793.500	475.255	80.009	19.994	103.570	16.524	270.034	0.476
794.000	475.529	80.008	19.994	103.566	16.461	274.838	0.500
794.500	475.729	80.010	19.992	103.551	16.398	279.584	0.506
795.000	476.001	80.009	19.993	103.537	16.333	284.501	0.473
795.500	476.270	80.008	19.994	103.518	16.265	289.614	0.506
796.000	476.557	80.009	19.993	103.501	16.196	294.730	0.548
796.500	476.769	80.008	19.993	103.484	16.125	300.017	0.528
797.000	477.045	80.010	19.994	103.468	16.060	304.907	0.494
797.500	477.259	80.008	19.994	103.451	15.986	310.514	0.489
798.000	477.535	80.008	19.994	103.438	15.914	315.980	0.489
798.500	477.747	80.007	19.993	103.428	15.841	321.489	0.489
799.000	478.049	80.010	19.993	103.415	15.768	326.985	0.501
799.500	478.253	80.009	19.994	103.401	15.695	332.531	0.510
800.000	478.555	80.009	19.992	103.392	15.620	338.227	0.506
800.500	478.763	80.009	19.993	103.378	15.542	344.118	0.508
801.000	479.055	80.008	19.993	103.356	15.465	349.860	0.505
801.500	479.266	80.010	19.993	103.338	15.388	355.652	0.501
802.000	479.515	80.011	19.993	103.317	15.313	361.296	0.481
802.500	479.797	80.010	19.992	103.291	15.233	367.335	0.495
803.000	480.017	80.010	19.994	103.267	15.153	373.384	0.516
803.500	480.282	80.010	19.992	103.249	15.073	379.365	0.494
804.000	480.531	80.011	19.993	103.234	14.994	385.350	0.500
804.500	480.742	80.009	19.993	103.241	14.911	391.685	0.487
805.000	481.021	80.010	19.993	103.238	14.830	397.874	0.475
805.500	481.287	80.011	19.993	103.224	14.748	404.236	0.517
806.000	481.514	80.010	19.992	103.203	14.665	410.561	0.519
806.500	481.785	80.010	19.993	103.182	14.581	417.052	0.495
807.000	482.047	80.011	19.993	103.140	14.499	423.235	0.515
807.500	482.286	80.010	19.992	103.113	14.416	429.385	0.517
808.000	482.553	80.010	19.993	103.097	14.332	435.596	0.504
808.500	482.785	80.009	19.993	103.086	14.247	441.810	0.503
809.000	483.006	80.009	19.993	103.072	14.165	447.699	0.476
809.500	483.299	80.009	19.993	103.063	14.080	453.760	0.483
810.000	483.523	80.011	19.993	103.054	13.989	460.254	0.515
810.500	483.745	80.009	19.993	103.046	13.902	466.582	0.482
811.000	484.023	80.011	19.993	103.035	13.815	472.960	0.473
811.500	484.254	80.009	19.992	103.025	13.727	479.465	0.505
812.000	484.509	80.010	19.993	103.010	13.632	486.571	0.498
812.500	484.738	80.009	19.994	102.993	13.541	493.471	0.485
813.000	485.014	80.008	19.992	102.976	13.441	501.029	0.494
813.500	485.250	80.009	19.992	102.959	13.334	509.253	0.508
814.000	485.493	80.009	19.993	102.945	13.223	517.733	0.496
814.500	485.703	80.008	19.993	102.933	13.108	526.527	0.466
815.000	486.006	80.007	19.993	102.925	13.001	534.645	0.483
815.500	486.230	80.006	19.994	102.930	12.887	543.337	0.520
816.000	486.534	80.009	19.995	102.951	12.775	551.765	0.527
816.500	486.721	80.008	19.994	102.973	12.668	559.798	0.509
817.000	487.016	80.008	19.995	102.990	12.562	567.675	0.487
817.500	487.282	80.007	19.994	102.999	12.463	574.969	0.521
818.000	487.550	80.009	19.994	102.993	12.365	582.230	0.548
818.500	487.757	80.010	19.994	102.967	12.266	589.592	0.505
819.001	488.091	80.008	19.995	102.922	12.174	596.424	0.508
819.500	488.279	80.008	19.993	102.859	12.080	603.470	0.531
820.000	488.515	80.007	19.995	102.784	11.993	610.030	0.473
820.500	488.805	80.007	19.994	102.696	11.897	617.227	0.475
821.000	489.064	80.006	19.995	102.614	11.805	624.162	0.538
821.500	489.313	80.008	19.993	102.551	11.718	630.626	0.529
822.000	489.568	80.008	19.993	102.508	11.630	637.273	0.506
822.500	489.858	80.008	19.993	102.482	11.540	643.942	0.524
823.000	490.032	80.007	19.995	102.472	11.458	650.171	0.505
823.500	490.346	80.008	19.995	102.470	11.376	656.327	0.476
824.000	490.585	80.008	19.995	102.475	11.300	662.123	0.520
824.500	490.807	80.007	19.996	102.493	11.224	667.935	0.507
825.000	491.103	80.007	19.994	102.517	11.157	672.976	0.489
825.500	491.338	80.007	19.995	102.532	11.079	678.909	0.525
826.000	491.583	80.007	19.995	102.543	11.019	683.341	0.506
826.500	491.898	80.008	19.994	102.550	10.957	687.937	0.520
827.000	492.140	80.009	19.995	102.543	10.890	692.844	0.559
827.500	492.369	80.008	19.994	102.527	10.829	697.204	0.514
828.000	492.621	80.008	19.994	102.507	10.775	701.107	0.476
828.500	492.868	80.007	19.995	102.479	10.723	704.907	0.490
829.000	493.131	80.007	19.994	102.451	10.683	707.787	0.504
829.500	493.392	80.008	19.995	102.431	10.641	710.977	0.517
830.000	493.594	80.008	19.994	102.412	10.603	713.919	0.493
830.500	493.878	80.009	19.994	102.399	10.566	716.805	0.475
831.000	494.223	80.008	19.994	102.396	10.525	720.010	0.558
831.500	494.399	80.008	19.995	102.387	10.500	722.058	0.575
832.000	494.608	80.008	19.994	102.379	10.468	724.674	0.453
832.500	494.953	80.007	19.995	102.371	10.448	726.322	0.469
833.000	495.196	80.008	19.993	102.362	10.428	728.022	0.571
833.500	495.396	80.008	19.995	102.354	10.414	729.258	0.516
834.000	495.716	80.008	19.993	102.352	10.406	730.030	0.482
834.500	495.951	80.009	19.994	102.352	10.403	730.408	0.538
835.000	496.155	80.008	19.993	102.355	10.411	729.958	0.496
835.500	496.455	80.009	19.994	102.363	10.424	729.145	0.471
836.000	496.719	80.008	19.993	102.371	10.443	727.776	0.535
836.500	496.973	80.007	19.992	102.371	10.473	725.657	0.541
837.000	497.288	80.009	19.992	102.360	10.512	722.799	0.543
837.500	497.337	80.009	19.993	102.342	10.560	719.349	0.466
838.000	497.808	80.007	19.994	102.320	10.609	715.823	0.442
838.500	497.946	80.008	19.993	102.292	10.664	711.897	0.564
839.000	498.524	80.008	19.993	102.262	10.727	707.392	0.662
839.500	498.293	80.008	19.992	102.240	10.800	702.100	0.532
840.000	498.914	80.008	19.995	102.228	10.876	696.548	0.369
840.500	499.050	80.007	19.993	102.228	10.962	690.256	0.574
841.000	499.382	80.008	19.993	102.234	11.059	683.112	0.612
841.500	499.135	80.006	19.993	102.251	11.158	675.782	0.276
842.000	499.832	80.007	19.993	102.272	11.266	667.842	0.267
842.500	499.955	80.008	19.992	102.295	11.380	659.511	0.635
843.000	500.348	80.007	19.993	102.318	11.500	650.729	0.667
843.500	500.397	80.007	19.992	102.343	11.632	641.154	0.479
844.000	501.139	80.007	19.993	102.367	11.770	631.039	0.617
844.500	501.033	80.008	19.993	102.391	11.911	620.604	0.714
845.000	501.284	80.008	19.993	102.416	12.057	609.793	0.391
845.500	501.601	80.009	19.992	102.439	12.211	598.260	0.356
846.000	501.824	80.008	19.992	102.460	12.371	586.274	0.554
846.500	502.119	80.007	19.993	102.479	12.540	573.660	0.529
847.000	502.473	80.008	19.993	102.497	12.713	560.657	0.584
847.500	502.710	80.007	19.993	102.512	12.888	547.547	0.620
848.000	502.871	80.008	19.993	102.529	13.072	533.750	0.494
848.500	503.141	80.007	19.993	102.552	13.262	519.469	0.414
849.000	503.539	80.008	19.993	102.579	13.451	505.207	0.549
849.500	503.713	80.008	19.993	102.610	13.646	490.493	0.620
850.000	503.966	80.008	19.992	102.644	13.840	475.915	0.500
850.500	504.210	80.008	19.993	102.681	14.036	461.053	0.462
851.000	504.423	80.008	19.993	102.714	14.229	446.485	0.477
851.500	504.755	80.009	19.993	102.751	14.427	431.500	0.501
852.001	505.064	80.008	19.992	102.777	14.622	416.733	0.593
852.500	505.278	80.007	19.993	102.808	14.823	401.470	0.582
853.000	505.534	80.008	19.993	102.844	15.016	386.744	0.497
853.500	505.786	80.008	19.994	102.893	15.210	371.949	0.489
854.000	506.046	80.008	19.992	102.945	15.407	357.000	0.509
854.500	506.316	80.008	19.992	103.011	15.595	342.662	0.521
855.000	506.627	80.008	19.992	103.071	15.786	328.074	0.555
855.500	506.802	80.008	19.993	103.128	15.970	314.003	0.534
856.000	507.153	80.009	19.993	103.171	16.150	300.274	0.506
856.500	507.391	80.008	19.993	103.209	16.325	286.885	0.558
857.000	507.646	80.009	19.993	103.246	16.502	273.359	0.541
857.500	507.909	80.009	19.992	103.285	16.671	260.424	0.505
858.000	508.178	80.008	19.994	103.322	16.836	247.793	0.525
858.500	508.440	80.009	19.993	103.364	17.002	235.050	0.532
859.000	508.732	80.009	19.994	103.406	17.153	223.511	0.543
859.500	508.992	80.010	19.993	103.443	17.305	211.838	0.553
860.000	509.245	80.010	19.993	103.481	17.453	200.548	0.532
860.500	509.498	80.009	19.993	103.521	17.592	189.862	0.509
861.000	509.737	80.010	19.992	103.559	17.726	179.552	0.499
861.500	510.028	80.008	19.994	103.597	17.854	169.801	0.511
862.000	510.257	80.011	19.993	103.636	17.977	160.377	0.525
862.500	510.555	80.009	19.992	103.671	18.097	151.163	0.523
863.000	510.772	80.010	19.993	103.699	18.207	142.736	0.521
863.500	511.102	80.009	19.994	103.724	18.314	134.550	0.532
864.000	511.304	80.010	19.993	103.747	18.417	126.616	0.539
864.500	511.555	80.010	19.993	103.768	18.516	119.077	0.492
865.000	511.788	80.010	19.993	103.790	18.609	111.911	0.469
865.500	512.069	80.009	19.993	103.809	18.700	104.982	0.499
866.000	512.302	80.009	19.994	103.826	18.782	98.671	0.514
866.500	512.585	80.009	19.993	103.839	18.861	92.603	0.515
867.000	512.793	80.009	19.993	103.848	18.933	87.108	0.503
867.500	513.068	80.010	19.993	103.857	19.002	81.818	0.487
868.000	513.337	80.009	19.994	103.865	19.067	76.821	0.514
868.500	513.591	80.008	19.992	103.873	19.131	71.902	0.533
869.000	513.896	80.009	19.994	103.878	19.185	67.801	0.541
869.500	514.185	80.009	19.992	103.881	19.238	63.716	0.576
870.000	514.397	80.009	19.993	103.881	19.288	59.905	0.548
870.501	514.677	80.009	19.993	103.879	19.336	56.256	0.496
871.000	514.931	80.010	19.994	103.872	19.379	52.962	0.512
871.500	515.162	80.009	19.994	103.869	19.421	49.748	0.509
872.000	515.433	80.009	19.994	103.867	19.457	46.942	0.494
872.500	515.708	80.010	19.992	103.866	19.494	44.148	0.524
873.000	515.923	80.009	19.993	103.865	19.524	41.818	0.518
873.500	516.233	80.009	19.993	103.865	19.554	39.521	0.507
874.000	516.474	80.010	19.993	103.863	19.579	37.572	0.538
874.500	516.757	80.010	19.994	103.861	19.608	35.416	0.537
875.000	516.968	80.009	19.992	103.861	19.629	33.763	0.509
875.500	517.217	80.009	19.994	103.861	19.648	32.304	0.477
876.000	517.497	80.010	19.995	103.860	19.667	30.854	0.494
876.500	517.790	80.009	19.993	103.862	19.686	29.421	0.551
877.000	517.942	80.009	19.993	103.863	19.702	28.210	0.509
877.500	518.279	80.009	19.993	103.858	19.715	27.156	0.467
878.000	518.528	80.009	19.993	103.852	19.732	25.910	0.537
878.500	518.738	80.010	19.993	103.851	19.740	25.251	0.522
879.000	518.993	80.009	19.994	103.849	19.752	24.376	0.462
879.500	519.280	80.009	19.993	103.846	19.761	23.671	0.504
880.000	519.487	80.011	19.994	103.847	19.768	23.097	0.517
880.500	519.780	80.008	19.994	103.849	19.775	22.609	0.497
881.000	520.053	80.010	19.992	103.844	19.784	21.890	0.533
881.500	520.302	80.010	19.993	103.839	19.794	21.173	0.544
882.000	520.538	80.010	19.993	103.835	19.796	20.984	0.503
882.500	520.796	80.009	19.993	103.829	19.803	20.422	0.489
883.000	521.059	80.012	19.994	103.822	19.808	20.085	0.508
883.500	521.328	80.009	19.993	103.817	19.809	19.978	0.527
884.000	521.553	80.011	19.992	103.816	19.818	19.271	0.513
884.500	521.806	80.010	19.992	103.815	19.822	19.024	0.486
885.000	522.076	80.011	19.992	103.815	19.826	18.691	0.501
885.500	522.316	80.011	19.994	103.817	19.829	18.428	0.516
886.000	522.578	80.011	19.993	103.819	19.833	18.138	0.506
886.500	522.823	80.011	19.993	103.818	19.834	18.095	0.504
887.000	523.079	80.011	19.993	103.815	19.835	17.967	0.504
887.500	523.334	80.011	19.994	103.812	19.838	17.775	0.506
888.000	523.620	80.010	19.992	103.812	19.843	17.397	0.526
888.500	523.843	80.011	19.993	103.811	19.842	17.492	0.525
889.000	524.151	80.011	19.993	103.807	19.842	17.440	0.520
889.500	524.366	80.010	19.993	103.803	19.847	17.101	0.527
890.000	524.608	80.011	19.994	103.799	19.846	17.147	0.490
890.500	524.866	80.009	19.994	103.792	19.850	16.837	0.479
891.000	525.159	80.011	19.994	103.784	19.847	17.039	0.525
891.500	525.374	80.010	19.993	103.782	19.853	16.609	0.529
892.000	525.697	80.011	19.993	103.782	19.851	16.762	0.523
892.500	525.897	80.010	19.993	103.782	19.852	16.709	0.531
893.000	526.176	80.010	19.994	103.782	19.852	16.633	0.501
893.500	526.430	80.009	19.993	103.782	19.855	16.445	0.506
894.000	526.617	80.010	19.994	103.781	19.854	16.524	0.487
894.500	526.905	80.009	19.993	103.777	19.856	16.318	0.458
895.000	527.159	80.009	19.994	103.774	19.856	16.327	0.509
895.500	527.394	80.009	19.993	103.773	19.853	16.559	0.516
896.000	527.679	80.007	19.995	103.772	19.856	16.323	0.504
896.500	527.949	80.008	19.994	103.772	19.855	16.438	0.537
897.000	528.204	80.009	19.994	103.774	19.857	16.272	0.540
897.500	528.459	80.008	19.994	103.770	19.853	16.581	0.518
898.000	528.743	80.006	19.993	103.768	19.855	16.473	0.525
898.500	528.996	80.008	19.994	103.769	19.852	16.677	0.538
899.000	529.225	80.008	19.993	103.768	19.856	16.344	0.509
899.500	529.486	80.008	19.994	103.765	19.858	16.256	0.486
900.000	529.762	80.008	19.994	103.763	19.857	16.316	0.513
900.500	530.017	80.009	19.994	103.752	19.858	16.251	0.534
901.000	530.281	80.007	19.994	103.737	19.858	16.213	0.525
901.500	530.536	80.009	19.994	103.721	19.858	16.197	0.519
902.000	530.772	80.007	19.993	103.703	19.857	16.318	0.505
902.501	531.038	80.008	19.993	103.681	19.858	16.253	0.496
903.000	531.318	80.009	19.994	103.658	19.857	16.317	0.524
903.500	531.560	80.009	19.993	103.636	19.857	16.283	0.534
904.000	531.850	80.009	19.994	103.608	19.859	16.166	0.528
904.500	532.087	80.008	19.994	103.579	19.860	16.095	0.529
905.000	532.351	80.009	19.995	103.556	19.861	15.982	0.514
905.500	532.604	80.008	19.993	103.532	19.861	16.045	0.509
906.000	532.838	80.009	19.993	103.508	19.861	16.027	0.502
906.500	533.143	80.009	19.993	103.495	19.861	16.018	0.513
907.000	533.362	80.009	19.993	103.493	19.859	16.165	0.532
907.500	533.644	80.008	19.992	103.499	19.861	15.977	0.512
908.001	533.890	80.009	19.993	103.517	19.860	16.076	0.514
908.500	534.175	80.008	19.994	103.546	19.859	16.177	0.529
909.000	534.391	80.008	19.994	103.575	19.860	16.070	0.516
909.500	534.652	80.008	19.993	103.609	19.858	16.204	0.489
910.000	534.906	80.009	19.994	103.642	19.860	16.077	0.496
910.501	535.174	80.009	19.993	103.669	19.856	16.407	0.518
911.000	535.432	80.010	19.993	103.690	19.862	15.972	0.525
911.500	535.659	80.008	19.994	103.713	19.858	16.230	0.506
912.000	535.916	80.009	19.993	103.725	19.860	16.078	0.484
912.500	536.226	80.007	19.993	103.740	19.859	16.183	0.525
913.000	536.468	80.008	19.994	103.755	19.859	16.159	0.559
913.500	536.704	80.008	19.993	103.767	19.859	16.165	0.515
914.000	536.959	80.008	19.993	103.775	19.858	16.275	0.484
914.501	537.261	80.009	19.994	103.783	19.858	16.272	0.524
915.000	537.483	80.008	19.994	103.785	19.857	16.311	0.541
915.500	537.745	80.008	19.993	103.785	19.858	16.250	0.504
916.000	538.022	80.008	19.993	103.785	19.859	16.135	0.511
916.500	538.266	80.008	19.993	103.785	19.857	16.282	0.530
917.000	538.537	80.008	19.993	103.791	19.857	16.297	0.518
917.500	538.784	80.009	19.995	103.792	19.863	15.885	0.517
918.000	539.048	80.008	19.994	103.792	19.860	16.125	0.515
918.500	539.322	80.007	19.993	103.796	19.860	16.069	0.525
919.000	539.591	80.007	19.995	103.796	19.860	16.122	0.540
919.500	539.855	80.008	19.994	103.791	19.860	16.108	0.538
920.000	540.128	80.008	19.995	103.789	19.861	16.047	0.535
920.500	540.406	80.008	19.993	103.789	19.860	16.122	0.544
921.000	540.617	80.007	19.993	103.789	19.860	16.127	0.521
921.500	540.871	80.006	19.993	103.789	19.861	16.015	0.477
922.000	541.117	80.008	19.995	103.790	19.856	16.412	0.482
922.500	541.391	80.007	19.995	103.792	19.857	16.284	0.509
923.000	541.598	80.008	19.994	103.798	19.856	16.422	0.500
923.500	541.866	80.008	19.994	103.800	19.858	16.232	0.478
924.000	542.106	80.007	19.992	103.805	19.858	16.215	0.492
924.500	542.432	80.008	19.995	103.809	19.856	16.399	0.538
925.000	542.659	80.007	19.993	103.811	19.856	16.404	0.560
925.500	542.899	80.007	19.994	103.808	19.857	16.311	0.510
926.000	543.182	80.008	19.994	103.807	19.861	16.035	0.495
926.500	543.416	80.007	19.995	103.801	19.860	16.073	0.520
927.000	543.678	80.007	19.993	103.798	19.858	16.208	0.506
927.500	543.947	80.007	19.995	103.795	19.860	16.067	0.513
928.000	544.165	80.007	19.994	103.795	19.858	16.247	0.509
928.500	544.404	80.007	19.994	103.795	19.860	16.063	0.472
929.000	544.669	80.007	19.995	103.802	19.860	16.071	0.481
929.500	544.940	80.006	19.994	103.808	19.859	16.173	0.520
930.000	545.182	80.007	19.994	103.814	19.858	16.278	0.525
930.500	545.461	80.007	19.994	103.818	19.859	16.138	0.517
931.000	545.702	80.007	19.994	103.817	19.862	15.950	0.520
931.500	545.951	80.007	19.993	103.811	19.855	16.437	0.505
932.000	546.217	80.007	19.994	103.807	19.858	16.261	0.502
932.500	546.480	80.007	19.992	103.807	19.860	16.096	0.522
933.000	546.730	80.008	19.993	103.807	19.860	16.094	0.521
933.500	546.996	80.007	19.994	103.805	19.860	16.071	0.515
934.000	547.272	80.008	19.993	103.808	19.859	16.174	0.529
934.500	547.515	80.008	19.994	103.810	19.859	16.152	0.530
935.000	547.766	80.007	19.991	103.807	19.857	16.324	0.506
935.500	548.025	80.006	19.993	103.807	19.858	16.232	0.502
936.000	548.288	80.007	19.993	103.813	19.857	16.345	0.516
936.500	548.511	80.007	19.993	103.817	19.857	16.351	0.504
937.000	548.769	80.007	19.994	103.817	19.856	16.400	0.483
937.500	549.002	80.008	19.993	103.817	19.856	16.421	0.486
938.000	549.245	80.008	19.994	103.812	19.856	16.410	0.484
938.500	549.585	80.008	19.994	103.806	19.858	16.268	0.530
939.000	549.804	80.008	19.994	103.799	19.855	16.461	0.571
939.500	550.080	80.010	19.992	103.794	19.855	16.450	0.526
940.000	550.299	80.008	19.994	103.791	19.857	16.348	0.495
940.500	550.612	80.008	19.994	103.791	19.853	16.603	0.514
941.000	550.815	80.009	19.992	103.794	19.857	16.297	0.524
941.500	551.095	80.009	19.992	103.795	19.852	16.715	0.500
942.000	551.349	80.009	19.994	103.795	19.855	16.487	0.509
942.500	551.611	80.009	19.993	103.792	19.853	16.607	0.525
943.000	551.871	80.010	19.993	103.791	19.854	16.538	0.518
943.500	552.107	80.008	19.992	103.790	19.853	16.602	0.509
944.000	552.356	80.010	19.993	103.790	19.852	16.713	0.491
944.500	552.614	80.010	19.994	103.794	19.851	16.761	0.496
945.000	552.891	80.010	19.993	103.796	19.854	16.569	0.521
945.500	553.126	80.009	19.993	103.803	19.852	16.677	0.523
946.000	553.388	80.010	19.993	103.806	19.854	16.579	0.505
946.500	553.645	80.009	19.993	103.810	19.852	16.734	0.508
947.000	553.915	80.010	19.993	103.806	19.850	16.828	0.523
947.500	554.193	80.008	19.994	103.803	19.852	16.730	0.537
948.000	554.450	80.009	19.993	103.795	19.854	16.554	0.542
948.500	554.656	80.009	19.993	103.788	19.853	16.595	0.499
949.000	554.940	80.008	19.993	103.783	19.853	16.626	0.477
949.501	555.212	80.010	19.993	103.783	19.851	16.785	0.523
950.000	555.462	80.009	19.992	103.784	19.849	16.910	0.538
950.500	555.705	80.009	19.993	103.784	19.851	16.810	0.507
951.000	555.992	80.009	19.993	103.784	19.850	16.871	0.512
951.500	556.231	80.009	19.992	103.784	19.849	16.903	0.528
952.000	556.495	80.010	19.991	103.784	19.851	16.793	0.514
952.500	556.778	80.010	19.993	103.783	19.854	16.540	0.525
953.000	557.029	80.009	19.993	103.783	19.854	16.563	0.541
953.500	557.263	80.009	19.994	103.782	19.855	16.473	0.510
954.000	557.518	80.010	19.994	103.782	19.855	16.492	0.487
954.500	557.765	80.008	19.993	103.781	19.854	16.550	0.495
955.000	558.021	80.008	19.993	103.781	19.854	16.571	0.503
955.500	558.299	80.009	19.993	103.781	19.857	16.326	0.519
956.000	558.521	80.009	19.994	103.781	19.855	16.458	0.517
956.500	558.807	80.008	19.994	103.781	19.852	16.667	0.504
957.000	559.032	80.009	19.993	103.781	19.853	16.634	0.509
957.500	559.283	80.010	19.994	103.782	19.854	16.521	0.493
958.000	559.548	80.009	19.994	103.782	19.854	16.532	0.496
958.500	559.791	80.009	19.993	103.782	19.855	16.498	0.512
959.000	560.057	80.009	19.992	103.782	19.858	16.256	0.508
959.500	560.319	80.009	19.993	103.778	19.855	16.472	0.519
960.000	560.574	80.009	19.993	103.775	19.855	16.459	0.523
960.500	560.813	80.009	19.993	103.774	19.856	16.388	0.505
961.001	561.094	80.010	19.992	103.773	19.853	16.612	0.507
961.501	561.315	80.010	19.994	103.773	19.855	16.507	0.511
962.000	561.582	80.008	19.993	103.778	19.858	16.215	0.495
962.500	561.864	80.010	19.993	103.781	19.858	16.257	0.518
963.000	562.109	80.008	19.993	103.782	19.859	16.163	0.538
963.500	562.357	80.010	19.994	103.783	19.857	16.345	0.510
964.000	562.615	80.011	19.994	103.783	19.855	16.454	0.500
964.500	562.869	80.010	19.993	103.782	19.856	16.382	0.510
965.000	563.130	80.010	19.992	103.783	19.858	16.218	0.513
965.500	563.371	80.011	19.992	103.782	19.859	16.174	0.508
966.000	563.631	80.010	19.991	103.781	19.857	16.354	0.501
966.500	563.881	80.011	19.993	103.781	19.857	16.284	0.506
967.000	564.166	80.011	19.994	103.781	19.858	16.256	0.523
967.500	564.412	80.010	19.993	103.780	19.856	16.359	0.533
968.000	564.656	80.010	19.993	103.781	19.853	16.601	0.511
968.500	564.932	80.011	19.992	103.781	19.856	16.417	0.505
969.001	565.171	80.011	19.992	103.784	19.858	16.223	0.517
969.500	565.418	80.011	19.992	103.784	19.855	16.433	0.501
970.000	565.641	80.010	19.992	103.788	19.855	16.454	0.478
970.500	565.951	80.011	19.992	103.788	19.854	16.575	0.501
971.000	566.218	80.010	19.993	103.788	19.854	16.513	0.555
971.500	566.445	80.011	19.994	103.787	19.853	16.659	0.536
972.000	566.724	80.011	19.993	103.789	19.853	16.625	0.500
972.500	566.954	80.012	19.993	103.789	19.856	16.395	0.507
973.000	567.231	80.012	19.993	103.789	19.853	16.621	0.508
973.500	567.446	80.010	19.993	103.791	19.852	16.722	0.500
974.000	567.691	80.010	19.992	103.793	19.851	16.810	0.476
974.500	567.991	80.011	19.993	103.793	19.852	16.688	0.502
975.000	568.218	80.010	19.992	103.797	19.854	16.517	0.536
975.500	568.484	80.011	19.992	103.803	19.854	16.537	0.511
976.000	568.713	80.010	19.992	103.808	19.850	16.881	0.494
976.500	569.024	80.011	19.992	103.812	19.852	16.734	0.517
977.000	569.285	80.010	19.992	103.812	19.853	16.624	0.556
977.500	569.500	80.011	19.992	103.806	19.856	16.417	0.524
978.000	569.786	80.009	19.993	103.800	19.852	16.711	0.489
978.500	570.012	80.010	19.993	103.793	19.853	16.636	0.507
979.000	570.292	80.008	19.993	103.788	19.856	16.379	0.509
979.500	570.582	80.010	19.993	103.789	19.853	16.598	0.538
980.000	570.815	80.008	19.991	103.792	19.855	16.471	0.547
980.500	571.080	80.009	19.992	103.793	19.856	16.423	0.510
981.000	571.312	80.009	19.992	103.794	19.855	16.484	0.497
981.500	571.563	80.009	19.993	103.796	19.854	16.576	0.489
982.000	571.836	80.008	19.994	103.796	19.856	16.398	0.503
982.500	572.094	80.008	19.993	103.796	19.850	16.873	0.528
983.000	572.348	80.008	19.993	103.795	19.851	16.791	0.522
983.500	572.622	80.008	19.993	103.795	19.854	16.569	0.520
984.000	572.886	80.008	19.993	103.794	19.852	16.682	0.532
984.500	573.116	80.008	19.993	103.798	19.853	16.613	0.516
985.000	573.385	80.008	19.994	103.802	19.853	16.649	0.497
985.500	573.630	80.007	19.994	103.809	19.852	16.722	0.507
986.000	573.907	80.007	19.993	103.810	19.851	16.800	0.518
986.500	574.137	80.007	19.992	103.806	19.852	16.733	0.514
987.000	574.428	80.008	19.994	103.799	19.849	16.906	0.514
987.500	574.715	80.008	19.993	103.793	19.849	16.896	0.550
988.000	574.942	80.008	19.993	103.786	19.855	16.494	0.547
988.500	575.199	80.008	19.993	103.784	19.847	17.082	0.499
989.000	575.498	80.007	19.994	103.784	19.847	17.086	0.519
989.500	575.732	80.008	19.992	103.784	19.850	16.854	0.544
990.000	575.977	80.008	19.993	103.784	19.852	16.732	0.506
990.500	576.224	80.008	19.993	103.784	19.851	16.768	0.486
991.000	576.489	80.008	19.993	103.784	19.849	16.931	0.503
991.500	576.755	80.008	19.992	103.786	19.851	16.807	0.522
992.000	577.024	80.008	19.993	103.787	19.849	16.916	0.533
992.500	577.254	80.008	19.993	103.787	19.846	17.143	0.517
993.000	577.519	80.007	19.993	103.787	19.852	16.715	0.497
993.500	577.782	80.008	19.994	103.787	19.848	16.972	0.511
994.000	578.036	80.008	19.994	103.784	19.854	16.536	0.522
994.500	578.276	80.007	19.994	103.784	19.848	17.034	0.506
995.000	578.569	80.008	19.992	103.785	19.850	16.871	0.514
995.500	578.833	80.008	19.994	103.785	19.853	16.656	0.545
996.000	579.086	80.008	19.993	103.786	19.853	16.628	0.537
996.500	579.332	80.009	19.994	103.786	19.850	16.873	0.508
997.000	579.610	80.008	19.993	103.787	19.848	16.979	0.511
997.500	579.820	80.009	19.994	103.786	19.850	16.883	0.506
998.000	580.111	80.008	19.994	103.786	19.850	16.816	0.495
998.500	580.336	80.008	19.993	103.785	19.846	17.155	0.509
999.000	580.585	80.009	19.996	103.785	19.849	16.891	0.495
999.500	580.821	80.008	19.993	103.784	19.851	16.753	0.480
1000.000	581.083	80.007	19.992	103.784	19.848	17.006	0.492
1000.500	581.323	80.008	19.993	103.784	19.854	16.543	0.500
1001.000	581.605	80.007	19.993	103.784	19.852	16.695	0.511
1001.500	581.837	80.007	19.994	103.785	19.846	17.128	0.518
1002.000	582.115	80.009	19.993	103.785	19.852	16.683	0.512
1002.500	582.357	80.008	19.993	103.779	19.850	16.857	0.515
1003.000	582.596	80.008	19.993	103.780	19.849	16.947	0.500
1003.500	582.856	80.009	19.993	103.779	19.847	17.114	0.490
1004.000	583.104	80.008	19.994	103.780	19.846	17.192	0.504
1004.500	583.405	80.008	19.993	103.780	19.847	17.045	0.528
1005.000	583.598	80.009	19.993	103.786	19.847	17.069	0.521
1005.500	583.881	80.008	19.993	103.788	19.850	16.839	0.486
1006.000	584.132	80.009	19.992	103.788	19.850	16.839	0.505
1006.500	584.367	80.008	19.992	103.788	19.848	17.012	0.509
1007.000	584.612	80.008	19.992	103.788	19.848	16.983	0.483
1007.500	584.911	80.009	19.993	103.788	19.847	17.088	0.512
1008.000	585.160	80.009	19.993	103.785	19.849	16.917	0.546
1008.500	585.405	80.009	19.993	103.786	19.848	17.030	0.521
1009.000	585.663	80.009	19.992	103.785	19.848	17.042	0.498
1009.500	585.911	80.008	19.992	103.783	19.847	17.111	0.505
1010.000	586.174	80.009	19.993	103.783	19.847	17.096	0.509
1010.500	586.425	80.009	19.993	103.782	19.848	17.016	0.513
1011.000	586.666	80.007	19.993	103.786	19.846	17.190	0.503
1011.500	586.962	80.009	19.993	103.787	19.843	17.416	0.514
1012.000	587.186	80.007	19.993	103.788	19.849	16.962	0.528
1012.500	587.435	80.008	19.993	103.788	19.845	17.271	0.496
1013.000	587.689	80.008	19.994	103.788	19.845	17.198	0.488
1013.500	587.936	80.006	19.995	103.781	19.843	17.418	0.502
1014.000	588.203	80.006	19.994	103.780	19.845	17.232	0.508
1014.500	588.446	80.008	19.994	103.780	19.844	17.275	0.512
1015.000	588.677	80.008	19.993	103.780	19.845	17.208	0.492
1015.500	588.943	80.007	19.994	103.780	19.844	17.321	0.485
1016.000	589.224	80.007	19.994	103.782	19.843	17.365	0.523
1016.500	589.474	80.007	19.995	103.781	19.845	17.272	0.540
1017.000	589.740	80.008	19.994	103.782	19.845	17.240	0.523
1017.500	589.976	80.006	19.994	103.782	19.845	17.259	0.509
1018.000	590.239	80.007	19.994	103.784	19.844	17.278	0.500
1018.500	590.486	80.006	19.994	103.787	19.847	17.052	0.505
1019.000	590.715	80.007	19.994	103.787	19.842	17.464	0.493
1019.500	590.974	80.008	19.994	103.788	19.842	17.470	0.482
1020.000	591.232	80.007	19.993	103.787	19.846	17.196	0.502
1020.500	591.496	80.007	19.995	103.785	19.841	17.577	0.520
1021.000	591.767	80.008	19.994	103.783	19.845	17.257	0.529
1021.500	592.008	80.007	19.995	103.783	19.846	17.194	0.523
1022.000	592.269	80.007	19.994	103.782	19.843	17.357	0.507
1022.500	592.549	80.008	19.993	103.782	19.845	17.203	0.522
1023.000	592.770	80.007	19.995	103.782	19.844	17.345	0.521
1023.500	593.017	80.007	19.996	103.782	19.847	17.073	0.484
1024.000	593.256	80.007	19.994	103.782	19.845	17.244	0.477
1024.500	593.548	80.008	19.994	103.782	19.845	17.221	0.509
1025.000	593.800	80.010	19.994	103.786	19.845	17.215	0.537
1025.501	594.051	80.009	19.994	103.791	19.843	17.382	0.523
1026.001	594.329	80.009	19.994	103.791	19.844	17.292	0.515
1026.500	594.584	80.010	19.994	103.791	19.844	17.322	0.531
1027.000	594.824	80.010	19.994	103.791	19.843	17.351	0.514
1027.500	595.090	80.009	19.993	103.788	19.842	17.431	0.501
1028.000	595.359	80.009	19.994	103.782	19.844	17.286	0.521
1028.500	595.617	80.010	19.993	103.782	19.843	17.413	0.531
1029.000	595.863	80.009	19.993	103.781	19.843	17.395	0.516
1029.500	596.108	80.009	19.994	103.782	19.847	17.055	0.497
1030.000	596.369	80.010	19.994	103.781	19.843	17.385	0.498
1030.500	596.639	80.010	19.994	103.781	19.842	17.425	0.519
1031.000	596.873	80.010	19.992	103.782	19.844	17.332	0.517
1031.500	597.141	80.009	19.994	103.782	19.842	17.426	0.503
1032.000	597.431	80.011	19.994	103.782	19.845	17.247	0.530
1032.500	597.659	80.009	19.993	103.784	19.842	17.425	0.538
1033.000	597.890	80.010	19.993	103.784	19.842	17.440	0.489
1033.500	598.154	80.010	19.993	103.784	19.841	17.509	0.477
1034.000	598.396	80.010	19.993	103.783	19.842	17.488	0.500
1034.500	598.670	80.010	19.993	103.783	19.841	17.529	0.511
1035.000	598.943	80.010	19.993	103.781	19.843	17.381	0.531
1035.500	599.186	80.010	19.992	103.780	19.842	17.431	0.532
1036.000	599.428	80.009	19.994	103.780	19.841	17.509	0.501
1036.500	599.702	80.010	19.992	103.781	19.842	17.491	0.500
1037.000	599.924	80.011	19.993	103.782	19.841	17.533	0.506
1037.500	600.218	80.009	19.993	103.783	19.843	17.351	0.506
1038.000	600.410	80.009	19.994	103.785	19.841	17.549	0.501
1038.500	600.721	80.010	19.993	103.785	19.841	17.540	0.494
1039.000	600.974	80.010	19.993	103.782	19.840	17.647	0.533
