Repository: ulfsri/fsri_materials_database

# Materials and Products Database

## 01_Data

Raw data generated from each apparatus are included here in plain-text format. The data is organized first by material, next by the short name of test apparatus used, and where applicable additional filtering by test settings.

### material.json

Each material directory contains a json file of the same name as the material. This file links the data stored in the repository as well as data and graphs produced by the accompanying scripts (__02_Scripts__) to the respective landing page for the material on the front-end website.

File: 01_Data/LDPE/Cone/LDPE_HRRPUA_75.csv
Names,LDPE_R1,LDPE_R2,LDPE_R3,Mean,Std. Dev.
111,38.0,46.6,60.1,48.2,11.1
112,41.2,49.4,63.8,51.5,11.5
113,42.4,51.5,64.2,52.7,11.0
114,44.9,56.8,66.5,56.1,10.8
115,45.8,60.3,68.5,58.2,11.5
116,49.4,64.8,69.8,61.4,10.7
117,53.4,66.7,72.7,64.3,9.9
118,57.2,71.7,74.5,67.8,9.3
119,62.8,75.7,77.7,72.1,8.1
120,66.3,80.2,80.4,75.6,8.1
121,70.5,84.7,82.2,79.1,7.6
122,72.9,88.5,83.9,81.8,8.0
123,79.7,92.6,85.5,85.9,6.5
124,84.6,96.2,88.8,89.8,5.9
125,86.8,99.8,91.5,92.7,6.6
126,91.9,104.2,93.6,96.6,6.6
127,95.0,110.3,97.5,100.9,8.2
128,98.2,112.6,101.7,104.2,7.5
129,101.7,117.4,105.6,108.2,8.1
130,107.2,120.7,110.9,112.9,7.0
131,110.1,124.2,113.2,115.8,7.4
132,112.4,126.9,122.8,120.7,7.5
133,117.7,130.2,126.0,124.6,6.3
134,122.7,133.1,132.0,129.3,5.7
135,127.8,137.4,136.6,133.9,5.3
136,129.9,144.3,145.0,139.7,8.5
137,132.5,146.0,146.4,141.6,7.9
138,141.9,149.4,154.8,148.7,6.5
139,146.0,156.0,163.3,155.1,8.7
140,152.3,158.3,164.6,158.4,6.2
141,150.8,161.3,169.0,160.4,9.1
142,157.7,165.2,175.6,166.2,9.0
143,167.6,172.5,184.4,174.8,8.6
144,169.7,173.4,180.8,174.6,5.6
145,176.6,177.3,191.7,181.9,8.5
146,179.8,184.5,195.1,186.5,7.8
147,190.7,191.8,198.6,193.7,4.3
148,202.4,203.2,205.2,203.6,1.4
149,200.1,204.1,207.5,203.9,3.7
150,208.8,208.6,215.3,210.9,3.8
151,212.9,218.6,227.3,219.6,7.3
152,213.0,224.6,226.5,221.4,7.3
153,229.3,230.1,231.7,230.4,1.2
154,232.0,233.6,233.2,232.9,0.8
155,232.7,242.3,245.8,240.3,6.8
156,242.9,242.2,260.2,248.4,10.2
157,241.1,250.7,259.8,250.5,9.4
158,252.8,254.2,257.9,255.0,2.7
159,256.1,260.2,269.7,262.0,7.0
160,261.2,265.4,279.9,268.8,9.8
161,273.8,266.2,280.4,273.5,7.1
162,270.0,273.6,288.9,277.5,10.0
163,279.4,277.5,296.6,284.5,10.5
164,282.1,286.9,297.4,288.8,7.8
165,287.3,298.6,302.6,296.2,7.9
166,297.3,298.4,317.0,304.2,11.0
167,302.9,294.7,315.6,304.4,10.5
168,309.4,301.2,320.5,310.4,9.7
169,328.5,308.0,324.9,320.5,10.9
170,322.2,299.6,324.5,315.5,13.7
171,342.0,321.8,340.3,334.7,11.2
172,341.9,324.0,332.1,332.7,8.9
173,349.1,314.1,347.8,337.0,19.8
174,352.5,338.7,352.5,347.9,8.0
175,367.4,326.6,376.5,356.8,26.6
176,360.9,334.9,360.7,352.1,15.0
177,387.9,348.5,370.6,369.0,19.8
178,386.5,357.3,383.1,375.6,16.0
179,391.1,353.8,380.1,375.0,19.2
180,408.9,349.8,392.5,383.7,30.5
181,405.8,373.3,396.2,391.8,16.7
182,410.9,380.7,415.1,402.2,18.8
183,404.5,371.9,412.1,396.1,21.4
184,418.0,385.5,432.4,412.0,24.0
185,432.5,388.2,430.8,417.1,25.1
186,432.1,394.8,452.0,426.3,29.0
187,448.1,413.0,444.0,435.0,19.2
188,448.2,424.2,455.5,442.6,16.4
189,435.4,429.7,473.8,446.3,24.0
190,432.8,411.8,470.2,438.2,29.6
191,453.3,416.3,485.5,451.7,34.6
192,454.2,438.2,470.8,454.4,16.3
193,477.7,426.1,486.4,463.4,32.6
194,462.3,438.4,486.5,462.4,24.0
195,481.6,445.0,514.1,480.2,34.6
196,487.5,460.1,527.3,491.7,33.8
197,484.9,468.3,510.9,488.1,21.5
198,513.5,462.8,538.9,505.1,38.7
199,478.9,484.3,541.0,501.4,34.4
200,515.7,481.1,583.9,526.9,52.3
201,507.2,475.9,540.3,507.8,32.2
202,516.4,522.5,541.5,526.8,13.1
203,538.7,517.7,609.0,555.1,47.8
204,526.8,510.7,566.3,534.6,28.6
205,569.9,544.0,597.4,570.4,26.7
206,563.9,549.9,619.5,577.8,36.8
207,618.0,585.3,657.5,620.3,36.2
208,626.8,588.4,574.7,596.6,27.0
209,641.0,567.0,609.6,605.9,37.2
210,596.6,641.7,642.8,627.1,26.4
211,640.4,616.8,642.5,633.2,14.3
212,604.9,602.6,649.7,619.1,26.6
213,648.4,655.7,671.2,658.5,11.6
214,714.0,656.5,692.1,687.5,29.0
215,714.7,649.1,718.6,694.1,39.0
216,752.2,656.2,694.0,700.8,48.4
217,701.7,693.4,686.8,694.0,7.5
218,741.6,682.1,746.7,723.4,35.9
219,732.7,696.0,751.0,726.6,28.0
220,691.9,700.8,743.6,712.1,27.6
221,729.2,720.3,814.7,754.7,52.1
222,796.0,721.6,815.0,777.5,49.4
223,759.9,773.5,806.4,779.9,23.9
224,855.7,716.0,807.8,793.1,71.0
225,783.9,726.7,812.3,774.3,43.6
226,794.5,762.9,874.5,810.6,57.6
227,818.7,765.2,797.8,793.9,27.0
228,834.8,798.3,846.4,826.5,25.1
229,882.6,807.0,922.4,870.7,58.6
230,882.5,802.2,863.7,849.5,42.0
231,934.8,812.0,859.9,868.9,61.9
232,866.5,850.3,861.1,859.3,8.3
233,924.3,930.6,886.5,913.8,23.9
234,896.9,790.0,1002.4,896.5,106.2
235,955.9,899.4,905.0,920.1,31.1
236,900.2,825.8,953.6,893.2,64.2
237,955.4,983.0,999.8,979.4,22.4
238,968.8,864.5,960.3,931.2,57.9
239,978.7,936.0,994.5,969.7,30.2
240,1018.2,916.2,1081.0,1005.1,83.2
241,1007.8,980.9,1029.6,1006.1,24.4
242,979.0,1018.9,1112.2,1036.7,68.4
243,1094.3,1043.5,1020.4,1052.7,37.8
244,969.1,1077.9,1111.3,1052.8,74.3
245,987.0,966.9,1101.2,1018.3,72.4
246,1068.0,1044.1,1092.7,1068.3,24.3
247,1100.1,1117.9,1082.6,1100.2,17.7
248,1033.1,1048.3,1170.1,1083.8,75.1
249,1175.0,1150.6,1128.2,1151.3,23.4
250,1171.4,1191.2,1172.6,1178.4,11.1
251,1154.5,1090.8,1175.1,1140.1,44.0
252,1101.5,1060.2,1093.5,1085.1,21.9
253,1166.0,1204.9,1112.1,1161.0,46.6
254,1141.2,1095.9,1201.2,1146.1,52.8
255,1222.9,1052.0,1227.4,1167.4,100.0
256,1278.5,1178.6,1217.8,1225.0,50.3
257,1223.8,1117.6,1252.3,1197.9,71.0
258,1142.5,1137.8,1329.1,1203.1,109.1
259,1374.0,1087.3,1207.5,1222.9,144.0
260,1292.3,1275.1,1225.5,1264.3,34.7
261,1278.3,1375.9,1346.3,1333.5,50.1
262,1291.1,1250.9,1261.3,1267.8,20.9
263,1262.9,1242.6,1241.5,1249.0,12.1
264,1188.1,1155.0,1265.3,1202.8,56.6
265,1425.7,1262.5,1355.6,1347.9,81.9
266,1265.3,1332.2,1245.0,1280.8,45.6
267,1373.9,1260.0,1558.4,1397.4,150.6
268,1297.8,1546.1,1348.4,1397.4,131.2
269,1441.5,1231.0,1554.1,1408.9,164.0
270,1290.8,1346.1,1405.1,1347.3,57.2
271,1467.7,1350.7,1642.4,1486.9,146.8
272,1359.0,1471.2,1305.3,1378.5,84.6
273,1389.0,1210.8,1358.5,1319.4,95.3
274,1567.3,1555.9,1309.1,1477.5,145.9
275,1367.6,1510.8,1444.2,1440.9,71.7
276,1457.9,1402.3,1563.3,1474.5,81.8
277,1326.1,1438.2,1440.2,1401.5,65.3
278,1493.8,1445.1,1588.4,1509.1,72.9
279,1540.4,1419.3,1528.4,1496.0,66.7
280,1443.0,1423.3,1595.7,1487.3,94.4
281,1416.3,1475.3,1609.4,1500.3,99.0
282,1549.1,1469.5,1544.6,1521.1,44.7
283,1386.2,1574.4,1603.7,1521.4,118.0
284,1642.1,1555.6,1624.1,1607.3,45.6
285,1670.1,1403.9,1586.0,1553.4,136.1
286,1640.8,1747.8,1554.2,1647.6,97.0
287,1856.7,1734.5,1412.2,1667.8,229.7
288,1794.9,1623.8,1613.5,1677.4,101.9
289,1576.7,1807.4,1773.1,1719.1,124.5
290,1538.2,1494.8,1739.5,1590.8,130.6
291,2008.7,1709.0,1970.9,1896.2,163.2
292,1519.2,1625.5,1670.8,1605.2,77.8
293,1370.8,1601.0,1784.5,1585.4,207.3
294,1717.5,1901.6,1669.2,1762.8,122.7
295,1639.3,1607.5,1778.1,1674.9,90.7
296,2009.0,1479.0,1580.2,1689.4,281.4
297,1787.2,1869.4,1845.6,1834.1,42.3
298,1836.6,1805.4,1784.7,1808.9,26.2
299,1434.4,1854.4,1675.9,1654.9,210.8
300,2088.5,1790.9,1485.4,1788.3,301.5
301,1942.4,2081.3,1752.9,1925.5,164.9
302,1619.7,1564.3,1696.5,1626.8,66.4
303,2086.2,1846.7,2126.5,2019.8,151.3
304,1714.8,1743.0,1706.9,1721.6,19.0
305,1963.9,1866.0,1708.8,1846.2,128.7
306,1597.7,2064.9,2090.1,1917.6,277.3
307,2044.2,2131.9,1665.5,1947.2,247.9
308,1864.0,2260.8,1630.2,1918.3,318.8
309,1709.0,2124.2,1684.8,1839.3,247.0
310,1749.1,2014.0,1652.3,1805.2,187.2
311,2059.5,1926.6,1945.9,1977.3,71.8
312,2002.8,1763.0,1707.7,1824.5,156.9
313,1756.5,1921.2,1995.8,1891.2,122.4
314,2217.7,2102.0,1953.9,2091.2,132.2
315,2121.2,2282.1,2059.5,2154.2,114.9
316,1978.0,2144.3,1837.2,1986.5,153.7
317,2059.7,1582.3,2049.7,1897.2,272.8
318,1916.8,1725.1,1979.1,1873.7,132.4
319,2548.2,2331.9,1922.5,2267.5,317.7
320,2094.4,2054.1,1896.3,2014.9,104.7
321,2116.0,1859.7,1650.3,1875.3,233.3
322,2174.0,1664.5,2016.1,1951.5,260.8
323,2178.5,2141.2,1920.1,2079.9,139.7
324,2009.4,2199.5,2025.3,2078.1,105.4
325,2341.7,2467.3,2033.4,2280.8,223.2
326,2054.1,1800.1,1988.7,1947.6,131.9
327,1783.9,2019.2,2051.8,1951.6,146.2
328,2048.7,2329.2,2047.2,2141.7,162.4
329,1840.6,1945.7,1680.0,1822.1,133.8
330,2279.0,2339.9,1790.2,2136.4,301.3
331,2360.4,1874.6,2058.9,2097.9,245.3
332,2572.5,1617.0,2250.6,2146.7,486.1
333,2340.7,2253.4,1827.1,2140.4,274.8
334,1813.8,2326.2,1934.5,2024.8,267.9
335,2144.0,2087.6,2386.7,2206.1,158.9
336,2204.8,1967.4,2249.3,2140.5,151.5
337,2304.2,2164.4,1694.8,2054.5,319.2
338,2752.4,2193.6,2231.9,2392.6,312.2
339,2383.4,2748.2,1812.2,2314.6,471.8
340,2275.4,2506.9,1960.5,2247.6,274.2
341,2089.6,1985.5,1988.1,2021.0,59.4
342,1966.5,2022.3,2280.5,2089.8,167.5
343,2109.7,2750.8,1787.8,2216.1,490.2
344,2490.6,2542.4,1904.5,2312.5,354.3
345,2015.7,2508.2,2359.5,2294.5,252.6
346,2501.7,2485.6,2275.7,2421.0,126.1
347,2482.8,1966.5,2112.5,2187.3,266.1
348,1976.0,2114.5,2002.6,2031.0,73.5
349,2812.3,2295.7,1997.2,2368.4,412.4
350,2404.0,2709.7,2048.1,2387.3,331.1
351,2396.1,2777.3,1668.8,2280.7,563.2
352,2329.7,2610.5,1841.9,2260.7,388.9
353,2815.7,2476.5,2059.4,2450.5,378.8
354,2436.0,2047.3,1805.5,2096.3,318.1
355,2041.1,2044.8,1864.0,1983.3,103.3
356,2867.3,2255.5,1717.4,2280.1,575.3
357,2198.3,2017.1,1728.8,1981.4,236.8
358,2307.3,2726.4,2345.5,2459.7,231.7
359,2731.7,2698.8,1756.9,2395.8,553.5
360,1922.2,2891.8,2316.4,2376.8,487.6
361,2795.8,2858.7,2053.5,2569.4,447.8
362,2867.5,1997.7,2323.5,2396.2,439.4
363,2706.7,2936.7,2517.1,2720.2,210.1
364,2443.9,2212.4,1882.0,2179.5,282.4
365,1956.3,2390.7,2115.0,2154.0,219.8
366,2776.3,2551.2,2154.0,2493.8,315.1
367,2287.5,2759.8,1709.0,2252.1,526.3
368,2935.5,2381.0,2142.7,2486.4,406.8
369,2388.8,1831.1,2016.4,2078.7,284.0
370,2818.3,2697.5,2170.7,2562.2,344.4
371,2191.1,2715.6,2136.1,2347.6,319.9
372,2431.7,2641.2,1858.8,2310.6,405.0
373,2866.8,2393.6,2273.6,2511.3,313.6
374,2668.1,2433.9,2489.0,2530.3,122.5
375,2302.5,2890.6,2179.4,2457.5,380.1
376,2707.7,1955.7,2275.9,2313.1,377.4
377,2140.9,2651.5,1832.1,2208.1,413.8
378,2644.6,2512.6,2445.3,2534.2,101.3
379,2720.9,2942.2,2270.9,2644.7,342.1
380,2105.3,2926.8,2014.0,2348.7,502.7
381,2443.7,2610.7,2069.0,2374.4,277.4
382,2707.2,2830.0,2021.2,2519.5,435.8
383,2780.0,2928.3,2510.7,2739.7,211.7
384,2742.1,2530.3,1645.0,2305.8,582.0
385,2405.3,2914.7,2002.8,2441.0,457.0
386,2675.0,2949.3,2537.0,2720.5,209.9
387,2330.0,2509.2,2041.4,2293.5,236.0
388,2368.3,3048.2,2471.1,2629.2,366.5
389,2359.8,2394.2,2219.8,2324.6,92.4
390,2508.0,2994.9,2316.2,2606.3,349.9
391,2305.8,2390.5,2263.0,2319.8,64.9
392,2379.3,2713.3,2090.8,2394.5,311.5
393,2464.3,2868.7,2470.4,2601.1,231.7
394,2081.0,2889.2,1927.1,2299.1,516.8
395,2636.6,2490.0,2516.5,2547.7,78.1
396,2316.1,2487.0,1970.4,2257.8,263.1
397,2370.4,2713.8,2316.6,2466.9,215.5
398,2317.2,2987.1,1898.6,2400.9,549.0
399,1920.9,2586.8,2173.8,2227.2,336.1
400,1978.0,2185.3,2303.6,2155.6,164.8
401,2224.7,3218.3,2240.0,2561.0,569.3
402,2105.8,2976.6,2444.2,2508.9,439.0
403,2071.6,2826.3,2368.1,2422.0,380.3
404,2662.4,2673.6,1902.2,2412.7,442.1
405,2175.1,2627.4,2106.7,2303.0,282.9
406,2254.2,2717.5,2374.1,2448.6,240.5
407,2442.3,2755.5,2459.1,2552.3,176.2
408,2418.4,2365.7,1939.0,2241.0,262.9
409,2389.6,2624.6,2539.3,2517.8,119.0
410,2283.5,3063.2,2262.5,2536.4,456.3
411,2387.3,2767.1,2247.1,2467.2,269.0
412,2020.3,3043.0,2383.5,2482.3,518.4
413,2454.8,3128.4,2374.7,2652.6,413.9
414,2643.5,3025.7,2234.1,2634.4,395.9
415,2312.6,2812.9,2369.9,2498.5,273.8
416,2495.2,2436.7,2402.6,2444.8,46.8
417,2087.0,3052.7,2060.5,2400.0,565.4
418,2105.6,2421.4,2406.4,2311.1,178.1
419,1738.8,3397.1,2224.2,2453.4,852.6
420,2557.9,2502.5,2480.4,2513.6,39.9
421,2519.5,2991.6,2438.5,2649.9,298.7
422,1808.0,2581.4,2298.8,2229.4,391.4
423,2083.4,2763.9,2531.7,2459.7,345.9
424,2704.7,2245.5,2113.7,2354.6,310.2
425,2368.1,3287.3,1967.6,2541.0,676.6
426,2223.0,3209.7,2780.2,2737.7,494.7
427,2000.1,2614.0,2687.9,2434.0,377.6
428,2237.8,3037.1,1981.9,2418.9,550.4
429,2617.7,2513.5,2119.9,2417.1,262.5
430,2374.1,2909.2,2482.9,2588.7,282.8
431,2471.2,3098.1,2293.2,2620.8,422.8
432,1832.8,3115.1,2502.5,2483.5,641.4
433,2404.5,2778.3,2402.5,2528.4,216.4
434,2211.8,2927.5,2302.9,2480.7,389.6
435,2576.8,2946.0,2295.5,2606.1,326.2
436,2308.6,2885.8,2432.5,2542.3,303.9
437,2744.6,3290.9,2158.7,2731.4,566.2
438,1995.5,2800.3,2267.6,2354.5,409.4
439,2268.6,2796.1,2357.8,2474.2,282.4
440,2408.8,3045.2,2424.8,2626.3,362.9
441,2199.5,2823.3,2389.6,2470.8,319.7
442,2897.9,2646.6,2437.7,2660.7,230.5
443,2375.3,2775.0,2418.8,2523.0,219.3
444,2249.1,2893.6,2212.3,2451.7,383.2
445,1931.4,2802.3,1874.7,2202.8,520.0
446,1991.9,3028.3,2341.3,2453.8,527.3
447,2602.0,2736.8,2358.1,2565.6,192.0
448,2289.5,2832.0,2605.8,2575.8,272.5
449,2276.2,2674.6,2508.3,2486.4,200.1
450,2359.1,2728.3,2240.4,2442.6,254.4
451,2621.1,2597.6,2531.2,2583.3,46.7
452,2236.8,2641.9,2304.1,2394.3,217.1
453,2192.6,2555.5,2582.7,2443.6,217.8
454,2328.8,2632.6,2389.6,2450.3,160.8
455,2276.6,2535.2,2488.3,2433.4,137.8
456,2426.1,2507.0,2308.2,2413.8,99.9
457,2065.3,2458.2,2536.3,2353.3,252.4
458,2200.7,2464.3,2254.7,2306.5,139.3
459,2524.8,2384.6,2502.5,2470.6,75.3
460,2228.1,2247.5,2374.1,2283.2,79.3
461,2181.1,2200.1,2341.0,2240.7,87.4
462,2227.1,2110.1,2217.3,2184.8,64.9
463,2176.3,2024.3,2397.1,2199.2,187.5
464,2222.8,1993.6,2274.6,2163.7,149.6
465,2314.2,1900.8,2258.1,2157.7,224.3
466,2148.8,1854.6,2249.4,2084.3,205.1
467,2225.6,1780.7,2280.0,2095.4,273.9
468,2257.8,,2294.7,2276.3,26.1
469,2273.6,,2227.4,2250.5,32.6
470,2235.1,,2152.1,2193.6,58.7
471,2274.4,,2127.0,2200.7,104.2
472,2252.2,,2077.1,2164.7,123.8
473,2208.6,,2067.0,2137.8,100.2
474,2256.1,,1989.0,2122.6,188.9
475,2160.4,,1905.9,2033.2,180.0
476,2113.3,,1863.7,1988.5,176.5
477,2020.4,,1799.1,1909.7,156.5
478,1983.6,,1781.4,1882.5,143.0
479,1923.7,,1680.4,1802.0,172.0
480,1838.8,,1647.4,1743.1,135.3
481,1779.9,,1581.4,1680.6,140.3

File: 01_Data/LDPE/Cone/LDPE_Cone_HF75Scan_220202_R3.csv (part 2 of 5)
Chan Gain,,500,500,1,1,1,1,1,1,1,1,1.0,1.0
Offset,,0,0,0.14020995795726776,0,0,0,0,0,0,0,0.0,0.0
Gain,,1,1,25.01099967956543,13.304586410522461,13.303650856018066,1,1,1,1.0008732080459595,1.1026201248168945,1.0,1.0
Units,sec,C,C,Pa,%,%,%,%,%,g,/m,,
193,48,62.03666305541992,74.23426818847656,96.42577362060547,100.2825927734375,76.52603912353516,0.014724810607731342,0.7040665149688721,19.660261154174805,893.0191040039062,2.6149611473083496,0.0,0.0
194,48.25,62.75395965576172,74.80675506591797,91.49272155761719,100.26512908935547,75.51470184326172,0.015091724693775177,0.7218404412269592,19.625106811523438,893.0592041015625,2.7419512271881104,0.0,0.0
195,48.5,62.793182373046875,75.58179473876953,97.36688995361328,100.27731323242188,74.82369995117188,0.015421947464346886,0.7378369569778442,19.593467712402344,892.9690551757812,2.8320388793945312,0.0,0.0
196,48.75,63.29071044921875,76.12867736816406,98.30953216552734,100.29720306396484,72.80833435058594,0.01571914739906788,0.7522338628768921,19.564992904663086,892.9190673828125,3.0980467796325684,0.0,0.0
197,49,64.50494384765625,77.77029418945312,89.22885131835938,100.29151916503906,73.61830139160156,0.015986626967787743,0.7651910781860352,19.539363861083984,892.9690551757812,2.9904944896698,0.0,0.0
198,49.25,64.8092269897461,78.9209213256836,96.10748291015625,100.29476928710938,73.37916564941406,0.016424141824245453,0.7842820286750793,19.516298294067383,892.9089965820312,3.0222768783569336,0.0,0.0
199,49.5,65.44063568115234,79.60902404785156,94.25654602050781,100.30451202392578,74.17451477050781,0.016817905008792877,0.8014639019966125,19.49553871154785,892.8289184570312,2.918945550918579,0.0,0.0
200,49.75,66.09033966064453,80.50933837890625,104.90575408935547,100.3199462890625,73.94593811035156,0.01717229187488556,0.8014639019966125,19.461381912231445,892.8489990234375,2.9502854347229004,0.0,0.0
201,50,67.21868133544922,81.89446258544922,86.45968627929688,100.32156372070312,70.42352294921875,0.017491240054368973,0.8169276118278503,19.430639266967773,892.7288818359375,3.4225072860717773,0.0,0.0
202,50.25,67.62113952636719,82.1841049194336,83.81188201904297,100.31832122802734,71.98782348632812,0.01799817942082882,0.8308449387550354,19.402971267700195,892.6588134765625,3.2097020149230957,0.0,0.0
203,50.5,67.70953369140625,83.62891387939453,102.66783142089844,100.33496856689453,72.6292953491211,0.018454425036907196,0.8526586294174194,19.378070831298828,892.6287231445312,3.1255011558532715,0.0,0.0
204,50.75,68.5527114868164,84.37299346923828,86.47876739501953,100.34227752685547,72.73566436767578,0.01886504516005516,0.8722909092903137,19.35565948486328,892.6287231445312,3.112051248550415,0.0,0.0
205,51,69.30781555175781,85.1216049194336,94.04206085205078,100.34999084472656,73.6515884399414,0.01923460327088833,0.889959990978241,19.33548927307129,892.6087646484375,2.9917588233947754,0.0,0.0
206,51.25,69.67076873779297,85.5703353881836,97.29743194580078,100.3483657836914,72.75149536132812,0.019567206501960754,0.9058621525764465,19.303478240966797,892.5286865234375,3.1105329990386963,0.0,0.0
207,51.5,70.30951690673828,86.61119079589844,106.01249694824219,100.35851287841797,70.4775161743164,0.019866548478603363,0.9201741218566895,19.274669647216797,892.5286865234375,3.41865611076355,0.0,0.0
208,51.75,71.08013153076172,87.96329498291016,78.7048110961914,100.3682632446289,72.1632080078125,0.02013595774769783,0.9453954100608826,19.248741149902344,892.4486083984375,3.1909799575805664,0.0,0.0
209,52,71.3529052734375,88.70829772949219,86.22765350341797,100.37718963623047,72.38041687011719,0.02067386545240879,0.968094527721405,19.225406646728516,892.3585815429688,3.162771224975586,0.0,0.0
210,52.25,71.70916748046875,89.39850616455078,91.36754608154297,100.3824691772461,72.53794860839844,0.02115798369050026,0.9885237812995911,19.182674407958984,892.3585815429688,3.14225172996521,0.0,0.0
211,52.5,73.20361328125,90.55867767333984,87.78702545166016,100.38774871826172,70.72233581542969,0.021593689918518066,1.0069100856781006,19.144214630126953,892.2184448242188,3.3879330158233643,0.0,0.0
212,52.75,73.44078826904297,91.7457046508789,86.48640441894531,100.41576385498047,69.73779296875,0.022186199203133583,1.0234577655792236,19.109600067138672,892.2784423828125,3.5262258052825928,0.0,0.0
213,53,74.55777740478516,93.27325439453125,87.19930267333984,100.412109375,69.25060272216797,0.022719455882906914,1.050743579864502,19.053470611572266,892.2784423828125,3.593679904937744,0.0,0.0
214,53.25,74.75347900390625,93.60209655761719,88.01753234863281,100.4043960571289,68.8360824584961,0.02319938689470291,1.0753008127212524,19.002954483032227,892.1683959960938,3.6510064601898193,0.0,0.0
215,53.5,75.2768783569336,95.04889678955078,90.73860931396484,100.42266845703125,66.88648986816406,0.023631324991583824,1.0974023342132568,18.957489013671875,892.1383056640625,3.9306561946868896,0.0,0.0
216,53.75,76.17755126953125,96.1428451538086,81.48389434814453,100.4409408569336,68.17755889892578,0.024236181750893593,1.1172937154769897,18.91657066345215,892.0382690429688,3.747500419616699,0.0,0.0
217,54,77.25517272949219,97.4404067993164,75.6921615600586,100.43606567382812,68.11666107177734,0.024780552834272385,1.1351959705352783,18.85846710205078,892.0282592773438,3.755673885345459,0.0,0.0
218,54.25,78.06087493896484,98.190673828125,85.38804626464844,100.43931579589844,68.8174057006836,0.025270486250519753,1.1513079404830933,18.80617332458496,891.9782104492188,3.656994342803955,0.0,0.0
219,54.5,79.09303283691406,99.59368896484375,82.9730453491211,100.4417495727539,69.38579559326172,0.0257114265114069,1.1813935041427612,18.759109497070312,891.8480834960938,3.577671766281128,0.0,0.0
220,54.75,79.56620788574219,100.66670989990234,81.46405029296875,100.46733093261719,67.10897827148438,0.0257114265114069,1.2084704637527466,18.759109497070312,891.8580932617188,3.9028377532958984,0.0,0.0
221,55,80.23100280761719,102.28150939941406,94.33058166503906,100.49128723144531,67.62946319580078,0.0261082723736763,1.232839822769165,18.716753005981445,891.7780151367188,3.8304178714752197,0.0,0.0
222,55.25,81.44641876220703,103.27214050292969,91.61408233642578,100.49818420410156,67.12928009033203,0.026465434581041336,1.2547721862792969,18.678630828857422,891.7079467773438,3.902881622314453,0.0,0.0
223,55.5,81.94129180908203,104.62601470947266,87.19166564941406,100.50508880615234,69.52424621582031,0.027133572846651077,1.2846455574035645,18.64432144165039,891.6478881835938,3.564488649368286,0.0,0.0
224,55.75,82.70441436767578,105.80307006835938,83.76837921142578,100.5176773071289,68.79507446289062,0.027734898030757904,1.3115315437316895,18.590314865112305,891.6478881835938,3.6676769256591797,0.0,0.0
225,56,83.03693389892578,106.29444885253906,81.44878387451172,100.52011108398438,68.10569763183594,0.02827608957886696,1.3357290029525757,18.541709899902344,891.52783203125,3.7653212547302246,0.0,0.0
226,56.25,83.69483947753906,107.77803039550781,91.29656219482422,100.526611328125,66.32296752929688,0.028763161972165108,1.3575066328048706,18.49796485900879,891.427734375,4.022495746612549,0.0,0.0
227,56.5,84.65546417236328,109.31359100341797,73.8427505493164,100.54812622070312,65.436279296875,0.029484068974852562,1.3875645399093628,18.458595275878906,891.427734375,4.1547465324401855,0.0,0.0
228,56.75,85.0447006225586,109.83330535888672,79.71920776367188,100.56964874267578,67.5251235961914,0.03013288602232933,1.414616584777832,18.403736114501953,891.297607421875,3.852891445159912,0.0,0.0
229,57,87.01019287109375,111.77581787109375,91.68048858642578,100.5716781616211,65.47809600830078,0.030716821551322937,1.438963532447815,18.35436248779297,891.20751953125,4.1508331298828125,0.0,0.0
230,57.25,87.18443298339844,112.9366226196289,77.80872344970703,100.56031036376953,66.09683227539062,0.031242363154888153,1.4608757495880127,18.309926986694336,891.257568359375,4.05877161026001,0.0,0.0
231,57.5,87.82686614990234,114.3665542602539,75.02277374267578,100.58304595947266,65.6343994140625,0.03201054781675339,1.4805967807769775,18.269933700561523,891.217529296875,4.1288652420043945,0.0,0.0
232,57.75,88.86748504638672,115.1959228515625,72.34519958496094,100.59847259521484,67.37774658203125,0.03270191326737404,1.4805967807769775,18.21150779724121,891.017333984375,3.876795768737793,0.0,0.0
233,58,89.6805648803711,116.95391082763672,74.04425048828125,100.59806823730469,66.59945678710938,0.033324144780635834,1.5132274627685547,18.158924102783203,891.08740234375,3.989131212234497,0.0,0.0
234,58.25,90.71613311767578,118.2379379272461,91.89496612548828,100.60497283935547,64.19961547851562,0.03388415277004242,1.5425950288772583,18.11159896850586,890.9673461914062,4.344753265380859,0.0,0.0
235,58.5,91.08032989501953,119.75672149658203,72.8443832397461,100.63948059082031,64.49517822265625,0.03470880910754204,1.5690258741378784,18.069005966186523,890.9072875976562,4.303644180297852,0.0,0.0
236,58.75,92.83323669433594,121.21304321289062,77.48738861083984,100.638671875,65.35629272460938,0.035451002418994904,1.5928136110305786,17.99736976623535,890.817138671875,4.175282001495361,0.0,0.0
237,59,92.97496795654297,121.8132095336914,81.71746063232422,100.63907623291016,65.86785125732422,0.03611897677183151,1.631721019744873,17.932897567749023,890.7470703125,4.099909782409668,0.0,0.0
238,59.25,93.42414093017578,122.97509002685547,72.74745178222656,100.64192199707031,67.88929748535156,0.0367201529443264,1.666737675666809,17.8748722076416,890.7470703125,3.80781626701355,0.0,0.0
239,59.5,94.50019836425781,124.64847564697266,75.74177551269531,100.6585693359375,65.74564361572266,0.03726121038198471,1.6982526779174805,17.822649002075195,890.6670532226562,4.11974573135376,0.0,0.0
240,59.75,95.4559326171875,125.93325805664062,87.19319152832031,100.67034149169922,64.63606262207031,0.038149505853652954,1.7266161441802979,17.77564811706543,890.5869750976562,4.2855048179626465,0.0,0.0
241,60,97.072509765625,128.55767822265625,76.22721862792969,100.67156219482422,66.40701293945312,0.03894897177815437,1.7670210599899292,17.706750869750977,890.4769287109375,4.02418327331543,0.0,0.0
242,60.25,97.85779571533203,129.8026885986328,85.95287322998047,100.676025390625,65.42937469482422,0.0396684929728508,1.8033854961395264,17.644742965698242,890.3967895507812,4.168062210083008,0.0,0.0
243,60.5,98.57452392578125,131.41897583007812,70.18971252441406,100.69389343261719,67.33187103271484,0.040316060185432434,1.836113452911377,17.58893585205078,890.3167114257812,3.8925533294677734,0.0,0.0
244,60.75,100.20572662353516,133.2518310546875,81.27704620361328,100.7036361694336,64.60845184326172,0.040898870676755905,1.8655686378479004,17.53870964050293,890.2166748046875,4.292835235595703,0.0,0.0
245,61,101.10615539550781,135.07583618164062,77.998779296875,100.70201110839844,65.35102081298828,0.04181642457842827,1.908292531967163,17.493505477905273,890.1966552734375,4.182147979736328,0.0,0.0
246,61.25,101.80799865722656,136.24293518066406,74.13050079345703,100.70404052734375,66.61285400390625,0.042642224580049515,1.9467439651489258,17.42530059814453,890.1566162109375,3.997368574142456,0.0,0.0
247,61.5,102.68572235107422,137.65798950195312,70.56295776367188,100.7223129272461,65.03271484375,0.04338544234633446,1.981350302696228,17.363916397094727,890.1466064453125,4.231322765350342,0.0,0.0
248,61.75,103.56465148925781,139.18360900878906,80.25044250488281,100.72921752929688,63.85939025878906,0.044054340571165085,2.012495994567871,17.308671951293945,889.9764404296875,4.408084392547607,0.0,0.0
249,62,105.26459503173828,140.95948791503906,73.03215026855469,100.7255630493164,63.67466354370117,0.04465634748339653,2.040527105331421,17.25895118713379,889.8563842773438,4.4357523918151855,0.0,0.0
250,62.25,105.86618041992188,142.524658203125,77.23321533203125,100.7320556640625,64.35713958740234,0.045693960040807724,2.0874173641204834,17.214202880859375,889.8463745117188,4.333260536193848,0.0,0.0
251,62.5,106.70441436767578,144.29383850097656,74.98918914794922,100.753173828125,65.78340148925781,0.04662781208753586,2.1296186447143555,17.1429386138916,889.7162475585938,4.123278617858887,0.0,0.0
252,62.75,108.04056549072266,145.92300415039062,63.12865447998047,100.7442398071289,67.80160522460938,0.04746827855706215,2.16759991645813,17.078800201416016,889.6861572265625,3.830146074295044,0.0,0.0
253,63,108.946044921875,147.95098876953125,63.641578674316406,100.74018096923828,65.0087661743164,0.04822469875216484,2.2017829418182373,17.021076202392578,889.5260620117188,4.23660135269165,0.0,0.0
254,63.25,110.29904174804688,149.3385009765625,72.67723083496094,100.75398254394531,63.97266387939453,0.04924202710390091,2.2325477600097656,16.969125747680664,889.4960327148438,4.3933210372924805,0.0,0.0
255,63.5,111.20269012451172,151.2538604736328,73.17870330810547,100.77103424072266,64.84352111816406,0.05015762150287628,2.2807321548461914,16.886985778808594,889.3358764648438,4.264179229736328,0.0,0.0
256,63.75,111.60655975341797,152.9608612060547,69.70884704589844,100.76860046386719,64.72415924072266,0.05098165571689606,2.3240981101989746,16.813058853149414,889.3358764648438,4.281766414642334,0.0,0.0
257,64,113.55834197998047,155.02590942382812,71.89181518554688,100.76210021972656,62.16801452636719,0.051723286509513855,2.3631274700164795,16.746524810791016,889.15576171875,4.67086935043335,0.0,0.0
258,64.25,114.3874740600586,156.8868865966797,79.01317596435547,100.7803726196289,61.45427703857422,0.052649807184934616,2.398253917694092,16.6866455078125,889.2158203125,4.784309387207031,0.0,0.0
259,64.5,115.62722778320312,158.6030731201172,63.025611877441406,100.78118896484375,61.427886962890625,0.05348367616534233,2.429867744445801,16.60083770751953,889.045654296875,4.788541793823242,0.0,0.0
260,64.75,116.63446044921875,160.6053466796875,62.97142028808594,100.789306640625,61.631290435791016,0.054234158247709274,2.4799039363861084,16.523611068725586,888.9955444335938,4.757347106933594,0.0,0.0
261,65,117.39808654785156,161.73147583007812,73.96334838867188,100.78118896484375,63.996212005615234,0.054909590631723404,2.5249364376068115,16.4541072845459,888.935546875,4.3923726081848145,0.0,0.0
262,65.25,118.0937271118164,163.1256866455078,63.3736686706543,100.79458618164062,62.69215393066406,0.05551747977733612,2.5654656887054443,16.39155387878418,888.7954711914062,4.592783451080322,0.0,0.0
263,65.5,119.92784881591797,165.50234985351562,60.285457611083984,100.80352020263672,62.41161346435547,0.05626722052693367,2.6019420623779297,16.335254669189453,888.7254028320312,4.637019634246826,0.0,0.0
264,65.75,120.47130584716797,166.7714080810547,60.55336380004883,100.7982406616211,65.64861297607422,0.05694198980927467,2.6347708702087402,16.248044967651367,888.6553344726562,4.14744234085083,0.0,0.0
265,66,121.31349182128906,168.39297485351562,67.5403823852539,100.79539489746094,64.37013244628906,0.057549282908439636,2.6848855018615723,16.169557571411133,888.4651489257812,4.337387561798096,0.0,0.0
266,66.25,122.60697174072266,170.56832885742188,55.61497497558594,100.81651306152344,63.58696746826172,0.05809584632515907,2.7299885749816895,16.098918914794922,888.4151000976562,4.457812309265137,0.0,0.0
267,66.5,123.56489562988281,172.0489959716797,85.27432250976562,100.81651306152344,63.223602294921875,0.05876399576663971,2.7705814838409424,16.035343170166016,888.2949829101562,4.513241291046143,0.0,0.0
268,66.75,124.63554382324219,173.71810913085938,61.99748229980469,100.80107879638672,64.20489501953125,0.05936532840132713,2.807115077972412,15.950141906738281,888.3050537109375,4.36279296875,0.0,0.0
269,67,125.78875732421875,174.97634887695312,80.30998229980469,100.80310821533203,66.67861938476562,0.05990653112530708,2.858574151992798,15.87346076965332,888.2048950195312,3.997335195541382,0.0,0.0
270,67.25,126.60430908203125,176.905029296875,64.15602111816406,100.81529235839844,68.42967987060547,0.06039361283183098,2.9048871994018555,15.804447174072266,888.0548095703125,3.7477807998657227,0.0,0.0
271,67.5,127.59419250488281,178.44436645507812,85.94599914550781,100.8169174194336,66.34529876708984,0.060987237840890884,2.9465689659118652,15.742335319519043,887.9446411132812,4.047131061553955,0.0,0.0
272,67.75,128.2043914794922,180.59877014160156,52.77024841308594,100.81001281738281,68.52508544921875,0.0615215003490448,2.9840826988220215,15.657063484191895,887.9747314453125,3.7337987422943115,0.0,0.0
273,68,129.6167755126953,182.27932739257812,55.859222412109375,100.81854248046875,67.97171783447266,0.062002334743738174,3.0365214347839355,15.580318450927734,887.8745727539062,3.813039779663086,0.0,0.0
274,68.25,131.05661010742188,184.29930114746094,50.84908676147461,100.81123352050781,66.44963836669922,0.0624350868165493,3.08371639251709,15.511247634887695,887.6444091796875,4.031386852264404,0.0,0.0
275,68.5,132.15699768066406,186.42343139648438,60.769371032714844,100.81732177734375,66.238525390625,0.0628245621919632,3.1261918544769287,15.449084281921387,887.5443725585938,4.062748432159424,0.0,0.0
276,68.75,132.77865600585938,188.07861328125,70.00424194335938,100.81488800048828,65.20567321777344,0.06317508965730667,3.1644198894500732,15.393136978149414,887.5343627929688,4.214519500732422,0.0,0.0
277,69,134.03289794921875,189.91746520996094,58.092567443847656,100.80838775634766,70.16409301757812,0.06366574764251709,3.2183213233947754,15.314801216125488,887.3942260742188,3.505025625228882,0.0,0.0
278,69.25,135.0002899169922,191.64727783203125,69.2386703491211,100.81244659423828,69.24166870117188,0.06410733610391617,3.2668325901031494,15.244298934936523,887.3841552734375,3.633413791656494,0.0,0.0
279,69.5,136.06297302246094,193.40013122558594,62.98516082763672,100.80635833740234,66.69242858886719,0.06450476497411728,3.310492753982544,15.18084716796875,887.2741088867188,3.9956440925598145,0.0,0.0
280,69.75,137.0439453125,195.4683074951172,67.5945816040039,100.80392456054688,66.47724914550781,0.0648624524474144,3.3497867584228516,15.123740196228027,887.2640991210938,4.026667594909668,0.0,0.0
281,70,138.3549041748047,197.36398315429688,67.88385772705078,100.79945373535156,67.1414566040039,0.06533043831586838,3.403125762939453,15.072343826293945,887.0639038085938,3.9300787448883057,0.0,0.0
282,70.25,139.32896423339844,199.5374298095703,61.2990837097168,100.8002700805664,68.0163803100586,0.06575161963701248,3.4511308670043945,14.999954223632812,886.8837280273438,3.804933547973633,0.0,0.0
283,70.5,140.6986083984375,201.88778686523438,64.99639129638672,100.81448364257812,66.7939224243164,0.06613068282604218,3.494335412979126,14.934803009033203,886.86376953125,3.981715679168701,0.0,0.0
284,70.75,141.6148681640625,203.07626342773438,65.641357421875,100.79336547851562,65.92671966552734,0.06647184491157532,3.533219575881958,14.876167297363281,886.923828125,4.1060872077941895,0.0,0.0
285,71,142.46664428710938,205.1893768310547,61.750946044921875,100.78605651855469,65.95391845703125,0.06677889078855515,3.5682153701782227,14.823394775390625,886.833740234375,4.101396083831787,0.0,0.0
286,71.25,143.5754852294922,206.8692169189453,58.629913330078125,100.789306640625,67.6038818359375,0.06725364923477173,3.6181223392486572,14.775899887084961,886.66357421875,3.8627188205718994,0.0,0.0
287,71.5,144.87635803222656,208.96961975097656,47.659358978271484,100.789306640625,69.34235382080078,0.06768093258142471,3.663038492202759,14.712108612060547,886.4133911132812,3.6171388626098633,0.0,0.0
288,71.75,145.61328125,210.78494262695312,61.30366516113281,100.7880859375,68.40328979492188,0.06806548684835434,3.703463077545166,14.654696464538574,886.453369140625,3.748901128768921,0.0,0.0
289,72,146.9600067138672,212.36212158203125,73.1794662475586,100.77347564697266,66.69932556152344,0.06841158866882324,3.7398452758789062,14.603025436401367,886.3433227539062,3.991488218307495,0.0,0.0
290,72.25,147.5630340576172,214.45401000976562,69.61267852783203,100.77793884277344,66.68106079101562,0.06892924755811691,3.7725892066955566,14.556522369384766,886.26318359375,3.994565486907959,0.0,0.0
291,72.5,148.84100341796875,216.44546508789062,87.76488494873047,100.7815933227539,63.32063674926758,0.06939513981342316,3.802058696746826,14.481366157531738,886.123046875,4.495057582855225,0.0,0.0
292,72.75,149.8386993408203,218.3654022216797,62.051673889160156,100.7706298828125,71.126708984375,0.06981444358825684,3.8518335819244385,14.413724899291992,886.0730590820312,3.3696072101593018,0.0,0.0
293,73,150.56546020507812,220.0537567138672,69.73480224609375,100.76494598388672,71.18435668945312,0.07019181549549103,3.8966310024261475,14.352848052978516,886.0330200195312,3.3612258434295654,0.0,0.0
294,73.25,151.67672729492188,221.77320861816406,60.2686653137207,100.75804138183594,72.875732421875,0.0707402154803276,3.936948537826538,14.298059463500977,885.8828735351562,3.133436918258667,0.0,0.0
295,73.5,152.43104553222656,223.2515869140625,67.60831451416016,100.7694091796875,67.19139099121094,0.07123377174139023,3.9732344150543213,14.248749732971191,885.7026977539062,3.9200053215026855,0.0,0.0
296,73.75,153.57467651367188,225.16265869140625,52.9122200012207,100.73936462402344,66.42852783203125,0.07167797535657883,4.02960205078125,14.204370498657227,885.5726318359375,4.027561664581299,0.0,0.0
297,74,154.82347106933594,226.7913055419922,70.90948486328125,100.74626922607422,64.22966003417969,0.07207775861024857,4.0803327560424805,14.126270294189453,885.4825439453125,4.353802680969238,0.0,0.0
298,74.25,155.63763427734375,229.2913360595703,65.22918701171875,100.74586486816406,64.75663757324219,0.07243756204843521,4.125990390777588,14.05597972869873,885.4625244140625,4.2747321128845215,0.0,0.0
299,74.5,156.60464477539062,230.8195343017578,56.71409225463867,100.73246002197266,65.90966796875,0.07276138663291931,4.1670823097229,13.992717742919922,885.1922607421875,4.102742671966553,0.0,0.0
300,74.75,158.02432250976562,233.25999450683594,44.0582275390625,100.72474670410156,65.02175903320312,0.07329917699098587,4.223290920257568,13.935782432556152,885.2423095703125,4.2331862449646,0.0,0.0
301,75,159.13572692871094,235.10641479492188,60.230499267578125,100.73815155029297,66.44923400878906,0.07378318905830383,4.273878574371338,13.852642059326172,885.1122436523438,4.024431228637695,0.0,0.0
302,75.25,160.06356811523438,236.56610107421875,55.497432708740234,100.73287200927734,67.67453002929688,0.07421879470348358,4.3194074630737305,13.777815818786621,884.9120483398438,3.847198724746704,0.0,0.0
303,75.5,160.825927734375,238.72805786132812,85.90631103515625,100.71784973144531,64.83783721923828,0.07461084425449371,4.3603835105896,13.710472106933594,885.0521850585938,4.259921550750732,0.0,0.0
304,75.75,161.93060302734375,240.52450561523438,54.6761474609375,100.69186401367188,70.50025177001953,0.07496368885040283,4.415249347686768,13.649862289428711,884.7719116210938,3.4476099014282227,0.0,0.0
305,76,163.23204040527344,242.25303649902344,54.243370056152344,100.69632720947266,67.3050765991211,0.07528124749660492,4.46462869644165,13.595314025878906,884.6217651367188,3.896636486053467,0.0,0.0
306,76.25,164.51467895507812,244.11288452148438,80.42981719970703,100.68983459472656,63.61701202392578,0.0756596028804779,4.509069919586182,13.546219825744629,884.5517578125,4.441082000732422,0.0,0.0
307,76.5,164.9016571044922,245.44921875,50.2789192199707,100.68779754638672,68.90631866455078,0.07600011676549911,4.54906702041626,13.47679615020752,884.461669921875,3.6684043407440186,0.0,0.0
308,76.75,166.27523803710938,247.70335388183594,47.616615295410156,100.67237091064453,69.6764907836914,0.07630658149719238,4.58506441116333,13.414314270019531,884.25146484375,3.5594170093536377,0.0,0.0
309,77,166.8492889404297,248.89703369140625,50.25907516479492,100.66587829589844,70.36425018310547,0.0765824019908905,4.617462158203125,13.358080863952637,884.271484375,3.463789701461792,0.0,0.0
310,77.25,168.2100830078125,251.192626953125,47.92650604248047,100.65978240966797,69.1109390258789,0.07683873921632767,4.646620273590088,13.307470321655273,884.1513671875,3.6370341777801514,0.0,0.0
311,77.5,169.04501342773438,252.92340087890625,65.55052947998047,100.64151763916016,66.60635375976562,0.07706944644451141,4.69523286819458,13.238302230834961,884.03125,3.9923062324523926,0.0,0.0
312,77.75,170.00509643554688,254.2688446044922,49.878963470458984,100.63379669189453,67.46340942382812,0.07727707922458649,4.738984107971191,13.176051139831543,883.8411254882812,3.8679022789001465,0.0,0.0
313,78,170.80084228515625,256.0836486816406,67.39459991455078,100.62852478027344,63.60889434814453,0.07746395468711853,4.778360366821289,13.120024681091309,883.8611450195312,4.43642520904541,0.0,0.0
314,78.25,172.27154541015625,258.3887939453125,64.08198547363281,100.62730407714844,68.1280288696289,0.07762853801250458,4.813798904418945,13.069601058959961,883.6909790039062,3.7724592685699463,0.0,0.0
315,78.5,172.7005615234375,259.53656005859375,70.2744369506836,100.61796569824219,66.02983856201172,0.07777666300535202,4.845693588256836,13.006621360778809,883.5509033203125,4.074124336242676,0.0,0.0
316,78.75,174.23109436035156,261.8137512207031,55.41881561279297,100.5923843383789,66.60269927978516,0.07790997624397278,4.888314247131348,12.949939727783203,883.4707641601562,3.9881136417388916,0.0,0.0
317,79,174.86900329589844,262.6460876464844,68.31587219238281,100.58872985839844,66.08830261230469,0.07802996039390564,4.92667293548584,12.89892578125,883.3006591796875,4.062753677368164,0.0,0.0
318,79.25,175.7776336669922,264.3304748535156,63.191246032714844,100.58629608154297,66.80570220947266,0.07813524454832077,4.961195468902588,12.853013038635254,883.2706298828125,3.958092451095581,0.0,0.0
319,79.5,176.97323608398438,265.9584045410156,58.923011779785156,100.57452392578125,68.81497192382812,0.07823000103235245,4.992265701293945,12.785294532775879,883.1804809570312,3.6703479290008545,0.0,0.0
320,79.75,177.6481475830078,267.1956481933594,56.668296813964844,100.55746459960938,67.6140365600586,0.07831528037786484,5.035680294036865,12.724348068237305,883.1605224609375,3.838992118835449,0.0,0.0
321,80,178.93490600585938,269.2190246582031,42.54617691040039,100.54488372802734,73.48107147216797,0.07839202880859375,5.074753761291504,12.669495582580566,882.8902587890625,3.0329439640045166,0.0,0.0
322,80.25,179.48936462402344,270.6130065917969,62.921810150146484,100.55056762695312,68.92459106445312,0.07846110314130783,5.109919548034668,12.620128631591797,882.7601318359375,3.65264892578125,0.0,0.0
323,80.5,180.39077758789062,272.2116394042969,56.65684509277344,100.54853820800781,70.13079833984375,0.07850436866283417,5.141569137573242,12.575697898864746,882.5900268554688,3.484652280807495,0.0,0.0
324,80.75,181.10557556152344,273.8880310058594,62.395912170410156,100.51483154296875,69.9472885131836,0.07854331284761429,5.170053482055664,12.518807411193848,882.7401123046875,3.50675106048584,0.0,0.0
325,81,182.4996337890625,276.7161865234375,62.431785583496094,100.51117706298828,70.08776092529297,0.07857836037874222,5.208266258239746,12.467605590820312,882.5700073242188,3.486995220184326,0.0,0.0
326,81.25,183.5389862060547,277.9246826171875,59.29090881347656,100.50874328613281,67.74070739746094,0.0786099061369896,5.242657661437988,12.421524047851562,882.35986328125,3.8162009716033936,0.0,0.0
327,81.5,184.29896545410156,280.02520751953125,62.68748474121094,100.48966217041016,70.1884536743164,0.07863829284906387,5.2736101150512695,12.380050659179688,882.2096557617188,3.471039056777954,0.0,0.0
328,81.75,185.93167114257812,282.3101806640625,62.162349700927734,100.47747802734375,70.1697769165039,0.07859377562999725,5.301467418670654,12.342724800109863,882.1896362304688,3.472440242767334,0.0,0.0
329,82,186.53770446777344,283.7214660644531,41.56231689453125,100.4693603515625,70.03701782226562,0.078553706407547,5.335354328155518,12.300795555114746,881.9994506835938,3.4899754524230957,0.0,0.0
330,82.25,187.9235382080078,285.39404296875,46.981571197509766,100.46530151367188,70.80962371826172,0.07851764559745789,5.365852355957031,12.26305866241455,881.87939453125,3.383471965789795,0.0,0.0
331,82.5,188.54295349121094,286.7411193847656,61.806663513183594,100.45352172851562,71.87373352050781,0.07848519086837769,5.393301010131836,12.229095458984375,881.7993774414062,3.2380688190460205,0.0,0.0
332,82.75,189.10006713867188,287.5997009277344,73.4985122680664,100.42023468017578,68.66719055175781,0.07827852666378021,5.418004512786865,12.198528289794922,881.7392578125,3.6762917041778564,0.0,0.0
333,83,189.9741668701172,288.3116760253906,48.26921463012695,100.41901397705078,71.60172271728516,0.07827852666378021,5.448025703430176,12.171018600463867,881.67919921875,3.2714197635650635,0.0,0.0
334,83.25,190.9469451904297,290.2117919921875,53.894554138183594,100.41170501708984,65.1971435546875,0.07811882346868515,5.4750447273254395,12.140007019042969,881.43896484375,4.177026271820068,0.0,0.0
335,83.5,191.9673309326172,290.9593200683594,81.76631164550781,100.39790344238281,62.05717849731445,0.0779750868678093,5.499361991882324,12.112096786499023,881.428955078125,4.653106212615967,0.0,0.0
336,83.75,192.1758270263672,291.8524169921875,72.30245971679688,100.37963104248047,70.48888397216797,0.0778457298874855,5.521247386932373,12.0869779586792,881.2588500976562,3.4191315174102783,0.0,0.0
337,84,193.0102081298828,293.3858947753906,40.94253921508789,100.38652801513672,78.66725158691406,0.07760298997163773,5.5409440994262695,12.064371109008789,881.1087646484375,2.358070135116577,0.0,0.0
338,84.25,193.1746826171875,293.60345458984375,70.74842834472656,100.37557220458984,71.55583953857422,0.07738452404737473,5.566239356994629,12.044024467468262,881.0786743164062,3.2734344005584717,0.0,0.0
339,84.5,193.9697265625,294.7267150878906,46.46559524536133,100.35567474365234,73.25452423095703,0.0771879032254219,5.589005470275879,12.015755653381348,880.9385375976562,3.0445916652679443,0.0,0.0
340,84.75,194.99899291992188,296.5659484863281,54.2380256652832,100.34917449951172,72.35890197753906,0.07701094448566437,5.609494686126709,11.990313529968262,880.6783447265625,3.1629467010498047,0.0,0.0
341,85,196.86959838867188,298.9699401855469,55.74855041503906,100.33659362792969,72.53266906738281,0.07674277573823929,5.62793493270874,11.967415809631348,880.5482788085938,3.1385345458984375,0.0,0.0
342,85.25,197.23410034179688,300.3293151855469,73.12374114990234,100.33943176269531,70.77998352050781,0.07650142163038254,5.64453125,11.946807861328125,880.6883544921875,3.3753955364227295,0.0,0.0
343,85.5,197.4324493408203,300.9487609863281,44.77799606323242,100.3264389038086,74.52813720703125,0.07628420740365982,5.665062427520752,11.925481796264648,880.6483154296875,2.8750579357147217,0.0,0.0
344,85.75,198.30517578125,302.32666015625,50.7200927734375,100.2923355102539,69.68704986572266,0.07608871161937714,5.700170993804932,11.906288146972656,880.4981689453125,3.5213699340820312,0.0,0.0
345,86,199.30828857421875,303.3346252441406,77.76293182373047,100.28624725341797,66.07247161865234,0.07582280784845352,5.700170993804932,11.88901424407959,880.3480834960938,4.035941123962402,0.0,0.0
346,86.25,199.95123291015625,304.83941650390625,71.88723754882812,100.27974700927734,67.63555145263672,0.07558349519968033,5.7151384353637695,11.849153518676758,880.0878295898438,3.8091657161712646,0.0,0.0
347,86.5,200.6326141357422,306.06207275390625,61.621952056884766,100.25822448730469,71.93179321289062,0.07536811381578445,5.740522861480713,11.813279151916504,880.2980346679688,3.2114369869232178,0.0,0.0
348,86.75,201.07859802246094,306.18939208984375,55.093658447265625,100.24198913574219,69.09591674804688,0.07517427206039429,5.763369083404541,11.78099250793457,880.0478515625,3.5989086627960205,0.0,0.0
349,87,202.1063690185547,307.4091796875,54.615848541259766,100.24442291259766,71.7710189819336,0.07491017132997513,5.783930778503418,11.751934051513672,879.9677124023438,3.2317473888397217,0.0,0.0
350,87.25,202.3094940185547,308.1222229003906,56.821712493896484,100.24807739257812,72.35443878173828,0.07467248290777206,5.802436351776123,11.691742897033691,879.70751953125,3.153794527053833,0.0,0.0
351,87.5,203.12327575683594,309.6584777832031,37.412391662597656,100.21965789794922,77.06478881835938,0.07445856183767319,5.819091320037842,11.63757038116455,879.517333984375,2.5410349369049072,0.0,0.0
352,87.75,203.6040496826172,310.1841125488281,45.2145881652832,100.19853973388672,72.2752685546875,0.07426603883504868,5.853361129760742,11.588815689086914,879.42724609375,3.159602165222168,0.0,0.0
353,88,203.64016723632812,311.51385498046875,56.07904815673828,100.19204711914062,72.88629150390625,0.07398422062397003,5.884203910827637,11.544936180114746,879.4172973632812,3.0775504112243652,0.0,0.0
354,88.25,205.5237579345703,313.6126403808594,42.76676559448242,100.18961334228516,66.7415542602539,0.07373058795928955,5.911962509155273,11.479972839355469,879.447265625,3.9291648864746094,0.0,0.0
355,88.5,205.9071502685547,315.3023376464844,45.14055252075195,100.17214965820312,70.1137466430664,0.073502317070961,5.93694543838501,11.42150592803955,879.0769653320312,3.450730323791504,0.0,0.0
356,88.75,206.78607177734375,316.86090087890625,38.03293228149414,100.16200256347656,71.05403137207031,0.07329687476158142,5.977240562438965,11.36888599395752,879.0269165039062,3.3209006786346436,0.0,0.0
357,89,208.49310302734375,318.9386291503906,38.352745056152344,100.15631866455078,74.2918472290039,0.07311197370290756,6.013505935668945,11.321528434753418,878.9368286132812,2.889357089996338,0.0,0.0
358,89.25,209.70858764648438,320.58551025390625,70.24466705322266,100.1396713256836,70.46453094482422,0.07294556498527527,6.046144962310791,11.278905868530273,878.9067993164062,3.399324417114258,0.0,0.0
359,89.5,210.22097778320312,322.0646667480469,39.190059661865234,100.11774444580078,71.99391174316406,0.07258011400699615,6.075520038604736,11.240546226501465,878.6065673828125,3.189525842666626,0.0,0.0
360,89.75,211.21514892578125,323.5146789550781,67.6067886352539,100.10637664794922,69.8047866821289,0.07225120812654495,6.116604328155518,11.185413360595703,878.5264892578125,3.4870917797088623,0.0,0.0
361,90,211.70095825195312,324.96240234375,52.730560302734375,100.1023178100586,71.89688110351562,0.07195518910884857,6.153580188751221,11.135793685913086,878.4664306640625,3.201080083847046,0.0,0.0
362,90.25,212.65122985839844,326.2184753417969,67.11829376220703,100.09500885009766,72.05075073242188,0.07168877124786377,6.186858654022217,11.09113597869873,878.5765380859375,3.1796953678131104,0.0,0.0
363,90.5,212.7668914794922,326.98028564453125,78.24608612060547,100.08079528808594,74.16883087158203,0.07127124816179276,6.216809272766113,11.050944328308105,878.3262939453125,2.898090362548828,0.0,0.0
364,90.75,213.4449462890625,327.99383544921875,43.39875793457031,100.06130981445312,80.21855926513672,0.0708954781293869,6.256591796875,10.996479034423828,877.9760131835938,2.137807846069336,0.0,0.0
365,91,214.9117889404297,329.9462585449219,54.519676208496094,100.06292724609375,73.9958724975586,0.07055728137493134,6.292396068572998,10.947460174560547,878.0260620117188,2.9189445972442627,0.0,0.0
366,91.25,215.6815185546875,331.5555114746094,56.21796417236328,100.0438461303711,72.76367950439453,0.0702529102563858,6.324619770050049,10.903343200683594,877.9459228515625,3.0795178413391113,0.0,0.0
367,91.5,216.4235382080078,333.26190185546875,35.20804977416992,100.02679443359375,76.58125305175781,0.0699789747595787,6.353621482849121,10.863637924194336,877.8057861328125,2.583281993865967,0.0,0.0
368,91.75,217.58303833007812,334.66729736328125,55.144798278808594,100.02922821044922,72.78681945800781,0.0695909708738327,6.379722595214844,10.827902793884277,877.6757202148438,3.075028657913208,0.0,0.0
369,92,218.07936096191406,335.4502258300781,48.51880645751953,100.01258087158203,75.11195373535156,0.06924176216125488,6.415385723114014,10.78323745727539,877.4855346679688,2.7692813873291016,0.0,0.0
370,92.25,218.73043823242188,337.04730224609375,55.930206298828125,99.99837493896484,73.9345703125,0.06892747431993484,6.447482585906982,10.743038177490234,877.4855346679688,2.9207189083099365,0.0,0.0
371,92.5,219.64207458496094,338.5578308105469,53.93882369995117,99.98091125488281,77.49677276611328,0.06864462047815323,6.476369857788086,10.70685863494873,877.35546875,2.4639012813568115,0.0,0.0
372,92.75,220.10086059570312,339.3883972167969,40.665470123291016,99.97766876220703,75.8764419555664,0.06831493228673935,6.502368450164795,10.674297332763672,877.21533203125,2.667959451675415,0.0,0.0
373,93,221.37420654296875,341.211669921875,60.571685791015625,99.9679183959961,74.40430450439453,0.06801821291446686,6.535830020904541,10.631793022155762,877.05517578125,2.856516122817993,0.0,0.0
374,93.25,222.29983520507812,342.4346618652344,72.27727508544922,99.95736694335938,72.0637435913086,0.06775116175413132,6.565945148468018,10.593539237976074,877.065185546875,3.164642333984375,0.0,0.0
375,93.5,223.1979522705078,343.5725402832031,55.2073860168457,99.94680786132812,74.2171401977539,0.06751082092523575,6.593049049377441,10.559111595153809,876.945068359375,2.8788342475891113,0.0,0.0
376,93.75,223.94898986816406,344.61541748046875,59.99007034301758,99.92853546142578,68.2892074584961,0.0672723650932312,6.6174421310424805,10.52812671661377,876.9050903320312,3.6822049617767334,0.0,0.0
377,94,224.64244079589844,345.8165588378906,38.6191291809082,99.92488098144531,73.03813171386719,0.06705775111913681,6.6393961906433105,10.478472709655762,876.61474609375,3.0315966606140137,0.0,0.0
378,94.25,225.4932403564453,347.2121887207031,68.42731475830078,99.9131088256836,71.27326965332031,0.06686460226774216,6.6718621253967285,10.433784484863281,876.3745727539062,3.2670392990112305,0.0,0.0
379,94.5,225.762939453125,347.7756042480469,58.66731262207031,99.8932113647461,67.81500244140625,0.06669076532125473,6.701081275939941,10.39356517791748,876.3245239257812,3.746183156967163,0.0,0.0
380,94.75,226.53823852539062,349.3818359375,45.95343780517578,99.89402770996094,74.70636749267578,0.06656584143638611,6.7273783683776855,10.357367515563965,876.1243286132812,2.810177803039551,0.0,0.0
381,95,227.170166015625,350.77984619140625,48.15625,99.87493896484375,79.66234588623047,0.06645341217517853,6.7510457038879395,10.304875373840332,876.0242919921875,2.187073230743408,0.0,0.0
382,95.25,227.72312927246094,351.1202697753906,45.66873550415039,99.88021850585938,79.57627868652344,0.0663522258400917,6.772346496582031,10.257633209228516,875.9642333984375,2.198040723800659,0.0,0.0
383,95.5,228.982666015625,352.5917053222656,70.17750549316406,99.85382843017578,76.12126159667969,0.0662611573934555,6.805482387542725,10.21511459350586,875.9542236328125,2.62481427192688,0.0,0.0
384,95.75,229.00628662109375,352.7879638671875,29.949085235595703,99.85179901123047,75.40630340576172,0.06617919355630875,6.8353047370910645,10.176848411560059,875.8040771484375,2.715890645980835,0.0,0.0
385,96,229.5346221923828,354.4292907714844,44.2032470703125,99.84814453125,70.22742462158203,0.0661054253578186,6.862144947052002,10.14240837097168,875.5038452148438,3.40372633934021,0.0,0.0
386,96.25,230.0098876953125,355.5992126464844,70.6568374633789,99.83312225341797,66.19305419921875,0.06616555154323578,6.886301040649414,10.111412048339844,875.4337768554688,3.9745054244995117,0.0,0.0
387,96.5,231.3814697265625,357.62652587890625,45.674842834472656,99.81444549560547,73.85662078857422,0.06621966511011124,6.916086196899414,10.083516120910645,875.2236328125,2.9131150245666504,0.0,0.0
388,96.75,232.05014038085938,358.0686950683594,66.75802612304688,99.81119537353516,62.91139221191406,0.06626836210489273,6.942893028259277,10.058409690856934,875.1735229492188,4.464190483093262,0.0,0.0
389,97,233.13583374023438,359.3353271484375,53.71670913696289,99.81809997558594,70.72639465332031,0.06631219387054443,6.967019081115723,10.025856971740723,875.16357421875,3.3323371410369873,0.0,0.0
390,97.25,233.46275329589844,360.2897033691406,58.26201248168945,99.79576873779297,75.6474609375,0.06635163724422455,6.995086669921875,9.996559143066406,874.8632202148438,2.6795785427093506,0.0,0.0
391,97.5,233.9723358154297,361.4768981933594,55.44858169555664,99.7819595336914,75.93450164794922,0.06638713926076889,7.020347595214844,9.97019100189209,874.64306640625,2.641608953475952,0.0,0.0
