Repository: ulfsri/fsri_materials_database

# Materials and Products Database

## 01_Data

Raw data generated from each apparatus are included here in plain-text format. The data is organized first by material, next by the short name of test apparatus used, and where applicable additional filtering by test settings.

### material.json

Each material directory contains a json file of the same name as the material. This file links the data stored in the repository as well as data and graphs produced by the accompanying scripts (__02_Scripts__) to the respective landing page for the material on the front-end website.

File: 01_Data/LDPE/MCC/LDPE_MCC_30K_min_210922_R2.txt (part 1 of 4)
Sample ID:	C:\MCC\MCC Cal\Test\LDPE_MCC_30K_min_210922_R2.txt
Sample Weight (mg):	4.45
Heating Rate (C/s):	0.5
Combustor Temp (C):	900
N2 Flow Rate (cc/min):	80
O2 Flow Rate (cc/min):	20
Calibration File:	C:\MCC\MCC Cal\Coeff1 JN10440_30_210304.txt.txt
T Correction Coefficients:	0	1.024463	0
Time Shift (s):	14
*
Time (s)	Temperature (C)	N2 flow rate (cc/min)	O2 flow rate (cc/min)	Flow Rate (cc/min)	Oxygen (%)	HRR (W/g)	Heating rate (C/s)
0.000	108.703	80.005	19.996	100.367	20.048	0.233	0.013
0.500	108.683	80.006	19.998	100.365	20.048	0.260	0.003
1.000	108.700	80.006	19.995	100.362	20.049	0.212	-0.008
1.500	108.709	80.005	19.996	100.361	20.047	0.346	0.011
2.000	108.730	80.006	19.996	100.364	20.048	0.248	0.028
2.500	108.702	80.007	19.998	100.368	20.051	0.076	0.012
3.000	108.719	80.006	19.996	100.370	20.052	-0.040	-0.009
3.500	108.704	80.007	19.997	100.374	20.048	0.231	-0.005
4.000	108.714	80.006	19.996	100.376	20.052	-0.057	-0.002
4.500	108.664	80.006	19.997	100.377	20.048	0.243	-0.022
5.000	108.688	80.007	19.996	100.375	20.050	0.122	-0.033
5.500	108.659	80.007	19.996	100.373	20.050	0.126	-0.016
6.000	108.656	80.006	19.994	100.373	20.050	0.097	-0.018
6.500	108.693	80.006	19.996	100.373	20.050	0.096	0.001
7.000	108.706	80.007	19.994	100.373	20.049	0.214	0.042
7.500	108.674	80.007	19.995	100.375	20.050	0.090	0.016
8.000	108.650	80.008	19.996	100.378	20.050	0.088	-0.037
8.500	108.678	80.006	19.996	100.378	20.051	0.073	-0.026
9.000	108.691	80.005	19.996	100.378	20.053	-0.092	0.023
9.500	108.676	80.007	19.995	100.377	20.050	0.103	0.019
10.000	108.661	80.004	19.995	100.377	20.050	0.117	-0.016
10.500	108.666	80.004	19.996	100.375	20.052	-0.033	-0.020
11.000	108.665	80.004	19.995	100.375	20.050	0.130	-0.003
11.500	108.649	80.005	19.997	100.377	20.046	0.427	-0.006
12.001	108.650	80.005	19.994	100.378	20.051	0.078	-0.016
12.501	108.686	80.005	19.996	100.381	20.049	0.210	0.011
13.000	108.662	80.006	19.996	100.390	20.049	0.151	0.024
13.500	108.684	80.007	19.996	100.397	20.050	0.088	0.005
14.000	108.658	80.007	19.997	100.404	20.046	0.377	-0.003
14.500	108.679	80.008	19.996	100.412	20.045	0.465	-0.004
15.000	108.672	80.008	19.998	100.421	20.043	0.578	0.004
15.500	108.659	80.005	19.997	100.423	20.042	0.696	-0.003
16.000	108.687	80.005	19.996	100.422	20.043	0.620	-0.003
16.500	108.709	80.006	19.995	100.423	20.044	0.551	0.032
17.000	108.694	80.006	19.996	100.421	20.043	0.622	0.028
17.500	108.714	80.005	19.996	100.423	20.040	0.831	0.006
18.000	108.739	80.006	19.995	100.430	20.039	0.863	0.025
18.500	108.734	80.005	19.996	100.440	20.038	0.943	0.033
19.000	108.750	80.005	19.996	100.447	20.036	1.077	0.016
19.500	108.775	80.005	19.996	100.467	20.036	1.123	0.026
20.000	108.778	80.009	19.997	100.478	20.032	1.359	0.035
20.500	108.803	80.007	19.996	100.484	20.032	1.368	0.028
21.000	108.844	80.006	19.996	100.485	20.031	1.427	0.047
21.500	108.886	80.008	19.996	100.492	20.030	1.540	0.074
22.000	108.913	80.008	19.997	100.488	20.031	1.443	0.076
22.500	108.918	80.007	19.997	100.486	20.029	1.561	0.051
23.000	108.994	80.005	19.997	100.490	20.028	1.646	0.056
23.500	108.989	80.010	19.996	100.502	20.026	1.799	0.076
24.000	109.034	80.008	19.997	100.505	20.028	1.655	0.055
24.500	109.075	80.004	19.997	100.505	20.029	1.560	0.063
25.000	109.089	80.006	19.997	100.509	20.029	1.600	0.071
25.500	109.131	80.007	19.996	100.514	20.027	1.701	0.056
26.000	109.178	80.006	19.996	100.514	20.024	1.942	0.073
26.500	109.229	80.006	19.997	100.520	20.026	1.784	0.094
27.000	109.272	80.007	19.996	100.527	20.025	1.849	0.096
27.500	109.288	80.007	19.996	100.529	20.026	1.833	0.076
28.000	109.350	80.007	19.995	100.528	20.024	1.937	0.068
28.500	109.371	80.006	19.996	100.528	20.026	1.786	0.080
29.000	109.440	80.007	19.997	100.527	20.025	1.898	0.087
29.500	109.489	80.009	19.995	100.526	20.023	2.038	0.104
30.000	109.567	80.007	19.998	100.525	20.025	1.868	0.122
30.500	109.620	80.005	19.994	100.525	20.024	1.964	0.129
31.000	109.646	80.006	19.997	100.526	20.023	1.992	0.105
31.500	109.721	80.007	19.998	100.525	20.024	1.935	0.090
32.000	109.743	80.007	19.997	100.524	20.026	1.801	0.099
32.500	109.851	80.006	19.997	100.525	20.022	2.084	0.114
33.000	109.861	80.006	19.997	100.523	20.024	1.965	0.125
33.500	109.973	80.007	19.997	100.522	20.025	1.851	0.120
34.000	109.969	80.006	19.996	100.523	20.022	2.063	0.115
34.500	110.050	80.006	19.996	100.525	20.022	2.109	0.092
35.000	110.112	80.006	19.997	100.527	20.026	1.820	0.110
35.500	110.195	80.005	19.997	100.531	20.022	2.105	0.144
36.000	110.237	80.006	19.997	100.533	20.023	1.987	0.134
36.500	110.306	80.006	19.998	100.535	20.021	2.170	0.117
37.000	110.432	80.006	19.997	100.535	20.019	2.276	0.153
37.500	110.446	80.005	19.996	100.536	20.020	2.259	0.168
38.000	110.520	80.005	19.996	100.535	20.023	2.021	0.114
38.500	110.580	80.004	19.995	100.535	20.019	2.276	0.111
39.000	110.677	80.004	19.997	100.536	20.020	2.199	0.145
39.500	110.769	80.005	19.997	100.537	20.018	2.374	0.173
40.000	110.823	80.004	19.996	100.538	20.021	2.188	0.168
40.500	110.924	80.002	19.996	100.538	20.020	2.213	0.151
41.000	110.991	80.003	19.997	100.539	20.020	2.201	0.161
41.500	111.127	80.003	19.997	100.538	20.021	2.186	0.185
42.000	111.146	80.002	19.997	100.537	20.021	2.179	0.179
42.500	111.261	80.004	19.997	100.537	20.020	2.198	0.144
43.000	111.356	80.004	19.997	100.537	20.018	2.397	0.172
43.500	111.418	80.005	19.998	100.536	20.020	2.209	0.184
44.000	111.542	80.004	19.998	100.536	20.019	2.294	0.172
44.501	111.611	80.004	19.997	100.537	20.018	2.374	0.189
45.001	111.687	80.004	19.996	100.536	20.016	2.498	0.169
45.501	111.783	80.005	19.998	100.537	20.019	2.311	0.158
46.000	111.876	80.004	19.997	100.539	20.020	2.204	0.180
46.500	111.972	80.005	19.996	100.539	20.020	2.261	0.189
47.000	112.073	80.004	19.997	100.539	20.017	2.437	0.193
47.500	112.159	80.003	19.998	100.541	20.016	2.479	0.192
48.000	112.276	80.003	19.997	100.547	20.019	2.326	0.195
48.501	112.397	80.005	19.996	100.550	20.016	2.540	0.220
49.001	112.463	80.003	19.998	100.555	20.021	2.152	0.212
49.500	112.568	80.003	19.996	100.560	20.018	2.347	0.179
50.000	112.656	80.005	19.997	100.563	20.016	2.508	0.182
50.501	112.763	80.005	19.997	100.562	20.017	2.409	0.194
51.001	112.893	80.002	19.997	100.564	20.017	2.414	0.216
51.501	112.991	80.003	19.998	100.565	20.014	2.619	0.233
52.001	113.100	80.005	19.997	100.566	20.016	2.491	0.218
52.500	113.209	80.002	19.997	100.568	20.017	2.412	0.212
53.001	113.282	80.001	19.996	100.570	20.013	2.694	0.200
53.501	113.405	80.002	19.997	100.571	20.015	2.613	0.189
54.000	113.530	80.004	19.997	100.573	20.017	2.439	0.222
54.500	113.670	80.004	19.997	100.574	20.017	2.422	0.257
55.000	113.850	80.002	19.996	100.573	20.016	2.528	0.293
55.500	113.918	80.003	19.996	100.574	20.015	2.560	0.284
56.000	114.071	80.005	19.997	100.574	20.014	2.645	0.234
56.500	114.169	80.003	19.997	100.574	20.013	2.691	0.236
57.001	114.271	80.005	19.997	100.575	20.015	2.597	0.226
57.501	114.409	80.004	19.998	100.575	20.016	2.485	0.220
58.000	114.534	80.004	19.997	100.575	20.017	2.414	0.251
58.500	114.640	80.004	19.998	100.574	20.015	2.550	0.247
59.000	114.750	80.003	19.997	100.574	20.016	2.493	0.224
59.500	114.895	80.006	19.998	100.574	20.015	2.596	0.235
60.000	115.032	80.004	19.998	100.574	20.013	2.734	0.268
60.500	115.149	80.004	19.998	100.575	20.014	2.652	0.268
61.000	115.272	80.006	19.998	100.579	20.015	2.564	0.248
61.501	115.399	80.009	19.997	100.580	20.012	2.763	0.245
62.001	115.542	80.007	19.999	100.580	20.011	2.840	0.259
62.500	115.663	80.008	19.997	100.579	20.014	2.658	0.267
63.000	115.837	80.005	19.997	100.578	20.011	2.859	0.280
63.500	115.953	80.006	19.997	100.576	20.011	2.861	0.293
64.001	116.092	80.004	19.997	100.579	20.009	3.037	0.272
64.501	116.247	80.002	19.999	100.582	20.012	2.760	0.274
65.000	116.418	80.003	19.998	100.588	20.011	2.896	0.310
65.500	116.514	80.005	19.996	100.596	20.008	3.101	0.297
66.000	116.646	80.004	19.996	100.601	20.006	3.189	0.248
66.500	116.803	80.003	19.998	100.605	20.006	3.240	0.259
67.000	116.946	80.003	19.998	100.605	20.008	3.085	0.294
67.500	117.086	80.004	19.996	100.601	20.010	2.917	0.291
68.000	117.251	80.002	19.997	100.594	20.011	2.886	0.294
68.500	117.390	80.004	19.998	100.587	20.009	3.007	0.305
69.000	117.568	80.003	19.998	100.582	20.010	2.968	0.310
69.500	117.702	80.005	19.997	100.582	20.009	3.041	0.314
70.000	117.847	80.004	19.997	100.582	20.009	2.991	0.295
70.500	118.009	80.003	19.996	100.581	20.010	2.901	0.293
71.000	118.174	80.002	19.996	100.585	20.012	2.829	0.317
71.500	118.355	80.003	19.997	100.585	20.011	2.838	0.337
72.000	118.500	80.005	19.997	100.586	20.010	2.919	0.336
72.500	118.638	80.002	19.997	100.591	20.011	2.894	0.304
73.000	118.820	80.003	19.996	100.596	20.011	2.898	0.302
73.500	118.953	80.002	19.997	100.599	20.009	2.982	0.318
74.000	119.132	80.004	19.997	100.603	20.010	2.911	0.313
74.500	119.275	80.002	19.997	100.605	20.010	2.919	0.317
75.000	119.443	80.003	19.997	100.607	20.011	2.894	0.316
75.500	119.599	80.006	19.998	100.610	20.009	3.030	0.318
76.001	119.753	80.011	19.998	100.610	20.008	3.055	0.317
76.501	119.928	80.005	19.997	100.612	20.005	3.265	0.319
77.000	120.091	80.003	19.997	100.611	20.008	3.051	0.334
77.500	120.270	80.004	19.996	100.612	20.010	2.921	0.340
78.000	120.410	80.003	19.996	100.612	20.009	2.999	0.331
78.500	120.562	80.005	19.995	100.611	20.008	3.045	0.306
79.000	120.756	80.007	19.997	100.611	20.012	2.808	0.319
79.500	120.919	80.005	19.996	100.610	20.010	2.953	0.352
80.000	121.088	80.002	19.996	100.608	20.008	3.097	0.345
80.501	121.256	80.005	19.996	100.605	20.010	2.968	0.334
81.001	121.425	80.004	19.996	100.604	20.007	3.173	0.337
81.501	121.626	80.006	19.997	100.604	20.008	3.091	0.354
82.001	121.808	80.004	19.996	100.605	20.011	2.874	0.377
82.501	121.997	80.002	19.995	100.605	20.006	3.240	0.376
83.000	122.204	80.004	19.996	100.607	20.008	3.055	0.383
83.500	122.368	80.009	19.996	100.608	20.008	3.101	0.384
84.000	122.581	80.006	19.995	100.608	20.006	3.248	0.374
84.500	122.760	80.006	19.995	100.607	20.010	2.959	0.385
85.000	122.925	80.005	19.996	100.609	20.008	3.079	0.368
85.500	123.093	80.006	19.995	100.609	20.007	3.131	0.338
86.000	123.287	80.009	19.995	100.606	20.007	3.131	0.347
86.501	123.501	80.008	19.996	100.605	20.005	3.292	0.385
87.001	123.660	80.007	19.996	100.606	20.005	3.263	0.390
87.500	123.845	80.008	19.997	100.606	20.006	3.205	0.359
88.000	124.043	80.006	19.995	100.607	20.006	3.188	0.364
88.500	124.259	80.006	19.995	100.609	20.009	3.037	0.399
89.000	124.439	80.006	19.996	100.611	20.004	3.324	0.405
89.500	124.608	80.008	19.995	100.611	20.004	3.338	0.372
90.000	124.791	80.005	19.996	100.610	20.005	3.261	0.350
90.500	124.983	80.007	19.996	100.610	20.006	3.238	0.364
91.000	125.177	80.007	19.996	100.610	20.005	3.282	0.381
91.500	125.390	80.007	19.995	100.604	20.003	3.439	0.396
92.000	125.609	80.007	19.996	100.603	20.007	3.171	0.420
92.500	125.797	80.005	19.995	100.604	20.003	3.443	0.419
93.000	125.991	80.007	19.995	100.603	20.006	3.240	0.394
93.500	126.174	80.005	19.997	100.604	20.006	3.226	0.379
94.000	126.423	80.006	19.997	100.609	20.005	3.290	0.404
94.500	126.600	80.007	19.996	100.609	20.007	3.140	0.429
95.000	126.790	80.005	19.996	100.608	20.005	3.278	0.397
95.500	126.993	80.005	19.996	100.608	20.006	3.186	0.380
96.001	127.179	80.005	19.997	100.606	20.004	3.370	0.391
96.501	127.375	80.004	19.995	100.600	20.005	3.309	0.385
97.001	127.612	80.006	19.995	100.598	20.004	3.326	0.407
97.501	127.795	80.006	19.996	100.597	20.006	3.201	0.427
98.001	128.009	80.004	19.994	100.594	20.007	3.180	0.409
98.501	128.223	80.005	19.996	100.595	20.009	3.039	0.412
99.000	128.416	80.005	19.995	100.599	20.007	3.173	0.417
99.500	128.615	80.004	19.996	100.598	20.005	3.261	0.400
100.000	128.813	80.004	19.995	100.594	20.005	3.312	0.395
100.500	129.025	80.007	19.995	100.596	20.003	3.421	0.403
101.000	129.231	80.005	19.995	100.593	20.005	3.253	0.414
101.500	129.446	80.005	19.995	100.589	20.006	3.184	0.419
102.000	129.614	80.005	19.995	100.586	20.004	3.374	0.402
102.500	129.844	80.004	19.995	100.587	20.007	3.135	0.390
103.000	130.076	80.004	19.996	100.588	20.003	3.395	0.430
103.500	130.272	80.006	19.995	100.587	20.005	3.254	0.445
104.000	130.493	80.008	19.995	100.589	20.008	3.087	0.423
104.500	130.672	80.004	19.995	100.590	20.006	3.240	0.409
105.000	130.883	80.006	19.995	100.590	20.006	3.233	0.395
105.500	131.086	80.007	19.995	100.588	20.007	3.160	0.402
106.000	131.342	80.006	19.996	100.593	20.004	3.378	0.437
106.500	131.523	80.005	19.994	100.595	20.005	3.315	0.448
107.000	131.755	80.008	19.995	100.595	20.007	3.144	0.425
107.500	131.940	80.007	19.995	100.596	20.004	3.347	0.415
108.000	132.144	80.006	19.996	100.591	20.005	3.265	0.403
108.501	132.394	80.005	19.994	100.587	20.008	3.044	0.421
109.001	132.585	80.006	19.994	100.586	20.005	3.261	0.448
109.500	132.816	80.009	19.995	100.584	20.006	3.203	0.432
110.000	133.001	80.006	19.995	100.581	20.006	3.223	0.419
110.500	133.256	80.008	19.994	100.582	20.007	3.112	0.428
111.000	133.432	80.006	19.994	100.581	20.007	3.131	0.435
111.500	133.670	80.007	19.995	100.579	20.008	3.104	0.423
112.000	133.873	80.004	19.995	100.581	20.008	3.104	0.428
112.500	134.135	80.008	19.995	100.586	20.003	3.406	0.453
113.000	134.350	80.006	19.995	100.591	20.007	3.140	0.471
113.500	134.535	80.007	19.994	100.595	20.006	3.205	0.438
114.001	134.749	80.005	19.994	100.601	20.007	3.138	0.399
114.501	134.988	80.005	19.994	100.606	20.006	3.228	0.426
115.001	135.181	80.005	19.994	100.607	20.004	3.328	0.443
115.500	135.405	80.006	19.994	100.609	20.006	3.196	0.424
116.000	135.614	80.006	19.995	100.609	20.006	3.188	0.424
116.500	135.854	80.006	19.995	100.608	20.007	3.178	0.441
117.000	136.080	80.004	19.994	100.601	20.004	3.354	0.458
117.500	136.309	80.002	19.995	100.599	20.003	3.464	0.461
118.000	136.528	80.004	19.995	100.596	20.007	3.173	0.452
118.500	136.741	80.003	19.994	100.591	20.006	3.219	0.440
119.000	136.992	80.003	19.995	100.588	20.007	3.121	0.448
119.500	137.212	80.003	19.995	100.589	20.007	3.119	0.467
120.000	137.414	80.003	19.995	100.589	20.007	3.163	0.447
120.500	137.671	80.004	19.995	100.592	20.008	3.073	0.441
121.000	137.908	80.004	19.996	100.593	20.007	3.144	0.476
121.500	138.122	80.003	19.995	100.591	20.008	3.094	0.473
122.000	138.326	80.003	19.995	100.589	20.007	3.146	0.435
122.500	138.581	80.004	19.996	100.587	20.005	3.276	0.438
123.000	138.784	80.004	19.995	100.580	20.013	2.705	0.459
123.500	139.030	80.003	19.996	100.577	20.009	3.010	0.453
124.000	139.248	80.003	19.996	100.577	20.009	3.038	0.456
124.500	139.470	80.003	19.996	100.579	20.010	2.910	0.452
125.000	139.724	80.004	19.996	100.582	20.009	2.993	0.458
125.500	139.938	80.004	19.996	100.584	20.008	3.048	0.472
126.000	140.166	80.003	19.996	100.584	20.010	2.943	0.455
126.500	140.394	80.004	19.996	100.585	20.011	2.868	0.449
127.000	140.618	80.004	19.997	100.583	20.008	3.083	0.454
127.500	140.819	80.003	19.995	100.579	20.010	2.929	0.439
128.000	141.066	80.003	19.996	100.580	20.009	3.023	0.437
128.500	141.338	80.003	19.996	100.582	20.010	2.949	0.484
129.000	141.518	80.004	19.996	100.582	20.012	2.813	0.485
129.500	141.758	80.004	19.997	100.584	20.010	2.929	0.436
130.000	141.979	80.005	19.996	100.589	20.012	2.809	0.441
130.500	142.214	80.003	19.996	100.590	20.008	3.052	0.459
131.000	142.443	80.005	19.996	100.588	20.006	3.222	0.460
131.500	142.671	80.003	19.996	100.589	20.010	2.942	0.461
132.000	142.935	80.004	19.996	100.586	20.010	2.964	0.475
132.500	143.211	80.004	19.996	100.582	20.006	3.224	0.516
133.000	143.416	80.004	19.995	100.579	20.009	3.031	0.511
133.500	143.644	80.004	19.996	100.581	20.007	3.147	0.457
134.000	143.881	80.003	19.996	100.579	20.006	3.191	0.448
134.500	144.094	80.004	19.995	100.580	20.004	3.348	0.457
135.000	144.347	80.004	19.996	100.582	20.009	2.996	0.458
135.500	144.610	80.005	19.996	100.583	20.007	3.161	0.491
136.000	144.811	80.004	19.996	100.582	20.007	3.165	0.490
136.500	145.082	80.005	19.996	100.581	20.009	3.008	0.468
137.000	145.313	80.004	19.995	100.581	20.006	3.235	0.487
137.500	145.535	80.006	19.995	100.580	20.008	3.076	0.478
138.000	145.768	80.005	19.996	100.581	20.009	3.038	0.454
138.500	146.008	80.005	19.995	100.584	20.012	2.808	0.464
139.000	146.258	80.006	19.996	100.587	20.011	2.837	0.481
139.500	146.453	80.004	19.997	100.587	20.010	2.950	0.468
140.000	146.698	80.005	19.996	100.586	20.009	2.996	0.443
140.500	146.973	80.006	19.995	100.582	20.010	2.956	0.480
141.000	147.181	80.005	19.995	100.576	20.007	3.122	0.501
141.500	147.419	80.005	19.996	100.572	20.009	2.988	0.464
142.000	147.669	80.005	19.995	100.571	20.008	3.109	0.467
142.500	147.906	80.005	19.995	100.571	20.009	2.971	0.488
143.000	148.170	80.006	19.996	100.571	20.010	2.929	0.494
143.500	148.406	80.004	19.996	100.572	20.009	2.994	0.501
144.000	148.640	80.005	19.996	100.572	20.008	3.069	0.485
144.500	148.873	80.004	19.995	100.572	20.006	3.195	0.468
145.000	149.100	80.005	19.996	100.572	20.007	3.115	0.463
145.500	149.329	80.004	19.996	100.572	20.010	2.910	0.458
146.000	149.597	80.004	19.996	100.570	20.010	2.962	0.477
146.500	149.822	80.005	19.996	100.570	20.009	3.008	0.495
147.001	150.060	80.004	19.996	100.570	20.009	2.981	0.478
147.500	150.305	80.003	19.996	100.570	20.007	3.151	0.473
148.000	150.517	80.005	19.996	100.570	20.010	2.939	0.470
148.500	150.762	80.004	19.997	100.570	20.009	3.021	0.457
149.000	150.995	80.005	19.996	100.570	20.009	3.025	0.468
149.500	151.249	80.003	19.997	100.570	20.012	2.814	0.482
150.000	151.514	80.002	19.995	100.570	20.009	3.004	0.503
150.500	151.736	80.004	19.996	100.570	20.008	3.067	0.503
151.000	151.989	80.004	19.996	100.569	20.011	2.895	0.481
151.500	152.211	80.003	19.996	100.569	20.009	2.990	0.476
152.000	152.487	80.004	19.996	100.567	20.011	2.894	0.487
152.500	152.743	80.004	19.997	100.564	20.012	2.772	0.515
153.001	152.955	80.001	19.997	100.558	20.010	2.957	0.500
153.501	153.225	80.003	19.998	100.559	20.012	2.762	0.475
154.000	153.434	80.003	19.997	100.560	20.011	2.845	0.480
154.500	153.687	80.003	19.997	100.562	20.013	2.734	0.470
155.000	153.936	80.002	19.997	100.565	20.012	2.763	0.482
155.500	154.144	80.002	19.996	100.570	20.012	2.795	0.479
156.000	154.396	80.003	19.997	100.571	20.013	2.715	0.459
156.500	154.611	80.005	19.998	100.571	20.014	2.655	0.464
157.000	154.856	80.002	19.997	100.571	20.012	2.818	0.463
157.500	155.077	80.005	19.997	100.571	20.012	2.772	0.463
158.001	155.367	80.004	19.996	100.571	20.012	2.828	0.489
158.500	155.598	80.005	19.997	100.570	20.009	2.996	0.516
159.000	155.810	80.004	19.998	100.571	20.007	3.113	0.482
159.500	156.063	80.004	19.996	100.571	20.011	2.843	0.454
160.000	156.317	80.003	19.997	100.571	20.010	2.925	0.486
160.500	156.535	80.003	19.996	100.571	20.012	2.806	0.490
161.000	156.791	80.004	19.996	100.572	20.015	2.561	0.473
161.501	157.011	80.005	19.996	100.570	20.011	2.877	0.475
162.000	157.283	80.004	19.996	100.569	20.010	2.913	0.484
162.500	157.571	80.006	19.995	100.568	20.014	2.680	0.526
163.000	157.789	80.004	19.996	100.565	20.012	2.769	0.533
163.500	158.058	80.006	19.996	100.561	20.011	2.861	0.496
164.000	158.296	80.004	19.996	100.560	20.013	2.737	0.497
164.500	158.518	80.005	19.996	100.562	20.014	2.651	0.483
165.000	158.782	80.007	19.995	100.563	20.012	2.777	0.474
165.500	159.020	80.007	19.996	100.567	20.012	2.791	0.495
166.000	159.222	80.005	19.995	100.571	20.013	2.710	0.471
166.500	159.492	80.006	19.996	100.573	20.011	2.883	0.456
167.000	159.729	80.007	19.995	100.573	20.013	2.707	0.490
167.500	160.008	80.006	19.995	100.574	20.013	2.747	0.511
168.000	160.260	80.005	19.995	100.575	20.014	2.688	0.523
168.500	160.474	80.007	19.995	100.576	20.012	2.782	0.498
169.000	160.734	80.007	19.995	100.576	20.011	2.872	0.470
169.500	160.990	80.007	19.995	100.574	20.011	2.837	0.495
170.000	161.181	80.005	19.995	100.573	20.013	2.696	0.481
170.500	161.416	80.005	19.994	100.570	20.009	3.000	0.436
171.000	161.695	80.005	19.995	100.567	20.008	3.092	0.470
171.500	161.927	80.006	19.994	100.567	20.011	2.897	0.513
172.000	162.146	80.006	19.995	100.565	20.010	2.941	0.481
172.500	162.382	80.006	19.995	100.563	20.011	2.876	0.453
173.000	162.643	80.007	19.995	100.558	20.012	2.809	0.476
173.500	162.895	80.006	19.996	100.553	20.009	2.990	0.505
174.001	163.104	80.006	19.995	100.547	20.009	3.006	0.487
174.501	163.382	80.006	19.994	100.542	20.012	2.812	0.474
175.000	163.622	80.006	19.995	100.538	20.011	2.887	0.503
175.500	163.847	80.004	19.995	100.539	20.014	2.672	0.491
176.000	164.148	80.006	19.995	100.543	20.011	2.831	0.495
176.500	164.392	80.006	19.995	100.546	20.014	2.624	0.536
177.000	164.637	80.004	19.994	100.549	20.011	2.882	0.518
177.500	164.882	80.005	19.997	100.557	20.014	2.683	0.490
178.000	165.148	80.005	19.995	100.564	20.014	2.662	0.501
178.500	165.360	80.004	19.996	100.567	20.010	2.934	0.494
179.000	165.606	80.006	19.995	100.571	20.012	2.821	0.468
179.500	165.845	80.004	19.994	100.575	20.011	2.875	0.471
180.000	166.129	80.004	19.996	100.574	20.013	2.737	0.504
180.500	166.370	80.004	19.995	100.574	20.014	2.632	0.524
181.000	166.605	80.005	19.995	100.573	20.014	2.672	0.500
181.500	166.883	80.004	19.995	100.572	20.014	2.681	0.495
182.000	167.148	80.005	19.995	100.572	20.018	2.373	0.528
182.500	167.368	80.006	19.995	100.577	20.016	2.537	0.514
183.000	167.587	80.004	19.996	100.578	20.015	2.589	0.462
183.500	167.841	80.005	19.995	100.579	20.017	2.474	0.456
184.000	168.067	80.004	19.995	100.576	20.015	2.608	0.477
184.500	168.355	80.005	19.996	100.573	20.014	2.629	0.497
185.000	168.583	80.003	19.994	100.570	20.016	2.531	0.515
185.500	168.822	80.005	19.996	100.568	20.014	2.623	0.492
186.000	169.084	80.006	19.995	100.566	20.013	2.736	0.484
186.500	169.352	80.006	19.995	100.567	20.016	2.539	0.515
187.000	169.572	80.006	19.995	100.565	20.015	2.587	0.509
187.500	169.864	80.004	19.995	100.557	20.016	2.538	0.500
188.000	170.109	80.006	19.994	100.549	20.014	2.639	0.524
188.500	170.333	80.006	19.995	100.544	20.013	2.699	0.503
189.000	170.596	80.006	19.995	100.543	20.013	2.739	0.478
189.500	170.830	80.007	19.995	100.545	20.013	2.711	0.492
190.000	171.048	80.006	19.995	100.546	20.014	2.651	0.474
190.500	171.368	80.007	19.995	100.546	20.016	2.544	0.495
191.000	171.583	80.005	19.995	100.546	20.015	2.607	0.537
191.500	171.867	80.007	19.995	100.540	20.015	2.584	0.517
192.000	172.090	80.007	19.995	100.535	20.012	2.804	0.503
192.500	172.330	80.007	19.995	100.531	20.010	2.942	0.485
193.000	172.541	80.007	19.995	100.527	20.015	2.580	0.457
193.500	172.784	80.007	19.995	100.520	20.011	2.879	0.453
194.000	173.082	80.006	19.995	100.513	20.011	2.890	0.498
194.500	173.306	80.007	19.994	100.505	20.011	2.839	0.532
195.000	173.574	80.008	19.995	100.502	20.013	2.739	0.507
195.500	173.778	80.007	19.995	100.502	20.012	2.794	0.482
196.000	174.065	80.008	19.995	100.507	20.013	2.744	0.482
196.500	174.282	80.007	19.994	100.514	20.010	2.915	0.497
197.000	174.550	80.006	19.995	100.521	20.012	2.807	0.494
197.500	174.799	80.007	19.993	100.525	20.013	2.698	0.501
198.000	175.030	80.007	19.995	100.530	20.014	2.654	0.498
198.500	175.280	80.006	19.995	100.535	20.014	2.650	0.480
199.000	175.561	80.006	19.995	100.542	20.015	2.589	0.506
199.501	175.822	80.007	19.995	100.550	20.014	2.631	0.537
200.000	176.054	80.007	19.994	100.558	20.013	2.751	0.518
200.500	176.304	80.007	19.995	100.566	20.014	2.621	0.488
201.001	176.548	80.006	19.995	100.570	20.015	2.570	0.488
201.500	176.795	80.005	19.995	100.569	20.017	2.407	0.492
202.000	177.008	80.006	19.995	100.564	20.015	2.551	0.475
202.500	177.285	80.004	19.995	100.560	20.014	2.664	0.475
203.000	177.537	80.005	19.995	100.553	20.015	2.614	0.509
203.500	177.805	80.005	19.995	100.547	20.013	2.746	0.524
204.000	178.059	80.007	19.994	100.546	20.012	2.782	0.521
204.500	178.260	80.004	19.995	100.552	20.013	2.690	0.489
205.000	178.541	80.005	19.996	100.552	20.015	2.551	0.469
205.500	178.800	80.005	19.995	100.554	20.013	2.742	0.511
206.000	179.027	80.005	19.996	100.552	20.015	2.579	0.513
206.500	179.268	80.005	19.995	100.544	20.011	2.832	0.477
207.000	179.527	80.004	19.996	100.536	20.007	3.144	0.484
207.500	179.759	80.003	19.997	100.533	20.011	2.863	0.495
208.000	180.022	80.005	19.997	100.530	20.012	2.807	0.493
208.500	180.259	80.005	19.996	100.530	20.012	2.815	0.498
209.000	180.537	80.004	19.996	100.531	20.011	2.863	0.507
209.500	180.764	80.005	19.996	100.525	20.008	3.073	0.509
210.000	181.041	80.004	19.996	100.518	20.009	2.997	0.504
210.500	181.302	80.004	19.996	100.511	20.012	2.824	0.521
211.000	181.543	80.004	19.995	100.508	20.011	2.870	0.520
211.500	181.757	80.004	19.996	100.507	20.013	2.698	0.479
212.000	182.045	80.005	19.996	100.515	20.011	2.897	0.479
212.501	182.310	80.003	19.995	100.527	20.013	2.714	0.528
213.001	182.524	80.004	19.996	100.536	20.012	2.765	0.516
213.500	182.786	80.004	19.996	100.539	20.010	2.915	0.477
214.000	183.087	80.004	19.996	100.541	20.014	2.670	0.519
214.500	183.310	80.003	19.997	100.539	20.010	2.905	0.544
215.000	183.565	80.003	19.996	100.529	20.012	2.781	0.501
215.500	183.801	80.003	19.996	100.522	20.012	2.775	0.484
216.000	184.080	80.003	19.997	100.522	20.015	2.606	0.503
216.500	184.283	80.005	19.995	100.521	20.014	2.666	0.498
217.000	184.552	80.003	19.995	100.521	20.011	2.865	0.476
217.500	184.797	80.005	19.997	100.526	20.011	2.874	0.493
218.000	185.056	80.004	19.996	100.531	20.012	2.815	0.509
218.500	185.295	80.006	19.996	100.531	20.014	2.679	0.501
219.000	185.554	80.004	19.997	100.532	20.013	2.746	0.498
219.500	185.791	80.003	19.997	100.533	20.014	2.669	0.497
220.000	186.082	80.004	19.997	100.531	20.013	2.733	0.512
220.500	186.332	80.004	19.995	100.530	20.014	2.629	0.534
221.000	186.601	80.005	19.996	100.529	20.015	2.556	0.530
221.500	186.852	80.005	19.997	100.528	20.015	2.596	0.520
222.000	187.081	80.005	19.996	100.528	20.017	2.430	0.500
222.501	187.349	80.004	19.996	100.531	20.015	2.610	0.489
223.000	187.568	80.004	19.996	100.535	20.018	2.336	0.492
223.500	187.811	80.004	19.996	100.538	20.016	2.482	0.475
224.000	188.071	80.004	19.995	100.539	20.018	2.340	0.482
224.500	188.334	80.004	19.997	100.539	20.015	2.558	0.513
225.000	188.581	80.004	19.996	100.538	20.015	2.597	0.517
225.500	188.874	80.006	19.996	100.534	20.015	2.601	0.525
226.000	189.089	80.005	19.996	100.533	20.014	2.627	0.524
226.500	189.348	80.004	19.995	100.533	20.015	2.568	0.491
227.000	189.622	80.005	19.996	100.532	20.016	2.532	0.503
227.500	189.891	80.003	19.997	100.532	20.021	2.180	0.538
228.000	190.131	80.004	19.996	100.533	20.018	2.340	0.526
228.500	190.366	80.004	19.997	100.533	20.020	2.260	0.492
229.000	190.664	80.004	19.995	100.533	20.020	2.214	0.504
229.500	190.883	80.002	19.996	100.533	20.016	2.478	0.525
230.000	191.112	80.005	19.996	100.529	20.018	2.377	0.482
230.500	191.393	80.004	19.996	100.525	20.019	2.323	0.479
231.000	191.671	80.003	19.996	100.524	20.018	2.401	0.534
231.500	191.882	80.004	19.996	100.519	20.017	2.428	0.524
232.000	192.119	80.003	19.996	100.516	20.017	2.459	0.469
232.500	192.411	80.003	19.996	100.516	20.016	2.481	0.489
233.000	192.642	80.003	19.995	100.519	20.015	2.564	0.526
233.500	192.884	80.003	19.996	100.517	20.020	2.250	0.498
234.000	193.148	80.003	19.995	100.520	20.020	2.237	0.489
234.500	193.414	80.004	19.995	100.524	20.019	2.304	0.518
235.000	193.661	80.004	19.996	100.528	20.018	2.363	0.521
235.500	193.963	80.003	19.995	100.528	20.016	2.505	0.531
236.000	194.222	80.003	19.996	100.530	20.019	2.329	0.555
236.500	194.420	80.003	19.996	100.532	20.019	2.319	0.509
237.000	194.695	80.003	19.995	100.531	20.020	2.199	0.465
237.500	194.952	80.004	19.996	100.531	20.017	2.470	0.502
238.000	195.140	80.003	19.997	100.531	20.018	2.348	0.489
238.500	195.397	80.002	19.998	100.531	20.020	2.243	0.445
239.000	195.665	80.003	19.997	100.529	20.020	2.227	0.485
239.500	195.901	80.004	19.997	100.525	20.021	2.174	0.514
240.000	196.171	80.003	19.997	100.525	20.016	2.526	0.505
240.500	196.428	80.004	19.996	100.526	20.018	2.363	0.516
241.000	196.666	80.002	19.995	100.527	20.020	2.254	0.511
241.500	196.938	80.002	19.996	100.527	20.019	2.285	0.503
242.000	197.180	80.004	19.996	100.523	20.021	2.158	0.513
242.500	197.447	80.003	19.997	100.518	20.021	2.172	0.511
243.000	197.674	80.002	19.996	100.513	20.018	2.353	0.501
243.500	197.947	80.004	19.996	100.507	20.020	2.260	0.497
244.000	198.175	80.002	19.997	100.507	20.019	2.265	0.501
244.500	198.427	80.003	19.997	100.512	20.022	2.108	0.491
245.000	198.651	80.003	19.996	100.513	20.024	1.963	0.478
245.500	198.924	80.004	19.997	100.513	20.021	2.158	0.486
246.000	199.177	80.004	19.997	100.518	20.019	2.294	0.511
246.500	199.414	80.002	19.996	100.521	20.020	2.248	0.508
247.001	199.683	80.005	19.997	100.523	20.022	2.072	0.498
247.500	199.937	80.005	19.996	100.528	20.023	2.030	0.514
248.000	200.206	80.003	19.997	100.531	20.022	2.081	0.523
248.500	200.451	80.002	19.996	100.529	20.025	1.890	0.518
249.000	200.676	80.003	19.997	100.524	20.022	2.087	0.492
249.500	200.950	80.004	19.996	100.523	20.024	1.972	0.485
250.000	201.144	80.003	19.996	100.523	20.022	2.110	0.484
250.500	201.397	80.005	19.996	100.524	20.022	2.091	0.457
251.000	201.671	80.002	19.996	100.526	20.025	1.850	0.487
251.500	201.906	80.005	19.996	100.526	20.023	1.999	0.518
252.000	202.156	80.004	19.996	100.523	20.021	2.169	0.497
252.500	202.447	80.004	19.996	100.523	20.021	2.175	0.513
253.000	202.648	80.003	19.996	100.523	20.022	2.064	0.516
253.500	202.928	80.003	19.995	100.519	20.023	2.028	0.487
254.000	203.160	80.005	19.995	100.514	20.022	2.074	0.497
254.500	203.389	80.005	19.997	100.509	20.026	1.800	0.487
255.000	203.619	80.005	19.997	100.501	20.022	2.105	0.460
255.500	203.856	80.005	19.996	100.493	20.021	2.156	0.463
256.000	204.120	80.005	19.996	100.490	20.020	2.216	0.484
256.500	204.365	80.006	19.996	100.491	20.023	2.034	0.505
257.000	204.594	80.005	19.997	100.492	20.018	2.334	0.492
257.500	204.873	80.004	19.997	100.492	20.026	1.823	0.491
258.000	205.117	80.005	19.996	100.492	20.024	1.955	0.515
258.500	205.380	80.003	19.997	100.492	20.021	2.156	0.515
259.000	205.612	80.004	19.995	100.492	20.023	2.030	0.501
259.500	205.856	80.005	19.996	100.492	20.023	1.999	0.485
260.000	206.078	80.006	19.995	100.492	20.024	1.917	0.471
260.500	206.383	80.006	19.995	100.492	20.024	1.961	0.497
261.000	206.611	80.005	19.994	100.492	20.024	1.976	0.530
261.500	206.833	80.005	19.995	100.492	20.025	1.900	0.491
262.000	207.153	80.004	19.995	100.493	20.023	1.999	0.495
262.500	207.379	80.004	19.996	100.493	20.023	1.999	0.544
263.000	207.637	80.005	19.995	100.499	20.024	1.959	0.515
263.500	207.857	80.005	19.994	100.502	20.021	2.125	0.481
264.000	208.103	80.005	19.995	100.504	20.023	2.045	0.472
264.500	208.360	80.004	19.995	100.507	20.021	2.152	0.484
265.000	208.631	80.005	19.995	100.513	20.021	2.154	0.516
265.500	208.848	80.005	19.994	100.509	20.023	1.993	0.508
266.000	209.083	80.005	19.996	100.512	20.025	1.898	0.470
266.500	209.341	80.005	19.995	100.514	20.026	1.796	0.473
267.000	209.622	80.004	19.995	100.517	20.022	2.085	0.516
267.500	209.841	80.005	19.995	100.513	20.022	2.070	0.519
268.000	210.062	80.005	19.994	100.513	20.025	1.888	0.470
268.500	210.347	80.005	19.994	100.509	20.024	1.980	0.473
269.000	210.609	80.005	19.995	100.504	20.023	2.045	0.527
269.500	210.822	80.006	19.995	100.499	20.026	1.791	0.511
270.000	211.042	80.007	19.996	100.498	20.024	1.930	0.454
270.500	211.343	80.006	19.996	100.498	20.023	2.038	0.477
271.000	211.527	80.006	19.995	100.498	20.023	2.026	0.503
271.500	211.839	80.007	19.996	100.499	20.026	1.802	0.490
272.000	212.097	80.006	19.995	100.497	20.021	2.127	0.533
272.500	212.294	80.006	19.996	100.496	20.025	1.903	0.513
273.000	212.574	80.008	19.996	100.493	20.021	2.160	0.466
273.501	212.838	80.006	19.995	100.492	20.020	2.194	0.510
274.000	213.051	80.006	19.995	100.492	20.024	1.915	0.510
274.500	213.302	80.007	19.995	100.492	20.025	1.869	0.471
275.000	213.556	80.007	19.995	100.493	20.024	1.946	0.484
275.500	213.825	80.007	19.994	100.493	20.022	2.059	0.514
276.000	214.053	80.008	19.994	100.494	20.025	1.906	0.510
276.500	214.270	80.008	19.994	100.493	20.024	1.972	0.471
277.000	214.534	80.006	19.995	100.492	20.026	1.831	0.463
277.500	214.766	80.007	19.995	100.492	20.027	1.762	0.488
278.000	215.005	80.006	19.995	100.492	20.026	1.785	0.484
278.500	215.219	80.006	19.995	100.496	20.026	1.814	0.462
279.000	215.505	80.007	19.995	100.502	20.025	1.852	0.476
279.500	215.763	80.007	19.995	100.510	20.024	1.949	0.522
280.000	215.972	80.005	19.995	100.512	20.024	1.940	0.506
280.500	216.218	80.007	19.995	100.515	20.025	1.894	0.461
281.000	216.512	80.006	19.995	100.511	20.027	1.714	0.497
281.500	216.749	80.006	19.995	100.505	20.027	1.752	0.536
282.000	216.945	80.006	19.994	100.498	20.025	1.877	0.482
282.500	217.236	80.006	19.995	100.496	20.026	1.806	0.460
283.000	217.459	80.006	19.995	100.493	20.024	1.959	0.500
283.500	217.713	80.005	19.995	100.493	20.028	1.662	0.495
284.000	217.976	80.005	19.996	100.494	20.028	1.695	0.497
284.500	218.223	80.007	19.995	100.499	20.026	1.800	0.514
285.000	218.491	80.004	19.995	100.506	20.026	1.821	0.513
285.500	218.694	80.003	19.996	100.511	20.025	1.898	0.493
286.000	218.938	80.004	19.996	100.513	20.026	1.835	0.459
286.500	219.189	80.004	19.995	100.512	20.027	1.733	0.471
287.000	219.437	80.004	19.995	100.506	20.027	1.748	0.497
287.500	219.693	80.004	19.996	100.498	20.025	1.867	0.502
288.000	219.914	80.005	19.996	100.494	20.026	1.827	0.490
288.500	220.196	80.003	19.996	100.492	20.026	1.793	0.489
289.000	220.419	80.004	19.995	100.493	20.026	1.789	0.504
289.500	220.691	80.004	19.995	100.498	20.024	1.963	0.501
290.000	220.952	80.005	19.995	100.498	20.025	1.886	0.514
290.500	221.156	80.004	19.995	100.497	20.029	1.561	0.499
291.000	221.424	80.003	19.995	100.497	20.026	1.823	0.468
291.500	221.690	80.004	19.995	100.496	20.027	1.767	0.503
292.000	221.932	80.005	19.994	100.491	20.026	1.781	0.521
292.500	222.183	80.005	19.995	100.491	20.028	1.672	0.501
293.000	222.413	80.003	19.994	100.490	20.026	1.834	0.487
293.500	222.659	80.003	19.995	100.490	20.026	1.771	0.479
294.000	222.914	80.004	19.996	100.491	20.026	1.836	0.488
294.500	223.150	80.003	19.994	100.488	20.028	1.693	0.496
295.000	223.348	80.005	19.994	100.488	20.027	1.741	0.463
295.500	223.643	80.003	19.995	100.493	20.028	1.664	0.464
296.000	223.814	80.005	19.995	100.493	20.027	1.706	0.479
296.500	224.096	80.004	19.994	100.493	20.030	1.547	0.459
297.000	224.353	80.003	19.995	100.496	20.028	1.647	0.496
297.500	224.566	80.005	19.995	100.497	20.027	1.716	0.504
298.000	224.857	80.005	19.995	100.497	20.029	1.626	0.487
298.500	225.114	80.004	19.995	100.499	20.031	1.453	0.527
299.000	225.337	80.004	19.995	100.500	20.030	1.532	0.514
299.500	225.580	80.003	19.995	100.500	20.030	1.492	0.472
300.000	225.859	80.003	19.995	100.500	20.027	1.712	0.494
300.500	226.104	80.005	19.994	100.499	20.031	1.452	0.524
301.000	226.330	80.004	19.994	100.497	20.031	1.480	0.498
301.500	226.561	80.004	19.995	100.494	20.027	1.718	0.463
302.000	226.798	80.005	19.995	100.491	20.029	1.622	0.462
302.500	227.061	80.004	19.994	100.488	20.027	1.720	0.484
303.000	227.320	80.005	19.995	100.486	20.029	1.586	0.511
303.500	227.547	80.005	19.996	100.483	20.028	1.653	0.504
304.000	227.813	80.006	19.995	100.482	20.026	1.823	0.489
304.500	228.042	80.004	19.995	100.483	20.031	1.456	0.494
305.000	228.280	80.005	19.995	100.485	20.028	1.678	0.481
305.500	228.554	80.006	19.995	100.485	20.026	1.785	0.489
306.000	228.798	80.005	19.996	100.485	20.027	1.743	0.515
306.500	229.064	80.004	19.995	100.486	20.029	1.618	0.514
307.000	229.320	80.003	19.995	100.484	20.029	1.573	0.517
307.500	229.531	80.003	19.995	100.479	20.029	1.584	0.495
308.000	229.772	80.003	19.995	100.477	20.027	1.733	0.459
308.500	230.079	80.003	19.995	100.475	20.029	1.574	0.500
309.000	230.288	80.003	19.995	100.468	20.028	1.663	0.532
309.500	230.539	80.004	19.995	100.464	20.029	1.619	0.488
310.000	230.771	80.003	19.995	100.463	20.026	1.777	0.472
310.500	231.063	80.004	19.994	100.465	20.027	1.722	0.503
311.000	231.284	80.002	19.996	100.468	20.026	1.778	0.518
311.500	231.535	80.003	19.996	100.475	20.026	1.804	0.493
312.000	231.778	80.003	19.995	100.480	20.023	1.992	0.483
312.500	232.024	80.002	19.996	100.485	20.026	1.783	0.492
313.000	232.293	80.004	19.996	100.483	20.028	1.680	0.502
313.500	232.545	80.003	19.995	100.482	20.027	1.739	0.518
314.000	232.772	80.003	19.996	100.482	20.022	2.068	0.500
314.500	233.012	80.002	19.995	100.484	20.024	1.917	0.473
315.000	233.218	80.003	19.995	100.486	20.025	1.842	0.457
315.500	233.473	80.003	19.995	100.491	20.025	1.884	0.454
316.000	233.751	80.003	19.996	100.495	20.027	1.722	0.497
316.500	233.959	80.003	19.995	100.496	20.024	1.959	0.510
317.000	234.230	80.002	19.995	100.497	20.022	2.089	0.482
317.500	234.471	80.003	19.996	100.497	20.028	1.655	0.495
318.000	234.690	80.003	19.996	100.498	20.027	1.756	0.486
318.500	234.993	80.005	19.996	100.498	20.028	1.668	0.491
319.000	235.240	80.002	19.996	100.498	20.029	1.607	0.536
319.500	235.464	80.004	19.996	100.501	20.025	1.844	0.511
320.000	235.727	80.004	19.995	100.507	20.026	1.810	0.479
320.500	235.966	80.003	19.996	100.510	20.030	1.534	0.494
321.000	236.238	80.004	19.996	100.513	20.027	1.704	0.506
321.500	236.466	80.003	19.995	100.516	20.028	1.653	0.506
322.000	236.737	80.003	19.996	100.515	20.031	1.423	0.500
322.500	236.962	80.003	19.995	100.510	20.030	1.544	0.498
323.000	237.182	80.005	19.996	100.508	20.032	1.400	0.470
323.500	237.453	80.004	19.996	100.505	20.032	1.417	0.468
324.000	237.677	80.003	19.996	100.501	20.030	1.520	0.493
324.500	237.910	80.004	19.996	100.499	20.031	1.470	0.476
325.000	238.192	80.003	19.996	100.499	20.030	1.553	0.486
325.500	238.429	80.004	19.996	100.501	20.028	1.639	0.517
326.000	238.704	80.004	19.995	100.501	20.030	1.528	0.515
326.500	238.909	80.006	19.996	100.501	20.030	1.503	0.496
327.000	239.166	80.004	19.996	100.501	20.030	1.501	0.471
327.500	239.385	80.003	19.996	100.499	20.030	1.553	0.469
328.000	239.642	80.005	19.996	100.495	20.030	1.555	0.476
328.500	239.893	80.004	19.995	100.494	20.028	1.683	0.492
329.000	240.141	80.005	19.996	100.492	20.032	1.360	0.504
329.500	240.363	80.006	19.995	100.491	20.029	1.578	0.484
330.000	240.655	80.006	19.997	100.491	20.031	1.442	0.492
330.500	240.878	80.004	19.995	100.491	20.028	1.647	0.514
331.000	241.119	80.005	19.995	100.487	20.031	1.450	0.489
331.500	241.370	80.005	19.995	100.486	20.031	1.463	0.478
332.000	241.612	80.006	19.996	100.487	20.031	1.432	0.493
332.500	241.857	80.006	19.996	100.486	20.028	1.687	0.490
333.000	242.153	80.005	19.996	100.481	20.028	1.630	0.514
333.500	242.363	80.006	19.995	100.478	20.032	1.404	0.523
334.000	242.599	80.005	19.996	100.472	20.033	1.333	0.476
334.500	242.897	80.006	19.996	100.463	20.029	1.593	0.490
335.000	243.109	80.006	19.995	100.456	20.028	1.664	0.522
335.500	243.361	80.005	19.996	100.452	20.028	1.654	0.487
336.000	243.669	80.005	19.995	100.452	20.027	1.702	0.512
336.500	243.881	80.005	19.996	100.454	20.028	1.666	0.540
337.000	244.117	80.006	19.996	100.461	20.026	1.788	0.484
337.500	244.379	80.004	19.996	100.468	20.029	1.603	0.473
338.000	244.643	80.005	19.996	100.475	20.028	1.681	0.512
338.500	244.870	80.006	19.995	100.477	20.026	1.798	0.508
339.000	245.110	80.004	19.997	100.481	20.027	1.752	0.479
339.500	245.365	80.005	19.997	100.482	20.029	1.568	0.481
340.000	245.613	80.005	19.997	100.478	20.029	1.622	0.499
340.500	245.859	80.006	19.996	100.475	20.027	1.729	0.498
341.000	246.116	80.005	19.996	100.472	20.029	1.570	0.498
341.500	246.362	80.004	19.996	100.467	20.027	1.743	0.503
342.000	246.630	80.005	19.996	100.461	20.030	1.549	0.509
342.500	246.873	80.005	19.996	100.460	20.031	1.484	0.512
343.000	247.144	80.005	19.996	100.465	20.026	1.792	0.512
343.500	247.397	80.004	19.997	100.471	20.025	1.867	0.519
344.000	247.615	80.005	19.996	100.478	20.028	1.683	0.498
344.500	247.863	80.003	19.998	100.481	20.027	1.718	0.469
345.000	248.119	80.006	19.996	100.480	20.028	1.681	0.485
345.500	248.387	80.004	19.996	100.473	20.029	1.595	0.514
346.000	248.627	80.004	19.996	100.468	20.027	1.704	0.516
346.500	248.911	80.004	19.996	100.463	20.026	1.819	0.516
347.000	249.142	80.004	19.996	100.458	20.026	1.817	0.520
347.500	249.395	80.005	19.996	100.456	20.027	1.704	0.499
348.000	249.641	80.004	19.997	100.460	20.027	1.758	0.491
