Repository: ulfsri/fsri_materials_database

# Materials and Products Database

## 01_Data

Raw data generated from each apparatus are included here in plain-text format. The data is organized first by material, next by the short name of test apparatus used, and where applicable additional filtering by test settings.

### material.json

Each material directory contains a json file of the same name as the material. This file links the data stored in the repository as well as data and graphs produced by the accompanying scripts (__02_Scripts__) to the respective landing page for the material on the front-end website.

File: 01_Data/LDPE/MCC/LDPE_MCC_30K_min_210922_R3.txt (part 1 of 4)
Sample ID:	C:\MCC\MCC Cal\Test\LDPE_MCC_30K_min_210922_R3.txt
Sample Weight (mg):	4.31
Heating Rate (C/s):	0.5
Combustor Temp (C):	900
N2 Flow Rate (cc/min):	80
O2 Flow Rate (cc/min):	20
Calibration File:	C:\MCC\MCC Cal\Coeff1 JN10440_30_210304.txt.txt
T Correction Coefficients:	0	1.024463	0
Time Shift (s):	14
*
Time (s)	Temperature (C)	N2 flow rate (cc/min)	O2 flow rate (cc/min)	Flow Rate (cc/min)	Oxygen (%)	HRR (W/g)	Heating rate (C/s)
0.000	109.731	80.005	19.997	100.400	20.056	-0.267	0.005
0.500	109.716	80.005	19.996	100.396	20.052	0.002	-0.002
1.000	109.698	80.005	19.996	100.396	20.053	-0.085	-0.021
1.500	109.700	80.005	19.997	100.395	20.054	-0.134	-0.025
2.000	109.715	80.004	19.996	100.396	20.054	-0.115	0.001
2.500	109.736	80.005	19.996	100.395	20.055	-0.188	0.027
3.000	109.714	80.004	19.996	100.395	20.053	-0.045	0.017
3.500	109.709	80.005	19.996	100.394	20.055	-0.215	-0.014
4.000	109.704	80.005	19.995	100.395	20.052	0.041	-0.018
4.500	109.705	80.005	19.996	100.396	20.052	0.055	-0.007
5.000	109.689	80.005	19.996	100.398	20.055	-0.209	-0.010
5.500	109.688	80.005	19.995	100.400	20.051	0.063	-0.016
6.000	109.678	80.003	19.994	100.400	20.053	-0.069	-0.014
6.500	109.670	80.005	19.996	100.402	20.049	0.265	-0.014
7.000	109.643	80.006	19.995	100.405	20.052	-0.010	-0.026
7.500	109.664	80.005	19.996	100.409	20.049	0.223	-0.021
8.000	109.681	80.006	19.996	100.412	20.050	0.174	0.016
8.500	109.679	80.005	19.996	100.416	20.049	0.229	0.026
9.000	109.713	80.005	19.996	100.423	20.050	0.184	0.024
9.500	109.674	80.005	19.996	100.430	20.047	0.407	0.014
10.000	109.675	80.005	19.996	100.437	20.047	0.413	-0.021
10.500	109.708	80.007	19.996	100.445	20.045	0.555	-0.002
11.000	109.684	80.006	19.996	100.450	20.048	0.287	0.021
11.500	109.705	80.006	19.995	100.451	20.045	0.537	0.003
12.000	109.690	80.005	19.995	100.452	20.042	0.721	0.001
12.500	109.715	80.006	19.994	100.457	20.042	0.727	0.008
13.001	109.742	80.006	19.997	100.464	20.040	0.879	0.031
13.501	109.709	80.006	19.997	100.472	20.038	1.065	0.023
14.000	109.751	80.007	19.995	100.478	20.039	0.933	0.002
14.500	109.736	80.005	19.996	100.486	20.039	0.996	0.018
15.000	109.758	80.006	19.995	100.489	20.037	1.126	0.017
15.500	109.750	80.007	19.995	100.490	20.036	1.152	0.011
16.000	109.813	80.005	19.996	100.490	20.040	0.915	0.034
16.501	109.836	80.006	19.995	100.494	20.034	1.346	0.071
17.000	109.855	80.007	19.995	100.502	20.036	1.198	0.064
17.500	109.816	80.005	19.995	100.510	20.035	1.271	0.011
18.000	109.870	80.006	19.995	100.519	20.035	1.285	-0.003
18.500	109.913	80.005	19.996	100.527	20.035	1.239	0.056
19.000	109.924	80.006	19.996	100.533	20.028	1.747	0.076
19.500	109.943	80.006	19.996	100.533	20.035	1.271	0.042
20.000	110.011	80.005	19.995	100.532	20.032	1.451	0.058
20.500	110.018	80.005	19.995	100.533	20.031	1.579	0.081
21.000	110.068	80.005	19.995	100.536	20.032	1.465	0.066
21.500	110.103	80.006	19.996	100.537	20.029	1.664	0.071
22.000	110.143	80.006	19.995	100.538	20.031	1.514	0.080
22.500	110.179	80.006	19.996	100.538	20.029	1.708	0.076
23.000	110.188	80.006	19.996	100.536	20.032	1.498	0.060
23.500	110.270	80.005	19.996	100.533	20.029	1.696	0.068
24.000	110.272	80.004	19.996	100.533	20.029	1.722	0.087
24.500	110.343	80.004	19.995	100.532	20.029	1.682	0.079
25.000	110.387	80.005	19.996	100.534	20.028	1.759	0.094
25.500	110.436	80.006	19.996	100.534	20.026	1.878	0.104
26.000	110.443	80.007	19.996	100.538	20.027	1.868	0.074
26.500	110.509	80.007	19.996	100.540	20.029	1.694	0.064
27.000	110.586	80.004	19.994	100.542	20.026	1.919	0.108
27.500	110.631	80.006	19.996	100.546	20.025	1.959	0.133
28.000	110.664	80.006	19.996	100.549	20.024	2.052	0.100
28.500	110.740	80.005	19.996	100.552	20.028	1.761	0.093
29.000	110.812	80.006	19.996	100.556	20.025	1.961	0.129
29.500	110.849	80.005	19.997	100.560	20.023	2.097	0.129
30.000	110.942	80.006	19.996	100.562	20.026	1.913	0.120
30.500	111.001	80.006	19.996	100.564	20.025	1.969	0.141
31.000	111.081	80.007	19.996	100.565	20.024	2.050	0.145
31.501	111.129	80.007	19.998	100.567	20.023	2.101	0.133
32.000	111.205	80.006	19.996	100.568	20.025	1.997	0.127
32.500	111.267	80.007	19.997	100.568	20.025	1.967	0.131
33.000	111.323	80.006	19.997	100.569	20.023	2.159	0.128
33.500	111.432	80.008	19.996	100.569	20.020	2.374	0.141
34.001	111.496	80.007	19.996	100.569	20.022	2.240	0.169
34.501	111.588	80.007	19.993	100.568	20.025	2.004	0.165
35.000	111.627	80.006	19.994	100.568	20.024	2.089	0.143
35.500	111.738	80.006	19.993	100.568	20.022	2.204	0.140
36.000	111.804	80.013	19.996	100.568	20.022	2.194	0.163
36.500	111.888	80.011	19.998	100.568	20.024	2.072	0.164
37.000	111.988	80.010	19.994	100.569	20.024	2.091	0.167
37.500	112.081	80.008	19.996	100.570	20.020	2.368	0.188
38.000	112.146	80.008	19.996	100.574	20.022	2.180	0.176
38.500	112.221	80.008	19.995	100.574	20.020	2.352	0.149
39.000	112.322	80.008	19.994	100.574	20.020	2.336	0.158
39.500	112.410	80.008	19.995	100.574	20.023	2.109	0.182
40.000	112.529	80.007	19.994	100.573	20.019	2.423	0.198
40.500	112.605	80.008	19.994	100.569	20.021	2.293	0.201
41.000	112.707	80.008	19.994	100.570	20.020	2.325	0.187
41.500	112.817	80.008	19.993	100.573	20.019	2.410	0.194
42.000	112.930	80.008	19.995	100.575	20.019	2.390	0.217
42.500	112.999	80.008	19.996	100.576	20.019	2.431	0.203
43.000	113.130	80.007	19.994	100.581	20.018	2.487	0.191
43.500	113.252	80.008	19.995	100.588	20.021	2.269	0.227
44.000	113.326	80.008	19.993	100.585	20.019	2.420	0.225
44.501	113.420	80.008	19.996	100.582	20.016	2.629	0.182
45.000	113.516	80.006	19.996	100.577	20.018	2.521	0.179
45.500	113.619	80.008	19.995	100.573	20.017	2.564	0.194
46.000	113.817	80.008	19.995	100.564	20.016	2.630	0.249
46.500	113.889	80.008	19.996	100.564	20.017	2.551	0.285
47.000	113.984	80.007	19.995	100.570	20.016	2.612	0.219
47.500	114.100	80.007	19.994	100.581	20.017	2.543	0.189
48.000	114.236	80.007	19.994	100.583	20.018	2.523	0.232
48.500	114.342	80.006	19.994	100.585	20.015	2.717	0.247
49.000	114.466	80.007	19.994	100.585	20.018	2.482	0.236
49.500	114.576	80.006	19.994	100.581	20.016	2.671	0.232
50.000	114.693	80.006	19.995	100.576	20.017	2.592	0.230
50.500	114.824	80.005	19.996	100.578	20.016	2.656	0.237
51.000	114.933	80.006	19.996	100.579	20.018	2.509	0.244
51.500	115.083	80.007	19.995	100.580	20.016	2.656	0.250
52.000	115.186	80.006	19.995	100.582	20.015	2.681	0.257
52.500	115.304	80.005	19.996	100.582	20.017	2.594	0.238
53.000	115.428	80.006	19.995	100.580	20.013	2.895	0.231
53.500	115.606	80.004	19.995	100.581	20.015	2.747	0.272
54.000	115.694	80.004	19.996	100.585	20.014	2.800	0.284
54.500	115.840	80.005	19.995	100.586	20.014	2.753	0.250
55.000	115.943	80.006	19.996	100.589	20.011	2.986	0.241
55.500	116.061	80.005	19.995	100.594	20.013	2.893	0.235
56.001	116.209	80.004	19.995	100.599	20.012	2.960	0.244
56.500	116.346	80.006	19.996	100.601	20.012	2.946	0.276
57.000	116.511	80.006	19.996	100.605	20.015	2.731	0.293
57.500	116.599	80.006	19.995	100.607	20.012	2.925	0.277
58.000	116.751	80.004	19.996	100.606	20.013	2.889	0.247
58.500	116.914	80.006	19.996	100.607	20.011	2.974	0.278
59.001	117.040	80.005	19.996	100.608	20.013	2.830	0.302
59.500	117.174	80.006	19.996	100.609	20.012	2.932	0.275
60.000	117.305	80.006	19.995	100.609	20.011	2.984	0.262
60.500	117.453	80.004	19.995	100.610	20.013	2.881	0.272
61.000	117.620	80.004	19.995	100.609	20.013	2.845	0.297
61.500	117.760	80.005	19.995	100.609	20.011	3.021	0.311
62.000	117.894	80.004	19.996	100.609	20.008	3.223	0.291
62.500	118.033	80.006	19.995	100.609	20.010	3.051	0.273
63.000	118.224	80.005	19.996	100.609	20.013	2.895	0.301
63.500	118.331	80.005	19.995	100.609	20.009	3.164	0.314
64.000	118.466	80.007	19.995	100.609	20.009	3.173	0.270
64.500	118.660	80.006	19.995	100.610	20.013	2.873	0.285
65.000	118.837	80.006	19.995	100.611	20.013	2.885	0.350
65.500	118.966	80.006	19.995	100.610	20.012	2.922	0.339
66.000	119.113	80.006	19.995	100.611	20.010	3.084	0.291
66.500	119.268	80.005	19.995	100.610	20.015	2.701	0.289
67.000	119.429	80.006	19.995	100.610	20.010	3.100	0.309
67.500	119.611	80.006	19.995	100.610	20.011	2.993	0.330
68.000	119.739	80.005	19.995	100.610	20.010	3.067	0.326
68.500	119.907	80.007	19.995	100.610	20.011	3.009	0.303
69.000	120.091	80.006	19.996	100.611	20.011	3.019	0.324
69.500	120.207	80.006	19.995	100.611	20.012	2.956	0.326
70.000	120.382	80.006	19.994	100.610	20.012	2.898	0.295
70.501	120.540	80.005	19.994	100.609	20.010	3.063	0.312
71.001	120.739	80.006	19.996	100.609	20.011	2.972	0.345
71.501	120.907	80.007	19.995	100.609	20.011	3.035	0.362
72.001	121.067	80.007	19.995	100.609	20.013	2.883	0.347
72.501	121.260	80.006	19.995	100.611	20.011	2.970	0.340
73.001	121.417	80.006	19.995	100.612	20.012	2.934	0.352
73.501	121.591	80.007	19.995	100.612	20.011	3.011	0.341
74.000	121.744	80.007	19.994	100.609	20.008	3.211	0.329
74.500	121.942	80.006	19.995	100.604	20.010	3.112	0.339
75.000	122.131	80.006	19.995	100.603	20.014	2.822	0.369
75.500	122.269	80.006	19.994	100.598	20.010	3.091	0.357
76.001	122.450	80.005	19.994	100.594	20.013	2.863	0.323
76.501	122.608	80.005	19.994	100.591	20.009	3.144	0.329
77.000	122.836	80.006	19.995	100.596	20.011	3.029	0.362
77.501	123.000	80.005	19.995	100.596	20.010	3.045	0.389
78.001	123.160	80.005	19.995	100.598	20.009	3.118	0.359
78.501	123.345	80.004	19.995	100.597	20.009	3.166	0.335
79.001	123.557	80.005	19.996	100.599	20.011	3.006	0.371
79.501	123.728	80.005	19.995	100.598	20.008	3.223	0.390
80.000	123.896	80.004	19.996	100.592	20.013	2.832	0.360
80.500	124.093	80.004	19.995	100.592	20.011	3.037	0.352
81.000	124.271	80.005	19.994	100.596	20.014	2.760	0.371
81.500	124.425	80.005	19.997	100.599	20.015	2.685	0.353
82.000	124.584	80.005	19.996	100.598	20.013	2.844	0.322
82.500	124.819	80.004	19.996	100.600	20.009	3.140	0.353
83.000	124.963	80.004	19.996	100.600	20.011	3.039	0.386
83.500	125.168	80.004	19.995	100.601	20.012	2.946	0.364
84.000	125.339	80.004	19.996	100.600	20.013	2.867	0.363
84.500	125.541	80.003	19.996	100.602	20.012	2.966	0.375
85.000	125.729	80.003	19.996	100.606	20.010	3.069	0.382
85.501	125.906	80.004	19.995	100.608	20.013	2.853	0.377
86.001	126.089	80.004	19.995	100.607	20.010	3.114	0.363
86.500	126.290	80.003	19.995	100.609	20.008	3.215	0.372
87.000	126.525	80.003	19.995	100.611	20.011	2.988	0.410
87.500	126.674	80.004	19.995	100.611	20.012	2.899	0.410
88.000	126.868	80.002	19.996	100.612	20.011	3.035	0.363
88.500	127.054	80.004	19.996	100.613	20.012	2.948	0.361
89.000	127.219	80.004	19.997	100.614	20.011	3.035	0.366
89.500	127.434	80.004	19.996	100.614	20.012	2.926	0.365
90.000	127.640	80.002	19.995	100.613	20.009	3.132	0.400
90.500	127.821	80.004	19.997	100.613	20.013	2.895	0.404
91.000	128.005	80.004	19.996	100.612	20.010	3.104	0.376
91.501	128.209	80.003	19.996	100.612	20.013	2.891	0.376
92.001	128.420	80.005	19.996	100.612	20.013	2.826	0.402
92.500	128.619	80.005	19.997	100.612	20.016	2.663	0.413
93.000	128.795	80.004	19.996	100.612	20.015	2.713	0.392
93.500	129.044	80.004	19.996	100.612	20.011	3.041	0.399
94.000	129.174	80.005	19.997	100.612	20.016	2.669	0.402
94.500	129.424	80.005	19.996	100.612	20.017	2.576	0.380
95.000	129.619	80.007	19.996	100.612	20.013	2.845	0.413
95.500	129.819	80.007	19.995	100.612	20.013	2.827	0.420
96.000	130.030	80.006	19.997	100.612	20.013	2.877	0.403
96.500	130.201	80.007	19.996	100.611	20.016	2.673	0.396
97.000	130.403	80.006	19.996	100.610	20.013	2.853	0.378
97.500	130.598	80.007	19.996	100.609	20.014	2.768	0.385
98.000	130.815	80.006	19.996	100.609	20.012	2.899	0.404
98.500	131.035	80.007	19.996	100.608	20.012	2.944	0.425
99.001	131.231	80.007	19.995	100.608	20.014	2.784	0.426
99.501	131.410	80.007	19.996	100.609	20.012	2.958	0.395
100.001	131.623	80.007	19.995	100.609	20.012	2.934	0.383
100.500	131.833	80.007	19.996	100.608	20.013	2.877	0.408
101.000	132.041	80.007	19.996	100.608	20.011	2.998	0.420
101.500	132.262	80.007	19.996	100.607	20.011	2.976	0.423
102.000	132.442	80.007	19.996	100.607	20.010	3.053	0.415
102.500	132.645	80.006	19.995	100.606	20.010	3.055	0.392
103.000	132.854	80.006	19.995	100.605	20.011	2.986	0.397
103.500	133.073	80.007	19.996	100.604	20.008	3.254	0.420
104.000	133.272	80.006	19.995	100.604	20.010	3.063	0.423
104.501	133.494	80.005	19.995	100.604	20.010	3.108	0.420
105.001	133.685	80.005	19.996	100.604	20.012	2.914	0.418
105.501	133.938	80.006	19.994	100.604	20.014	2.800	0.429
106.000	134.151	80.004	19.995	100.603	20.012	2.936	0.455
106.500	134.372	80.005	19.996	100.601	20.012	2.898	0.449
107.000	134.548	80.005	19.996	100.600	20.013	2.853	0.415
107.500	134.789	80.005	19.995	100.601	20.011	2.974	0.407
108.000	135.015	80.005	19.997	100.602	20.011	2.986	0.442
108.500	135.244	80.005	19.996	100.604	20.012	2.930	0.461
109.000	135.446	80.005	19.996	100.606	20.011	2.970	0.443
109.500	135.644	80.005	19.996	100.608	20.011	2.988	0.415
110.000	135.863	80.006	19.996	100.608	20.011	3.015	0.409
110.500	136.095	80.004	19.995	100.608	20.013	2.889	0.434
111.000	136.300	80.005	19.997	100.608	20.011	3.035	0.444
111.500	136.530	80.006	19.996	100.608	20.013	2.843	0.436
112.000	136.742	80.004	19.996	100.608	20.012	2.942	0.439
112.500	136.937	80.004	19.997	100.607	20.012	2.950	0.424
113.000	137.183	80.005	19.996	100.605	20.012	2.962	0.424
113.500	137.407	80.005	19.997	100.602	20.013	2.889	0.455
114.000	137.628	80.006	19.997	100.602	20.011	3.017	0.457
114.500	137.811	80.005	19.997	100.600	20.012	2.964	0.425
115.000	138.037	80.005	19.997	100.601	20.012	2.922	0.406
115.500	138.257	80.005	19.996	100.601	20.010	3.061	0.427
116.000	138.440	80.004	19.998	100.602	20.016	2.628	0.425
116.500	138.699	80.005	19.996	100.600	20.012	2.944	0.422
117.000	138.907	80.006	19.997	100.597	20.010	3.047	0.455
117.500	139.146	80.006	19.996	100.597	20.009	3.171	0.457
118.000	139.315	80.006	19.997	100.598	20.009	3.161	0.428
118.500	139.563	80.007	19.997	100.600	20.012	2.936	0.412
119.000	139.778	80.006	19.996	100.602	20.011	3.019	0.440
119.500	140.051	80.007	19.997	100.606	20.013	2.895	0.476
120.001	140.277	80.006	19.996	100.606	20.011	3.019	0.493
120.501	140.475	80.006	19.995	100.606	20.016	2.665	0.461
121.000	140.721	80.007	19.997	100.606	20.010	3.110	0.434
121.500	140.911	80.006	19.997	100.607	20.015	2.699	0.440
122.000	141.115	80.007	19.996	100.606	20.016	2.640	0.415
122.500	141.356	80.006	19.996	100.606	20.011	3.031	0.419
123.000	141.593	80.006	19.996	100.607	20.016	2.667	0.461
123.500	141.820	80.008	19.996	100.605	20.014	2.756	0.471
124.000	142.042	80.007	19.996	100.604	20.014	2.780	0.457
124.500	142.261	80.007	19.995	100.604	20.013	2.855	0.445
125.000	142.516	80.007	19.996	100.603	20.013	2.847	0.457
125.500	142.743	80.006	19.995	100.601	20.015	2.717	0.478
126.000	142.976	80.008	19.996	100.602	20.017	2.557	0.472
126.500	143.196	80.007	19.995	100.603	20.013	2.889	0.457
127.000	143.417	80.006	19.996	100.600	20.011	2.974	0.447
127.500	143.663	80.008	19.995	100.598	20.016	2.675	0.454
128.000	143.916	80.007	19.995	100.597	20.012	2.924	0.483
128.500	144.105	80.007	19.995	100.594	20.015	2.687	0.470
129.000	144.360	80.006	19.995	100.590	20.012	2.938	0.443
129.500	144.619	80.006	19.995	100.593	20.013	2.891	0.479
130.000	144.799	80.006	19.993	100.596	20.012	2.902	0.477
130.500	145.059	80.005	19.995	100.598	20.012	2.938	0.440
131.000	145.297	80.007	19.994	100.601	20.014	2.813	0.469
131.500	145.548	80.006	19.996	100.606	20.011	2.993	0.493
132.000	145.775	80.006	19.995	100.606	20.011	2.989	0.483
132.500	145.986	80.007	19.994	100.605	20.010	3.080	0.458
133.000	146.218	80.005	19.995	100.603	20.013	2.868	0.441
133.500	146.461	80.003	19.995	100.603	20.013	2.856	0.459
134.000	146.698	80.005	19.995	100.601	20.012	2.904	0.477
134.500	146.949	80.003	19.994	100.598	20.012	2.949	0.484
135.000	147.170	80.006	19.995	100.598	20.013	2.831	0.480
135.500	147.419	80.004	19.995	100.602	20.012	2.920	0.471
136.000	147.663	80.004	19.995	100.599	20.013	2.878	0.482
136.500	147.880	80.006	19.995	100.602	20.017	2.597	0.477
137.000	148.104	80.004	19.995	100.605	20.013	2.852	0.451
137.500	148.348	80.004	19.995	100.607	20.012	2.929	0.455
138.000	148.599	80.005	19.995	100.607	20.013	2.864	0.481
138.500	148.838	80.005	19.995	100.609	20.014	2.807	0.492
139.000	149.052	80.003	19.996	100.608	20.014	2.817	0.471
139.500	149.341	80.005	19.996	100.603	20.015	2.698	0.479
140.000	149.570	80.006	19.996	100.600	20.013	2.842	0.511
140.500	149.794	80.005	19.996	100.599	20.013	2.862	0.486
141.000	150.019	80.004	19.996	100.598	20.015	2.746	0.451
141.500	150.251	80.003	19.995	100.597	20.013	2.833	0.453
142.000	150.506	80.005	19.996	100.595	20.012	2.957	0.472
142.500	150.751	80.004	19.995	100.592	20.014	2.789	0.494
143.000	150.979	80.006	19.995	100.586	20.016	2.657	0.487
143.500	151.233	80.004	19.996	100.581	20.013	2.856	0.478
144.000	151.469	80.005	19.995	100.576	20.013	2.858	0.486
144.500	151.712	80.005	19.995	100.575	20.015	2.748	0.485
145.000	151.941	80.005	19.996	100.575	20.012	2.967	0.476
145.500	152.176	80.005	19.995	100.577	20.009	3.131	0.468
146.000	152.394	80.003	19.995	100.576	20.012	2.910	0.458
146.500	152.684	80.004	19.995	100.576	20.016	2.675	0.480
147.000	152.901	80.004	19.995	100.576	20.014	2.772	0.508
147.500	153.131	80.005	19.996	100.575	20.015	2.750	0.477
148.000	153.352	80.005	19.995	100.572	20.013	2.855	0.449
148.500	153.599	80.005	19.995	100.572	20.015	2.714	0.459
149.000	153.851	80.004	19.995	100.572	20.012	2.904	0.484
149.500	154.085	80.005	19.996	100.573	20.015	2.700	0.493
150.000	154.298	80.005	19.995	100.573	20.015	2.724	0.467
150.500	154.570	80.005	19.995	100.575	20.016	2.670	0.466
151.000	154.786	80.005	19.995	100.576	20.014	2.823	0.486
151.500	155.017	80.006	19.995	100.576	20.015	2.750	0.468
152.000	155.239	80.005	19.996	100.575	20.014	2.765	0.450
152.501	155.526	80.007	19.995	100.575	20.012	2.910	0.481
153.000	155.766	80.005	19.995	100.575	20.015	2.686	0.518
153.500	156.013	80.004	19.995	100.574	20.015	2.734	0.507
154.000	156.235	80.005	19.995	100.575	20.013	2.842	0.478
154.500	156.457	80.005	19.994	100.576	20.015	2.686	0.456
155.000	156.715	80.006	19.995	100.579	20.019	2.398	0.462
155.500	156.975	80.003	19.995	100.583	20.016	2.664	0.500
156.000	157.241	80.004	19.996	100.585	20.015	2.686	0.522
156.500	157.435	80.006	19.996	100.588	20.018	2.502	0.492
157.000	157.688	80.004	19.996	100.591	20.015	2.740	0.453
157.500	157.954	80.006	19.995	100.589	20.018	2.469	0.483
158.000	158.214	80.004	19.996	100.586	20.018	2.520	0.523
158.500	158.443	80.006	19.996	100.588	20.018	2.526	0.507
159.000	158.700	80.005	19.995	100.584	20.015	2.680	0.487
159.500	158.911	80.006	19.995	100.581	20.018	2.516	0.477
160.000	159.160	80.006	19.995	100.578	20.015	2.682	0.464
160.500	159.401	80.005	19.995	100.577	20.016	2.633	0.475
161.000	159.635	80.006	19.995	100.573	20.018	2.518	0.482
161.500	159.896	80.006	19.995	100.574	20.019	2.439	0.485
162.000	160.153	80.005	19.995	100.574	20.017	2.541	0.507
162.500	160.425	80.004	19.995	100.574	20.017	2.565	0.524
163.000	160.632	80.006	19.997	100.573	20.018	2.472	0.504
163.500	160.882	80.003	19.995	100.573	20.017	2.585	0.468
164.000	161.128	80.004	19.995	100.572	20.015	2.713	0.477
164.500	161.363	80.006	19.996	100.571	20.016	2.628	0.488
165.000	161.605	80.006	19.995	100.571	20.015	2.745	0.478
165.500	161.897	80.006	19.996	100.571	20.019	2.452	0.506
166.000	162.133	80.005	19.996	100.570	20.018	2.482	0.531
166.500	162.346	80.005	19.995	100.570	20.018	2.476	0.488
167.000	162.618	80.005	19.996	100.572	20.018	2.510	0.467
167.500	162.859	80.005	19.994	100.572	20.018	2.526	0.499
168.000	163.089	80.006	19.996	100.572	20.018	2.491	0.493
168.500	163.339	80.004	19.995	100.572	20.017	2.593	0.476
169.000	163.642	80.005	19.996	100.572	20.017	2.556	0.517
169.500	163.831	80.005	19.995	100.571	20.016	2.611	0.522
170.000	164.082	80.005	19.994	100.572	20.020	2.374	0.466
170.500	164.325	80.005	19.996	100.572	20.017	2.534	0.467
171.000	164.598	80.005	19.994	100.568	20.016	2.670	0.505
171.500	164.887	80.005	19.995	100.561	20.018	2.498	0.539
172.000	165.098	80.006	19.995	100.552	20.017	2.534	0.531
172.500	165.355	80.005	19.996	100.546	20.016	2.676	0.484
173.000	165.591	80.004	19.995	100.542	20.019	2.399	0.481
173.500	165.848	80.004	19.995	100.544	20.017	2.551	0.493
174.000	166.087	80.006	19.995	100.547	20.019	2.457	0.494
174.500	166.331	80.004	19.995	100.551	20.017	2.593	0.489
175.000	166.596	80.005	19.995	100.549	20.020	2.368	0.496
175.500	166.834	80.006	19.996	100.546	20.019	2.441	0.506
176.000	167.058	80.007	19.995	100.544	20.018	2.526	0.482
176.500	167.343	80.004	19.995	100.547	20.020	2.378	0.485
177.000	167.537	80.006	19.996	100.552	20.020	2.346	0.494
177.500	167.805	80.006	19.995	100.559	20.019	2.443	0.470
178.000	168.059	80.006	19.995	100.569	20.019	2.429	0.492
178.500	168.312	80.005	19.996	100.576	20.020	2.380	0.515
179.000	168.559	80.006	19.996	100.576	20.020	2.324	0.504
179.500	168.825	80.006	19.995	100.575	20.017	2.579	0.506
180.000	169.056	80.007	19.996	100.575	20.018	2.504	0.505
180.500	169.319	80.005	19.995	100.572	20.019	2.433	0.495
181.000	169.576	80.006	19.995	100.569	20.022	2.172	0.507
181.500	169.821	80.006	19.995	100.568	20.017	2.561	0.511
182.000	170.077	80.007	19.997	100.568	20.018	2.463	0.501
182.500	170.316	80.008	19.996	100.568	20.018	2.466	0.498
183.000	170.571	80.006	19.996	100.568	20.019	2.421	0.495
183.501	170.798	80.008	19.996	100.565	20.018	2.498	0.488
184.000	171.024	80.007	19.997	100.563	20.021	2.306	0.468
184.500	171.326	80.006	19.996	100.558	20.020	2.326	0.491
185.000	171.556	80.006	19.996	100.556	20.018	2.472	0.530
185.500	171.757	80.007	19.996	100.553	20.019	2.393	0.481
186.000	172.030	80.005	19.995	100.555	20.018	2.478	0.452
186.500	172.297	80.006	19.997	100.557	20.018	2.508	0.507
187.000	172.589	80.007	19.996	100.562	20.017	2.552	0.550
187.500	172.809	80.007	19.995	100.564	20.018	2.522	0.535
188.000	173.071	80.006	19.996	100.565	20.018	2.472	0.497
188.500	173.304	80.007	19.996	100.565	20.019	2.409	0.489
189.000	173.534	80.006	19.996	100.561	20.021	2.267	0.479
189.500	173.808	80.005	19.996	100.558	20.020	2.375	0.484
190.000	174.078	80.005	19.996	100.553	20.020	2.359	0.524
190.500	174.280	80.004	19.996	100.548	20.020	2.367	0.507
191.000	174.571	80.005	19.996	100.548	20.020	2.336	0.482
191.500	174.800	80.008	19.996	100.551	20.017	2.587	0.507
192.000	175.071	80.006	19.996	100.551	20.024	2.063	0.510
192.500	175.299	80.005	19.996	100.556	20.019	2.417	0.499
193.000	175.560	80.006	19.996	100.559	20.018	2.490	0.494
193.500	175.803	80.006	19.995	100.554	20.020	2.354	0.496
194.000	176.038	80.005	19.997	100.550	20.018	2.488	0.491
194.500	176.325	80.005	19.996	100.548	20.017	2.563	0.500
195.000	176.568	80.006	19.996	100.544	20.018	2.480	0.526
195.500	176.808	80.005	19.996	100.542	20.018	2.462	0.507
196.000	177.017	80.006	19.995	100.545	20.018	2.510	0.466
196.500	177.320	80.005	19.996	100.549	20.020	2.320	0.481
197.000	177.581	80.006	19.996	100.553	20.019	2.433	0.538
197.500	177.793	80.005	19.995	100.558	20.021	2.253	0.518
198.000	178.032	80.006	19.995	100.562	20.016	2.615	0.462
198.500	178.285	80.006	19.995	100.563	20.021	2.282	0.472
199.000	178.549	80.005	19.995	100.557	20.019	2.409	0.505
199.500	178.802	80.005	19.995	100.551	20.021	2.308	0.517
200.000	179.022	80.004	19.996	100.544	20.020	2.369	0.495
200.500	179.282	80.006	19.995	100.539	20.020	2.347	0.477
201.000	179.564	80.006	19.996	100.535	20.019	2.456	0.511
201.500	179.778	80.007	19.995	100.535	20.019	2.448	0.519
202.000	180.061	80.007	19.996	100.535	20.021	2.254	0.497
202.500	180.318	80.007	19.997	100.538	20.020	2.326	0.518
203.000	180.576	80.008	19.996	100.541	20.019	2.409	0.527
203.500	180.798	80.006	19.996	100.545	20.021	2.286	0.497
204.000	181.012	80.007	19.996	100.549	20.021	2.304	0.458
204.500	181.320	80.007	19.995	100.553	20.022	2.191	0.480
205.000	181.554	80.006	19.996	100.553	20.021	2.266	0.532
205.500	181.834	80.008	19.996	100.555	20.021	2.254	0.528
206.000	182.048	80.007	19.996	100.551	20.020	2.339	0.504
206.500	182.326	80.007	19.995	100.552	20.023	2.130	0.493
207.000	182.555	80.007	19.995	100.552	20.023	2.098	0.500
207.500	182.787	80.007	19.995	100.551	20.025	2.011	0.484
208.000	183.037	80.006	19.996	100.547	20.024	2.061	0.471
208.500	183.300	80.008	19.996	100.553	20.022	2.199	0.497
209.000	183.542	80.007	19.996	100.552	20.023	2.098	0.509
209.500	183.808	80.008	19.995	100.548	20.021	2.249	0.507
210.000	184.081	80.006	19.996	100.549	20.023	2.124	0.524
210.500	184.296	80.008	19.995	100.546	20.026	1.913	0.513
211.000	184.590	80.007	19.995	100.541	20.027	1.810	0.499
211.500	184.818	80.006	19.996	100.537	20.027	1.851	0.516
212.000	185.111	80.007	19.996	100.536	20.025	2.004	0.522
212.500	185.335	80.006	19.996	100.534	20.025	2.000	0.519
213.000	185.571	80.007	19.995	100.533	20.022	2.195	0.489
213.500	185.815	80.007	19.996	100.531	20.023	2.134	0.470
214.000	186.119	80.006	19.996	100.530	20.025	1.994	0.514
214.500	186.344	80.006	19.996	100.533	20.026	1.889	0.538
215.000	186.603	80.005	19.996	100.533	20.027	1.869	0.507
215.500	186.856	80.004	19.995	100.535	20.025	1.964	0.498
216.000	187.100	80.005	19.996	100.535	20.026	1.921	0.505
216.500	187.338	80.003	19.996	100.535	20.023	2.126	0.490
217.000	187.613	80.003	19.997	100.533	20.027	1.875	0.498
217.500	187.836	80.005	19.997	100.534	20.023	2.156	0.505
218.000	188.156	80.004	19.996	100.533	20.023	2.094	0.520
218.500	188.363	80.003	19.996	100.533	20.028	1.778	0.535
219.000	188.607	80.004	19.996	100.534	20.025	1.956	0.490
219.500	188.851	80.003	19.996	100.534	20.025	2.011	0.470
220.000	189.086	80.004	19.996	100.533	20.024	2.049	0.484
220.500	189.369	80.003	19.996	100.533	20.026	1.930	0.498
221.000	189.600	80.004	19.996	100.534	20.022	2.233	0.515
221.500	189.883	80.003	19.995	100.534	20.025	2.009	0.514
222.000	190.088	80.005	19.996	100.533	20.025	1.984	0.501
222.500	190.337	80.003	19.995	100.534	20.022	2.173	0.471
223.000	190.594	80.005	19.996	100.534	20.025	2.009	0.480
223.500	190.874	80.003	19.995	100.534	20.026	1.930	0.521
224.000	191.094	80.004	19.995	100.534	20.023	2.106	0.518
224.500	191.399	80.006	19.995	100.536	20.023	2.165	0.513
225.000	191.617	80.004	19.996	100.539	20.024	2.027	0.524
225.500	191.842	80.006	19.995	100.538	20.027	1.804	0.483
226.000	192.088	80.005	19.995	100.538	20.023	2.106	0.457
226.500	192.325	80.004	19.996	100.537	20.024	2.070	0.477
227.000	192.589	80.004	19.996	100.536	20.026	1.895	0.492
227.500	192.804	80.005	19.996	100.533	20.025	2.003	0.490
228.000	193.092	80.004	19.996	100.533	20.026	1.904	0.491
228.500	193.337	80.004	19.996	100.533	20.027	1.859	0.518
229.000	193.580	80.005	19.995	100.533	20.024	2.070	0.510
229.500	193.834	80.005	19.995	100.532	20.025	1.962	0.492
230.000	194.085	80.006	19.995	100.531	20.024	2.066	0.501
230.500	194.333	80.006	19.995	100.531	20.024	2.056	0.502
231.000	194.613	80.006	19.996	100.530	20.025	1.954	0.514
231.500	194.832	80.004	19.995	100.528	20.028	1.780	0.513
232.001	195.099	80.005	19.995	100.527	20.023	2.139	0.492
232.500	195.319	80.004	19.994	100.527	20.025	1.985	0.487
233.000	195.549	80.006	19.996	100.527	20.027	1.843	0.469
233.500	195.794	80.006	19.995	100.523	20.025	1.978	0.463
234.000	196.030	80.005	19.996	100.518	20.026	1.889	0.478
234.500	196.326	80.006	19.995	100.519	20.025	1.987	0.506
235.000	196.536	80.004	19.995	100.518	20.029	1.711	0.519
235.500	196.773	80.004	19.995	100.519	20.029	1.687	0.476
236.000	197.033	80.006	19.996	100.521	20.028	1.764	0.472
236.500	197.292	80.005	19.996	100.524	20.029	1.677	0.508
237.000	197.539	80.005	19.995	100.521	20.030	1.618	0.512
237.500	197.772	80.005	19.996	100.521	20.029	1.681	0.493
238.000	198.051	80.005	19.995	100.519	20.029	1.668	0.497
238.500	198.289	80.005	19.995	100.520	20.027	1.826	0.514
239.000	198.514	80.005	19.995	100.520	20.029	1.727	0.489
239.500	198.757	80.005	19.995	100.520	20.027	1.855	0.465
240.000	198.981	80.004	19.995	100.516	20.028	1.750	0.468
240.500	199.267	80.005	19.996	100.515	20.028	1.744	0.489
241.000	199.511	80.005	19.995	100.510	20.026	1.928	0.520
241.500	199.763	80.005	19.995	100.507	20.027	1.859	0.513
242.000	200.000	80.004	19.996	100.509	20.030	1.634	0.493
242.500	200.257	80.007	19.995	100.512	20.026	1.928	0.492
243.000	200.483	80.005	19.996	100.515	20.026	1.906	0.489
243.500	200.728	80.004	19.996	100.517	20.027	1.849	0.477
244.000	201.011	80.005	19.995	100.518	20.028	1.754	0.499
244.500	201.247	80.006	19.995	100.518	20.030	1.649	0.523
245.000	201.474	80.005	19.996	100.520	20.029	1.675	0.491
245.500	201.726	80.004	19.996	100.521	20.030	1.647	0.471
246.000	201.965	80.005	19.997	100.524	20.030	1.653	0.485
246.500	202.226	80.005	19.996	100.528	20.030	1.624	0.496
247.000	202.472	80.004	19.997	100.530	20.031	1.537	0.504
247.500	202.721	80.006	19.996	100.530	20.032	1.476	0.501
248.000	202.965	80.006	19.996	100.530	20.029	1.713	0.494
248.500	203.224	80.005	19.997	100.529	20.031	1.563	0.499
249.000	203.440	80.005	19.996	100.528	20.030	1.632	0.489
249.500	203.709	80.006	19.996	100.526	20.028	1.742	0.480
250.000	203.966	80.005	19.996	100.523	20.025	1.952	0.505
250.500	204.214	80.005	19.995	100.518	20.026	1.936	0.516
251.000	204.469	80.005	19.995	100.516	20.028	1.790	0.504
251.500	204.711	80.005	19.996	100.517	20.028	1.760	0.500
252.000	204.961	80.004	19.995	100.518	20.028	1.758	0.494
252.500	205.222	80.005	19.996	100.521	20.028	1.766	0.501
253.000	205.442	80.004	19.996	100.526	20.024	2.038	0.496
253.500	205.666	80.006	19.996	100.524	20.028	1.799	0.463
254.000	205.968	80.005	19.995	100.519	20.030	1.641	0.485
254.500	206.211	80.005	19.995	100.512	20.026	1.912	0.536
255.000	206.434	80.004	19.995	100.507	20.025	1.967	0.505
255.500	206.677	80.006	19.995	100.503	20.027	1.871	0.466
256.000	206.961	80.007	19.995	100.504	20.029	1.711	0.497
256.500	207.223	80.006	19.996	100.506	20.028	1.774	0.537
257.000	207.458	80.007	19.995	100.509	20.028	1.776	0.521
257.500	207.672	80.006	19.995	100.510	20.025	1.961	0.472
258.000	207.947	80.007	19.996	100.509	20.031	1.564	0.469
258.500	208.212	80.006	19.996	100.509	20.026	1.892	0.515
259.000	208.459	80.007	19.995	100.513	20.025	1.956	0.526
259.500	208.711	80.007	19.996	100.515	20.025	1.987	0.506
260.000	208.935	80.007	19.996	100.516	20.028	1.784	0.487
260.500	209.173	80.008	19.996	100.514	20.028	1.738	0.469
261.000	209.443	80.007	19.995	100.511	20.028	1.758	0.485
261.500	209.694	80.006	19.995	100.506	20.030	1.631	0.514
262.000	209.932	80.007	19.996	100.501	20.028	1.740	0.505
262.500	210.193	80.007	19.995	100.498	20.030	1.604	0.494
263.000	210.440	80.009	19.995	100.498	20.030	1.633	0.504
263.500	210.674	80.009	19.995	100.498	20.029	1.695	0.495
264.000	210.917	80.007	19.995	100.499	20.029	1.710	0.479
264.500	211.139	80.008	19.995	100.498	20.028	1.734	0.471
265.000	211.405	80.008	19.995	100.499	20.032	1.497	0.477
265.500	211.627	80.007	19.995	100.504	20.031	1.576	0.488
266.000	211.895	80.007	19.995	100.504	20.029	1.703	0.488
266.500	212.117	80.008	19.995	100.502	20.030	1.598	0.490
267.000	212.376	80.006	19.994	100.501	20.029	1.687	0.486
267.500	212.623	80.007	19.995	100.499	20.030	1.631	0.494
268.000	212.881	80.006	19.995	100.496	20.028	1.734	0.505
268.500	213.101	80.006	19.995	100.499	20.029	1.718	0.491
269.000	213.365	80.007	19.995	100.502	20.027	1.825	0.481
269.500	213.628	80.007	19.995	100.505	20.029	1.705	0.506
270.000	213.871	80.007	19.996	100.508	20.027	1.865	0.516
270.500	214.109	80.006	19.995	100.509	20.031	1.562	0.493
271.000	214.392	80.007	19.995	100.505	20.025	1.967	0.501
271.500	214.621	80.005	19.995	100.502	20.028	1.780	0.517
272.000	214.867	80.007	19.995	100.499	20.027	1.821	0.493
272.500	215.092	80.007	19.995	100.497	20.025	1.950	0.473
273.000	215.305	80.006	19.996	100.497	20.030	1.651	0.454
273.500	215.587	80.007	19.996	100.497	20.029	1.689	0.466
274.000	215.818	80.006	19.996	100.498	20.027	1.870	0.504
274.500	216.067	80.005	19.996	100.498	20.027	1.817	0.497
275.000	216.339	80.006	19.996	100.498	20.029	1.699	0.501
275.500	216.586	80.006	19.995	100.496	20.029	1.722	0.520
276.000	216.823	80.005	19.996	100.496	20.027	1.823	0.501
276.500	217.089	80.007	19.996	100.495	20.027	1.863	0.493
277.000	217.355	80.006	19.997	100.495	20.025	2.013	0.518
277.500	217.598	80.006	19.995	100.496	20.028	1.750	0.521
278.000	217.837	80.006	19.996	100.496	20.027	1.803	0.495
278.500	218.089	80.005	19.995	100.497	20.028	1.786	0.486
279.000	218.345	80.006	19.997	100.500	20.029	1.691	0.499
279.500	218.610	80.005	19.995	100.500	20.026	1.882	0.515
280.000	218.845	80.006	19.996	100.501	20.026	1.876	0.511
280.500	219.077	80.007	19.997	100.502	20.032	1.499	0.483
281.000	219.343	80.007	19.996	100.503	20.029	1.677	0.482
281.500	219.584	80.006	19.996	100.503	20.029	1.714	0.503
282.000	219.827	80.007	19.996	100.503	20.030	1.651	0.496
282.500	220.059	80.006	19.995	100.502	20.032	1.465	0.480
283.000	220.288	80.007	19.996	100.502	20.028	1.748	0.468
283.500	220.545	80.007	19.996	100.499	20.032	1.487	0.473
284.000	220.805	80.007	19.995	100.496	20.033	1.398	0.502
284.500	221.040	80.007	19.995	100.496	20.029	1.667	0.506
285.001	221.300	80.007	19.996	100.496	20.031	1.540	0.495
285.500	221.542	80.007	19.995	100.495	20.030	1.627	0.498
286.000	221.775	80.007	19.995	100.495	20.031	1.537	0.489
286.500	222.030	80.007	19.996	100.495	20.030	1.604	0.482
287.000	222.280	80.008	19.996	100.496	20.029	1.710	0.496
287.500	222.517	80.006	19.993	100.495	20.031	1.539	0.496
288.000	222.757	80.008	19.994	100.495	20.031	1.540	0.482
288.500	223.041	80.007	19.994	100.496	20.030	1.645	0.500
289.001	223.241	80.008	19.995	100.497	20.028	1.766	0.504
289.500	223.520	80.007	19.996	100.496	20.028	1.742	0.482
290.000	223.757	80.009	19.995	100.497	20.030	1.629	0.497
290.500	223.979	80.007	19.995	100.496	20.030	1.614	0.487
291.000	224.230	80.008	19.996	100.495	20.032	1.461	0.466
291.500	224.465	80.009	19.996	100.494	20.030	1.651	0.480
292.000	224.714	80.007	19.996	100.493	20.029	1.685	0.485
292.500	224.982	80.008	19.996	100.492	20.029	1.704	0.501
293.000	225.235	80.007	19.996	100.491	20.032	1.463	0.519
293.500	225.524	80.008	19.996	100.490	20.028	1.744	0.532
294.000	225.713	80.008	19.995	100.490	20.030	1.653	0.510
294.500	225.992	80.008	19.995	100.490	20.030	1.598	0.473
295.000	226.211	80.007	19.996	100.489	20.031	1.572	0.484
295.500	226.449	80.007	19.996	100.489	20.027	1.839	0.478
296.000	226.746	80.006	19.997	100.488	20.031	1.525	0.496
296.500	226.988	80.007	19.995	100.487	20.030	1.614	0.537
297.000	227.224	80.009	19.996	100.487	20.030	1.602	0.509
297.500	227.510	80.006	19.995	100.487	20.033	1.373	0.500
298.000	227.721	80.006	19.996	100.487	20.032	1.444	0.509
298.500	227.983	80.005	19.995	100.489	20.031	1.548	0.485
299.000	228.255	80.005	19.997	100.489	20.034	1.315	0.504
299.500	228.481	80.006	19.996	100.489	20.031	1.546	0.516
300.000	228.758	80.005	19.995	100.489	20.029	1.665	0.501
300.500	228.973	80.006	19.996	100.490	20.032	1.507	0.497
301.000	229.222	80.005	19.996	100.489	20.034	1.353	0.478
301.500	229.447	80.004	19.997	100.489	20.034	1.323	0.469
302.001	229.730	80.006	19.997	100.487	20.033	1.398	0.491
302.500	229.988	80.004	19.997	100.488	20.032	1.465	0.524
303.000	230.226	80.004	19.996	100.487	20.032	1.481	0.519
303.500	230.473	80.005	19.996	100.488	20.031	1.582	0.491
304.000	230.746	80.005	19.996	100.489	20.033	1.428	0.502
304.500	230.936	80.004	19.996	100.490	20.032	1.469	0.492
305.000	231.225	80.004	19.997	100.489	20.029	1.708	0.471
305.500	231.474	80.004	19.997	100.489	20.034	1.321	0.509
306.000	231.727	80.004	19.996	100.488	20.031	1.519	0.520
306.500	231.960	80.005	19.996	100.486	20.031	1.566	0.494
307.000	232.201	80.005	19.997	100.486	20.032	1.477	0.480
307.500	232.440	80.005	19.997	100.486	20.030	1.600	0.477
308.000	232.703	80.005	19.996	100.486	20.029	1.704	0.491
308.500	232.945	80.005	19.997	100.486	20.032	1.501	0.504
309.000	233.177	80.006	19.996	100.489	20.030	1.586	0.489
309.500	233.433	80.004	19.997	100.490	20.032	1.501	0.481
310.000	233.697	80.006	19.996	100.490	20.030	1.629	0.504
310.500	233.919	80.005	19.997	100.488	20.032	1.473	0.502
311.000	234.228	80.004	19.995	100.488	20.033	1.394	0.509
311.500	234.441	80.005	19.997	100.487	20.033	1.392	0.527
312.000	234.687	80.007	19.996	100.487	20.034	1.307	0.490
312.500	234.943	80.005	19.996	100.486	20.035	1.260	0.480
313.000	235.191	80.006	19.996	100.485	20.032	1.501	0.503
313.500	235.411	80.006	19.996	100.486	20.031	1.544	0.486
314.000	235.706	80.006	19.997	100.484	20.031	1.570	0.491
314.500	235.933	80.006	19.997	100.482	20.031	1.536	0.519
315.000	236.204	80.006	19.996	100.481	20.032	1.459	0.510
315.500	236.432	80.006	19.996	100.483	20.033	1.392	0.498
316.000	236.679	80.005	19.996	100.483	20.032	1.457	0.487
316.500	236.918	80.006	19.997	100.485	20.034	1.307	0.480
317.000	237.154	80.007	19.995	100.487	20.033	1.424	0.481
317.500	237.398	80.005	19.996	100.486	20.030	1.623	0.478
318.000	237.670	80.005	19.996	100.485	20.034	1.319	0.498
318.500	237.911	80.006	19.996	100.485	20.031	1.570	0.515
319.000	238.147	80.005	19.996	100.485	20.035	1.260	0.495
319.500	238.403	80.006	19.995	100.483	20.032	1.501	0.485
320.000	238.644	80.006	19.996	100.484	20.030	1.625	0.494
320.500	238.914	80.006	19.996	100.482	20.028	1.787	0.504
321.000	239.162	80.007	19.994	100.482	20.030	1.592	0.515
321.500	239.381	80.006	19.996	100.478	20.027	1.809	0.492
322.000	239.644	80.005	19.996	100.478	20.029	1.669	0.474
322.500	239.900	80.006	19.994	100.475	20.029	1.712	0.500
323.000	240.133	80.005	19.996	100.478	20.029	1.708	0.504
323.500	240.369	80.006	19.995	100.477	20.034	1.296	0.479
324.000	240.639	80.007	19.995	100.480	20.033	1.430	0.488
324.500	240.867	80.005	19.996	100.479	20.029	1.702	0.502
325.000	241.142	80.005	19.995	100.480	20.033	1.426	0.501
325.500	241.362	80.006	19.995	100.480	20.031	1.552	0.499
326.000	241.641	80.004	19.995	100.482	20.030	1.606	0.497
326.500	241.888	80.006	19.997	100.478	20.030	1.590	0.512
327.000	242.175	80.006	19.996	100.480	20.032	1.475	0.530
327.500	242.404	80.004	19.995	100.482	20.030	1.604	0.525
328.000	242.627	80.005	19.995	100.482	20.029	1.689	0.483
328.500	242.911	80.005	19.996	100.483	20.031	1.542	0.479
329.000	243.150	80.004	19.996	100.485	20.033	1.420	0.515
329.500	243.435	80.005	19.995	100.487	20.028	1.785	0.524
330.000	243.639	80.004	19.995	100.486	20.030	1.651	0.507
330.500	243.884	80.004	19.995	100.486	20.028	1.783	0.469
331.000	244.149	80.004	19.995	100.485	20.032	1.449	0.480
331.500	244.378	80.005	19.995	100.483	20.030	1.601	0.502
332.000	244.612	80.005	19.995	100.484	20.031	1.534	0.478
332.500	244.878	80.005	19.995	100.484	20.029	1.698	0.481
333.000	245.095	80.004	19.994	100.487	20.030	1.605	0.491
333.500	245.401	80.004	19.995	100.487	20.030	1.639	0.503
334.000	245.573	80.005	19.995	100.487	20.029	1.720	0.501
334.500	245.843	80.006	19.995	100.485	20.027	1.805	0.459
335.000	246.082	80.005	19.995	100.482	20.029	1.662	0.475
335.500	246.327	80.004	19.995	100.478	20.030	1.651	0.497
336.000	246.612	80.005	19.995	100.475	20.031	1.568	0.507
336.500	246.897	80.004	19.996	100.478	20.032	1.493	0.550
337.000	247.155	80.004	19.995	100.480	20.033	1.430	0.556
337.500	247.358	80.004	19.995	100.484	20.034	1.307	0.501
338.000	247.630	80.005	19.996	100.487	20.032	1.469	0.468
338.500	247.838	80.005	19.996	100.491	20.033	1.422	0.478
339.000	248.110	80.006	19.996	100.490	20.032	1.497	0.480
339.500	248.318	80.006	19.995	100.486	20.030	1.627	0.480
340.000	248.595	80.006	19.996	100.483	20.036	1.177	0.483
340.500	248.857	80.006	19.996	100.481	20.033	1.384	0.512
341.000	249.117	80.006	19.996	100.476	20.035	1.283	0.531
341.500	249.378	80.004	19.995	100.475	20.031	1.512	0.522
342.000	249.614	80.006	19.995	100.473	20.032	1.467	0.509
342.500	249.853	80.006	19.995	100.471	20.033	1.420	0.486
343.000	250.160	80.006	19.995	100.470	20.033	1.388	0.510
343.500	250.358	80.007	19.995	100.468	20.034	1.335	0.526
344.000	250.610	80.007	19.994	100.466	20.034	1.356	0.478
344.500	250.878	80.008	19.995	100.464	20.035	1.242	0.485
345.000	251.115	80.006	19.995	100.461	20.029	1.678	0.512
345.500	251.359	80.006	19.995	100.458	20.034	1.354	0.493
346.000	251.642	80.007	19.995	100.458	20.034	1.329	0.504
346.500	251.876	80.007	19.995	100.457	20.035	1.283	0.522
347.000	252.143	80.007	19.995	100.457	20.036	1.153	0.509
347.500	252.381	80.007	19.995	100.458	20.034	1.297	0.503
348.000	252.653	80.006	19.995	100.463	20.034	1.325	0.508
