Repository: ulfsri/fsri_materials_database

# Materials and Products Database

## 01_Data

Raw data generated from each apparatus are included here in plain-text format. The data is organized first by material, next by the short name of test apparatus used, and where applicable additional filtering by test settings.

### material.json

Each material directory contains a json file of the same name as the material. This file links the data stored in the repository as well as data and graphs produced by the accompanying scripts (__02_Scripts__) to the respective landing page for the material on the front-end website.

File: 01_Data/LDPE/MCC/LDPE_MCC_30K_min_210922_R1.txt (part 2 of 4)
T Correction Coefficients:	0	1.024463	0
Time Shift (s):	14
*
Time (s)	Temperature (C)	N2 flow rate (cc/min)	O2 flow rate (cc/min)	Flow Rate (cc/min)	Oxygen (%)	HRR (W/g)	Heating rate (C/s)
348.500	249.976	80.006	19.995	100.381	20.040	1.569	0.547
349.000	250.194	80.006	19.995	100.380	20.040	1.608	0.534
349.500	250.476	80.007	19.995	100.381	20.040	1.558	0.501
350.000	250.723	80.006	19.995	100.380	20.038	1.742	0.515
350.500	250.985	80.007	19.995	100.379	20.037	1.845	0.519
351.000	251.241	80.006	19.995	100.376	20.034	2.011	0.513
351.500	251.524	80.006	19.995	100.376	20.038	1.709	0.529
352.000	251.715	80.006	19.994	100.377	20.037	1.830	0.507
352.500	251.972	80.006	19.995	100.377	20.036	1.894	0.460
353.000	252.238	80.007	19.995	100.378	20.036	1.861	0.485
353.500	252.502	80.006	19.994	100.379	20.033	2.100	0.527
354.000	252.737	80.007	19.995	100.376	20.037	1.814	0.515
354.500	253.012	80.007	19.994	100.376	20.034	2.042	0.504
355.001	253.251	80.008	19.995	100.375	20.036	1.929	0.512
355.500	253.500	80.007	19.995	100.376	20.038	1.756	0.501
356.000	253.734	80.007	19.995	100.376	20.037	1.847	0.485
356.500	253.984	80.007	19.995	100.378	20.036	1.929	0.484
357.000	254.260	80.007	19.995	100.378	20.036	1.919	0.505
357.500	254.493	80.007	19.995	100.377	20.040	1.593	0.517
358.000	254.738	80.006	19.995	100.377	20.039	1.653	0.494
358.500	254.999	80.006	19.995	100.376	20.037	1.847	0.492
359.000	255.228	80.008	19.996	100.378	20.038	1.777	0.498
359.500	255.476	80.005	19.995	100.377	20.038	1.723	0.483
360.000	255.710	80.006	19.996	100.378	20.041	1.548	0.479
360.500	256.021	80.005	19.995	100.378	20.036	1.896	0.513
361.000	256.238	80.005	19.995	100.378	20.038	1.764	0.537
361.500	256.499	80.007	19.996	100.379	20.038	1.721	0.503
362.000	256.750	80.006	19.996	100.379	20.038	1.723	0.495
362.500	256.978	80.005	19.996	100.380	20.042	1.439	0.496
363.000	257.242	80.004	19.996	100.380	20.041	1.542	0.485
363.500	257.488	80.006	19.996	100.379	20.041	1.554	0.501
364.000	257.717	80.005	19.997	100.375	20.041	1.497	0.493
364.500	257.955	80.004	19.997	100.371	20.041	1.540	0.471
365.000	258.176	80.003	19.996	100.368	20.038	1.752	0.463
365.500	258.444	80.003	19.995	100.366	20.038	1.709	0.474
366.000	258.690	80.003	19.995	100.368	20.039	1.647	0.501
366.500	258.949	80.004	19.997	100.371	20.038	1.733	0.510
367.000	259.203	80.004	19.996	100.373	20.037	1.795	0.509
367.500	259.450	80.003	19.997	100.376	20.037	1.816	0.507
368.000	259.713	80.005	19.996	100.377	20.036	1.865	0.506
368.500	259.912	80.003	19.995	100.377	20.037	1.853	0.486
369.000	260.187	80.003	19.996	100.376	20.038	1.773	0.467
369.500	260.481	80.003	19.996	100.377	20.037	1.793	0.521
370.000	260.692	80.005	19.995	100.377	20.037	1.830	0.537
370.500	260.902	80.003	19.996	100.376	20.034	2.032	0.463
371.000	261.174	80.004	19.996	100.376	20.036	1.904	0.451
371.500	261.426	80.003	19.996	100.377	20.040	1.598	0.503
372.000	261.710	80.003	19.996	100.377	20.040	1.620	0.530
372.500	261.928	80.004	19.996	100.376	20.040	1.583	0.520
373.000	262.173	80.003	19.995	100.377	20.037	1.803	0.483
373.500	262.428	80.004	19.997	100.376	20.036	1.886	0.481
374.000	262.663	80.005	19.995	100.376	20.039	1.686	0.495
374.500	262.914	80.005	19.996	100.375	20.037	1.797	0.488
375.000	263.203	80.005	19.995	100.376	20.039	1.657	0.513
375.500	263.443	80.004	19.996	100.375	20.037	1.857	0.535
376.000	263.698	80.003	19.995	100.376	20.037	1.847	0.512
376.500	263.944	80.003	19.996	100.376	20.038	1.768	0.498
377.000	264.205	80.003	19.996	100.375	20.036	1.859	0.504
377.500	264.460	80.004	19.995	100.376	20.037	1.828	0.512
378.000	264.693	80.004	19.996	100.375	20.038	1.717	0.502
378.501	264.931	80.004	19.996	100.374	20.036	1.859	0.479
379.000	265.228	80.003	19.996	100.375	20.035	1.958	0.503
379.500	265.412	80.006	19.997	100.375	20.036	1.861	0.508
380.000	265.709	80.003	19.996	100.374	20.037	1.824	0.481
380.500	265.922	80.004	19.996	100.373	20.037	1.851	0.496
381.000	266.161	80.004	19.997	100.371	20.033	2.091	0.481
381.500	266.386	80.003	19.996	100.370	20.035	1.990	0.459
382.000	266.648	80.003	19.996	100.370	20.035	1.937	0.475
382.500	266.890	80.005	19.996	100.371	20.037	1.828	0.495
383.000	267.118	80.004	19.995	100.371	20.035	1.992	0.487
383.500	267.414	80.005	19.996	100.375	20.035	1.990	0.497
384.000	267.640	80.003	19.996	100.376	20.033	2.104	0.523
384.500	267.891	80.004	19.997	100.374	20.038	1.717	0.500
385.000	268.157	80.004	19.996	100.373	20.035	1.949	0.497
385.500	268.425	80.003	19.996	100.374	20.036	1.927	0.525
386.000	268.643	80.003	19.997	100.374	20.035	1.993	0.510
386.500	268.920	80.003	19.995	100.373	20.033	2.157	0.490
387.000	269.161	80.003	19.996	100.371	20.037	1.848	0.506
387.500	269.389	80.004	19.997	100.367	20.037	1.793	0.493
388.000	269.691	80.003	19.996	100.363	20.036	1.914	0.500
388.500	269.899	80.003	19.997	100.358	20.032	2.184	0.520
389.000	270.164	80.002	19.996	100.356	20.036	1.875	0.491
389.500	270.428	80.002	19.996	100.358	20.033	2.155	0.501
390.000	270.666	80.003	19.996	100.361	20.035	1.984	0.516
390.500	270.958	80.003	19.996	100.363	20.036	1.894	0.516
391.000	271.186	80.003	19.996	100.364	20.035	1.974	0.525
391.500	271.419	80.003	19.998	100.361	20.035	1.998	0.491
392.000	271.681	80.004	19.997	100.356	20.038	1.760	0.478
392.500	271.914	80.004	19.996	100.349	20.036	1.887	0.495
393.000	272.161	80.003	19.997	100.344	20.034	2.050	0.487
393.500	272.415	80.002	19.997	100.342	20.038	1.768	0.490
394.000	272.674	80.001	19.997	100.344	20.036	1.881	0.507
394.500	272.894	80.004	19.997	100.349	20.037	1.809	0.497
395.000	273.123	80.003	19.996	100.356	20.038	1.733	0.464
395.500	273.377	80.004	19.997	100.360	20.034	2.034	0.466
396.000	273.673	80.004	19.996	100.361	20.036	1.933	0.517
396.500	273.882	80.003	19.997	100.363	20.038	1.766	0.527
397.000	274.149	80.002	19.997	100.362	20.036	1.933	0.490
397.500	274.409	80.003	19.996	100.359	20.037	1.844	0.502
398.000	274.630	80.002	19.996	100.358	20.035	1.964	0.504
398.500	274.902	80.003	19.997	100.357	20.035	1.939	0.487
399.000	275.121	80.004	19.996	100.356	20.036	1.920	0.492
399.500	275.384	80.003	19.996	100.354	20.037	1.795	0.487
400.000	275.636	80.003	19.996	100.356	20.036	1.926	0.499
400.500	275.888	80.005	19.995	100.356	20.034	2.027	0.510
401.000	276.125	80.003	19.996	100.354	20.037	1.836	0.497
401.500	276.398	80.004	19.996	100.352	20.037	1.832	0.499
402.000	276.641	80.004	19.996	100.349	20.037	1.815	0.513
402.500	276.870	80.004	19.996	100.344	20.039	1.696	0.494
403.000	277.109	80.004	19.995	100.343	20.040	1.566	0.470
403.500	277.364	80.003	19.996	100.342	20.037	1.848	0.481
404.000	277.617	80.004	19.996	100.344	20.038	1.731	0.501
404.500	277.831	80.003	19.995	100.344	20.039	1.679	0.488
405.000	278.128	80.003	19.995	100.349	20.036	1.918	0.489
405.500	278.375	80.004	19.995	100.352	20.038	1.776	0.527
406.000	278.611	80.005	19.995	100.352	20.036	1.898	0.514
406.500	278.889	80.004	19.995	100.351	20.037	1.801	0.499
407.000	279.144	80.005	19.996	100.350	20.038	1.760	0.524
407.500	279.370	80.005	19.995	100.345	20.036	1.887	0.507
408.000	279.641	80.004	19.996	100.345	20.038	1.727	0.489
408.500	279.939	80.004	19.995	100.348	20.038	1.729	0.533
409.000	280.147	80.004	19.995	100.349	20.040	1.568	0.538
409.500	280.363	80.004	19.995	100.350	20.041	1.521	0.465
410.000	280.622	80.004	19.995	100.349	20.039	1.677	0.449
410.500	280.911	80.005	19.995	100.347	20.043	1.391	0.512
411.000	281.134	80.005	19.994	100.343	20.040	1.574	0.530
411.500	281.365	80.006	19.995	100.341	20.041	1.525	0.482
412.000	281.588	80.006	19.995	100.341	20.037	1.832	0.454
412.500	281.893	80.004	19.995	100.341	20.038	1.776	0.491
413.000	282.106	80.006	19.996	100.342	20.039	1.647	0.523
413.500	282.342	80.005	19.995	100.341	20.037	1.836	0.484
414.000	282.564	80.005	19.995	100.342	20.038	1.708	0.454
414.500	282.837	80.005	19.995	100.346	20.037	1.815	0.477
415.000	283.092	80.004	19.995	100.348	20.036	1.859	0.512
415.500	283.387	80.006	19.994	100.349	20.040	1.560	0.539
416.000	283.618	80.005	19.995	100.352	20.040	1.562	0.538
416.500	283.872	80.005	19.995	100.354	20.040	1.593	0.505
417.000	284.104	80.004	19.994	100.355	20.038	1.719	0.485
417.500	284.382	80.006	19.995	100.354	20.040	1.614	0.498
418.000	284.634	80.005	19.996	100.357	20.040	1.628	0.520
418.500	284.864	80.005	19.995	100.354	20.039	1.642	0.506
419.000	285.096	80.006	19.995	100.353	20.039	1.692	0.472
419.500	285.316	80.003	19.996	100.353	20.042	1.435	0.457
420.000	285.615	80.004	19.995	100.352	20.038	1.745	0.486
420.500	285.821	80.005	19.996	100.348	20.038	1.733	0.512
421.000	286.093	80.005	19.995	100.349	20.037	1.838	0.491
421.500	286.333	80.004	19.995	100.348	20.039	1.692	0.495
422.000	286.636	80.004	19.995	100.346	20.036	1.871	0.528
422.500	286.832	80.004	19.995	100.348	20.033	2.159	0.520
423.001	287.112	80.004	19.996	100.355	20.036	1.881	0.487
423.500	287.389	80.004	19.996	100.356	20.037	1.805	0.517
424.000	287.624	80.004	19.995	100.358	20.038	1.727	0.535
424.500	287.867	80.003	19.995	100.359	20.037	1.811	0.495
425.000	288.107	80.004	19.995	100.357	20.038	1.756	0.480
425.500	288.363	80.003	19.996	100.351	20.038	1.768	0.490
426.000	288.596	80.005	19.995	100.352	20.035	1.945	0.492
426.500	288.858	80.003	19.997	100.354	20.035	1.984	0.492
427.000	289.124	80.004	19.995	100.354	20.037	1.821	0.511
427.500	289.395	80.005	19.996	100.356	20.039	1.704	0.532
428.000	289.612	80.005	19.995	100.357	20.039	1.681	0.512
428.500	289.913	80.004	19.995	100.353	20.038	1.760	0.503
429.000	290.145	80.005	19.995	100.349	20.040	1.616	0.526
429.500	290.402	80.007	19.995	100.348	20.038	1.708	0.512
430.000	290.608	80.005	19.995	100.347	20.037	1.797	0.476
430.500	290.920	80.005	19.995	100.347	20.037	1.823	0.491
431.000	291.159	80.005	19.995	100.347	20.035	2.003	0.534
431.500	291.431	80.005	19.996	100.347	20.037	1.832	0.531
432.000	291.690	80.005	19.994	100.346	20.039	1.704	0.521
432.500	291.920	80.005	19.995	100.345	20.035	1.966	0.510
433.000	292.191	80.007	19.995	100.343	20.037	1.803	0.495
433.500	292.442	80.006	19.995	100.343	20.037	1.819	0.512
434.000	292.653	80.006	19.995	100.343	20.037	1.799	0.492
434.500	292.912	80.009	19.995	100.344	20.038	1.780	0.466
435.000	293.150	80.005	19.994	100.344	20.037	1.793	0.483
435.500	293.439	80.008	19.995	100.343	20.036	1.891	0.512
436.000	293.673	80.006	19.995	100.343	20.036	1.908	0.525
436.500	293.915	80.008	19.995	100.343	20.038	1.782	0.500
437.000	294.130	80.007	19.995	100.343	20.037	1.815	0.467
437.500	294.433	80.006	19.995	100.343	20.038	1.755	0.487
438.000	294.660	80.007	19.996	100.343	20.039	1.638	0.524
438.500	294.904	80.007	19.995	100.345	20.039	1.644	0.500
439.000	295.190	80.007	19.995	100.343	20.040	1.628	0.501
439.500	295.470	80.008	19.994	100.342	20.038	1.735	0.548
440.000	295.688	80.009	19.994	100.344	20.041	1.525	0.532
440.500	295.945	80.008	19.995	100.344	20.041	1.513	0.486
441.000	296.163	80.007	19.994	100.342	20.041	1.554	0.475
441.500	296.523	80.008	19.995	100.345	20.037	1.791	0.526
442.000	296.678	80.008	19.995	100.349	20.039	1.665	0.546
442.500	296.953	80.008	19.995	100.348	20.041	1.484	0.473
443.000	297.190	80.007	19.994	100.347	20.041	1.484	0.471
443.500	297.471	80.007	19.996	100.349	20.040	1.630	0.515
444.000	297.724	80.005	19.995	100.349	20.039	1.696	0.526
444.500	297.977	80.006	19.994	100.346	20.039	1.655	0.520
445.000	298.262	80.006	19.995	100.345	20.041	1.506	0.522
445.500	298.463	80.005	19.994	100.345	20.041	1.502	0.512
446.001	298.724	80.005	19.995	100.343	20.041	1.548	0.474
446.501	298.956	80.003	19.996	100.340	20.043	1.360	0.478
447.001	299.217	80.005	19.996	100.339	20.043	1.332	0.494
447.501	299.502	80.003	19.996	100.339	20.043	1.383	0.520
448.000	299.719	80.004	19.996	100.339	20.042	1.439	0.524
448.500	299.999	80.005	19.996	100.339	20.042	1.447	0.499
449.000	300.190	80.004	19.995	100.339	20.042	1.420	0.484
449.500	300.468	80.005	19.996	100.339	20.043	1.356	0.470
450.000	300.731	80.005	19.996	100.339	20.044	1.274	0.505
450.500	300.972	80.005	19.996	100.341	20.040	1.568	0.523
451.000	301.212	80.003	19.996	100.341	20.043	1.334	0.492
451.500	301.466	80.004	19.995	100.342	20.044	1.253	0.487
452.000	301.759	80.004	19.995	100.342	20.041	1.490	0.520
452.500	301.999	80.004	19.995	100.343	20.044	1.258	0.540
453.000	302.270	80.003	19.995	100.341	20.044	1.301	0.522
453.500	302.529	80.004	19.995	100.341	20.040	1.558	0.521
454.000	302.755	80.005	19.995	100.339	20.040	1.587	0.508
454.500	303.011	80.004	19.996	100.339	20.042	1.422	0.483
455.000	303.241	80.006	19.996	100.338	20.043	1.364	0.484
455.500	303.487	80.003	19.996	100.339	20.040	1.603	0.481
456.000	303.751	80.003	19.996	100.339	20.039	1.669	0.493
456.500	304.008	80.003	19.997	100.340	20.039	1.657	0.516
457.000	304.277	80.002	19.996	100.340	20.041	1.496	0.524
457.501	304.513	80.003	19.997	100.340	20.041	1.517	0.516
458.000	304.766	80.005	19.996	100.339	20.042	1.443	0.497
458.500	304.997	80.005	19.996	100.339	20.042	1.449	0.487
459.000	305.254	80.004	19.996	100.340	20.044	1.299	0.486
459.500	305.521	80.004	19.995	100.343	20.045	1.214	0.506
460.000	305.788	80.004	19.996	100.347	20.043	1.391	0.529
460.500	306.024	80.003	19.996	100.348	20.041	1.504	0.519
461.000	306.263	80.005	19.996	100.348	20.044	1.303	0.489
461.500	306.506	80.004	19.996	100.346	20.047	1.068	0.479
462.000	306.757	80.005	19.996	100.345	20.042	1.434	0.488
462.500	306.970	80.003	19.996	100.344	20.044	1.311	0.479
463.000	307.253	80.003	19.997	100.346	20.042	1.459	0.480
463.500	307.520	80.005	19.996	100.349	20.041	1.523	0.523
464.000	307.785	80.003	19.996	100.353	20.044	1.327	0.541
464.500	308.005	80.004	19.996	100.351	20.044	1.290	0.509
465.000	308.241	80.004	19.996	100.348	20.043	1.371	0.470
465.500	308.534	80.005	19.996	100.345	20.045	1.225	0.492
466.000	308.741	80.004	19.996	100.342	20.044	1.323	0.514
466.500	308.987	80.006	19.996	100.338	20.046	1.107	0.477
467.000	309.253	80.004	19.995	100.338	20.046	1.113	0.483
467.500	309.479	80.006	19.995	100.339	20.041	1.490	0.502
468.000	309.717	80.002	19.994	100.338	20.045	1.233	0.478
468.500	309.962	80.004	19.996	100.339	20.046	1.103	0.474
469.000	310.234	80.003	19.996	100.341	20.043	1.373	0.500
469.500	310.515	80.007	19.996	100.341	20.042	1.410	0.535
470.000	310.722	80.004	19.996	100.340	20.047	1.093	0.520
470.500	310.980	80.004	19.996	100.340	20.048	0.994	0.476
471.000	311.234	80.005	19.996	100.339	20.046	1.169	0.488
471.500	311.469	80.005	19.996	100.338	20.047	1.056	0.501
472.000	311.751	80.005	19.995	100.338	20.044	1.280	0.503
472.500	312.012	80.004	19.996	100.338	20.047	1.080	0.530
473.000	312.268	80.003	19.995	100.340	20.047	1.097	0.530
473.500	312.538	80.005	19.996	100.341	20.046	1.159	0.522
474.000	312.782	80.004	19.995	100.342	20.046	1.113	0.520
474.500	312.993	80.005	19.995	100.343	20.043	1.354	0.485
475.000	313.282	80.003	19.996	100.343	20.047	1.070	0.478
475.500	313.519	80.005	19.995	100.343	20.045	1.237	0.513
476.000	313.760	80.004	19.996	100.342	20.044	1.328	0.501
476.500	313.979	80.002	19.995	100.343	20.045	1.243	0.469
477.000	314.275	80.002	19.996	100.342	20.045	1.198	0.488
477.500	314.515	80.003	19.995	100.342	20.043	1.360	0.525
478.000	314.796	80.001	19.996	100.341	20.045	1.243	0.529
478.500	315.018	80.002	19.995	100.341	20.042	1.424	0.512
479.000	315.254	80.003	19.996	100.341	20.043	1.385	0.481
479.500	315.497	80.004	19.997	100.341	20.041	1.521	0.469
480.000	315.762	80.002	19.997	100.341	20.041	1.496	0.493
480.500	316.028	80.001	19.996	100.340	20.046	1.173	0.519
481.000	316.277	80.002	19.996	100.341	20.042	1.468	0.523
481.500	316.504	80.002	19.996	100.340	20.044	1.253	0.496
482.000	316.741	80.003	19.997	100.341	20.041	1.498	0.470
482.500	317.022	80.001	19.996	100.341	20.043	1.332	0.491
483.000	317.282	80.002	19.997	100.342	20.044	1.280	0.530
483.500	317.495	80.002	19.997	100.342	20.040	1.562	0.507
484.000	317.761	80.002	19.997	100.343	20.041	1.548	0.476
484.500	318.041	80.002	19.997	100.345	20.042	1.414	0.513
485.000	318.297	80.002	19.996	100.347	20.043	1.358	0.541
485.500	318.517	80.004	19.997	100.352	20.041	1.523	0.506
486.000	318.775	80.003	19.997	100.353	20.040	1.603	0.476
486.500	319.026	80.003	19.997	100.355	20.040	1.630	0.493
487.000	319.286	80.004	19.997	100.356	20.040	1.568	0.510
487.500	319.558	80.002	19.997	100.355	20.041	1.517	0.522
488.000	319.760	80.004	19.996	100.351	20.043	1.352	0.503
488.500	320.035	80.003	19.997	100.350	20.043	1.338	0.475
489.000	320.294	80.003	19.996	100.349	20.038	1.745	0.505
489.500	320.550	80.005	19.996	100.350	20.043	1.377	0.524
490.000	320.769	80.004	19.997	100.353	20.041	1.486	0.495
490.500	321.068	80.003	19.996	100.356	20.041	1.546	0.497
491.000	321.318	80.004	19.996	100.357	20.041	1.504	0.534
491.500	321.600	80.004	19.996	100.356	20.039	1.632	0.541
492.000	321.830	80.003	19.996	100.353	20.041	1.480	0.522
492.500	322.073	80.006	19.995	100.352	20.037	1.811	0.493
493.000	322.319	80.005	19.996	100.353	20.041	1.484	0.481
493.500	322.579	80.006	19.996	100.357	20.037	1.784	0.497
494.000	322.845	80.005	19.996	100.360	20.042	1.441	0.515
494.500	323.117	80.005	19.995	100.361	20.042	1.424	0.532
495.000	323.368	80.005	19.995	100.360	20.038	1.714	0.531
495.500	323.602	80.005	19.995	100.356	20.042	1.408	0.504
496.000	323.832	80.006	19.995	100.352	20.042	1.451	0.475
496.500	324.148	80.005	19.995	100.349	20.039	1.685	0.505
497.000	324.366	80.003	19.995	100.346	20.040	1.595	0.540
497.500	324.602	80.006	19.995	100.344	20.040	1.558	0.494
498.000	324.851	80.005	19.995	100.342	20.040	1.601	0.470
498.500	325.144	80.004	19.995	100.342	20.040	1.605	0.513
499.001	325.413	80.007	19.995	100.341	20.039	1.698	0.552
499.500	325.685	80.007	19.996	100.341	20.040	1.603	0.552
500.000	325.904	80.006	19.996	100.341	20.040	1.630	0.516
500.500	326.178	80.007	19.996	100.341	20.039	1.657	0.492
501.000	326.426	80.007	19.994	100.339	20.038	1.735	0.508
501.500	326.678	80.004	19.995	100.339	20.038	1.712	0.511
502.000	326.965	80.006	19.995	100.338	20.040	1.585	0.519
502.500	327.183	80.006	19.995	100.338	20.042	1.445	0.522
503.000	327.444	80.006	19.994	100.339	20.039	1.692	0.492
503.500	327.709	80.007	19.996	100.340	20.041	1.498	0.502
504.000	327.968	80.005	19.995	100.340	20.040	1.620	0.525
504.500	328.181	80.004	19.995	100.340	20.040	1.605	0.498
505.000	328.441	80.005	19.995	100.340	20.039	1.694	0.473
505.500	328.722	80.006	19.995	100.339	20.038	1.735	0.507
506.000	328.987	80.004	19.995	100.338	20.039	1.696	0.543
506.500	329.234	80.003	19.995	100.338	20.039	1.632	0.528
507.000	329.485	80.005	19.995	100.339	20.041	1.494	0.505
507.500	329.755	80.005	19.996	100.339	20.042	1.459	0.510
508.000	330.021	80.003	19.995	100.339	20.038	1.760	0.529
508.500	330.252	80.004	19.996	100.340	20.042	1.455	0.517
509.000	330.513	80.005	19.995	100.342	20.038	1.722	0.494
509.500	330.782	80.005	19.995	100.343	20.040	1.595	0.510
510.001	331.051	80.006	19.995	100.343	20.037	1.819	0.534
510.500	331.282	80.004	19.995	100.344	20.039	1.677	0.519
511.000	331.520	80.005	19.995	100.344	20.037	1.817	0.485
511.500	331.814	80.006	19.995	100.341	20.040	1.595	0.501
512.000	332.035	80.004	19.995	100.339	20.038	1.772	0.524
512.500	332.300	80.006	19.996	100.339	20.038	1.710	0.500
513.000	332.552	80.005	19.995	100.337	20.039	1.694	0.501
513.500	332.836	80.005	19.995	100.337	20.038	1.745	0.527
514.000	333.109	80.006	19.996	100.337	20.040	1.618	0.546
514.500	333.327	80.006	19.995	100.338	20.037	1.811	0.523
515.000	333.633	80.006	19.996	100.337	20.039	1.681	0.507
515.500	333.847	80.005	19.995	100.337	20.039	1.636	0.522
516.000	334.146	80.005	19.996	100.338	20.039	1.659	0.517
516.500	334.363	80.009	19.995	100.338	20.039	1.669	0.515
517.000	334.651	80.007	19.995	100.338	20.039	1.698	0.511
517.500	334.909	80.010	19.996	100.338	20.037	1.801	0.526
518.000	335.175	80.005	19.994	100.337	20.040	1.595	0.535
518.500	335.405	80.005	19.995	100.336	20.039	1.657	0.510
519.000	335.679	80.007	19.995	100.335	20.040	1.628	0.500
519.500	335.923	80.007	19.994	100.334	20.040	1.605	0.511
520.000	336.155	80.006	19.995	100.335	20.041	1.541	0.497
520.500	336.450	80.008	19.994	100.334	20.036	1.926	0.501
521.000	336.685	80.008	19.995	100.335	20.041	1.484	0.528
521.500	336.917	80.008	19.994	100.333	20.040	1.595	0.498
522.000	337.189	80.007	19.995	100.333	20.041	1.535	0.486
522.500	337.483	80.008	19.995	100.333	20.037	1.786	0.535
523.000	337.747	80.008	19.995	100.333	20.040	1.585	0.562
523.500	337.952	80.007	19.994	100.333	20.038	1.725	0.513
524.000	338.205	80.009	19.995	100.336	20.040	1.620	0.463
524.500	338.473	80.008	19.993	100.336	20.039	1.698	0.489
525.000	338.731	80.004	19.995	100.335	20.040	1.624	0.524
525.500	338.986	80.007	19.996	100.335	20.041	1.550	0.520
526.000	339.196	80.006	19.994	100.335	20.040	1.591	0.489
526.500	339.474	80.006	19.994	100.335	20.039	1.657	0.477
527.000	339.773	80.005	19.995	100.335	20.040	1.566	0.532
527.500	339.995	80.004	19.995	100.336	20.041	1.490	0.549
528.000	340.255	80.003	19.994	100.337	20.041	1.513	0.502
528.500	340.518	80.007	19.995	100.337	20.041	1.539	0.502
529.000	340.786	80.003	19.995	100.334	20.042	1.469	0.527
529.500	341.054	80.005	19.995	100.330	20.040	1.585	0.534
530.000	341.266	80.005	19.995	100.329	20.039	1.688	0.509
530.500	341.529	80.006	19.995	100.329	20.040	1.628	0.478
531.000	341.770	80.006	19.995	100.328	20.038	1.768	0.489
531.500	342.057	80.008	19.996	100.332	20.038	1.737	0.516
532.000	342.325	80.005	19.995	100.335	20.038	1.766	0.542
532.500	342.522	80.005	19.995	100.337	20.038	1.745	0.510
533.000	342.804	80.004	19.994	100.338	20.042	1.469	0.472
533.500	343.044	80.006	19.995	100.338	20.040	1.595	0.501
534.000	343.273	80.004	19.995	100.339	20.039	1.688	0.495
534.500	343.555	80.005	19.995	100.339	20.040	1.618	0.490
535.000	343.801	80.005	19.997	100.338	20.040	1.587	0.520
535.500	344.065	80.005	19.995	100.336	20.041	1.494	0.518
536.000	344.307	80.003	19.995	100.335	20.040	1.616	0.508
536.500	344.564	80.004	19.995	100.332	20.040	1.589	0.503
537.001	344.807	80.005	19.995	100.332	20.041	1.554	0.500
537.500	345.094	80.003	19.995	100.332	20.038	1.776	0.515
538.000	345.321	80.003	19.995	100.331	20.037	1.807	0.522
538.500	345.574	80.003	19.995	100.331	20.038	1.782	0.497
539.000	345.817	80.004	19.996	100.335	20.040	1.556	0.488
539.500	346.067	80.006	19.995	100.335	20.040	1.609	0.495
540.000	346.378	80.006	19.995	100.336	20.039	1.700	0.527
540.501	346.576	80.004	19.995	100.340	20.040	1.595	0.535
541.001	346.849	80.005	19.995	100.341	20.041	1.529	0.490
541.500	347.105	80.004	19.995	100.341	20.037	1.799	0.500
542.000	347.333	80.004	19.996	100.342	20.037	1.788	0.506
542.500	347.591	80.004	19.995	100.342	20.038	1.766	0.486
543.000	347.808	80.003	19.996	100.343	20.036	1.902	0.481
543.500	348.086	80.006	19.996	100.342	20.038	1.720	0.485
544.000	348.360	80.004	19.996	100.341	20.038	1.733	0.523
544.500	348.563	80.004	19.996	100.340	20.040	1.576	0.514
545.000	348.827	80.004	19.996	100.340	20.037	1.809	0.472
545.500	349.087	80.005	19.996	100.340	20.039	1.638	0.495
546.000	349.355	80.004	19.995	100.340	20.035	1.976	0.526
546.500	349.619	80.005	19.995	100.340	20.037	1.838	0.530
547.000	349.886	80.004	19.996	100.341	20.038	1.716	0.532
547.500	350.071	80.003	19.996	100.340	20.038	1.747	0.491
548.000	350.321	80.005	19.995	100.336	20.039	1.691	0.443
548.500	350.625	80.004	19.996	100.334	20.036	1.887	0.494
549.000	350.852	80.006	19.995	100.333	20.036	1.883	0.543
549.500	351.108	80.005	19.997	100.333	20.036	1.868	0.507
550.000	351.378	80.006	19.996	100.334	20.036	1.918	0.504
550.500	351.610	80.003	19.996	100.336	20.035	1.934	0.514
551.000	351.849	80.004	19.995	100.339	20.037	1.848	0.487
551.500	352.098	80.005	19.996	100.341	20.037	1.811	0.480
552.000	352.346	80.007	19.995	100.341	20.033	2.093	0.493
552.500	352.571	80.005	19.996	100.340	20.037	1.825	0.485
553.000	352.862	80.004	19.996	100.339	20.037	1.854	0.495
553.500	353.098	80.002	19.996	100.338	20.038	1.782	0.522
554.000	353.375	80.004	19.995	100.338	20.036	1.906	0.520
554.500	353.643	80.005	19.996	100.337	20.033	2.112	0.529
555.000	353.909	80.005	19.995	100.337	20.034	2.031	0.539
555.501	354.134	80.004	19.996	100.336	20.034	2.021	0.512
556.001	354.401	80.003	19.995	100.336	20.035	1.957	0.492
556.500	354.636	80.006	19.995	100.332	20.037	1.825	0.497
557.000	354.825	80.006	19.996	100.332	20.035	1.951	0.463
557.500	355.115	80.005	19.995	100.329	20.032	2.188	0.451
558.000	355.329	80.003	19.995	100.327	20.037	1.819	0.491
558.500	355.627	80.004	19.995	100.322	20.036	1.864	0.508
559.000	355.863	80.006	19.996	100.324	20.036	1.881	0.523
559.500	356.112	80.004	19.995	100.324	20.037	1.825	0.509
560.000	356.398	80.005	19.996	100.327	20.035	1.971	0.510
560.500	356.579	80.004	19.996	100.330	20.036	1.871	0.501
561.000	356.865	80.003	19.996	100.333	20.035	1.969	0.466
561.500	357.097	80.003	19.996	100.330	20.037	1.821	0.492
562.000	357.344	80.006	19.996	100.328	20.036	1.885	0.499
562.500	357.630	80.007	19.996	100.329	20.037	1.840	0.507
563.000	357.854	80.002	19.995	100.329	20.035	1.984	0.522
563.500	358.079	80.004	19.996	100.332	20.037	1.854	0.480
564.000	358.349	80.004	19.996	100.336	20.037	1.794	0.472
564.500	358.603	80.005	19.997	100.341	20.037	1.848	0.510
565.000	358.829	80.001	19.996	100.342	20.037	1.815	0.502
565.500	359.074	80.002	19.997	100.343	20.034	2.021	0.475
566.000	359.339	80.003	19.995	100.343	20.034	2.043	0.491
566.500	359.560	80.003	19.996	100.343	20.037	1.838	0.498
567.000	359.860	80.003	19.995	100.342	20.036	1.930	0.503
567.500	360.108	80.003	19.995	100.341	20.033	2.140	0.534
568.000	360.351	80.002	19.996	100.341	20.035	1.994	0.520
568.500	360.594	80.007	19.996	100.340	20.036	1.932	0.488
569.000	360.871	80.005	19.996	100.338	20.036	1.879	0.503
569.500	361.094	80.003	19.996	100.337	20.031	2.243	0.510
570.000	361.361	80.004	19.997	100.336	20.033	2.095	0.495
570.500	361.623	80.004	19.996	100.335	20.034	2.021	0.509
571.000	361.881	80.005	19.996	100.333	20.032	2.173	0.524
571.500	362.126	80.004	19.996	100.333	20.033	2.138	0.511
572.000	362.373	80.005	19.996	100.333	20.035	1.969	0.498
572.500	362.681	80.005	19.996	100.334	20.031	2.243	0.524
573.000	362.922	80.005	19.997	100.329	20.031	2.280	0.552
573.500	363.151	80.005	19.996	100.328	20.029	2.434	0.510
574.000	363.364	80.005	19.997	100.328	20.029	2.447	0.457
574.500	363.615	80.005	19.997	100.329	20.029	2.457	0.453
575.000	363.917	80.006	19.997	100.329	20.028	2.521	0.508
575.500	364.122	80.006	19.997	100.333	20.030	2.329	0.530
576.000	364.381	80.005	19.997	100.334	20.032	2.198	0.486
576.500	364.611	80.005	19.997	100.333	20.028	2.465	0.477
577.000	364.889	80.004	19.997	100.333	20.031	2.307	0.499
577.500	365.123	80.005	19.998	100.332	20.029	2.403	0.510
578.000	365.408	80.008	19.997	100.332	20.029	2.420	0.515
578.500	365.657	80.007	19.997	100.333	20.030	2.372	0.526
579.000	365.887	80.004	19.997	100.334	20.027	2.609	0.506
579.500	366.159	80.005	19.996	100.333	20.029	2.436	0.490
580.000	366.395	80.007	19.996	100.332	20.025	2.706	0.505
580.500	366.674	80.004	19.997	100.329	20.027	2.597	0.512
581.000	366.900	80.007	19.998	100.327	20.026	2.673	0.510
581.500	367.161	80.004	19.995	100.327	20.025	2.734	0.496
582.000	367.436	80.005	19.996	100.329	20.023	2.851	0.512
582.500	367.655	80.006	19.997	100.330	20.026	2.691	0.515
583.000	367.903	80.004	19.996	100.331	20.024	2.773	0.480
583.500	368.158	80.005	19.998	100.332	20.026	2.685	0.485
584.000	368.410	80.007	19.996	100.333	20.022	2.930	0.505
584.500	368.675	80.005	19.996	100.331	20.021	3.012	0.511
585.000	368.936	80.005	19.996	100.329	20.023	2.872	0.521
585.500	369.166	80.006	19.996	100.328	20.024	2.805	0.509
586.000	369.403	80.005	19.997	100.328	20.022	2.947	0.480
586.500	369.683	80.005	19.997	100.329	20.026	2.685	0.492
587.000	369.937	80.006	19.996	100.327	20.022	2.980	0.525
587.500	370.173	80.006	19.996	100.325	20.020	3.076	0.511
588.000	370.398	80.003	19.996	100.327	20.024	2.794	0.475
588.500	370.672	80.005	19.995	100.326	20.022	2.986	0.480
589.000	370.945	80.006	19.996	100.323	20.022	2.990	0.523
589.500	371.157	80.004	19.995	100.322	20.018	3.247	0.516
590.000	371.438	80.005	19.996	100.322	20.021	3.016	0.489
590.500	371.700	80.006	19.995	100.319	20.019	3.210	0.518
591.000	371.926	80.005	19.995	100.316	20.019	3.220	0.516
591.500	372.211	80.007	19.996	100.314	20.018	3.230	0.500
592.000	372.476	80.006	19.996	100.311	20.023	2.843	0.531
592.500	372.693	80.005	19.996	100.309	20.020	3.088	0.516
593.000	372.967	80.007	19.995	100.307	20.021	3.066	0.487
593.500	373.227	80.006	19.995	100.307	20.017	3.321	0.513
594.000	373.510	80.004	19.996	100.304	20.017	3.329	0.538
594.500	373.734	80.005	19.995	100.304	20.016	3.385	0.525
595.000	373.972	80.008	19.996	100.308	20.018	3.266	0.484
595.500	374.208	80.006	19.995	100.313	20.018	3.235	0.468
596.000	374.504	80.005	19.995	100.317	20.015	3.488	0.503
596.500	374.760	80.006	19.996	100.323	20.014	3.552	0.542
597.000	375.008	80.007	19.995	100.326	20.012	3.719	0.528
597.500	375.252	80.007	19.995	100.325	20.012	3.709	0.498
598.000	375.515	80.007	19.995	100.325	20.014	3.573	0.500
598.500	375.748	80.007	19.995	100.327	20.008	3.999	0.501
599.000	376.032	80.006	19.995	100.328	20.012	3.708	0.507
599.500	376.250	80.007	19.994	100.332	20.009	3.968	0.510
600.000	376.542	80.008	19.996	100.331	20.009	3.980	0.506
600.500	376.771	80.007	19.995	100.327	20.008	3.984	0.516
601.000	377.019	80.008	19.996	100.321	20.009	3.916	0.499
601.501	377.296	80.006	19.995	100.314	20.008	3.994	0.501
602.001	377.572	80.008	19.995	100.308	20.008	4.054	0.539
602.500	377.805	80.008	19.995	100.304	20.008	3.984	0.531
603.000	378.050	80.008	19.994	100.304	20.007	4.128	0.493
603.500	378.323	80.006	19.996	100.306	20.005	4.280	0.498
604.000	378.581	80.005	19.995	100.314	20.004	4.313	0.525
604.500	378.802	80.007	19.994	100.321	20.010	3.867	0.505
605.000	379.073	80.009	19.995	100.328	20.003	4.412	0.485
605.500	379.353	80.008	19.995	100.334	20.006	4.151	0.521
606.000	379.644	80.007	19.996	100.339	20.005	4.208	0.561
606.500	379.892	80.007	19.995	100.339	20.004	4.342	0.556
607.000	380.158	80.008	19.995	100.340	20.004	4.350	0.527
607.500	380.363	80.006	19.995	100.342	20.004	4.317	0.492
608.000	380.633	80.005	19.995	100.344	20.002	4.441	0.473
608.500	380.915	80.006	19.995	100.347	20.003	4.408	0.513
609.000	381.171	80.008	19.995	100.346	20.000	4.601	0.545
609.500	381.407	80.006	19.995	100.344	20.001	4.562	0.515
610.000	381.681	80.004	19.995	100.338	19.997	4.840	0.501
610.500	381.921	80.006	19.995	100.333	19.998	4.789	0.512
611.000	382.159	80.004	19.995	100.330	19.999	4.698	0.496
611.500	382.440	80.006	19.996	100.331	19.995	4.974	0.499
612.000	382.683	80.005	19.995	100.331	19.996	4.947	0.522
612.500	382.918	80.005	19.995	100.331	19.998	4.752	0.501
613.000	383.176	80.003	19.996	100.331	19.998	4.807	0.486
613.500	383.481	80.003	19.995	100.330	19.994	5.069	0.528
614.000	383.721	80.003	19.995	100.330	19.997	4.867	0.554
614.500	383.958	80.005	19.996	100.332	19.996	4.929	0.511
615.000	384.204	80.004	19.995	100.337	19.995	5.004	0.479
615.500	384.517	80.005	19.996	100.339	19.994	5.043	0.520
616.000	384.769	80.004	19.996	100.336	19.995	4.995	0.562
616.500	385.029	80.006	19.996	100.335	19.994	5.042	0.539
617.000	385.290	80.002	19.995	100.335	19.992	5.240	0.517
617.500	385.532	80.004	19.997	100.335	19.994	5.065	0.512
618.000	385.816	80.004	19.995	100.333	19.991	5.300	0.515
618.501	386.031	80.005	19.996	100.331	19.992	5.253	0.512
619.001	386.282	80.005	19.995	100.328	19.992	5.265	0.482
619.500	386.547	80.004	19.996	100.327	19.993	5.170	0.491
620.000	386.807	80.005	19.996	100.326	19.989	5.448	0.520
620.500	387.075	80.004	19.995	100.328	19.991	5.314	0.527
621.000	387.321	80.006	19.995	100.335	19.989	5.431	0.521
621.500	387.588	80.005	19.995	100.339	19.990	5.374	0.513
622.000	387.855	80.005	19.996	100.340	19.990	5.396	0.523
622.500	388.110	80.003	19.995	100.339	19.983	5.902	0.528
623.000	388.386	80.003	19.995	100.337	19.983	5.880	0.527
623.500	388.635	80.003	19.996	100.337	19.982	5.960	0.528
624.000	388.858	80.005	19.996	100.337	19.984	5.855	0.498
624.500	389.119	80.004	19.995	100.338	19.982	5.975	0.478
625.000	389.405	80.005	19.995	100.337	19.981	6.028	0.516
625.500	389.632	80.005	19.996	100.332	19.981	6.040	0.530
626.000	389.909	80.004	19.996	100.325	19.979	6.250	0.508
626.500	390.211	80.002	19.994	100.317	19.977	6.339	0.541
627.000	390.411	80.004	19.995	100.310	19.977	6.394	0.540
627.500	390.701	80.002	19.995	100.307	19.977	6.337	0.496
628.000	390.986	80.005	19.995	100.309	19.975	6.501	0.532
628.500	391.205	80.004	19.995	100.313	19.974	6.577	0.539
629.000	391.473	80.005	19.995	100.314	19.973	6.703	0.496
629.500	391.760	80.004	19.994	100.314	19.972	6.773	0.521
630.000	392.002	80.003	19.995	100.313	19.973	6.674	0.542
630.500	392.263	80.005	19.996	100.310	19.973	6.649	0.516
631.000	392.493	80.005	19.995	100.306	19.970	6.871	0.497
631.500	392.772	80.004	19.996	100.305	19.969	6.958	0.500
632.000	393.069	80.007	19.995	100.306	19.966	7.184	0.542
632.501	393.308	80.004	19.995	100.306	19.966	7.202	0.556
633.000	393.589	80.004	19.995	100.305	19.965	7.303	0.528
633.500	393.864	80.006	19.995	100.305	19.962	7.476	0.538
634.000	394.098	80.003	19.997	100.308	19.966	7.188	0.533
634.500	394.377	80.004	19.995	100.311	19.961	7.561	0.511
635.000	394.634	80.005	19.996	100.312	19.963	7.458	0.524
635.500	394.871	80.005	19.995	100.314	19.960	7.641	0.514
636.000	395.139	80.006	19.996	100.314	19.959	7.744	0.499
636.500	395.382	80.005	19.996	100.310	19.959	7.736	0.508
637.000	395.630	80.004	19.995	100.308	19.960	7.674	0.501
637.500	395.888	80.004	19.995	100.308	19.957	7.851	0.498
638.000	396.173	80.005	19.995	100.307	19.954	8.110	0.525
638.500	396.401	80.006	19.996	100.306	19.954	8.110	0.528
639.000	396.646	80.005	19.996	100.307	19.954	8.110	0.493
639.500	396.914	80.004	19.997	100.305	19.953	8.169	0.493
640.000	397.152	80.004	19.996	100.305	19.951	8.354	0.509
640.500	397.406	80.005	19.996	100.305	19.950	8.406	0.498
641.000	397.643	80.003	19.995	100.305	19.948	8.593	0.492
641.500	397.955	80.004	19.996	100.305	19.947	8.614	0.520
642.000	398.188	80.005	19.996	100.304	19.943	8.953	0.547
642.500	398.428	80.007	19.996	100.302	19.942	8.996	0.509
643.000	398.685	80.003	19.996	100.302	19.941	9.074	0.485
643.500	398.943	80.005	19.995	100.302	19.940	9.194	0.506
644.000	399.174	80.003	19.996	100.304	19.938	9.298	0.502
644.500	399.473	80.004	19.996	100.308	19.939	9.216	0.510
645.001	399.728	80.005	19.996	100.308	19.936	9.492	0.542
645.500	399.951	80.006	19.996	100.308	19.933	9.720	0.515
646.001	400.204	80.003	19.996	100.308	19.933	9.679	0.477
646.501	400.461	80.003	19.997	100.308	19.931	9.831	0.493
647.000	400.714	80.002	19.996	100.306	19.930	9.953	0.510
647.500	400.975	80.003	19.997	100.307	19.929	9.979	0.512
648.000	401.209	80.005	19.996	100.307	19.928	10.072	0.504
648.500	401.486	80.004	19.997	100.309	19.927	10.150	0.503
649.000	401.704	80.002	19.997	100.306	19.926	10.230	0.503
649.500	401.994	80.005	19.996	100.304	19.923	10.428	0.502
650.000	402.234	80.002	19.996	100.303	19.921	10.630	0.519
650.500	402.498	80.006	19.996	100.303	19.921	10.644	0.517
651.000	402.737	80.005	19.997	100.301	19.918	10.819	0.504
651.500	403.007	80.006	19.997	100.303	19.916	10.975	0.506
652.000	403.239	80.007	19.997	100.303	19.912	11.284	0.505
652.500	403.504	80.007	19.997	100.302	19.912	11.318	0.499
653.000	403.756	80.004	19.995	100.302	19.910	11.448	0.507
653.500	404.048	80.004	19.996	100.303	19.906	11.755	0.530
654.000	404.225	80.006	19.996	100.301	19.904	11.886	0.506
654.500	404.511	80.005	19.996	100.301	19.900	12.181	0.466
655.000	404.782	80.006	19.997	100.299	19.897	12.426	0.510
655.500	404.966	80.005	19.995	100.299	19.896	12.511	0.507
656.000	405.212	80.006	19.995	100.297	19.897	12.398	0.442
656.500	405.491	80.009	19.997	100.297	19.896	12.499	0.477
657.000	405.723	80.006	19.995	100.297	19.896	12.475	0.518
657.500	405.988	80.005	19.996	100.299	19.891	12.888	0.504
658.000	406.211	80.006	19.996	100.298	19.889	13.062	0.493
658.500	406.501	80.006	19.996	100.299	19.889	13.000	0.500
659.000	406.746	80.006	19.995	100.299	19.887	13.210	0.524
659.500	406.990	80.005	19.994	100.299	19.883	13.522	0.512
660.000	407.231	80.007	19.995	100.300	19.879	13.819	0.487
660.500	407.465	80.005	19.995	100.301	19.878	13.833	0.480
661.000	407.747	80.008	19.996	100.301	19.872	14.283	0.495
661.500	407.974	80.005	19.995	100.301	19.874	14.133	0.512
662.000	408.221	80.007	19.996	100.301	19.871	14.416	0.492
662.500	408.489	80.005	19.995	100.300	19.869	14.513	0.495
663.000	408.734	80.005	19.996	100.299	19.868	14.607	0.514
663.500	408.935	80.007	19.995	100.298	19.866	14.796	0.479
664.000	409.218	80.005	19.995	100.298	19.863	14.997	0.465
664.500	409.476	80.007	19.996	100.298	19.861	15.124	0.513
665.000	409.738	80.005	19.996	100.299	19.858	15.366	0.531
665.500	410.003	80.005	19.997	100.299	19.856	15.544	0.523
666.000	410.230	80.006	19.995	100.306	19.853	15.777	0.509
666.501	410.461	80.006	19.996	100.312	19.849	16.064	0.475
667.000	410.720	80.005	19.997	100.314	19.849	16.037	0.474
667.500	410.928	80.004	19.996	100.316	19.843	16.548	0.479
668.000	411.239	80.003	19.996	100.317	19.840	16.739	0.493
668.500	411.496	80.003	19.996	100.312	19.839	16.832	0.543
669.000	411.750	80.004	19.996	100.307	19.837	16.985	0.539
669.500	412.023	80.005	19.996	100.304	19.834	17.226	0.519
670.000	412.244	80.006	19.996	100.303	19.832	17.360	0.510
670.500	412.531	80.006	19.996	100.299	19.828	17.665	0.501
671.000	412.775	80.003	19.996	100.295	19.821	18.224	0.520
671.500	413.041	80.004	19.998	100.290	19.821	18.183	0.521
672.000	413.274	80.005	19.997	100.287	19.818	18.407	0.504
672.500	413.531	80.005	19.996	100.283	19.814	18.719	0.495
673.000	413.774	80.003	19.996	100.284	19.812	18.861	0.495
673.500	414.040	80.004	19.997	100.282	19.806	19.292	0.505
674.000	414.281	80.006	19.996	100.279	19.806	19.354	0.508
674.500	414.493	80.004	19.997	100.274	19.803	19.549	0.480
675.000	414.759	80.004	19.997	100.273	19.800	19.749	0.465
675.500	415.031	80.005	19.996	100.273	19.798	19.924	0.508
676.000	415.277	80.003	19.996	100.277	19.796	20.115	0.528
676.500	415.519	80.004	19.996	100.283	19.790	20.572	0.503
677.000	415.757	80.003	19.997	100.290	19.788	20.661	0.484
677.500	416.086	80.005	19.997	100.294	19.785	20.895	0.524
678.000	416.290	80.002	19.996	100.298	19.781	21.251	0.550
678.500	416.548	80.005	19.997	100.298	19.779	21.331	0.498
679.000	416.812	80.007	19.995	100.298	19.774	21.718	0.492
679.500	417.042	80.005	19.997	100.300	19.774	21.775	0.508
680.000	417.327	80.007	19.996	100.303	19.770	22.063	0.505
680.500	417.528	80.007	19.996	100.306	19.765	22.411	0.500
681.000	417.822	80.007	19.996	100.308	19.760	22.779	0.490
681.500	418.068	80.008	19.996	100.310	19.758	22.959	0.518
682.000	418.332	80.007	19.996	100.310	19.757	23.061	0.525
682.501	418.583	80.005	19.997	100.309	19.754	23.264	0.512
683.000	418.835	80.006	19.996	100.306	19.750	23.583	0.509
683.500	419.100	80.007	19.997	100.302	19.745	23.919	0.510
684.000	419.349	80.005	19.995	100.301	19.743	24.081	0.516
684.500	419.601	80.007	19.996	100.300	19.739	24.389	0.508
685.000	419.828	80.006	19.996	100.299	19.734	24.803	0.490
685.500	420.076	80.009	19.995	100.299	19.729	25.160	0.477
686.000	420.337	80.006	19.995	100.300	19.723	25.585	0.492
686.500	420.611	80.006	19.995	100.300	19.720	25.795	0.522
687.000	420.899	80.009	19.996	100.301	19.720	25.849	0.549
687.500	421.140	80.006	19.994	100.301	19.713	26.372	0.545
688.000	421.398	80.006	19.995	100.301	19.707	26.798	0.514
688.501	421.624	80.007	19.995	100.301	19.705	27.007	0.491
689.000	421.894	80.007	19.995	100.300	19.702	27.222	0.490
689.500	422.166	80.008	19.994	100.300	19.695	27.727	0.519
690.000	422.396	80.005	19.996	100.300	19.688	28.255	0.522
690.500	422.637	80.006	19.994	100.300	19.686	28.436	0.487
691.000	422.885	80.004	19.994	100.300	19.679	28.930	0.480
691.500	423.128	80.005	19.995	100.301	19.676	29.189	0.490
692.000	423.406	80.003	19.995	100.298	19.670	29.645	0.506
692.500	423.641	80.006	19.995	100.294	19.665	29.965	0.517
693.000	423.910	80.004	19.995	100.291	19.661	30.279	0.508
693.500	424.164	80.007	19.995	100.289	19.655	30.790	0.513
694.000	424.395	80.006	19.994	100.289	19.648	31.252	0.504
694.500	424.676	80.004	19.995	100.291	19.644	31.564	0.499
695.000	424.912	80.005	19.995	100.291	19.639	31.941	0.515
695.500	425.159	80.006	19.996	100.287	19.635	32.311	0.500
696.000	425.451	80.006	19.996	100.282	19.629	32.723	0.511
696.501	425.698	80.004	19.995	100.277	19.622	33.258	0.539
697.000	425.952	80.005	19.996	100.273	19.614	33.846	0.520
697.500	426.194	80.005	19.996	100.274	19.615	33.765	0.498
