Repository: ulfsri/fsri_materials_database

# Materials and Products Database

## 01_Data

Raw data generated from each apparatus are included here in plain-text format. The data is organized first by material, next by the short name of test apparatus used, and where applicable additional filtering by test settings.

### material.json

Each material directory contains a json file of the same name as the material. This file links the data stored in the repository as well as data and graphs produced by the accompanying scripts (__02_Scripts__) to the respective landing page for the material on the front-end website.

File: 01_Data/LDPE/MCC/LDPE_MCC_30K_min_210922_R1.txt (part 3 of 4)
T Correction Coefficients:	0	1.024463	0
Time Shift (s):	14
*
Time (s)	Temperature (C)	N2 flow rate (cc/min)	O2 flow rate (cc/min)	Flow Rate (cc/min)	Oxygen (%)	HRR (W/g)	Heating rate (C/s)
698.000	426.492	80.006	19.995	100.277	19.602	34.770	0.518
698.500	426.742	80.007	19.996	100.280	19.599	34.993	0.544
699.000	426.957	80.005	19.996	100.281	19.597	35.157	0.507
699.501	427.195	80.005	19.996	100.286	19.586	35.983	0.460
700.001	427.473	80.004	19.996	100.283	19.582	36.323	0.485
700.500	427.725	80.005	19.996	100.280	19.575	36.823	0.523
701.000	427.992	80.006	19.996	100.277	19.570	37.158	0.524
701.500	428.240	80.006	19.997	100.278	19.565	37.588	0.517
702.000	428.487	80.004	19.995	100.272	19.553	38.468	0.505
702.500	428.733	80.005	19.996	100.270	19.549	38.776	0.494
703.000	428.977	80.003	19.996	100.270	19.544	39.174	0.492
703.500	429.246	80.004	19.995	100.271	19.539	39.552	0.502
704.000	429.505	80.005	19.995	100.270	19.529	40.272	0.520
704.500	429.755	80.004	19.996	100.274	19.521	40.914	0.518
705.000	430.035	80.005	19.995	100.279	19.513	41.540	0.520
705.500	430.279	80.006	19.996	100.284	19.505	42.079	0.527
706.000	430.507	80.004	19.996	100.283	19.497	42.745	0.498
706.500	430.792	80.005	19.996	100.283	19.491	43.164	0.493
707.000	431.072	80.005	19.996	100.286	19.481	43.924	0.539
707.500	431.305	80.006	19.996	100.287	19.474	44.462	0.539
708.000	431.534	80.005	19.995	100.286	19.465	45.130	0.487
708.500	431.817	80.004	19.995	100.289	19.458	45.679	0.487
709.000	432.016	80.007	19.996	100.292	19.449	46.317	0.497
709.500	432.315	80.003	19.995	100.290	19.440	47.004	0.490
710.000	432.570	80.004	19.996	100.288	19.430	47.758	0.526
710.500	432.820	80.007	19.996	100.284	19.424	48.279	0.530
711.000	433.067	80.005	19.996	100.280	19.413	49.110	0.501
711.500	433.367	80.005	19.995	100.275	19.404	49.733	0.522
712.000	433.582	80.005	19.995	100.270	19.392	50.637	0.531
712.500	433.860	80.003	19.996	100.264	19.387	51.058	0.504
713.000	434.115	80.005	19.996	100.264	19.378	51.729	0.513
713.500	434.361	80.005	19.995	100.264	19.366	52.646	0.517
714.000	434.665	80.006	19.995	100.261	19.356	53.420	0.526
714.500	434.923	80.004	19.995	100.259	19.344	54.289	0.556
715.000	435.187	80.006	19.995	100.260	19.335	55.009	0.542
715.500	435.394	80.004	19.995	100.260	19.326	55.658	0.496
716.000	435.654	80.006	19.996	100.259	19.314	56.580	0.469
716.500	435.941	80.005	19.996	100.259	19.301	57.576	0.507
717.000	436.169	80.004	19.995	100.257	19.290	58.368	0.531
717.500	436.393	80.006	19.996	100.257	19.279	59.247	0.483
718.000	436.692	80.005	19.995	100.256	19.268	60.048	0.487
718.500	436.916	80.005	19.995	100.254	19.252	61.226	0.523
719.000	437.145	80.006	19.995	100.253	19.242	61.991	0.488
719.500	437.425	80.003	19.996	100.254	19.229	62.994	0.481
720.000	437.656	80.005	19.995	100.254	19.217	63.942	0.510
720.500	437.904	80.004	19.996	100.255	19.200	65.196	0.495
721.000	438.186	80.006	19.995	100.257	19.189	66.031	0.505
721.500	438.436	80.007	19.996	100.259	19.173	67.219	0.532
722.000	438.672	80.004	19.996	100.259	19.159	68.299	0.509
722.500	438.929	80.004	19.995	100.259	19.145	69.338	0.489
723.000	439.159	80.004	19.995	100.258	19.129	70.561	0.490
723.500	439.435	80.004	19.996	100.258	19.116	71.595	0.497
724.000	439.676	80.005	19.995	100.258	19.100	72.804	0.512
724.500	439.913	80.006	19.996	100.257	19.086	73.862	0.497
725.000	440.162	80.004	19.996	100.255	19.074	74.760	0.482
725.500	440.419	80.005	19.996	100.254	19.058	75.935	0.496
726.000	440.682	80.005	19.995	100.251	19.041	77.248	0.513
726.500	440.944	80.003	19.995	100.250	19.028	78.261	0.523
727.000	441.167	80.003	19.995	100.247	19.011	79.493	0.505
727.500	441.438	80.004	19.994	100.245	18.997	80.588	0.490
728.000	441.682	80.005	19.995	100.242	18.983	81.593	0.505
728.500	441.928	80.004	19.994	100.238	18.961	83.284	0.503
729.000	442.166	80.004	19.994	100.232	18.947	84.319	0.487
729.500	442.427	80.004	19.995	100.229	18.927	85.796	0.491
730.000	442.686	80.003	19.997	100.226	18.912	86.991	0.509
730.500	442.926	80.005	19.995	100.227	18.892	88.477	0.509
731.000	443.130	80.004	19.996	100.227	18.870	90.112	0.472
731.500	443.403	80.003	19.996	100.227	18.849	91.687	0.461
732.000	443.667	80.005	19.994	100.228	18.832	93.006	0.507
732.500	443.910	80.006	19.996	100.234	18.807	94.888	0.522
733.000	444.173	80.004	19.996	100.235	18.784	96.652	0.506
733.500	444.414	80.005	19.995	100.236	18.759	98.560	0.505
734.000	444.681	80.004	19.995	100.238	18.733	100.497	0.506
734.500	444.919	80.004	19.996	100.244	18.707	102.476	0.507
735.000	445.183	80.005	19.995	100.244	18.687	103.980	0.503
735.500	445.412	80.006	19.996	100.245	18.662	105.910	0.497
736.000	445.652	80.004	19.996	100.248	18.641	107.457	0.481
736.500	445.903	80.005	19.995	100.251	18.618	109.201	0.480
737.000	446.166	80.003	19.997	100.250	18.598	110.754	0.503
737.500	446.426	80.005	19.996	100.244	18.574	112.505	0.518
738.000	446.665	80.004	19.995	100.239	18.552	114.194	0.511
738.500	446.907	80.004	19.996	100.233	18.531	115.818	0.490
739.000	447.167	80.005	19.995	100.220	18.507	117.592	0.491
739.500	447.397	80.006	19.996	100.207	18.487	119.126	0.496
740.000	447.655	80.005	19.997	100.197	18.468	120.552	0.490
740.500	447.893	80.006	19.995	100.189	18.444	122.331	0.492
741.000	448.163	80.006	19.995	100.176	18.420	124.155	0.502
741.500	448.385	80.006	19.997	100.167	18.394	126.101	0.499
742.000	448.642	80.006	19.996	100.159	18.371	127.837	0.486
742.500	448.905	80.005	19.997	100.161	18.344	129.861	0.500
743.001	449.138	80.005	19.996	100.162	18.319	131.770	0.507
743.500	449.409	80.007	19.996	100.168	18.296	133.512	0.500
744.000	449.636	80.006	19.996	100.175	18.271	135.447	0.501
744.500	449.911	80.006	19.996	100.183	18.241	137.722	0.501
745.000	450.141	80.005	19.996	100.186	18.219	139.343	0.504
745.500	450.407	80.007	19.997	100.189	18.198	140.977	0.500
746.000	450.646	80.006	19.995	100.191	18.168	143.176	0.500
746.500	450.913	80.005	19.995	100.191	18.141	145.213	0.505
747.000	451.139	80.007	19.995	100.190	18.114	147.298	0.500
747.500	451.380	80.005	19.995	100.188	18.085	149.491	0.480
748.000	451.634	80.007	19.996	100.185	18.055	151.722	0.481
748.500	451.864	80.006	19.997	100.184	18.028	153.746	0.489
749.000	452.117	80.006	19.996	100.184	17.998	156.041	0.483
749.500	452.366	80.006	19.995	100.183	17.968	158.266	0.493
750.000	452.651	80.004	19.996	100.175	17.938	160.536	0.518
750.500	452.863	80.005	19.995	100.168	17.906	162.941	0.515
751.000	453.119	80.005	19.995	100.160	17.877	165.085	0.483
751.500	453.382	80.004	19.995	100.152	17.846	167.441	0.493
752.000	453.653	80.004	19.996	100.145	17.817	169.586	0.526
752.500	453.841	80.005	19.994	100.145	17.786	171.950	0.496
753.000	454.099	80.005	19.996	100.144	17.751	174.565	0.452
753.500	454.355	80.003	19.994	100.143	17.720	176.926	0.480
754.000	454.621	80.005	19.996	100.142	17.683	179.710	0.518
754.500	454.914	80.005	19.996	100.142	17.649	182.330	0.540
755.000	455.137	80.003	19.996	100.142	17.619	184.589	0.537
755.500	455.381	80.005	19.995	100.142	17.585	187.094	0.492
756.000	455.673	80.005	19.996	100.143	17.554	189.463	0.502
756.500	455.918	80.004	19.996	100.145	17.515	192.408	0.536
757.001	456.167	80.006	19.996	100.145	17.480	195.057	0.515
757.500	456.424	80.005	19.995	100.137	17.444	197.774	0.500
758.000	456.637	80.005	19.996	100.129	17.410	200.320	0.488
758.500	456.909	80.006	19.997	100.122	17.372	203.208	0.477
759.000	457.190	80.006	19.996	100.114	17.336	205.901	0.519
759.500	457.444	80.005	19.995	100.107	17.301	208.508	0.544
760.000	457.710	80.006	19.996	100.105	17.262	211.409	0.528
760.500	457.930	80.006	19.996	100.105	17.223	214.392	0.503
761.000	458.201	80.007	19.995	100.097	17.186	217.211	0.488
761.500	458.478	80.006	19.996	100.086	17.147	220.077	0.520
762.000	458.704	80.006	19.996	100.078	17.113	222.615	0.525
762.500	458.952	80.007	19.996	100.068	17.070	225.883	0.488
763.001	459.228	80.007	19.997	100.051	17.030	228.910	0.499
763.500	459.441	80.006	19.996	100.045	16.986	232.182	0.506
764.000	459.692	80.007	19.996	100.051	16.947	235.126	0.477
764.500	459.955	80.008	19.996	100.042	16.907	238.120	0.490
765.000	460.210	80.008	19.996	100.043	16.862	241.509	0.516
765.500	460.482	80.007	19.998	100.046	16.824	244.383	0.522
766.000	460.752	80.008	19.996	100.041	16.780	247.714	0.534
766.500	460.994	80.007	19.997	100.032	16.734	251.159	0.527
767.000	461.249	80.008	19.996	100.031	16.693	254.207	0.504
767.500	461.483	80.006	19.996	100.027	16.646	257.706	0.493
768.000	461.778	80.007	19.997	100.026	16.603	260.991	0.509
768.500	461.982	80.006	19.996	100.024	16.556	264.508	0.514
769.000	462.224	80.007	19.997	100.027	16.512	267.802	0.473
769.500	462.485	80.007	19.998	100.016	16.462	271.510	0.475
770.000	462.779	80.006	19.997	100.012	16.417	274.922	0.529
770.500	462.993	80.006	19.996	100.007	16.369	278.523	0.531
771.000	463.247	80.006	19.997	99.995	16.320	282.183	0.488
771.500	463.452	80.006	19.996	99.984	16.273	285.680	0.463
772.000	463.743	80.006	19.997	99.993	16.220	289.696	0.477
772.500	463.969	80.005	19.996	99.984	16.174	293.138	0.507
773.000	464.237	80.007	19.997	99.969	16.121	297.183	0.506
773.500	464.464	80.005	19.996	99.969	16.074	300.686	0.495
774.000	464.734	80.006	19.996	99.963	16.021	304.669	0.496
774.500	464.940	80.004	19.996	99.955	15.972	308.361	0.487
775.000	465.228	80.005	19.995	99.951	15.920	312.325	0.485
775.500	465.478	80.005	19.996	99.952	15.868	316.217	0.516
776.000	465.742	80.004	19.997	99.947	15.817	319.959	0.526
776.500	465.971	80.005	19.997	99.939	15.766	323.768	0.504
777.000	466.241	80.005	19.995	99.931	15.713	327.771	0.496
777.500	466.498	80.005	19.997	99.922	15.664	331.396	0.513
778.000	466.730	80.006	19.997	99.912	15.609	335.438	0.508
778.500	466.984	80.005	19.996	99.904	15.562	339.005	0.488
779.000	467.250	80.005	19.997	99.898	15.507	343.067	0.503
779.500	467.530	80.005	19.996	99.890	15.455	346.956	0.533
780.000	467.756	80.005	19.996	99.882	15.399	351.159	0.526
780.500	468.028	80.005	19.996	99.875	15.346	355.154	0.502
781.000	468.280	80.006	19.995	99.863	15.294	359.111	0.511
781.500	468.506	80.006	19.995	99.850	15.234	363.645	0.501
782.000	468.761	80.005	19.996	99.842	15.177	367.846	0.479
782.500	469.003	80.006	19.996	99.842	15.119	372.259	0.489
783.000	469.226	80.006	19.995	99.842	15.067	376.128	0.481
783.500	469.504	80.006	19.996	99.837	15.008	380.531	0.483
784.000	469.738	80.006	19.996	99.836	14.953	384.571	0.506
784.500	469.977	80.005	19.994	99.842	14.892	389.133	0.493
785.000	470.254	80.005	19.995	99.834	14.840	393.007	0.495
785.500	470.496	80.005	19.996	99.824	14.790	396.804	0.518
786.000	470.732	80.005	19.996	99.831	14.733	400.973	0.498
786.500	470.987	80.005	19.995	99.827	14.680	404.979	0.484
787.000	471.232	80.004	19.995	99.803	14.625	409.074	0.496
787.500	471.476	80.005	19.994	99.796	14.571	413.106	0.495
788.000	471.695	80.006	19.996	99.780	14.516	417.136	0.475
788.500	471.955	80.006	19.995	99.762	14.467	420.897	0.471
789.000	472.196	80.003	19.996	99.745	14.410	425.152	0.490
789.500	472.421	80.006	19.995	99.737	14.363	428.576	0.483
790.000	472.669	80.005	19.996	99.724	14.312	432.418	0.470
790.500	472.946	80.005	19.995	99.722	14.262	436.148	0.500
791.000	473.177	80.005	19.996	99.715	14.213	439.865	0.517
791.500	473.448	80.006	19.997	99.715	14.161	443.912	0.505
792.000	473.718	80.006	19.995	99.713	14.109	447.909	0.522
792.500	473.944	80.006	19.995	99.713	14.060	451.620	0.519
793.000	474.210	80.003	19.995	99.706	14.011	455.220	0.494
793.500	474.459	80.004	19.996	99.703	13.960	459.019	0.503
794.000	474.734	80.005	19.995	99.688	13.907	462.743	0.520
794.500	474.942	80.004	19.996	99.681	13.859	466.155	0.504
795.000	475.194	80.005	19.996	99.668	13.809	469.782	0.472
795.500	475.454	80.005	19.996	99.660	13.761	473.381	0.486
796.000	475.724	80.005	19.997	99.648	13.710	477.141	0.521
796.500	475.979	80.005	19.995	99.646	13.665	480.470	0.527
797.000	476.214	80.004	19.995	99.629	13.616	484.051	0.508
797.500	476.462	80.004	19.996	99.617	13.570	487.465	0.487
798.000	476.701	80.006	19.994	99.619	13.523	490.962	0.485
798.500	476.956	80.005	19.995	99.603	13.474	494.551	0.490
799.000	477.204	80.005	19.994	99.588	13.431	497.769	0.499
799.500	477.452	80.004	19.995	99.591	13.390	500.819	0.500
800.000	477.747	80.005	19.996	99.582	13.345	504.123	0.519
800.500	478.010	80.004	19.995	99.565	13.303	507.190	0.550
801.000	478.269	80.005	19.996	99.560	13.258	510.548	0.540
801.500	478.487	80.004	19.995	99.561	13.220	513.376	0.499
802.000	478.755	80.005	19.996	99.562	13.180	516.284	0.482
802.500	479.026	80.005	19.995	99.602	13.144	519.024	0.513
803.000	479.271	80.004	19.994	99.620	13.104	521.942	0.528
803.500	479.491	80.004	19.995	99.620	13.075	524.092	0.490
804.000	479.764	80.003	19.996	99.609	13.038	526.805	0.479
804.500	480.004	80.004	19.995	99.586	13.005	529.279	0.503
805.000	480.267	80.004	19.996	99.528	12.976	531.433	0.508
805.500	480.501	80.004	19.995	99.493	12.946	533.650	0.500
806.000	480.758	80.005	19.996	99.472	12.919	535.639	0.494
806.500	481.041	80.004	19.996	99.457	12.896	537.312	0.516
807.000	481.296	80.005	19.996	99.447	12.872	539.101	0.539
807.500	481.537	80.004	19.995	99.432	12.851	540.645	0.517
808.000	481.841	80.004	19.996	99.422	12.840	541.448	0.520
808.500	482.059	80.005	19.995	99.414	12.820	542.943	0.533
809.000	482.346	80.004	19.995	99.403	12.808	543.837	0.514
809.500	482.592	80.004	19.995	99.390	12.795	544.827	0.519
810.000	482.821	80.003	19.996	99.382	12.781	545.930	0.504
810.500	483.098	80.003	19.996	99.374	12.776	546.288	0.491
811.000	483.347	80.004	19.996	99.360	12.771	546.668	0.516
811.500	483.632	80.002	19.996	99.348	12.767	547.017	0.530
812.000	483.854	80.003	19.993	99.340	12.763	547.353	0.521
812.500	484.131	80.003	19.995	99.332	12.763	547.359	0.503
813.000	484.358	80.004	19.997	99.325	12.772	546.734	0.501
813.500	484.614	80.003	19.996	99.322	12.778	546.273	0.493
814.000	484.915	80.003	19.994	99.314	12.788	545.507	0.520
814.500	485.166	80.003	19.995	99.307	12.803	544.135	0.555
815.000	485.440	80.004	19.994	99.299	12.819	542.723	0.538
815.500	485.652	80.004	19.994	99.293	12.837	541.338	0.505
816.000	485.892	80.004	19.994	99.287	12.859	539.733	0.469
816.500	486.200	80.005	19.995	99.287	12.887	537.568	0.500
817.000	486.468	80.006	19.996	99.280	12.914	535.886	0.562
817.500	486.711	80.004	19.995	99.274	12.946	533.651	0.544
818.000	486.950	80.005	19.995	99.266	12.977	531.412	0.497
818.501	487.208	80.004	19.994	99.258	13.017	528.474	0.490
819.000	487.476	80.005	19.995	99.253	13.056	525.645	0.511
819.500	487.722	80.004	19.996	99.255	13.098	522.526	0.520
820.000	487.931	80.005	19.994	99.255	13.143	519.274	0.485
820.500	488.174	80.004	19.996	99.257	13.196	515.348	0.454
821.000	488.474	80.005	19.995	99.263	13.250	511.405	0.497
821.500	488.738	80.005	19.995	99.266	13.306	507.182	0.553
822.000	488.987	80.004	19.996	99.270	13.366	502.745	0.538
822.500	489.248	80.005	19.995	99.275	13.426	498.321	0.512
823.000	489.520	80.006	19.996	99.279	13.495	493.210	0.522
823.500	489.806	80.006	19.994	99.281	13.564	488.026	0.546
824.000	490.061	80.007	19.995	99.284	13.634	482.642	0.549
824.500	490.328	80.006	19.994	99.285	13.710	476.711	0.531
825.000	490.573	80.007	19.995	99.284	13.790	470.493	0.518
825.500	490.865	80.006	19.997	99.240	13.872	464.194	0.524
826.000	491.076	80.005	19.994	99.208	13.959	457.548	0.520
826.500	491.293	80.006	19.996	99.200	14.046	451.086	0.466
827.000	491.598	80.005	19.996	99.196	14.134	444.673	0.475
827.500	491.845	80.005	19.995	99.197	14.231	437.528	0.537
828.000	492.076	80.005	19.994	99.249	14.331	430.213	0.515
828.500	492.378	80.005	19.994	99.282	14.432	422.771	0.505
829.000	492.641	80.007	19.995	99.305	14.532	415.333	0.549
829.500	492.874	80.006	19.995	99.315	14.637	407.522	0.530
830.000	493.149	80.006	19.996	99.335	14.743	399.685	0.502
830.500	493.397	80.005	19.995	99.343	14.854	391.445	0.515
831.000	493.673	80.005	19.995	99.357	14.964	383.301	0.523
831.500	493.944	80.005	19.996	99.367	15.079	374.703	0.536
832.000	494.205	80.006	19.996	99.387	15.195	366.093	0.540
832.500	494.449	80.005	19.997	99.395	15.315	357.092	0.518
833.000	494.704	80.005	19.996	99.407	15.432	348.430	0.502
833.500	495.003	80.004	19.994	99.423	15.553	339.342	0.527
834.000	495.218	80.004	19.995	99.428	15.674	330.306	0.534
834.500	495.453	80.006	19.997	99.426	15.799	320.956	0.482
835.000	495.750	80.004	19.996	99.400	15.919	311.942	0.491
835.500	496.032	80.004	19.994	99.362	16.046	302.451	0.555
836.000	496.257	80.005	19.996	99.318	16.169	293.282	0.543
836.500	496.516	80.006	19.996	99.282	16.294	283.907	0.496
837.000	496.797	80.005	19.996	99.264	16.422	274.432	0.512
837.500	497.055	80.004	19.996	99.277	16.542	265.479	0.539
838.000	497.327	80.005	19.994	99.306	16.664	256.319	0.534
838.500	497.562	80.004	19.997	99.346	16.790	246.902	0.519
839.000	497.814	80.005	19.996	99.383	16.914	237.601	0.497
839.500	498.106	80.004	19.995	99.412	17.032	228.705	0.516
840.000	498.366	80.006	19.996	99.437	17.148	220.023	0.548
840.500	498.611	80.007	19.996	99.462	17.267	211.023	0.529
841.000	498.859	80.006	19.998	99.488	17.382	202.363	0.499
841.500	499.148	80.005	19.996	99.515	17.494	193.948	0.515
842.000	499.389	80.007	19.996	99.540	17.603	185.756	0.534
842.500	499.634	80.007	19.996	99.562	17.712	177.527	0.508
843.000	499.888	80.006	19.995	99.584	17.817	169.638	0.492
843.500	500.166	80.006	19.995	99.607	17.921	161.774	0.515
844.000	500.412	80.007	19.995	99.630	18.026	153.859	0.528
844.500	500.668	80.007	19.997	99.651	18.123	146.535	0.513
845.000	500.913	80.006	19.995	99.669	18.217	139.404	0.502
845.500	501.209	80.007	19.996	99.676	18.310	132.420	0.521
846.000	501.461	80.008	19.996	99.691	18.398	125.760	0.545
846.500	501.733	80.006	19.996	99.712	18.489	118.919	0.536
847.000	501.977	80.006	19.996	99.737	18.574	112.515	0.520
847.500	502.251	80.007	19.994	99.772	18.657	106.240	0.517
848.000	502.487	80.009	19.994	99.821	18.731	100.582	0.514
848.500	502.725	80.007	19.994	99.857	18.807	94.902	0.492
849.000	502.997	80.006	19.995	99.888	18.878	89.488	0.492
849.500	503.287	80.006	19.995	99.915	18.947	84.297	0.536
850.000	503.505	80.008	19.994	99.940	19.011	79.444	0.535
850.500	503.791	80.007	19.995	99.956	19.077	74.451	0.505
851.000	504.061	80.008	19.996	99.974	19.138	69.811	0.530
851.500	504.295	80.007	19.996	99.990	19.195	65.507	0.530
852.000	504.566	80.006	19.995	100.005	19.254	61.105	0.505
852.500	504.826	80.006	19.996	100.020	19.305	57.196	0.518
853.000	505.052	80.006	19.994	100.034	19.354	53.555	0.509
853.500	505.328	80.006	19.996	100.047	19.401	49.966	0.494
854.000	505.572	80.006	19.996	100.059	19.445	46.604	0.511
854.500	505.837	80.007	19.995	100.072	19.486	43.501	0.515
855.000	506.068	80.006	19.997	100.080	19.529	40.301	0.502
855.500	506.345	80.006	19.996	100.089	19.564	37.605	0.502
856.000	506.579	80.007	19.996	100.095	19.601	34.813	0.510
856.500	506.860	80.006	19.996	100.103	19.639	31.929	0.513
857.000	507.105	80.004	19.996	100.112	19.670	29.617	0.520
857.500	507.356	80.005	19.996	100.119	19.700	27.304	0.510
858.000	507.616	80.003	19.997	100.127	19.724	25.539	0.503
858.500	507.858	80.004	19.997	100.135	19.753	23.286	0.507
859.000	508.121	80.004	19.997	100.140	19.775	21.674	0.504
859.500	508.359	80.005	19.996	100.142	19.795	20.112	0.503
860.001	508.627	80.005	19.998	100.143	19.819	18.357	0.503
860.500	508.879	80.005	19.997	100.149	19.839	16.782	0.513
861.000	509.148	80.003	19.999	100.156	19.856	15.548	0.521
861.500	509.365	80.005	19.995	100.164	19.872	14.341	0.504
862.000	509.642	80.005	19.997	100.171	19.888	13.137	0.490
862.500	509.891	80.004	19.996	100.177	19.901	12.137	0.510
863.000	510.120	80.003	19.996	100.186	19.913	11.216	0.502
863.500	510.407	80.004	19.998	100.192	19.922	10.495	0.497
864.000	510.666	80.005	19.997	100.200	19.936	9.444	0.531
864.500	510.896	80.003	19.997	100.208	19.942	8.988	0.517
865.000	511.146	80.005	19.997	100.216	19.950	8.398	0.485
865.500	511.413	80.004	19.996	100.219	19.958	7.831	0.499
866.000	511.685	80.003	19.996	100.220	19.967	7.138	0.528
866.500	511.895	80.005	19.997	100.221	19.974	6.603	0.510
867.000	512.158	80.003	19.998	100.221	19.978	6.282	0.478
867.500	512.408	80.004	19.996	100.221	19.981	6.089	0.493
868.000	512.672	80.004	19.996	100.222	19.987	5.606	0.513
868.500	512.919	80.004	19.997	100.222	19.991	5.339	0.513
869.000	513.176	80.005	19.996	100.223	19.997	4.817	0.508
869.500	513.424	80.004	19.996	100.222	19.996	4.893	0.504
870.000	513.715	80.006	19.997	100.223	20.003	4.428	0.522
870.500	513.950	80.004	19.996	100.223	20.003	4.431	0.532
871.000	514.239	80.005	19.997	100.224	20.007	4.056	0.525
871.500	514.487	80.004	19.996	100.226	20.005	4.219	0.531
872.000	514.742	80.005	19.994	100.230	20.007	4.065	0.520
872.500	514.976	80.004	19.996	100.232	20.009	3.923	0.496
873.000	515.283	80.006	19.996	100.235	20.014	3.536	0.515
873.500	515.526	80.006	19.995	100.242	20.017	3.332	0.546
874.000	515.809	80.005	19.995	100.247	20.018	3.260	0.538
874.500	516.058	80.005	19.995	100.251	20.021	3.032	0.530
875.000	516.327	80.005	19.996	100.256	20.021	3.040	0.525
875.500	516.560	80.004	19.995	100.260	20.021	3.040	0.510
876.000	516.821	80.004	19.995	100.261	20.026	2.631	0.498
876.500	517.090	80.004	19.996	100.262	20.025	2.738	0.512
877.000	517.340	80.004	19.995	100.262	20.028	2.501	0.524
877.500	517.591	80.006	19.996	100.263	20.029	2.397	0.510
878.000	517.875	80.007	19.997	100.263	20.028	2.477	0.518
878.500	518.144	80.005	19.996	100.264	20.028	2.530	0.544
879.000	518.379	80.004	19.996	100.266	20.031	2.296	0.528
879.500	518.602	80.005	19.995	100.269	20.029	2.395	0.482
880.000	518.897	80.004	19.995	100.275	20.032	2.218	0.488
880.500	519.156	80.005	19.997	100.280	20.032	2.207	0.535
881.000	519.403	80.006	19.995	100.285	20.032	2.215	0.529
881.500	519.641	80.005	19.996	100.288	20.030	2.382	0.495
882.000	519.901	80.005	19.995	100.289	20.035	2.008	0.492
882.500	520.172	80.004	19.996	100.291	20.035	1.969	0.515
883.000	520.452	80.005	19.996	100.292	20.034	2.012	0.541
883.500	520.666	80.005	19.995	100.291	20.032	2.174	0.522
884.000	520.947	80.005	19.996	100.290	20.031	2.273	0.495
884.500	521.178	80.004	19.997	100.292	20.037	1.804	0.504
885.000	521.425	80.003	19.996	100.291	20.035	1.950	0.495
885.500	521.701	80.005	19.998	100.288	20.035	1.946	0.500
886.000	521.934	80.003	19.994	100.288	20.034	2.022	0.516
886.500	522.190	80.004	19.996	100.288	20.032	2.209	0.499
887.000	522.446	80.004	19.995	100.287	20.034	2.057	0.500
887.500	522.699	80.005	19.996	100.289	20.036	1.858	0.510
888.000	522.995	80.004	19.996	100.292	20.038	1.779	0.529
888.500	523.260	80.003	19.996	100.295	20.036	1.899	0.555
889.000	523.517	80.005	19.997	100.299	20.037	1.796	0.541
889.500	523.739	80.002	19.996	100.301	20.037	1.845	0.501
890.000	524.000	80.005	19.996	100.298	20.038	1.782	0.481
890.500	524.264	80.004	19.994	100.298	20.037	1.810	0.504
891.000	524.523	80.004	19.996	100.297	20.038	1.757	0.524
891.500	524.776	80.005	19.995	100.296	20.036	1.886	0.517
892.000	525.023	80.003	19.997	100.295	20.036	1.915	0.506
892.500	525.251	80.004	19.995	100.294	20.040	1.586	0.488
893.000	525.503	80.004	19.994	100.293	20.040	1.613	0.477
893.500	525.751	80.006	19.996	100.293	20.039	1.668	0.490
894.000	526.007	80.005	19.997	100.293	20.036	1.872	0.502
894.500	526.288	80.005	19.995	100.294	20.040	1.582	0.521
895.000	526.525	80.004	19.997	100.298	20.039	1.679	0.528
895.500	526.779	80.003	19.995	100.299	20.039	1.675	0.504
896.000	527.013	80.004	19.996	100.298	20.040	1.584	0.489
896.500	527.274	80.005	19.996	100.297	20.039	1.697	0.491
897.000	527.548	80.006	19.997	100.295	20.041	1.485	0.515
897.500	527.795	80.007	19.996	100.295	20.039	1.662	0.528
898.000	528.058	80.005	19.996	100.295	20.039	1.693	0.516
898.500	528.310	80.005	19.996	100.295	20.041	1.508	0.512
899.000	528.552	80.004	19.994	100.296	20.042	1.407	0.505
899.500	528.845	80.006	19.995	100.298	20.040	1.582	0.515
900.000	529.077	80.005	19.995	100.299	20.041	1.485	0.530
900.500	529.302	80.006	19.995	100.299	20.041	1.553	0.491
901.000	529.580	80.006	19.996	100.299	20.042	1.473	0.480
901.500	529.851	80.006	19.996	100.300	20.043	1.387	0.527
902.000	530.110	80.006	19.996	100.299	20.041	1.524	0.540
902.500	530.355	80.006	19.995	100.299	20.040	1.605	0.517
903.000	530.635	80.006	19.996	100.299	20.044	1.259	0.515
903.500	530.879	80.006	19.995	100.301	20.040	1.617	0.524
904.000	531.133	80.008	19.995	100.304	20.042	1.422	0.511
904.500	531.390	80.006	19.995	100.306	20.042	1.454	0.504
905.000	531.649	80.006	19.995	100.307	20.044	1.304	0.513
905.500	531.908	80.007	19.995	100.307	20.042	1.442	0.517
906.000	532.158	80.006	19.994	100.304	20.041	1.496	0.513
906.500	532.398	80.008	19.998	100.301	20.040	1.570	0.499
907.000	532.685	80.007	19.996	100.300	20.047	1.074	0.509
907.500	532.953	80.007	19.996	100.299	20.042	1.442	0.541
908.000	533.249	80.008	19.995	100.298	20.044	1.255	0.560
908.500	533.445	80.007	19.996	100.299	20.044	1.300	0.528
909.000	533.715	80.007	19.997	100.299	20.044	1.300	0.479
909.500	533.944	80.007	19.994	100.299	20.045	1.249	0.483
910.000	534.264	80.007	19.996	100.299	20.042	1.450	0.524
910.500	534.497	80.007	19.995	100.299	20.042	1.471	0.551
911.000	534.761	80.008	19.996	100.299	20.041	1.489	0.525
911.500	534.994	80.008	19.995	100.300	20.042	1.442	0.497
912.000	535.295	80.007	19.996	100.300	20.041	1.496	0.516
912.500	535.546	80.005	19.995	100.300	20.040	1.578	0.543
913.000	535.809	80.007	19.996	100.300	20.041	1.514	0.533
913.500	536.031	80.006	19.993	100.300	20.040	1.586	0.499
914.000	536.335	80.005	19.993	100.299	20.039	1.662	0.505
914.500	536.579	80.007	19.995	100.300	20.040	1.565	0.537
915.000	536.820	80.006	19.995	100.300	20.040	1.592	0.517
915.500	537.073	80.006	19.997	100.299	20.042	1.405	0.490
916.000	537.349	80.007	19.996	100.301	20.041	1.506	0.511
916.500	537.585	80.005	19.998	100.303	20.039	1.677	0.520
917.000	537.878	80.006	19.998	100.302	20.039	1.681	0.521
917.500	538.105	80.006	19.994	100.302	20.041	1.483	0.525
918.000	538.364	80.006	19.996	100.302	20.042	1.454	0.503
918.500	538.622	80.007	19.998	100.301	20.042	1.409	0.502
919.000	538.843	80.007	19.996	100.299	20.041	1.502	0.498
919.500	539.153	80.006	19.996	100.299	20.042	1.430	0.505
920.000	539.386	80.007	19.995	100.299	20.043	1.366	0.537
920.500	539.678	80.004	19.996	100.299	20.045	1.238	0.534
921.000	539.918	80.007	19.995	100.299	20.042	1.405	0.529
921.500	540.169	80.008	19.996	100.300	20.041	1.487	0.512
922.000	540.453	80.008	19.995	100.300	20.041	1.487	0.513
922.500	540.723	80.006	19.997	100.299	20.043	1.382	0.544
923.000	540.963	80.007	19.996	100.299	20.044	1.271	0.531
923.500	541.220	80.005	19.996	100.300	20.041	1.502	0.504
924.000	541.451	80.005	19.997	100.300	20.042	1.475	0.493
924.500	541.689	80.006	19.997	100.300	20.042	1.407	0.479
925.000	541.959	80.007	19.997	100.299	20.041	1.512	0.488
925.500	542.203	80.005	19.995	100.298	20.041	1.496	0.511
926.000	542.482	80.006	19.996	100.297	20.042	1.405	0.519
926.500	542.671	80.007	19.996	100.297	20.042	1.424	0.496
927.000	542.970	80.007	19.996	100.297	20.042	1.440	0.478
927.500	543.232	80.006	19.996	100.298	20.042	1.432	0.524
928.000	543.476	80.006	19.995	100.299	20.040	1.578	0.534
928.500	543.720	80.007	19.996	100.298	20.040	1.613	0.497
929.000	544.003	80.007	19.996	100.298	20.039	1.642	0.507
929.500	544.225	80.008	19.996	100.298	20.040	1.560	0.516
930.000	544.468	80.008	19.996	100.299	20.041	1.496	0.485
930.500	544.722	80.008	19.997	100.298	20.042	1.422	0.481
931.000	544.994	80.008	19.997	100.298	20.040	1.570	0.512
931.500	545.264	80.006	19.995	100.298	20.041	1.514	0.534
932.000	545.495	80.006	19.996	100.299	20.040	1.597	0.521
932.500	545.758	80.007	19.996	100.298	20.041	1.535	0.498
933.000	546.014	80.007	19.995	100.299	20.040	1.556	0.507
933.500	546.286	80.007	19.997	100.299	20.043	1.352	0.524
934.000	546.566	80.006	19.995	100.301	20.043	1.342	0.540
934.500	546.824	80.005	19.994	100.303	20.042	1.432	0.545
935.000	547.099	80.006	19.995	100.305	20.043	1.360	0.535
935.500	547.393	80.007	19.996	100.306	20.042	1.430	0.551
936.000	547.616	80.005	19.995	100.306	20.047	1.055	0.543
936.500	547.843	80.006	19.997	100.307	20.045	1.187	0.483
937.000	548.126	80.005	19.995	100.307	20.043	1.391	0.480
937.500	548.372	80.004	19.995	100.309	20.043	1.331	0.520
938.000	548.646	80.005	19.996	100.308	20.046	1.158	0.525
938.500	548.879	80.005	19.996	100.311	20.043	1.362	0.513
939.000	549.151	80.005	19.995	100.313	20.043	1.356	0.506
939.500	549.407	80.005	19.996	100.313	20.047	1.082	0.517
940.000	549.689	80.003	19.995	100.311	20.045	1.177	0.534
940.500	549.981	80.003	19.995	100.313	20.046	1.127	0.556
941.000	550.221	80.004	19.997	100.310	20.047	1.066	0.552
941.500	550.483	80.005	19.996	100.307	20.045	1.218	0.517
942.000	550.754	80.004	19.996	100.309	20.046	1.171	0.518
942.500	551.009	80.003	19.994	100.313	20.045	1.234	0.529
943.000	551.308	80.004	19.994	100.318	20.047	1.037	0.540
943.500	551.541	80.005	19.992	100.323	20.041	1.527	0.543
944.000	551.798	80.004	19.993	100.330	20.045	1.247	0.511
944.500	552.051	80.004	19.995	100.331	20.048	0.996	0.500
945.000	552.336	80.002	19.997	100.329	20.045	1.193	0.524
945.500	552.608	80.004	19.995	100.325	20.044	1.292	0.548
946.000	552.886	80.004	19.997	100.323	20.047	1.064	0.553
946.500	553.119	80.004	19.995	100.319	20.045	1.212	0.530
947.000	553.400	80.004	19.993	100.315	20.046	1.109	0.513
947.500	553.657	80.004	19.996	100.315	20.045	1.206	0.526
948.000	553.954	80.005	19.995	100.319	20.046	1.162	0.546
948.500	554.256	80.005	19.998	100.322	20.045	1.191	0.576
949.000	554.480	80.006	19.997	100.323	20.045	1.179	0.563
949.500	554.723	80.004	19.996	100.322	20.047	1.076	0.497
950.000	555.025	80.003	19.997	100.319	20.045	1.218	0.506
950.500	555.303	80.004	19.996	100.314	20.047	1.088	0.562
951.000	555.533	80.004	19.996	100.309	20.044	1.267	0.544
951.500	555.830	80.004	19.995	100.306	20.044	1.294	0.518
952.000	556.116	80.002	19.996	100.305	20.045	1.197	0.555
952.500	556.337	80.003	19.997	100.305	20.040	1.623	0.545
953.000	556.640	80.003	19.996	100.304	20.039	1.681	0.516
953.500	556.915	80.003	19.995	100.305	20.045	1.193	0.551
954.000	557.173	80.004	19.997	100.307	20.042	1.407	0.555
954.500	557.421	80.004	19.996	100.308	20.045	1.251	0.519
955.000	557.715	80.003	19.997	100.307	20.044	1.282	0.524
955.500	557.954	80.005	19.997	100.307	20.041	1.508	0.537
956.000	558.222	80.005	19.995	100.305	20.045	1.247	0.520
956.500	558.496	80.005	19.998	100.302	20.043	1.331	0.525
957.000	558.740	80.004	19.996	100.301	20.044	1.267	0.530
957.500	559.030	80.005	19.997	100.301	20.043	1.366	0.526
958.000	559.277	80.006	19.998	100.300	20.044	1.280	0.535
958.500	559.541	80.005	19.997	100.300	20.041	1.487	0.524
959.000	559.806	80.005	19.997	100.299	20.043	1.378	0.520
959.500	560.042	80.003	19.997	100.299	20.041	1.504	0.514
960.000	560.314	80.004	19.997	100.299	20.043	1.331	0.504
960.500	560.567	80.005	19.994	100.298	20.042	1.405	0.517
961.000	560.879	80.005	19.996	100.298	20.043	1.399	0.545
961.500	561.134	80.005	19.996	100.298	20.038	1.708	0.566
962.000	561.380	80.005	19.995	100.297	20.043	1.399	0.534
962.500	561.651	80.004	19.997	100.298	20.040	1.582	0.509
963.000	561.886	80.007	19.997	100.298	20.043	1.401	0.512
963.500	562.147	80.006	19.995	100.298	20.044	1.313	0.501
964.000	562.414	80.005	19.997	100.297	20.042	1.422	0.512
964.500	562.706	80.007	19.997	100.297	20.041	1.508	0.544
965.000	562.994	80.004	19.996	100.297	20.045	1.226	0.569
965.500	563.193	80.005	19.994	100.297	20.045	1.247	0.534
966.000	563.443	80.005	19.997	100.297	20.044	1.271	0.468
966.500	563.692	80.007	19.997	100.298	20.040	1.559	0.474
967.000	563.943	80.004	19.997	100.297	20.044	1.259	0.500
967.500	564.222	80.004	19.996	100.298	20.048	1.004	0.515
968.000	564.488	80.004	19.995	100.298	20.044	1.278	0.538
968.500	564.735	80.006	19.997	100.298	20.044	1.280	0.529
969.000	564.995	80.005	19.995	100.299	20.045	1.208	0.510
969.500	565.255	80.005	19.995	100.299	20.044	1.253	0.513
970.000	565.532	80.006	19.996	100.300	20.042	1.473	0.528
970.500	565.770	80.004	19.997	100.299	20.046	1.158	0.526
971.000	565.981	80.004	19.996	100.301	20.045	1.206	0.482
971.500	566.232	80.003	19.993	100.301	20.045	1.191	0.456
972.000	566.534	80.005	19.995	100.302	20.043	1.333	0.507
972.500	566.770	80.005	19.996	100.306	20.042	1.432	0.545
973.000	567.056	80.004	19.995	100.309	20.041	1.548	0.530
973.500	567.295	80.004	19.996	100.309	20.043	1.366	0.524
974.000	567.542	80.005	19.994	100.309	20.047	1.084	0.506
974.500	567.774	80.005	19.996	100.307	20.042	1.414	0.483
975.000	568.014	80.006	19.995	100.302	20.045	1.202	0.475
975.500	568.296	80.005	19.996	100.300	20.044	1.296	0.497
976.000	568.516	80.005	19.996	100.298	20.044	1.265	0.512
976.500	568.807	80.005	19.995	100.298	20.044	1.304	0.506
977.000	569.044	80.007	19.997	100.298	20.041	1.535	0.519
977.500	569.334	80.005	19.996	100.298	20.042	1.453	0.527
978.000	569.583	80.005	19.993	100.299	20.047	1.051	0.533
978.500	569.849	80.005	19.994	100.301	20.044	1.286	0.527
979.000	570.081	80.006	19.996	100.301	20.041	1.554	0.506
979.500	570.345	80.006	19.996	100.301	20.044	1.259	0.497
980.000	570.604	80.005	19.995	100.301	20.045	1.247	0.510
980.500	570.859	80.007	19.995	100.302	20.046	1.144	0.518
981.000	571.101	80.006	19.996	100.302	20.048	0.983	0.505
981.500	571.365	80.005	19.994	100.304	20.048	0.990	0.501
982.000	571.608	80.005	19.998	100.310	20.047	1.068	0.507
982.500	571.845	80.006	19.996	100.318	20.047	1.055	0.494
983.000	572.107	80.005	19.995	100.324	20.049	0.946	0.490
983.500	572.355	80.007	19.996	100.330	20.046	1.129	0.504
984.000	572.622	80.006	19.998	100.335	20.048	0.955	0.512
984.500	572.883	80.007	19.995	100.335	20.048	0.948	0.522
985.000	573.110	80.008	19.997	100.331	20.050	0.825	0.508
985.500	573.369	80.007	19.996	100.325	20.050	0.852	0.487
986.000	573.579	80.007	19.995	100.317	20.046	1.162	0.477
986.500	573.877	80.008	19.996	100.311	20.049	0.922	0.488
987.000	574.123	80.008	19.996	100.308	20.048	1.016	0.526
987.500	574.396	80.008	19.994	100.307	20.048	0.979	0.532
988.000	574.675	80.008	19.997	100.308	20.048	0.952	0.536
988.500	574.918	80.007	19.995	100.312	20.049	0.880	0.537
989.000	575.159	80.007	19.995	100.316	20.048	1.000	0.503
989.500	575.448	80.006	19.994	100.319	20.048	0.963	0.507
990.000	575.645	80.007	19.995	100.322	20.045	1.191	0.508
990.500	575.896	80.006	19.995	100.325	20.050	0.846	0.467
991.000	576.195	80.005	19.995	100.323	20.047	1.031	0.499
991.500	576.428	80.007	19.995	100.320	20.045	1.187	0.541
992.000	576.668	80.006	19.995	100.315	20.044	1.269	0.502
992.500	576.951	80.005	19.994	100.307	20.044	1.267	0.498
993.000	577.171	80.006	19.997	100.302	20.045	1.187	0.513
993.500	577.395	80.007	19.996	100.301	20.046	1.175	0.474
994.000	577.680	80.005	19.997	100.300	20.047	1.066	0.477
994.500	577.993	80.006	19.996	100.301	20.043	1.393	0.553
995.000	578.188	80.005	19.995	100.305	20.043	1.380	0.553
995.500	578.449	80.005	19.994	100.307	20.044	1.292	0.482
996.000	578.733	80.006	19.998	100.306	20.044	1.321	0.500
996.500	578.973	80.006	19.996	100.307	20.044	1.300	0.534
997.000	579.215	80.004	19.996	100.306	20.043	1.380	0.503
997.500	579.464	80.007	19.993	100.303	20.044	1.255	0.487
998.000	579.730	80.005	19.994	100.301	20.045	1.189	0.503
998.500	579.970	80.006	19.994	100.302	20.044	1.290	0.510
999.000	580.219	80.007	19.994	100.301	20.041	1.479	0.497
999.500	580.499	80.006	19.997	100.301	20.045	1.232	0.509
1000.000	580.752	80.004	19.995	100.302	20.044	1.309	0.531
1000.500	580.983	80.005	19.995	100.303	20.044	1.282	0.509
1001.000	581.246	80.007	19.996	100.303	20.042	1.413	0.489
1001.501	581.520	80.004	19.995	100.303	20.043	1.372	0.515
1002.000	581.752	80.005	19.994	100.302	20.044	1.319	0.521
1002.500	582.015	80.006	19.994	100.301	20.042	1.426	0.500
1003.000	582.231	80.006	19.995	100.301	20.043	1.366	0.487
1003.500	582.488	80.005	19.993	100.301	20.042	1.444	0.476
1004.000	582.753	80.007	19.996	100.301	20.042	1.436	0.497
1004.500	583.002	80.006	19.994	100.302	20.044	1.267	0.518
1005.000	583.265	80.007	19.997	100.301	20.044	1.265	0.513
1005.500	583.511	80.008	19.994	100.302	20.043	1.329	0.511
1006.000	583.754	80.007	19.994	100.307	20.044	1.267	0.499
1006.500	584.017	80.007	19.996	100.308	20.043	1.368	0.498
1007.000	584.257	80.007	19.996	100.309	20.046	1.117	0.504
1007.500	584.505	80.007	19.994	100.310	20.045	1.208	0.495
1008.000	584.758	80.008	19.994	100.308	20.047	1.051	0.494
1008.500	585.030	80.007	19.994	100.305	20.045	1.179	0.513
1009.000	585.283	80.007	19.994	100.304	20.047	1.062	0.525
1009.500	585.486	80.008	19.993	100.305	20.042	1.442	0.490
1010.000	585.746	80.007	19.996	100.307	20.046	1.152	0.459
1010.500	586.028	80.007	19.993	100.311	20.046	1.109	0.503
1011.000	586.260	80.008	19.995	100.312	20.048	0.992	0.529
1011.500	586.568	80.008	19.996	100.313	20.049	0.897	0.527
1012.000	586.805	80.007	19.994	100.313	20.048	0.965	0.542
1012.500	587.055	80.008	19.994	100.313	20.047	1.060	0.516
1013.000	587.287	80.008	19.994	100.312	20.047	1.041	0.485
1013.500	587.566	80.008	19.994	100.310	20.046	1.127	0.496
1014.000	587.802	80.008	19.995	100.309	20.050	0.829	0.513
1014.500	588.044	80.007	19.995	100.308	20.046	1.101	0.497
1015.000	588.312	80.008	19.995	100.305	20.047	1.049	0.495
1015.500	588.552	80.006	19.996	100.302	20.046	1.136	0.509
1016.000	588.800	80.008	19.995	100.302	20.045	1.220	0.498
1016.500	589.041	80.008	19.994	100.302	20.048	0.953	0.488
1017.000	589.289	80.007	19.994	100.302	20.046	1.115	0.488
1017.500	589.546	80.006	19.996	100.303	20.052	0.704	0.497
1018.000	589.811	80.007	19.995	100.306	20.048	1.014	0.514
1018.500	590.083	80.006	19.995	100.310	20.045	1.220	0.530
1019.000	590.320	80.005	19.995	100.310	20.049	0.934	0.523
1019.500	590.577	80.005	19.996	100.310	20.047	1.086	0.501
1020.000	590.802	80.007	19.997	100.311	20.047	1.082	0.488
1020.500	591.072	80.006	19.995	100.309	20.044	1.259	0.489
1021.000	591.351	80.004	19.996	100.305	20.044	1.280	0.522
1021.500	591.558	80.003	19.996	100.307	20.043	1.354	0.517
1022.000	591.873	80.005	19.995	100.312	20.046	1.162	0.504
1022.500	592.076	80.004	19.994	100.314	20.045	1.212	0.520
1023.000	592.350	80.005	19.992	100.315	20.043	1.337	0.498
1023.500	592.590	80.004	19.997	100.318	20.044	1.273	0.496
1024.000	592.863	80.006	19.996	100.315	20.043	1.350	0.514
1024.501	593.085	80.005	19.995	100.309	20.046	1.105	0.504
1025.001	593.362	80.006	19.996	100.306	20.043	1.343	0.497
1025.500	593.618	80.006	19.996	100.304	20.049	0.880	0.516
1026.000	593.855	80.005	19.996	100.304	20.045	1.243	0.513
1026.500	594.091	80.005	19.997	100.306	20.048	1.000	0.482
1027.001	594.374	80.005	19.996	100.306	20.043	1.331	0.496
1027.501	594.605	80.005	19.997	100.305	20.044	1.300	0.517
1028.000	594.902	80.005	19.997	100.305	20.043	1.331	0.521
1028.500	595.102	80.004	19.995	100.303	20.044	1.308	0.513
1029.000	595.402	80.005	19.997	100.300	20.045	1.208	0.498
1029.500	595.628	80.003	19.996	100.299	20.045	1.197	0.513
1030.000	595.886	80.004	19.995	100.300	20.046	1.167	0.505
1030.500	596.141	80.006	19.995	100.302	20.048	0.983	0.498
1031.000	596.356	80.004	19.997	100.302	20.044	1.278	0.491
1031.500	596.629	80.006	19.997	100.302	20.048	0.998	0.479
1032.000	596.887	80.005	19.996	100.304	20.047	1.035	0.509
1032.500	597.123	80.005	19.996	100.304	20.047	1.047	0.513
1033.000	597.391	80.006	19.995	100.306	20.049	0.936	0.499
1033.500	597.629	80.006	19.998	100.306	20.048	1.006	0.505
1034.000	597.860	80.006	19.996	100.307	20.046	1.163	0.487
1034.500	598.072	80.006	19.997	100.307	20.046	1.138	0.456
1035.000	598.370	80.006	19.996	100.308	20.046	1.175	0.477
1035.500	598.589	80.005	19.994	100.304	20.050	0.837	0.514
1036.000	598.834	80.005	19.997	100.303	20.045	1.195	0.490
1036.500	599.093	80.007	19.996	100.302	20.046	1.103	0.484
1037.000	599.350	80.006	19.996	100.300	20.048	1.012	0.510
1037.500	599.594	80.007	19.997	100.298	20.046	1.152	0.509
1038.000	599.829	80.007	19.993	100.298	20.047	1.062	0.490
1038.500	600.077	80.008	19.996	100.299	20.045	1.202	0.481
1039.000	600.340	80.006	19.996	100.303	20.046	1.158	0.497
1039.500	600.625	80.005	19.996	100.306	20.046	1.134	0.530
1040.000	600.895	80.006	19.997	100.307	20.048	0.965	0.552
1040.500	601.093	80.007	19.994	100.307	20.046	1.152	0.511
1041.000	601.383	80.007	19.997	100.307	20.045	1.204	0.478
1041.500	601.621	80.006	19.995	100.305	20.047	1.027	0.508
1042.000	601.863	80.005	19.995	100.303	20.048	1.006	0.504
1042.500	602.076	80.006	19.997	100.309	20.044	1.290	0.467
1043.000	602.327	80.005	19.996	100.314	20.046	1.130	0.459
1043.500	602.597	80.005	19.996	100.318	20.047	1.058	0.493
1044.000	602.849	80.004	19.996	100.324	20.047	1.090	0.522
