Repository: ulfsri/fsri_materials_database

# Materials and Products Database

## 01_Data

Raw data generated from each apparatus are included here in plain-text format. The data is organized first by material, next by the short name of test apparatus used, and where applicable additional filtering by test settings.

### material.json

Each material directory contains a json file of the same name as the material. This file links the data stored in the repository as well as data and graphs produced by the accompanying scripts (__02_Scripts__) to the respective landing page for the material on the front-end website.

File: 01_Data/LDPE/MCC/LDPE_MCC_30K_min_210922_R3.txt (part 3 of 4)
T Correction Coefficients:	0	1.024463	0
Time Shift (s):	14
*
Time (s)	Temperature (C)	N2 flow rate (cc/min)	O2 flow rate (cc/min)	Flow Rate (cc/min)	Oxygen (%)	HRR (W/g)	Heating rate (C/s)
698.500	428.047	80.008	19.995	100.334	19.571	34.968	0.513
699.000	428.324	80.011	19.995	100.334	19.560	35.741	0.538
699.500	428.586	80.010	19.996	100.333	19.553	36.258	0.540
700.000	428.823	80.009	19.994	100.333	19.543	36.997	0.519
700.500	429.054	80.009	19.995	100.332	19.536	37.471	0.483
701.000	429.313	80.009	19.995	100.331	19.525	38.291	0.479
701.500	429.602	80.009	19.996	100.331	19.518	38.777	0.519
702.000	429.859	80.009	19.995	100.331	19.507	39.612	0.547
702.500	430.071	80.009	19.996	100.330	19.501	40.045	0.507
703.000	430.363	80.009	19.996	100.330	19.493	40.616	0.486
703.500	430.620	80.008	19.995	100.330	19.483	41.360	0.526
704.000	430.905	80.008	19.996	100.328	19.476	41.848	0.545
704.500	431.096	80.007	19.995	100.325	19.466	42.571	0.509
705.000	431.350	80.008	19.995	100.323	19.458	43.132	0.461
705.500	431.632	80.008	19.995	100.319	19.448	43.864	0.491
706.000	431.855	80.006	19.995	100.315	19.440	44.489	0.521
706.500	432.154	80.008	19.996	100.311	19.431	45.087	0.513
707.000	432.395	80.006	19.995	100.307	19.420	45.931	0.531
707.500	432.644	80.005	19.995	100.303	19.412	46.461	0.515
708.000	432.902	80.006	19.995	100.301	19.406	46.920	0.499
708.501	433.108	80.006	19.995	100.299	19.395	47.740	0.486
709.000	433.394	80.004	19.995	100.299	19.383	48.596	0.478
709.500	433.608	80.005	19.996	100.305	19.373	49.355	0.496
710.000	433.878	80.007	19.995	100.312	19.367	49.779	0.492
710.500	434.126	80.004	19.996	100.318	19.356	50.543	0.501
711.000	434.384	80.006	19.995	100.326	19.347	51.239	0.512
711.500	434.630	80.005	19.996	100.329	19.337	51.955	0.505
712.000	434.932	80.006	19.997	100.323	19.325	52.779	0.526
712.500	435.153	80.005	19.996	100.320	19.321	53.116	0.536
713.000	435.433	80.004	19.996	100.318	19.306	54.187	0.513
713.500	435.665	80.007	19.995	100.312	19.291	55.233	0.507
714.000	435.907	80.006	19.996	100.310	19.281	55.977	0.493
714.500	436.161	80.006	19.996	100.312	19.268	56.903	0.484
715.000	436.402	80.004	19.996	100.313	19.254	57.974	0.495
715.500	436.661	80.005	19.996	100.313	19.243	58.704	0.498
716.000	436.890	80.006	19.995	100.315	19.231	59.622	0.494
716.500	437.157	80.005	19.995	100.317	19.219	60.496	0.492
717.000	437.408	80.005	19.997	100.317	19.204	61.575	0.507
717.500	437.662	80.007	19.996	100.317	19.182	63.157	0.512
718.000	437.890	80.005	19.997	100.318	19.169	64.099	0.493
718.500	438.139	80.006	19.997	100.317	19.150	65.495	0.480
719.000	438.417	80.004	19.995	100.316	19.134	66.634	0.502
719.500	438.645	80.006	19.995	100.320	19.119	67.761	0.516
720.000	438.924	80.005	19.996	100.317	19.106	68.654	0.507
720.500	439.128	80.004	19.996	100.316	19.087	70.089	0.495
721.000	439.398	80.008	19.995	100.316	19.072	71.196	0.478
721.500	439.693	80.007	19.996	100.314	19.054	72.458	0.519
722.000	439.933	80.006	19.996	100.308	19.039	73.581	0.550
722.500	440.170	80.005	19.996	100.303	19.022	74.825	0.506
723.000	440.416	80.005	19.996	100.300	19.010	75.681	0.480
723.500	440.632	80.005	19.995	100.292	18.995	76.767	0.473
724.000	440.887	80.006	19.996	100.287	18.980	77.851	0.467
724.500	441.156	80.006	19.996	100.283	18.960	79.283	0.497
725.000	441.431	80.006	19.996	100.277	18.946	80.322	0.534
725.500	441.662	80.005	19.995	100.270	18.931	81.390	0.525
726.000	441.933	80.005	19.995	100.268	18.911	82.827	0.504
726.500	442.132	80.004	19.996	100.265	18.892	84.177	0.486
727.000	442.413	80.006	19.995	100.261	18.879	85.174	0.475
727.500	442.648	80.006	19.995	100.260	18.858	86.674	0.498
728.000	442.915	80.007	19.996	100.259	18.843	87.744	0.509
728.500	443.126	80.007	19.997	100.259	18.822	89.252	0.490
729.000	443.427	80.007	19.996	100.259	18.801	90.757	0.495
729.500	443.640	80.005	19.995	100.260	18.783	92.074	0.513
730.000	443.896	80.005	19.994	100.266	18.761	93.717	0.492
730.500	444.147	80.006	19.995	100.271	18.744	94.966	0.488
731.001	444.396	80.006	19.996	100.274	18.720	96.702	0.503
731.501	444.654	80.007	19.994	100.281	18.699	98.203	0.504
732.000	444.871	80.007	19.995	100.283	18.677	99.763	0.491
732.500	445.121	80.006	19.995	100.283	18.654	101.460	0.471
733.000	445.369	80.006	19.994	100.285	18.635	102.827	0.482
733.500	445.613	80.005	19.994	100.289	18.612	104.482	0.495
734.000	445.874	80.006	19.995	100.290	18.594	105.790	0.498
734.500	446.091	80.008	19.996	100.292	18.572	107.342	0.491
735.000	446.339	80.005	19.994	100.286	18.546	109.249	0.472
735.500	446.570	80.005	19.995	100.280	18.529	110.473	0.472
736.000	446.816	80.007	19.995	100.273	18.502	112.412	0.478
736.500	447.091	80.006	19.995	100.266	18.483	113.809	0.499
737.000	447.344	80.007	19.995	100.259	18.458	115.639	0.524
737.500	447.574	80.005	19.995	100.253	18.430	117.631	0.506
738.000	447.826	80.007	19.996	100.245	18.402	119.705	0.483
738.500	448.053	80.006	19.994	100.238	18.379	121.391	0.481
739.000	448.319	80.006	19.994	100.235	18.350	123.436	0.486
739.500	448.556	80.005	19.996	100.232	18.326	125.222	0.498
740.001	448.808	80.005	19.995	100.232	18.300	127.081	0.496
740.500	449.047	80.006	19.996	100.238	18.273	129.015	0.490
741.000	449.319	80.005	19.996	100.244	18.245	131.062	0.501
741.500	449.553	80.005	19.995	100.243	18.223	132.639	0.509
742.000	449.795	80.006	19.995	100.244	18.198	134.474	0.491
742.500	450.016	80.004	19.995	100.242	18.178	135.887	0.469
743.000	450.268	80.007	19.994	100.235	18.146	138.188	0.468
743.500	450.517	80.005	19.996	100.226	18.120	140.080	0.487
744.000	450.771	80.004	19.997	100.221	18.090	142.273	0.503
744.500	450.999	80.006	19.996	100.218	18.066	144.037	0.493
745.000	451.252	80.006	19.996	100.214	18.036	146.208	0.481
745.500	451.543	80.004	19.995	100.207	18.006	148.354	0.512
746.000	451.777	80.006	19.996	100.203	17.978	150.401	0.535
746.500	451.997	80.004	19.995	100.197	17.949	152.539	0.489
747.000	452.290	80.004	19.996	100.193	17.916	154.930	0.483
747.500	452.545	80.005	19.996	100.194	17.888	156.901	0.530
748.000	452.799	80.004	19.997	100.196	17.856	159.212	0.528
748.500	453.018	80.006	19.997	100.195	17.824	161.523	0.491
749.000	453.314	80.005	19.996	100.194	17.795	163.583	0.494
749.500	453.548	80.007	19.997	100.196	17.759	166.170	0.522
750.000	453.806	80.004	19.997	100.195	17.732	168.158	0.511
750.500	454.044	80.006	19.996	100.194	17.695	170.767	0.494
751.000	454.290	80.006	19.996	100.194	17.659	173.374	0.490
751.500	454.566	80.007	19.997	100.192	17.628	175.622	0.503
752.000	454.795	80.006	19.995	100.187	17.592	178.221	0.514
752.500	455.032	80.006	19.996	100.182	17.560	180.547	0.486
753.000	455.306	80.008	19.997	100.175	17.523	183.258	0.489
753.500	455.582	80.007	19.997	100.167	17.486	185.959	0.530
754.000	455.770	80.006	19.995	100.164	17.449	188.626	0.507
754.500	456.064	80.007	19.996	100.160	17.410	191.422	0.473
755.000	456.330	80.005	19.996	100.156	17.373	194.122	0.521
755.500	456.537	80.005	19.996	100.158	17.336	196.781	0.517
756.000	456.825	80.007	19.996	100.162	17.292	199.976	0.484
756.500	457.085	80.007	19.995	100.161	17.255	202.689	0.521
757.000	457.349	80.007	19.997	100.162	17.215	205.535	0.536
757.500	457.593	80.006	19.996	100.165	17.179	208.137	0.517
758.000	457.824	80.005	19.997	100.164	17.137	211.212	0.492
758.500	458.095	80.008	19.996	100.153	17.101	213.739	0.488
759.000	458.325	80.009	19.997	100.139	17.059	216.825	0.501
759.500	458.564	80.008	19.997	100.134	17.016	219.894	0.485
760.000	458.860	80.009	19.996	100.116	16.979	222.615	0.502
760.500	459.100	80.007	19.996	100.102	16.938	225.576	0.536
761.000	459.359	80.006	19.996	100.106	16.892	228.888	0.518
761.500	459.594	80.006	19.996	100.094	16.852	231.679	0.497
762.000	459.892	80.007	19.996	100.089	16.808	234.848	0.514
762.500	460.141	80.008	19.997	100.077	16.762	238.193	0.540
763.000	460.367	80.008	19.996	100.087	16.718	241.340	0.511
763.500	460.666	80.008	19.995	100.070	16.665	245.155	0.500
764.000	460.936	80.006	19.996	100.087	16.619	248.432	0.547
764.500	461.194	80.007	19.995	100.085	16.573	251.813	0.549
765.001	461.416	80.007	19.996	100.089	16.528	255.041	0.504
765.500	461.692	80.008	19.996	100.090	16.478	258.644	0.489
766.000	461.956	80.007	19.996	100.096	16.425	262.500	0.519
766.500	462.199	80.007	19.996	100.081	16.378	265.834	0.524
767.000	462.510	80.007	19.996	100.079	16.330	269.306	0.531
767.500	462.740	80.007	19.995	100.090	16.278	272.995	0.547
768.000	463.003	80.007	19.996	100.081	16.230	276.441	0.517
768.500	463.282	80.006	19.996	100.074	16.179	280.074	0.518
769.001	463.490	80.007	19.996	100.070	16.126	283.905	0.514
769.500	463.761	80.004	19.996	100.063	16.073	287.721	0.483
770.000	464.057	80.005	19.997	100.056	16.025	291.124	0.523
770.500	464.273	80.007	19.996	100.053	15.968	295.263	0.540
771.000	464.560	80.007	19.995	100.052	15.918	298.841	0.508
771.500	464.794	80.005	19.997	100.050	15.860	303.022	0.512
772.000	465.050	80.006	19.997	100.037	15.808	306.702	0.505
772.500	465.276	80.005	19.996	100.021	15.754	310.661	0.486
773.000	465.577	80.006	19.996	100.005	15.696	314.779	0.504
773.500	465.856	80.008	19.997	99.994	15.635	319.224	0.554
774.000	466.125	80.004	19.995	99.985	15.573	323.623	0.564
774.500	466.372	80.006	19.996	99.980	15.520	327.428	0.532
775.000	466.620	80.007	19.997	99.973	15.464	331.485	0.505
775.500	466.899	80.006	19.997	99.970	15.404	335.748	0.511
776.000	467.178	80.006	19.997	99.969	15.344	340.070	0.543
776.500	467.439	80.004	19.996	99.968	15.292	343.791	0.549
777.000	467.693	80.007	19.996	99.958	15.227	348.396	0.528
777.500	467.952	80.006	19.997	99.947	15.169	352.547	0.514
778.000	468.199	80.007	19.997	99.937	15.111	356.725	0.509
778.500	468.470	80.007	19.998	99.925	15.050	361.018	0.512
779.000	468.700	80.008	19.997	99.905	14.992	365.257	0.510
779.500	468.995	80.008	19.997	99.895	14.927	369.854	0.513
780.000	469.247	80.008	19.997	99.900	14.865	374.296	0.536
780.501	469.531	80.008	19.997	99.882	14.811	378.218	0.542
781.000	469.768	80.008	19.997	99.869	14.750	382.615	0.528
781.500	470.012	80.007	19.997	99.866	14.692	386.727	0.501
782.000	470.298	80.007	19.995	99.853	14.633	390.983	0.505
782.500	470.529	80.007	19.999	99.843	14.575	395.149	0.523
783.000	470.794	80.009	19.996	99.835	14.519	399.321	0.506
783.500	471.102	80.008	19.997	99.836	14.456	403.978	0.535
784.000	471.337	80.008	19.997	99.821	14.399	408.204	0.558
784.500	471.593	80.009	19.997	99.827	14.340	412.490	0.517
785.001	471.835	80.008	19.996	99.809	14.280	416.785	0.494
785.501	472.131	80.007	19.996	99.810	14.223	420.679	0.518
786.001	472.344	80.007	19.996	99.793	14.169	424.358	0.524
786.500	472.600	80.008	19.997	99.784	14.112	428.310	0.489
787.000	472.842	80.009	19.995	99.773	14.049	432.746	0.483
787.500	473.098	80.008	19.997	99.760	13.996	436.435	0.498
788.000	473.348	80.008	19.996	99.743	13.936	440.709	0.502
788.500	473.619	80.007	19.996	99.736	13.879	444.757	0.514
789.000	473.885	80.007	19.996	99.726	13.821	448.917	0.529
789.500	474.125	80.007	19.995	99.704	13.764	452.968	0.521
790.000	474.422	80.006	19.995	99.704	13.709	456.842	0.522
790.500	474.694	80.006	19.996	99.696	13.654	460.798	0.553
791.000	474.970	80.008	19.994	99.678	13.594	465.061	0.558
791.500	475.204	80.006	19.996	99.679	13.541	468.881	0.529
792.001	475.469	80.003	19.995	99.680	13.482	473.050	0.505
792.500	475.715	80.005	19.996	99.669	13.431	476.663	0.505
793.000	475.965	80.004	19.996	99.658	13.376	480.507	0.503
793.500	476.222	80.006	19.995	99.661	13.325	484.147	0.501
794.000	476.485	80.006	19.996	99.692	13.270	488.021	0.513
794.500	476.738	80.006	19.995	99.726	13.222	491.429	0.518
795.000	476.963	80.006	19.995	99.743	13.169	495.183	0.497
795.500	477.243	80.005	19.995	99.750	13.120	498.708	0.492
796.000	477.531	80.006	19.995	99.743	13.076	501.850	0.537
796.500	477.726	80.008	19.996	99.694	13.030	505.105	0.526
797.000	478.014	80.005	19.996	99.636	12.984	508.421	0.483
797.500	478.259	80.006	19.995	99.600	12.938	511.723	0.508
798.000	478.560	80.005	19.994	99.576	12.897	514.605	0.539
798.500	478.808	80.006	19.995	99.553	12.850	517.919	0.547
799.000	479.032	80.005	19.996	99.537	12.811	520.683	0.510
799.500	479.314	80.007	19.995	99.527	12.770	523.554	0.489
800.000	479.509	80.006	19.995	99.515	12.737	525.864	0.492
800.500	479.787	80.005	19.996	99.504	12.697	528.713	0.476
801.000	479.995	80.006	19.994	99.497	12.669	530.649	0.480
801.500	480.297	80.004	19.995	99.489	12.636	532.993	0.497
802.001	480.539	80.006	19.997	99.480	12.605	535.152	0.527
802.500	480.811	80.007	19.997	99.471	12.576	537.212	0.529
803.000	481.069	80.007	19.996	99.462	12.550	539.046	0.522
803.500	481.311	80.005	19.996	99.448	12.520	541.166	0.514
804.000	481.579	80.006	19.996	99.430	12.489	543.405	0.505
804.501	481.814	80.007	19.996	99.415	12.471	544.729	0.507
805.000	482.075	80.007	19.995	99.406	12.457	545.677	0.499
805.500	482.324	80.007	19.996	99.393	12.435	547.298	0.503
806.000	482.581	80.004	19.995	99.385	12.420	548.338	0.508
806.500	482.796	80.005	19.995	99.380	12.406	549.333	0.489
807.000	483.097	80.005	19.995	99.375	12.398	549.828	0.494
807.500	483.346	80.005	19.995	99.368	12.386	550.688	0.533
808.000	483.572	80.006	19.996	99.366	12.378	551.296	0.513
808.500	483.864	80.005	19.996	99.362	12.377	551.366	0.496
809.000	484.081	80.004	19.995	99.354	12.376	551.495	0.513
809.500	484.342	80.008	19.994	99.345	12.380	551.251	0.494
810.000	484.573	80.005	19.995	99.337	12.379	551.310	0.485
810.500	484.848	80.007	19.996	99.323	12.390	550.599	0.499
811.000	485.090	80.007	19.996	99.310	12.392	550.510	0.512
811.500	485.333	80.007	19.996	99.301	12.411	549.166	0.501
812.000	485.581	80.006	19.997	99.289	12.425	548.206	0.488
812.500	485.845	80.004	19.996	99.278	12.451	546.379	0.501
813.000	486.111	80.006	19.995	99.270	12.459	545.859	0.521
813.500	486.332	80.005	19.996	99.262	12.502	542.627	0.509
814.000	486.604	80.006	19.995	99.258	12.536	540.079	0.490
814.500	486.841	80.007	19.995	99.255	12.569	537.774	0.501
815.000	487.119	80.005	19.998	99.251	12.608	534.952	0.512
815.500	487.330	80.005	19.994	99.254	12.648	532.072	0.502
816.000	487.602	80.007	19.996	99.253	12.701	528.477	0.486
816.500	487.831	80.006	19.995	99.250	12.745	525.415	0.492
817.000	488.089	80.007	19.995	99.248	12.796	521.866	0.495
817.500	488.307	80.007	19.996	99.242	12.852	517.963	0.482
818.001	488.582	80.007	19.994	99.235	12.910	513.774	0.484
818.500	488.821	80.006	19.997	99.235	12.971	509.468	0.503
819.000	489.084	80.006	19.995	99.234	13.037	504.775	0.508
819.500	489.326	80.008	19.996	99.237	13.103	500.058	0.503
820.000	489.582	80.006	19.997	99.244	13.171	495.221	0.501
820.500	489.800	80.006	19.995	99.251	13.245	490.065	0.486
821.000	490.080	80.006	19.995	99.258	13.320	484.755	0.486
821.500	490.329	80.006	19.995	99.266	13.399	479.106	0.514
822.000	490.568	80.006	19.994	99.272	13.478	473.493	0.509
822.500	490.804	80.006	19.996	99.277	13.550	468.229	0.482
823.000	491.046	80.007	19.997	99.284	13.649	460.878	0.476
823.500	491.310	80.007	19.996	99.293	13.738	454.145	0.492
824.000	491.559	80.006	19.994	99.303	13.826	447.556	0.509
824.500	491.804	80.006	19.995	99.279	13.933	439.773	0.504
825.000	492.043	80.009	19.996	99.267	14.031	432.658	0.490
825.500	492.291	80.007	19.995	99.268	14.130	425.739	0.485
826.001	492.569	80.005	19.996	99.263	14.232	418.613	0.506
826.501	492.775	80.008	19.997	99.271	14.337	411.282	0.505
827.000	493.067	80.005	19.996	99.310	14.436	404.340	0.491
827.501	493.290	80.006	19.996	99.334	14.565	395.220	0.507
828.000	493.529	80.007	19.996	99.354	14.675	387.385	0.489
828.500	493.806	80.007	19.995	99.368	14.791	379.145	0.489
829.000	494.032	80.006	19.996	99.373	14.904	371.096	0.509
829.500	494.299	80.006	19.995	99.382	15.024	362.536	0.498
830.000	494.533	80.006	19.997	99.394	15.146	353.763	0.497
830.500	494.792	80.008	19.995	99.401	15.269	344.989	0.497
831.000	495.059	80.006	19.995	99.423	15.397	335.835	0.509
831.501	495.286	80.007	19.996	99.445	15.518	327.187	0.510
832.001	495.566	80.005	19.996	99.462	15.643	318.233	0.501
832.500	495.786	80.008	19.995	99.479	15.765	309.420	0.504
833.000	496.074	80.007	19.995	99.488	15.891	300.382	0.504
833.500	496.306	80.006	19.994	99.474	16.024	290.800	0.513
834.000	496.561	80.007	19.996	99.422	16.145	282.162	0.503
834.500	496.844	80.007	19.997	99.356	16.272	273.091	0.513
835.000	497.091	80.007	19.995	99.307	16.400	263.995	0.534
835.500	497.352	80.007	19.996	99.273	16.522	255.255	0.519
836.000	497.559	80.009	19.997	99.266	16.650	246.083	0.488
836.500	497.866	80.006	19.995	99.304	16.772	237.348	0.491
837.000	498.113	80.008	19.995	99.362	16.894	228.589	0.534
837.500	498.375	80.010	19.996	99.412	17.021	219.423	0.531
838.000	498.609	80.008	19.995	99.452	17.141	210.770	0.503
838.500	498.910	80.009	19.996	99.488	17.257	202.429	0.516
839.000	499.135	80.010	19.996	99.519	17.381	193.474	0.531
839.500	499.440	80.005	19.996	99.546	17.493	185.379	0.527
840.000	499.651	80.008	19.996	99.573	17.604	177.353	0.522
840.500	499.923	80.011	19.996	99.596	17.712	169.576	0.499
841.000	500.143	80.009	19.994	99.614	17.816	162.034	0.487
841.500	500.445	80.007	19.995	99.631	17.927	154.045	0.507
842.000	500.729	80.010	19.996	99.652	18.025	146.905	0.554
842.500	500.979	80.009	19.996	99.672	18.119	140.097	0.560
843.000	501.229	80.007	19.995	99.691	18.224	132.553	0.517
843.500	501.486	80.006	19.997	99.697	18.315	125.986	0.503
844.000	501.752	80.007	19.999	99.709	18.403	119.570	0.515
844.500	501.988	80.008	19.996	99.730	18.500	112.571	0.512
845.000	502.257	80.006	19.997	99.756	18.577	106.959	0.504
845.500	502.548	80.008	19.997	99.791	18.665	100.617	0.533
846.000	502.755	80.008	19.996	99.841	18.740	95.202	0.529
846.500	503.009	80.009	19.997	99.885	18.816	89.676	0.479
847.000	503.282	80.006	19.997	99.919	18.890	84.281	0.494
847.500	503.497	80.005	19.996	99.947	18.961	79.151	0.507
848.000	503.763	80.003	19.998	99.972	19.032	74.024	0.485
848.500	504.070	80.006	19.996	99.995	19.091	69.759	0.527
849.000	504.263	80.008	19.997	100.016	19.151	65.378	0.537
849.500	504.543	80.005	19.997	100.035	19.213	60.899	0.487
850.000	504.788	80.007	19.997	100.049	19.266	57.064	0.499
850.500	505.043	80.006	19.996	100.062	19.326	52.692	0.512
851.000	505.297	80.008	19.996	100.075	19.367	49.712	0.504
851.500	505.556	80.007	19.997	100.085	19.418	46.052	0.511
852.000	505.815	80.006	19.997	100.098	19.460	42.993	0.515
852.500	506.076	80.006	19.996	100.111	19.504	39.783	0.519
853.000	506.334	80.005	19.998	100.121	19.543	36.963	0.520
853.500	506.555	80.007	19.996	100.130	19.583	34.023	0.499
854.000	506.844	80.006	19.995	100.141	19.620	31.398	0.495
854.500	507.111	80.009	19.997	100.151	19.657	28.667	0.533
855.000	507.284	80.006	19.995	100.160	19.686	26.576	0.498
855.500	507.573	80.009	19.995	100.168	19.713	24.647	0.451
856.001	507.819	80.007	19.996	100.176	19.743	22.411	0.498
856.500	508.036	80.007	19.998	100.182	19.761	21.111	0.498
857.000	508.310	80.005	19.995	100.185	19.786	19.294	0.477
857.500	508.556	80.008	19.997	100.189	19.814	17.290	0.506
858.000	508.783	80.007	19.997	100.196	19.835	15.803	0.497
858.500	509.073	80.007	19.996	100.204	19.850	14.667	0.495
859.000	509.341	80.008	19.995	100.211	19.869	13.308	0.537
859.500	509.574	80.007	19.996	100.215	19.887	12.000	0.529
860.000	509.830	80.008	19.995	100.219	19.897	11.308	0.495
860.500	510.074	80.008	19.995	100.223	19.914	10.074	0.495
861.000	510.332	80.007	19.995	100.227	19.923	9.416	0.502
861.500	510.592	80.008	19.995	100.229	19.935	8.484	0.510
862.000	510.819	80.008	19.996	100.234	19.943	7.965	0.502
862.500	511.121	80.008	19.995	100.237	19.952	7.252	0.508
863.000	511.303	80.007	19.994	100.239	19.962	6.586	0.507
863.501	511.580	80.009	19.996	100.241	19.969	6.020	0.472
864.000	511.829	80.007	19.996	100.247	19.973	5.738	0.492
864.500	512.033	80.009	19.994	100.249	19.979	5.344	0.490
865.000	512.301	80.008	19.993	100.253	19.982	5.070	0.463
865.500	512.529	80.009	19.994	100.255	19.991	4.471	0.484
866.000	512.809	80.009	19.996	100.254	19.995	4.134	0.502
866.500	513.037	80.006	19.996	100.254	19.997	4.039	0.508
867.000	513.303	80.007	19.996	100.253	20.003	3.609	0.501
867.500	513.543	80.009	19.995	100.255	20.007	3.284	0.500
868.001	513.817	80.009	19.999	100.256	20.007	3.269	0.510
868.501	514.079	80.008	19.997	100.264	20.013	2.837	0.525
869.000	514.346	80.006	19.996	100.272	20.013	2.857	0.532
869.500	514.613	80.006	19.995	100.280	20.016	2.638	0.531
870.000	514.861	80.006	19.995	100.284	20.016	2.610	0.525
870.500	515.110	80.007	19.995	100.291	20.025	1.983	0.506
871.000	515.393	80.007	19.996	100.291	20.024	2.064	0.514
871.500	515.635	80.005	19.994	100.290	20.023	2.094	0.528
872.000	515.843	80.005	19.995	100.291	20.029	1.723	0.488
872.500	516.129	80.003	19.996	100.293	20.023	2.126	0.472
873.000	516.347	80.006	19.996	100.292	20.031	1.528	0.499
873.500	516.625	80.004	19.995	100.294	20.030	1.635	0.500
874.000	516.862	80.005	19.995	100.295	20.033	1.382	0.506
874.500	517.141	80.005	19.997	100.297	20.037	1.144	0.516
875.000	517.379	80.006	19.997	100.298	20.033	1.376	0.517
875.500	517.594	80.005	19.996	100.299	20.041	0.846	0.485
876.000	517.877	80.007	19.996	100.298	20.032	1.443	0.475
876.500	518.114	80.008	19.996	100.298	20.033	1.371	0.509
877.000	518.383	80.005	19.998	100.297	20.037	1.090	0.513
877.500	518.649	80.007	19.995	100.297	20.038	1.057	0.520
878.000	518.910	80.004	19.998	100.302	20.037	1.083	0.531
878.500	519.157	79.996	19.998	100.304	20.040	0.878	0.518
879.000	519.387	80.006	19.996	100.305	20.039	0.990	0.492
879.500	519.631	80.006	19.997	100.305	20.040	0.868	0.475
880.000	519.892	80.005	19.997	100.306	20.040	0.882	0.489
880.500	520.138	80.002	19.997	100.304	20.042	0.769	0.507
881.000	520.405	80.008	19.995	100.307	20.042	0.779	0.510
881.500	520.679	80.006	19.993	100.315	20.042	0.761	0.527
882.000	520.910	80.006	19.997	100.320	20.039	0.941	0.523
882.500	521.146	80.002	19.998	100.320	20.042	0.739	0.486
883.000	521.417	80.002	19.997	100.324	20.042	0.771	0.487
883.500	521.662	80.007	19.995	100.324	20.037	1.132	0.511
884.000	521.928	80.005	19.998	100.322	20.039	0.970	0.514
884.500	522.160	80.005	19.995	100.321	20.042	0.753	0.505
885.000	522.405	80.006	19.997	100.327	20.040	0.872	0.488
885.500	522.646	80.008	19.996	100.328	20.040	0.903	0.481
886.000	522.893	80.005	19.995	100.331	20.040	0.864	0.486
886.500	523.168	80.005	19.996	100.331	20.044	0.599	0.505
887.000	523.405	80.008	19.995	100.334	20.048	0.335	0.518
887.500	523.671	80.005	19.996	100.334	20.045	0.507	0.508
888.000	523.920	80.005	19.995	100.333	20.042	0.763	0.508
888.500	524.135	80.008	19.995	100.333	20.040	0.881	0.489
889.000	524.416	80.005	19.995	100.335	20.041	0.842	0.480
889.500	524.682	80.008	19.995	100.337	20.038	1.037	0.522
890.000	524.953	80.007	19.996	100.338	20.042	0.710	0.542
890.500	525.170	80.010	19.995	100.338	20.042	0.743	0.513
891.000	525.443	80.007	19.995	100.339	20.048	0.308	0.489
891.500	525.697	80.004	19.996	100.338	20.040	0.921	0.509
892.000	525.943	80.009	19.994	100.336	20.043	0.665	0.513
892.500	526.204	80.005	19.996	100.335	20.046	0.473	0.503
893.000	526.494	80.008	19.996	100.336	20.045	0.527	0.529
893.500	526.739	80.007	19.994	100.335	20.045	0.519	0.543
894.000	526.977	80.005	19.995	100.335	20.042	0.714	0.509
894.500	527.290	80.009	19.990	100.336	20.044	0.580	0.517
895.000	527.519	80.009	19.995	100.336	20.042	0.726	0.547
895.500	527.822	80.008	19.992	100.337	20.045	0.550	0.537
896.000	528.047	80.008	19.993	100.339	20.047	0.392	0.530
896.500	528.285	80.007	19.995	100.338	20.045	0.501	0.496
897.000	528.572	80.008	19.991	100.338	20.045	0.562	0.494
897.500	528.802	80.007	19.995	100.336	20.047	0.394	0.521
898.000	529.016	80.009	19.995	100.334	20.051	0.110	0.481
898.500	529.274	80.007	19.995	100.332	20.046	0.471	0.458
899.000	529.540	80.006	19.995	100.331	20.048	0.300	0.498
899.500	529.813	80.005	19.994	100.332	20.057	-0.308	0.532
900.000	530.071	80.004	19.996	100.332	20.049	0.229	0.535
900.500	530.361	80.007	19.994	100.332	20.049	0.223	0.539
901.000	530.562	80.009	19.996	100.334	20.051	0.118	0.519
901.500	530.831	80.007	19.998	100.332	20.046	0.455	0.481
902.000	531.114	80.012	19.994	100.332	20.052	0.008	0.511
902.500	531.355	80.008	19.995	100.331	20.042	0.716	0.538
903.000	531.604	80.010	19.995	100.333	20.033	1.430	0.507
903.500	531.866	80.006	19.995	100.332	20.057	-0.314	0.500
904.000	532.080	80.009	19.994	100.334	20.038	1.006	0.494
904.500	532.386	80.004	19.993	100.336	20.047	0.369	0.498
905.000	532.660	80.007	19.994	100.336	20.049	0.213	0.550
905.500	532.923	80.001	19.995	100.333	20.047	0.385	0.559
906.000	533.182	80.005	19.994	100.332	20.038	1.020	0.530
906.500	533.497	80.006	19.995	100.333	20.051	0.065	0.548
907.000	533.699	80.005	19.995	100.332	20.051	0.077	0.545
907.500	534.009	80.005	19.996	100.332	20.047	0.389	0.514
908.000	534.246	80.004	19.995	100.334	20.045	0.513	0.530
908.500	534.532	80.009	19.997	100.333	20.047	0.416	0.535
909.000	534.772	80.003	19.996	100.334	20.052	0.037	0.525
909.500	535.065	80.009	19.994	100.334	20.050	0.152	0.529
910.000	535.307	80.002	19.996	100.335	20.044	0.629	0.533
910.500	535.620	80.005	19.995	100.334	20.044	0.580	0.545
911.000	535.829	80.008	19.995	100.334	20.050	0.142	0.539
911.500	536.108	80.004	19.996	100.329	20.048	0.345	0.505
912.000	536.436	80.006	19.994	100.326	20.045	0.531	0.548
912.500	536.634	80.005	19.995	100.325	20.050	0.156	0.567
913.000	536.840	80.005	19.997	100.325	20.049	0.270	0.465
913.500	537.093	80.006	19.996	100.325	20.052	0.024	0.432
914.000	537.416	80.006	19.996	100.329	20.049	0.247	0.517
914.500	537.647	80.008	19.996	100.331	20.053	-0.018	0.565
915.000	537.935	80.011	19.997	100.334	20.052	0.008	0.537
915.500	538.149	80.006	19.995	100.339	20.050	0.138	0.510
916.000	538.447	80.009	19.996	100.342	20.053	-0.067	0.506
916.500	538.632	80.009	19.996	100.342	20.047	0.363	0.498
917.000	538.941	80.006	19.996	100.344	20.048	0.286	0.489
917.500	539.215	80.009	19.997	100.343	20.047	0.402	0.538
918.000	539.459	80.006	19.996	100.342	20.051	0.126	0.550
918.500	539.762	80.006	19.996	100.344	20.048	0.290	0.532
919.000	539.969	80.007	19.995	100.342	20.046	0.420	0.529
919.500	540.263	80.011	19.995	100.341	20.051	0.077	0.506
920.000	540.477	80.007	19.996	100.343	20.053	-0.020	0.505
920.500	540.768	80.005	19.994	100.348	20.052	0.002	0.506
921.000	540.999	80.007	19.998	100.345	20.060	-0.582	0.513
921.500	541.248	80.007	19.995	100.345	20.055	-0.183	0.500
922.000	541.594	80.011	19.991	100.349	20.052	0.041	0.538
922.501	541.821	80.011	19.994	100.350	20.040	0.895	0.585
923.000	542.043	80.011	19.997	100.346	20.050	0.158	0.511
923.500	542.332	80.005	19.994	100.348	20.052	-0.006	0.480
924.000	542.570	80.009	19.994	100.349	20.054	-0.114	0.519
924.500	542.848	80.005	19.997	100.349	20.061	-0.629	0.521
925.000	543.050	80.007	19.994	100.350	20.043	0.657	0.498
925.500	543.314	80.007	19.994	100.355	20.053	-0.079	0.473
926.000	543.610	80.009	19.994	100.358	20.050	0.179	0.513
926.500	543.864	80.007	19.995	100.357	20.051	0.077	0.555
927.000	544.105	80.010	19.995	100.356	20.057	-0.355	0.522
927.500	544.309	80.008	19.994	100.356	20.055	-0.195	0.470
928.000	544.586	80.011	19.995	100.352	20.051	0.114	0.463
928.500	544.846	80.009	19.997	100.350	20.057	-0.341	0.509
929.000	545.121	80.007	19.995	100.352	20.053	-0.065	0.536
929.500	545.352	80.008	19.994	100.355	20.053	-0.045	0.520
930.000	545.582	80.007	19.996	100.351	20.054	-0.106	0.483
930.500	545.845	80.011	19.996	100.350	20.053	-0.030	0.477
931.000	546.148	80.008	19.994	100.348	20.055	-0.185	0.530
931.500	546.334	80.005	19.994	100.346	20.058	-0.430	0.527
932.000	546.608	80.007	19.995	100.343	20.057	-0.353	0.474
932.500	546.945	80.004	19.996	100.343	20.054	-0.103	0.535
933.000	547.172	80.007	19.995	100.341	20.053	-0.022	0.588
933.500	547.454	80.000	19.996	100.340	20.051	0.061	0.536
934.000	547.734	80.007	19.995	100.339	20.051	0.063	0.535
934.500	547.940	80.002	19.996	100.339	20.056	-0.256	0.524
935.000	548.177	80.007	19.998	100.337	20.036	1.185	0.464
935.500	548.438	80.006	19.996	100.339	20.054	-0.138	0.470
936.000	548.694	80.010	19.997	100.341	20.053	-0.063	0.507
936.500	548.982	80.006	19.995	100.342	20.059	-0.515	0.531
937.000	549.234	80.004	19.995	100.339	20.046	0.477	0.542
937.500	549.490	80.009	19.996	100.340	20.051	0.067	0.524
938.000	549.730	80.009	19.997	100.339	20.049	0.258	0.502
938.500	549.983	80.010	19.997	100.339	20.050	0.146	0.494
939.000	550.240	80.010	19.994	100.340	20.052	0.002	0.501
939.500	550.498	80.009	19.995	100.341	20.049	0.239	0.512
940.000	550.766	80.009	19.994	100.340	20.051	0.083	0.521
940.500	550.997	80.006	19.997	100.339	20.043	0.692	0.512
941.000	551.271	80.011	19.995	100.335	20.045	0.558	0.502
941.500	551.500	80.007	19.995	100.331	20.051	0.128	0.504
942.000	551.759	80.008	19.995	100.331	20.047	0.392	0.495
942.500	551.991	80.007	19.995	100.332	20.052	0.041	0.490
943.000	552.311	80.006	19.993	100.333	20.052	0.045	0.522
943.500	552.541	79.999	19.996	100.337	20.050	0.144	0.551
944.000	552.805	80.001	19.996	100.337	20.055	-0.187	0.522
944.500	553.029	80.010	19.996	100.337	20.051	0.118	0.491
945.000	553.282	80.011	19.994	100.338	20.058	-0.388	0.483
945.500	553.539	80.008	19.994	100.342	20.056	-0.264	0.494
946.000	553.821	80.009	19.995	100.342	20.058	-0.444	0.524
946.501	554.066	80.005	19.995	100.346	20.052	0.047	0.533
947.001	554.285	80.007	19.996	100.348	20.054	-0.097	0.495
947.500	554.576	80.009	19.994	100.346	20.059	-0.503	0.487
948.000	554.839	80.010	19.994	100.345	20.054	-0.126	0.533
948.500	555.043	80.009	19.995	100.347	20.050	0.130	0.511
949.000	555.349	80.009	19.993	100.346	20.054	-0.112	0.488
949.500	555.593	80.009	19.994	100.344	20.054	-0.140	0.530
950.000	555.826	80.006	19.994	100.343	20.047	0.379	0.513
950.500	556.071	80.009	19.996	100.341	20.054	-0.130	0.477
951.000	556.353	80.008	19.995	100.337	20.049	0.205	0.503
951.500	556.647	80.008	19.996	100.337	20.053	-0.079	0.552
952.000	556.846	80.002	19.996	100.338	20.053	-0.087	0.535
952.500	557.047	80.007	19.996	100.337	20.060	-0.528	0.446
953.000	557.299	80.005	19.995	100.336	20.055	-0.181	0.427
953.500	557.566	80.010	19.996	100.335	20.057	-0.312	0.486
954.000	557.820	80.012	19.995	100.334	20.056	-0.276	0.519
954.500	558.074	80.007	19.995	100.333	20.054	-0.148	0.514
955.000	558.360	80.005	19.996	100.331	20.056	-0.245	0.524
955.500	558.601	80.005	19.996	100.329	20.058	-0.414	0.534
956.000	558.836	80.005	19.996	100.324	20.062	-0.683	0.502
956.500	559.056	80.006	19.996	100.324	20.061	-0.600	0.465
957.000	559.319	80.006	19.996	100.323	20.058	-0.436	0.468
957.500	559.567	80.007	19.996	100.325	20.057	-0.308	0.497
958.000	559.789	80.005	19.996	100.326	20.048	0.333	0.491
958.500	560.066	80.006	19.995	100.330	20.056	-0.241	0.485
959.000	560.341	80.006	19.997	100.330	20.054	-0.093	0.526
959.500	560.577	80.005	19.999	100.331	20.050	0.138	0.531
960.001	560.856	80.001	19.997	100.334	20.054	-0.101	0.513
960.500	561.105	80.008	19.995	100.335	20.056	-0.294	0.521
961.000	561.325	80.006	19.994	100.336	20.055	-0.221	0.499
961.500	561.618	80.005	19.996	100.337	20.055	-0.189	0.491
962.000	561.830	80.003	19.999	100.338	20.052	-0.008	0.509
962.500	562.096	80.004	19.994	100.337	20.051	0.108	0.491
963.000	562.331	80.005	19.995	100.336	20.055	-0.166	0.489
963.500	562.596	80.009	19.997	100.336	20.060	-0.550	0.500
964.000	562.843	80.004	19.996	100.337	20.053	-0.043	0.506
964.500	563.065	80.003	19.998	100.339	20.053	-0.063	0.491
965.000	563.354	80.007	19.995	100.339	20.058	-0.381	0.490
965.500	563.615	80.003	19.999	100.347	20.059	-0.485	0.531
966.000	563.805	80.005	19.996	100.355	20.056	-0.239	0.501
966.500	564.087	80.006	19.996	100.361	20.053	-0.059	0.461
967.000	564.374	80.004	19.998	100.365	20.057	-0.345	0.520
967.500	564.631	80.007	19.997	100.366	20.054	-0.122	0.557
968.000	564.878	80.011	19.998	100.358	20.063	-0.807	0.524
968.500	565.118	80.005	19.996	100.350	20.058	-0.444	0.495
969.000	565.380	80.005	19.996	100.343	20.055	-0.229	0.494
969.500	565.653	80.007	19.997	100.340	20.055	-0.233	0.519
970.000	565.847	80.006	19.998	100.339	20.055	-0.181	0.501
970.500	566.154	80.008	19.996	100.341	20.053	-0.077	0.484
971.000	566.441	80.002	19.998	100.346	20.058	-0.387	0.547
971.500	566.671	80.008	19.996	100.352	20.056	-0.235	0.555
972.000	566.917	80.009	19.997	100.353	20.056	-0.280	0.497
972.500	567.107	80.005	19.997	100.355	20.054	-0.118	0.456
973.000	567.418	80.006	19.997	100.354	20.056	-0.298	0.468
973.500	567.643	80.006	19.997	100.349	20.058	-0.394	0.518
974.000	567.945	80.006	19.996	100.345	20.057	-0.345	0.531
974.500	568.149	80.007	19.996	100.346	20.062	-0.690	0.516
975.000	568.421	80.007	19.997	100.348	20.058	-0.430	0.491
975.500	568.650	80.008	19.996	100.346	20.055	-0.227	0.489
976.000	568.875	80.004	19.997	100.347	20.054	-0.148	0.478
976.500	569.156	80.003	19.994	100.345	20.053	-0.024	0.480
977.000	569.389	80.006	19.995	100.340	20.058	-0.412	0.509
977.500	569.687	80.009	19.995	100.337	20.060	-0.552	0.523
978.000	569.929	80.006	19.997	100.339	20.061	-0.659	0.536
978.500	570.157	80.006	19.996	100.337	20.060	-0.534	0.505
979.000	570.430	80.010	19.997	100.336	20.058	-0.402	0.486
979.500	570.656	80.006	19.995	100.334	20.060	-0.566	0.500
980.000	570.932	80.004	19.995	100.333	20.055	-0.231	0.500
980.500	571.149	80.006	19.996	100.332	20.061	-0.627	0.497
981.000	571.405	80.007	19.996	100.332	20.056	-0.298	0.483
981.500	571.678	80.006	19.996	100.334	20.059	-0.475	0.501
982.000	571.952	80.006	19.996	100.336	20.054	-0.101	0.539
982.500	572.175	80.006	19.995	100.337	20.056	-0.262	0.522
983.000	572.440	80.008	19.997	100.337	20.044	0.588	0.492
983.500	572.671	80.006	19.995	100.336	20.053	-0.057	0.492
984.000	572.940	80.004	19.997	100.335	20.049	0.227	0.498
984.500	573.212	80.008	19.996	100.334	20.057	-0.329	0.520
985.000	573.436	80.006	19.995	100.332	20.059	-0.460	0.518
985.500	573.702	80.007	19.995	100.331	20.051	0.057	0.493
986.000	573.971	80.006	19.996	100.331	20.051	0.085	0.513
986.500	574.210	80.004	19.996	100.331	20.050	0.150	0.522
987.000	574.469	80.005	19.996	100.333	20.050	0.146	0.503
987.500	574.760	80.005	19.995	100.335	20.053	-0.047	0.524
988.000	575.030	80.006	19.994	100.338	20.054	-0.144	0.555
988.500	575.285	80.006	19.995	100.340	20.049	0.227	0.543
989.000	575.541	80.005	19.995	100.343	20.052	-0.016	0.518
989.500	575.769	80.005	19.997	100.346	20.053	-0.036	0.498
990.000	576.025	80.006	19.996	100.348	20.054	-0.138	0.484
990.500	576.289	80.007	19.996	100.350	20.050	0.201	0.502
991.000	576.547	80.005	19.996	100.348	20.050	0.142	0.521
991.500	576.810	80.008	19.996	100.345	20.053	-0.077	0.522
992.000	577.064	80.006	19.995	100.346	20.050	0.142	0.519
992.500	577.326	80.007	19.995	100.345	20.053	-0.063	0.517
993.000	577.555	80.005	19.994	100.344	20.061	-0.659	0.504
993.500	577.805	80.005	19.995	100.346	20.055	-0.176	0.485
994.000	578.052	80.006	19.994	100.352	20.064	-0.864	0.487
994.500	578.297	80.006	19.995	100.351	20.057	-0.310	0.494
995.000	578.568	80.006	19.997	100.351	20.064	-0.856	0.505
995.500	578.784	80.006	19.996	100.352	20.051	0.071	0.502
996.000	579.036	80.006	19.996	100.352	20.058	-0.402	0.477
996.500	579.270	80.005	19.995	100.347	20.053	-0.079	0.477
997.000	579.513	80.009	19.995	100.349	20.053	-0.039	0.481
997.500	579.794	80.005	19.995	100.351	20.052	0.016	0.500
998.000	580.026	80.005	19.995	100.352	20.048	0.329	0.519
998.500	580.278	80.010	19.996	100.355	20.056	-0.302	0.499
999.000	580.540	80.009	19.997	100.358	20.057	-0.371	0.499
999.500	580.748	80.007	19.996	100.360	20.054	-0.105	0.492
1000.000	581.057	80.010	19.995	100.362	20.055	-0.213	0.494
1000.500	581.302	80.009	19.997	100.364	20.057	-0.351	0.535
1001.000	581.558	80.009	19.995	100.366	20.053	-0.075	0.527
1001.500	581.839	80.007	19.995	100.370	20.054	-0.138	0.519
1002.000	582.106	80.007	19.994	100.370	20.051	0.057	0.543
1002.500	582.338	80.006	19.996	100.372	20.055	-0.166	0.524
1003.000	582.600	80.006	19.995	100.371	20.054	-0.107	0.496
1003.500	582.858	80.008	19.994	100.367	20.052	0.043	0.507
1004.000	583.109	80.007	19.997	100.365	20.055	-0.199	0.515
1004.500	583.341	80.006	19.995	100.364	20.052	0.020	0.496
1005.000	583.597	80.007	19.995	100.362	20.050	0.189	0.486
1005.500	583.807	80.008	19.995	100.367	20.052	0.034	0.478
1006.000	584.076	80.009	19.995	100.372	20.053	-0.087	0.473
1006.500	584.359	80.008	19.994	100.370	20.048	0.343	0.515
1007.001	584.618	80.006	19.995	100.364	20.053	-0.063	0.547
1007.500	584.875	80.004	19.995	100.359	20.050	0.181	0.529
1008.000	585.136	80.006	19.996	100.350	20.052	0.047	0.517
1008.500	585.386	80.005	19.995	100.341	20.055	-0.201	0.514
1009.000	585.619	80.006	19.996	100.338	20.052	-0.006	0.497
1009.500	585.875	80.007	19.995	100.339	20.054	-0.112	0.486
1010.000	586.091	80.005	19.996	100.339	20.053	-0.067	0.480
1010.500	586.345	80.007	19.995	100.340	20.053	-0.075	0.471
1011.000	586.609	80.008	19.996	100.342	20.053	-0.026	0.494
1011.500	586.889	80.006	19.994	100.343	20.055	-0.205	0.531
1012.000	587.129	80.006	19.995	100.342	20.056	-0.237	0.532
1012.500	587.396	80.008	19.996	100.341	20.060	-0.576	0.514
1013.000	587.594	80.006	19.995	100.342	20.058	-0.452	0.486
1013.500	587.857	80.009	19.995	100.342	20.054	-0.142	0.463
1014.000	588.152	80.009	19.994	100.349	20.056	-0.270	0.510
1014.500	588.391	80.007	19.995	100.355	20.058	-0.408	0.546
1015.000	588.609	80.007	19.995	100.362	20.055	-0.168	0.496
1015.500	588.864	80.007	19.995	100.369	20.054	-0.091	0.465
1016.000	589.135	80.008	19.997	100.375	20.052	0.036	0.499
1016.500	589.420	80.008	19.995	100.372	20.049	0.231	0.541
1017.000	589.655	80.009	19.996	100.370	20.052	0.006	0.538
1017.500	589.865	80.008	19.996	100.367	20.055	-0.183	0.482
1018.000	590.124	80.007	19.994	100.363	20.051	0.089	0.457
1018.500	590.369	80.007	19.994	100.357	20.052	0.024	0.487
1019.000	590.644	80.006	19.993	100.356	20.053	-0.047	0.512
1019.500	590.901	80.007	19.993	100.354	20.051	0.059	0.526
1020.000	591.151	80.007	19.994	100.349	20.053	-0.032	0.519
1020.500	591.395	80.009	19.995	100.348	20.051	0.079	0.500
1021.000	591.654	80.006	19.994	100.344	20.055	-0.209	0.499
1021.500	591.944	80.007	19.995	100.341	20.056	-0.292	0.527
1022.000	592.172	80.014	19.994	100.339	20.057	-0.361	0.534
1022.500	592.441	80.009	19.994	100.338	20.051	0.075	0.507
1023.000	592.715	80.006	19.995	100.338	20.055	-0.187	0.520
1023.500	592.966	80.010	19.995	100.343	20.052	0.004	0.534
1024.000	593.252	80.008	19.996	100.344	20.052	0.051	0.530
1024.500	593.485	80.009	19.994	100.348	20.052	-0.006	0.528
1025.000	593.775	80.007	19.995	100.355	20.055	-0.164	0.522
1025.500	594.034	80.008	19.994	100.358	20.057	-0.365	0.537
1026.000	594.303	80.008	19.994	100.363	20.055	-0.213	0.538
1026.500	594.568	80.009	19.995	100.368	20.052	0.012	0.531
1027.000	594.819	80.010	19.995	100.371	20.055	-0.176	0.525
1027.500	595.108	80.009	19.995	100.372	20.057	-0.341	0.528
1028.000	595.346	80.009	19.995	100.376	20.057	-0.325	0.534
1028.500	595.606	80.009	19.995	100.376	20.056	-0.256	0.513
1029.001	595.871	80.007	19.996	100.378	20.056	-0.286	0.511
1029.501	596.124	80.009	19.994	100.378	20.054	-0.114	0.521
1030.001	596.382	80.010	19.995	100.377	20.053	-0.045	0.514
1030.501	596.613	80.011	19.996	100.375	20.055	-0.187	0.500
1031.000	596.865	80.006	19.997	100.373	20.057	-0.349	0.486
1031.500	597.161	80.009	19.996	100.371	20.058	-0.397	0.516
1032.000	597.413	80.010	19.996	100.367	20.056	-0.237	0.549
1032.500	597.664	80.008	19.996	100.360	20.057	-0.312	0.526
1033.000	597.951	80.008	19.996	100.355	20.051	0.075	0.520
1033.500	598.244	80.007	19.995	100.355	20.058	-0.398	0.559
1034.000	598.429	80.010	19.995	100.355	20.057	-0.310	0.529
1034.500	598.714	80.010	19.996	100.358	20.052	0.002	0.474
1035.000	599.001	80.009	19.996	100.363	20.053	-0.087	0.521
1035.500	599.206	80.005	19.996	100.366	20.049	0.231	0.532
1036.000	599.502	80.006	19.996	100.367	20.055	-0.176	0.496
1036.500	599.751	80.008	19.997	100.367	20.050	0.183	0.523
1037.000	600.009	80.008	19.997	100.366	20.055	-0.183	0.526
1037.500	600.267	80.007	19.996	100.368	20.051	0.077	0.511
1038.000	600.526	80.007	19.995	100.372	20.050	0.132	0.517
1038.500	600.788	80.007	19.996	100.372	20.054	-0.142	0.519
1039.000	601.056	80.006	19.997	100.370	20.057	-0.325	0.525
1039.500	601.348	80.005	19.997	100.366	20.052	-0.008	0.545
1040.000	601.619	80.007	19.997	100.365	20.050	0.176	0.561
1040.500	601.894	80.006	19.995	100.364	20.054	-0.101	0.555
1041.000	602.123	80.006	19.996	100.366	20.053	-0.028	0.525
1041.501	602.405	80.007	19.996	100.369	20.050	0.148	0.508
1042.001	602.636	80.006	19.995	100.371	20.055	-0.227	0.513
1042.500	602.878	80.005	19.997	100.371	20.046	0.456	0.493
1043.000	603.146	80.008	19.996	100.370	20.052	0.043	0.491
