Repository: ulfsri/fsri_materials_database

#Database of Contemporary Material Properties for Fire Investigation Analysis
This project was supported by Award No. 2019-DU-BX-0018, awarded by the National Institute of Justice, Office of Justice Programs, U.S. Department of Justice. 

***
***

## Database Structure

## 01_Data/
Raw data generated from each apparatus are included here in plain-text format. The data is organized first by material, next by the short name of test apparatus used, and where applicable additional filtering by test settings.

### Test Apparatus and Data File Structure
- __Cone Calorimeter__ (Cone)
    + Data file structure is the material test, the short name for the apparatus, heat flux setting and scan/scalar, date of test, and replicate number. Scan is for the raw output data and scalar is for the initial conditions and high-level test parameters. 
        * Example: __MDF_Cone_HF25scalar_210323_R1__ stands for the first replicate of scalar data generated from a medium density fiber board test in cone calorimeter exposed to 25 kW/m<sup>2</sup> on March 23, 2021.
- __Heat Flow Meter__ (HFM)
    + Data file structure is the material test, the short name for the apparatus, whether test was dry or wet, whether test was for thermal conductivity or heat capacity, date of test, and replicate number. Scan is for the raw output data and scalar is for the initial conditions and high-level test parameters. 
        * Example: __OSB_HFM_Dry_Conductivity_210315_R3.tst__ stands for the third replicate of the data generated from an oriented strand board test in the heat flow meter tested dry for thermal conductivity on March 15, 2021.
- __Simultaneous Thermal Analyzer__ (STA)
    + Data file structure is the material test, the short name for the apparatus, the atmosphere tested in, the heating rate in Kelvin per minute and data/meta, date of test, and replicate number. Data is for the raw output data and meta is for the initial conditions and high-level test parameters. 
        * Example: __Polyester_Batting_STA_N2_3KData_210215_R1.csv__ stands for the first replicate of the data generated from a polyester batting board test in the simultaneous thermal analyzer tested in nitrogen with a heating rate of 3 Kelvin per minute on March 15, 2021.

# Materials and Products Database

## 01_Data

Raw data generated from each apparatus are included here in plain-text format. The data is organized first by material, next by the short name of test apparatus used, and where applicable additional filtering by test settings.

### material.json

Each material directory contains a json file of the same name as the material. This file links the data stored in the repository as well as data and graphs produced by the accompanying scripts (__02_Scripts__) to the respective landing page for the material on the front-end website.

File: 01_Data/LDPE/STA/N2/3K_min/LDPE_STA_N2_3KData_210908_R2.csv (part 1 of 8)
##Temp./°C,Time/min,DSC(subtr.2)/mW,Mass loss(subtr.2)/mg,Sensit./(uV/mW)
49.606,10.01,0.07733594,-0.01371,1.03585
49.706,11.11058,0.10795999999999999,-0.01742074,1.03585
49.806,11.459760000000001,0.12218,-0.01731762,1.0358399999999999
49.906,11.69338,0.15950999999999999,-0.01721637,1.0358399999999999
50.006,11.88425,0.18342999999999998,-0.01714261,1.03583
50.106,12.04525,0.19484,-0.01847831,1.03583
50.206,12.189110000000001,0.21311999999999998,-0.01984947,1.03582
50.306,12.32225,0.2386,-0.01985969,1.03582
50.406,12.44365,0.252,-0.01855652,1.0358100000000001
50.506,12.554689999999999,0.25875,-0.01849455,1.0358100000000001
50.606,12.66209,0.27431,-0.01852705,1.0358
50.706,12.76372,0.28455,-0.01985506,1.0358
50.806,12.861289999999999,0.29064,-0.01722185,1.03579
50.906,12.9553,0.30645,-0.01716172,1.03579
51.006,13.04578,0.31839,-0.01581456,1.03578
51.106,13.13349,0.32903000000000004,-0.0184645,1.03578
51.206,13.21906,0.32802,-0.01845379,1.03577
51.306,13.30166,0.33813000000000004,-0.01711121,1.03577
51.406,13.38238,0.34728000000000003,-0.01580094,1.03576
51.506,13.460970000000001,0.36196,-0.01711215,1.03576
51.606,13.53766,0.3596,-0.01973311,1.03575
51.706,13.61248,0.37704,-0.01842,1.03575
51.806,13.68612,0.38713000000000003,-0.01986271,1.0357399999999999
51.906,13.75823,0.39436,-0.01903883,1.0357399999999999
52.006,13.82966,0.39043,-0.01722155,1.0357299999999998
52.106,13.89974,0.40741,-0.01722,1.03572
52.206,13.967979999999999,0.40831999999999996,-0.01721999,1.03572
52.306,14.0361,0.40683,-0.01624434,1.0357100000000001
52.406,14.10307,0.42146999999999996,-0.01593401,1.0357100000000001
52.506,14.169360000000001,0.42138000000000003,-0.01593227,1.0357
52.606,14.23501,0.42325,-0.01458039,1.0357
52.706,14.2996,0.4383,-0.01325027,1.03569
52.806,14.36355,0.44221000000000005,-0.0145716,1.03568
52.906,14.426820000000001,0.44122,-0.01338994,1.03568
53.006,14.48889,0.45323,-0.01527596,1.03567
53.106,14.550529999999998,0.44868,-0.01602028,1.03567
53.206,14.61166,0.44311000000000006,-0.01732687,1.03566
53.306,14.672360000000001,0.46861,-0.01600955,1.03565
53.406,14.73238,0.46725,-0.01601022,1.03565
53.506,14.791789999999999,0.47076999999999997,-0.01471983,1.03564
53.606,14.85015,0.47444,-0.01601059,1.0356299999999998
53.706,14.90795,0.49077,-0.01680381,1.0356299999999998
53.806,14.965620000000001,0.48601000000000005,-0.01732815,1.03562
53.906,15.0224,0.4904,-0.0159779,1.03562
54.006,15.0786,0.49762,-0.01733096,1.0356100000000001
54.106,15.134820000000001,0.50185,-0.01733339,1.0356
54.206,15.19082,0.50651,-0.01602572,1.0356
54.306,15.24545,0.51623,-0.01607117,1.03559
54.406,15.29989,0.51205,-0.01470088,1.03558
54.506,15.35401,0.51468,-0.01238416,1.03558
54.606,15.40775,0.53155,-0.01247471,1.03557
54.706,15.46045,0.52682,-0.01392768,1.03556
54.806,15.512979999999999,0.53199,-0.01522226,1.03556
54.906,15.56565,0.51961,-0.01519266,1.03555
55.006,15.61791,0.53292,-0.01519827,1.03554
55.106,15.669920000000001,0.5392899999999999,-0.01656005,1.03554
55.206,15.721329999999998,0.53883,-0.01655999,1.0355299999999998
55.306,15.77225,0.54599,-0.01657172,1.03552
55.406,15.823229999999999,0.54374,-0.01589813,1.03551
55.506,15.873420000000001,0.55187,-0.01590025,1.03551
55.606,15.923810000000001,0.55577,-0.01567076,1.0355
55.706,15.9739,0.55377,-0.01460912,1.03549
55.806,16.023629999999997,0.55109,-0.01467626,1.03549
55.906,16.072979999999998,0.5551699999999999,-0.01527065,1.03548
56.006,16.12247,0.55862,-0.01656988,1.0354700000000001
56.106,16.17185,0.56037,-0.01675602,1.03546
56.206,16.2205,0.56025,-0.01655995,1.03546
56.306,16.26916,0.5541699999999999,-0.01782569,1.03545
56.406,16.31717,0.56208,-0.01790509,1.03544
56.506,16.36486,0.57698,-0.0192113,1.0354299999999999
56.606,16.41256,0.57563,-0.01654729,1.0354299999999999
56.706,16.4604,0.56995,-0.01586452,1.03542
56.806,16.50744,0.58472,-0.01391696,1.03541
56.906,16.55479,0.57535,-0.01391665,1.0354
57.006,16.601760000000002,0.58457,-0.01527878,1.0354
57.106,16.64842,0.5797100000000001,-0.01520433,1.03539
57.206,16.694760000000002,0.5841,-0.01515973,1.03538
57.306,16.741020000000002,0.59041,-0.01418036,1.0353700000000001
57.406,16.78685,0.59134,-0.01531906,1.03536
57.506,16.83251,0.58368,-0.01699388,1.03536
57.606,16.87818,0.59745,-0.01820664,1.03535
57.706,16.92328,0.5906,-0.01687305,1.03534
57.806,16.968429999999998,0.59977,-0.01687999,1.0353299999999999
57.906,17.01352,0.6020300000000001,-0.01688,1.03532
58.006,17.05838,0.60067,-0.01688002,1.03532
58.106,17.10272,0.60458,-0.0168612,1.03531
58.206,17.14702,0.60359,-0.01556584,1.0353
58.306,17.19155,0.60011,-0.01557,1.03529
58.406,17.23558,0.6051,-0.01556643,1.03528
58.506,17.27971,0.6154,-0.01698723,1.0352700000000001
58.606,17.32338,0.61307,-0.01832706,1.03526
58.706,17.3672,0.61382,-0.01832047,1.03526
58.806,17.410829999999997,0.59844,-0.01826748,1.03525
58.906,17.4543,0.60953,-0.01611696,1.03524
59.006,17.497320000000002,0.60709,-0.01558099,1.0352299999999999
59.106,17.54041,0.60043,-0.01558,1.03522
59.206,17.58326,0.61636,-0.01557984,1.03521
59.306,17.626170000000002,0.6085699999999999,-0.01553099,1.0352
59.406,17.66906,0.59835,-0.01699714,1.0352
59.506,17.711579999999998,0.60115,-0.01747781,1.03519
59.606,17.75398,0.60219,-0.01796491,1.03518
59.706,17.79615,0.60206,-0.01833208,1.0351700000000001
59.806,17.83841,0.60445,-0.01700425,1.03516
59.906,17.880589999999998,0.60696,-0.01699998,1.03515
60.006,17.922620000000002,0.60496,-0.01698073,1.03514
60.106,17.9645,0.6009899999999999,-0.01709278,1.0351299999999999
60.206,18.00635,0.60135,-0.01564537,1.03512
60.306,18.048029999999997,0.60733,-0.01634199,1.03511
60.406,18.0895,0.60568,-0.0163395,1.03511
60.506,18.13095,0.60372,-0.01701137,1.0351
60.606,18.17278,0.6123,-0.01969629,1.03509
60.706,18.21392,0.60342,-0.01959919,1.03508
60.806,18.25505,0.6100899999999999,-0.01828358,1.0350700000000002
60.906,18.296,0.60754,-0.0168925,1.03506
61.006,18.33708,0.60382,-0.01734387,1.03505
61.106,18.37787,0.6100300000000001,-0.0178805,1.03504
61.206,18.41881,0.6035,-0.01788095,1.03503
61.306,18.46017,0.60441,-0.01919736,1.03502
61.406,18.500729999999997,0.61805,-0.0192137,1.03501
61.506,18.54111,0.6114,-0.01820576,1.035
61.606,18.5815,0.60878,-0.0184033,1.0349899999999999
61.706,18.621879999999997,0.6025,-0.0182,1.03498
61.806,18.66195,0.59731,-0.01819981,1.0349700000000002
61.906,18.70213,0.61626,-0.01815948,1.03496
62.006,18.74236,0.6137100000000001,-0.01951918,1.03495
62.106,18.78258,0.61095,-0.01972368,1.03494
62.206,18.8225,0.6118399999999999,-0.02083035,1.03493
62.306,18.86241,0.60355,-0.02082904,1.03492
62.406,18.90247,0.60016,-0.0194314,1.03491
62.506,18.942439999999998,0.61305,-0.01953222,1.0349
62.606,18.98228,0.60823,-0.0208449,1.0348899999999999
62.706,19.02195,0.61279,-0.01944342,1.03488
62.806,19.06168,0.6115,-0.01952997,1.0348700000000002
62.906,19.101210000000002,0.6096699999999999,-0.02084391,1.0348600000000001
63.006,19.1406,0.60885,-0.0208342,1.03485
63.106,19.18017,0.61403,-0.02081591,1.03484
63.206,19.21967,0.6083,-0.0205001,1.03483
63.306,19.258979999999998,0.6027600000000001,-0.02080598,1.03482
63.406,19.29815,0.6127,-0.02164379,1.03481
63.506,19.337310000000002,0.60282,-0.02213711,1.0348
63.606,19.37656,0.60218,-0.02079439,1.0347899999999999
63.706,19.41541,0.60044,-0.02082926,1.03478
63.806,19.454279999999997,0.60385,-0.02160588,1.03477
63.906,19.49298,0.59625,-0.02215229,1.0347600000000001
64.006,19.53174,0.6061,-0.02104537,1.03475
64.106,19.57039,0.6055,-0.02084003,1.03473
64.206,19.60898,0.60453,-0.02083999,1.03472
64.306,19.647489999999998,0.60637,-0.02083817,1.03471
64.406,19.68555,0.60251,-0.01943081,1.0347
64.506,19.72389,0.60688,-0.02071807,1.0346899999999999
64.606,19.76216,0.6036699999999999,-0.01952556,1.0346799999999998
64.706,19.8005,0.61628,-0.01956086,1.03467
64.806,19.83868,0.60532,-0.02083956,1.0346600000000001
64.906,19.87665,0.5935,-0.02083999,1.03465
65.006,19.91487,0.6035699999999999,-0.02084,1.03464
65.106,19.952679999999997,0.60007,-0.02084,1.03462
65.206,19.99052,0.60259,-0.02083999,1.03461
65.306,20.0285,0.60669,-0.02084513,1.0346
65.406,20.06631,0.60455,-0.01989875,1.03459
65.506,20.10418,0.60085,-0.02076458,1.0345799999999998
65.606,20.141920000000002,0.60173,-0.02214883,1.03457
65.706,20.17974,0.60901,-0.02215,1.0345600000000001
65.806,20.21738,0.6099899999999999,-0.02215108,1.03454
65.906,20.25506,0.6059,-0.02245048,1.03453
66.006,20.29265,0.59649,-0.02314115,1.03452
66.106,20.33006,0.59877,-0.02314025,1.03451
66.206,20.36769,0.60096,-0.02330156,1.0345
66.306,20.405179999999998,0.60978,-0.02311856,1.03449
66.406,20.44262,0.5982,-0.02202061,1.03447
66.506,20.479779999999998,0.59949,-0.02313993,1.03446
66.606,20.51734,0.59388,-0.02312513,1.03445
66.706,20.55441,0.5916399999999999,-0.02405432,1.03444
66.806,20.59151,0.59685,-0.0241299,1.03443
66.906,20.62879,0.59721,-0.02413431,1.03441
67.006,20.665979999999998,0.59846,-0.02305634,1.0344
67.106,20.70315,0.59473,-0.02317971,1.03439
67.206,20.74023,0.60063,-0.02216445,1.0343799999999999
67.306,20.77736,0.59443,-0.02346022,1.03437
67.406,20.81449,0.59717,-0.02314938,1.03435
67.506,20.851370000000003,0.6005199999999999,-0.02314198,1.03434
67.606,20.88832,0.5976100000000001,-0.02179806,1.03433
67.706,20.92525,0.60324,-0.02129355,1.0343200000000001
67.806,20.962120000000002,0.5977899999999999,-0.02028897,1.0343
67.906,20.998839999999998,0.59511,-0.02029764,1.03429
68.006,21.0356,0.60616,-0.02168029,1.0342799999999999
68.106,21.07235,0.60225,-0.02293623,1.03427
68.206,21.1091,0.5956,-0.02292998,1.03426
68.306,21.1457,0.60029,-0.02293,1.03424
68.406,21.18236,0.59504,-0.02292994,1.03423
68.506,21.21889,0.5935199999999999,-0.02293358,1.0342200000000001
68.606,21.25561,0.5959300000000001,-0.02163263,1.0342
68.706,21.29167,0.59138,-0.02160195,1.03419
68.806,21.328110000000002,0.59655,-0.0202813,1.0341799999999999
68.906,21.36426,0.5924,-0.01896353,1.03417
69.006,21.40061,0.59099,-0.01897,1.03415
69.106,21.43666,0.5887100000000001,-0.01896624,1.03414
69.206,21.47295,0.58557,-0.01986282,1.03413
69.306,21.5092,0.58328,-0.01931892,1.03411
69.406,21.54563,0.57513,-0.01934515,1.0341
69.506,21.58191,0.5727800000000001,-0.01897799,1.03409
69.606,21.618370000000002,0.5648,-0.01897983,1.0340799999999999
69.706,21.654729999999997,0.56382,-0.01893405,1.03406
69.806,21.69112,0.5633100000000001,-0.02028216,1.03405
69.906,21.72754,0.5665600000000001,-0.02028673,1.03404
70.006,21.76361,0.57386,-0.02122434,1.0340200000000002
70.106,21.799870000000002,0.56812,-0.0202906,1.03401
70.206,21.83611,0.57948,-0.02029694,1.034
70.306,21.87221,0.57508,-0.01899209,1.03398
70.406,21.90824,0.58357,-0.01896989,1.03397
70.506,21.94438,0.57428,-0.01898377,1.03396
70.606,21.980629999999998,0.58221,-0.02166015,1.0339399999999999
70.706,22.01667,0.58522,-0.02160792,1.03393
70.806,22.05314,0.58286,-0.02158355,1.03391
70.906,22.0891,0.58109,-0.02029418,1.0339
71.006,22.124879999999997,0.58098,-0.02029014,1.03389
71.106,22.160729999999997,0.5674899999999999,-0.02029019,1.03387
71.206,22.19655,0.57007,-0.02130622,1.03386
71.306,22.23229,0.55737,-0.02159855,1.03385
71.406,22.26791,0.55492,-0.02142412,1.03383
71.506,22.30347,0.55857,-0.02028296,1.0338200000000002
71.606,22.33896,0.55783,-0.02029132,1.0338
71.706,22.374589999999998,0.56288,-0.01992543,1.03379
71.806,22.41028,0.5564399999999999,-0.01995554,1.03378
71.906,22.44603,0.5545100000000001,-0.01930506,1.03376
72.006,22.48155,0.53987,-0.0192711,1.03375
72.106,22.51703,0.53501,-0.02062424,1.03373
72.206,22.55251,0.5373399999999999,-0.02062736,1.03372
72.306,22.58833,0.52052,-0.02185862,1.0337100000000001
72.406,22.623720000000002,0.52663,-0.02160707,1.03369
72.506,22.659470000000002,0.51673,-0.0216274,1.03368
72.606,22.6948,0.5173800000000001,-0.02029153,1.03366
72.706,22.7302,0.50556,-0.02029003,1.03365
72.806,22.765929999999997,0.5050899999999999,-0.02023816,1.0336299999999998
72.906,22.8016,0.50412,-0.02159634,1.03362
73.006,22.8374,0.5022399999999999,-0.02040314,1.0336
73.106,22.87288,0.503,-0.02029095,1.03359
73.206,22.908089999999998,0.50193,-0.02028999,1.03358
73.306,22.94356,0.49911000000000005,-0.02029003,1.03356
73.406,22.97897,0.49768,-0.02028906,1.03355
73.506,23.01438,0.49558,-0.01887417,1.0335299999999998
73.606,23.04962,0.48856000000000005,-0.01897013,1.03352
73.706,23.084770000000002,0.49405,-0.01898263,1.0335
73.806,23.1199,0.49018,-0.02028701,1.03349
73.906,23.15512,0.48641,-0.02028921,1.03347
74.006,23.19027,0.48356000000000005,-0.02029118,1.03346
74.106,23.22545,0.47403,-0.02158539,1.03344
74.206,23.26062,0.47381999999999996,-0.02157091,1.0334299999999998
74.306,23.29587,0.46741000000000005,-0.02029098,1.03341
74.406,23.33093,0.46176000000000006,-0.02027426,1.0334
74.506,23.366020000000002,0.46755,-0.02160609,1.03338
74.606,23.40121,0.46768000000000004,-0.02160002,1.0333700000000001
74.706,23.43637,0.46374,-0.0216,1.03335
74.806,23.471429999999998,0.45924,-0.0216,1.03334
74.906,23.50647,0.45611999999999997,-0.02160013,1.03332
75.006,23.54151,0.45748,-0.02160735,1.03331
75.106,23.57645,0.45298999999999995,-0.02288534,1.03329
75.206,23.61141,0.45688,-0.02294533,1.0332700000000001
75.306,23.64636,0.44801,-0.02160464,1.03326
75.406,23.6815,0.44275,-0.02160994,1.03324
75.506,23.71642,0.43895,-0.02161694,1.0332299999999999
75.606,23.75147,0.44925,-0.0203072,1.03321
75.706,23.78635,0.43299,-0.02028963,1.0332
75.806,23.82125,0.4355,-0.02029,1.03318
75.906,23.85641,0.43091,-0.02028994,1.03316
76.006,23.8914,0.43456999999999996,-0.02028668,1.03315
76.106,23.926289999999998,0.42473,-0.02020729,1.0331299999999999
76.206,23.96107,0.41596000000000005,-0.02146108,1.03312
76.306,23.99587,0.41661000000000004,-0.02171041,1.0331
76.406,24.030620000000003,0.42228999999999994,-0.02171,1.03309
76.506,24.06534,0.41581999999999997,-0.02171,1.0330700000000002
76.606,24.099970000000003,0.41802,-0.02171,1.03305
76.706,24.134529999999998,0.40336,-0.02170987,1.03304
76.806,24.16931,0.40856,-0.02171268,1.03302
76.906,24.203889999999998,0.409,-0.02057418,1.03301
77.006,24.23859,0.40859,-0.01941742,1.0329899999999999
77.106,24.27326,0.39758000000000004,-0.01941927,1.0329700000000002
77.206,24.30789,0.3937,-0.02064364,1.03296
77.306,24.342489999999998,0.38948,-0.02072886,1.03294
77.406,24.377010000000002,0.38578,-0.02075501,1.03292
77.506,24.41173,0.38745,-0.02205495,1.03291
77.606,24.4463,0.38604,-0.0220851,1.0328899999999999
77.706,24.48109,0.37694,-0.02171875,1.0328700000000002
77.806,24.51557,0.37103,-0.0216381,1.0328600000000001
77.906,24.55022,0.36775,-0.02039921,1.03284
78.006,24.58478,0.36078000000000005,-0.02031374,1.03282
78.106,24.61936,0.35803,-0.02171079,1.03281
78.206,24.65385,0.34725,-0.02170863,1.0327899999999999
78.306,24.68835,0.33335,-0.02177818,1.03277
78.406,24.72278,0.3317,-0.02040189,1.0327600000000001
78.506,24.7574,0.32519000000000003,-0.02039314,1.03274
78.606,24.79189,0.32334,-0.02169282,1.03272
78.706,24.82633,0.31728,-0.02033083,1.03271
78.806,24.86047,0.3159,-0.02039988,1.0326899999999999
78.906,24.894920000000003,0.31334,-0.02040001,1.03267
79.006,24.929479999999998,0.29813,-0.02040007,1.0326600000000001
79.106,24.96397,0.29311,-0.0204356,1.03264
79.206,24.998520000000003,0.29196,-0.02041251,1.03262
79.306,25.033070000000002,0.28429,-0.02040023,1.03261
79.406,25.067610000000002,0.28106,-0.0204,1.03259
79.506,25.10205,0.27234,-0.02040011,1.03257
79.606,25.13658,0.27774,-0.02038634,1.03255
79.706,25.170679999999997,0.26371,-0.01906223,1.03254
79.806,25.20506,0.26269000000000003,-0.0190809,1.03252
79.906,25.23912,0.26766999999999996,-0.01908,1.0325
80.006,25.273329999999998,0.25947,-0.01908,1.0324799999999998
80.106,25.3076,0.25598000000000004,-0.01908012,1.03247
80.206,25.3419,0.2503,-0.01909187,1.03245
80.306,25.37637,0.24982,-0.02038115,1.03243
80.406,25.41085,0.24514,-0.02039994,1.03241
80.506,25.44504,0.23853000000000002,-0.0204,1.0324
80.606,25.47925,0.22376999999999997,-0.02040001,1.0323799999999999
80.706,25.51352,0.22475,-0.02040494,1.03236
80.806,25.54787,0.2217,-0.0190488,1.03234
80.906,25.58215,0.21969,-0.01910042,1.03233
81.006,25.61626,0.21544000000000002,-0.02036302,1.03231
81.106,25.65036,0.21226,-0.02039997,1.03229
81.206,25.6845,0.20446,-0.02039988,1.03227
81.306,25.71857,0.20077,-0.02040477,1.03225
81.406,25.75242,0.19892,-0.01911251,1.03224
81.506,25.78643,0.18225999999999998,-0.01920455,1.0322200000000001
81.606,25.82045,0.18485,-0.02040169,1.0322
81.706,25.854570000000002,0.17374,-0.02039857,1.0321799999999999
81.806,25.88873,0.16859000000000002,-0.02044623,1.03216
81.906,25.92308,0.1642,-0.02042064,1.03215
82.006,25.95725,0.17255,-0.02039977,1.03213
82.106,25.991239999999998,0.16545,-0.0204,1.03211
82.206,26.02538,0.1611,-0.02040007,1.03209
82.306,26.059420000000003,0.15233,-0.02039884,1.03207
82.406,26.093420000000002,0.14453,-0.02133663,1.03205
82.506,26.1276,0.1417,-0.02169927,1.03204
82.606,26.1619,0.13567,-0.02034974,1.0320200000000002
82.706,26.19612,0.1377,-0.02029581,1.032
82.806,26.230220000000003,0.13158,-0.0190791,1.03198
82.906,26.2642,0.12319000000000001,-0.01910157,1.03196
83.006,26.297909999999998,0.12120999999999998,-0.02037851,1.0319399999999999
83.106,26.331940000000003,0.11535,-0.0203873,1.0319200000000002
83.206,26.36603,0.11312,-0.02096801,1.03191
83.306,26.399990000000003,0.10203,-0.02170991,1.03189
83.406,26.43412,0.10725,-0.02034855,1.03187
83.506,26.4682,0.09331999,-0.02039753,1.03185
83.606,26.50197,0.08833593,-0.02122372,1.03183
83.706,26.535870000000003,0.07862736,-0.02172291,1.0318100000000001
83.806,26.56993,0.07096023,-0.02172016,1.03179
83.906,26.603740000000002,0.0732485,-0.02075517,1.03177
84.006,26.63764,0.06601163,-0.020399,1.03175
84.106,26.67162,0.0576803,-0.02045137,1.0317399999999999
84.206,26.7054,0.06896837,-0.02040688,1.03172
84.306,26.73909,0.06558413,-0.02097424,1.0317
84.406,26.77273,0.05606489,-0.02171346,1.03168
84.506,26.806490000000004,0.04403019,-0.02171088,1.03166
84.606,26.839940000000002,0.04295625,-0.02170832,1.03164
84.706,26.873440000000002,0.04080409,-0.02207889,1.03162
84.806,26.906940000000002,0.03496579,-0.02172485,1.0316
84.906,26.940620000000003,0.03242806,-0.02040854,1.03158
85.006,26.974359999999997,0.02522353,-0.02039658,1.03156
85.106,27.00818,0.02103294,-0.0208998,1.03154
85.206,27.0417,0.01488566,-0.02183315,1.03152
85.306,27.075359999999996,0.01170785,-0.02185486,1.0315
85.406,27.108859999999996,0.0048441759999999995,-0.02314423,1.03148
85.506,27.142329999999998,0.004317987,-0.02314989,1.03146
85.606,27.176040000000004,0.002857474,-0.02314993,1.03144
85.706,27.209659999999996,-0.009329338000000001,-0.02315069,1.03142
85.806,27.243129999999997,-0.0126397,-0.02223379,1.0314
85.906,27.276709999999998,-0.02386563,-0.0218275,1.03138
86.006,27.31012,-0.01695523,-0.02182999,1.03136
86.106,27.34357,-0.01942682,-0.02184867,1.03134
86.206,27.377090000000003,-0.02425068,-0.02115432,1.03132
86.306,27.41061,-0.02838173,-0.02115885,1.0313
86.406,27.44411,-0.03619277,-0.02212168,1.03128
86.506,27.4776,-0.03959409,-0.02215017,1.03126
86.606,27.5112,-0.05787006,-0.02214581,1.03124
86.706,27.54481,-0.05792513,-0.02143096,1.03122
86.806,27.578440000000004,-0.06914715,-0.02183097,1.0312
86.906,27.61195,-0.07517174,-0.02182092,1.03118
87.006,27.64555,-0.06629006,-0.02171723,1.03116
87.106,27.67905,-0.07760612,-0.02253125,1.03114
87.206,27.71268,-0.07351436,-0.02182646,1.03112
87.306,27.746209999999998,-0.07752191,-0.02176858,1.0311
87.406,27.77957,-0.08112315,-0.02282097,1.03108
87.506,27.8133,-0.07948848,-0.02266828,1.03106
87.606,27.846829999999997,-0.07679263,-0.02150893,1.03104
87.706,27.8804,-0.08715911,-0.02150002,1.03102
87.806,27.91375,-0.08952893,-0.02149617,1.031
87.906,27.9472,-0.08914894,-0.02199693,1.03098
88.006,27.980690000000003,-0.09431971,-0.02216074,1.03096
88.106,28.0141,-0.09745282,-0.02247313,1.03094
88.206,28.04747,-0.10155,-0.02382587,1.03092
88.306,28.0811,-0.10057999999999999,-0.02379733,1.0309
88.406,28.11464,-0.10818,-0.02276867,1.03088
88.506,28.148259999999997,-0.12138,-0.02247876,1.03086
88.606,28.18181,-0.11722,-0.02248033,1.03083
88.706,28.21515,-0.12207,-0.02243121,1.03081
88.806,28.24863,-0.12097999999999999,-0.02381353,1.0307899999999999
88.906,28.282020000000003,-0.12144,-0.02379948,1.03077
89.006,28.315440000000002,-0.13396,-0.02289327,1.03075
89.106,28.34872,-0.12882000000000002,-0.02247823,1.03073
89.206,28.38203,-0.1432,-0.02246538,1.03071
89.306,28.415329999999997,-0.14909,-0.02119443,1.0306899999999999
89.406,28.44868,-0.14060999999999998,-0.02239795,1.03067
89.506,28.48201,-0.14673,-0.02248846,1.03064
89.606,28.515209999999996,-0.15789,-0.02249182,1.03062
89.706,28.54862,-0.15821,-0.02221738,1.0306
89.806,28.58202,-0.16204000000000002,-0.02182848,1.0305799999999998
89.906,28.615409999999997,-0.16798,-0.02183,1.0305600000000001
90.006,28.6486,-0.17347,-0.02183119,1.03054
90.106,28.682,-0.17595999999999998,-0.02321765,1.03052
90.206,28.71534,-0.17417,-0.02313835,1.03049
90.306,28.748690000000003,-0.18627,-0.02314001,1.03047
90.406,28.78187,-0.18377000000000002,-0.02313982,1.03045
90.506,28.81495,-0.19760999999999998,-0.02316429,1.03043
90.606,28.84804,-0.1982,-0.02247013,1.03041
90.706,28.88118,-0.19564,-0.02247993,1.03039
90.806,28.914479999999998,-0.20354,-0.02248,1.03036
90.906,28.947840000000003,-0.20106,-0.02248006,1.03034
91.006,28.98122,-0.21101,-0.0224831,1.0303200000000001
91.106,29.014459999999996,-0.21449000000000001,-0.02349699,1.0303
91.206,29.047790000000003,-0.22425,-0.02380166,1.0302799999999999
91.306,29.08097,-0.22588000000000003,-0.02380001,1.03026
91.406,29.114490000000004,-0.2367,-0.02379988,1.03023
91.506,29.147759999999998,-0.23876999999999998,-0.02380602,1.03021
91.606,29.18102,-0.24839,-0.02249291,1.03019
91.706,29.214259999999996,-0.24661,-0.02247951,1.03017
91.806,29.24727,-0.25605,-0.02248002,1.03014
91.906,29.280509999999996,-0.2508,-0.02248019,1.0301200000000001
92.006,29.31387,-0.26323,-0.02237287,1.0301
92.106,29.34733,-0.26033,-0.02285725,1.0300799999999999
92.206,29.38065,-0.27252,-0.02282012,1.03006
92.306,29.413809999999998,-0.28434,-0.02282,1.03003
92.406,29.44701,-0.28755,-0.02281974,1.03001
92.506,29.480320000000003,-0.29188000000000003,-0.02281729,1.02999
92.606,29.51359,-0.29686,-0.02418226,1.02997
92.706,29.54686,-0.29097,-0.02412933,1.0299399999999999
92.806,29.58012,-0.29336,-0.02412986,1.0299200000000002
92.906,29.613129999999998,-0.30639,-0.023671,1.0299
93.006,29.6461,-0.30644,-0.02350426,1.02988
93.106,29.67905,-0.32327,-0.02314336,1.02985
93.206,29.71207,-0.32223,-0.02230846,1.02983
93.306,29.74509,-0.32524000000000003,-0.02181658,1.0298100000000001
93.406,29.778240000000004,-0.33389,-0.02182,1.02978
93.506,29.81113,-0.3377,-0.02181856,1.02976
93.606,29.84419,-0.34986,-0.0232362,1.0297399999999999
93.706,29.87725,-0.35113,-0.02313896,1.02972
93.806,29.91,-0.35861,-0.02314,1.02969
93.906,29.943109999999997,-0.3641,-0.02314,1.02967
94.006,29.97594,-0.37178,-0.02314,1.02965
94.106,30.00868,-0.39434,-0.02314,1.02962
94.206,30.04141,-0.38444,-0.02314,1.0296
94.306,30.07419,-0.39166999999999996,-0.02313999,1.02958
94.406,30.107159999999997,-0.39989,-0.02314081,1.02955
94.506,30.14017,-0.40387,-0.02314446,1.0295299999999998
94.606,30.17298,-0.41695,-0.02316134,1.0295100000000001
94.706,30.205779999999997,-0.41135,-0.02314981,1.02948
94.806,30.238129999999998,-0.41261000000000003,-0.02315,1.02946
94.906,30.270979999999998,-0.42522,-0.02314991,1.02944
95.006,30.303959999999996,-0.41621,-0.02319228,1.02941
95.106,30.3368,-0.41558999999999996,-0.02444372,1.02939
95.206,30.36973,-0.42755,-0.02446002,1.0293700000000001
95.306,30.402820000000002,-0.4377,-0.02446,1.02934
95.406,30.43552,-0.43006000000000005,-0.02446027,1.02932
95.506,30.46831,-0.42918,-0.02444988,1.0293
95.606,30.50132,-0.43061000000000005,-0.02310819,1.0292700000000001
95.706,30.53417,-0.43113999999999997,-0.02314105,1.02925
95.806,30.5671,-0.43772,-0.02313692,1.0292299999999999
95.906,30.600109999999997,-0.43891,-0.02381133,1.0292
96.006,30.63295,-0.4401,-0.02313573,1.02918
96.106,30.66592,-0.44685,-0.02323443,1.02915
96.206,30.698809999999998,-0.44451999999999997,-0.02182848,1.0291299999999999
96.306,30.7319,-0.45253999999999994,-0.02182997,1.02911
96.406,30.764879999999998,-0.45583999999999997,-0.02183,1.02908
96.506,30.79785,-0.45103999999999994,-0.02183,1.02906
96.606,30.830709999999996,-0.45583999999999997,-0.02183,1.02903
96.706,30.863709999999998,-0.45316999999999996,-0.02183143,1.02901
96.806,30.89665,-0.45682,-0.02173386,1.02899
96.906,30.93007,-0.46266999999999997,-0.02314992,1.02896
97.006,30.96286,-0.44936000000000004,-0.02315004,1.02894
97.106,30.995790000000003,-0.45278999999999997,-0.02315,1.02891
97.206,31.028740000000003,-0.466,-0.02315,1.0288899999999999
97.306,31.061590000000002,-0.46881999999999996,-0.02315,1.02886
97.406,31.09432,-0.46761,-0.02315,1.02884
97.506,31.127370000000003,-0.46457,-0.02315,1.02882
97.606,31.160159999999998,-0.47078000000000003,-0.02315001,1.0287899999999999
97.706,31.192840000000004,-0.46991000000000005,-0.02313516,1.02877
97.806,31.225590000000004,-0.46398,-0.02187988,1.02874
97.906,31.2583,-0.47438,-0.02182948,1.02872
98.006,31.291090000000004,-0.47698,-0.02181076,1.0286899999999999
98.106,31.324009999999998,-0.47273999999999994,-0.0231487,1.02867
98.206,31.35677,-0.4734,-0.02304432,1.02864
98.306,31.3895,-0.47744,-0.02446063,1.02862
98.406,31.42215,-0.48216000000000003,-0.02446003,1.02859
98.506,31.454720000000002,-0.48748,-0.02446,1.02857
98.606,31.48723,-0.48283000000000004,-0.02446,1.02854
98.706,31.51975,-0.4786,-0.02446,1.02852
98.806,31.55237,-0.47656000000000004,-0.02446024,1.0285
98.906,31.58509,-0.47905,-0.02439139,1.02847
99.006,31.61774,-0.48203,-0.02315155,1.02845
99.106,31.650470000000002,-0.49291999999999997,-0.02314005,1.0284200000000001
99.206,31.683059999999998,-0.50316,-0.02313569,1.0284
99.306,31.715609999999998,-0.50031,-0.02367097,1.02837
99.406,31.74819,-0.50266,-0.02445933,1.02834
99.506,31.7807,-0.5029899999999999,-0.02446,1.0283200000000001
99.606,31.813259999999996,-0.49982,-0.02446,1.02829
99.706,31.84587,-0.51055,-0.02446002,1.02827
99.806,31.878459999999997,-0.50715,-0.02445931,1.02824
99.906,31.91103,-0.5065,-0.02442275,1.0282200000000001
100.006,31.9436,-0.49737,-0.02311608,1.02819
100.106,31.97625,-0.49885,-0.02449331,1.02817
100.206,32.008829999999996,-0.50878,-0.02385305,1.02814
100.306,32.04155,-0.50384,-0.02312294,1.0281200000000001
100.406,32.07421,-0.4923,-0.02312925,1.02809
100.506,32.106790000000004,-0.50446,-0.02196674,1.02807
100.606,32.139559999999996,-0.49281,-0.02181975,1.02804
100.706,32.17228,-0.48923999999999995,-0.02183159,1.02801
100.806,32.20498,-0.49023999999999995,-0.02307381,1.02799
100.906,32.23775,-0.48017,-0.02314022,1.02796
101.006,32.27035,-0.46311,-0.02314,1.0279399999999999
101.106,32.30301,-0.47097,-0.02314,1.02791
101.206,32.33551,-0.46566,-0.02313966,1.02789
101.306,32.36807,-0.46068000000000003,-0.02315428,1.02786
101.406,32.40084,-0.45881000000000005,-0.02376268,1.02783
101.506,32.43358,-0.44796,-0.02249446,1.0278100000000001
101.606,32.466229999999996,-0.43759,-0.02247606,1.02778
101.706,32.49899,-0.43551000000000006,-0.02305587,1.02776
101.806,32.53154,-0.41738000000000003,-0.023802,1.02773
101.906,32.56422,-0.41727,-0.02303114,1.0277
102.006,32.59688,-0.40584000000000003,-0.02247563,1.02768
102.106,32.62959,-0.39823000000000003,-0.02248001,1.02765
102.206,32.66213,-0.39475,-0.02248057,1.02762
102.306,32.694720000000004,-0.37645,-0.0224162,1.0276
102.406,32.72724,-0.36994,-0.0231298,1.02757
102.506,32.75979,-0.35420999999999997,-0.02313755,1.02755
102.606,32.7925,-0.34634000000000004,-0.02308041,1.02752
102.706,32.82506,-0.32921999999999996,-0.02315139,1.02749
102.806,32.85765,-0.31704,-0.02314998,1.02747
102.906,32.89035,-0.3067,-0.02314989,1.02744
103.006,32.92287,-0.2875,-0.02320679,1.02741
103.106,32.955420000000004,-0.28191,-0.02182389,1.02739
103.206,32.98803,-0.26145999999999997,-0.02183005,1.02736
103.306,33.02078,-0.2559,-0.02183,1.0273299999999999
103.406,33.05358,-0.23531,-0.02183,1.02731
103.506,33.086209999999994,-0.22121,-0.02183,1.02728
103.606,33.11877,-0.21173000000000003,-0.02183,1.02725
103.706,33.151559999999996,-0.19109,-0.02182999,1.0272299999999999
103.806,33.18414,-0.1816,-0.02183152,1.0272
103.906,33.21695,-0.15782000000000002,-0.02289299,1.0271700000000001
104.006,33.24957,-0.14857,-0.0231405,1.02715
104.106,33.282379999999996,-0.12410999999999998,-0.02314003,1.02712
104.206,33.31517,-0.10455,-0.02314,1.02709
104.306,33.34793,-0.08360893,-0.02314,1.0270700000000001
104.406,33.38081,-0.05919254,-0.02314007,1.02704
104.506,33.41357,-0.04831397,-0.02310764,1.02701
104.606,33.4465,-0.02509979,-0.02183831,1.02698
104.706,33.47939,-0.009270604,-0.02182159,1.02696
104.806,33.512209999999996,0.005043842,-0.02110038,1.02693
104.906,33.545159999999996,0.03523859,-0.02116123,1.0269
105.006,33.57801,0.05959908,-0.02115999,1.0268700000000002
105.106,33.61087,0.07655502,-0.02116,1.02685
105.206,33.64387,0.09527562,-0.02116,1.02682
105.306,33.67672,0.12067,-0.02116,1.0267899999999999
105.406,33.7096,0.13925,-0.02115999,1.0267700000000002
105.506,33.74245,0.16627999999999998,-0.02115656,1.02674
105.606,33.775220000000004,0.18886,-0.02164768,1.02671
105.706,33.8082,0.21561,-0.02247935,1.02668
105.806,33.84114,0.23771,-0.02247999,1.02665
105.906,33.87415,0.25966,-0.02247999,1.02663
106.006,33.90713,0.28096,-0.02248034,1.0266
106.106,33.94008,0.30543000000000003,-0.0224809,1.02657
106.206,33.97307,0.33531,-0.02185254,1.02654
106.306,34.006029999999996,0.36488000000000004,-0.0212432,1.02652
106.406,34.03905,0.38334,-0.02141465,1.02649
106.506,34.071979999999996,0.4093,-0.02182032,1.02646
106.606,34.10498,0.43963,-0.02181999,1.02643
106.706,34.137890000000006,0.46321,-0.02182,1.0264
106.806,34.17073,0.48413,-0.02182,1.0263799999999998
106.906,34.20366,0.5161600000000001,-0.02182,1.02635
107.006,34.23657,0.5503100000000001,-0.02182,1.0263200000000001
107.106,34.26954,0.56576,-0.02182,1.02629
107.206,34.3024,0.59545,-0.02181999,1.02626
107.306,34.33518,0.61744,-0.02182095,1.02624
107.406,34.36802,0.64794,-0.02177851,1.02621
107.506,34.400859999999994,0.6753600000000001,-0.02313401,1.0261799999999999
107.606,34.43396,0.69996,-0.02314026,1.02615
107.706,34.46703,0.72618,-0.02314,1.0261200000000001
107.806,34.49991,0.75097,-0.02314,1.02609
107.906,34.53288,0.7790199999999999,-0.02314407,1.02607
108.006,34.565740000000005,0.80616,-0.02259336,1.02604
108.106,34.59859,0.8464200000000001,-0.02182046,1.02601
108.206,34.63157,0.86861,-0.02181869,1.02598
108.306,34.664359999999995,0.8892399999999999,-0.02206961,1.02595
108.406,34.69728,0.9313100000000001,-0.02280757,1.0259200000000002
108.506,34.73017,0.9616100000000001,-0.02281,1.02589
108.606,34.76298,0.9893,-0.02281,1.02587
108.706,34.795840000000005,1.0197399999999999,-0.02281055,1.0258399999999999
108.806,34.82874,1.05463,-0.02279328,1.02581
108.906,34.86183,1.08697,-0.02185181,1.02578
109.006,34.894859999999994,1.11259,-0.02182969,1.02575
109.106,34.92777,1.1425100000000001,-0.02181968,1.02572
109.206,34.96063,1.17425,-0.02184498,1.02569
109.306,34.99369,1.20173,-0.02182914,1.02566
109.406,35.02678,1.23488,-0.02183001,1.0256399999999999
109.506,35.05989,1.25862,-0.02183,1.0256100000000001
109.606,35.09297,1.29294,-0.02182735,1.02558
109.706,35.12573,1.3236299999999999,-0.02181993,1.02555
109.806,35.15873,1.35164,-0.02182,1.02552
109.906,35.1917,1.37535,-0.02182,1.02549
110.006,35.22461,1.38757,-0.02182,1.02546
110.106,35.25768,1.40459,-0.02182,1.0254299999999998
110.206,35.290620000000004,1.4274200000000001,-0.02182,1.0254
110.306,35.32359,1.42954,-0.02182129,1.0253700000000001
110.406,35.35658,1.4472399999999999,-0.02285144,1.02534
110.506,35.38939,1.4701899999999999,-0.02314081,1.02531
110.606,35.42233,1.46979,-0.02316111,1.02528
110.706,35.45531,1.46567,-0.02285346,1.02526
110.806,35.48822,1.46862,-0.02260612,1.0252299999999999
110.906,35.520920000000004,1.45449,-0.02149686,1.0252
111.006,35.55356,1.44792,-0.02148841,1.0251700000000001
111.106,35.58623,1.4251,-0.02057401,1.02514
111.206,35.61908,1.3966,-0.02050999,1.02511
111.306,35.65201,1.3603299999999998,-0.0205434,1.02508
111.406,35.68481,1.33212,-0.02043715,1.02505
111.506,35.71757,1.28929,-0.02046456,1.02502
111.606,35.75019,1.2441200000000001,-0.02182851,1.02499
111.706,35.78285,1.17695,-0.02182997,1.02496
111.806,35.81563,1.1214,-0.0218553,1.02493
111.906,35.848079999999996,1.06034,-0.02314946,1.0249
112.006,35.88066,1.0017399999999999,-0.02447801,1.0248700000000002
112.106,35.91315,0.94504,-0.02445902,1.02484
112.206,35.945679999999996,0.8981299999999999,-0.02446001,1.02481
112.306,35.97829,0.854,-0.02446037,1.02478
112.406,36.01082,0.81445,-0.02447412,1.02475
112.506,36.04335,0.7681,-0.02314405,1.02472
112.606,36.07585,0.7409899999999999,-0.02315713,1.0246899999999999
112.706,36.10833,0.70745,-0.02179663,1.0246600000000001
112.806,36.1408,0.69162,-0.02254634,1.02463
112.906,36.17329,0.6652100000000001,-0.02247952,1.0246
113.006,36.20576,0.64679,-0.02181415,1.02457
113.106,36.23827,0.63834,-0.0218201,1.02454
113.206,36.2707,0.60928,-0.02182171,1.02451
113.306,36.30305,0.6047600000000001,-0.02272967,1.0244799999999998
113.406,36.33524,0.60078,-0.02314326,1.02445
113.506,36.36732,0.5987600000000001,-0.02314641,1.02442
113.606,36.39962,0.59113,-0.02219271,1.0243799999999998
113.706,36.43204,0.5758300000000001,-0.02182959,1.02435
113.806,36.46435,0.5771,-0.02183001,1.0243200000000001
113.906,36.49662,0.56785,-0.02182995,1.02429
114.006,36.529,0.57504,-0.02183116,1.02426
114.106,36.56139,0.56675,-0.02146849,1.02423
114.206,36.593790000000006,0.56358,-0.02182618,1.0242
114.306,36.62616,0.55799,-0.02238592,1.02417
114.406,36.65846,0.55561,-0.02248061,1.02414
114.506,36.69068,0.5552600000000001,-0.02248193,1.02411
114.606,36.722879999999996,0.5605600000000001,-0.02143182,1.0240799999999999
114.706,36.755109999999995,0.56295,-0.02148762,1.02405
114.806,36.78745,0.5515399999999999,-0.02193744,1.02401
114.906,36.819720000000004,0.56565,-0.02282428,1.02398
115.006,36.85202,0.56309,-0.02149592,1.02395
115.106,36.88427,0.5735600000000001,-0.02049617,1.0239200000000002
115.206,36.91666,0.56323,-0.02017752,1.02389
115.306,36.94894,0.57205,-0.02018002,1.02386
115.406,36.98127,0.56489,-0.02018048,1.02383
115.506,37.013729999999995,0.571,-0.02010033,1.0238
115.606,37.04619,0.56407,-0.0211494,1.02377
115.706,37.07858,0.5767899999999999,-0.02113624,1.02373
115.806,37.11081,0.56863,-0.02244583,1.0237
115.906,37.14309,0.57375,-0.02117363,1.02367
116.006,37.17546,0.5722,-0.02115976,1.0236399999999999
116.106,37.20779,0.5697399999999999,-0.02115998,1.0236100000000001
116.206,37.240140000000004,0.56496,-0.02115988,1.02358
116.306,37.27241,0.56953,-0.02191362,1.02355
116.406,37.30471,0.56666,-0.02380498,1.0235100000000001
116.506,37.33698,0.57428,-0.02380109,1.02348
116.606,37.36937,0.56886,-0.02350837,1.02345
116.706,37.40193,0.57458,-0.02229242,1.02342
116.806,37.4344,0.56916,-0.02148327,1.02339
116.906,37.466809999999995,0.58075,-0.02149009,1.02336
117.006,37.4992,0.57099,-0.02149,1.02332
117.106,37.53163,0.57582,-0.02149018,1.02329
117.206,37.56402,0.57292,-0.02229259,1.02326
117.306,37.59626,0.58437,-0.02217442,1.0232299999999999
117.406,37.6287,0.57853,-0.02158053,1.0232
117.506,37.661120000000004,0.5734899999999999,-0.02084451,1.02316
117.606,37.69345,0.5724100000000001,-0.02083984,1.0231299999999999
117.706,37.72579,0.58125,-0.02084004,1.0231
117.806,37.7582,0.58297,-0.02083847,1.0230700000000001
117.906,37.79055,0.58086,-0.02080214,1.02304
118.006,37.823,0.57063,-0.01930819,1.023
118.106,37.85549,0.57101,-0.01789567,1.0229700000000002
118.206,37.887859999999996,0.5836899999999999,-0.01798038,1.02294
118.306,37.9203,0.58017,-0.01797539,1.02291
118.406,37.95285,0.57529,-0.01942794,1.0228700000000002
118.506,37.9852,0.5824,-0.01940729,1.02284
118.606,38.01777,0.58003,-0.01967464,1.02281
118.706,38.05032,0.58328,-0.02042709,1.02278
118.806,38.082840000000004,0.57833,-0.02106357,1.02274
118.906,38.1155,0.58233,-0.02106042,1.02271
119.006,38.14802,0.5848899999999999,-0.02103914,1.02268
119.106,38.18057,0.58273,-0.01973801,1.02265
119.206,38.213159999999995,0.58263,-0.01974012,1.02261
119.306,38.24566,0.5765,-0.01974,1.0225799999999998
119.406,38.27818,0.5805,-0.01974,1.02255
119.506,38.3106,0.58549,-0.01974,1.02252
119.606,38.34316,0.5822,-0.01974,1.0224799999999998
119.706,38.37555,0.57595,-0.01973993,1.02245
119.806,38.40813,0.5787800000000001,-0.01974294,1.02242
119.906,38.44059,0.5787899999999999,-0.01903145,1.0223799999999998
120.006,38.47307,0.58033,-0.01906139,1.02235
120.106,38.50544,0.5816399999999999,-0.01974613,1.0223200000000001
120.206,38.5379,0.5803699999999999,-0.01973995,1.02229
120.306,38.57039,0.5819,-0.01974,1.02225
120.406,38.60287,0.57796,-0.01974008,1.0222200000000001
120.506,38.635329999999996,0.58738,-0.01973334,1.02219
120.606,38.66787,0.58422,-0.0205149,1.02215
120.706,38.70013,0.58441,-0.02105004,1.0221200000000001
120.806,38.732490000000006,0.58424,-0.02104999,1.02209
120.906,38.76487,0.58422,-0.02105,1.02205
121.006,38.79714,0.57936,-0.02105,1.0220200000000002
121.106,38.82947,0.57645,-0.02105,1.02199
121.206,38.86175,0.58286,-0.02105003,1.02195
121.306,38.89403,0.58204,-0.02104658,1.0219200000000002
121.406,38.92633,0.58209,-0.02143821,1.02189
121.506,38.95867,0.58095,-0.02367936,1.02185
121.606,38.99112,0.5896100000000001,-0.0236899,1.0218200000000002
121.706,39.02342,0.58865,-0.02368856,1.02179
121.806,39.05595,0.58744,-0.02272771,1.02175
121.906,39.08831,0.5916399999999999,-0.02237088,1.0217200000000002
122.006,39.12069,0.58421,-0.02096121,1.02169
122.106,39.15313,0.58223,-0.01953447,1.02165
122.206,39.18561,0.5897100000000001,-0.0196316,1.02162
122.306,39.21788,0.5835,-0.01962998,1.02158
122.406,39.25023,0.58324,-0.01963,1.02155
122.506,39.28256,0.59143,-0.01963095,1.02152
122.606,39.31485,0.5958,-0.01954009,1.02148
122.706,39.3471,0.59101,-0.02095407,1.02145
122.806,39.37961,0.59019,-0.02094999,1.02142
122.906,39.41209,0.58513,-0.02094995,1.02138
123.006,39.44437,0.59287,-0.0209557,1.02135
123.106,39.4768,0.5864199999999999,-0.01956654,1.02131
123.206,39.50902,0.5867100000000001,-0.01963123,1.02128
123.306,39.54142,0.5866,-0.01972766,1.02125
123.406,39.57374,0.58839,-0.02093846,1.02121
123.506,39.606120000000004,0.58965,-0.02091192,1.02118
123.606,39.63845,0.58828,-0.01992883,1.02114
123.706,39.67094,0.5846899999999999,-0.01995975,1.02111
123.806,39.70333,0.58706,-0.01996001,1.0210700000000001
123.906,39.73573,0.58509,-0.01995998,1.02104
124.006,39.76791,0.59006,-0.01996084,1.02101
124.106,39.80022,0.59316,-0.01996708,1.0209700000000002
124.206,39.832390000000004,0.5906,-0.02222276,1.02094
124.306,39.8646,0.5961,-0.02270391,1.0209
124.406,39.897009999999995,0.58232,-0.02269995,1.0208700000000002
124.506,39.929159999999996,0.58496,-0.02270006,1.02083
124.606,39.96148,0.59072,-0.02270848,1.0208
124.706,39.993809999999996,0.5895199999999999,-0.02399933,1.0207600000000001
124.806,40.02609,0.59295,-0.02343368,1.02073
124.906,40.05833,0.5879,-0.0227006,1.0206899999999999
125.006,40.090509999999995,0.58448,-0.0227,1.0206600000000001
125.106,40.12259,0.58657,-0.0227,1.02063
125.206,40.15481,0.58986,-0.02270003,1.0205899999999999
125.306,40.187059999999995,0.59453,-0.02269824,1.0205600000000001
125.406,40.21925,0.59477,-0.0227369,1.02052
125.506,40.251459999999994,0.59549,-0.02137679,1.02049
125.606,40.283809999999995,0.59644,-0.02276265,1.02045
125.706,40.3159,0.59077,-0.02270918,1.02042
125.806,40.34803,0.59353,-0.0227099,1.0203799999999998
125.906,40.38003,0.5847,-0.02270987,1.02035
126.006,40.41207,0.59108,-0.02157554,1.02031
126.106,40.44424,0.5997399999999999,-0.02141104,1.0202799999999999
126.206,40.47637,0.59231,-0.02267514,1.02024
126.306,40.50855,0.59427,-0.02271031,1.02021
126.406,40.54078,0.59969,-0.02271706,1.02017
126.506,40.57294,0.5919300000000001,-0.02134538,1.02013
126.606,40.605259999999994,0.59634,-0.02174594,1.0201
126.706,40.63749,0.59754,-0.0225737,1.02006
126.806,40.66964,0.59985,-0.02270027,1.02003
126.906,40.70192,0.60001,-0.02269997,1.01999
127.006,40.73404,0.59267,-0.02270566,1.01996
