Repository: ulfsri/fsri_materials_database

# Materials and Products Database

## 01_Data

Raw data generated from each apparatus are included here in plain-text format. The data is organized first by material, next by the short name of test apparatus used, and where applicable additional filtering by test settings.

### material.json

Each material directory contains a json file of the same name as the material. This file links the data stored in the repository as well as data and graphs produced by the accompanying scripts (__02_Scripts__) to the respective landing page for the material on the front-end website.

File: 01_Data/LW_GypBoard_Unpainted_Paper/MCC/LW_GypBoard_Unpainted_Paper_MCC_30K_min_211130_R3.txt (part 2 of 4)
T Correction Coefficients:	0	1.024463	0
Time Shift (s):	14
*
Time (s)	Temperature (C)	N2 flow rate (cc/min)	O2 flow rate (cc/min)	Flow Rate (cc/min)	Oxygen (%)	HRR (W/g)	Heating rate (C/s)
348.000	256.940	80.004	19.995	103.288	20.066	5.106	0.489
348.500	257.135	80.004	19.995	103.288	20.066	5.119	0.478
349.000	257.444	80.006	19.996	103.289	20.064	5.205	0.482
349.500	257.675	80.006	19.996	103.289	20.067	5.048	0.521
350.000	257.919	80.005	19.996	103.289	20.063	5.314	0.507
350.500	258.198	80.004	19.995	103.292	20.063	5.259	0.499
351.000	258.475	80.005	19.995	103.293	20.064	5.240	0.540
351.500	258.744	80.004	19.995	103.293	20.061	5.433	0.551
352.000	258.961	80.005	19.996	103.293	20.059	5.576	0.516
352.500	259.214	80.005	19.994	103.292	20.058	5.632	0.478
353.000	259.475	80.006	19.995	103.292	20.060	5.491	0.492
353.500	259.728	80.005	19.995	103.291	20.056	5.733	0.514
354.000	259.916	80.004	19.994	103.295	20.058	5.619	0.478
354.500	260.199	80.006	19.996	103.297	20.058	5.635	0.456
355.000	260.451	80.004	19.995	103.299	20.056	5.729	0.502
355.500	260.696	80.005	19.994	103.302	20.055	5.842	0.516
356.000	260.924	80.005	19.994	103.301	20.052	5.996	0.485
356.500	261.221	80.005	19.994	103.300	20.054	5.899	0.499
357.000	261.446	80.005	19.994	103.300	20.053	5.983	0.524
357.500	261.682	80.003	19.993	103.300	20.055	5.850	0.491
358.000	261.939	80.005	19.994	103.298	20.050	6.127	0.477
358.500	262.170	80.004	19.994	103.298	20.052	6.018	0.490
359.000	262.448	80.005	19.995	103.298	20.047	6.361	0.498
359.500	262.668	80.004	19.995	103.298	20.046	6.400	0.503
360.000	262.951	80.005	19.994	103.300	20.046	6.402	0.501
360.500	263.207	80.007	19.994	103.301	20.045	6.481	0.521
361.000	263.458	80.005	19.996	103.304	20.043	6.617	0.523
361.500	263.724	80.005	19.994	103.302	20.043	6.650	0.512
362.000	263.948	80.007	19.995	103.303	20.040	6.830	0.504
362.500	264.172	80.006	19.994	103.305	20.038	6.940	0.469
363.000	264.467	80.005	19.994	103.309	20.040	6.843	0.483
363.500	264.706	80.006	19.995	103.312	20.036	7.072	0.526
364.000	264.958	80.005	19.995	103.317	20.038	6.968	0.512
364.500	265.212	80.005	19.994	103.317	20.035	7.146	0.498
365.000	265.464	80.005	19.995	103.314	20.032	7.377	0.506
365.500	265.722	80.004	19.993	103.311	20.031	7.412	0.508
366.000	265.947	80.007	19.995	103.308	20.030	7.473	0.496
366.500	266.227	80.006	19.994	103.302	20.028	7.619	0.494
367.000	266.463	80.003	19.995	103.301	20.030	7.508	0.511
367.500	266.725	80.005	19.994	103.305	20.027	7.687	0.507
368.000	266.940	80.005	19.995	103.304	20.025	7.820	0.487
368.500	267.192	80.004	19.994	103.306	20.025	7.832	0.472
369.000	267.457	80.004	19.995	103.306	20.021	8.111	0.492
369.500	267.734	80.005	19.994	103.306	20.018	8.311	0.530
370.000	267.984	80.006	19.994	103.308	20.019	8.225	0.534
370.500	268.197	80.006	19.996	103.312	20.019	8.240	0.495
371.000	268.462	80.005	19.995	103.312	20.021	8.069	0.470
371.500	268.738	80.004	19.995	103.317	20.017	8.396	0.510
372.000	268.932	80.004	19.995	103.319	20.013	8.636	0.506
372.500	269.191	80.005	19.994	103.318	20.015	8.508	0.461
373.000	269.458	80.005	19.995	103.315	20.012	8.680	0.489
373.500	269.718	80.004	19.994	103.314	20.014	8.570	0.527
374.000	269.979	80.004	19.995	103.316	20.007	9.062	0.524
374.500	270.241	80.005	19.996	103.317	20.009	8.884	0.522
375.000	270.470	80.005	19.994	103.319	20.010	8.845	0.507
375.500	270.718	80.003	19.994	103.323	20.005	9.166	0.484
376.000	270.967	80.005	19.994	103.326	20.003	9.308	0.487
376.500	271.215	80.003	19.993	103.327	20.004	9.271	0.497
377.000	271.479	80.003	19.996	103.327	20.002	9.405	0.504
377.500	271.746	80.003	19.994	103.327	20.003	9.337	0.522
378.000	271.966	80.002	19.996	103.328	20.000	9.533	0.509
378.500	272.250	80.004	19.995	103.329	20.000	9.513	0.495
379.000	272.499	80.004	19.994	103.329	19.997	9.733	0.518
379.500	272.715	80.005	19.995	103.331	19.995	9.810	0.499
380.000	272.974	80.004	19.996	103.331	19.995	9.867	0.470
380.500	273.238	80.005	19.994	103.330	19.990	10.148	0.499
381.000	273.469	80.006	19.995	103.329	19.993	9.977	0.509
381.500	273.719	80.006	19.994	103.329	19.990	10.203	0.488
382.000	273.956	80.006	19.995	103.329	19.990	10.177	0.484
382.500	274.190	80.005	19.994	103.328	19.988	10.317	0.480
383.000	274.478	80.006	19.995	103.330	19.986	10.469	0.497
383.500	274.694	80.006	19.994	103.331	19.985	10.520	0.513
384.000	274.962	80.006	19.995	103.330	19.982	10.728	0.493
384.500	275.207	80.007	19.995	103.331	19.982	10.698	0.498
385.000	275.491	80.006	19.993	103.332	19.978	10.953	0.521
385.500	275.699	80.008	19.993	103.332	19.977	11.067	0.511
386.000	275.944	80.004	19.994	103.332	19.974	11.252	0.472
386.500	276.212	80.005	19.994	103.333	19.974	11.260	0.483
387.000	276.516	80.005	19.993	103.332	19.971	11.474	0.542
387.500	276.716	80.007	19.994	103.332	19.970	11.542	0.538
388.000	276.963	80.005	19.994	103.333	19.969	11.586	0.476
388.500	277.215	80.007	19.994	103.333	19.968	11.668	0.473
389.000	277.471	80.006	19.993	103.332	19.966	11.805	0.503
389.500	277.716	80.007	19.994	103.332	19.966	11.792	0.504
390.000	277.952	80.007	19.993	103.332	19.962	12.046	0.491
390.500	278.224	80.007	19.994	103.332	19.962	12.062	0.495
391.000	278.458	80.007	19.994	103.332	19.961	12.106	0.507
391.500	278.712	80.007	19.994	103.332	19.956	12.441	0.497
392.000	278.954	80.008	19.993	103.332	19.956	12.467	0.492
392.500	279.238	80.006	19.994	103.331	19.952	12.741	0.511
393.000	279.455	80.007	19.994	103.331	19.950	12.852	0.514
393.500	279.697	80.006	19.995	103.330	19.950	12.826	0.480
394.000	280.000	80.005	19.995	103.330	19.951	12.760	0.502
394.500	280.238	80.009	19.993	103.331	19.947	13.031	0.543
395.000	280.433	80.007	19.994	103.331	19.943	13.312	0.487
395.500	280.695	80.006	19.995	103.331	19.939	13.600	0.445
396.000	281.004	80.009	19.994	103.331	19.940	13.498	0.514
396.500	281.229	80.006	19.994	103.331	19.936	13.762	0.552
397.000	281.487	80.006	19.995	103.330	19.934	13.934	0.508
397.500	281.719	80.006	19.994	103.329	19.935	13.848	0.487
398.000	281.963	80.006	19.994	103.329	19.934	13.928	0.484
398.500	282.220	80.007	19.993	103.329	19.929	14.249	0.488
399.000	282.467	80.005	19.994	103.330	19.930	14.211	0.502
399.500	282.713	80.006	19.995	103.335	19.927	14.409	0.498
400.000	282.943	80.005	19.995	103.336	19.925	14.536	0.484
400.500	283.228	80.006	19.995	103.336	19.922	14.743	0.496
401.000	283.485	80.005	19.994	103.337	19.919	14.938	0.528
401.500	283.698	80.005	19.995	103.338	19.917	15.063	0.506
402.000	283.968	80.005	19.995	103.336	19.916	15.129	0.477
402.500	284.222	80.005	19.994	103.343	19.917	15.088	0.504
403.000	284.491	80.008	19.995	103.350	19.917	15.077	0.523
403.500	284.723	80.007	19.994	103.354	19.909	15.604	0.512
404.000	284.989	80.007	19.995	103.357	19.910	15.551	0.500
404.500	285.226	80.007	19.994	103.358	19.907	15.704	0.501
405.000	285.484	80.005	19.995	103.356	19.907	15.739	0.499
405.500	285.726	80.006	19.995	103.351	19.904	15.951	0.498
406.000	285.980	80.008	19.995	103.352	19.901	16.148	0.498
406.500	286.200	80.005	19.995	103.354	19.900	16.168	0.485
407.000	286.458	80.006	19.994	103.357	19.901	16.124	0.476
407.500	286.724	80.006	19.994	103.359	19.895	16.543	0.501
408.000	286.992	80.009	19.995	103.364	19.896	16.444	0.529
408.500	287.220	80.006	19.994	103.364	19.895	16.552	0.515
409.000	287.474	80.008	19.995	103.364	19.890	16.888	0.488
409.500	287.698	80.008	19.994	103.364	19.886	17.107	0.480
410.000	287.994	80.009	19.994	103.364	19.884	17.252	0.499
410.500	288.212	80.007	19.995	103.364	19.885	17.191	0.518
411.000	288.475	80.009	19.995	103.364	19.882	17.373	0.498
411.500	288.705	80.008	19.995	103.364	19.879	17.632	0.487
412.000	288.948	80.007	19.995	103.365	19.876	17.823	0.483
412.500	289.238	80.009	19.995	103.365	19.872	18.081	0.503
413.000	289.453	80.008	19.994	103.365	19.870	18.208	0.519
413.500	289.683	80.007	19.994	103.366	19.866	18.462	0.475
414.000	289.936	80.007	19.995	103.366	19.862	18.722	0.464
414.500	290.239	80.007	19.994	103.367	19.864	18.594	0.520
415.000	290.453	80.007	19.996	103.368	19.861	18.786	0.537
415.500	290.685	80.006	19.996	103.368	19.859	18.972	0.482
416.000	290.944	80.004	19.994	103.368	19.859	18.924	0.468
416.500	291.248	80.007	19.994	103.368	19.857	19.073	0.527
417.000	291.491	80.006	19.995	103.367	19.851	19.492	0.555
417.500	291.723	80.007	19.995	103.369	19.853	19.363	0.510
418.000	291.975	80.005	19.993	103.369	19.846	19.816	0.479
418.500	292.231	80.005	19.995	103.369	19.846	19.810	0.496
419.000	292.467	80.005	19.996	103.370	19.846	19.829	0.500
419.500	292.737	80.003	19.995	103.370	19.840	20.193	0.499
420.000	292.976	80.003	19.997	103.371	19.837	20.400	0.508
420.500	293.236	80.003	19.995	103.372	19.837	20.439	0.504
421.000	293.486	80.005	19.995	103.373	19.834	20.649	0.504
421.500	293.742	80.004	19.994	103.373	19.829	20.930	0.508
422.000	294.025	80.004	19.995	103.375	19.827	21.098	0.522
422.500	294.236	80.005	19.995	103.373	19.825	21.225	0.516
423.000	294.525	80.006	19.995	103.375	19.824	21.288	0.497
423.500	294.715	80.005	19.994	103.381	19.821	21.508	0.489
424.000	294.967	80.005	19.995	103.386	19.819	21.638	0.461
424.500	295.239	80.005	19.994	103.390	19.815	21.925	0.483
425.000	295.501	80.005	19.995	103.394	19.813	22.024	0.529
425.500	295.733	80.005	19.995	103.395	19.813	22.004	0.514
426.000	295.974	80.004	19.995	103.394	19.807	22.430	0.484
426.500	296.204	80.003	19.995	103.394	19.805	22.534	0.472
427.000	296.465	80.004	19.996	103.396	19.804	22.619	0.481
427.500	296.720	80.004	19.996	103.397	19.801	22.849	0.504
428.000	296.970	80.004	19.995	103.396	19.801	22.858	0.511
428.500	297.203	80.004	19.995	103.394	19.798	23.003	0.494
429.000	297.480	80.003	19.995	103.392	19.796	23.157	0.496
429.500	297.742	80.003	19.996	103.393	19.793	23.399	0.524
430.000	297.994	80.003	19.996	103.394	19.790	23.581	0.526
430.500	298.203	80.004	19.996	103.398	19.790	23.552	0.487
431.000	298.452	80.005	19.996	103.402	19.785	23.881	0.459
431.500	298.760	80.005	19.996	103.406	19.783	24.013	0.508
432.000	298.985	80.005	19.996	103.407	19.779	24.310	0.545
432.500	299.236	80.003	19.996	103.407	19.777	24.419	0.504
433.000	299.500	80.005	19.996	103.407	19.775	24.588	0.495
433.500	299.730	80.003	19.996	103.407	19.773	24.681	0.504
434.000	299.980	80.004	19.995	103.407	19.774	24.663	0.487
434.500	300.273	80.005	19.995	103.407	19.771	24.808	0.511
435.000	300.456	80.004	19.996	103.407	19.769	24.962	0.509
435.500	300.741	80.004	19.995	103.407	19.763	25.392	0.472
436.000	300.979	80.004	19.995	103.407	19.761	25.534	0.496
436.500	301.219	80.005	19.994	103.408	19.759	25.617	0.501
437.000	301.515	80.003	19.997	103.407	19.755	25.944	0.507
437.500	301.778	80.003	19.996	103.408	19.754	26.015	0.548
438.000	302.008	80.004	19.995	103.410	19.751	26.179	0.526
438.500	302.240	80.003	19.996	103.410	19.747	26.419	0.477
439.000	302.490	80.003	19.996	103.409	19.745	26.608	0.472
439.500	302.734	80.005	19.997	103.410	19.743	26.695	0.488
440.000	303.016	80.003	19.997	103.410	19.738	27.063	0.510
440.500	303.248	80.004	19.994	103.409	19.738	27.079	0.520
441.000	303.521	80.004	19.995	103.409	19.736	27.183	0.510
441.500	303.769	80.004	19.995	103.409	19.734	27.333	0.513
442.000	304.006	80.005	19.996	103.409	19.732	27.443	0.503
442.500	304.243	80.004	19.995	103.409	19.730	27.578	0.480
443.000	304.521	80.005	19.995	103.409	19.727	27.813	0.494
443.500	304.788	80.006	19.994	103.409	19.725	27.941	0.530
444.000	305.064	80.004	19.996	103.410	19.722	28.159	0.544
444.500	305.273	80.004	19.995	103.410	19.720	28.291	0.514
445.000	305.512	80.004	19.995	103.410	19.715	28.575	0.466
445.500	305.771	80.004	19.995	103.410	19.712	28.802	0.473
446.000	306.045	80.005	19.994	103.411	19.713	28.755	0.515
446.500	306.299	80.004	19.994	103.410	19.710	28.930	0.531
447.000	306.555	80.004	19.995	103.413	19.706	29.227	0.519
447.500	306.809	80.005	19.995	103.414	19.703	29.405	0.510
448.000	307.046	80.004	19.994	103.415	19.702	29.459	0.501
448.500	307.305	80.005	19.994	103.418	19.700	29.594	0.493
449.000	307.539	80.005	19.994	103.420	19.696	29.886	0.494
449.500	307.826	80.003	19.994	103.421	19.694	29.980	0.507
450.000	308.034	80.004	19.994	103.425	19.690	30.253	0.508
450.500	308.302	80.004	19.995	103.429	19.689	30.358	0.486
451.000	308.532	80.003	19.994	103.432	19.686	30.569	0.487
451.500	308.799	80.003	19.995	103.435	19.684	30.676	0.498
452.000	309.049	80.004	19.994	103.435	19.682	30.835	0.507
452.500	309.328	80.004	19.994	103.433	19.682	30.830	0.523
453.000	309.571	80.004	19.995	103.430	19.676	31.184	0.525
453.500	309.827	80.005	19.994	103.427	19.678	31.052	0.510
454.000	310.053	80.006	19.996	103.427	19.670	31.633	0.490
454.500	310.322	80.002	19.994	103.430	19.668	31.728	0.489
455.000	310.615	80.004	19.994	103.432	19.668	31.774	0.529
455.500	310.862	80.003	19.995	103.434	19.665	31.943	0.551
456.000	311.061	80.005	19.995	103.435	19.659	32.338	0.494
456.500	311.340	80.004	19.995	103.438	19.657	32.487	0.462
457.000	311.605	80.005	19.994	103.435	19.652	32.804	0.511
457.500	311.875	80.003	19.996	103.437	19.650	32.980	0.540
458.000	312.145	80.003	19.994	103.439	19.649	32.999	0.538
458.500	312.375	80.005	19.995	103.441	19.645	33.278	0.520
459.000	312.655	80.004	19.994	103.441	19.647	33.179	0.505
459.500	312.898	80.005	19.995	103.445	19.643	33.412	0.517
460.000	313.122	80.005	19.994	103.445	19.640	33.624	0.495
460.500	313.419	80.005	19.995	103.445	19.637	33.800	0.494
461.000	313.647	80.005	19.996	103.446	19.632	34.197	0.523
461.500	313.934	80.007	19.995	103.446	19.633	34.101	0.520
462.000	314.196	80.006	19.994	103.445	19.630	34.310	0.533
462.500	314.438	80.006	19.995	103.445	19.625	34.654	0.527
463.000	314.695	80.005	19.995	103.445	19.623	34.762	0.501
463.500	314.955	80.007	19.995	103.444	19.621	34.921	0.508
464.000	315.168	80.007	19.996	103.444	19.618	35.073	0.495
464.500	315.447	80.007	19.995	103.445	19.614	35.386	0.483
465.000	315.685	80.007	19.994	103.445	19.614	35.350	0.504
465.500	315.942	80.006	19.995	103.446	19.613	35.426	0.506
466.000	316.229	80.006	19.994	103.446	19.612	35.535	0.520
466.500	316.458	80.006	19.994	103.446	19.606	35.898	0.530
467.000	316.715	80.007	19.994	103.449	19.604	36.052	0.501
467.500	316.968	80.006	19.994	103.452	19.599	36.373	0.498
468.000	317.184	80.006	19.995	103.455	19.597	36.531	0.489
468.500	317.438	80.006	19.995	103.455	19.597	36.538	0.469
469.000	317.723	80.007	19.994	103.455	19.595	36.619	0.504
469.500	317.963	80.006	19.995	103.455	19.592	36.874	0.532
470.000	318.203	80.006	19.993	103.455	19.590	36.988	0.503
470.500	318.484	80.005	19.995	103.455	19.585	37.341	0.501
471.000	318.719	80.005	19.995	103.457	19.583	37.441	0.518
471.500	318.985	80.005	19.994	103.463	19.579	37.723	0.508
472.000	319.229	80.004	19.995	103.467	19.576	37.891	0.506
472.500	319.488	80.006	19.995	103.471	19.574	38.057	0.506
473.000	319.772	80.005	19.994	103.475	19.573	38.147	0.523
473.500	320.019	80.007	19.995	103.478	19.567	38.540	0.537
474.000	320.265	80.007	19.994	103.476	19.566	38.612	0.512
474.500	320.496	80.006	19.994	103.473	19.560	38.983	0.485
475.000	320.772	80.006	19.994	103.471	19.559	39.044	0.492
475.500	321.027	80.006	19.994	103.468	19.556	39.294	0.519
476.000	321.280	80.005	19.994	103.470	19.551	39.571	0.519
476.500	321.510	80.006	19.995	103.472	19.551	39.632	0.496
477.000	321.765	80.006	19.995	103.476	19.544	40.042	0.484
477.500	322.046	80.007	19.995	103.479	19.544	40.069	0.510
478.000	322.296	80.009	19.995	103.483	19.539	40.387	0.533
478.500	322.580	80.007	19.994	103.484	19.537	40.547	0.533
479.000	322.804	80.004	19.995	103.484	19.534	40.743	0.521
479.500	323.095	80.005	19.994	103.485	19.531	40.921	0.511
480.000	323.311	80.006	19.995	103.485	19.528	41.116	0.511
480.500	323.574	80.008	19.995	103.484	19.523	41.470	0.494
481.000	323.833	80.007	19.994	103.484	19.524	41.405	0.501
481.500	324.101	80.006	19.994	103.484	19.516	41.976	0.525
482.000	324.352	80.007	19.994	103.483	19.515	42.029	0.523
482.500	324.587	80.008	19.994	103.483	19.515	42.044	0.502
483.000	324.858	80.008	19.995	103.486	19.508	42.460	0.496
483.500	325.099	80.007	19.994	103.488	19.505	42.713	0.509
484.000	325.338	80.007	19.994	103.488	19.501	42.995	0.496
484.500	325.610	80.007	19.994	103.488	19.498	43.145	0.496
485.000	325.885	80.008	19.994	103.488	19.497	43.252	0.528
485.500	326.100	80.008	19.995	103.488	19.491	43.631	0.518
486.000	326.338	80.006	19.993	103.490	19.487	43.914	0.472
486.500	326.611	80.008	19.994	103.495	19.485	44.022	0.483
487.000	326.903	80.007	19.994	103.497	19.481	44.330	0.538
487.500	327.168	80.007	19.995	103.498	19.479	44.467	0.561
488.000	327.399	80.006	19.994	103.500	19.475	44.705	0.526
488.500	327.654	80.007	19.995	103.498	19.468	45.178	0.491
489.000	327.897	80.006	19.994	103.496	19.465	45.383	0.492
489.500	328.154	80.008	19.994	103.503	19.463	45.533	0.499
490.000	328.413	80.009	19.994	103.505	19.460	45.727	0.508
490.500	328.650	80.007	19.995	103.509	19.453	46.157	0.506
491.000	328.887	80.006	19.995	103.514	19.451	46.349	0.485
491.500	329.157	80.007	19.995	103.517	19.451	46.294	0.490
492.000	329.369	80.008	19.995	103.516	19.445	46.732	0.494
492.500	329.684	80.006	19.995	103.520	19.439	47.161	0.505
493.000	329.939	80.006	19.995	103.522	19.434	47.446	0.549
493.500	330.173	80.006	19.995	103.523	19.429	47.770	0.530
494.000	330.440	80.008	19.995	103.524	19.423	48.210	0.495
494.500	330.661	80.005	19.993	103.524	19.420	48.423	0.494
495.000	330.959	80.006	19.996	103.524	19.415	48.754	0.503
495.500	331.215	80.005	19.995	103.524	19.414	48.804	0.537
496.000	331.458	80.007	19.994	103.524	19.407	49.249	0.527
496.500	331.710	80.002	19.994	103.525	19.404	49.514	0.496
497.000	331.974	80.004	19.995	103.526	19.400	49.742	0.505
497.500	332.177	80.004	19.995	103.529	19.395	50.068	0.492
498.000	332.489	80.007	19.995	103.531	19.391	50.338	0.491
498.500	332.759	80.004	19.995	103.532	19.388	50.588	0.549
499.000	332.966	80.006	19.996	103.534	19.382	50.938	0.530
499.500	333.228	80.004	19.995	103.535	19.377	51.282	0.473
500.000	333.492	80.005	19.995	103.533	19.372	51.607	0.497
500.500	333.762	80.005	19.995	103.532	19.367	51.947	0.530
501.000	334.002	80.004	19.995	103.534	19.360	52.407	0.523
501.500	334.241	80.005	19.994	103.539	19.359	52.517	0.495
502.000	334.585	80.004	19.995	103.543	19.353	52.938	0.531
502.500	334.798	80.005	19.996	103.548	19.346	53.364	0.570
503.000	335.060	80.004	19.995	103.554	19.343	53.575	0.516
503.500	335.301	80.005	19.995	103.554	19.341	53.742	0.489
504.000	335.572	80.004	19.995	103.555	19.334	54.168	0.507
504.500	335.845	80.004	19.995	103.556	19.329	54.515	0.528
505.000	336.050	80.007	19.995	103.557	19.325	54.820	0.511
505.500	336.307	80.005	19.995	103.559	19.319	55.229	0.470
506.000	336.562	80.004	19.994	103.563	19.313	55.629	0.487
506.500	336.828	80.004	19.995	103.565	19.305	56.109	0.517
507.000	337.059	80.005	19.995	103.565	19.301	56.398	0.509
507.500	337.331	80.005	19.994	103.565	19.297	56.687	0.500
508.000	337.586	80.005	19.995	103.565	19.292	57.044	0.515
508.500	337.810	80.007	19.995	103.567	19.291	57.047	0.503
509.000	338.085	80.007	19.995	103.569	19.286	57.404	0.489
509.500	338.344	80.004	19.994	103.573	19.279	57.889	0.517
510.000	338.595	80.005	19.995	103.578	19.273	58.275	0.522
510.500	338.864	80.003	19.995	103.578	19.269	58.525	0.515
511.000	339.121	80.004	19.996	103.577	19.264	58.906	0.523
511.500	339.369	80.004	19.995	103.576	19.259	59.250	0.516
512.000	339.626	80.004	19.995	103.576	19.252	59.697	0.505
512.500	339.844	80.005	19.994	103.577	19.251	59.754	0.489
513.000	340.094	80.005	19.995	103.582	19.244	60.211	0.472
513.500	340.343	80.005	19.995	103.586	19.239	60.578	0.484
514.000	340.600	80.005	19.995	103.591	19.235	60.843	0.502
514.500	340.838	80.005	19.995	103.594	19.227	61.392	0.500
515.000	341.107	80.005	19.995	103.596	19.225	61.535	0.501
515.500	341.384	80.004	19.995	103.598	19.219	61.931	0.527
516.000	341.599	80.005	19.995	103.601	19.214	62.215	0.519
516.500	341.864	80.005	19.995	103.603	19.209	62.611	0.486
517.000	342.084	80.005	19.995	103.603	19.205	62.858	0.482
517.500	342.366	80.006	19.995	103.603	19.199	63.253	0.494
518.000	342.612	80.005	19.995	103.603	19.194	63.620	0.515
518.500	342.889	80.005	19.995	103.604	19.187	64.071	0.525
519.000	343.089	80.006	19.995	103.604	19.184	64.228	0.500
519.500	343.349	80.005	19.995	103.604	19.176	64.778	0.469
520.000	343.628	80.004	19.995	103.604	19.174	64.953	0.499
520.500	343.845	80.005	19.996	103.603	19.166	65.440	0.517
521.000	344.094	80.003	19.996	103.602	19.163	65.645	0.481
521.500	344.348	80.005	19.996	103.601	19.158	66.041	0.485
522.000	344.586	80.004	19.996	103.602	19.151	66.474	0.497
522.500	344.858	80.005	19.995	103.602	19.146	66.815	0.501
523.000	345.104	80.004	19.995	103.604	19.142	67.082	0.514
523.500	345.360	80.005	19.995	103.605	19.136	67.471	0.510
524.000	345.628	80.006	19.996	103.606	19.133	67.694	0.513
524.500	345.847	80.004	19.996	103.605	19.129	67.953	0.505
525.000	346.123	80.003	19.996	103.605	19.123	68.364	0.490
525.500	346.380	80.003	19.996	103.607	19.119	68.594	0.514
526.000	346.637	80.006	19.996	103.612	19.115	68.892	0.523
526.500	346.913	80.002	19.996	103.612	19.110	69.217	0.524
527.000	347.128	80.004	19.996	103.613	19.106	69.514	0.513
527.500	347.371	80.004	19.996	103.612	19.101	69.836	0.475
528.000	347.660	80.004	19.997	103.610	19.096	70.139	0.495
528.500	347.903	80.003	19.996	103.606	19.097	70.086	0.532
529.000	348.150	80.004	19.995	103.609	19.092	70.396	0.511
529.500	348.381	80.004	19.997	103.611	19.086	70.801	0.484
530.000	348.684	80.004	19.996	103.613	19.082	71.108	0.506
530.500	348.911	80.004	19.996	103.617	19.081	71.139	0.532
531.000	349.173	80.004	19.997	103.621	19.077	71.407	0.510
531.500	349.459	80.004	19.995	103.620	19.069	71.944	0.518
532.000	349.676	80.005	19.995	103.621	19.070	71.892	0.525
532.500	349.948	80.004	19.995	103.621	19.067	72.066	0.496
533.000	350.171	80.005	19.995	103.620	19.064	72.279	0.492
533.500	350.441	80.004	19.996	103.620	19.062	72.457	0.494
534.000	350.688	80.003	19.995	103.618	19.061	72.508	0.505
534.500	350.975	80.003	19.995	103.616	19.055	72.900	0.525
535.000	351.197	80.004	19.996	103.616	19.050	73.211	0.522
535.500	351.432	80.004	19.995	103.617	19.052	73.076	0.483
536.000	351.656	80.006	19.995	103.612	19.049	73.271	0.458
536.500	351.938	80.003	19.996	103.611	19.048	73.389	0.482
537.000	352.169	80.005	19.994	103.611	19.046	73.485	0.510
537.500	352.427	80.003	19.995	103.608	19.042	73.720	0.501
538.000	352.723	80.004	19.995	103.606	19.043	73.668	0.521
538.500	352.973	80.004	19.997	103.607	19.042	73.732	0.550
539.000	353.262	80.005	19.994	103.606	19.035	74.190	0.542
539.500	353.491	80.005	19.995	103.606	19.040	73.871	0.529
540.000	353.726	80.006	19.995	103.605	19.037	74.059	0.491
540.500	354.016	80.006	19.995	103.606	19.039	73.975	0.494
541.000	354.265	80.005	19.995	103.606	19.039	73.943	0.532
541.500	354.512	80.006	19.994	103.605	19.036	74.144	0.518
542.000	354.798	80.004	19.995	103.604	19.034	74.271	0.515
542.500	355.040	80.007	19.995	103.604	19.039	73.921	0.531
543.000	355.296	80.007	19.994	103.601	19.036	74.121	0.513
543.500	355.533	80.007	19.995	103.599	19.040	73.883	0.495
544.000	355.798	80.008	19.996	103.599	19.042	73.705	0.497
544.500	356.045	80.005	19.995	103.598	19.042	73.744	0.507
545.000	356.290	80.006	19.994	103.593	19.044	73.573	0.502
545.500	356.516	80.005	19.995	103.590	19.047	73.402	0.482
546.000	356.820	80.006	19.995	103.590	19.047	73.371	0.501
546.500	357.091	80.008	19.995	103.589	19.049	73.234	0.553
547.000	357.296	80.007	19.994	103.584	19.055	72.817	0.526
547.500	357.632	80.009	19.994	103.581	19.055	72.821	0.508
548.000	357.867	80.009	19.995	103.577	19.058	72.652	0.556
548.500	358.090	80.006	19.995	103.571	19.061	72.399	0.514
549.000	358.342	80.007	19.994	103.565	19.063	72.304	0.466
549.500	358.598	80.004	19.994	103.563	19.069	71.891	0.491
550.000	358.859	80.005	19.995	103.563	19.072	71.680	0.513
550.500	359.174	80.007	19.994	103.562	19.078	71.243	0.547
551.000	359.371	80.006	19.994	103.559	19.082	70.999	0.544
551.500	359.613	80.005	19.994	103.554	19.087	70.648	0.476
552.000	359.922	80.006	19.994	103.548	19.092	70.337	0.495
552.500	360.137	80.005	19.995	103.541	19.096	70.071	0.537
553.000	360.402	80.006	19.994	103.534	19.107	69.327	0.503
553.500	360.678	80.006	19.995	103.528	19.112	68.981	0.511
554.000	360.922	80.006	19.995	103.523	19.118	68.574	0.530
554.500	361.198	80.007	19.995	103.518	19.126	68.038	0.520
555.000	361.469	80.008	19.995	103.516	19.130	67.722	0.534
555.500	361.713	80.003	19.995	103.511	19.140	67.069	0.531
556.000	361.961	80.007	19.996	103.507	19.149	66.483	0.503
556.500	362.227	80.005	19.995	103.504	19.156	66.017	0.503
557.000	362.479	80.005	19.996	103.501	19.165	65.361	0.516
557.500	362.736	80.006	19.996	103.495	19.173	64.877	0.513
558.000	362.992	80.006	19.995	103.493	19.179	64.450	0.511
558.500	363.289	80.006	19.995	103.490	19.189	63.798	0.533
559.000	363.505	80.006	19.995	103.488	19.202	62.917	0.533
559.500	363.780	80.005	19.995	103.484	19.208	62.499	0.502
560.000	364.021	80.005	19.994	103.479	19.216	61.925	0.504
560.500	364.294	80.006	19.995	103.471	19.226	61.277	0.515
561.000	364.587	80.007	19.995	103.464	19.238	60.493	0.540
561.500	364.851	80.005	19.995	103.457	19.244	60.046	0.561
562.000	365.083	80.007	19.993	103.452	19.256	59.249	0.526
562.500	365.313	80.004	19.995	103.449	19.266	58.630	0.479
563.000	365.580	80.006	19.996	103.449	19.280	57.664	0.480
563.500	365.852	80.005	19.994	103.446	19.287	57.213	0.518
564.000	366.088	80.007	19.995	103.442	19.302	56.182	0.523
564.500	366.326	80.005	19.995	103.434	19.312	55.535	0.491
565.000	366.626	80.006	19.994	103.426	19.323	54.759	0.506
565.500	366.869	80.006	19.994	103.419	19.336	53.881	0.541
566.000	367.131	80.007	19.994	103.412	19.350	52.952	0.524
566.500	367.400	80.009	19.994	103.407	19.360	52.291	0.518
567.000	367.659	80.006	19.994	103.401	19.374	51.385	0.530
567.500	367.928	80.006	19.993	103.393	19.384	50.708	0.528
568.000	368.128	80.006	19.994	103.384	19.398	49.769	0.498
568.500	368.407	80.007	19.995	103.376	19.409	48.987	0.474
569.000	368.659	80.007	19.994	103.368	19.420	48.256	0.506
569.500	368.948	80.007	19.994	103.362	19.437	47.151	0.536
570.000	369.215	80.007	19.994	103.356	19.448	46.412	0.548
570.500	369.444	80.006	19.994	103.350	19.459	45.658	0.526
571.000	369.717	80.006	19.995	103.344	19.477	44.475	0.499
571.500	369.995	80.008	19.995	103.337	19.486	43.848	0.527
572.000	370.227	80.007	19.994	103.334	19.502	42.773	0.530
572.500	370.466	80.006	19.995	103.332	19.516	41.837	0.490
573.000	370.729	80.009	19.994	103.331	19.525	41.248	0.487
573.500	370.988	80.006	19.994	103.330	19.543	40.022	0.512
574.000	371.259	80.008	19.994	103.324	19.555	39.272	0.526
574.500	371.526	80.006	19.994	103.318	19.568	38.386	0.534
575.000	371.774	80.007	19.994	103.316	19.579	37.608	0.526
575.500	372.003	80.006	19.993	103.309	19.593	36.687	0.495
576.000	372.247	80.005	19.994	103.303	19.606	35.824	0.475
576.500	372.551	80.006	19.995	103.301	19.618	35.042	0.511
577.000	372.822	80.007	19.995	103.298	19.632	34.068	0.562
577.500	373.061	80.003	19.993	103.293	19.643	33.340	0.542
578.000	373.329	80.004	19.995	103.292	19.655	32.520	0.508
578.500	373.605	80.006	19.995	103.289	19.666	31.784	0.526
579.000	373.848	80.003	19.994	103.288	19.681	30.813	0.531
579.500	374.129	80.003	19.994	103.284	19.695	29.908	0.522
580.000	374.372	80.005	19.994	103.277	19.705	29.180	0.524
580.500	374.594	80.002	19.995	103.272	19.715	28.547	0.495
581.000	374.865	80.004	19.994	103.268	19.730	27.513	0.479
581.500	375.136	80.004	19.995	103.261	19.742	26.720	0.517
582.000	375.356	80.004	19.995	103.258	19.752	26.080	0.517
582.500	375.616	80.004	19.995	103.256	19.765	25.211	0.485
583.000	375.857	80.004	19.995	103.254	19.777	24.424	0.490
583.500	376.134	80.004	19.996	103.253	19.787	23.716	0.509
584.000	376.399	80.004	19.996	103.253	19.800	22.838	0.530
584.500	376.646	80.003	19.995	103.252	19.809	22.269	0.527
585.000	376.915	80.005	19.995	103.252	19.821	21.479	0.514
585.500	377.172	80.004	19.995	103.251	19.833	20.623	0.521
586.000	377.434	80.002	19.994	103.249	19.842	20.048	0.522
586.500	377.682	80.004	19.994	103.249	19.856	19.150	0.515
587.000	377.926	80.005	19.995	103.248	19.861	18.770	0.502
587.500	378.194	80.005	19.996	103.245	19.871	18.147	0.502
588.000	378.468	80.003	19.994	103.245	19.880	17.520	0.526
588.500	378.678	80.004	19.995	103.245	19.889	16.904	0.513
589.000	378.988	80.005	19.996	103.243	19.898	16.291	0.502
589.500	379.241	80.004	19.996	103.237	19.909	15.592	0.542
590.000	379.500	80.003	19.996	103.236	19.913	15.280	0.538
590.500	379.735	80.005	19.996	103.235	19.921	14.766	0.503
591.000	379.975	80.006	19.996	103.229	19.929	14.244	0.485
591.500	380.250	80.006	19.995	103.224	19.936	13.802	0.495
592.000	380.494	80.005	19.995	103.224	19.945	13.197	0.517
592.500	380.748	80.005	19.995	103.222	19.947	13.006	0.509
593.000	380.989	80.005	19.995	103.218	19.959	12.228	0.497
593.500	381.252	80.006	19.994	103.217	19.965	11.817	0.500
594.000	381.498	80.005	19.994	103.217	19.968	11.619	0.507
594.500	381.775	80.002	19.996	103.218	19.975	11.172	0.516
595.000	382.012	80.006	19.995	103.220	19.982	10.725	0.518
595.500	382.264	80.005	19.996	103.222	19.988	10.314	0.501
596.000	382.516	80.003	19.994	103.223	19.994	9.907	0.497
596.500	382.812	80.006	19.995	103.226	19.998	9.632	0.526
597.000	383.044	80.003	19.994	103.225	20.004	9.202	0.538
597.500	383.307	80.005	19.995	103.225	20.008	8.938	0.511
598.000	383.545	80.005	19.996	103.222	20.014	8.579	0.498
598.500	383.822	80.006	19.995	103.224	20.016	8.410	0.508
599.000	384.086	80.004	19.995	103.222	20.023	7.943	0.528
599.500	384.325	80.004	19.995	103.222	20.024	7.880	0.522
600.000	384.613	80.004	19.994	103.220	20.028	7.646	0.515
600.500	384.870	80.003	19.996	103.221	20.032	7.384	0.536
601.000	385.111	80.005	19.995	103.218	20.035	7.145	0.522
601.500	385.363	80.004	19.995	103.218	20.037	7.021	0.496
602.000	385.600	80.003	19.995	103.216	20.040	6.832	0.491
602.500	385.884	80.006	19.996	103.216	20.045	6.486	0.505
603.000	386.104	80.003	19.995	103.214	20.045	6.521	0.513
603.500	386.392	80.006	19.996	103.214	20.047	6.323	0.506
604.000	386.619	80.006	19.996	103.214	20.052	6.039	0.511
604.500	386.874	80.004	19.995	103.215	20.054	5.899	0.499
605.000	387.131	80.003	19.996	103.215	20.056	5.775	0.497
605.500	387.398	80.004	19.995	103.214	20.059	5.584	0.518
606.000	387.618	80.005	19.995	103.214	20.061	5.439	0.506
606.500	387.903	80.004	19.995	103.214	20.063	5.295	0.496
607.000	388.140	80.004	19.995	103.213	20.064	5.249	0.513
607.500	388.373	80.002	19.994	103.214	20.067	5.034	0.496
608.000	388.648	80.005	19.996	103.215	20.068	4.954	0.489
608.500	388.902	80.005	19.995	103.216	20.068	4.961	0.518
609.000	389.138	80.002	19.995	103.216	20.071	4.765	0.509
609.500	389.429	80.004	19.995	103.216	20.069	4.879	0.509
610.000	389.640	80.001	19.996	103.215	20.072	4.688	0.515
610.500	389.900	80.003	19.995	103.214	20.075	4.507	0.487
611.000	390.187	80.005	19.996	103.212	20.077	4.375	0.508
611.500	390.446	80.004	19.996	103.212	20.076	4.386	0.547
612.000	390.671	80.004	19.995	103.213	20.074	4.521	0.516
612.500	390.948	80.003	19.995	103.215	20.077	4.351	0.493
613.000	391.195	80.003	19.996	103.215	20.079	4.248	0.513
613.500	391.443	80.004	19.997	103.216	20.083	3.951	0.509
614.000	391.698	80.004	19.996	103.215	20.078	4.281	0.499
614.500	391.946	80.003	19.996	103.214	20.084	3.882	0.504
615.000	392.188	80.004	19.996	103.213	20.084	3.900	0.497
615.500	392.461	80.004	19.996	103.212	20.084	3.883	0.502
616.000	392.691	80.003	19.996	103.212	20.085	3.821	0.509
616.500	392.956	80.001	19.995	103.213	20.087	3.669	0.499
617.000	393.220	80.003	19.997	103.213	20.087	3.682	0.512
617.500	393.484	80.005	19.997	103.215	20.089	3.581	0.529
618.000	393.732	80.004	19.997	103.215	20.089	3.546	0.520
618.500	393.985	80.003	19.996	103.215	20.090	3.493	0.506
619.000	394.269	80.003	19.996	103.214	20.087	3.665	0.519
619.500	394.511	80.004	19.995	103.215	20.088	3.610	0.532
620.000	394.739	80.004	19.996	103.214	20.092	3.339	0.498
620.500	395.035	80.004	19.995	103.216	20.090	3.449	0.497
621.000	395.296	80.004	19.996	103.217	20.092	3.372	0.541
621.500	395.539	80.003	19.996	103.218	20.088	3.583	0.531
622.000	395.790	80.006	19.995	103.218	20.092	3.315	0.499
622.500	396.053	80.006	19.995	103.219	20.091	3.414	0.504
623.000	396.274	80.004	19.995	103.219	20.091	3.422	0.499
623.500	396.490	80.004	19.996	103.219	20.092	3.363	0.461
624.000	396.777	80.005	19.994	103.218	20.096	3.108	0.470
624.500	397.051	80.006	19.995	103.218	20.093	3.258	0.532
625.000	397.298	80.006	19.994	103.218	20.095	3.160	0.541
625.500	397.550	80.005	19.994	103.216	20.096	3.059	0.510
626.000	397.795	80.005	19.995	103.215	20.094	3.224	0.498
626.500	398.035	80.005	19.995	103.215	20.095	3.116	0.491
627.000	398.300	80.005	19.994	103.215	20.095	3.161	0.495
627.500	398.581	80.005	19.995	103.215	20.100	2.835	0.526
628.000	398.815	80.005	19.995	103.214	20.096	3.075	0.531
628.500	399.060	80.005	19.995	103.214	20.098	2.932	0.497
629.000	399.327	80.002	19.994	103.214	20.097	3.044	0.495
629.500	399.563	80.005	19.994	103.214	20.097	3.007	0.508
630.000	399.843	80.006	19.994	103.214	20.096	3.086	0.510
630.500	400.102	80.005	19.994	103.214	20.097	3.028	0.527
631.000	400.324	80.005	19.994	103.215	20.098	2.921	0.510
631.500	400.581	80.006	19.995	103.216	20.099	2.874	0.480
632.000	400.821	80.005	19.994	103.216	20.097	3.009	0.488
632.500	401.115	80.005	19.994	103.217	20.096	3.097	0.515
633.000	401.354	80.005	19.995	103.218	20.098	2.932	0.534
633.500	401.609	80.006	19.994	103.217	20.098	2.978	0.514
634.000	401.816	80.005	19.995	103.216	20.097	3.035	0.478
634.500	402.098	80.004	19.993	103.216	20.096	3.061	0.476
635.000	402.353	80.005	19.994	103.214	20.096	3.090	0.513
635.500	402.621	80.005	19.994	103.214	20.095	3.171	0.530
636.000	402.867	80.005	19.993	103.214	20.098	2.978	0.518
636.500	403.092	80.005	19.994	103.214	20.100	2.797	0.492
637.000	403.365	80.005	19.995	103.215	20.099	2.861	0.484
637.500	403.592	80.005	19.995	103.215	20.099	2.875	0.499
638.000	403.871	80.005	19.994	103.215	20.099	2.859	0.503
638.500	404.127	80.004	19.994	103.215	20.099	2.890	0.520
639.000	404.376	80.005	19.994	103.216	20.098	2.947	0.520
639.500	404.627	80.006	19.994	103.216	20.095	3.139	0.503
640.000	404.897	80.006	19.994	103.215	20.097	3.024	0.511
640.500	405.136	80.004	19.994	103.215	20.096	3.103	0.515
641.000	405.392	80.006	19.994	103.215	20.098	2.929	0.502
641.500	405.651	80.005	19.993	103.216	20.096	3.050	0.505
642.000	405.867	80.004	19.995	103.215	20.099	2.901	0.495
642.500	406.119	80.005	19.994	103.216	20.096	3.061	0.472
643.000	406.394	80.004	19.993	103.216	20.101	2.775	0.497
643.500	406.607	80.007	19.994	103.216	20.101	2.760	0.507
644.000	406.891	80.007	19.994	103.216	20.099	2.863	0.492
644.500	407.105	80.006	19.993	103.217	20.101	2.778	0.498
645.000	407.402	80.007	19.995	103.218	20.099	2.855	0.505
645.500	407.633	80.005	19.994	103.217	20.101	2.775	0.519
646.000	407.893	80.007	19.993	103.217	20.102	2.679	0.509
646.500	408.116	80.008	19.994	103.217	20.099	2.875	0.487
647.000	408.361	80.007	19.994	103.216	20.103	2.633	0.475
647.500	408.629	80.006	19.994	103.214	20.098	2.960	0.490
648.000	408.880	80.008	19.994	103.213	20.100	2.815	0.516
648.500	409.114	80.008	19.994	103.212	20.101	2.742	0.502
649.000	409.364	80.008	19.994	103.212	20.099	2.892	0.485
649.500	409.637	80.007	19.994	103.210	20.098	2.964	0.504
650.000	409.860	80.006	19.995	103.210	20.102	2.700	0.510
650.500	410.118	80.007	19.994	103.210	20.098	2.951	0.488
651.000	410.366	80.006	19.994	103.210	20.099	2.892	0.493
651.500	410.606	80.006	19.995	103.211	20.104	2.546	0.497
652.000	410.868	80.007	19.994	103.213	20.099	2.885	0.496
652.500	411.122	80.007	19.993	103.214	20.100	2.832	0.509
653.000	411.381	80.007	19.994	103.218	20.102	2.685	0.514
653.500	411.611	80.005	19.994	103.218	20.102	2.667	0.501
654.000	411.852	80.007	19.994	103.218	20.104	2.529	0.480
654.500	412.077	80.007	19.994	103.216	20.102	2.701	0.468
655.000	412.354	80.006	19.994	103.214	20.099	2.912	0.484
655.500	412.590	80.006	19.994	103.209	20.102	2.657	0.508
656.000	412.850	80.005	19.994	103.210	20.101	2.778	0.504
656.500	413.062	80.005	19.994	103.210	20.099	2.861	0.484
657.000	413.314	80.007	19.994	103.211	20.101	2.718	0.469
657.500	413.592	80.005	19.995	103.212	20.101	2.771	0.497
658.000	413.824	80.005	19.994	103.213	20.102	2.667	0.520
658.500	414.078	80.002	19.995	103.217	20.102	2.676	0.498
659.000	414.317	80.005	19.995	103.218	20.103	2.606	0.490
659.500	414.555	80.006	19.994	103.218	20.102	2.672	0.485
660.000	414.789	80.005	19.994	103.218	20.103	2.599	0.474
660.500	415.040	80.004	19.994	103.218	20.103	2.610	0.479
661.000	415.293	80.004	19.994	103.215	20.102	2.707	0.495
661.500	415.544	80.005	19.993	103.215	20.107	2.348	0.504
662.000	415.792	80.006	19.994	103.214	20.106	2.421	0.501
662.500	416.063	80.005	19.994	103.216	20.106	2.430	0.509
663.000	416.283	80.007	19.994	103.217	20.106	2.419	0.505
663.500	416.546	80.005	19.995	103.216	20.104	2.536	0.487
664.000	416.807	80.007	19.994	103.216	20.104	2.564	0.504
664.500	417.029	80.004	19.995	103.217	20.104	2.535	0.504
665.000	417.316	80.003	19.994	103.216	20.108	2.300	0.496
665.500	417.540	80.006	19.995	103.215	20.105	2.461	0.509
666.000	417.775	80.006	19.995	103.215	20.108	2.305	0.485
666.500	418.076	80.005	19.994	103.216	20.108	2.287	0.498
667.000	418.319	80.003	19.994	103.215	20.109	2.218	0.540
667.500	418.574	80.008	19.994	103.216	20.109	2.181	0.521
668.000	418.855	80.004	19.994	103.217	20.106	2.436	0.517
668.500	419.071	80.006	19.994	103.217	20.108	2.302	0.516
669.000	419.333	80.003	19.994	103.215	20.110	2.174	0.487
669.500	419.567	80.006	19.994	103.214	20.108	2.258	0.488
670.000	419.805	80.005	19.995	103.213	20.106	2.438	0.484
670.500	420.063	80.002	19.995	103.212	20.111	2.058	0.484
671.000	420.329	80.005	19.995	103.212	20.107	2.362	0.510
671.500	420.558	80.005	19.994	103.212	20.106	2.417	0.510
672.000	420.851	80.004	19.994	103.213	20.109	2.194	0.509
672.500	421.095	80.005	19.995	103.213	20.109	2.243	0.530
673.000	421.363	80.005	19.994	103.213	20.110	2.166	0.525
673.500	421.607	80.005	19.995	103.214	20.110	2.146	0.512
674.000	421.884	80.005	19.995	103.214	20.109	2.223	0.516
674.500	422.132	80.005	19.994	103.214	20.109	2.227	0.523
675.000	422.373	80.004	19.996	103.214	20.113	1.952	0.507
675.500	422.672	80.003	19.994	103.213	20.112	1.983	0.515
676.000	422.897	80.005	19.994	103.212	20.110	2.133	0.532
676.500	423.166	80.003	19.994	103.211	20.109	2.212	0.509
677.000	423.376	80.005	19.995	103.211	20.110	2.137	0.486
677.500	423.629	80.003	19.997	103.211	20.109	2.201	0.471
678.000	423.910	80.006	19.997	103.215	20.111	2.071	0.499
678.500	424.156	80.005	19.996	103.217	20.115	1.807	0.531
679.000	424.430	80.005	19.996	103.222	20.114	1.856	0.523
679.500	424.649	80.002	19.997	103.226	20.113	1.944	0.506
680.000	424.903	80.005	19.995	103.233	20.117	1.688	0.483
680.500	425.154	80.003	19.996	103.230	20.115	1.816	0.489
681.000	425.445	80.004	19.995	103.228	20.117	1.710	0.524
681.500	425.669	80.003	19.996	103.223	20.116	1.721	0.528
682.000	425.953	80.003	19.995	103.219	20.117	1.704	0.511
682.500	426.209	80.005	19.995	103.213	20.114	1.877	0.524
683.000	426.491	80.005	19.996	103.213	20.117	1.648	0.540
683.500	426.701	80.002	19.995	103.213	20.114	1.908	0.515
684.000	426.927	80.004	19.996	103.214	20.116	1.734	0.464
684.500	427.189	80.002	19.996	103.215	20.115	1.838	0.462
685.000	427.458	80.002	19.995	103.216	20.116	1.776	0.510
685.500	427.728	80.004	19.995	103.216	20.119	1.543	0.535
686.000	427.983	80.002	19.995	103.216	20.115	1.831	0.531
686.500	428.215	80.002	19.995	103.216	20.116	1.756	0.506
687.000	428.480	80.003	19.996	103.215	20.117	1.682	0.492
687.500	428.747	80.003	19.995	103.214	20.116	1.748	0.514
688.000	429.020	80.004	19.994	103.214	20.118	1.622	0.536
688.500	429.278	80.003	19.995	103.213	20.118	1.587	0.536
689.000	429.541	80.004	19.994	103.213	20.119	1.536	0.527
689.500	429.770	80.004	19.995	103.214	20.118	1.618	0.507
690.000	430.028	80.003	19.996	103.213	20.119	1.543	0.490
690.500	430.272	80.003	19.995	103.212	20.117	1.649	0.494
691.000	430.534	80.001	19.996	103.212	20.117	1.690	0.504
691.500	430.819	80.003	19.995	103.212	20.117	1.649	0.527
692.000	431.044	80.003	19.994	103.212	20.121	1.409	0.528
692.500	431.300	80.003	19.995	103.213	20.119	1.539	0.495
693.000	431.551	80.003	19.995	103.214	20.119	1.549	0.494
693.500	431.830	80.003	19.994	103.215	20.117	1.699	0.518
694.000	432.058	80.004	19.996	103.215	20.120	1.472	0.519
694.500	432.354	80.004	19.995	103.215	20.118	1.580	0.516
