Repository: ulfsri/fsri_materials_database

# Materials and Products Database

## 01_Data

Raw data generated from each apparatus are included here in plain-text format. The data is organized first by material, next by the short name of test apparatus used, and where applicable additional filtering by test settings.

### material.json

Each material directory contains a json file of the same name as the material. This file links the data stored in the repository as well as data and graphs produced by the accompanying scripts (__02_Scripts__) to the respective landing page for the material on the front-end website.

File: 01_Data/Laminate_Flooring/MCC/Laminate_Flooring_MCC_30K_min_211108_R2.txt (part 1 of 4)
Sample ID:	C:\MCC\MCC Cal\Test\Laminate_Flooring_MCC_30K_min_211108_R2.txt
Sample Weight (mg):	4.93
Heating Rate (C/s):	0.5
Combustor Temp (C):	900
N2 Flow Rate (cc/min):	80
O2 Flow Rate (cc/min):	20
Calibration File:	C:\MCC\MCC Cal\Coeff1 JN10440_30_210304.txt.txt
T Correction Coefficients:	0	1.024463	0
Time Shift (s):	14
*
Time (s)	Temperature (C)	N2 flow rate (cc/min)	O2 flow rate (cc/min)	Flow Rate (cc/min)	Oxygen (%)	HRR (W/g)	Heating rate (C/s)
0.000	107.841	80.000	19.995	102.963	20.215	0.242	-0.015
0.500	107.843	80.011	19.993	102.967	20.218	0.084	-0.021
1.000	107.867	80.002	19.995	102.970	20.213	0.383	0.009
1.500	107.844	79.989	19.994	102.977	20.216	0.196	0.014
2.000	107.837	79.996	19.996	102.976	20.213	0.371	-0.014
2.500	107.812	80.002	19.995	102.977	20.215	0.244	-0.031
3.000	107.795	80.001	19.995	102.976	20.217	0.132	-0.037
3.500	107.823	80.001	19.994	102.973	20.215	0.242	-0.016
4.000	107.804	80.001	19.994	102.972	20.218	0.096	0.010
4.500	107.864	79.995	19.995	102.973	20.216	0.171	0.025
5.000	107.808	80.003	19.995	102.974	20.215	0.246	0.023
5.500	107.862	80.001	19.994	102.972	20.215	0.271	0.001
6.000	107.818	80.000	19.994	102.972	20.218	0.102	0.004
6.500	107.845	79.996	19.995	102.967	20.218	0.070	-0.004
7.000	107.855	79.998	19.993	102.969	20.216	0.212	0.010
7.500	107.822	80.000	19.995	102.971	20.213	0.369	0.007
8.000	107.806	80.000	19.995	102.974	20.215	0.259	-0.036
8.500	107.833	80.002	19.996	102.978	20.216	0.205	-0.019
9.000	107.800	80.001	19.994	102.985	20.217	0.144	0.003
9.501	107.805	80.000	19.995	102.988	20.215	0.280	-0.016
10.001	107.824	80.000	19.995	102.988	20.218	0.070	-0.002
10.501	107.773	80.001	19.994	102.987	20.217	0.152	-0.004
11.000	107.817	80.004	19.994	102.987	20.216	0.185	-0.020
11.500	107.809	80.004	19.994	102.988	20.217	0.164	0.014
12.000	107.839	80.002	19.995	102.984	20.218	0.054	0.030
12.500	107.806	80.001	19.994	102.985	20.216	0.178	0.010
13.000	107.810	80.003	19.994	102.988	20.218	0.075	-0.016
13.500	107.821	80.002	19.994	102.990	20.214	0.339	-0.007
14.000	107.826	80.004	19.994	102.987	20.215	0.264	0.015
14.500	107.809	80.001	19.995	102.990	20.214	0.316	0.002
15.000	107.807	79.993	19.996	102.989	20.212	0.451	-0.015
15.500	107.821	80.000	19.993	102.986	20.213	0.366	-0.004
16.000	107.791	80.004	19.994	102.986	20.215	0.275	-0.002
16.500	107.807	80.001	19.993	102.989	20.216	0.221	-0.015
17.000	107.788	80.002	19.993	102.990	20.215	0.275	-0.008
17.500	107.847	80.002	19.994	102.990	20.212	0.489	0.019
18.000	107.848	80.001	19.996	102.992	20.212	0.471	0.050
18.500	107.873	79.999	19.995	102.993	20.214	0.330	0.043
19.000	107.838	80.001	19.995	102.993	20.211	0.516	0.008
19.500	107.867	80.000	19.994	102.994	20.213	0.414	-0.008
20.000	107.851	80.002	19.994	102.994	20.211	0.530	0.003
20.500	107.828	80.000	19.996	102.997	20.211	0.543	-0.012
21.000	107.842	80.000	19.995	103.003	20.210	0.562	-0.024
21.500	107.838	79.996	19.994	103.005	20.211	0.528	0.000
22.000	107.847	80.003	19.994	103.009	20.209	0.636	0.007
22.500	107.853	79.999	19.994	103.017	20.211	0.521	0.010
23.000	107.865	80.000	19.994	103.024	20.212	0.486	0.016
23.500	107.850	80.001	19.994	103.027	20.206	0.845	0.007
24.000	107.888	80.002	19.994	103.032	20.207	0.764	0.010
24.500	107.941	80.003	19.995	103.037	20.204	0.959	0.057
25.000	107.917	79.999	19.998	103.045	20.207	0.795	0.060
25.500	107.913	79.998	19.994	103.050	20.205	0.932	0.001
26.000	107.942	80.001	19.993	103.056	20.201	1.180	-0.001
26.500	107.943	80.001	19.996	103.063	20.204	1.016	0.027
27.000	107.921	80.001	19.995	103.072	20.204	0.996	0.004
27.500	107.961	80.002	19.994	103.078	20.201	1.175	-0.001
28.000	107.968	80.000	19.995	103.087	20.200	1.261	0.033
28.500	107.989	80.000	19.995	103.095	20.199	1.320	0.037
29.000	108.038	79.999	19.995	103.102	20.196	1.511	0.049
29.500	108.045	80.002	19.994	103.108	20.198	1.350	0.063
30.000	108.065	80.004	19.995	103.109	20.195	1.580	0.042
30.500	108.088	80.005	19.994	103.108	20.199	1.320	0.035
31.000	108.166	80.001	19.993	103.110	20.192	1.759	0.072
31.500	108.161	80.003	19.994	103.111	20.191	1.839	0.087
32.000	108.205	80.002	19.994	103.112	20.196	1.512	0.056
32.500	108.250	80.012	19.993	103.120	20.193	1.723	0.064
33.000	108.270	79.999	19.994	103.130	20.190	1.880	0.077
33.500	108.301	80.004	19.994	103.136	20.194	1.625	0.058
34.000	108.334	80.002	19.994	103.141	20.188	2.006	0.057
34.500	108.383	80.006	19.994	103.147	20.192	1.793	0.073
35.000	108.424	79.991	19.995	103.146	20.189	1.964	0.086
35.500	108.471	80.000	19.994	103.139	20.188	2.009	0.088
36.000	108.505	80.008	19.993	103.137	20.187	2.102	0.085
36.500	108.550	80.004	19.994	103.135	20.188	2.061	0.081
37.000	108.660	80.003	19.995	103.131	20.186	2.192	0.117
37.500	108.693	80.000	19.995	103.132	20.185	2.229	0.149
38.000	108.716	80.003	19.994	103.136	20.188	2.036	0.099
38.500	108.801	79.995	19.993	103.134	20.188	2.013	0.082
39.000	108.840	80.006	19.993	103.136	20.186	2.163	0.116
39.501	108.908	79.997	19.994	103.141	20.187	2.078	0.116
40.001	108.958	80.001	19.994	103.141	20.188	2.053	0.113
40.500	109.009	79.998	19.995	103.141	20.183	2.330	0.109
41.000	109.082	80.006	19.994	103.142	20.184	2.262	0.112
41.500	109.157	80.006	19.994	103.140	20.183	2.332	0.137
42.000	109.201	80.000	19.994	103.139	20.186	2.189	0.134
42.500	109.240	80.010	19.994	103.141	20.182	2.435	0.101
43.000	109.345	80.002	19.994	103.142	20.185	2.255	0.113
43.500	109.401	79.989	19.996	103.145	20.183	2.387	0.153
44.000	109.461	79.988	19.995	103.147	20.184	2.294	0.139
44.500	109.547	80.017	19.993	103.148	20.181	2.461	0.131
45.000	109.592	79.997	19.996	103.150	20.176	2.811	0.138
45.500	109.692	80.000	19.995	103.149	20.178	2.675	0.138
46.000	109.793	79.995	19.994	103.147	20.180	2.538	0.173
46.500	109.859	79.999	19.996	103.154	20.179	2.616	0.184
47.000	109.931	79.990	19.995	103.162	20.178	2.674	0.153
47.500	109.980	80.000	19.998	103.165	20.176	2.797	0.130
48.000	110.040	80.005	19.993	103.169	20.176	2.804	0.115
48.500	110.162	79.998	19.995	103.180	20.176	2.843	0.145
49.000	110.217	79.997	19.995	103.182	20.178	2.702	0.180
49.500	110.328	79.997	19.997	103.183	20.177	2.777	0.172
50.000	110.415	80.001	19.995	103.183	20.175	2.854	0.182
50.500	110.528	80.003	19.994	103.191	20.175	2.908	0.198
51.001	110.618	79.995	19.997	103.192	20.177	2.754	0.201
51.501	110.673	80.001	19.995	103.195	20.175	2.867	0.174
52.000	110.813	80.000	19.996	103.200	20.175	2.863	0.170
52.501	110.902	79.995	19.995	103.204	20.174	2.933	0.212
53.001	110.980	79.997	19.996	103.205	20.178	2.702	0.198
53.500	111.073	79.992	19.997	103.205	20.171	3.167	0.169
54.000	111.168	80.010	19.997	103.209	20.174	2.956	0.180
54.501	111.248	79.980	19.996	103.213	20.174	2.947	0.182
55.001	111.384	79.995	19.996	103.214	20.172	3.049	0.195
55.500	111.487	79.992	19.996	103.217	20.174	2.977	0.227
56.000	111.613	80.010	19.994	103.220	20.175	2.904	0.234
56.500	111.732	80.008	19.991	103.223	20.173	3.022	0.237
57.000	111.821	79.998	19.993	103.221	20.171	3.147	0.226
57.501	111.917	79.996	19.996	103.227	20.171	3.130	0.197
58.001	112.049	80.000	19.997	103.226	20.172	3.072	0.207
58.501	112.184	79.998	19.991	103.224	20.171	3.116	0.248
59.001	112.286	79.998	19.992	103.223	20.170	3.211	0.252
59.500	112.404	79.997	19.996	103.222	20.175	2.909	0.228
60.000	112.550	79.995	19.999	103.220	20.174	2.973	0.242
60.500	112.661	80.000	19.993	103.222	20.172	3.057	0.261
61.001	112.769	79.999	19.996	103.228	20.172	3.059	0.238
61.501	112.866	79.999	19.997	103.225	20.171	3.131	0.212
62.000	113.011	79.998	19.996	103.225	20.172	3.051	0.223
62.500	113.169	80.002	19.996	103.224	20.169	3.301	0.272
63.000	113.286	80.001	19.992	103.226	20.166	3.437	0.289
63.500	113.440	79.999	19.991	103.226	20.170	3.233	0.273
64.000	113.567	79.995	19.997	103.230	20.170	3.205	0.276
64.500	113.714	80.006	19.995	103.230	20.170	3.178	0.277
65.000	113.830	79.991	19.994	103.230	20.172	3.101	0.268
65.500	113.992	79.999	19.994	103.224	20.171	3.121	0.271
66.000	114.117	79.997	19.997	103.223	20.167	3.432	0.283
66.500	114.271	80.006	19.995	103.215	20.167	3.408	0.283
67.000	114.429	80.005	19.996	103.212	20.170	3.192	0.295
67.500	114.574	79.987	19.996	103.210	20.166	3.483	0.308
68.000	114.712	80.000	19.995	103.209	20.169	3.288	0.293
68.500	114.862	80.003	19.994	103.204	20.168	3.349	0.285
69.001	115.005	80.004	19.991	103.211	20.167	3.433	0.291
69.501	115.118	79.994	19.994	103.213	20.169	3.251	0.274
70.000	115.300	80.014	19.992	103.210	20.169	3.269	0.276
70.500	115.427	79.998	19.996	103.212	20.166	3.446	0.302
71.001	115.580	80.009	19.993	103.213	20.166	3.476	0.294
71.501	115.757	79.997	19.994	103.212	20.165	3.501	0.305
72.000	115.906	79.996	19.994	103.212	20.167	3.394	0.328
72.500	116.053	79.994	19.994	103.218	20.166	3.475	0.311
73.000	116.173	79.999	19.996	103.222	20.166	3.478	0.281
73.500	116.373	80.005	19.995	103.226	20.166	3.451	0.294
74.001	116.514	80.001	19.993	103.227	20.165	3.514	0.331
74.501	116.685	80.001	19.995	103.231	20.168	3.355	0.327
75.000	116.840	80.002	19.993	103.233	20.168	3.312	0.319
75.500	116.984	80.000	19.995	103.235	20.166	3.478	0.312
76.000	117.147	80.010	19.993	103.235	20.171	3.150	0.303
76.500	117.300	79.996	19.994	103.238	20.166	3.439	0.311
77.000	117.450	79.990	19.994	103.237	20.167	3.389	0.309
77.500	117.651	80.002	19.996	103.236	20.169	3.298	0.327
78.000	117.806	79.998	19.994	103.233	20.168	3.350	0.354
78.500	117.959	79.991	19.995	103.234	20.165	3.545	0.332
79.001	118.136	79.994	19.996	103.229	20.167	3.380	0.319
79.501	118.291	80.015	19.992	103.229	20.165	3.516	0.331
80.000	118.488	80.004	19.995	103.232	20.170	3.239	0.342
80.500	118.604	79.997	19.995	103.232	20.166	3.436	0.332
81.000	118.813	80.004	19.995	103.231	20.164	3.616	0.319
81.500	119.006	79.992	19.997	103.232	20.168	3.341	0.364
82.000	119.145	80.005	19.995	103.232	20.165	3.527	0.367
82.500	119.323	79.994	19.997	103.234	20.165	3.512	0.325
83.000	119.458	80.008	19.996	103.234	20.167	3.407	0.316
83.500	119.675	79.997	19.997	103.236	20.165	3.512	0.333
84.000	119.869	80.004	19.996	103.240	20.164	3.584	0.381
84.500	120.032	80.004	19.995	103.240	20.164	3.628	0.384
85.000	120.220	79.999	19.995	103.238	20.165	3.526	0.354
85.500	120.420	80.007	19.995	103.239	20.165	3.501	0.370
86.000	120.566	79.992	19.995	103.243	20.165	3.501	0.367
86.500	120.784	79.999	19.995	103.245	20.164	3.571	0.355
87.000	120.932	79.997	19.996	103.247	20.163	3.646	0.365
87.500	121.155	79.996	19.995	103.248	20.163	3.677	0.368
88.000	121.343	79.997	19.997	103.253	20.165	3.507	0.391
88.500	121.558	79.998	19.995	103.250	20.161	3.799	0.407
89.000	121.730	79.993	19.996	103.249	20.165	3.557	0.395
89.500	121.986	80.003	19.991	103.246	20.163	3.695	0.408
90.000	122.146	80.003	19.995	103.245	20.163	3.691	0.422
90.500	122.286	79.999	19.994	103.245	20.162	3.714	0.358
91.000	122.540	80.022	19.993	103.247	20.162	3.714	0.347
91.501	122.723	80.008	19.993	103.250	20.163	3.654	0.415
92.001	122.936	80.011	19.991	103.252	20.162	3.703	0.416
92.501	123.119	79.979	19.996	103.253	20.166	3.485	0.396
93.001	123.324	79.993	19.997	103.245	20.164	3.628	0.392
93.500	123.508	79.994	19.994	103.239	20.164	3.567	0.389
94.000	123.733	80.000	19.994	103.238	20.165	3.535	0.399
94.500	123.931	79.999	19.995	103.238	20.166	3.462	0.416
95.000	124.112	80.001	19.994	103.238	20.165	3.505	0.401
95.501	124.273	80.007	19.997	103.241	20.161	3.764	0.360
96.001	124.539	79.999	19.994	103.238	20.166	3.498	0.384
96.501	124.688	79.995	19.995	103.236	20.166	3.456	0.421
97.000	124.900	80.004	19.995	103.236	20.166	3.485	0.388
97.500	125.129	80.003	19.994	103.238	20.165	3.558	0.401
98.000	125.304	79.999	19.995	103.244	20.165	3.551	0.423
98.500	125.526	79.998	19.993	103.253	20.168	3.328	0.401
99.000	125.733	80.001	19.993	103.253	20.167	3.424	0.413
99.501	125.942	80.007	19.994	103.255	20.168	3.344	0.422
100.001	126.171	80.002	19.994	103.252	20.167	3.376	0.427
100.501	126.377	79.998	19.994	103.250	20.168	3.331	0.436
101.001	126.589	80.002	19.994	103.247	20.167	3.419	0.426
101.500	126.782	80.004	19.994	103.242	20.167	3.373	0.412
102.000	127.012	79.999	19.995	103.241	20.167	3.376	0.414
102.500	127.209	79.998	19.995	103.244	20.166	3.439	0.425
103.000	127.413	79.999	19.994	103.239	20.171	3.146	0.414
103.500	127.632	79.997	19.996	103.236	20.167	3.403	0.412
104.000	127.854	80.002	19.996	103.236	20.170	3.213	0.432
104.500	128.063	79.998	19.997	103.234	20.170	3.205	0.436
105.000	128.273	80.008	19.995	103.232	20.168	3.344	0.425
105.500	128.513	80.000	19.995	103.233	20.169	3.295	0.434
106.000	128.694	80.004	19.995	103.234	20.170	3.195	0.436
106.500	128.947	79.996	19.996	103.234	20.168	3.335	0.428
107.000	129.144	80.001	19.994	103.231	20.169	3.280	0.442
107.500	129.394	80.003	19.995	103.228	20.170	3.219	0.449
108.000	129.616	79.994	19.995	103.227	20.169	3.256	0.460
108.500	129.817	80.000	19.995	103.226	20.170	3.221	0.448
109.000	130.080	80.002	19.994	103.225	20.168	3.344	0.444
109.500	130.286	80.007	19.993	103.226	20.167	3.387	0.466
110.000	130.495	79.983	19.997	103.228	20.170	3.205	0.442
110.500	130.697	79.998	19.995	103.227	20.171	3.147	0.413
111.000	130.924	80.008	19.992	103.228	20.169	3.258	0.420
111.500	131.118	80.013	19.995	103.232	20.168	3.340	0.425
112.000	131.384	80.012	19.992	103.231	20.169	3.247	0.440
112.500	131.598	79.996	19.995	103.230	20.168	3.322	0.470
113.001	131.823	80.000	19.993	103.229	20.169	3.265	0.459
113.501	132.016	79.998	19.994	103.235	20.171	3.156	0.429
114.000	132.237	80.004	19.994	103.230	20.170	3.185	0.416
114.500	132.485	80.003	19.995	103.231	20.168	3.310	0.441
115.000	132.720	80.002	19.995	103.230	20.167	3.378	0.476
115.500	132.906	80.000	19.996	103.231	20.172	3.096	0.452
116.000	133.147	79.994	19.995	103.225	20.168	3.312	0.424
116.500	133.378	80.012	19.993	103.225	20.170	3.203	0.450
117.000	133.604	80.025	19.991	103.226	20.169	3.264	0.464
117.500	133.838	80.002	19.994	103.231	20.168	3.358	0.458
118.000	134.097	80.001	19.994	103.231	20.172	3.101	0.477
118.500	134.292	80.005	19.993	103.231	20.168	3.331	0.474
119.000	134.542	80.001	19.994	103.232	20.172	3.092	0.449
119.501	134.759	79.999	19.993	103.230	20.167	3.387	0.456
120.001	134.998	80.003	19.994	103.227	20.168	3.346	0.461
120.500	135.214	79.999	19.993	103.228	20.169	3.242	0.455
121.000	135.458	79.997	19.995	103.231	20.170	3.190	0.457
121.500	135.668	79.999	19.994	103.232	20.170	3.178	0.458
122.000	135.868	79.999	19.994	103.232	20.172	3.074	0.432
122.501	136.137	79.996	19.993	103.230	20.173	3.033	0.439
123.001	136.364	80.003	19.993	103.230	20.173	2.983	0.482
123.500	136.620	80.003	19.995	103.230	20.171	3.156	0.490
124.000	136.837	79.999	19.994	103.229	20.172	3.099	0.478
124.500	137.099	80.008	19.993	103.228	20.170	3.215	0.476
125.000	137.306	80.002	19.994	103.233	20.172	3.088	0.474
125.500	137.528	79.999	19.994	103.233	20.170	3.219	0.449
126.000	137.745	79.999	19.995	103.234	20.173	2.995	0.434
126.500	138.002	79.991	19.994	103.233	20.171	3.133	0.456
127.000	138.263	80.010	19.992	103.234	20.170	3.229	0.496
127.500	138.447	79.987	19.996	103.235	20.168	3.312	0.482
128.000	138.688	80.001	19.992	103.232	20.169	3.249	0.435
128.500	138.925	80.001	19.995	103.230	20.168	3.324	0.451
129.000	139.140	79.991	19.995	103.230	20.168	3.335	0.464
129.500	139.378	80.000	19.993	103.228	20.170	3.215	0.453
130.000	139.618	79.990	19.994	103.224	20.171	3.172	0.466
130.500	139.855	80.006	19.993	103.227	20.171	3.156	0.478
131.000	140.103	80.000	19.994	103.227	20.170	3.199	0.481
131.500	140.298	80.000	19.995	103.228	20.171	3.112	0.464
132.000	140.539	80.017	19.994	103.230	20.170	3.192	0.439
132.500	140.800	80.000	19.993	103.231	20.170	3.188	0.469
133.000	141.039	80.006	19.994	103.229	20.173	2.979	0.501
133.500	141.269	79.998	19.994	103.227	20.168	3.328	0.484
134.000	141.524	79.998	19.994	103.225	20.168	3.306	0.477
134.500	141.774	79.997	19.994	103.222	20.170	3.174	0.495
135.000	141.972	79.999	19.994	103.224	20.171	3.144	0.476
135.501	142.236	80.005	19.994	103.225	20.169	3.286	0.455
136.000	142.482	80.001	19.994	103.221	20.168	3.333	0.486
136.500	142.720	80.001	19.995	103.222	20.167	3.383	0.497
137.000	142.949	80.009	19.993	103.228	20.170	3.231	0.476
137.500	143.195	80.002	19.995	103.228	20.170	3.231	0.471
138.000	143.442	80.006	19.995	103.228	20.169	3.285	0.484
138.500	143.652	79.994	19.997	103.235	20.168	3.361	0.475
139.000	143.923	79.999	19.995	103.233	20.169	3.272	0.469
139.500	144.169	79.990	19.994	103.232	20.172	3.043	0.499
140.000	144.406	80.009	19.996	103.230	20.172	3.054	0.500
140.500	144.662	80.005	19.994	103.234	20.171	3.149	0.488
141.000	144.836	80.000	19.995	103.232	20.169	3.254	0.461
141.500	145.083	80.002	19.994	103.233	20.170	3.229	0.426
142.000	145.341	80.001	19.994	103.233	20.172	3.108	0.463
142.500	145.598	79.999	19.995	103.232	20.170	3.186	0.510
143.000	145.830	80.001	19.996	103.228	20.170	3.210	0.502
143.500	146.068	79.999	19.995	103.226	20.170	3.233	0.479
144.000	146.307	80.001	19.995	103.226	20.167	3.421	0.474
144.500	146.580	80.001	19.994	103.225	20.168	3.362	0.495
145.000	146.773	79.998	19.996	103.224	20.174	2.934	0.489
145.500	147.045	80.002	19.995	103.222	20.171	3.158	0.465
146.000	147.247	79.997	19.994	103.222	20.171	3.172	0.469
146.500	147.515	80.002	19.995	103.221	20.170	3.210	0.472
147.000	147.762	80.009	19.995	103.223	20.172	3.068	0.492
147.500	147.981	80.000	19.997	103.223	20.175	2.892	0.491
148.000	148.230	80.000	19.996	103.225	20.173	2.997	0.468
148.500	148.473	80.001	19.997	103.223	20.174	2.919	0.480
149.000	148.708	80.001	19.994	103.222	20.172	3.081	0.485
149.500	148.941	80.000	19.995	103.219	20.171	3.113	0.473
150.000	149.193	80.001	19.996	103.219	20.171	3.119	0.476
150.500	149.467	80.000	19.994	103.219	20.175	2.849	0.505
151.000	149.704	80.003	19.994	103.223	20.170	3.176	0.518
151.500	149.939	79.996	19.996	103.225	20.174	2.913	0.492
152.000	150.200	79.998	19.996	103.226	20.171	3.170	0.484
152.500	150.429	80.003	19.994	103.222	20.173	2.992	0.493
153.000	150.704	80.001	19.993	103.223	20.171	3.127	0.497
153.500	150.957	80.007	19.993	103.223	20.172	3.079	0.515
154.000	151.172	79.997	19.993	103.224	20.173	3.040	0.498
154.500	151.419	79.998	19.998	103.224	20.173	3.027	0.465
155.000	151.700	79.992	19.995	103.228	20.175	2.856	0.495
155.500	151.938	80.001	19.995	103.228	20.173	3.002	0.523
156.000	152.144	80.002	19.994	103.224	20.174	2.913	0.481
156.500	152.391	79.999	19.994	103.223	20.175	2.870	0.448
157.000	152.674	80.001	19.995	103.223	20.174	2.943	0.492
157.500	152.895	79.998	19.999	103.223	20.176	2.802	0.517
158.000	153.137	80.000	19.995	103.222	20.173	2.993	0.484
158.500	153.421	80.007	19.993	103.225	20.178	2.683	0.495
159.000	153.669	80.014	19.993	103.226	20.175	2.875	0.529
159.500	153.909	80.000	19.994	103.230	20.177	2.766	0.510
160.000	154.145	79.994	19.995	103.230	20.174	2.943	0.482
160.500	154.412	79.999	19.994	103.229	20.175	2.855	0.489
161.000	154.615	80.002	19.994	103.228	20.176	2.796	0.487
161.500	154.848	80.005	19.998	103.227	20.174	2.959	0.453
162.000	155.115	79.999	19.996	103.221	20.175	2.893	0.468
162.500	155.363	80.011	19.997	103.221	20.175	2.891	0.507
163.000	155.610	80.004	19.996	103.224	20.178	2.693	0.505
163.500	155.873	79.996	19.994	103.222	20.176	2.802	0.502
164.000	156.113	80.000	19.993	103.220	20.174	2.925	0.506
164.500	156.369	80.001	19.995	103.222	20.176	2.790	0.499
165.000	156.599	79.997	19.997	103.221	20.177	2.763	0.491
165.500	156.864	79.999	19.995	103.215	20.175	2.893	0.491
166.000	157.115	79.996	19.994	103.215	20.175	2.863	0.506
166.500	157.361	79.999	19.995	103.213	20.177	2.723	0.506
167.000	157.586	79.996	20.002	103.210	20.174	2.921	0.484
167.500	157.858	80.012	19.994	103.203	20.174	2.968	0.484
168.000	158.067	79.990	19.997	103.202	20.176	2.816	0.489
168.500	158.344	80.001	19.995	103.199	20.175	2.893	0.483
169.000	158.568	80.015	19.992	103.196	20.174	2.925	0.494
169.500	158.865	80.002	19.993	103.194	20.176	2.786	0.511
170.000	159.096	80.004	19.995	103.195	20.175	2.893	0.524
170.500	159.350	80.001	19.996	103.193	20.178	2.711	0.506
171.000	159.558	79.991	19.998	103.197	20.174	2.972	0.473
171.500	159.852	80.002	19.997	103.197	20.172	3.077	0.482
172.000	160.106	80.002	19.995	103.196	20.175	2.898	0.525
172.500	160.361	80.002	19.995	103.200	20.176	2.832	0.528
173.000	160.574	79.995	19.999	103.200	20.172	3.082	0.488
173.500	160.821	79.997	19.999	103.197	20.178	2.708	0.464
174.000	161.096	80.004	19.995	103.203	20.177	2.780	0.491
174.500	161.343	80.005	19.994	103.209	20.176	2.793	0.523
175.000	161.557	80.000	19.995	103.214	20.175	2.902	0.492
175.500	161.802	79.992	19.997	103.220	20.175	2.893	0.459
176.000	162.059	79.997	19.995	103.223	20.175	2.871	0.480
176.500	162.292	79.993	19.995	103.224	20.176	2.823	0.496
177.000	162.557	80.013	19.994	103.219	20.174	2.941	0.495
177.500	162.786	79.998	19.996	103.214	20.174	2.932	0.496
178.000	163.029	80.001	19.994	103.206	20.171	3.168	0.483
178.500	163.264	80.000	19.994	103.201	20.174	2.970	0.474
179.000	163.513	79.998	19.994	103.196	20.175	2.900	0.481
179.500	163.806	80.005	19.993	103.197	20.177	2.760	0.513
180.000	164.019	80.000	19.995	103.202	20.173	3.039	0.524
180.500	164.265	80.001	19.994	103.207	20.177	2.725	0.482
181.000	164.531	80.001	19.994	103.210	20.175	2.907	0.486
181.500	164.783	80.003	19.997	103.210	20.174	2.943	0.516
182.000	164.996	80.003	19.995	103.209	20.172	3.057	0.492
182.500	165.288	79.987	19.996	103.199	20.174	2.960	0.484
183.000	165.521	79.997	19.995	103.195	20.171	3.128	0.515
183.500	165.796	80.003	19.994	103.190	20.174	2.953	0.517
184.000	166.055	80.006	19.992	103.193	20.171	3.112	0.521
184.500	166.263	80.009	19.994	103.192	20.173	2.993	0.500
185.000	166.565	79.999	19.993	103.197	20.174	2.962	0.488
185.500	166.749	79.996	19.994	103.198	20.174	2.916	0.498
186.000	167.027	80.002	19.990	103.200	20.172	3.071	0.474
186.500	167.248	80.002	19.996	103.204	20.173	3.041	0.480
187.000	167.520	80.003	19.994	103.207	20.172	3.096	0.496
187.500	167.750	80.001	19.994	103.207	20.175	2.871	0.498
188.000	167.992	80.003	19.994	103.207	20.174	2.946	0.487
188.500	168.200	80.006	19.994	103.212	20.175	2.882	0.461
189.000	168.463	80.004	19.994	103.205	20.175	2.871	0.461
189.500	168.735	80.001	19.994	103.201	20.174	2.923	0.503
190.000	168.945	80.005	19.994	103.200	20.174	2.921	0.508
190.500	169.210	80.002	19.993	103.199	20.178	2.689	0.479
191.000	169.479	80.003	19.992	103.196	20.172	3.050	0.505
191.500	169.715	80.001	19.994	103.197	20.173	2.993	0.519
192.000	169.977	80.002	19.992	103.196	20.173	3.027	0.501
192.500	170.209	80.005	19.991	103.194	20.174	2.935	0.495
193.000	170.427	80.002	19.995	103.195	20.170	3.203	0.472
193.500	170.673	80.000	19.996	103.192	20.172	3.050	0.458
194.000	170.922	80.000	19.994	103.191	20.172	3.087	0.480
194.500	171.176	80.015	19.989	103.191	20.173	3.019	0.499
195.000	171.429	80.000	19.995	103.194	20.171	3.171	0.505
195.500	171.690	80.002	19.992	103.192	20.171	3.126	0.511
196.000	171.913	80.002	19.994	103.192	20.173	2.994	0.499
196.500	172.138	79.999	19.995	103.191	20.170	3.216	0.466
197.000	172.413	80.005	19.989	103.192	20.172	3.066	0.474
197.500	172.642	79.999	19.994	103.194	20.173	3.021	0.502
198.000	172.872	80.001	19.995	103.194	20.177	2.769	0.482
198.500	173.138	80.010	19.994	103.193	20.174	2.917	0.478
199.000	173.363	80.000	19.999	103.196	20.171	3.168	0.493
199.500	173.657	79.996	19.995	103.195	20.174	2.914	0.505
200.000	173.869	79.999	19.995	103.189	20.174	2.967	0.512
200.500	174.136	80.001	19.993	103.187	20.170	3.198	0.493
201.000	174.391	79.997	19.990	103.187	20.173	3.003	0.501
201.500	174.614	79.994	19.997	103.188	20.175	2.876	0.500
202.000	174.868	80.002	19.994	103.190	20.172	3.101	0.478
202.500	175.107	80.000	20.000	103.194	20.172	3.107	0.485
203.000	175.356	79.995	19.998	103.194	20.171	3.155	0.490
203.500	175.626	80.001	19.995	103.193	20.175	2.869	0.504
204.000	175.832	80.000	19.994	103.189	20.175	2.894	0.498
204.500	176.094	79.999	19.995	103.188	20.175	2.908	0.471
205.000	176.357	79.999	19.994	103.187	20.175	2.885	0.496
205.500	176.566	80.000	19.993	103.188	20.177	2.774	0.499
206.000	176.811	80.001	19.995	103.188	20.172	3.073	0.463
206.500	177.076	79.999	19.995	103.188	20.175	2.876	0.482
207.000	177.294	79.989	19.995	103.188	20.175	2.876	0.497
207.500	177.564	79.998	19.994	103.188	20.174	2.944	0.485
208.000	177.808	80.004	19.994	103.187	20.172	3.094	0.501
208.500	178.062	80.008	19.993	103.189	20.174	2.912	0.506
209.000	178.256	80.000	19.994	103.192	20.171	3.144	0.473
209.500	178.543	80.001	19.995	103.191	20.173	2.998	0.465
210.000	178.778	80.004	19.995	103.192	20.171	3.114	0.502
210.500	179.009	79.997	19.993	103.192	20.176	2.816	0.494
211.000	179.269	80.000	19.994	103.190	20.173	3.005	0.478
211.500	179.522	80.000	19.994	103.186	20.171	3.114	0.502
212.000	179.778	80.000	19.994	103.186	20.174	2.958	0.511
212.500	180.004	80.000	19.995	103.185	20.176	2.807	0.496
213.000	180.275	80.000	19.994	103.185	20.171	3.141	0.489
213.500	180.524	79.999	19.993	103.185	20.175	2.876	0.508
214.000	180.738	79.999	19.994	103.186	20.173	2.978	0.492
214.500	180.987	80.004	19.993	103.185	20.173	2.985	0.463
215.000	181.247	80.001	19.995	103.187	20.174	2.957	0.486
215.500	181.500	80.006	19.994	103.186	20.177	2.762	0.510
216.000	181.751	79.995	19.994	103.186	20.173	2.998	0.508
216.500	181.925	79.991	19.997	103.188	20.172	3.078	0.465
217.000	182.242	80.005	19.994	103.186	20.174	2.921	0.458
217.500	182.501	80.008	19.994	103.185	20.172	3.042	0.534
218.000	182.753	79.995	19.996	103.188	20.176	2.822	0.544
218.500	182.997	80.002	19.995	103.188	20.172	3.080	0.503
219.000	183.265	80.005	19.993	103.187	20.174	2.973	0.504
219.500	183.469	80.011	19.994	103.191	20.175	2.889	0.492
220.000	183.710	80.001	19.994	103.191	20.173	2.983	0.458
220.500	183.949	80.003	19.994	103.190	20.172	3.078	0.462
221.000	184.210	80.001	19.995	103.190	20.174	2.919	0.490
221.500	184.463	80.001	19.994	103.188	20.173	3.006	0.507
222.000	184.687	80.004	19.992	103.187	20.177	2.729	0.496
222.500	184.942	79.996	19.996	103.187	20.172	3.060	0.478
223.000	185.210	79.998	19.994	103.185	20.172	3.081	0.501
223.500	185.416	80.005	19.994	103.185	20.173	3.028	0.498
224.000	185.712	80.008	19.993	103.185	20.174	2.924	0.488
224.500	185.959	80.000	19.993	103.186	20.173	3.008	0.523
225.000	186.200	79.999	19.995	103.187	20.174	2.969	0.515
225.500	186.452	79.999	19.994	103.188	20.172	3.072	0.490
226.000	186.679	80.001	19.996	103.188	20.174	2.931	0.486
226.500	186.936	80.001	19.995	103.188	20.174	2.972	0.482
227.000	187.200	80.003	19.995	103.187	20.173	2.994	0.503
227.500	187.435	80.000	19.995	103.185	20.173	3.024	0.510
228.000	187.685	79.999	19.995	103.184	20.171	3.130	0.492
228.500	187.968	80.000	19.996	103.181	20.168	3.322	0.509
229.000	188.181	79.996	19.995	103.181	20.176	2.819	0.514
229.500	188.444	80.001	19.995	103.180	20.169	3.269	0.486
230.000	188.717	79.999	19.996	103.180	20.171	3.154	0.506
230.500	188.901	80.003	19.995	103.179	20.170	3.235	0.496
231.000	189.116	80.016	19.994	103.181	20.170	3.206	0.428
231.500	189.438	80.001	19.994	103.179	20.170	3.185	0.468
232.000	189.593	80.004	19.996	103.177	20.174	2.955	0.507
232.500	189.885	79.999	19.998	103.171	20.171	3.139	0.462
233.000	190.120	80.002	19.995	103.168	20.173	3.023	0.487
233.500	190.368	80.008	19.994	103.166	20.169	3.285	0.505
234.000	190.652	80.007	19.995	103.168	20.170	3.235	0.508
234.500	190.891	80.001	19.995	103.168	20.173	3.022	0.528
235.000	191.120	80.000	19.996	103.172	20.170	3.188	0.495
235.500	191.294	79.997	19.996	103.172	20.169	3.267	0.436
236.000	191.593	80.005	19.996	103.170	20.170	3.194	0.438
236.500	191.821	79.995	19.995	103.169	20.171	3.155	0.500
237.000	192.039	80.004	19.996	103.169	20.173	3.028	0.486
237.500	192.272	80.001	19.996	103.171	20.173	3.001	0.449
238.000	192.539	80.002	19.995	103.172	20.171	3.155	0.476
238.500	192.794	80.004	19.994	103.176	20.171	3.144	0.511
239.000	192.974	80.003	19.995	103.176	20.172	3.101	0.479
239.500	193.265	80.000	19.995	103.175	20.169	3.265	0.453
240.000	193.488	80.003	19.994	103.172	20.174	2.940	0.492
240.500	193.734	79.999	19.996	103.172	20.170	3.206	0.492
241.000	193.982	79.999	19.994	103.170	20.171	3.124	0.482
241.500	194.205	80.001	19.994	103.167	20.172	3.090	0.483
242.000	194.473	80.001	19.995	103.169	20.168	3.305	0.481
242.500	194.742	79.994	19.995	103.172	20.171	3.167	0.514
243.000	194.936	80.002	19.995	103.175	20.170	3.196	0.500
243.500	195.164	79.973	19.996	103.178	20.171	3.133	0.443
244.000	195.400	79.998	19.997	103.180	20.172	3.087	0.444
244.500	195.612	79.997	19.995	103.179	20.170	3.180	0.456
245.000	195.890	79.997	19.996	103.178	20.171	3.139	0.469
245.500	196.146	79.998	19.995	103.173	20.173	3.010	0.512
246.000	196.361	79.997	19.995	103.171	20.175	2.878	0.502
246.500	196.607	80.001	19.995	103.175	20.172	3.089	0.466
247.000	196.835	80.001	19.996	103.177	20.172	3.071	0.467
247.500	197.103	80.000	19.994	103.177	20.173	3.012	0.485
248.000	197.346	80.001	19.994	103.180	20.173	3.012	0.504
248.500	197.535	80.002	19.995	103.180	20.171	3.108	0.472
249.000	197.809	80.001	19.995	103.176	20.170	3.237	0.447
249.500	198.050	80.001	19.994	103.174	20.171	3.142	0.489
250.000	198.289	80.001	19.994	103.171	20.171	3.124	0.498
250.500	198.527	80.001	19.995	103.166	20.170	3.194	0.479
251.000	198.770	79.999	19.995	103.163	20.169	3.255	0.479
251.500	199.049	79.999	19.997	103.168	20.167	3.402	0.501
252.000	199.327	80.003	19.995	103.166	20.168	3.351	0.540
252.500	199.561	80.002	19.995	103.170	20.167	3.369	0.535
253.000	199.768	80.000	19.994	103.176	20.166	3.483	0.477
253.500	200.012	80.003	19.996	103.179	20.169	3.269	0.446
254.000	200.231	79.998	19.996	103.177	20.168	3.353	0.457
254.500	200.487	80.001	19.995	103.180	20.167	3.371	0.469
255.000	200.729	80.001	19.995	103.182	20.170	3.217	0.486
255.500	200.938	80.003	19.995	103.179	20.168	3.337	0.474
256.000	201.199	80.000	19.995	103.177	20.170	3.221	0.460
256.500	201.433	80.000	19.997	103.176	20.166	3.442	0.483
257.000	201.725	80.001	19.996	103.175	20.169	3.292	0.511
257.500	201.957	79.999	19.993	103.176	20.169	3.239	0.525
258.000	202.178	80.000	19.997	103.179	20.169	3.251	0.489
258.500	202.447	80.002	19.996	103.182	20.166	3.473	0.472
259.000	202.684	80.000	19.995	103.179	20.167	3.369	0.497
259.500	202.943	79.999	19.996	103.178	20.166	3.437	0.501
260.000	203.192	80.000	19.996	103.175	20.169	3.274	0.502
260.500	203.414	80.000	19.994	103.176	20.166	3.444	0.489
261.000	203.641	79.998	19.996	103.179	20.166	3.444	0.460
261.500	203.880	80.000	19.995	103.184	20.166	3.481	0.458
262.000	204.136	79.999	19.996	103.188	20.166	3.480	0.480
262.500	204.386	80.000	19.994	103.188	20.165	3.510	0.500
263.000	204.637	80.001	19.994	103.186	20.167	3.419	0.504
263.500	204.857	79.999	19.995	103.185	20.166	3.494	0.486
264.000	205.120	80.001	19.994	103.182	20.162	3.706	0.477
264.500	205.326	80.001	19.996	103.182	20.164	3.590	0.476
265.000	205.621	80.001	19.995	103.183	20.167	3.408	0.485
265.500	205.876	80.000	19.996	103.181	20.166	3.492	0.526
266.000	206.117	80.000	19.994	103.180	20.164	3.572	0.523
266.500	206.363	80.000	19.997	103.181	20.165	3.559	0.491
267.000	206.580	80.001	19.997	103.178	20.167	3.424	0.475
267.500	206.809	80.004	19.996	103.177	20.164	3.597	0.455
268.000	207.032	80.002	19.995	103.180	20.165	3.542	0.449
268.500	207.334	80.000	19.989	103.181	20.164	3.597	0.489
269.000	207.583	80.003	19.995	103.184	20.165	3.558	0.538
269.500	207.862	79.999	19.994	103.182	20.164	3.565	0.539
270.000	208.054	80.002	19.996	103.182	20.164	3.587	0.500
270.500	208.337	80.003	19.997	103.175	20.161	3.785	0.473
271.000	208.555	80.002	19.996	103.174	20.163	3.665	0.488
271.500	208.807	80.003	19.994	103.170	20.164	3.612	0.485
272.000	209.078	80.005	19.992	103.173	20.162	3.742	0.497
272.500	209.304	80.003	19.994	103.174	20.163	3.644	0.510
273.000	209.576	80.002	19.993	103.177	20.163	3.671	0.497
273.500	209.788	80.002	19.992	103.175	20.164	3.594	0.491
274.000	210.003	80.005	19.992	103.178	20.163	3.693	0.456
274.500	210.292	80.002	19.995	103.176	20.161	3.824	0.466
275.000	210.528	80.003	19.996	103.171	20.163	3.652	0.515
275.500	210.744	80.003	19.994	103.168	20.160	3.851	0.488
276.000	210.977	80.002	19.994	103.164	20.162	3.737	0.450
276.500	211.276	80.003	19.996	103.158	20.162	3.708	0.490
277.000	211.502	80.003	19.993	103.154	20.160	3.851	0.528
277.500	211.760	80.003	19.995	103.152	20.161	3.760	0.504
278.000	211.988	80.002	19.994	103.153	20.162	3.721	0.485
278.500	212.260	80.002	19.994	103.158	20.157	4.051	0.493
279.000	212.488	80.003	19.994	103.159	20.160	3.835	0.500
279.500	212.730	80.003	19.994	103.162	20.160	3.830	0.486
280.000	212.982	80.002	19.995	103.163	20.159	3.926	0.482
280.500	213.235	80.001	19.995	103.165	20.160	3.884	0.499
281.000	213.501	80.001	19.995	103.166	20.159	3.919	0.512
281.500	213.737	80.002	19.992	103.169	20.159	3.912	0.510
282.000	213.996	80.001	19.995	103.174	20.159	3.948	0.499
282.500	214.255	80.001	19.993	103.180	20.159	3.916	0.506
283.000	214.494	79.999	19.995	103.179	20.159	3.948	0.508
283.500	214.755	80.001	19.995	103.176	20.157	4.028	0.499
284.000	214.979	80.000	19.994	103.170	20.156	4.101	0.493
284.500	215.209	79.997	19.995	103.162	20.154	4.275	0.470
285.000	215.490	79.998	19.995	103.158	20.157	4.028	0.482
285.500	215.741	80.003	19.994	103.156	20.155	4.158	0.521
286.000	215.971	79.999	19.995	103.158	20.159	3.949	0.507
286.500	216.226	80.000	19.995	103.164	20.155	4.199	0.483
287.000	216.457	79.999	19.995	103.169	20.157	4.035	0.485
287.500	216.727	80.000	19.995	103.170	20.156	4.146	0.493
288.000	216.965	80.000	19.995	103.173	20.156	4.099	0.505
288.500	217.228	80.001	19.994	103.172	20.156	4.149	0.505
289.000	217.451	80.000	19.995	103.171	20.155	4.169	0.494
289.500	217.703	79.999	19.994	103.173	20.157	4.024	0.481
290.000	217.970	79.998	19.996	103.178	20.154	4.247	0.497
290.500	218.191	80.002	19.990	103.178	20.154	4.258	0.504
291.000	218.422	80.001	19.993	103.179	20.153	4.337	0.470
291.500	218.722	80.000	19.996	103.182	20.154	4.254	0.491
292.000	218.959	79.998	19.995	103.180	20.152	4.394	0.534
292.500	219.193	80.000	19.996	103.179	20.152	4.412	0.504
293.000	219.438	80.001	19.994	103.174	20.153	4.305	0.475
293.500	219.678	80.000	19.996	103.176	20.151	4.428	0.482
294.000	219.926	79.999	19.995	103.173	20.151	4.451	0.486
294.500	220.192	80.001	19.995	103.172	20.150	4.483	0.500
295.000	220.404	80.000	19.995	103.172	20.154	4.280	0.496
295.500	220.651	80.000	19.996	103.174	20.152	4.358	0.469
296.000	220.929	80.003	19.994	103.171	20.151	4.449	0.492
296.500	221.170	79.999	19.995	103.171	20.150	4.485	0.522
297.000	221.427	80.002	19.996	103.171	20.150	4.505	0.508
297.500	221.665	80.000	19.995	103.164	20.151	4.437	0.497
298.000	221.930	80.002	19.996	103.163	20.150	4.494	0.499
298.500	222.141	80.000	19.994	103.165	20.152	4.363	0.489
299.000	222.404	80.006	19.995	103.164	20.150	4.527	0.475
299.500	222.646	80.001	19.992	103.164	20.152	4.402	0.490
300.000	222.933	80.002	19.994	103.169	20.149	4.577	0.517
300.500	223.164	80.001	19.994	103.169	20.152	4.386	0.523
301.000	223.424	80.003	19.994	103.166	20.150	4.533	0.505
301.500	223.649	79.999	19.996	103.163	20.150	4.510	0.488
302.000	223.865	80.001	19.994	103.162	20.147	4.717	0.463
302.500	224.146	80.001	19.994	103.160	20.148	4.638	0.469
303.000	224.413	80.000	19.994	103.161	20.145	4.835	0.522
303.500	224.640	80.001	19.995	103.161	20.146	4.796	0.521
304.000	224.921	80.000	19.994	103.166	20.146	4.748	0.501
304.500	225.118	80.001	19.995	103.168	20.145	4.833	0.493
305.000	225.405	79.999	19.995	103.172	20.143	4.946	0.481
305.500	225.713	80.000	19.994	103.172	20.148	4.672	0.539
306.000	225.931	80.000	19.996	103.174	20.141	5.095	0.560
306.500	226.161	80.002	19.994	103.170	20.143	4.978	0.487
307.000	226.436	80.000	19.995	103.170	20.144	4.922	0.477
307.500	226.673	80.001	19.996	103.168	20.144	4.927	0.509
308.000	226.949	80.002	19.995	103.165	20.143	4.993	0.513
308.500	227.187	80.002	19.995	103.163	20.140	5.142	0.513
309.000	227.440	80.002	19.995	103.162	20.143	4.983	0.502
309.500	227.702	80.000	19.996	103.159	20.137	5.330	0.503
310.000	227.926	80.000	19.995	103.157	20.139	5.217	0.500
310.500	228.196	79.999	19.996	103.159	20.139	5.217	0.490
311.000	228.446	80.000	19.995	103.158	20.138	5.322	0.507
311.500	228.704	80.000	19.993	103.158	20.139	5.253	0.514
312.000	228.948	79.999	19.995	103.157	20.142	5.031	0.505
312.500	229.237	80.000	19.995	103.157	20.139	5.199	0.518
313.000	229.486	80.001	19.996	103.162	20.139	5.233	0.536
313.500	229.731	80.000	19.993	103.164	20.137	5.340	0.516
314.000	230.004	80.000	19.995	103.169	20.140	5.171	0.506
314.500	230.277	80.001	19.995	103.174	20.137	5.380	0.532
315.000	230.523	79.997	19.993	103.174	20.137	5.340	0.533
315.500	230.776	79.999	19.995	103.168	20.134	5.522	0.510
316.000	230.997	80.000	19.996	103.167	20.137	5.381	0.487
316.500	231.253	80.000	19.995	103.164	20.137	5.347	0.475
317.000	231.478	79.999	19.995	103.159	20.136	5.434	0.479
317.500	231.738	80.000	19.995	103.157	20.137	5.374	0.483
318.000	232.001	79.998	19.996	103.158	20.135	5.494	0.504
318.500	232.218	80.000	19.995	103.155	20.135	5.520	0.502
319.000	232.506	79.998	19.995	103.154	20.132	5.717	0.493
319.500	232.742	79.998	19.996	103.156	20.130	5.788	0.515
320.000	232.966	79.998	19.996	103.159	20.134	5.549	0.492
320.500	233.227	80.001	19.994	103.161	20.135	5.518	0.472
321.000	233.471	79.997	19.995	103.162	20.131	5.759	0.495
321.500	233.718	79.999	19.995	103.161	20.132	5.681	0.498
322.000	233.989	79.999	19.995	103.159	20.132	5.691	0.504
322.500	234.232	80.000	19.996	103.158	20.130	5.825	0.516
323.000	234.523	79.997	19.995	103.155	20.130	5.827	0.524
323.500	234.743	79.999	19.995	103.155	20.130	5.815	0.523
324.000	234.960	80.000	19.995	103.159	20.125	6.133	0.474
324.500	235.203	80.002	19.994	103.162	20.127	6.018	0.449
325.000	235.477	80.001	19.996	103.160	20.130	5.808	0.489
325.500	235.742	79.995	19.994	103.160	20.127	5.983	0.528
326.000	235.960	80.002	19.994	103.159	20.128	5.949	0.511
326.500	236.233	80.001	19.996	103.154	20.128	5.974	0.486
327.000	236.449	79.999	19.997	103.150	20.127	6.034	0.490
327.500	236.742	80.003	19.995	103.151	20.125	6.174	0.499
328.000	236.974	80.000	19.997	103.153	20.125	6.129	0.517
328.500	237.202	80.002	19.995	103.154	20.124	6.188	0.493
329.000	237.477	80.000	19.996	103.155	20.123	6.286	0.482
329.500	237.699	80.003	19.995	103.155	20.123	6.266	0.500
330.000	237.975	80.003	19.995	103.153	20.126	6.104	0.497
330.500	238.221	80.002	19.995	103.152	20.125	6.113	0.510
331.000	238.461	80.003	19.995	103.152	20.122	6.368	0.504
331.500	238.738	80.001	19.995	103.151	20.121	6.388	0.502
332.000	238.955	80.000	19.995	103.151	20.122	6.350	0.506
332.500	239.206	80.002	19.995	103.151	20.120	6.441	0.481
333.000	239.446	80.003	19.994	103.150	20.120	6.454	0.479
333.500	239.695	80.000	19.996	103.150	20.118	6.566	0.490
334.000	239.929	80.002	19.995	103.149	20.121	6.425	0.486
334.500	240.183	80.000	19.995	103.149	20.121	6.377	0.486
335.000	240.431	80.003	19.995	103.150	20.118	6.577	0.494
335.500	240.652	80.002	19.995	103.151	20.117	6.645	0.485
336.000	240.907	80.002	19.996	103.151	20.120	6.449	0.472
336.500	241.158	80.000	19.994	103.150	20.120	6.486	0.491
337.000	241.372	80.002	19.995	103.150	20.120	6.490	0.486
337.500	241.633	80.001	19.996	103.148	20.119	6.536	0.470
338.000	241.886	80.001	19.995	103.148	20.119	6.509	0.495
338.500	242.134	79.999	19.996	103.148	20.118	6.591	0.507
339.000	242.394	80.000	19.994	103.147	20.114	6.884	0.504
339.500	242.644	80.002	19.995	103.146	20.116	6.729	0.509
340.000	242.895	80.000	19.996	103.146	20.115	6.790	0.506
340.500	243.145	80.000	19.996	103.145	20.116	6.700	0.501
341.000	243.398	80.000	19.996	103.145	20.114	6.863	0.502
341.500	243.630	80.002	19.994	103.147	20.112	6.968	0.493
342.000	243.881	80.001	19.995	103.149	20.113	6.897	0.484
342.500	244.093	80.000	19.995	103.149	20.112	7.016	0.473
343.000	244.347	79.999	19.996	103.149	20.113	6.915	0.465
343.500	244.604	80.000	19.996	103.148	20.113	6.927	0.488
344.000	244.885	80.000	19.996	103.149	20.115	6.791	0.524
344.500	245.095	80.000	19.996	103.148	20.108	7.249	0.514
345.000	245.314	80.002	19.997	103.149	20.110	7.152	0.460
345.500	245.605	79.999	19.996	103.149	20.108	7.274	0.469
346.000	245.815	80.001	19.996	103.149	20.107	7.285	0.506
346.500	246.064	79.999	19.997	103.150	20.107	7.342	0.481
347.000	246.315	80.001	19.996	103.150	20.107	7.349	0.479
347.500	246.581	80.002	19.996	103.150	20.105	7.470	0.508
348.000	246.814	80.001	19.996	103.150	20.107	7.336	0.508
