Repository: ulfsri/fsri_materials_database

# Materials and Products Database

## 01_Data

Raw data generated from each apparatus are included here in plain-text format. The data is organized first by material, next by the short name of test apparatus used, and where applicable additional filtering by test settings.

### material.json

Each material directory contains a json file of the same name as the material. This file links the data stored in the repository as well as data and graphs produced by the accompanying scripts (__02_Scripts__) to the respective landing page for the material on the front-end website.

File: 01_Data/Laminate_Flooring/MCC/Laminate_Flooring_MCC_30K_min_211105_R1.txt (part 3 of 4)
T Correction Coefficients:	0	1.024463	0
Time Shift (s):	14
*
Time (s)	Temperature (C)	N2 flow rate (cc/min)	O2 flow rate (cc/min)	Flow Rate (cc/min)	Oxygen (%)	HRR (W/g)	Heating rate (C/s)
698.500	420.678	80.006	19.994	103.135	19.839	11.495	0.503
699.000	420.916	80.006	19.994	103.137	19.837	11.578	0.522
699.500	421.176	80.005	19.993	103.136	19.838	11.524	0.511
700.000	421.431	80.006	19.993	103.137	19.836	11.692	0.506
700.501	421.716	80.005	19.994	103.140	19.832	11.935	0.528
701.000	421.929	80.005	19.995	103.141	19.837	11.629	0.519
701.500	422.204	80.006	19.994	103.141	19.834	11.830	0.493
702.000	422.408	80.006	19.994	103.141	19.832	11.980	0.484
702.500	422.701	80.005	19.993	103.142	19.834	11.804	0.488
703.000	422.931	80.005	19.994	103.138	19.831	11.992	0.510
703.500	423.196	80.005	19.994	103.137	19.831	12.016	0.509
704.000	423.428	80.005	19.995	103.135	19.828	12.246	0.496
704.500	423.711	80.006	19.994	103.135	19.827	12.283	0.506
705.000	423.980	80.005	19.994	103.134	19.825	12.447	0.534
705.500	424.177	80.006	19.993	103.134	19.824	12.523	0.509
706.000	424.466	80.005	19.994	103.135	19.824	12.503	0.476
706.500	424.758	80.006	19.994	103.135	19.822	12.673	0.534
707.000	425.024	80.006	19.993	103.135	19.820	12.767	0.569
707.500	425.278	80.005	19.994	103.136	19.821	12.726	0.539
708.000	425.534	80.005	19.994	103.137	19.822	12.662	0.515
708.500	425.751	80.004	19.994	103.137	19.817	13.003	0.492
709.000	426.035	80.006	19.994	103.137	19.814	13.190	0.487
709.500	426.266	80.005	19.994	103.137	19.814	13.230	0.508
710.000	426.566	80.006	19.994	103.136	19.817	13.018	0.523
710.500	426.784	80.005	19.994	103.135	19.813	13.281	0.524
711.000	427.052	80.005	19.994	103.135	19.812	13.365	0.502
711.500	427.306	80.006	19.994	103.135	19.811	13.432	0.504
712.000	427.566	80.006	19.994	103.135	19.809	13.588	0.518
712.500	427.821	80.007	19.994	103.136	19.810	13.510	0.514
713.000	428.095	80.006	19.994	103.138	19.807	13.672	0.522
713.500	428.376	80.007	19.995	103.140	19.807	13.686	0.542
714.000	428.577	80.007	19.994	103.144	19.805	13.872	0.518
714.500	428.869	80.007	19.994	103.143	19.801	14.136	0.488
715.000	429.126	80.007	19.994	103.143	19.804	13.942	0.521
715.500	429.396	80.007	19.995	103.142	19.802	14.016	0.538
716.000	429.609	80.007	19.994	103.141	19.800	14.159	0.505
716.500	429.903	80.006	19.995	103.138	19.798	14.319	0.495
717.000	430.132	80.007	19.994	103.138	19.798	14.344	0.515
717.500	430.415	80.007	19.994	103.137	19.794	14.572	0.518
718.000	430.651	80.007	19.994	103.135	19.795	14.540	0.516
718.500	430.879	80.008	19.994	103.135	19.795	14.544	0.492
719.000	431.149	80.008	19.994	103.135	19.794	14.596	0.481
719.500	431.396	80.007	19.995	103.134	19.791	14.808	0.508
720.000	431.649	80.007	19.994	103.134	19.790	14.891	0.509
720.500	431.913	80.007	19.995	103.134	19.790	14.854	0.509
721.000	432.160	80.007	19.994	103.136	19.792	14.758	0.514
721.500	432.377	80.006	19.994	103.139	19.783	15.362	0.487
722.000	432.675	80.006	19.994	103.145	19.787	15.074	0.490
722.500	432.942	80.006	19.994	103.146	19.784	15.299	0.540
723.000	433.159	80.006	19.994	103.145	19.777	15.805	0.524
723.501	433.419	80.006	19.995	103.144	19.787	15.085	0.481
724.001	433.692	80.005	19.995	103.139	19.788	14.994	0.505
724.501	433.950	80.007	19.995	103.133	19.780	15.604	0.532
725.000	434.219	80.005	19.995	103.136	19.779	15.622	0.529
725.500	434.469	80.004	19.995	103.144	19.785	15.221	0.523
726.000	434.761	80.006	19.995	103.145	19.781	15.508	0.531
726.500	434.976	80.006	19.994	103.146	19.770	16.288	0.525
727.000	435.173	80.006	19.995	103.146	19.775	15.940	0.459
727.500	435.489	80.005	19.995	103.143	19.759	17.072	0.462
728.000	435.707	80.005	19.995	103.135	19.757	17.196	0.523
728.500	435.980	80.004	19.994	103.134	19.761	16.881	0.513
729.000	436.274	80.004	19.994	103.134	19.766	16.579	0.529
729.500	436.487	80.004	19.995	103.135	19.760	16.968	0.537
730.000	436.803	80.004	19.995	103.136	19.757	17.213	0.518
730.500	437.011	80.003	19.994	103.136	19.756	17.246	0.527
731.000	437.287	80.003	19.996	103.137	19.757	17.217	0.504
731.500	437.473	80.004	19.996	103.138	19.754	17.369	0.473
732.000	437.771	80.003	19.995	103.137	19.754	17.407	0.473
732.500	437.996	80.002	19.993	103.136	19.748	17.839	0.503
733.000	438.325	80.002	19.996	103.136	19.747	17.895	0.539
733.501	438.657	80.004	19.994	103.136	19.743	18.180	0.608
734.000	438.714	80.004	19.994	103.139	19.747	17.897	0.524
734.500	439.158	80.004	19.994	103.142	19.746	17.956	0.445
735.000	439.355	80.003	19.994	103.142	19.741	18.338	0.572
735.500	439.588	80.003	19.994	103.142	19.742	18.223	0.536
736.000	439.748	80.004	19.994	103.142	19.740	18.368	0.411
736.500	440.071	80.003	19.994	103.140	19.740	18.396	0.438
737.000	440.327	80.003	19.994	103.137	19.736	18.634	0.531
737.500	440.996	80.004	19.995	103.137	19.736	18.654	0.752
738.000	441.235	80.004	19.994	103.137	19.732	18.908	0.916
738.500	441.601	80.003	19.995	103.136	19.731	19.003	0.757
739.000	441.805	80.004	19.995	103.135	19.728	19.189	0.588
739.500	441.897	80.005	19.994	103.136	19.727	19.299	0.433
740.000	442.031	80.004	19.994	103.135	19.725	19.395	0.261
740.500	442.272	80.005	19.995	103.136	19.723	19.530	0.301
741.000	442.431	80.002	19.995	103.136	19.722	19.650	0.388
741.500	442.671	80.003	19.994	103.136	19.718	19.900	0.399
742.000	442.557	80.004	19.994	103.136	19.717	19.959	0.263
742.500	442.767	80.003	19.994	103.137	19.713	20.256	0.112
743.000	443.623	80.005	19.993	103.135	19.712	20.303	0.581
743.500	443.570	80.002	19.994	103.135	19.710	20.475	0.934
744.000	443.828	80.003	19.994	103.136	19.709	20.520	0.504
744.500	444.199	80.003	19.994	103.136	19.706	20.721	0.417
745.000	444.301	80.002	19.994	103.136	19.707	20.685	0.551
745.500	444.744	80.002	19.994	103.137	19.703	20.941	0.509
746.000	444.911	80.002	19.995	103.138	19.700	21.148	0.577
746.500	445.136	80.004	19.995	103.137	19.698	21.328	0.501
747.000	445.446	80.003	19.995	103.139	19.697	21.362	0.464
747.500	445.662	80.002	19.994	103.144	19.696	21.474	0.530
748.000	445.935	80.002	19.995	103.144	19.695	21.534	0.507
748.500	446.234	80.003	19.995	103.146	19.690	21.834	0.531
749.000	446.453	80.004	19.994	103.146	19.688	22.038	0.546
749.500	446.708	80.004	19.994	103.148	19.688	22.036	0.496
750.000	446.978	80.003	19.993	103.142	19.684	22.251	0.500
750.500	447.284	80.003	19.995	103.142	19.685	22.197	0.550
751.000	447.443	80.002	19.996	103.140	19.679	22.659	0.520
751.500	447.787	80.002	19.996	103.140	19.675	22.892	0.484
752.000	448.016	80.003	19.996	103.137	19.675	22.887	0.538
752.500	448.251	80.003	19.995	103.137	19.671	23.187	0.518
753.000	448.540	80.002	19.996	103.138	19.670	23.272	0.494
753.500	448.800	80.003	19.995	103.141	19.668	23.370	0.537
754.000	449.039	80.002	19.996	103.142	19.662	23.819	0.525
754.500	449.330	80.003	19.995	103.141	19.662	23.809	0.515
755.000	449.589	80.003	19.995	103.141	19.660	23.980	0.540
755.500	449.823	80.002	19.996	103.140	19.657	24.177	0.522
756.000	450.102	80.004	19.995	103.141	19.654	24.404	0.503
756.500	450.368	80.002	19.996	103.143	19.652	24.551	0.529
757.000	450.626	80.003	19.995	103.144	19.649	24.740	0.535
757.500	450.866	80.003	19.994	103.144	19.649	24.737	0.511
758.001	451.156	80.003	19.995	103.144	19.646	24.942	0.514
758.501	451.385	80.003	19.995	103.141	19.640	25.343	0.525
759.000	451.668	80.003	19.995	103.136	19.640	25.359	0.516
759.500	451.935	80.003	19.995	103.135	19.643	25.171	0.531
760.000	452.217	80.002	19.995	103.134	19.633	25.873	0.550
760.500	452.457	80.004	19.996	103.133	19.633	25.854	0.535
761.000	452.700	80.004	19.995	103.133	19.629	26.145	0.502
761.500	452.987	80.004	19.994	103.133	19.628	26.171	0.507
762.000	453.258	80.002	19.994	103.134	19.625	26.431	0.544
762.500	453.474	80.004	19.994	103.135	19.623	26.552	0.522
763.000	453.788	80.003	19.995	103.138	19.621	26.709	0.509
763.501	454.006	80.003	19.995	103.143	19.619	26.837	0.531
764.001	454.313	80.003	19.994	103.144	19.618	26.907	0.528
764.500	454.599	80.004	19.995	103.143	19.615	27.085	0.559
765.000	454.805	80.003	19.994	103.143	19.618	26.878	0.542
765.500	455.065	80.003	19.994	103.142	19.614	27.189	0.479
766.000	455.376	80.005	19.995	103.144	19.612	27.320	0.519
766.500	455.604	80.002	19.993	103.148	19.609	27.493	0.555
767.000	455.850	80.006	19.993	103.151	19.606	27.730	0.507
767.500	456.169	80.004	19.993	103.153	19.606	27.758	0.520
768.000	456.385	80.003	19.994	103.153	19.607	27.687	0.550
768.500	456.676	80.004	19.994	103.148	19.603	27.928	0.520
769.000	456.910	80.003	19.993	103.143	19.604	27.872	0.515
769.500	457.192	80.005	19.994	103.139	19.599	28.200	0.521
770.000	457.432	80.004	19.994	103.137	19.601	28.063	0.519
770.500	457.682	80.004	19.995	103.135	19.595	28.471	0.506
771.000	457.919	80.005	19.993	103.133	19.595	28.486	0.488
771.500	458.215	80.004	19.995	103.132	19.594	28.593	0.511
772.000	458.471	80.006	19.994	103.132	19.593	28.636	0.543
772.500	458.722	80.005	19.993	103.133	19.589	28.910	0.529
773.000	458.980	80.004	19.995	103.133	19.592	28.730	0.508
773.500	459.246	80.004	19.994	103.135	19.587	29.064	0.517
774.000	459.481	80.006	19.994	103.134	19.585	29.177	0.513
774.500	459.751	80.005	19.994	103.135	19.585	29.216	0.503
775.000	460.025	80.006	19.993	103.134	19.584	29.277	0.524
775.500	460.268	80.006	19.993	103.134	19.582	29.401	0.530
776.000	460.530	80.005	19.994	103.134	19.582	29.413	0.511
776.500	460.835	80.006	19.992	103.134	19.582	29.389	0.536
777.000	461.030	80.005	19.993	103.133	19.583	29.337	0.534
777.500	461.284	80.005	19.994	103.133	19.580	29.561	0.475
778.000	461.571	80.005	19.994	103.133	19.578	29.681	0.495
778.500	461.854	80.005	19.994	103.133	19.580	29.509	0.556
779.000	462.089	80.006	19.994	103.133	19.576	29.803	0.544
779.500	462.353	80.006	19.994	103.132	19.578	29.690	0.508
780.000	462.605	80.005	19.995	103.132	19.576	29.848	0.508
780.500	462.858	80.006	19.993	103.132	19.577	29.766	0.511
781.000	463.144	80.005	19.994	103.131	19.577	29.742	0.522
781.500	463.368	80.006	19.993	103.132	19.575	29.916	0.524
782.000	463.644	80.005	19.993	103.132	19.575	29.898	0.505
782.500	463.871	80.005	19.994	103.132	19.574	29.985	0.501
783.000	464.152	80.005	19.992	103.133	19.574	29.955	0.505
783.500	464.425	80.006	19.994	103.133	19.572	30.119	0.531
784.000	464.618	80.006	19.994	103.133	19.569	30.338	0.511
784.500	464.887	80.007	19.993	103.134	19.571	30.138	0.464
785.000	465.127	80.005	19.996	103.134	19.571	30.205	0.485
785.500	465.379	80.006	19.996	103.134	19.571	30.177	0.500
786.000	465.618	80.006	19.994	103.134	19.571	30.186	0.492
786.500	465.892	80.005	19.994	103.134	19.570	30.245	0.502
787.000	466.190	80.005	19.994	103.134	19.570	30.260	0.542
787.500	466.422	80.004	19.994	103.135	19.572	30.121	0.551
788.000	466.661	80.006	19.994	103.134	19.571	30.201	0.500
788.500	466.961	80.004	19.996	103.134	19.571	30.186	0.505
789.000	467.172	80.005	19.994	103.133	19.571	30.142	0.525
789.500	467.426	80.005	19.994	103.132	19.572	30.103	0.488
790.000	467.675	80.005	19.994	103.132	19.572	30.112	0.484
790.500	467.948	80.005	19.994	103.132	19.571	30.160	0.513
791.000	468.198	80.005	19.995	103.133	19.570	30.220	0.523
791.500	468.403	80.005	19.992	103.134	19.572	30.082	0.489
792.000	468.718	80.004	19.996	103.132	19.574	29.962	0.487
792.500	468.973	80.005	19.995	103.132	19.574	29.938	0.545
793.000	469.220	80.005	19.993	103.132	19.575	29.914	0.536
793.500	469.477	80.005	19.995	103.132	19.577	29.754	0.504
794.000	469.757	80.005	19.993	103.132	19.574	29.956	0.521
794.501	469.988	80.005	19.993	103.135	19.575	29.888	0.524
795.000	470.216	80.005	19.995	103.136	19.579	29.643	0.485
795.500	470.494	80.005	19.994	103.137	19.578	29.654	0.483
796.000	470.719	80.005	19.994	103.136	19.581	29.463	0.505
796.500	470.998	80.005	19.995	103.136	19.582	29.417	0.504
797.000	471.265	80.007	19.994	103.136	19.583	29.363	0.525
797.500	471.525	80.006	19.993	103.136	19.582	29.437	0.537
798.000	471.740	80.007	19.993	103.135	19.584	29.265	0.501
798.500	472.010	80.006	19.994	103.136	19.584	29.232	0.480
799.000	472.227	80.007	19.993	103.136	19.585	29.182	0.486
799.500	472.502	80.005	19.993	103.136	19.585	29.193	0.490
800.000	472.755	80.006	19.992	103.137	19.583	29.343	0.510
800.500	473.003	80.006	19.992	103.137	19.585	29.180	0.514
801.000	473.239	80.007	19.993	103.137	19.588	28.954	0.492
801.500	473.564	80.007	19.993	103.137	19.589	28.943	0.522
802.000	473.827	80.007	19.994	103.137	19.590	28.844	0.574
802.500	474.063	80.006	19.993	103.136	19.591	28.774	0.544
803.000	474.358	80.007	19.994	103.136	19.593	28.659	0.516
803.500	474.603	80.007	19.994	103.137	19.594	28.555	0.536
804.000	474.846	80.009	19.994	103.137	19.595	28.468	0.514
804.500	475.131	80.007	19.994	103.137	19.595	28.520	0.508
805.000	475.377	80.006	19.994	103.137	19.600	28.141	0.529
805.500	475.644	80.007	19.994	103.137	19.600	28.135	0.522
806.000	475.955	80.007	19.994	103.136	19.600	28.148	0.546
806.500	476.162	80.006	19.994	103.136	19.598	28.309	0.548
807.000	476.419	80.006	19.993	103.135	19.601	28.113	0.491
807.500	476.659	80.007	19.993	103.135	19.602	27.977	0.481
808.000	476.928	80.006	19.992	103.136	19.602	27.994	0.503
808.500	477.182	80.005	19.993	103.136	19.604	27.872	0.516
809.000	477.443	80.006	19.993	103.136	19.607	27.626	0.519
809.500	477.726	80.006	19.993	103.137	19.610	27.478	0.530
810.000	477.933	80.007	19.992	103.136	19.609	27.515	0.517
810.500	478.232	80.006	19.993	103.135	19.613	27.241	0.498
811.000	478.520	80.006	19.993	103.135	19.616	27.031	0.546
811.500	478.802	80.004	19.993	103.135	19.619	26.854	0.579
812.000	479.045	80.005	19.993	103.136	19.622	26.632	0.547
812.500	479.328	80.005	19.993	103.136	19.621	26.708	0.525
813.000	479.564	80.004	19.993	103.136	19.622	26.607	0.523
813.500	479.781	80.005	19.994	103.136	19.625	26.372	0.486
814.000	480.104	80.002	19.994	103.137	19.624	26.481	0.496
814.500	480.326	80.003	19.994	103.136	19.627	26.246	0.543
815.000	480.578	80.002	19.993	103.136	19.628	26.183	0.510
815.500	480.847	80.004	19.992	103.136	19.631	25.986	0.497
816.000	481.106	80.003	19.994	103.138	19.635	25.715	0.524
816.500	481.392	80.004	19.994	103.138	19.633	25.838	0.536
817.000	481.605	80.003	19.994	103.139	19.635	25.693	0.522
817.500	481.908	80.004	19.994	103.139	19.635	25.723	0.507
818.000	482.177	80.002	19.995	103.139	19.638	25.499	0.544
818.500	482.412	80.002	19.995	103.137	19.641	25.267	0.538
819.000	482.647	80.003	19.992	103.138	19.642	25.191	0.487
819.500	482.925	80.003	19.996	103.138	19.644	25.049	0.492
820.000	483.142	80.003	19.995	103.141	19.647	24.841	0.504
820.500	483.376	80.003	19.995	103.141	19.645	25.023	0.473
821.000	483.688	80.003	19.995	103.141	19.647	24.895	0.499
821.500	483.933	80.003	19.995	103.140	19.651	24.604	0.552
822.000	484.169	80.005	19.994	103.140	19.652	24.496	0.518
822.500	484.465	80.004	19.995	103.137	19.657	24.183	0.506
823.000	484.719	80.005	19.995	103.136	19.656	24.207	0.541
823.500	484.995	80.004	19.995	103.135	19.658	24.068	0.540
824.000	485.245	80.003	19.995	103.135	19.662	23.851	0.528
824.500	485.533	80.004	19.994	103.134	19.662	23.841	0.532
825.000	485.749	80.005	19.994	103.134	19.663	23.718	0.521
825.500	486.066	80.005	19.994	103.133	19.665	23.578	0.518
826.000	486.288	80.003	19.994	103.133	19.669	23.315	0.536
826.500	486.573	80.002	19.995	103.133	19.670	23.292	0.523
827.000	486.822	80.005	19.994	103.132	19.672	23.136	0.521
827.500	487.076	80.003	19.994	103.132	19.671	23.157	0.519
828.000	487.349	80.005	19.995	103.132	19.674	23.014	0.515
828.500	487.596	80.003	19.994	103.132	19.677	22.775	0.523
829.000	487.827	80.002	19.995	103.132	19.680	22.575	0.499
829.500	488.094	80.004	19.994	103.132	19.681	22.493	0.488
830.000	488.352	80.003	19.995	103.132	19.682	22.399	0.512
830.500	488.616	80.004	19.995	103.133	19.685	22.221	0.523
831.000	488.902	80.005	19.995	103.133	19.686	22.121	0.535
831.500	489.140	80.002	19.996	103.133	19.689	21.958	0.537
832.000	489.363	80.003	19.996	103.133	19.693	21.652	0.493
832.500	489.661	80.003	19.995	103.133	19.695	21.537	0.491
833.000	489.926	80.002	19.994	103.133	19.693	21.663	0.542
833.500	490.163	80.004	19.994	103.133	19.698	21.296	0.532
834.000	490.432	80.003	19.995	103.133	19.700	21.165	0.504
834.501	490.673	80.002	19.996	103.133	19.701	21.109	0.508
835.001	490.941	80.004	19.995	103.132	19.703	20.950	0.509
835.500	491.221	80.005	19.995	103.129	19.704	20.872	0.528
836.000	491.478	80.005	19.995	103.125	19.706	20.751	0.543
836.500	491.703	80.004	19.994	103.126	19.708	20.627	0.510
837.000	491.944	80.004	19.994	103.127	19.706	20.759	0.474
837.500	492.214	80.004	19.994	103.126	19.712	20.315	0.488
838.000	492.477	80.004	19.996	103.129	19.712	20.313	0.522
838.500	492.707	80.003	19.995	103.133	19.713	20.291	0.513
839.000	493.020	80.003	19.996	103.133	19.714	20.155	0.518
839.500	493.278	80.003	19.995	103.133	19.716	20.044	0.557
840.000	493.501	80.003	19.994	103.133	19.720	19.769	0.526
840.500	493.790	80.003	19.997	103.133	19.723	19.591	0.496
841.000	494.043	80.002	19.996	103.134	19.723	19.526	0.527
841.500	494.308	80.004	19.996	103.133	19.727	19.311	0.530
842.001	494.571	80.002	19.996	103.132	19.729	19.124	0.523
842.500	494.825	80.003	19.994	103.132	19.730	19.086	0.522
843.000	495.066	80.004	19.995	103.132	19.731	18.992	0.506
843.500	495.338	80.003	19.995	103.132	19.735	18.708	0.504
844.000	495.570	80.002	19.995	103.132	19.738	18.523	0.508
844.500	495.846	80.002	19.997	103.132	19.737	18.556	0.506
845.000	496.078	80.003	19.996	103.132	19.740	18.356	0.508
845.500	496.370	80.003	19.996	103.133	19.739	18.469	0.516
846.000	496.603	80.002	19.996	103.133	19.743	18.148	0.525
846.500	496.856	80.003	19.996	103.133	19.746	17.952	0.506
847.000	497.113	80.002	19.998	103.132	19.749	17.761	0.498
847.500	497.368	80.003	19.995	103.133	19.749	17.776	0.510
848.000	497.641	80.002	19.995	103.133	19.748	17.845	0.520
848.500	497.878	80.001	19.997	103.136	19.751	17.621	0.519
849.000	498.151	80.001	19.995	103.136	19.751	17.608	0.510
849.500	498.365	80.002	19.995	103.137	19.755	17.353	0.499
850.000	498.648	80.001	19.996	103.136	19.753	17.458	0.493
850.500	498.894	80.003	19.995	103.135	19.755	17.300	0.513
851.000	499.141	80.003	19.997	103.132	19.758	17.131	0.511
851.501	499.401	80.003	19.995	103.132	19.758	17.127	0.500
852.000	499.646	80.003	19.996	103.131	19.761	16.912	0.506
852.500	499.881	80.003	19.996	103.132	19.764	16.682	0.493
853.001	500.176	80.003	19.995	103.131	19.762	16.828	0.505
853.501	500.417	80.002	19.996	103.134	19.768	16.391	0.533
854.000	500.669	80.002	19.993	103.135	19.766	16.547	0.515
854.500	500.954	80.003	19.996	103.135	19.771	16.224	0.515
855.000	501.209	80.003	19.995	103.135	19.771	16.224	0.538
855.500	501.487	80.004	19.996	103.135	19.772	16.127	0.537
856.000	501.741	80.004	19.995	103.134	19.773	16.105	0.533
856.500	502.012	80.004	19.996	103.133	19.779	15.666	0.528
857.000	502.290	80.005	19.997	103.134	19.776	15.848	0.537
857.500	502.523	80.004	19.994	103.136	19.777	15.759	0.530
858.000	502.777	80.004	19.997	103.136	19.780	15.588	0.499
858.500	503.053	80.006	19.994	103.137	19.779	15.625	0.509
859.000	503.346	80.007	19.995	103.137	19.780	15.551	0.550
859.500	503.583	80.007	19.996	103.138	19.784	15.327	0.550
860.000	503.871	80.006	19.994	103.139	19.785	15.236	0.527
860.500	504.084	80.005	19.994	103.141	19.787	15.097	0.512
861.000	504.398	80.005	19.994	103.142	19.787	15.078	0.514
861.500	504.654	80.005	19.993	103.145	19.785	15.224	0.549
862.000	504.906	80.005	19.994	103.146	19.790	14.895	0.539
862.500	505.198	80.005	19.994	103.143	19.792	14.760	0.526
863.000	505.422	80.007	19.993	103.141	19.792	14.780	0.530
863.500	505.701	80.005	19.994	103.144	19.793	14.647	0.509
864.000	505.984	80.006	19.994	103.143	19.796	14.438	0.532
864.500	506.247	80.005	19.993	103.141	19.796	14.473	0.554
865.000	506.540	80.005	19.995	103.141	19.799	14.274	0.551
865.500	506.766	80.006	19.995	103.142	19.797	14.413	0.537
866.000	507.044	80.005	19.994	103.137	19.801	14.102	0.511
866.500	507.326	80.004	19.993	103.135	19.805	13.857	0.532
867.000	507.606	80.004	19.992	103.136	19.803	13.989	0.561
867.500	507.866	80.004	19.994	103.138	19.803	13.993	0.551
868.000	508.156	80.004	19.995	103.139	19.803	13.950	0.545
868.500	508.430	80.005	19.994	103.141	19.805	13.845	0.557
869.000	508.698	80.004	19.995	103.140	19.804	13.916	0.553
869.500	508.954	80.004	19.993	103.140	19.808	13.610	0.533
870.000	509.239	80.006	19.995	103.138	19.807	13.685	0.532
870.500	509.512	80.006	19.994	103.137	19.810	13.460	0.549
871.000	509.790	80.006	19.993	103.135	19.812	13.340	0.554
871.500	510.078	80.007	19.994	103.136	19.814	13.233	0.559
872.000	510.349	80.005	19.992	103.135	19.812	13.322	0.563
872.500	510.603	80.005	19.995	103.136	19.816	13.068	0.542
873.000	510.896	80.004	19.994	103.136	19.815	13.171	0.536
873.500	511.155	80.005	19.995	103.139	19.818	12.932	0.550
874.000	511.425	80.005	19.994	103.140	19.820	12.778	0.540
874.500	511.715	80.004	19.995	103.141	19.820	12.817	0.544
875.000	511.954	80.004	19.993	103.140	19.820	12.786	0.544
875.500	512.257	80.004	19.994	103.140	19.822	12.656	0.536
876.000	512.544	80.005	19.995	103.138	19.824	12.515	0.566
876.500	512.794	80.005	19.994	103.137	19.826	12.352	0.564
877.000	513.086	80.004	19.994	103.136	19.827	12.272	0.540
877.500	513.345	80.004	19.995	103.139	19.826	12.384	0.546
878.000	513.658	80.005	19.994	103.141	19.826	12.354	0.561
878.500	513.911	80.005	19.995	103.141	19.829	12.187	0.569
879.000	514.168	80.005	19.993	103.141	19.828	12.226	0.538
879.500	514.486	80.005	19.993	103.140	19.831	12.044	0.543
880.000	514.792	80.005	19.993	103.137	19.830	12.070	0.600
880.500	515.074	80.005	19.993	103.135	19.831	11.994	0.606
881.000	515.319	80.005	19.994	103.135	19.833	11.879	0.557
881.500	515.629	80.004	19.994	103.135	19.833	11.871	0.541
882.000	515.891	80.005	19.994	103.136	19.834	11.825	0.564
882.501	516.184	80.005	19.994	103.137	19.833	11.906	0.564
883.001	516.485	80.004	19.993	103.137	19.837	11.577	0.575
883.500	516.758	80.006	19.993	103.137	19.835	11.764	0.584
884.000	517.036	80.007	19.994	103.136	19.836	11.664	0.562
884.500	517.301	80.004	19.995	103.136	19.842	11.271	0.547
885.000	517.621	80.006	19.994	103.136	19.840	11.418	0.564
885.500	517.881	80.005	19.994	103.136	19.839	11.462	0.583
886.000	518.170	80.007	19.992	103.136	19.836	11.659	0.565
886.500	518.442	80.007	19.994	103.136	19.843	11.197	0.555
887.000	518.758	80.005	19.995	103.136	19.840	11.362	0.574
887.500	519.025	80.007	19.995	103.136	19.842	11.266	0.586
888.000	519.294	80.007	19.993	103.134	19.842	11.240	0.560
888.500	519.562	80.008	19.993	103.133	19.846	10.997	0.536
889.000	519.834	80.008	19.994	103.132	19.842	11.242	0.538
889.500	520.152	80.007	19.993	103.132	19.845	11.057	0.565
890.000	520.437	80.007	19.994	103.131	19.847	10.936	0.597
890.500	520.697	80.006	19.994	103.132	19.848	10.846	0.574
891.000	520.987	80.007	19.993	103.132	19.844	11.101	0.547
891.500	521.265	80.005	19.993	103.132	19.841	11.316	0.559
892.000	521.531	80.006	19.993	103.131	19.845	11.025	0.556
892.500	521.824	80.006	19.995	103.128	19.844	11.133	0.551
893.000	522.069	80.005	19.993	103.128	19.846	10.981	0.549
893.500	522.408	80.006	19.993	103.126	19.844	11.109	0.561
894.000	522.653	80.006	19.993	103.126	19.847	10.926	0.584
894.500	522.957	80.004	19.994	103.127	19.845	11.041	0.567
895.000	523.223	80.004	19.993	103.129	19.849	10.789	0.559
895.500	523.510	80.005	19.994	103.130	19.847	10.898	0.561
896.000	523.771	80.005	19.994	103.131	19.851	10.642	0.551
896.500	524.056	80.004	19.994	103.129	19.849	10.735	0.548
897.000	524.322	80.006	19.993	103.129	19.849	10.733	0.548
897.500	524.621	80.004	19.993	103.130	19.850	10.720	0.557
898.000	524.886	80.004	19.993	103.129	19.849	10.784	0.564
898.500	525.145	80.004	19.993	103.131	19.849	10.749	0.544
899.000	525.457	80.005	19.993	103.132	19.849	10.783	0.548
899.500	525.720	80.004	19.994	103.132	19.850	10.718	0.574
900.000	525.987	80.005	19.994	103.133	19.849	10.786	0.553
900.500	526.241	80.006	19.994	103.134	19.849	10.744	0.525
901.000	526.523	80.004	19.993	103.134	19.850	10.720	0.528
901.500	526.820	80.004	19.993	103.134	19.851	10.605	0.557
902.000	527.086	80.004	19.993	103.134	19.851	10.629	0.571
902.500	527.349	80.005	19.994	103.134	19.850	10.694	0.546
903.000	527.632	80.004	19.994	103.134	19.853	10.455	0.537
903.500	527.922	80.004	19.994	103.136	19.855	10.340	0.559
904.001	528.170	80.003	19.994	103.138	19.855	10.325	0.556
904.500	528.470	80.005	19.993	103.138	19.855	10.341	0.543
905.000	528.722	80.005	19.993	103.139	19.856	10.260	0.550
905.500	528.970	80.003	19.994	103.141	19.854	10.405	0.526
906.000	529.354	80.003	19.994	103.140	19.854	10.384	0.566
906.500	529.557	80.004	19.994	103.138	19.856	10.306	0.610
907.000	529.843	80.005	19.995	103.137	19.852	10.558	0.538
907.500	530.128	80.003	19.994	103.137	19.852	10.525	0.530
908.000	530.359	80.005	19.994	103.135	19.856	10.262	0.543
908.500	530.642	80.003	19.995	103.134	19.854	10.425	0.515
909.001	530.942	80.004	19.995	103.134	19.857	10.202	0.549
909.501	531.211	80.004	19.995	103.134	19.858	10.140	0.576
910.001	531.507	80.004	19.995	103.134	19.861	9.960	0.567
910.501	531.759	80.004	19.993	103.135	19.858	10.169	0.556
911.001	531.988	80.004	19.994	103.135	19.859	10.049	0.515
911.500	532.275	80.006	19.995	103.135	19.855	10.349	0.499
912.000	532.579	80.004	19.995	103.134	19.857	10.195	0.553
912.500	532.831	80.006	19.994	103.134	19.854	10.405	0.573
913.000	533.095	80.004	19.995	103.133	19.857	10.201	0.536
913.500	533.393	80.004	19.995	103.133	19.854	10.421	0.539
914.000	533.649	80.005	19.996	103.133	19.856	10.312	0.558
914.500	533.956	80.005	19.994	103.134	19.857	10.242	0.559
915.000	534.182	80.004	19.995	103.133	19.856	10.260	0.548
915.500	534.491	80.004	19.995	103.133	19.856	10.270	0.534
916.000	534.774	80.004	19.995	103.133	19.856	10.309	0.564
916.500	535.039	80.005	19.995	103.134	19.854	10.424	0.570
917.000	535.334	80.005	19.995	103.134	19.857	10.183	0.554
917.500	535.610	80.005	19.995	103.134	19.858	10.112	0.565
918.000	535.880	80.003	19.995	103.133	19.859	10.073	0.559
918.500	536.173	80.004	19.995	103.133	19.855	10.363	0.554
919.000	536.406	80.006	19.995	103.132	19.858	10.115	0.545
919.500	536.685	80.005	19.994	103.132	19.857	10.193	0.519
920.000	536.924	80.005	19.994	103.132	19.856	10.245	0.515
920.500	537.192	80.004	19.994	103.134	19.857	10.204	0.512
921.000	537.480	80.004	19.995	103.134	19.858	10.139	0.532
921.500	537.744	80.005	19.995	103.134	19.857	10.227	0.555
922.000	538.029	80.005	19.994	103.134	19.858	10.148	0.550
922.500	538.294	80.003	19.994	103.134	19.858	10.105	0.549
923.000	538.572	80.005	19.995	103.134	19.860	9.981	0.546
923.500	538.817	80.003	19.994	103.134	19.863	9.807	0.533
924.000	539.111	80.004	19.993	103.134	19.859	10.066	0.531
924.500	539.372	80.004	19.995	103.135	19.858	10.107	0.547
925.000	539.613	80.003	19.994	103.135	19.856	10.270	0.529
925.500	539.909	80.004	19.994	103.135	19.858	10.149	0.520
926.000	540.141	80.005	19.994	103.138	19.861	9.945	0.533
926.500	540.420	80.003	19.995	103.138	19.861	9.958	0.520
927.000	540.646	80.002	19.994	103.139	19.855	10.372	0.508
927.500	540.928	80.004	19.995	103.140	19.858	10.127	0.506
928.000	541.214	80.003	19.995	103.140	19.856	10.249	0.537
928.500	541.466	80.004	19.994	103.138	19.859	10.055	0.553
929.000	541.715	80.002	19.994	103.138	19.859	10.092	0.520
929.500	542.001	80.004	19.994	103.142	19.859	10.085	0.518
930.000	542.267	80.002	19.994	103.147	19.858	10.149	0.543
930.500	542.516	80.003	19.996	103.148	19.861	9.946	0.533
931.000	542.803	80.004	19.994	103.148	19.859	10.059	0.526
931.500	543.026	80.004	19.993	103.149	19.863	9.824	0.523
932.000	543.303	80.003	19.995	103.145	19.861	9.935	0.505
932.500	543.575	80.003	19.995	103.140	19.861	9.911	0.525
933.000	543.867	80.003	19.995	103.139	19.863	9.794	0.557
933.500	544.096	80.003	19.994	103.140	19.862	9.826	0.543
934.000	544.344	80.002	19.995	103.141	19.863	9.824	0.499
934.500	544.649	80.004	19.995	103.142	19.859	10.040	0.515
935.000	544.884	80.003	19.994	103.142	19.858	10.141	0.546
935.500	545.172	80.004	19.995	103.141	19.859	10.058	0.531
936.000	545.392	80.004	19.995	103.141	19.861	9.924	0.516
936.500	545.679	80.003	19.995	103.140	19.861	9.916	0.508
937.000	545.924	80.002	19.995	103.138	19.859	10.076	0.519
937.500	546.192	80.004	19.996	103.139	19.858	10.154	0.522
938.000	546.460	80.004	19.995	103.139	19.859	10.054	0.524
938.500	546.716	80.003	19.995	103.139	19.860	9.973	0.530
939.000	546.998	80.005	19.994	103.139	19.861	9.951	0.531
939.500	547.211	80.004	19.994	103.139	19.860	9.990	0.517
940.000	547.505	80.004	19.996	103.139	19.862	9.836	0.501
940.500	547.746	80.005	19.994	103.139	19.857	10.183	0.521
941.000	548.033	80.005	19.994	103.140	19.863	9.777	0.531
941.500	548.277	80.004	19.994	103.146	19.862	9.860	0.529
942.000	548.537	80.004	19.995	103.148	19.862	9.845	0.517
942.500	548.807	80.005	19.995	103.147	19.860	9.969	0.517
943.000	549.071	80.005	19.995	103.145	19.862	9.834	0.532
943.500	549.374	80.003	19.994	103.146	19.861	9.947	0.550
944.000	549.608	80.005	19.994	103.145	19.862	9.873	0.552
944.500	549.882	80.005	19.996	103.147	19.862	9.840	0.522
945.000	550.127	80.005	19.995	103.152	19.862	9.840	0.514
945.500	550.412	80.005	19.996	103.153	19.860	10.024	0.525
946.000	550.690	80.004	19.995	103.152	19.864	9.744	0.546
946.500	550.946	80.005	19.996	103.150	19.865	9.670	0.548
947.000	551.179	80.005	19.995	103.145	19.864	9.700	0.512
947.500	551.437	80.004	19.995	103.141	19.861	9.910	0.490
948.000	551.716	80.006	19.996	103.143	19.862	9.861	0.514
948.500	551.945	80.004	19.995	103.148	19.863	9.776	0.522
949.000	552.204	80.004	19.995	103.149	19.861	9.904	0.497
949.500	552.483	80.005	19.994	103.150	19.863	9.789	0.513
950.000	552.716	80.004	19.994	103.155	19.863	9.787	0.525
950.500	552.998	80.005	19.994	103.160	19.861	9.965	0.514
951.000	553.247	80.005	19.993	103.161	19.862	9.857	0.524
951.500	553.502	80.004	19.995	103.160	19.862	9.857	0.518
952.000	553.753	80.004	19.994	103.159	19.859	10.094	0.505
952.500	553.998	80.004	19.994	103.155	19.860	10.029	0.501
953.000	554.294	80.005	19.995	103.152	19.862	9.880	0.518
953.500	554.582	80.005	19.994	103.151	19.861	9.936	0.562
954.000	554.792	80.004	19.994	103.153	19.859	10.068	0.541
954.500	555.096	80.005	19.994	103.157	19.861	9.964	0.506
955.000	555.352	80.005	19.995	103.159	19.861	9.907	0.537
955.500	555.588	80.005	19.994	103.162	19.860	10.030	0.526
956.000	555.881	80.006	19.994	103.159	19.862	9.884	0.511
956.500	556.142	80.005	19.993	103.160	19.862	9.882	0.542
957.000	556.404	80.006	19.994	103.163	19.858	10.108	0.539
957.500	556.648	80.004	19.993	103.166	19.860	10.021	0.515
958.000	556.895	80.004	19.994	103.167	19.861	9.923	0.499
958.500	557.166	80.006	19.994	103.170	19.860	10.002	0.504
959.000	557.384	80.005	19.993	103.169	19.862	9.848	0.503
959.500	557.677	80.005	19.993	103.168	19.861	9.945	0.500
960.000	557.922	80.006	19.994	103.167	19.860	10.002	0.524
960.500	558.171	80.005	19.994	103.167	19.858	10.160	0.516
961.000	558.445	80.005	19.993	103.168	19.862	9.891	0.509
961.500	558.657	80.005	19.994	103.170	19.860	9.999	0.504
962.000	558.940	80.005	19.994	103.166	19.864	9.746	0.490
962.500	559.220	80.004	19.995	103.163	19.862	9.868	0.529
963.000	559.495	80.006	19.994	103.160	19.862	9.879	0.559
963.501	559.729	80.006	19.994	103.155	19.860	10.000	0.532
964.000	559.979	80.005	19.993	103.150	19.862	9.831	0.496
964.500	560.198	80.006	19.995	103.153	19.862	9.887	0.476
965.000	560.495	80.006	19.995	103.156	19.861	9.962	0.493
965.500	560.781	80.007	19.993	103.159	19.865	9.676	0.549
966.000	560.996	80.006	19.995	103.164	19.861	9.908	0.542
966.500	561.266	80.007	19.995	103.169	19.860	9.969	0.493
967.000	561.525	80.006	19.994	103.171	19.861	9.923	0.507
967.500	561.778	80.007	19.995	103.171	19.860	10.019	0.521
968.000	562.033	80.008	19.993	103.172	19.859	10.091	0.510
968.500	562.316	80.008	19.994	103.172	19.860	10.032	0.523
969.000	562.571	80.009	19.994	103.171	19.858	10.134	0.538
969.500	562.804	80.007	19.994	103.171	19.860	9.999	0.513
970.000	563.056	80.007	19.994	103.170	19.859	10.051	0.486
970.500	563.346	80.007	19.993	103.170	19.862	9.854	0.514
971.000	563.581	80.007	19.994	103.171	19.860	9.973	0.534
971.500	563.821	80.008	19.993	103.171	19.863	9.819	0.500
972.000	564.057	80.007	19.993	103.171	19.861	9.949	0.475
972.500	564.310	80.005	19.994	103.171	19.862	9.849	0.482
973.000	564.570	80.005	19.994	103.165	19.860	10.005	0.501
973.500	564.810	80.007	19.994	103.163	19.863	9.786	0.507
974.000	565.078	80.005	19.995	103.163	19.860	10.016	0.504
974.500	565.329	80.007	19.994	103.165	19.859	10.045	0.513
975.000	565.609	80.006	19.994	103.166	19.859	10.079	0.525
975.500	565.844	80.004	19.994	103.171	19.863	9.825	0.523
976.000	566.113	80.006	19.995	103.173	19.862	9.893	0.510
976.500	566.335	80.005	19.995	103.173	19.859	10.086	0.497
977.000	566.602	80.007	19.994	103.171	19.856	10.253	0.490
977.500	566.907	80.005	19.994	103.170	19.859	10.066	0.531
978.000	567.134	80.005	19.994	103.170	19.862	9.868	0.552
978.500	567.386	80.004	19.995	103.169	19.858	10.144	0.505
979.000	567.672	80.004	19.994	103.170	19.859	10.057	0.508
979.500	567.865	80.005	19.994	103.169	19.859	10.095	0.509
980.000	568.149	80.004	19.994	103.171	19.858	10.170	0.478
980.500	568.393	80.006	19.995	103.171	19.856	10.273	0.502
981.000	568.657	80.006	19.995	103.172	19.857	10.227	0.519
981.500	568.920	80.004	19.993	103.173	19.858	10.118	0.518
982.000	569.130	80.004	19.994	103.173	19.858	10.164	0.500
982.500	569.400	80.004	19.994	103.174	19.857	10.181	0.476
983.000	569.687	80.004	19.995	103.174	19.857	10.179	0.519
983.500	569.944	80.003	19.994	103.174	19.856	10.262	0.551
984.000	570.195	80.004	19.994	103.174	19.857	10.199	0.526
984.500	570.423	80.004	19.994	103.174	19.858	10.173	0.493
985.000	570.695	80.005	19.994	103.173	19.857	10.205	0.490
985.501	570.969	80.004	19.995	103.173	19.858	10.135	0.523
986.000	571.263	80.005	19.995	103.173	19.857	10.186	0.557
986.500	571.469	80.004	19.994	103.173	19.858	10.157	0.534
987.001	571.702	80.004	19.995	103.174	19.859	10.090	0.470
987.500	571.977	80.004	19.994	103.174	19.859	10.062	0.473
988.000	572.242	80.003	19.995	103.176	19.856	10.296	0.524
988.500	572.514	80.004	19.994	103.177	19.858	10.144	0.538
989.000	572.794	80.006	19.994	103.177	19.858	10.168	0.545
989.500	573.027	80.005	19.995	103.176	19.859	10.079	0.533
990.000	573.288	80.004	19.994	103.176	19.857	10.231	0.504
990.500	573.528	80.004	19.994	103.175	19.858	10.157	0.497
991.000	573.797	80.004	19.994	103.175	19.857	10.184	0.505
991.500	574.082	80.004	19.994	103.175	19.857	10.244	0.532
992.000	574.341	80.005	19.994	103.175	19.855	10.322	0.549
992.500	574.587	80.005	19.994	103.176	19.858	10.109	0.524
993.000	574.843	80.005	19.994	103.176	19.858	10.111	0.504
993.500	575.116	80.006	19.995	103.176	19.856	10.252	0.516
994.000	575.360	80.005	19.994	103.175	19.857	10.228	0.523
994.500	575.617	80.005	19.995	103.176	19.859	10.104	0.509
995.000	575.867	80.005	19.994	103.176	19.857	10.205	0.504
995.500	576.128	80.004	19.994	103.176	19.859	10.038	0.509
996.000	576.367	80.004	19.995	103.176	19.859	10.082	0.506
996.500	576.633	80.005	19.994	103.177	19.859	10.041	0.503
997.000	576.866	80.004	19.994	103.177	19.861	9.920	0.502
997.500	577.132	80.005	19.994	103.177	19.860	10.013	0.499
998.000	577.397	80.006	19.994	103.175	19.860	9.969	0.515
998.500	577.686	80.004	19.993	103.175	19.863	9.798	0.542
999.000	577.950	80.004	19.994	103.175	19.862	9.853	0.553
999.500	578.165	80.006	19.993	103.175	19.861	9.920	0.516
1000.000	578.438	80.005	19.994	103.175	19.859	10.101	0.483
1000.500	578.715	80.005	19.995	103.175	19.862	9.892	0.519
1001.000	578.950	80.005	19.995	103.176	19.859	10.049	0.531
1001.500	579.217	80.005	19.995	103.175	19.859	10.036	0.507
1002.000	579.479	80.004	19.994	103.168	19.854	10.403	0.515
1002.500	579.719	80.005	19.995	103.163	19.858	10.127	0.516
1003.000	579.983	80.005	19.994	103.162	19.859	10.084	0.504
1003.500	580.245	80.005	19.994	103.162	19.857	10.231	0.515
1004.000	580.488	80.005	19.994	103.162	19.857	10.181	0.515
1004.500	580.719	80.004	19.995	103.166	19.857	10.207	0.489
1005.000	581.001	80.005	19.993	103.169	19.857	10.240	0.494
1005.500	581.230	80.002	19.995	103.164	19.861	9.912	0.512
1006.000	581.514	80.004	19.995	103.157	19.859	10.059	0.512
1006.501	581.771	80.005	19.995	103.151	19.858	10.111	0.527
1007.000	582.001	80.005	19.994	103.147	19.860	9.983	0.514
1007.500	582.282	80.005	19.993	103.144	19.860	10.026	0.499
1008.000	582.528	80.003	19.995	103.144	19.861	9.941	0.519
1008.500	582.783	80.004	19.994	103.149	19.861	9.929	0.514
1009.000	583.088	80.004	19.995	103.149	19.859	10.101	0.531
1009.500	583.308	80.003	19.996	103.148	19.858	10.125	0.543
1010.000	583.555	80.003	19.994	103.145	19.859	10.101	0.496
1010.500	583.817	80.003	19.995	103.145	19.859	10.099	0.488
1011.000	584.062	80.004	19.994	103.140	19.861	9.955	0.508
1011.500	584.351	80.004	19.994	103.140	19.858	10.105	0.521
1012.000	584.634	80.004	19.995	103.140	19.861	9.942	0.553
1012.500	584.834	80.003	19.995	103.140	19.859	10.045	0.527
1013.000	585.114	80.002	19.995	103.139	19.858	10.104	0.482
1013.500	585.331	80.003	19.995	103.138	19.861	9.947	0.488
1014.000	585.596	80.003	19.995	103.138	19.864	9.736	0.489
1014.500	585.838	80.003	19.994	103.138	19.860	9.984	0.495
1015.000	586.061	80.003	19.995	103.138	19.865	9.651	0.486
1015.500	586.318	80.003	19.995	103.138	19.863	9.760	0.473
1016.000	586.592	80.003	19.993	103.139	19.862	9.888	0.505
1016.500	586.843	80.003	19.995	103.139	19.863	9.769	0.528
1017.000	587.099	80.002	19.994	103.140	19.862	9.828	0.516
1017.500	587.331	80.004	19.994	103.142	19.861	9.932	0.497
1018.000	587.629	80.004	19.994	103.142	19.862	9.893	0.509
1018.500	587.851	80.004	19.995	103.146	19.860	9.971	0.525
1019.000	588.125	80.004	19.994	103.146	19.860	10.010	0.508
1019.500	588.353	80.006	19.994	103.145	19.861	9.949	0.499
1020.000	588.609	80.006	19.995	103.142	19.861	9.927	0.493
1020.500	588.886	80.004	19.995	103.141	19.863	9.812	0.509
1021.001	589.179	80.005	19.996	103.138	19.862	9.875	0.551
1021.500	589.399	80.005	19.994	103.137	19.866	9.571	0.541
1022.000	589.656	80.005	19.994	103.136	19.863	9.782	0.495
1022.500	589.892	80.005	19.994	103.136	19.866	9.576	0.485
1023.000	590.162	80.004	19.994	103.136	19.861	9.943	0.499
1023.500	590.370	80.006	19.993	103.134	19.863	9.799	0.492
1024.000	590.686	80.004	19.996	103.134	19.863	9.784	0.502
1024.501	590.930	80.005	19.996	103.133	19.862	9.865	0.542
1025.001	591.185	80.005	19.994	103.135	19.862	9.886	0.529
1025.500	591.426	80.004	19.995	103.135	19.866	9.608	0.497
1026.000	591.643	80.004	19.995	103.135	19.862	9.893	0.477
1026.500	591.941	80.005	19.995	103.135	19.859	10.088	0.486
1027.000	592.191	80.004	19.995	103.136	19.860	9.994	0.532
1027.500	592.428	80.006	19.994	103.135	19.859	10.036	0.518
1028.000	592.693	80.005	19.995	103.135	19.863	9.814	0.495
1028.500	592.922	80.005	19.995	103.135	19.862	9.878	0.498
1029.000	593.261	80.007	19.994	103.135	19.863	9.798	0.530
1029.500	593.483	80.006	19.995	103.134	19.864	9.704	0.564
1030.000	593.737	80.006	19.996	103.133	19.861	9.941	0.519
1030.500	593.953	80.004	19.998	103.133	19.864	9.721	0.473
1031.000	594.223	80.004	19.996	103.134	19.862	9.882	0.478
1031.500	594.479	80.004	19.995	103.134	19.863	9.793	0.506
1032.000	594.700	80.005	19.996	103.134	19.862	9.861	0.502
1032.500	594.983	80.005	19.994	103.134	19.864	9.747	0.491
1033.000	595.216	80.005	19.996	103.135	19.863	9.813	0.510
1033.500	595.513	80.005	19.996	103.134	19.861	9.911	0.523
1034.000	595.733	80.004	19.995	103.134	19.863	9.785	0.524
1034.500	596.021	80.003	19.994	103.133	19.864	9.732	0.513
1035.000	596.278	80.004	19.996	103.133	19.861	9.960	0.527
1035.500	596.517	80.005	19.996	103.133	19.865	9.672	0.521
1036.000	596.787	80.005	19.995	103.132	19.863	9.785	0.502
1036.500	597.025	80.005	19.995	103.132	19.863	9.815	0.509
1037.000	597.243	80.005	19.995	103.135	19.860	9.976	0.482
1037.500	597.543	80.004	19.995	103.137	19.860	9.989	0.487
1038.000	597.797	80.004	19.995	103.138	19.862	9.884	0.536
1038.500	598.036	80.004	19.995	103.139	19.863	9.821	0.524
1039.000	598.254	80.004	19.996	103.138	19.859	10.045	0.475
1039.500	598.530	80.004	19.995	103.136	19.861	9.945	0.476
1040.000	598.762	80.006	19.996	103.132	19.860	9.966	0.501
1040.500	599.001	80.004	19.994	103.131	19.859	10.054	0.489
1041.000	599.244	80.004	19.995	103.131	19.861	9.901	0.477
1041.500	599.515	80.006	19.995	103.131	19.859	10.071	0.498
1042.000	599.744	80.004	19.995	103.131	19.856	10.268	0.507
1042.500	600.028	80.003	19.996	103.131	19.859	10.086	0.507
1043.000	600.276	80.004	19.997	103.132	19.856	10.249	0.523
