Repository: ulfsri/fsri_materials_database

# Materials and Products Database

## 01_Data

Raw data generated from each apparatus are included here in plain-text format. The data is organized first by material, next by the short name of test apparatus used, and where applicable additional filtering by test settings.

### material.json

Each material directory contains a json file of the same name as the material. This file links the data stored in the repository as well as data and graphs produced by the accompanying scripts (__02_Scripts__) to the respective landing page for the material on the front-end website.

File: 01_Data/LatexPillow_A_Outer_Fabric/MCC/LatexPillow_A_Outer_Fabric_MCC_30K_min_211210_R1.txt (part 3 of 4)
T Correction Coefficients:	0	1.024463	0
Time Shift (s):	14
*
Time (s)	Temperature (C)	N2 flow rate (cc/min)	O2 flow rate (cc/min)	Flow Rate (cc/min)	Oxygen (%)	HRR (W/g)	Heating rate (C/s)
696.500	432.338	80.008	19.994	103.881	18.281	132.072	0.509
697.000	432.603	80.009	19.994	103.888	18.264	133.299	0.517
697.501	432.790	80.009	19.993	103.896	18.238	135.131	0.486
698.000	433.063	80.008	19.994	103.911	18.217	136.597	0.456
698.500	433.351	80.008	19.993	103.923	18.196	138.138	0.511
699.000	433.598	80.009	19.994	103.931	18.181	139.153	0.548
699.500	433.855	80.010	19.994	103.937	18.152	141.188	0.519
700.000	434.095	80.009	19.995	103.946	18.135	142.419	0.500
700.500	434.397	80.008	19.994	103.952	18.116	143.762	0.519
701.000	434.623	80.009	19.994	103.962	18.097	145.093	0.535
701.500	434.861	80.009	19.993	103.970	18.078	146.430	0.496
702.000	435.147	80.008	19.994	103.972	18.062	147.584	0.494
702.500	435.379	80.009	19.995	103.964	18.037	149.356	0.521
703.000	435.599	80.011	19.994	103.963	18.021	150.495	0.485
703.500	435.882	80.009	19.994	103.969	17.998	152.124	0.477
704.000	436.105	80.010	19.995	103.975	17.986	153.006	0.504
704.500	436.406	80.009	19.994	103.979	17.974	153.795	0.515
705.000	436.653	80.009	19.995	103.986	17.960	154.752	0.536
705.500	436.892	80.008	19.994	103.985	17.945	155.802	0.517
706.000	437.148	80.009	19.993	103.981	17.936	156.442	0.491
706.500	437.374	80.009	19.994	103.979	17.926	157.144	0.489
707.000	437.670	80.010	19.996	103.976	17.910	158.235	0.502
707.500	437.954	80.010	19.996	103.978	17.898	159.132	0.551
708.000	438.165	80.009	19.995	103.981	17.879	160.448	0.537
708.500	438.413	80.010	19.995	103.989	17.865	161.475	0.477
709.000	438.640	80.009	19.996	104.005	17.857	162.068	0.467
709.500	438.919	80.011	19.995	104.023	17.843	163.070	0.490
710.000	439.176	80.010	19.995	104.031	17.826	164.232	0.520
710.500	439.385	80.010	19.995	104.040	17.816	164.940	0.501
711.000	439.652	80.009	19.995	104.046	17.800	166.095	0.472
711.500	439.913	80.009	19.995	104.045	17.799	166.206	0.503
712.000	440.156	80.009	19.995	104.049	17.785	167.185	0.516
712.500	440.392	80.009	19.996	104.059	17.772	168.105	0.491
713.000	440.642	80.010	19.995	104.070	17.768	168.407	0.482
713.500	440.918	80.009	19.995	104.081	17.758	169.065	0.506
714.000	441.157	80.009	19.995	104.091	17.755	169.291	0.521
714.500	441.407	80.008	19.994	104.097	17.746	169.918	0.503
715.000	441.696	80.006	19.993	104.100	17.738	170.472	0.514
715.500	441.940	80.008	19.994	104.093	17.738	170.460	0.536
716.000	442.189	80.008	19.995	104.080	17.732	170.898	0.513
716.500	442.398	80.006	19.994	104.073	17.734	170.762	0.475
717.000	442.643	80.008	19.996	104.066	17.730	171.078	0.456
717.501	442.909	80.006	19.994	104.062	17.715	172.076	0.483
718.001	443.172	80.009	19.995	104.069	17.711	172.350	0.521
718.500	443.443	80.008	19.995	104.082	17.703	172.917	0.532
719.000	443.703	80.008	19.995	104.092	17.698	173.291	0.532
719.500	443.946	80.008	19.995	104.102	17.697	173.343	0.516
720.000	444.199	80.009	19.994	104.109	17.686	174.119	0.499
720.500	444.450	80.007	19.995	104.114	17.686	174.129	0.500
721.000	444.701	80.008	19.994	104.121	17.676	174.808	0.503
721.500	444.946	80.008	19.995	104.129	17.673	174.982	0.499
722.000	445.223	80.007	19.994	104.135	17.670	175.237	0.509
722.500	445.475	80.007	19.994	104.142	17.665	175.561	0.526
723.000	445.717	80.007	19.995	104.146	17.655	176.269	0.512
723.500	445.963	80.006	19.995	104.150	17.648	176.762	0.491
724.000	446.208	80.007	19.995	104.152	17.643	177.103	0.489
724.500	446.462	80.008	19.995	104.152	17.640	177.321	0.495
725.000	446.726	80.008	19.994	104.154	17.631	177.914	0.509
725.500	446.971	80.007	19.995	104.154	17.630	177.986	0.514
726.000	447.206	80.007	19.995	104.150	17.630	178.030	0.495
726.500	447.457	80.007	19.994	104.149	17.621	178.605	0.483
727.000	447.733	80.008	19.996	104.148	17.617	178.898	0.506
727.500	447.997	80.007	19.997	104.148	17.609	179.459	0.534
728.000	448.228	80.008	19.996	104.147	17.612	179.259	0.518
728.500	448.506	80.007	19.995	104.148	17.608	179.549	0.502
729.000	448.771	80.007	19.995	104.147	17.608	179.531	0.526
729.500	448.970	80.008	19.995	104.146	17.598	180.171	0.503
730.000	449.235	80.008	19.995	104.146	17.605	179.722	0.464
730.500	449.487	80.008	19.997	104.144	17.599	180.103	0.490
731.000	449.774	80.009	19.995	104.136	17.601	179.990	0.528
731.500	449.979	80.009	19.995	104.131	17.607	179.551	0.516
732.000	450.255	80.007	19.995	104.127	17.611	179.268	0.487
732.500	450.462	80.007	19.995	104.121	17.613	179.114	0.482
733.000	450.735	80.006	19.994	104.117	17.613	179.079	0.481
733.500	450.989	80.009	19.997	104.117	17.616	178.884	0.503
734.000	451.284	80.008	19.996	104.114	17.618	178.679	0.538
734.500	451.506	80.008	19.995	104.110	17.626	178.134	0.533
735.000	451.778	80.009	19.997	104.108	17.637	177.359	0.505
735.500	452.018	80.007	19.994	104.106	17.647	176.662	0.503
736.000	452.280	80.008	19.994	104.106	17.660	175.737	0.507
736.500	452.539	80.007	19.996	104.105	17.667	175.204	0.512
737.000	452.792	80.008	19.996	104.105	17.678	174.442	0.517
737.500	453.038	80.007	19.994	104.104	17.689	173.605	0.505
738.000	453.254	80.008	19.997	104.103	17.705	172.525	0.480
738.500	453.535	80.008	19.997	104.101	17.721	171.349	0.479
739.000	453.786	80.006	19.996	104.094	17.731	170.630	0.514
739.500	454.042	80.007	19.995	104.085	17.749	169.359	0.519
740.000	454.288	80.009	19.997	104.080	17.765	168.226	0.505
740.500	454.520	80.007	19.996	104.073	17.779	167.202	0.490
741.000	454.821	80.007	19.996	104.068	17.798	165.885	0.506
741.500	455.064	80.009	19.996	104.066	17.817	164.526	0.538
742.000	455.300	80.007	19.995	104.063	17.838	163.030	0.511
742.500	455.598	80.007	19.996	104.060	17.864	161.182	0.506
743.000	455.853	80.007	19.995	104.052	17.880	160.078	0.544
743.500	456.093	80.007	19.995	104.043	17.904	158.372	0.524
744.000	456.358	80.005	19.995	104.037	17.927	156.735	0.500
744.500	456.580	80.009	19.996	104.030	17.950	155.096	0.496
745.000	456.861	80.007	19.995	104.024	17.981	152.928	0.495
745.500	457.097	80.009	19.996	104.020	18.003	151.361	0.510
746.000	457.356	80.009	19.996	104.014	18.024	149.917	0.506
746.500	457.620	80.009	19.994	104.006	18.056	147.635	0.509
747.000	457.863	80.008	19.995	104.001	18.073	146.409	0.515
747.500	458.105	80.008	19.995	103.990	18.108	143.907	0.496
748.000	458.381	80.006	19.995	103.979	18.133	142.152	0.502
748.500	458.626	80.007	19.995	103.971	18.160	140.276	0.520
749.000	458.869	80.007	19.995	103.959	18.190	138.137	0.505
749.500	459.179	80.007	19.993	103.944	18.223	135.807	0.520
750.000	459.402	80.007	19.993	103.934	18.255	133.546	0.543
750.500	459.651	80.006	19.994	103.926	18.275	132.148	0.502
751.000	459.947	80.007	19.993	103.916	18.315	129.324	0.509
751.500	460.176	80.006	19.994	103.909	18.343	127.373	0.535
752.000	460.440	80.006	19.994	103.901	18.365	125.814	0.509
752.500	460.686	80.007	19.994	103.893	18.405	123.040	0.502
753.000	460.902	80.007	19.994	103.886	18.434	121.009	0.486
753.500	461.191	80.008	19.993	103.876	18.462	119.009	0.483
754.000	461.406	80.007	19.994	103.864	18.494	116.740	0.504
754.500	461.690	80.006	19.995	103.856	18.525	114.558	0.501
755.001	461.934	80.007	19.994	103.848	18.557	112.303	0.514
755.500	462.139	80.008	19.994	103.838	18.595	109.664	0.489
756.000	462.473	80.008	19.993	103.828	18.632	107.113	0.494
756.500	462.702	80.010	19.995	103.820	18.661	105.071	0.551
757.000	462.973	80.008	19.994	103.810	18.695	102.691	0.531
757.500	463.216	80.008	19.994	103.797	18.727	100.418	0.507
758.000	463.489	80.007	19.994	103.783	18.771	97.303	0.515
758.500	463.733	80.008	19.993	103.773	18.800	95.262	0.516
759.000	463.994	80.009	19.995	103.764	18.837	92.691	0.511
759.500	464.242	80.010	19.995	103.755	18.877	89.876	0.507
760.000	464.489	80.009	19.993	103.746	18.907	87.725	0.502
760.500	464.748	80.010	19.994	103.738	18.941	85.377	0.500
761.000	464.990	80.007	19.992	103.726	18.973	83.130	0.504
761.500	465.254	80.010	19.995	103.712	19.011	80.496	0.503
762.000	465.477	80.009	19.993	103.699	19.052	77.602	0.496
762.500	465.721	80.009	19.994	103.690	19.073	76.140	0.477
763.000	466.004	80.009	19.994	103.679	19.101	74.141	0.497
763.500	466.276	80.009	19.993	103.673	19.139	71.495	0.541
764.000	466.531	80.011	19.994	103.669	19.167	69.534	0.541
764.500	466.780	80.009	19.993	103.662	19.190	67.943	0.516
765.000	467.053	80.010	19.994	103.655	19.224	65.572	0.513
765.500	467.329	80.011	19.995	103.650	19.247	63.964	0.536
766.000	467.523	80.008	19.993	103.645	19.269	62.419	0.510
766.500	467.824	80.007	19.992	103.637	19.297	60.433	0.482
767.000	468.061	80.008	19.994	103.636	19.320	58.821	0.516
767.500	468.304	80.008	19.995	103.635	19.348	56.858	0.509
768.000	468.569	80.008	19.994	103.624	19.373	55.084	0.495
768.500	468.818	80.010	19.993	103.610	19.389	54.005	0.511
769.000	469.094	80.010	19.994	103.599	19.416	52.074	0.519
769.500	469.369	80.008	19.996	103.583	19.430	51.141	0.538
770.000	469.631	80.009	19.996	103.567	19.457	49.268	0.544
770.500	469.857	80.009	19.996	103.557	19.478	47.734	0.513
771.000	470.131	80.008	19.995	103.548	19.495	46.597	0.494
771.500	470.411	80.008	19.994	103.540	19.517	45.067	0.527
772.000	470.664	80.009	19.995	103.533	19.534	43.836	0.543
772.500	470.929	80.008	19.993	103.525	19.552	42.600	0.526
773.000	471.189	80.009	19.994	103.516	19.566	41.582	0.522
773.500	471.451	80.009	19.994	103.508	19.586	40.217	0.523
774.000	471.659	80.009	19.994	103.500	19.603	39.025	0.496
774.500	471.969	80.009	19.995	103.491	19.613	38.340	0.494
775.000	472.220	80.009	19.994	103.486	19.627	37.339	0.539
775.500	472.477	80.010	19.994	103.480	19.645	36.116	0.534
776.000	472.724	80.011	19.995	103.473	19.660	35.042	0.506
776.500	472.973	80.009	19.994	103.466	19.670	34.324	0.500
777.000	473.206	80.009	19.994	103.458	19.691	32.887	0.489
777.500	473.515	80.009	19.996	103.450	19.694	32.669	0.512
778.000	473.772	80.008	19.995	103.446	19.711	31.490	0.554
778.500	474.048	80.008	19.993	103.442	19.718	30.989	0.550
779.000	474.308	80.009	19.992	103.438	19.734	29.903	0.535
779.500	474.562	80.008	19.995	103.433	19.740	29.460	0.525
780.000	474.791	80.009	19.994	103.425	19.755	28.430	0.499
780.500	475.078	80.008	19.993	103.420	19.765	27.740	0.499
781.000	475.334	80.009	19.993	103.418	19.774	27.086	0.529
781.500	475.585	80.009	19.994	103.413	19.791	25.926	0.525
782.000	475.835	80.009	19.996	103.409	19.798	25.390	0.504
782.500	476.068	80.009	19.994	103.405	19.805	24.916	0.492
783.000	476.315	80.009	19.993	103.396	19.817	24.094	0.482
783.500	476.591	80.009	19.993	103.387	19.824	23.596	0.502
784.000	476.834	80.010	19.994	103.382	19.826	23.454	0.521
784.500	477.077	80.009	19.994	103.377	19.838	22.622	0.503
785.000	477.374	80.011	19.995	103.377	19.845	22.120	0.513
785.500	477.672	80.012	19.995	103.382	19.858	21.183	0.567
786.000	477.897	80.010	19.993	103.383	19.859	21.170	0.558
786.500	478.154	80.011	19.994	103.380	19.869	20.457	0.502
787.000	478.386	80.010	19.994	103.378	19.881	19.610	0.486
787.500	478.666	80.010	19.994	103.373	19.882	19.518	0.501
788.000	478.925	80.011	19.994	103.366	19.886	19.240	0.526
788.500	479.201	80.010	19.993	103.363	19.894	18.698	0.537
789.000	479.407	80.011	19.993	103.360	19.905	17.959	0.508
789.500	479.683	80.010	19.994	103.359	19.917	17.115	0.482
790.000	479.956	80.012	19.993	103.359	19.913	17.350	0.516
790.500	480.223	80.010	19.993	103.359	19.928	16.340	0.545
791.000	480.504	80.010	19.993	103.359	19.927	16.412	0.544
791.500	480.730	80.011	19.994	103.362	19.932	16.045	0.527
792.000	480.959	80.011	19.994	103.361	19.938	15.635	0.481
792.500	481.246	80.009	19.992	103.359	19.941	15.426	0.485
793.000	481.506	80.010	19.995	103.358	19.945	15.130	0.531
793.500	481.744	80.011	19.994	103.352	19.949	14.863	0.523
794.000	482.025	80.010	19.993	103.345	19.955	14.415	0.509
794.500	482.282	80.010	19.995	103.340	19.960	14.120	0.529
795.000	482.544	80.009	19.994	103.334	19.968	13.546	0.529
795.500	482.781	80.009	19.993	103.328	19.964	13.796	0.509
796.000	483.070	80.009	19.994	103.328	19.970	13.410	0.512
796.500	483.290	80.010	19.994	103.326	19.973	13.147	0.517
797.000	483.553	80.010	19.994	103.327	19.981	12.646	0.496
797.500	483.775	80.009	19.995	103.326	19.982	12.543	0.484
798.000	484.053	80.009	19.996	103.325	19.984	12.405	0.492
798.500	484.292	80.008	19.994	103.325	19.993	11.808	0.509
799.000	484.526	80.008	19.995	103.323	19.993	11.754	0.495
799.500	484.807	80.009	19.995	103.322	19.997	11.523	0.493
800.000	485.037	80.007	19.993	103.322	20.003	11.068	0.513
800.500	485.331	80.006	19.993	103.317	20.003	11.110	0.518
801.000	485.594	80.008	19.994	103.309	20.007	10.809	0.541
801.501	485.845	80.007	19.995	103.307	20.011	10.502	0.535
802.001	486.109	80.008	19.994	103.305	20.017	10.137	0.514
802.500	486.325	80.008	19.994	103.302	20.018	10.053	0.497
803.000	486.632	80.008	19.993	103.305	20.019	10.005	0.502
803.500	486.861	80.010	19.995	103.307	20.021	9.826	0.530
804.000	487.122	80.008	19.995	103.304	20.020	9.880	0.513
804.500	487.351	80.008	19.997	103.300	20.024	9.629	0.490
805.000	487.627	80.007	19.995	103.296	20.027	9.404	0.498
805.500	487.857	80.007	19.994	103.291	20.030	9.204	0.506
806.000	488.148	80.006	19.995	103.289	20.034	8.939	0.514
806.500	488.373	80.008	19.995	103.288	20.041	8.469	0.519
807.000	488.646	80.006	19.994	103.288	20.041	8.411	0.507
807.500	488.857	80.007	19.994	103.289	20.039	8.597	0.490
808.000	489.129	80.008	19.995	103.291	20.039	8.584	0.483
808.500	489.388	80.008	19.995	103.291	20.046	8.121	0.508
809.000	489.651	80.007	19.995	103.291	20.048	7.922	0.527
809.500	489.889	80.008	19.995	103.291	20.048	7.964	0.511
810.000	490.133	80.008	19.995	103.289	20.049	7.904	0.491
810.500	490.390	80.008	19.993	103.287	20.052	7.658	0.492
811.000	490.660	80.009	19.996	103.287	20.058	7.273	0.514
811.500	490.938	80.009	19.995	103.287	20.061	7.071	0.538
812.000	491.137	80.008	19.996	103.287	20.063	6.900	0.513
812.500	491.397	80.008	19.995	103.284	20.059	7.159	0.468
813.000	491.665	80.008	19.994	103.283	20.060	7.141	0.493
813.500	491.931	80.008	19.994	103.283	20.064	6.815	0.531
814.000	492.185	80.008	19.996	103.282	20.069	6.452	0.527
814.500	492.397	80.008	19.995	103.280	20.069	6.481	0.493
815.000	492.698	80.008	19.994	103.282	20.069	6.498	0.489
815.500	492.928	80.008	19.994	103.284	20.069	6.456	0.522
816.000	493.261	80.007	19.995	103.284	20.067	6.642	0.547
816.500	493.484	80.009	19.995	103.284	20.073	6.203	0.559
817.000	493.724	80.008	19.995	103.283	20.075	6.068	0.510
817.500	493.964	80.009	19.995	103.281	20.074	6.134	0.472
818.000	494.266	80.008	19.993	103.278	20.078	5.821	0.510
818.500	494.563	80.007	19.995	103.272	20.078	5.861	0.570
819.000	494.749	80.007	19.993	103.272	20.077	5.946	0.541
819.501	495.021	80.009	19.994	103.276	20.078	5.829	0.471
820.000	495.302	80.009	19.995	103.274	20.078	5.821	0.506
820.500	495.580	80.009	19.994	103.273	20.082	5.545	0.556
821.000	495.821	80.010	19.995	103.273	20.080	5.727	0.539
821.500	496.076	80.009	19.995	103.270	20.089	5.073	0.508
822.000	496.327	80.007	19.993	103.267	20.089	5.109	0.501
822.500	496.579	80.008	19.994	103.264	20.087	5.211	0.504
823.000	496.852	80.006	19.993	103.262	20.087	5.249	0.514
823.500	497.110	80.008	19.994	103.260	20.085	5.341	0.528
824.000	497.352	80.007	19.994	103.256	20.083	5.522	0.515
824.500	497.586	80.006	19.993	103.253	20.090	5.027	0.488
825.000	497.861	80.008	19.994	103.253	20.092	4.854	0.493
825.500	498.190	80.006	19.994	103.252	20.089	5.082	0.556
826.000	498.417	80.008	19.994	103.252	20.098	4.453	0.580
826.500	498.688	80.006	19.994	103.253	20.092	4.854	0.527
827.000	498.899	80.008	19.995	103.251	20.098	4.451	0.490
827.500	499.228	80.008	19.996	103.251	20.096	4.618	0.511
828.000	499.463	80.007	19.996	103.251	20.098	4.472	0.552
828.500	499.721	80.007	19.995	103.252	20.098	4.442	0.528
829.000	499.948	80.008	19.995	103.251	20.098	4.493	0.489
829.500	500.211	80.008	19.996	103.251	20.098	4.466	0.488
830.001	500.432	80.007	19.994	103.251	20.098	4.487	0.488
830.501	500.718	80.007	19.995	103.251	20.097	4.551	0.496
831.000	500.984	80.006	19.995	103.249	20.099	4.378	0.530
831.500	501.252	80.007	19.996	103.249	20.098	4.427	0.543
832.000	501.548	80.007	19.995	103.249	20.102	4.165	0.548
832.500	501.781	80.006	19.996	103.249	20.101	4.228	0.546
833.000	502.041	80.007	19.995	103.249	20.100	4.299	0.511
833.500	502.286	80.007	19.995	103.249	20.100	4.312	0.499
834.000	502.559	80.007	19.994	103.249	20.103	4.124	0.512
834.500	502.824	80.006	19.994	103.249	20.104	4.011	0.528
835.000	503.111	80.006	19.996	103.248	20.106	3.912	0.545
835.500	503.391	80.006	19.996	103.248	20.108	3.783	0.560
836.000	503.607	80.006	19.995	103.248	20.108	3.731	0.532
836.500	503.851	80.006	19.996	103.247	20.110	3.591	0.478
837.000	504.109	80.006	19.995	103.249	20.104	4.019	0.481
837.500	504.375	80.005	19.996	103.249	20.110	3.652	0.513
838.000	504.606	80.005	19.994	103.250	20.111	3.581	0.511
838.500	504.849	80.004	19.997	103.249	20.112	3.497	0.486
839.000	505.110	80.007	19.996	103.251	20.114	3.319	0.489
839.500	505.420	80.007	19.995	103.251	20.112	3.513	0.537
840.000	505.656	80.008	19.996	103.251	20.109	3.705	0.559
840.500	505.928	80.007	19.995	103.248	20.110	3.633	0.527
841.000	506.191	80.008	19.996	103.245	20.110	3.632	0.521
841.500	506.485	80.007	19.996	103.245	20.108	3.754	0.546
842.000	506.720	80.008	19.995	103.243	20.114	3.355	0.543
842.500	506.981	80.009	19.995	103.237	20.113	3.395	0.513
843.000	507.276	80.008	19.994	103.236	20.111	3.553	0.526
843.500	507.487	80.008	19.996	103.234	20.107	3.859	0.531
844.000	507.753	80.009	19.995	103.231	20.108	3.786	0.491
844.500	508.005	80.009	19.995	103.232	20.111	3.552	0.497
845.000	508.249	80.009	19.996	103.237	20.113	3.447	0.507
845.500	508.506	80.010	19.995	103.239	20.109	3.671	0.499
846.000	508.817	80.011	19.995	103.239	20.111	3.583	0.534
846.500	509.049	80.010	19.994	103.242	20.110	3.590	0.555
847.000	509.301	80.010	19.994	103.241	20.116	3.213	0.513
847.500	509.541	80.009	19.994	103.238	20.109	3.705	0.488
848.000	509.850	80.010	19.994	103.233	20.110	3.654	0.520
848.500	510.089	80.009	19.994	103.235	20.113	3.439	0.549
849.000	510.397	80.009	19.994	103.235	20.110	3.598	0.548
849.500	510.630	80.009	19.993	103.235	20.108	3.773	0.544
850.000	510.913	80.010	19.994	103.237	20.115	3.307	0.528
850.500	511.177	80.010	19.994	103.243	20.108	3.765	0.531
851.000	511.383	80.008	19.993	103.244	20.108	3.748	0.509
851.500	511.698	80.009	19.994	103.243	20.108	3.729	0.496
852.000	511.937	80.008	19.994	103.244	20.113	3.437	0.537
852.500	512.218	80.010	19.992	103.244	20.112	3.448	0.537
853.000	512.463	80.009	19.994	103.240	20.113	3.418	0.523
853.500	512.744	80.010	19.994	103.238	20.112	3.501	0.525
854.001	512.961	80.009	19.995	103.238	20.112	3.508	0.512
854.500	513.273	80.010	19.993	103.232	20.114	3.347	0.514
855.000	513.489	80.009	19.994	103.227	20.112	3.501	0.529
855.500	513.745	80.010	19.994	103.223	20.110	3.642	0.499
856.000	514.035	80.008	19.994	103.224	20.110	3.617	0.509
856.500	514.286	80.009	19.994	103.219	20.115	3.247	0.544
857.000	514.581	80.010	19.993	103.218	20.114	3.343	0.544
857.500	514.775	80.010	19.995	103.218	20.111	3.548	0.518
858.000	515.070	80.009	19.995	103.220	20.115	3.258	0.488
858.500	515.317	80.008	19.995	103.214	20.118	3.080	0.515
859.000	515.669	80.008	19.994	103.214	20.116	3.230	0.571
859.500	515.861	80.009	19.994	103.217	20.114	3.312	0.572
860.000	516.093	80.008	19.995	103.221	20.112	3.473	0.484
860.500	516.413	80.009	19.995	103.223	20.114	3.364	0.488
861.000	516.650	80.008	19.994	103.228	20.115	3.283	0.555
861.500	516.896	80.008	19.993	103.230	20.113	3.418	0.520
862.000	517.148	80.008	19.994	103.227	20.116	3.237	0.490
862.500	517.455	80.009	19.994	103.221	20.115	3.283	0.528
863.000	517.699	80.008	19.994	103.218	20.113	3.396	0.555
863.500	517.954	80.007	19.994	103.215	20.114	3.339	0.525
864.000	518.183	80.008	19.995	103.220	20.117	3.147	0.492
864.500	518.460	80.009	19.995	103.224	20.112	3.469	0.495
865.000	518.724	80.009	19.994	103.226	20.116	3.208	0.523
865.500	518.996	80.009	19.996	103.227	20.117	3.105	0.538
866.000	519.246	80.010	19.994	103.227	20.113	3.437	0.529
866.500	519.529	80.011	19.994	103.222	20.112	3.456	0.527
867.001	519.775	80.010	19.995	103.217	20.114	3.322	0.531
867.501	520.051	80.009	19.994	103.215	20.116	3.234	0.526
868.001	520.314	80.010	19.994	103.216	20.115	3.285	0.530
868.501	520.561	80.011	19.994	103.213	20.117	3.138	0.525
869.001	520.816	80.010	19.994	103.212	20.120	2.944	0.506
869.501	521.086	80.010	19.994	103.211	20.120	2.950	0.513
870.002	521.355	80.010	19.994	103.211	20.119	2.971	0.532
870.501	521.628	80.010	19.994	103.208	20.122	2.764	0.541
871.000	521.857	80.010	19.995	103.210	20.117	3.101	0.522
871.500	522.110	80.009	19.993	103.211	20.120	2.955	0.492
872.000	522.366	80.012	19.994	103.212	20.114	3.310	0.496
872.500	522.647	80.010	19.994	103.213	20.115	3.255	0.523
873.000	522.863	80.010	19.993	103.214	20.119	2.977	0.517
873.500	523.161	80.011	19.993	103.213	20.119	3.013	0.505
874.000	523.403	80.011	19.994	103.211	20.121	2.842	0.527
874.500	523.638	80.011	19.993	103.210	20.122	2.819	0.509
875.000	523.906	80.011	19.993	103.209	20.117	3.163	0.490
875.500	524.204	80.011	19.993	103.209	20.116	3.186	0.535
876.001	524.429	80.010	19.994	103.208	20.117	3.122	0.545
876.501	524.684	80.011	19.993	103.211	20.117	3.134	0.501
877.000	524.962	80.011	19.994	103.213	20.119	3.025	0.506
877.500	525.204	80.010	19.993	103.215	20.114	3.312	0.526
878.000	525.435	80.011	19.994	103.217	20.119	3.019	0.497
878.500	525.731	80.010	19.993	103.219	20.118	3.096	0.500
879.000	525.940	80.011	19.994	103.216	20.113	3.389	0.516
879.500	526.215	80.010	19.995	103.215	20.118	3.057	0.495
880.000	526.472	80.011	19.994	103.215	20.118	3.074	0.508
880.501	526.731	80.010	19.993	103.213	20.119	2.978	0.524
881.000	526.958	80.010	19.994	103.211	20.116	3.222	0.500
881.500	527.204	80.009	19.994	103.212	20.115	3.260	0.479
882.000	527.487	80.010	19.995	103.211	20.113	3.393	0.501
882.500	527.756	80.010	19.995	103.211	20.115	3.249	0.541
883.000	528.016	80.010	19.995	103.211	20.114	3.337	0.541
883.501	528.283	80.010	19.995	103.212	20.117	3.103	0.528
884.000	528.583	80.009	19.994	103.213	20.116	3.189	0.547
884.500	528.806	80.008	19.994	103.216	20.118	3.072	0.545
885.000	529.046	80.009	19.994	103.217	20.114	3.360	0.493
885.500	529.304	80.008	19.995	103.218	20.117	3.166	0.480
886.000	529.535	80.009	19.993	103.220	20.119	3.000	0.494
886.500	529.775	80.008	19.993	103.218	20.116	3.197	0.480
887.000	530.075	80.008	19.995	103.216	20.119	2.981	0.506
887.500	530.301	80.008	19.996	103.215	20.111	3.541	0.533
888.000	530.585	80.008	19.994	103.214	20.117	3.119	0.518
888.500	530.824	80.008	19.995	103.214	20.120	2.902	0.516
889.000	531.062	80.009	19.993	103.216	20.118	3.097	0.500
889.500	531.381	80.008	19.994	103.217	20.118	3.032	0.518
890.000	531.616	80.008	19.994	103.216	20.120	2.936	0.556
890.500	531.845	80.008	19.995	103.217	20.117	3.107	0.509
891.000	532.081	80.008	19.994	103.215	20.117	3.165	0.465
891.500	532.339	80.008	19.994	103.214	20.116	3.209	0.479
892.000	532.638	80.009	19.995	103.213	20.119	3.017	0.525
892.500	532.847	80.008	19.995	103.214	20.111	3.570	0.532
893.000	533.112	80.008	19.994	103.214	20.115	3.265	0.491
893.500	533.374	80.008	19.993	103.215	20.116	3.203	0.500
894.000	533.645	80.008	19.994	103.215	20.119	3.023	0.530
894.500	533.889	80.007	19.995	103.215	20.117	3.130	0.524
895.000	534.136	80.008	19.995	103.215	20.117	3.155	0.503
895.500	534.405	80.007	19.993	103.214	20.121	2.854	0.504
896.000	534.674	80.007	19.994	103.213	20.119	2.975	0.527
896.500	534.920	80.008	19.996	103.213	20.121	2.856	0.526
897.000	535.164	80.008	19.995	103.214	20.118	3.073	0.503
897.500	535.461	80.006	19.994	103.218	20.116	3.197	0.515
898.000	535.714	80.008	19.995	103.218	20.121	2.885	0.545
898.501	535.962	80.007	19.994	103.218	20.119	3.027	0.525
899.000	536.202	80.007	19.994	103.218	20.120	2.946	0.495
899.500	536.461	80.008	19.995	103.217	20.118	3.096	0.494
900.000	536.750	80.009	19.994	103.213	20.121	2.879	0.523
900.500	536.938	80.009	19.995	103.214	20.120	2.934	0.512
901.000	537.225	80.008	19.994	103.214	20.122	2.796	0.476
901.500	537.491	80.009	19.994	103.215	20.119	3.002	0.514
902.000	537.757	80.008	19.994	103.221	20.121	2.871	0.542
902.500	538.023	80.008	19.996	103.224	20.120	2.913	0.532
903.000	538.268	80.008	19.996	103.224	20.114	3.318	0.522
903.500	538.544	80.009	19.995	103.226	20.115	3.301	0.516
904.000	538.793	80.008	19.995	103.228	20.115	3.297	0.523
904.500	539.055	80.008	19.993	103.225	20.119	3.017	0.518
905.000	539.290	80.007	19.994	103.225	20.114	3.364	0.505
905.500	539.539	80.008	19.995	103.224	20.118	3.090	0.491
906.000	539.827	80.006	19.995	103.223	20.117	3.157	0.510
906.500	540.059	80.010	19.996	103.220	20.118	3.095	0.528
907.000	540.309	80.007	19.995	103.217	20.119	3.007	0.501
907.500	540.607	80.009	19.994	103.214	20.115	3.243	0.515
908.000	540.838	80.009	19.995	103.216	20.114	3.318	0.539
908.500	541.118	80.009	19.994	103.217	20.120	2.927	0.520
909.000	541.353	80.009	19.994	103.220	20.121	2.869	0.513
909.500	541.628	80.009	19.994	103.221	20.116	3.176	0.513
910.000	541.856	80.008	19.996	103.221	20.118	3.092	0.506
910.500	542.129	80.007	19.995	103.218	20.114	3.316	0.501
911.000	542.384	80.009	19.995	103.216	20.118	3.093	0.514
911.500	542.653	80.009	19.995	103.214	20.115	3.308	0.526
912.000	542.909	80.007	19.995	103.217	20.116	3.209	0.525
912.500	543.174	80.009	19.995	103.218	20.119	2.990	0.523
913.000	543.422	80.009	19.995	103.220	20.118	3.095	0.517
913.500	543.669	80.009	19.995	103.221	20.120	2.892	0.503
914.000	543.915	80.007	19.995	103.221	20.116	3.182	0.494
914.500	544.201	80.008	19.995	103.216	20.120	2.936	0.513
915.000	544.428	80.008	19.995	103.215	20.117	3.132	0.522
915.500	544.677	80.007	19.994	103.213	20.112	3.454	0.494
916.000	544.956	80.008	19.994	103.211	20.120	2.944	0.502
916.500	545.192	80.009	19.995	103.210	20.117	3.116	0.522
917.000	545.449	80.007	19.994	103.210	20.121	2.833	0.504
917.500	545.680	80.008	19.994	103.209	20.114	3.354	0.490
918.000	545.952	80.008	19.995	103.209	20.113	3.429	0.495
918.500	546.204	80.008	19.995	103.210	20.115	3.278	0.513
919.000	546.460	80.008	19.995	103.210	20.119	2.990	0.516
919.500	546.711	80.008	19.995	103.210	20.119	2.998	0.507
920.000	546.980	80.008	19.995	103.210	20.117	3.105	0.513
920.500	547.250	80.009	19.995	103.210	20.118	3.095	0.530
921.000	547.490	80.008	19.996	103.210	20.119	2.998	0.525
921.500	547.783	80.010	19.994	103.211	20.125	2.608	0.522
922.000	548.007	80.008	19.995	103.211	20.119	2.969	0.525
922.500	548.287	80.009	19.996	103.211	20.122	2.767	0.511
923.000	548.512	80.008	19.995	103.212	20.123	2.698	0.504
923.500	548.792	80.009	19.996	103.212	20.116	3.180	0.505
924.000	549.031	80.007	19.995	103.212	20.120	2.957	0.512
924.500	549.323	80.008	19.996	103.211	20.120	2.936	0.525
925.000	549.561	80.009	19.996	103.211	20.121	2.835	0.530
925.500	549.813	80.010	19.995	103.211	20.122	2.790	0.510
926.000	550.082	80.008	19.997	103.210	20.122	2.764	0.506
926.500	550.327	80.009	19.995	103.210	20.119	3.028	0.518
927.000	550.619	80.008	19.995	103.210	20.117	3.124	0.526
927.500	550.844	80.010	19.997	103.210	20.118	3.059	0.527
928.000	551.113	80.009	19.995	103.210	20.117	3.162	0.505
928.500	551.387	80.010	19.996	103.209	20.122	2.765	0.518
929.000	551.630	80.009	19.996	103.209	20.118	3.043	0.530
929.500	551.875	80.009	19.995	103.209	20.122	2.804	0.503
930.001	552.117	80.010	19.996	103.208	20.119	2.971	0.487
930.500	552.382	80.010	19.995	103.209	20.122	2.806	0.497
931.000	552.661	80.011	19.996	103.209	20.119	2.986	0.525
931.500	552.872	80.009	19.996	103.209	20.119	2.965	0.517
932.000	553.122	80.010	19.995	103.209	20.117	3.140	0.476
932.500	553.370	80.010	19.996	103.209	20.125	2.591	0.480
933.001	553.644	80.010	19.996	103.208	20.116	3.197	0.510
933.501	553.968	80.008	19.995	103.207	20.116	3.188	0.560
934.000	554.226	80.011	19.995	103.207	20.122	2.754	0.590
934.500	554.454	80.010	19.996	103.206	20.115	3.243	0.534
935.000	554.714	80.010	19.996	103.207	20.121	2.871	0.487
935.500	555.010	80.010	19.997	103.210	20.120	2.953	0.522
936.000	555.202	80.009	19.996	103.211	20.117	3.124	0.522
936.500	555.516	80.008	19.996	103.213	20.118	3.051	0.497
937.000	555.760	80.009	19.995	103.214	20.115	3.276	0.532
937.500	555.980	80.009	19.996	103.212	20.113	3.416	0.511
938.000	556.193	80.009	19.996	103.209	20.114	3.354	0.448
938.500	556.494	80.007	19.995	103.208	20.116	3.209	0.473
939.000	556.729	80.009	19.995	103.206	20.114	3.337	0.525
939.500	556.966	80.009	19.995	103.206	20.116	3.199	0.505
940.000	557.278	80.009	19.996	103.206	20.112	3.466	0.511
940.500	557.478	80.008	19.995	103.209	20.117	3.164	0.530
941.000	557.752	80.008	19.995	103.209	20.117	3.161	0.493
941.500	558.004	80.008	19.995	103.210	20.115	3.262	0.500
942.000	558.223	80.010	19.995	103.210	20.119	2.967	0.499
942.500	558.478	80.009	19.995	103.215	20.113	3.397	0.473
943.000	558.763	80.010	19.995	103.213	20.115	3.247	0.507
943.500	558.970	80.009	19.995	103.213	20.118	3.059	0.515
944.000	559.262	80.009	19.994	103.213	20.118	3.084	0.495
944.500	559.513	80.009	19.996	103.213	20.121	2.850	0.521
945.001	559.740	80.010	19.995	103.209	20.117	3.128	0.511
945.500	560.002	80.008	19.995	103.210	20.115	3.291	0.484
946.000	560.236	80.009	19.994	103.210	20.121	2.856	0.492
946.500	560.475	80.008	19.994	103.210	20.115	3.289	0.484
947.000	560.729	80.010	19.995	103.211	20.115	3.249	0.483
947.500	561.016	80.009	19.996	103.211	20.114	3.372	0.518
948.000	561.293	80.009	19.996	103.211	20.119	3.005	0.553
948.500	561.517	80.009	19.996	103.211	20.119	3.009	0.533
949.000	561.760	80.010	19.996	103.211	20.114	3.347	0.484
949.500	562.044	80.010	19.995	103.211	20.116	3.203	0.496
950.000	562.257	80.010	19.995	103.211	20.117	3.107	0.512
950.500	562.498	80.010	19.994	103.212	20.116	3.209	0.476
951.000	562.755	80.011	19.994	103.212	20.115	3.308	0.476
951.500	563.021	80.010	19.994	103.212	20.119	2.988	0.510
952.000	563.245	80.011	19.994	103.212	20.114	3.370	0.507
952.500	563.508	80.010	19.995	103.212	20.117	3.136	0.489
953.000	563.768	80.009	19.994	103.212	20.114	3.335	0.505
953.500	564.021	80.010	19.994	103.214	20.115	3.291	0.518
954.001	564.253	80.011	19.995	103.215	20.113	3.431	0.499
954.501	564.511	80.011	19.994	103.215	20.113	3.391	0.487
955.000	564.733	80.010	19.994	103.215	20.115	3.283	0.485
955.500	564.962	80.011	19.993	103.214	20.114	3.345	0.465
956.000	565.254	80.011	19.994	103.211	20.116	3.222	0.486
956.500	565.509	80.011	19.994	103.209	20.118	3.036	0.534
957.000	565.718	80.010	19.995	103.210	20.116	3.197	0.506
957.500	566.008	80.011	19.996	103.211	20.117	3.103	0.481
958.000	566.280	80.012	19.995	103.212	20.119	2.990	0.530
958.500	566.522	80.011	19.995	103.212	20.116	3.178	0.538
959.000	566.763	80.011	19.994	103.215	20.117	3.147	0.499
959.500	567.009	80.010	19.994	103.216	20.114	3.375	0.485
960.000	567.264	80.010	19.994	103.216	20.114	3.320	0.494
960.500	567.508	80.010	19.994	103.216	20.117	3.105	0.500
961.000	567.777	80.012	19.995	103.216	20.116	3.213	0.506
961.500	568.001	80.009	19.995	103.214	20.115	3.253	0.502
962.000	568.278	80.009	19.995	103.212	20.115	3.283	0.497
962.500	568.540	80.010	19.995	103.209	20.116	3.191	0.520
963.000	568.784	80.007	19.994	103.209	20.117	3.115	0.523
963.500	568.989	80.009	19.994	103.209	20.110	3.625	0.478
964.000	569.314	80.008	19.994	103.209	20.113	3.379	0.489
964.500	569.550	80.009	19.994	103.209	20.113	3.429	0.546
965.000	569.816	80.007	19.995	103.212	20.113	3.445	0.532
965.500	570.086	80.009	19.995	103.212	20.114	3.354	0.519
966.000	570.342	80.007	19.993	103.212	20.112	3.496	0.531
966.500	570.554	80.008	19.994	103.212	20.110	3.640	0.497
967.000	570.832	80.007	19.994	103.212	20.114	3.360	0.479
967.500	571.101	80.008	19.994	103.213	20.114	3.377	0.519
968.000	571.324	80.008	19.994	103.213	20.109	3.678	0.520
968.501	571.575	80.008	19.993	103.213	20.108	3.759	0.483
969.001	571.836	80.007	19.994	103.212	20.112	3.481	0.493
969.500	572.106	80.009	19.994	103.212	20.110	3.619	0.521
970.000	572.401	80.008	19.995	103.213	20.112	3.473	0.548
970.500	572.627	80.008	19.994	103.213	20.111	3.558	0.543
971.000	572.895	80.008	19.995	103.213	20.109	3.686	0.507
971.500	573.144	80.009	19.994	103.215	20.107	3.836	0.505
972.000	573.406	80.007	19.993	103.215	20.108	3.763	0.514
972.500	573.701	80.008	19.994	103.214	20.109	3.694	0.534
973.000	573.954	80.009	19.996	103.214	20.106	3.903	0.553
973.500	574.248	80.008	19.994	103.214	20.108	3.770	0.548
974.000	574.470	80.007	19.995	103.214	20.107	3.826	0.531
974.500	574.744	80.008	19.994	103.213	20.106	3.935	0.506
975.000	574.987	80.006	19.996	103.213	20.109	3.688	0.506
975.500	575.279	80.008	19.994	103.213	20.109	3.707	0.526
976.000	575.515	80.009	19.994	103.213	20.107	3.797	0.532
976.500	575.784	80.008	19.995	103.213	20.108	3.765	0.517
977.000	576.036	80.007	19.995	103.213	20.109	3.726	0.513
977.500	576.310	80.009	19.995	103.214	20.111	3.533	0.523
978.000	576.570	80.009	19.993	103.213	20.111	3.583	0.530
978.500	576.800	80.009	19.995	103.213	20.111	3.579	0.512
979.000	577.117	80.008	19.995	103.213	20.108	3.749	0.518
979.500	577.301	80.007	19.993	103.213	20.109	3.705	0.524
980.000	577.575	80.008	19.995	103.212	20.106	3.882	0.480
980.500	577.860	80.008	19.994	103.211	20.109	3.675	0.508
981.000	578.128	80.008	19.995	103.211	20.110	3.640	0.556
981.500	578.342	80.009	19.993	103.211	20.110	3.654	0.518
982.000	578.627	80.010	19.995	103.211	20.110	3.613	0.491
982.500	578.897	80.009	19.994	103.211	20.110	3.615	0.527
983.000	579.118	80.008	19.995	103.211	20.104	4.054	0.523
983.500	579.391	80.009	19.996	103.212	20.110	3.627	0.493
984.000	579.656	80.009	19.994	103.212	20.107	3.813	0.516
984.500	579.893	80.008	19.994	103.211	20.108	3.765	0.520
985.000	580.155	80.008	19.994	103.212	20.107	3.832	0.501
985.500	580.410	80.009	19.995	103.212	20.103	4.087	0.508
986.000	580.644	80.009	19.994	103.211	20.108	3.791	0.503
986.500	580.902	80.009	19.994	103.211	20.104	4.058	0.490
987.000	581.196	80.010	19.994	103.211	20.108	3.790	0.522
987.500	581.439	80.010	19.994	103.213	20.107	3.862	0.545
988.000	581.738	80.009	19.995	103.213	20.106	3.889	0.539
988.500	581.978	80.009	19.993	103.213	20.107	3.803	0.540
989.000	582.205	80.008	19.994	103.214	20.106	3.891	0.503
989.500	582.484	80.009	19.993	103.214	20.106	3.916	0.486
990.000	582.726	80.010	19.994	103.212	20.106	3.928	0.513
990.500	583.031	80.010	19.995	103.211	20.106	3.911	0.534
991.000	583.290	80.007	19.995	103.212	20.108	3.761	0.556
991.500	583.495	80.009	19.994	103.213	20.105	3.991	0.514
992.000	583.785	80.009	19.993	103.213	20.110	3.625	0.479
992.500	584.050	80.009	19.996	103.213	20.106	3.911	0.525
993.000	584.311	80.009	19.995	103.212	20.108	3.784	0.540
993.500	584.584	80.009	19.994	103.212	20.101	4.263	0.530
994.000	584.796	80.009	19.995	103.211	20.101	4.267	0.510
994.500	585.067	80.009	19.994	103.210	20.101	4.269	0.485
995.000	585.302	80.009	19.995	103.209	20.109	3.717	0.495
995.500	585.630	80.009	19.996	103.208	20.104	4.066	0.534
996.000	585.864	80.008	19.995	103.208	20.105	3.949	0.562
996.500	586.097	80.008	19.994	103.208	20.106	3.891	0.514
997.000	586.339	80.009	19.994	103.208	20.105	3.976	0.471
997.500	586.596	80.007	19.994	103.209	20.110	3.592	0.487
998.000	586.860	80.008	19.994	103.210	20.106	3.932	0.510
998.500	587.125	80.007	19.995	103.210	20.106	3.868	0.525
999.000	587.383	80.008	19.995	103.210	20.104	4.024	0.526
999.500	587.659	80.006	19.994	103.211	20.106	3.897	0.529
1000.000	587.872	80.008	19.995	103.210	20.102	4.154	0.512
1000.500	588.175	80.007	19.995	103.213	20.108	3.780	0.502
1001.000	588.400	80.007	19.996	103.213	20.105	4.005	0.522
1001.500	588.663	80.008	19.996	103.213	20.106	3.866	0.508
1002.000	588.949	80.007	19.996	103.214	20.098	4.474	0.519
1002.500	589.206	80.007	19.995	103.214	20.105	3.985	0.546
1003.000	589.435	80.007	19.996	103.212	20.102	4.148	0.514
1003.500	589.709	80.008	19.994	103.213	20.104	4.049	0.494
1004.000	589.966	80.007	19.994	103.213	20.109	3.705	0.517
1004.500	590.255	80.007	19.996	103.211	20.101	4.231	0.538
1005.000	590.516	80.008	19.995	103.211	20.104	4.012	0.548
1005.500	590.721	80.008	19.995	103.210	20.103	4.100	0.508
1006.000	591.012	80.008	19.995	103.209	20.106	3.907	0.481
1006.500	591.297	80.008	19.993	103.210	20.102	4.214	0.536
1007.000	591.544	80.009	19.997	103.210	20.108	3.753	0.554
1007.500	591.791	80.008	19.996	103.214	20.106	3.886	0.513
1008.000	592.038	80.008	19.996	103.214	20.105	3.953	0.494
1008.500	592.298	80.009	19.995	103.215	20.109	3.726	0.500
1009.000	592.599	80.009	19.996	103.214	20.103	4.085	0.534
1009.500	592.807	80.007	19.996	103.215	20.105	4.003	0.535
1010.000	593.132	80.009	19.996	103.216	20.103	4.133	0.521
1010.500	593.349	80.009	19.995	103.216	20.100	4.354	0.537
1011.000	593.655	80.009	19.995	103.218	20.103	4.123	0.532
1011.500	593.934	80.008	19.996	103.219	20.101	4.223	0.554
1012.000	594.172	80.010	19.994	103.217	20.108	3.751	0.551
1012.500	594.459	80.009	19.996	103.213	20.101	4.281	0.521
1013.000	594.683	80.010	19.995	103.213	20.104	4.054	0.518
1013.500	594.986	80.011	19.995	103.211	20.106	3.909	0.519
1014.000	595.247	80.010	19.995	103.211	20.105	3.962	0.546
1014.500	595.487	80.010	19.995	103.211	20.106	3.905	0.533
1015.000	595.784	80.010	19.995	103.211	20.105	3.997	0.519
1015.500	595.972	80.010	19.995	103.211	20.108	3.728	0.511
1016.000	596.223	80.008	19.993	103.212	20.104	4.008	0.462
1016.500	596.508	80.009	19.994	103.211	20.106	3.914	0.487
1017.000	596.760	80.009	19.994	103.212	20.100	4.300	0.537
1017.500	597.033	80.010	19.994	103.211	20.104	4.037	0.532
1018.000	597.327	80.009	19.994	103.211	20.101	4.238	0.546
1018.500	597.538	80.010	19.995	103.211	20.107	3.858	0.535
1019.000	597.837	80.009	19.995	103.212	20.103	4.144	0.507
1019.500	598.109	80.011	19.995	103.211	20.102	4.169	0.541
1020.000	598.344	80.009	19.995	103.211	20.103	4.133	0.539
1020.500	598.604	80.011	19.994	103.212	20.103	4.125	0.501
1021.000	598.863	80.010	19.995	103.212	20.105	3.974	0.507
1021.500	599.130	80.009	19.995	103.212	20.101	4.254	0.522
1022.000	599.395	80.009	19.995	103.212	20.101	4.273	0.529
1022.500	599.614	80.008	19.995	103.213	20.106	3.893	0.508
1023.000	599.888	80.009	19.995	103.215	20.103	4.091	0.488
1023.500	600.148	80.009	19.995	103.215	20.100	4.348	0.513
1024.001	600.396	80.008	19.996	103.215	20.101	4.252	0.521
1024.501	600.667	80.009	19.995	103.215	20.102	4.164	0.514
1025.000	600.922	80.008	19.996	103.214	20.104	4.016	0.522
1025.500	601.163	80.009	19.995	103.212	20.103	4.075	0.511
1026.000	601.466	80.008	19.995	103.212	20.106	3.876	0.520
1026.500	601.694	80.010	19.996	103.211	20.107	3.803	0.538
1027.000	601.951	80.008	19.996	103.211	20.107	3.862	0.508
1027.500	602.199	80.008	19.996	103.211	20.103	4.112	0.495
1028.000	602.480	80.009	19.996	103.211	20.102	4.192	0.517
1028.500	602.691	80.009	19.997	103.211	20.105	3.974	0.511
1029.000	602.974	80.009	19.995	103.209	20.105	3.999	0.493
1029.500	603.255	80.009	19.995	103.205	20.102	4.202	0.529
1030.001	603.526	80.008	19.995	103.205	20.103	4.121	0.558
1030.501	603.752	80.009	19.996	103.205	20.103	4.091	0.525
1031.000	604.013	80.009	19.995	103.205	20.099	4.380	0.492
1031.500	604.255	80.009	19.995	103.207	20.103	4.089	0.495
1032.000	604.536	80.009	19.996	103.212	20.101	4.244	0.513
1032.500	604.793	80.010	19.995	103.212	20.100	4.353	0.530
1033.000	605.029	80.009	19.996	103.212	20.104	4.024	0.515
1033.500	605.279	80.009	19.995	103.212	20.096	4.608	0.490
1034.000	605.554	80.007	19.996	103.212	20.098	4.451	0.506
1034.500	605.776	80.008	19.996	103.212	20.098	4.490	0.511
1035.000	606.065	80.008	19.996	103.213	20.099	4.397	0.504
1035.500	606.310	80.010	19.997	103.212	20.100	4.325	0.522
1036.001	606.568	80.008	19.995	103.212	20.101	4.236	0.519
1036.501	606.776	80.009	19.995	103.212	20.100	4.344	0.485
1037.000	607.095	80.009	19.994	103.212	20.098	4.468	0.496
1037.500	607.333	80.009	19.996	103.211	20.096	4.618	0.542
1038.000	607.580	80.009	19.995	103.210	20.101	4.234	0.521
1038.500	607.813	80.010	19.995	103.210	20.099	4.361	0.483
1039.001	608.090	80.011	19.994	103.210	20.100	4.296	0.495
1039.501	608.349	80.011	19.994	103.210	20.098	4.426	0.523
1040.000	608.596	80.010	19.995	103.210	20.102	4.162	0.521
1040.500	608.855	80.009	19.994	103.212	20.103	4.144	0.506
1041.000	609.126	80.011	19.995	103.212	20.100	4.288	0.518
1041.500	609.384	80.011	19.995	103.212	20.100	4.321	0.529
1042.000	609.639	80.010	19.995	103.212	20.103	4.112	0.521
1042.500	609.902	80.010	19.996	103.211	20.101	4.271	0.516
1043.000	610.146	80.010	19.994	103.210	20.100	4.304	0.512
