Repository: ulfsri/fsri_materials_database

# Materials and Products Database

## 01_Data

Raw data generated from each apparatus are included here in plain-text format. The data is organized first by material, next by the short name of test apparatus used, and where applicable additional filtering by test settings.

### material.json

Each material directory contains a json file of the same name as the material. This file links the data stored in the repository as well as data and graphs produced by the accompanying scripts (__02_Scripts__) to the respective landing page for the material on the front-end website.

File: 01_Data/LatexPillow_B_Inner_Fabric/MCC/LatexPillow_B_Inner_Fabric_MCC_30K_min_211210_R1.txt (part 2 of 4)
T Correction Coefficients:	0	1.024463	0
Time Shift (s):	14
*
Time (s)	Temperature (C)	N2 flow rate (cc/min)	O2 flow rate (cc/min)	Flow Rate (cc/min)	Oxygen (%)	HRR (W/g)	Heating rate (C/s)
348.500	251.390	80.005	19.995	103.253	20.239	1.937	0.540
349.000	251.607	80.004	19.996	103.253	20.238	1.959	0.538
349.500	251.876	80.006	19.996	103.252	20.239	1.921	0.492
350.000	252.064	80.006	19.993	103.252	20.240	1.813	0.471
350.500	252.346	80.005	19.994	103.251	20.238	1.993	0.464
351.000	252.572	80.006	19.996	103.251	20.237	2.084	0.489
351.500	252.817	80.006	19.995	103.252	20.240	1.863	0.490
352.000	253.057	80.005	19.995	103.252	20.237	2.029	0.478
352.500	253.324	80.006	19.996	103.252	20.239	1.873	0.496
353.000	253.578	80.006	19.994	103.252	20.237	2.019	0.514
353.500	253.801	80.005	19.995	103.252	20.240	1.857	0.499
354.000	254.059	80.005	19.995	103.252	20.236	2.136	0.479
354.500	254.267	80.006	19.995	103.252	20.236	2.108	0.473
355.000	254.501	80.007	19.994	103.252	20.233	2.310	0.454
355.500	254.762	80.005	19.995	103.252	20.236	2.110	0.469
356.000	255.000	80.005	19.995	103.253	20.239	1.879	0.497
356.500	255.251	80.005	19.994	103.255	20.237	2.080	0.494
357.000	255.535	80.005	19.995	103.258	20.236	2.144	0.512
357.500	255.779	80.006	19.994	103.259	20.236	2.090	0.531
358.000	256.058	80.006	19.995	103.259	20.235	2.218	0.525
358.500	256.257	80.007	19.996	103.258	20.236	2.090	0.501
359.000	256.471	80.006	19.995	103.256	20.235	2.180	0.446
359.500	256.698	80.006	19.996	103.252	20.235	2.188	0.427
360.000	256.936	80.006	19.996	103.253	20.233	2.322	0.453
360.500	257.209	80.006	19.995	103.255	20.236	2.126	0.488
361.000	257.449	80.005	19.995	103.255	20.236	2.138	0.512
361.500	257.691	80.007	19.995	103.255	20.237	2.068	0.497
362.000	257.960	80.007	19.994	103.256	20.232	2.422	0.496
362.500	258.199	80.006	19.996	103.254	20.234	2.270	0.509
363.000	258.436	80.006	19.994	103.252	20.235	2.208	0.492
363.500	258.683	80.006	19.993	103.252	20.234	2.242	0.481
364.000	258.898	80.007	19.994	103.253	20.232	2.428	0.473
364.500	259.160	80.007	19.994	103.252	20.230	2.531	0.469
365.000	259.389	80.007	19.994	103.253	20.233	2.364	0.484
365.500	259.610	80.007	19.996	103.254	20.233	2.374	0.471
366.000	259.887	80.006	19.995	103.254	20.231	2.511	0.474
366.500	260.098	80.006	19.995	103.254	20.234	2.276	0.493
367.000	260.385	80.005	19.995	103.255	20.233	2.326	0.493
367.500	260.603	80.007	19.996	103.255	20.236	2.134	0.502
368.000	260.867	80.006	19.995	103.254	20.238	1.995	0.494
368.500	261.078	80.005	19.994	103.253	20.234	2.276	0.479
369.000	261.291	80.007	19.995	103.253	20.236	2.116	0.449
369.500	261.637	80.006	19.995	103.251	20.234	2.280	0.491
370.000	261.837	80.005	19.995	103.251	20.236	2.122	0.552
370.500	262.066	80.006	19.995	103.251	20.238	1.983	0.488
371.000	262.324	80.006	19.995	103.250	20.241	1.775	0.458
371.500	262.519	80.004	19.996	103.250	20.234	2.264	0.470
372.000	262.785	80.006	19.995	103.250	20.235	2.178	0.457
372.500	263.027	80.006	19.995	103.250	20.238	1.983	0.484
373.000	263.239	80.006	19.996	103.249	20.234	2.254	0.481
373.500	263.536	80.006	19.996	103.249	20.235	2.200	0.482
374.000	263.737	80.007	19.995	103.249	20.233	2.310	0.503
374.500	264.010	80.004	19.996	103.249	20.237	2.076	0.486
375.000	264.273	80.007	19.995	103.249	20.235	2.172	0.505
375.500	264.493	80.006	19.995	103.247	20.232	2.398	0.510
376.000	264.753	80.005	19.995	103.243	20.236	2.144	0.482
376.500	264.976	80.007	19.996	103.242	20.236	2.134	0.481
377.000	265.240	80.006	19.996	103.242	20.237	2.080	0.485
377.500	265.455	80.005	19.995	103.241	20.235	2.160	0.483
378.000	265.706	80.005	19.996	103.243	20.237	2.013	0.473
378.500	265.936	80.006	19.997	103.248	20.236	2.138	0.473
379.000	266.141	80.006	19.996	103.250	20.238	1.977	0.458
379.500	266.415	80.005	19.995	103.250	20.236	2.100	0.458
380.000	266.647	80.007	19.995	103.249	20.234	2.262	0.493
380.500	266.928	80.007	19.996	103.246	20.236	2.098	0.509
381.000	267.182	80.007	19.997	103.245	20.238	1.963	0.524
381.500	267.449	80.006	19.996	103.244	20.236	2.120	0.528
382.000	267.668	80.007	19.996	103.244	20.237	2.063	0.503
382.500	267.919	80.006	19.996	103.245	20.236	2.134	0.478
383.000	268.147	80.006	19.996	103.247	20.237	2.070	0.475
383.500	268.395	80.006	19.996	103.246	20.239	1.881	0.477
384.000	268.662	80.008	19.994	103.246	20.239	1.899	0.496
384.500	268.942	80.006	19.996	103.247	20.237	2.015	0.531
385.000	269.187	80.006	19.996	103.247	20.238	1.975	0.536
385.500	269.437	80.006	19.995	103.248	20.236	2.130	0.510
386.000	269.681	80.007	19.996	103.249	20.236	2.136	0.495
386.500	269.901	80.007	19.996	103.249	20.236	2.146	0.479
387.000	270.141	80.007	19.996	103.249	20.235	2.210	0.462
387.500	270.408	80.008	19.996	103.249	20.236	2.150	0.483
388.000	270.688	80.008	19.996	103.249	20.234	2.250	0.527
388.500	270.947	80.008	19.995	103.249	20.232	2.382	0.543
389.000	271.211	80.007	19.995	103.249	20.233	2.306	0.531
389.500	271.428	80.007	19.995	103.249	20.234	2.234	0.502
390.000	271.703	80.009	19.996	103.248	20.234	2.256	0.486
390.500	271.951	80.008	19.996	103.248	20.234	2.302	0.508
391.000	272.212	80.008	19.995	103.248	20.237	2.084	0.516
391.500	272.439	80.008	19.995	103.248	20.230	2.537	0.499
392.000	272.713	80.009	19.996	103.247	20.236	2.110	0.495
392.500	272.970	80.010	19.996	103.249	20.232	2.434	0.516
393.000	273.181	80.008	19.995	103.248	20.233	2.318	0.499
393.500	273.450	80.009	19.996	103.249	20.233	2.358	0.474
394.000	273.659	80.008	19.996	103.248	20.232	2.382	0.479
394.500	273.945	80.009	19.996	103.249	20.233	2.372	0.486
395.000	274.211	80.007	19.995	103.249	20.234	2.300	0.523
395.500	274.424	80.009	19.997	103.246	20.235	2.198	0.515
396.000	274.686	80.007	19.996	103.243	20.231	2.456	0.477
396.500	274.971	80.009	19.995	103.243	20.234	2.254	0.511
397.000	275.214	80.007	19.997	103.242	20.233	2.354	0.538
397.500	275.467	80.008	19.995	103.242	20.232	2.428	0.512
398.001	275.750	80.007	19.996	103.245	20.235	2.162	0.516
398.500	275.950	80.007	19.996	103.247	20.234	2.294	0.510
399.000	276.163	80.009	19.996	103.248	20.234	2.290	0.448
399.501	276.455	80.007	19.996	103.247	20.236	2.136	0.459
400.000	276.652	80.007	19.996	103.247	20.237	2.067	0.497
400.500	276.941	80.007	19.995	103.247	20.235	2.176	0.487
401.000	277.201	80.007	19.996	103.247	20.234	2.230	0.518
401.500	277.403	80.007	19.996	103.247	20.233	2.316	0.506
402.000	277.658	80.007	19.996	103.248	20.232	2.418	0.460
402.500	277.893	80.007	19.995	103.248	20.234	2.294	0.473
403.000	278.157	80.007	19.995	103.248	20.236	2.116	0.494
403.500	278.407	80.006	19.996	103.246	20.235	2.214	0.507
404.000	278.634	80.007	19.996	103.245	20.237	2.071	0.496
404.500	278.892	80.007	19.997	103.245	20.236	2.144	0.481
405.001	279.145	80.007	19.996	103.245	20.236	2.136	0.498
405.501	279.390	80.006	19.996	103.245	20.235	2.160	0.505
406.000	279.620	80.006	19.995	103.247	20.237	2.031	0.487
406.500	279.904	80.006	19.996	103.246	20.236	2.150	0.494
407.000	280.142	80.006	19.996	103.244	20.234	2.256	0.518
407.500	280.369	80.007	19.996	103.244	20.239	1.907	0.493
408.000	280.622	80.007	19.996	103.241	20.239	1.925	0.472
408.500	280.868	80.007	19.995	103.242	20.238	1.985	0.490
409.000	281.110	80.007	19.996	103.244	20.236	2.102	0.494
409.500	281.348	80.006	19.997	103.246	20.234	2.234	0.484
410.000	281.586	80.008	19.995	103.245	20.239	1.931	0.478
410.500	281.830	80.007	19.996	103.248	20.238	2.005	0.479
411.000	282.122	80.006	19.997	103.248	20.238	1.959	0.509
411.500	282.372	80.009	19.996	103.248	20.240	1.795	0.539
412.000	282.609	80.007	19.996	103.247	20.236	2.152	0.514
412.501	282.857	80.010	19.995	103.248	20.238	1.949	0.486
413.000	283.111	80.008	19.995	103.248	20.236	2.104	0.494
413.500	283.368	80.008	19.995	103.248	20.235	2.186	0.506
414.000	283.623	80.008	19.996	103.248	20.238	2.009	0.511
414.500	283.866	80.009	19.994	103.246	20.235	2.170	0.505
415.000	284.126	80.008	19.995	103.241	20.236	2.108	0.501
415.500	284.308	80.008	19.995	103.239	20.235	2.184	0.473
416.000	284.614	80.008	19.995	103.240	20.239	1.891	0.465
416.500	284.849	80.008	19.995	103.238	20.237	2.051	0.514
417.000	285.145	80.009	19.993	103.241	20.235	2.164	0.536
417.501	285.347	80.007	19.996	103.245	20.236	2.112	0.515
418.000	285.629	80.009	19.997	103.247	20.240	1.859	0.491
418.500	285.838	80.009	19.996	103.247	20.237	2.067	0.488
419.000	286.143	80.007	19.995	103.247	20.235	2.188	0.502
419.500	286.383	80.007	19.994	103.247	20.235	2.166	0.529
420.000	286.644	80.008	19.995	103.245	20.237	2.060	0.523
420.500	286.872	80.008	19.994	103.238	20.237	2.029	0.495
421.000	287.122	80.007	19.994	103.234	20.242	1.703	0.484
421.500	287.393	80.007	19.995	103.234	20.237	2.076	0.500
422.000	287.634	80.007	19.994	103.234	20.236	2.116	0.516
422.500	287.913	80.006	19.995	103.236	20.236	2.132	0.516
423.000	288.139	80.007	19.996	103.244	20.238	1.961	0.513
423.500	288.390	80.007	19.993	103.248	20.240	1.835	0.491
424.000	288.645	80.008	19.993	103.249	20.241	1.755	0.491
424.500	288.871	80.007	19.993	103.248	20.238	1.943	0.493
425.000	289.136	80.006	19.993	103.243	20.240	1.821	0.486
425.500	289.391	80.005	19.997	103.241	20.243	1.634	0.505
426.000	289.667	80.006	19.995	103.243	20.240	1.819	0.525
426.500	289.879	80.006	19.996	103.243	20.240	1.819	0.510
427.000	290.134	80.006	19.996	103.243	20.240	1.849	0.478
427.500	290.408	80.005	19.995	103.247	20.238	1.949	0.498
428.000	290.648	80.005	19.995	103.247	20.240	1.843	0.521
428.500	290.917	80.006	19.994	103.243	20.240	1.799	0.511
429.000	291.169	80.006	19.996	103.242	20.242	1.713	0.515
429.500	291.416	80.006	19.994	103.243	20.239	1.895	0.510
430.000	291.681	80.005	19.994	103.245	20.238	1.959	0.506
430.500	291.938	80.006	19.995	103.247	20.240	1.825	0.517
431.000	292.204	80.005	19.995	103.251	20.240	1.821	0.522
431.500	292.430	80.005	19.996	103.252	20.237	2.039	0.507
432.000	292.699	80.004	19.994	103.253	20.239	1.873	0.494
432.500	292.956	80.006	19.996	103.252	20.238	2.003	0.511
433.000	293.191	80.007	19.995	103.253	20.237	2.065	0.509
433.500	293.446	80.005	19.996	103.252	20.236	2.086	0.491
434.000	293.691	80.006	19.995	103.250	20.240	1.795	0.494
434.500	293.947	80.004	19.995	103.248	20.241	1.735	0.500
435.000	294.203	80.006	19.997	103.247	20.237	2.053	0.507
435.500	294.494	80.005	19.998	103.245	20.239	1.929	0.530
436.000	294.744	80.007	19.997	103.241	20.237	2.065	0.544
436.500	294.994	80.006	19.998	103.240	20.241	1.753	0.520
437.000	295.268	80.005	19.995	103.236	20.240	1.835	0.512
437.500	295.479	80.007	19.997	103.237	20.239	1.925	0.504
438.000	295.757	80.005	19.995	103.238	20.240	1.853	0.487
438.500	296.022	80.006	19.995	103.242	20.239	1.873	0.516
439.000	296.299	80.006	19.995	103.245	20.238	1.943	0.542
439.500	296.531	80.007	19.996	103.249	20.241	1.781	0.526
440.000	296.786	80.005	19.995	103.248	20.240	1.859	0.498
440.500	297.034	80.006	19.995	103.247	20.237	2.059	0.495
441.000	297.322	80.007	19.996	103.247	20.240	1.837	0.519
441.500	297.574	80.007	19.995	103.247	20.236	2.089	0.538
442.000	297.804	80.007	19.995	103.247	20.236	2.089	0.511
442.500	298.049	80.005	19.996	103.248	20.237	2.045	0.478
443.000	298.351	80.006	19.995	103.247	20.234	2.234	0.511
443.500	298.558	80.005	19.997	103.246	20.235	2.228	0.528
444.000	298.850	80.006	19.995	103.246	20.232	2.428	0.504
444.500	299.081	80.007	19.994	103.246	20.234	2.256	0.511
445.000	299.343	80.008	19.993	103.246	20.235	2.192	0.508
445.500	299.559	80.005	19.993	103.246	20.234	2.290	0.486
446.000	299.825	80.007	19.995	103.247	20.238	1.955	0.480
446.500	300.085	80.007	19.995	103.247	20.240	1.833	0.504
447.000	300.324	80.006	19.994	103.246	20.238	1.959	0.513
447.500	300.579	80.006	19.995	103.247	20.240	1.859	0.497
448.000	300.857	80.006	19.995	103.248	20.242	1.708	0.513
448.500	301.134	80.006	19.996	103.246	20.241	1.749	0.544
449.000	301.353	80.007	19.996	103.244	20.239	1.883	0.525
449.500	301.627	80.007	19.995	103.245	20.238	2.009	0.494
450.000	301.854	80.006	19.996	103.245	20.237	2.015	0.497
450.500	302.120	80.005	19.995	103.244	20.238	1.943	0.497
451.000	302.381	80.005	19.996	103.243	20.241	1.761	0.510
451.500	302.669	80.006	19.996	103.242	20.237	2.057	0.539
452.000	302.921	80.006	19.993	103.241	20.240	1.843	0.545
452.500	303.185	80.006	19.995	103.241	20.238	1.941	0.527
453.000	303.459	80.006	19.995	103.241	20.241	1.775	0.527
453.500	303.709	80.007	19.994	103.242	20.240	1.845	0.532
454.001	303.951	80.007	19.994	103.244	20.243	1.590	0.508
454.501	304.182	80.005	19.996	103.245	20.237	2.021	0.482
455.000	304.415	80.007	19.994	103.246	20.242	1.706	0.469
455.500	304.661	80.006	19.995	103.242	20.240	1.861	0.472
456.000	304.943	80.007	19.994	103.243	20.239	1.915	0.503
456.500	305.185	80.005	19.994	103.244	20.240	1.831	0.526
457.000	305.450	80.005	19.994	103.244	20.240	1.853	0.515
457.500	305.711	80.005	19.994	103.240	20.241	1.736	0.516
458.000	305.966	80.007	19.994	103.244	20.240	1.857	0.521
458.500	306.187	80.006	19.995	103.244	20.236	2.085	0.496
459.000	306.487	80.005	19.995	103.242	20.237	2.051	0.499
459.500	306.754	80.005	19.995	103.240	20.238	1.983	0.544
460.000	306.992	80.005	19.995	103.242	20.238	1.957	0.536
460.500	307.266	80.004	19.994	103.240	20.239	1.923	0.508
461.000	307.551	80.007	19.996	103.238	20.237	2.067	0.536
461.500	307.798	80.006	19.996	103.239	20.241	1.752	0.546
462.000	308.068	80.006	19.994	103.239	20.236	2.129	0.524
462.500	308.297	80.006	19.995	103.240	20.235	2.157	0.508
463.000	308.547	80.007	19.995	103.242	20.236	2.123	0.489
463.500	308.817	80.005	19.994	103.240	20.235	2.157	0.500
464.000	309.065	80.006	19.994	103.239	20.236	2.139	0.519
464.500	309.312	80.005	19.994	103.239	20.234	2.237	0.506
465.000	309.579	80.007	19.996	103.237	20.238	1.983	0.504
465.500	309.837	80.006	19.994	103.233	20.236	2.139	0.520
466.000	310.053	80.006	19.995	103.233	20.239	1.907	0.500
466.500	310.381	80.006	19.996	103.233	20.241	1.730	0.509
467.000	310.617	80.006	19.994	103.232	20.238	1.981	0.554
467.500	310.891	80.006	19.996	103.229	20.238	1.955	0.537
468.000	311.141	80.007	19.995	103.228	20.240	1.861	0.517
468.500	311.356	80.007	19.995	103.228	20.239	1.927	0.494
469.000	311.666	80.007	19.996	103.230	20.235	2.180	0.495
469.500	311.947	80.007	19.995	103.233	20.236	2.091	0.558
470.000	312.203	80.007	19.996	103.231	20.240	1.831	0.564
470.500	312.472	80.006	19.995	103.231	20.239	1.891	0.531
471.000	312.717	80.007	19.994	103.229	20.238	1.987	0.520
471.500	313.003	80.007	19.994	103.226	20.243	1.606	0.522
472.000	313.220	80.005	19.995	103.222	20.240	1.818	0.517
472.500	313.461	80.006	19.996	103.227	20.239	1.895	0.480
473.000	313.727	80.007	19.995	103.230	20.240	1.865	0.483
473.500	313.960	80.006	19.995	103.235	20.239	1.929	0.503
474.000	314.210	80.006	19.995	103.233	20.239	1.929	0.491
474.500	314.472	80.007	19.995	103.232	20.241	1.722	0.498
475.000	314.759	80.006	19.996	103.231	20.242	1.670	0.531
475.500	315.010	80.007	19.995	103.227	20.239	1.935	0.544
476.000	315.244	80.007	19.995	103.220	20.243	1.610	0.511
476.500	315.505	80.006	19.995	103.221	20.240	1.804	0.490
477.000	315.729	80.006	19.996	103.225	20.240	1.836	0.490
477.500	316.025	80.006	19.997	103.228	20.239	1.867	0.503
478.000	316.263	80.006	19.997	103.234	20.242	1.676	0.528
478.500	316.511	80.006	19.997	103.242	20.241	1.742	0.510
479.000	316.730	80.007	19.996	103.246	20.241	1.738	0.477
479.500	317.013	80.007	19.998	103.246	20.238	2.001	0.484
480.000	317.290	80.006	19.997	103.241	20.240	1.850	0.531
480.500	317.551	80.007	19.995	103.238	20.243	1.586	0.549
481.000	317.787	80.006	19.995	103.234	20.238	1.953	0.518
481.500	318.031	80.006	19.996	103.228	20.242	1.648	0.488
482.000	318.303	80.007	19.995	103.223	20.238	1.959	0.498
482.500	318.560	80.006	19.995	103.221	20.241	1.768	0.522
483.000	318.764	80.005	19.995	103.221	20.241	1.788	0.495
483.500	319.032	80.006	19.994	103.223	20.243	1.576	0.466
484.000	319.308	80.007	19.995	103.228	20.241	1.756	0.508
484.500	319.588	80.006	19.996	103.231	20.239	1.907	0.550
485.000	319.808	80.006	19.995	103.230	20.239	1.929	0.528
485.500	320.074	80.006	19.994	103.228	20.242	1.708	0.493
486.000	320.315	80.005	19.994	103.223	20.241	1.750	0.496
486.501	320.562	80.007	19.995	103.217	20.240	1.849	0.498
487.001	320.809	80.005	19.995	103.217	20.242	1.680	0.491
487.500	321.087	80.007	19.995	103.220	20.241	1.762	0.509
488.000	321.354	80.007	19.995	103.222	20.241	1.734	0.535
488.500	321.619	80.006	19.995	103.224	20.244	1.572	0.538
489.000	321.860	80.006	19.995	103.225	20.244	1.502	0.519
489.500	322.070	80.007	19.995	103.225	20.244	1.542	0.478
490.000	322.362	80.006	19.996	103.223	20.240	1.802	0.476
490.500	322.584	80.006	19.996	103.224	20.239	1.877	0.508
491.000	322.855	80.006	19.997	103.222	20.243	1.634	0.504
491.500	323.085	80.006	19.995	103.224	20.238	1.991	0.497
492.000	323.380	80.007	19.995	103.223	20.242	1.672	0.513
492.500	323.623	80.006	19.996	103.226	20.242	1.710	0.532
493.000	323.849	80.006	19.995	103.227	20.241	1.756	0.504
493.500	324.113	80.008	19.996	103.225	20.242	1.668	0.480
494.000	324.361	80.007	19.995	103.223	20.242	1.704	0.501
494.500	324.607	80.007	19.997	103.223	20.241	1.746	0.503
495.000	324.865	80.008	19.996	103.222	20.242	1.670	0.499
495.500	325.147	80.009	19.995	103.219	20.243	1.628	0.522
496.000	325.372	80.008	19.996	103.223	20.242	1.652	0.524
496.501	325.662	80.007	19.996	103.228	20.243	1.630	0.511
497.000	325.909	80.008	19.994	103.229	20.240	1.850	0.526
497.500	326.163	80.008	19.996	103.226	20.240	1.828	0.519
498.000	326.386	80.008	19.997	103.227	20.239	1.931	0.489
498.500	326.669	80.008	19.997	103.224	20.241	1.740	0.491
499.000	326.891	80.008	19.996	103.224	20.239	1.880	0.506
499.500	327.174	80.009	19.995	103.228	20.238	1.941	0.505
500.000	327.417	80.007	19.997	103.231	20.237	2.069	0.516
500.500	327.639	80.009	19.996	103.231	20.239	1.878	0.496
501.000	327.931	80.008	19.996	103.230	20.239	1.924	0.490
501.500	328.165	80.009	19.996	103.223	20.239	1.936	0.520
502.000	328.424	80.008	19.997	103.216	20.238	2.003	0.509
502.501	328.696	80.008	19.996	103.214	20.237	2.043	0.512
503.000	328.936	80.007	19.997	103.216	20.239	1.898	0.522
503.500	329.168	80.008	19.996	103.220	20.240	1.794	0.492
504.000	329.431	80.007	19.997	103.227	20.242	1.660	0.483
504.500	329.668	80.008	19.997	103.228	20.242	1.668	0.497
505.000	329.915	80.008	19.997	103.232	20.238	1.947	0.492
505.500	330.176	80.006	19.997	103.234	20.240	1.800	0.496
506.000	330.380	80.005	19.996	103.235	20.242	1.692	0.487
506.500	330.666	80.006	19.995	103.228	20.240	1.861	0.478
507.000	330.885	80.007	19.995	103.226	20.243	1.600	0.497
507.500	331.164	80.005	19.995	103.222	20.241	1.788	0.502
508.000	331.445	80.006	19.996	103.218	20.243	1.586	0.529
508.500	331.652	80.006	19.997	103.215	20.241	1.758	0.524
509.000	331.904	80.007	19.996	103.218	20.238	1.957	0.474
509.500	332.166	80.007	19.996	103.218	20.240	1.834	0.487
510.000	332.454	80.007	19.997	103.217	20.241	1.752	0.532
510.500	332.686	80.007	19.994	103.216	20.243	1.578	0.534
511.000	332.922	80.007	19.995	103.214	20.242	1.708	0.494
511.501	333.172	80.007	19.994	103.210	20.241	1.768	0.477
512.001	333.443	80.005	19.995	103.211	20.240	1.824	0.503
512.501	333.691	80.006	19.994	103.211	20.242	1.668	0.520
513.000	333.951	80.007	19.996	103.211	20.244	1.544	0.514
513.500	334.190	80.006	19.996	103.215	20.240	1.842	0.503
514.000	334.427	80.007	19.994	103.217	20.241	1.758	0.488
514.500	334.696	80.006	19.996	103.217	20.243	1.610	0.491
515.000	334.932	80.006	19.994	103.222	20.242	1.660	0.505
515.500	335.200	80.007	19.995	103.225	20.242	1.694	0.505
516.000	335.424	80.008	19.996	103.223	20.242	1.704	0.498
516.500	335.705	80.008	19.995	103.223	20.240	1.858	0.498
517.000	335.951	80.007	19.997	103.227	20.241	1.766	0.516
517.500	336.203	80.006	19.995	103.224	20.240	1.860	0.512
518.000	336.473	80.006	19.994	103.220	20.238	1.995	0.511
518.500	336.689	80.007	19.997	103.220	20.240	1.844	0.504
519.000	336.990	80.006	19.996	103.218	20.239	1.931	0.501
519.500	337.210	80.007	19.996	103.214	20.240	1.824	0.519
520.001	337.464	80.007	19.996	103.215	20.237	2.019	0.498
520.501	337.710	80.007	19.995	103.219	20.236	2.105	0.487
521.000	337.997	80.006	19.996	103.225	20.241	1.776	0.516
521.500	338.249	80.008	19.996	103.226	20.237	2.013	0.536
522.000	338.492	80.006	19.994	103.225	20.239	1.929	0.517
522.500	338.767	80.007	19.996	103.223	20.239	1.935	0.506
523.000	338.968	80.007	19.996	103.221	20.236	2.127	0.497
523.500	339.258	80.008	19.995	103.218	20.237	2.015	0.484
524.000	339.498	80.006	19.997	103.218	20.237	2.011	0.511
524.500	339.745	80.007	19.995	103.218	20.243	1.632	0.508
525.000	340.022	80.007	19.996	103.223	20.238	1.945	0.505
525.500	340.246	80.007	19.995	103.228	20.236	2.129	0.513
526.000	340.538	80.007	19.996	103.228	20.236	2.123	0.508
526.500	340.810	80.007	19.996	103.226	20.238	1.947	0.540
527.000	341.016	80.007	19.996	103.225	20.236	2.121	0.521
527.500	341.281	80.006	19.993	103.219	20.238	1.969	0.475
528.000	341.537	80.007	19.996	103.213	20.237	2.047	0.496
528.500	341.816	80.008	19.995	103.215	20.238	1.995	0.528
529.000	342.016	80.006	19.996	103.216	20.238	1.985	0.507
529.500	342.276	80.007	19.994	103.218	20.239	1.921	0.469
530.000	342.494	80.008	19.996	103.218	20.238	1.983	0.469
530.500	342.752	80.006	19.996	103.222	20.238	1.955	0.477
531.000	343.008	80.006	19.996	103.225	20.239	1.935	0.495
531.501	343.228	80.005	19.996	103.225	20.241	1.758	0.495
532.000	343.501	80.007	19.994	103.225	20.241	1.776	0.484
532.500	343.720	80.007	19.994	103.226	20.240	1.830	0.492
533.000	343.949	80.006	19.995	103.222	20.238	1.949	0.470
533.500	344.242	80.006	19.998	103.216	20.240	1.856	0.485
534.000	344.497	80.008	19.996	103.215	20.245	1.496	0.535
534.501	344.705	80.006	19.995	103.218	20.240	1.836	0.505
535.001	345.019	80.007	19.997	103.224	20.238	1.975	0.493
535.500	345.227	80.005	19.996	103.227	20.239	1.882	0.522
536.001	345.497	80.006	19.996	103.232	20.241	1.762	0.500
536.501	345.734	80.006	19.995	103.233	20.241	1.766	0.492
537.000	345.986	80.006	19.994	103.229	20.241	1.746	0.498
537.500	346.269	80.004	19.995	103.225	20.243	1.602	0.512
538.000	346.494	80.004	19.998	103.222	20.240	1.792	0.521
538.500	346.782	80.006	19.996	103.219	20.242	1.690	0.510
539.000	347.036	80.005	19.997	103.216	20.239	1.909	0.527
539.500	347.263	80.005	19.997	103.217	20.239	1.881	0.512
540.000	347.500	80.006	19.996	103.217	20.240	1.824	0.473
540.500	347.753	80.005	19.997	103.219	20.241	1.778	0.477
541.000	347.995	80.005	19.995	103.220	20.241	1.732	0.492
541.500	348.267	80.006	19.996	103.220	20.236	2.105	0.505
542.000	348.503	80.005	19.996	103.220	20.239	1.931	0.512
542.500	348.753	80.004	19.997	103.221	20.238	1.967	0.497
543.000	349.020	80.006	19.997	103.220	20.240	1.806	0.501
543.500	349.330	80.006	19.997	103.218	20.240	1.820	0.547
544.000	349.560	80.007	19.997	103.219	20.238	1.955	0.559
544.500	349.814	80.006	19.995	103.219	20.238	1.985	0.512
545.000	350.073	80.007	19.995	103.217	20.242	1.704	0.499
545.500	350.332	80.005	19.996	103.216	20.238	1.947	0.516
546.000	350.586	80.006	19.996	103.217	20.235	2.173	0.515
546.500	350.813	80.007	19.996	103.219	20.236	2.101	0.497
547.000	351.082	80.006	19.997	103.218	20.238	1.993	0.489
547.500	351.325	80.007	19.996	103.220	20.238	1.965	0.504
548.000	351.556	80.006	19.996	103.221	20.236	2.149	0.493
548.500	351.834	80.008	19.996	103.219	20.236	2.117	0.491
549.000	352.065	80.006	19.996	103.218	20.241	1.756	0.509
549.500	352.344	80.008	19.995	103.219	20.236	2.111	0.510
550.000	352.635	80.008	19.996	103.221	20.236	2.113	0.540
550.500	352.888	80.007	19.994	103.222	20.239	1.903	0.558
551.000	353.145	80.009	19.995	103.221	20.238	1.995	0.528
551.500	353.378	80.009	19.995	103.220	20.239	1.878	0.500
552.001	353.670	80.007	19.995	103.220	20.238	1.989	0.507
552.500	353.870	80.007	19.996	103.217	20.236	2.143	0.509
553.000	354.134	80.008	19.994	103.216	20.237	2.037	0.478
553.500	354.370	80.007	19.996	103.216	20.235	2.204	0.482
554.000	354.668	80.007	19.994	103.217	20.236	2.147	0.517
554.500	354.923	80.007	19.994	103.218	20.235	2.179	0.543
555.000	355.178	80.007	19.993	103.217	20.233	2.314	0.531
555.501	355.370	80.007	19.995	103.217	20.234	2.234	0.479
556.001	355.661	80.006	19.995	103.217	20.236	2.087	0.466
556.500	355.900	80.007	19.997	103.216	20.234	2.240	0.507
557.000	356.139	80.006	19.996	103.217	20.236	2.113	0.504
557.500	356.378	80.007	19.994	103.218	20.234	2.269	0.478
558.000	356.656	80.006	19.994	103.221	20.238	2.009	0.497
558.500	356.912	80.006	19.995	103.223	20.233	2.306	0.526
559.000	357.207	80.007	19.995	103.228	20.233	2.308	0.542
559.500	357.406	80.007	19.994	103.233	20.232	2.446	0.522
560.000	357.692	80.008	19.996	103.234	20.235	2.207	0.490
560.500	357.900	80.005	19.995	103.231	20.232	2.414	0.489
561.000	358.195	80.007	19.995	103.229	20.231	2.508	0.498
561.500	358.421	80.005	19.996	103.225	20.230	2.560	0.512
562.000	358.684	80.006	19.996	103.219	20.233	2.330	0.506
562.500	358.945	80.006	19.994	103.217	20.232	2.382	0.507
563.000	359.197	80.007	19.995	103.219	20.234	2.264	0.518
563.500	359.429	80.006	19.996	103.226	20.230	2.539	0.498
564.000	359.722	80.005	19.998	103.231	20.230	2.585	0.505
564.501	359.987	80.007	19.995	103.232	20.231	2.508	0.541
565.000	360.225	80.005	19.997	103.230	20.233	2.308	0.531
565.500	360.461	80.006	19.996	103.233	20.230	2.532	0.489
566.000	360.704	80.007	19.996	103.232	20.232	2.434	0.476
566.500	360.976	80.007	19.997	103.232	20.229	2.610	0.497
567.000	361.231	80.007	19.996	103.232	20.231	2.500	0.521
567.500	361.505	80.005	19.996	103.235	20.231	2.496	0.528
568.000	361.763	80.005	19.995	103.230	20.226	2.817	0.531
568.500	361.971	80.007	19.996	103.223	20.228	2.681	0.499
569.000	362.245	80.007	19.996	103.222	20.227	2.805	0.474
569.500	362.475	80.007	19.996	103.223	20.230	2.541	0.493
570.000	362.745	80.008	19.995	103.222	20.226	2.845	0.502
570.500	362.987	80.007	19.997	103.222	20.221	3.210	0.506
571.000	363.265	80.007	19.997	103.222	20.225	2.944	0.516
571.500	363.501	80.007	19.995	103.220	20.226	2.861	0.517
572.000	363.746	80.007	19.995	103.222	20.227	2.809	0.497
572.500	364.002	80.008	19.996	103.225	20.226	2.845	0.491
573.001	364.240	80.007	19.995	103.229	20.222	3.154	0.498
573.500	364.551	80.008	19.997	103.233	20.223	3.044	0.522
574.000	364.745	80.007	19.996	103.239	20.221	3.238	0.526
574.500	365.007	80.008	19.996	103.241	20.221	3.182	0.480
575.000	365.277	80.008	19.996	103.240	20.223	3.086	0.494
575.500	365.524	80.007	19.997	103.235	20.220	3.252	0.525
576.000	365.776	80.007	19.996	103.234	20.220	3.322	0.508
576.500	366.052	80.008	19.996	103.228	20.219	3.333	0.514
577.000	366.295	80.008	19.996	103.221	20.218	3.437	0.524
577.500	366.541	80.007	19.997	103.219	20.218	3.427	0.504
578.000	366.798	80.009	19.994	103.225	20.218	3.401	0.496
578.500	367.074	80.008	19.995	103.227	20.215	3.617	0.518
579.000	367.337	80.009	19.995	103.233	20.218	3.401	0.536
579.500	367.573	80.008	19.997	103.240	20.216	3.575	0.519
580.000	367.812	80.008	19.996	103.246	20.216	3.587	0.487
580.500	368.095	80.009	19.996	103.244	20.216	3.569	0.498
581.000	368.330	80.010	19.995	103.243	20.215	3.647	0.519
581.500	368.596	80.009	19.997	103.242	20.214	3.754	0.509
582.000	368.852	80.008	19.995	103.239	20.214	3.714	0.511
582.500	369.101	80.009	19.996	103.237	20.212	3.898	0.513
583.000	369.368	80.007	19.994	103.239	20.210	4.035	0.511
583.500	369.614	80.009	19.995	103.238	20.208	4.133	0.515
584.000	369.878	80.009	19.995	103.235	20.205	4.390	0.512
584.500	370.126	80.009	19.996	103.235	20.206	4.277	0.511
585.000	370.375	80.008	19.995	103.231	20.210	4.035	0.505
585.500	370.655	80.009	19.995	103.229	20.205	4.374	0.513
586.000	370.904	80.009	19.995	103.226	20.203	4.496	0.529
586.500	371.159	80.007	19.995	103.230	20.203	4.548	0.516
587.000	371.369	80.008	19.995	103.233	20.203	4.538	0.484
587.500	371.651	80.008	19.995	103.238	20.200	4.737	0.478
588.000	371.890	80.006	19.996	103.241	20.200	4.743	0.506
588.500	372.139	80.006	19.995	103.244	20.202	4.594	0.505
589.000	372.415	80.007	19.997	103.244	20.199	4.835	0.507
589.500	372.668	80.005	19.995	103.241	20.195	5.086	0.527
590.000	372.933	80.006	19.996	103.241	20.195	5.076	0.523
590.500	373.167	80.006	19.996	103.242	20.197	4.993	0.509
591.000	373.473	80.006	19.996	103.240	20.193	5.238	0.520
591.500	373.705	80.005	19.995	103.239	20.189	5.533	0.538
592.000	373.963	80.006	19.996	103.242	20.192	5.348	0.514
592.500	374.225	80.005	19.996	103.243	20.190	5.441	0.506
593.000	374.487	80.006	19.996	103.245	20.186	5.794	0.522
593.500	374.736	80.004	19.997	103.246	20.189	5.541	0.517
594.000	374.999	80.006	19.996	103.247	20.183	5.956	0.512
594.500	375.293	80.005	19.997	103.246	20.185	5.860	0.535
595.000	375.504	80.007	19.997	103.246	20.184	5.920	0.531
595.500	375.777	80.006	19.996	103.246	20.182	6.062	0.495
596.000	376.033	80.006	19.996	103.246	20.180	6.235	0.507
596.500	376.297	80.005	19.997	103.246	20.177	6.403	0.525
597.000	376.544	80.006	19.996	103.246	20.179	6.251	0.516
597.500	376.827	80.005	19.996	103.247	20.174	6.612	0.520
598.000	377.094	80.005	19.996	103.247	20.172	6.756	0.540
598.500	377.274	80.004	19.999	103.247	20.175	6.596	0.499
599.000	377.589	80.005	19.997	103.248	20.171	6.859	0.471
599.500	377.845	80.007	19.998	103.249	20.170	6.903	0.533
600.000	378.094	80.005	19.996	103.249	20.171	6.838	0.538
600.500	378.347	80.005	19.995	103.249	20.168	7.067	0.503
601.000	378.613	80.005	19.996	103.249	20.164	7.342	0.511
601.500	378.857	80.005	19.996	103.250	20.167	7.153	0.515
602.000	379.136	80.005	19.995	103.250	20.161	7.587	0.516
602.500	379.412	80.005	19.996	103.250	20.161	7.603	0.539
603.000	379.655	80.006	19.996	103.251	20.160	7.679	0.537
603.500	379.905	80.006	19.995	103.251	20.154	8.127	0.506
604.000	380.168	80.005	19.996	103.250	20.152	8.228	0.503
604.500	380.463	80.005	19.994	103.251	20.153	8.164	0.535
605.000	380.724	80.004	19.995	103.251	20.150	8.404	0.556
605.500	380.956	80.007	19.995	103.252	20.147	8.601	0.524
606.000	381.203	80.007	19.996	103.252	20.147	8.629	0.486
606.500	381.505	80.008	19.996	103.253	20.145	8.753	0.514
607.000	381.714	80.007	19.995	103.253	20.145	8.772	0.530
607.500	382.012	80.006	19.995	103.253	20.144	8.822	0.509
608.000	382.283	80.008	19.995	103.253	20.142	9.003	0.538
608.500	382.525	80.008	19.994	103.252	20.143	8.875	0.540
609.001	382.805	80.006	19.994	103.252	20.142	8.991	0.517
609.500	383.075	80.007	19.994	103.252	20.141	9.047	0.536
610.000	383.316	80.008	19.996	103.252	20.137	9.328	0.531
610.500	383.620	80.007	19.996	103.252	20.142	8.981	0.528
611.000	383.845	80.007	19.995	103.252	20.139	9.195	0.537
611.500	384.119	80.006	19.994	103.252	20.141	9.077	0.514
612.000	384.356	80.006	19.994	103.253	20.134	9.526	0.505
612.500	384.604	80.006	19.994	103.253	20.132	9.695	0.498
613.000	384.879	80.006	19.994	103.253	20.130	9.847	0.504
613.500	385.141	80.006	19.997	103.257	20.132	9.704	0.530
614.000	385.457	80.007	19.994	103.260	20.130	9.813	0.558
614.500	385.692	80.007	19.994	103.266	20.129	9.915	0.564
615.000	385.947	80.007	19.994	103.270	20.130	9.863	0.520
615.500	386.187	80.007	19.993	103.272	20.126	10.128	0.493
616.000	386.468	80.006	19.994	103.271	20.125	10.194	0.508
616.500	386.696	80.007	19.995	103.271	20.122	10.425	0.515
617.000	386.980	80.005	19.995	103.270	20.123	10.329	0.510
617.500	387.265	80.006	19.997	103.273	20.122	10.424	0.541
618.001	387.496	80.006	19.994	103.275	20.118	10.755	0.543
618.500	387.747	80.006	19.995	103.279	20.120	10.606	0.499
619.000	388.003	80.005	19.995	103.281	20.117	10.769	0.495
619.500	388.296	80.006	19.994	103.282	20.115	10.943	0.528
620.000	388.553	80.007	19.994	103.281	20.114	11.013	0.550
620.500	388.790	80.005	19.994	103.280	20.112	11.199	0.522
621.000	389.053	80.006	19.994	103.280	20.109	11.373	0.497
621.500	389.374	80.005	19.994	103.280	20.105	11.692	0.542
622.000	389.602	80.004	19.995	103.280	20.103	11.789	0.567
622.501	389.877	80.004	19.993	103.277	20.101	11.991	0.526
623.001	390.103	80.004	19.996	103.280	20.097	12.239	0.502
623.500	390.374	80.005	19.995	103.279	20.096	12.353	0.499
624.000	390.655	80.005	19.996	103.276	20.092	12.587	0.524
624.500	390.905	80.006	19.995	103.277	20.089	12.809	0.541
625.000	391.184	80.006	19.995	103.279	20.089	12.849	0.530
625.500	391.462	80.005	19.994	103.274	20.086	13.082	0.543
626.000	391.679	80.005	19.996	103.273	20.082	13.314	0.526
626.500	391.988	80.005	19.994	103.276	20.080	13.477	0.510
627.000	392.184	80.004	19.996	103.276	20.076	13.814	0.515
627.500	392.476	80.005	19.997	103.278	20.071	14.117	0.497
628.000	392.724	80.005	19.994	103.285	20.065	14.560	0.515
628.500	392.984	80.006	19.995	103.288	20.061	14.882	0.524
629.000	393.276	80.006	19.996	103.286	20.054	15.419	0.529
629.500	393.540	80.005	19.995	103.288	20.051	15.627	0.554
630.000	393.809	80.006	19.995	103.293	20.045	16.041	0.545
630.500	394.060	80.007	19.996	103.299	20.041	16.316	0.526
631.000	394.311	80.008	19.994	103.297	20.036	16.703	0.511
631.500	394.583	80.007	19.994	103.296	20.038	16.557	0.513
632.000	394.863	80.007	19.994	103.296	20.029	17.253	0.537
632.500	395.136	80.007	19.995	103.289	20.028	17.319	0.552
633.000	395.379	80.007	19.996	103.280	20.029	17.221	0.535
633.500	395.663	80.007	19.996	103.275	20.027	17.384	0.521
634.000	395.916	80.007	19.996	103.273	20.021	17.805	0.532
634.500	396.225	80.006	19.996	103.265	20.023	17.692	0.550
635.000	396.425	80.008	19.995	103.261	20.022	17.732	0.536
635.500	396.700	80.008	19.995	103.256	20.019	17.979	0.492
636.000	396.962	80.007	19.997	103.255	20.016	18.141	0.506
636.500	397.214	80.007	19.996	103.254	20.017	18.059	0.525
637.000	397.485	80.008	19.995	103.254	20.014	18.313	0.518
637.500	397.754	80.007	19.994	103.253	20.011	18.515	0.531
638.000	397.996	80.008	19.996	103.261	20.010	18.640	0.525
638.500	398.239	80.008	19.996	103.274	20.005	18.939	0.498
639.000	398.495	80.008	19.997	103.288	20.003	19.125	0.492
639.500	398.785	80.009	19.995	103.303	20.001	19.274	0.522
640.000	399.028	80.008	19.995	103.316	19.999	19.402	0.539
640.500	399.306	80.009	19.995	103.324	19.991	19.980	0.528
641.000	399.568	80.008	19.994	103.326	19.987	20.283	0.531
641.500	399.779	80.009	19.994	103.328	19.985	20.405	0.506
642.000	400.040	80.008	19.994	103.328	19.981	20.699	0.472
642.500	400.297	80.009	19.994	103.328	19.978	20.978	0.495
643.000	400.547	80.009	19.995	103.327	19.975	21.142	0.513
643.500	400.859	80.009	19.994	103.327	19.970	21.545	0.535
644.000	401.100	80.007	19.994	103.327	19.966	21.791	0.557
644.500	401.332	80.008	19.994	103.327	19.962	22.140	0.513
645.001	401.592	80.008	19.995	103.325	19.957	22.503	0.483
645.500	401.856	80.008	19.995	103.323	19.949	23.086	0.508
646.000	402.118	80.010	19.996	103.323	19.946	23.266	0.525
646.500	402.358	80.008	19.996	103.323	19.943	23.471	0.514
647.000	402.608	80.008	19.995	103.323	19.939	23.766	0.496
647.500	402.900	80.007	19.995	103.325	19.937	23.932	0.516
648.000	403.119	80.007	19.995	103.327	19.931	24.404	0.526
648.500	403.411	80.008	19.995	103.327	19.928	24.625	0.511
649.000	403.653	80.006	19.994	103.327	19.923	24.951	0.523
649.500	403.917	80.008	19.994	103.326	19.918	25.300	0.520
650.000	404.168	80.007	19.994	103.327	19.915	25.556	0.511
650.500	404.448	80.007	19.996	103.327	19.910	25.934	0.523
651.000	404.636	80.007	19.994	103.327	19.904	26.361	0.500
651.500	404.908	80.008	19.994	103.327	19.900	26.608	0.464
652.000	405.190	80.008	19.997	103.327	19.894	27.080	0.507
652.500	405.468	80.007	19.997	103.332	19.884	27.774	0.557
653.000	405.685	80.008	19.996	103.340	19.880	28.076	0.528
653.500	405.944	80.007	19.995	103.348	19.876	28.397	0.485
654.000	406.162	80.008	19.995	103.356	19.868	28.997	0.476
654.500	406.403	80.006	19.996	103.363	19.858	29.712	0.468
655.000	406.654	80.007	19.995	103.365	19.851	30.228	0.476
655.500	406.938	80.008	19.995	103.366	19.844	30.761	0.514
656.000	407.185	80.008	19.995	103.366	19.832	31.627	0.533
656.500	407.438	80.007	19.995	103.369	19.825	32.145	0.515
657.000	407.698	80.007	19.995	103.373	19.816	32.804	0.507
657.500	407.949	80.007	19.993	103.372	19.808	33.365	0.512
658.000	408.219	80.007	19.996	103.371	19.803	33.745	0.516
658.500	408.459	80.008	19.997	103.378	19.794	34.369	0.515
659.000	408.702	80.009	19.996	103.381	19.785	35.050	0.497
659.500	408.920	80.007	19.994	103.379	19.776	35.733	0.472
660.000	409.224	80.007	19.995	103.382	19.769	36.203	0.491
660.500	409.455	80.009	19.996	103.384	19.757	37.070	0.528
661.000	409.713	80.009	19.996	103.378	19.752	37.500	0.512
661.500	409.983	80.008	19.997	103.372	19.745	37.997	0.509
662.000	410.200	80.007	19.994	103.371	19.733	38.842	0.508
662.500	410.455	80.008	19.996	103.369	19.724	39.527	0.479
663.000	410.714	80.008	19.995	103.369	19.713	40.290	0.493
663.500	410.974	80.008	19.997	103.369	19.704	40.966	0.517
664.000	411.242	80.008	19.996	103.369	19.697	41.479	0.523
664.500	411.508	80.009	19.996	103.377	19.684	42.462	0.531
665.001	411.736	80.009	19.996	103.392	19.676	43.006	0.514
665.500	412.021	80.008	19.996	103.406	19.666	43.812	0.504
666.000	412.248	80.007	19.996	103.419	19.657	44.410	0.512
666.500	412.507	80.009	19.994	103.434	19.646	45.249	0.499
667.000	412.693	80.010	19.995	103.440	19.638	45.816	0.466
667.500	412.940	80.008	19.995	103.441	19.630	46.426	0.439
668.000	413.213	80.009	19.995	103.441	19.621	47.060	0.476
668.500	413.465	80.009	19.995	103.443	19.612	47.767	0.523
669.000	413.713	80.008	19.995	103.442	19.606	48.137	0.513
669.500	413.928	80.008	19.995	103.441	19.598	48.784	0.481
670.000	414.174	80.009	19.997	103.440	19.585	49.666	0.462
670.500	414.422	80.007	19.995	103.440	19.580	50.097	0.478
671.000	414.674	80.008	19.995	103.440	19.572	50.616	0.497
671.500	414.921	80.007	19.996	103.442	19.563	51.315	0.500
672.000	415.165	80.008	19.996	103.443	19.553	52.007	0.495
672.500	415.412	80.006	19.995	103.445	19.542	52.830	0.491
673.001	415.668	80.006	19.996	103.448	19.532	53.595	0.497
673.501	415.907	80.004	19.995	103.457	19.520	54.446	0.499
674.000	416.146	80.005	19.994	103.466	19.508	55.370	0.486
674.500	416.366	80.006	19.996	103.474	19.492	56.526	0.469
675.000	416.650	80.007	19.995	103.480	19.474	57.866	0.482
675.500	416.923	80.006	19.995	103.490	19.452	59.469	0.530
676.000	417.143	80.005	19.995	103.504	19.436	60.646	0.525
676.500	417.397	80.004	19.994	103.527	19.419	61.910	0.483
677.000	417.624	80.005	19.994	103.542	19.403	63.116	0.478
677.500	417.903	80.006	19.995	103.553	19.388	64.150	0.493
678.000	418.148	80.005	19.995	103.557	19.376	65.050	0.515
678.500	418.401	80.006	19.994	103.557	19.360	66.218	0.511
679.000	418.627	80.006	19.995	103.549	19.353	66.749	0.489
679.500	418.894	80.005	19.995	103.544	19.340	67.682	0.486
680.000	419.135	80.005	19.995	103.540	19.326	68.692	0.500
680.500	419.375	80.004	19.994	103.538	19.313	69.669	0.494
681.000	419.600	80.007	19.995	103.532	19.301	70.498	0.473
681.501	419.821	80.005	19.995	103.525	19.289	71.378	0.456
682.000	420.095	80.006	19.997	103.522	19.273	72.548	0.471
682.500	420.368	80.005	19.995	103.521	19.253	74.040	0.521
683.000	420.615	80.005	19.995	103.516	19.240	74.989	0.534
683.500	420.840	80.005	19.996	103.510	19.224	76.182	0.496
684.000	421.087	80.006	19.995	103.508	19.204	77.653	0.472
684.500	421.324	80.006	19.996	103.517	19.188	78.845	0.479
685.000	421.620	80.006	19.995	103.546	19.170	80.208	0.509
685.500	421.877	80.006	19.996	103.574	19.153	81.445	0.543
686.000	422.104	80.005	19.996	103.604	19.136	82.693	0.518
686.500	422.337	80.005	19.995	103.630	19.121	83.785	0.472
687.000	422.588	80.006	19.996	103.650	19.107	84.789	0.472
687.500	422.862	80.006	19.996	103.653	19.093	85.793	0.504
688.000	423.109	80.004	19.996	103.659	19.078	86.929	0.523
688.500	423.332	80.006	19.996	103.659	19.065	87.884	0.495
689.000	423.588	80.005	19.997	103.650	19.047	89.174	0.474
689.500	423.803	80.003	19.995	103.637	19.032	90.277	0.475
690.000	424.114	80.004	19.995	103.627	19.019	91.283	0.498
690.500	424.333	80.004	19.996	103.620	19.004	92.318	0.528
691.000	424.567	80.005	19.996	103.622	18.985	93.730	0.491
691.500	424.846	80.005	19.997	103.630	18.976	94.412	0.483
692.000	425.051	80.006	19.996	103.629	18.960	95.583	0.499
692.500	425.322	80.006	19.997	103.627	18.945	96.649	0.480
693.000	425.576	80.007	19.994	103.627	18.930	97.749	0.500
693.500	425.788	80.005	19.996	103.634	18.915	98.874	0.495
694.000	426.061	80.006	19.996	103.644	18.893	100.495	0.475
694.500	426.298	80.006	19.996	103.665	18.875	101.829	0.498
695.000	426.552	80.005	19.997	103.685	18.859	103.051	0.501
695.500	426.799	80.006	19.996	103.708	18.837	104.655	0.496
696.000	427.074	80.007	19.997	103.729	18.818	106.095	0.512
696.500	427.330	80.007	19.996	103.742	18.802	107.243	0.527
697.000	427.568	80.006	19.996	103.751	18.785	108.483	0.513
