Repository: ulfsri/fsri_materials_database

# Materials and Products Database

## 01_Data

Raw data generated from each apparatus are included here in plain-text format. The data is organized first by material, next by the short name of test apparatus used, and where applicable additional filtering by test settings.

### material.json

Each material directory contains a json file of the same name as the material. This file links the data stored in the repository as well as data and graphs produced by the accompanying scripts (__02_Scripts__) to the respective landing page for the material on the front-end website.

File: 01_Data/LatexPillow_B_Inner_Fabric/MCC/LatexPillow_B_Inner_Fabric_MCC_30K_min_211210_R1.txt (part 3 of 4)
T Correction Coefficients:	0	1.024463	0
Time Shift (s):	14
*
Time (s)	Temperature (C)	N2 flow rate (cc/min)	O2 flow rate (cc/min)	Flow Rate (cc/min)	Oxygen (%)	HRR (W/g)	Heating rate (C/s)
697.500	427.802	80.006	19.995	103.754	18.766	109.934	0.483
698.000	428.077	80.006	19.996	103.747	18.746	111.404	0.490
698.500	428.288	80.007	19.996	103.734	18.728	112.676	0.498
699.000	428.574	80.006	19.995	103.733	18.713	113.787	0.492
699.500	428.829	80.007	19.996	103.734	18.696	115.006	0.519
700.000	429.087	80.005	19.995	103.734	18.679	116.257	0.527
700.500	429.310	80.007	19.995	103.737	18.661	117.608	0.497
701.000	429.558	80.006	19.994	103.745	18.641	119.048	0.476
701.500	429.824	80.005	19.995	103.747	18.626	120.138	0.493
702.000	430.079	80.005	19.995	103.746	18.613	121.129	0.518
702.501	430.325	80.005	19.996	103.750	18.597	122.320	0.511
703.000	430.581	80.006	19.995	103.754	18.583	123.351	0.501
703.500	430.786	80.005	19.995	103.751	18.566	124.620	0.481
704.000	431.092	80.005	19.995	103.751	18.546	126.084	0.486
704.500	431.331	80.006	19.993	103.763	18.530	127.255	0.528
705.000	431.584	80.006	19.995	103.780	18.512	128.592	0.518
705.500	431.810	80.006	19.996	103.796	18.497	129.735	0.486
706.000	432.076	80.006	19.996	103.814	18.477	131.155	0.486
706.500	432.355	80.006	19.994	103.829	18.463	132.262	0.518
707.000	432.562	80.006	19.995	103.835	18.445	133.593	0.515
707.500	432.839	80.006	19.994	103.842	18.430	134.689	0.485
708.000	433.068	80.004	19.995	103.849	18.417	135.647	0.495
708.500	433.356	80.005	19.995	103.858	18.398	137.058	0.512
709.000	433.572	80.005	19.996	103.865	18.386	137.972	0.511
709.500	433.845	80.006	19.995	103.871	18.370	139.108	0.497
710.000	434.096	80.007	19.996	103.869	18.355	140.193	0.507
710.501	434.317	80.005	19.997	103.865	18.342	141.169	0.498
711.001	434.618	80.007	19.996	103.859	18.332	141.860	0.497
711.500	434.814	80.005	19.995	103.856	18.323	142.497	0.509
712.000	435.066	80.007	19.998	103.857	18.309	143.543	0.473
712.500	435.339	80.005	19.995	103.861	18.297	144.425	0.487
713.000	435.576	80.006	19.994	103.864	18.285	145.350	0.518
713.500	435.849	80.007	19.995	103.870	18.271	146.386	0.510
714.000	436.093	80.007	19.995	103.879	18.259	147.238	0.513
714.500	436.288	80.007	19.995	103.885	18.246	148.213	0.478
715.000	436.556	80.008	19.994	103.893	18.230	149.397	0.451
715.500	436.800	80.008	19.994	103.901	18.216	150.453	0.487
716.000	437.089	80.006	19.995	103.914	18.199	151.659	0.522
716.500	437.360	80.007	19.994	103.922	18.186	152.664	0.547
717.000	437.607	80.007	19.995	103.933	18.172	153.715	0.539
717.500	437.838	80.006	19.994	103.947	18.155	154.964	0.498
718.000	438.126	80.008	19.997	103.961	18.141	155.988	0.499
718.500	438.347	80.007	19.998	103.975	18.125	157.171	0.514
719.000	438.596	80.008	19.994	103.989	18.108	158.401	0.490
719.500	438.873	80.007	19.996	103.996	18.096	159.309	0.498
720.000	439.079	80.007	19.995	103.998	18.084	160.218	0.504
720.500	439.359	80.007	19.995	103.995	18.073	161.020	0.484
721.000	439.587	80.009	19.996	103.986	18.062	161.829	0.497
721.500	439.827	80.008	19.995	103.980	18.052	162.529	0.488
722.000	440.108	80.009	19.995	103.974	18.038	163.589	0.494
722.500	440.376	80.007	19.995	103.969	18.030	164.209	0.535
723.000	440.601	80.008	19.995	103.971	18.019	165.019	0.521
723.500	440.876	80.007	19.994	103.974	18.005	166.026	0.496
724.000	441.085	80.007	19.996	103.973	17.992	166.941	0.492
724.500	441.364	80.008	19.997	103.978	17.982	167.716	0.485
725.000	441.597	80.008	19.994	103.982	17.970	168.631	0.500
725.500	441.887	80.007	19.995	103.984	17.959	169.393	0.518
726.000	442.133	80.007	19.995	103.989	17.949	170.156	0.530
726.500	442.365	80.009	19.995	103.997	17.938	170.973	0.507
727.000	442.610	80.008	19.995	104.006	17.927	171.753	0.478
727.500	442.878	80.009	19.996	104.014	17.919	172.340	0.495
728.000	443.122	80.008	19.996	104.022	17.908	173.161	0.513
728.500	443.396	80.007	19.995	104.028	17.900	173.778	0.515
729.000	443.637	80.007	19.996	104.032	17.893	174.284	0.517
729.500	443.902	80.006	19.995	104.039	17.885	174.882	0.510
730.000	444.146	80.008	19.996	104.046	17.873	175.776	0.508
730.500	444.400	80.008	19.996	104.055	17.867	176.217	0.503
731.000	444.651	80.007	19.996	104.062	17.859	176.775	0.501
731.500	444.906	80.007	19.994	104.067	17.853	177.234	0.505
732.000	445.187	80.008	19.996	104.065	17.843	177.916	0.521
732.500	445.439	80.007	19.995	104.063	17.836	178.414	0.535
733.000	445.662	80.009	19.994	104.060	17.829	178.928	0.504
733.500	445.952	80.009	19.995	104.059	17.822	179.435	0.494
734.000	446.157	80.008	19.995	104.060	17.816	179.897	0.504
734.500	446.420	80.008	19.995	104.064	17.808	180.441	0.481
735.000	446.703	80.008	19.996	104.066	17.801	180.980	0.507
735.500	446.951	80.008	19.994	104.069	17.802	180.888	0.539
736.000	447.165	80.009	19.995	104.071	17.793	181.550	0.497
736.500	447.433	80.007	19.993	104.070	17.788	181.935	0.472
737.000	447.681	80.010	19.992	104.071	17.781	182.424	0.499
737.500	447.990	80.008	19.994	104.071	17.781	182.396	0.537
738.000	448.168	80.008	19.996	104.073	17.776	182.791	0.522
738.500	448.464	80.007	19.995	104.075	17.776	182.802	0.481
739.000	448.687	80.008	19.994	104.080	17.775	182.842	0.497
739.500	448.968	80.008	19.995	104.082	17.775	182.884	0.511
740.000	449.202	80.010	19.995	104.085	17.774	182.955	0.509
740.500	449.414	80.009	19.994	104.087	17.773	182.964	0.480
741.000	449.737	80.009	19.994	104.085	17.774	182.904	0.490
741.500	449.958	80.009	19.995	104.081	17.779	182.525	0.540
742.000	450.212	80.009	19.994	104.079	17.779	182.536	0.509
742.500	450.505	80.009	19.995	104.074	17.784	182.140	0.511
743.000	450.696	80.011	19.995	104.070	17.789	181.731	0.515
743.500	450.995	80.009	19.995	104.069	17.794	181.386	0.487
744.000	451.252	80.009	19.994	104.068	17.802	180.748	0.523
744.500	451.498	80.011	19.995	104.066	17.806	180.478	0.530
745.000	451.739	80.010	19.994	104.064	17.816	179.753	0.495
745.500	452.035	80.009	19.994	104.056	17.823	179.208	0.512
746.000	452.235	80.009	19.994	104.049	17.832	178.509	0.517
746.500	452.515	80.009	19.994	104.041	17.843	177.686	0.488
747.000	452.716	80.008	19.995	104.035	17.855	176.770	0.480
747.500	452.983	80.008	19.995	104.032	17.868	175.837	0.474
748.000	453.280	80.010	19.994	104.031	17.876	175.239	0.516
748.500	453.542	80.009	19.994	104.031	17.896	173.763	0.562
749.000	453.705	80.008	19.995	104.031	17.903	173.212	0.492
749.500	454.063	80.010	19.994	104.030	17.921	171.900	0.473
750.000	454.239	80.010	19.994	104.029	17.939	170.524	0.527
750.500	454.519	80.007	19.994	104.030	17.964	168.698	0.494
751.000	454.774	80.008	19.996	104.030	17.981	167.454	0.495
751.500	455.059	80.009	19.995	104.023	17.992	166.590	0.538
752.000	455.301	80.007	19.995	104.015	18.000	166.040	0.533
752.500	455.532	80.007	19.996	104.008	18.016	164.807	0.500
753.000	455.881	80.007	19.995	104.000	18.045	162.657	0.527
753.500	456.053	80.008	19.994	103.992	18.064	161.277	0.551
754.000	456.427	80.007	19.996	103.988	18.089	159.406	0.533
754.500	456.591	80.006	19.996	103.983	18.111	157.807	0.542
755.000	456.879	80.006	19.995	103.977	18.133	156.192	0.495
755.500	457.231	80.006	19.996	103.969	18.156	154.474	0.546
756.000	457.392	80.005	19.996	103.962	18.178	152.837	0.576
756.501	457.582	80.006	19.995	103.951	18.205	150.891	0.432
757.000	458.010	80.006	19.995	103.943	18.228	149.178	0.484
757.500	458.186	80.006	19.996	103.934	18.255	147.192	0.611
758.000	458.395	80.005	19.996	103.925	18.281	145.223	0.495
758.500	458.689	80.007	19.994	103.915	18.301	143.767	0.444
759.000	458.957	80.005	19.995	103.905	18.331	141.569	0.532
759.500	459.148	80.006	19.995	103.896	18.356	139.688	0.510
760.000	459.312	80.007	19.994	103.882	18.387	137.457	0.407
760.500	459.733	80.005	19.995	103.870	18.414	135.407	0.470
761.000	460.152	80.006	19.997	103.858	18.442	133.364	0.712
761.500	460.297	80.007	19.998	103.852	18.472	131.183	0.702
762.000	460.481	80.007	19.997	103.844	18.497	129.313	0.446
762.500	460.742	80.006	19.996	103.839	18.523	127.437	0.387
763.000	461.016	80.007	19.995	103.828	18.551	125.380	0.490
763.500	461.114	80.006	19.994	103.819	18.585	122.879	0.454
764.000	461.850	80.006	19.996	103.809	18.609	121.097	0.603
764.500	462.075	80.007	19.995	103.798	18.641	118.788	0.897
765.001	462.352	80.009	19.996	103.789	18.669	116.741	0.731
765.500	462.723	80.007	19.997	103.781	18.703	114.215	0.575
766.000	462.611	80.008	19.995	103.773	18.733	111.999	0.454
766.500	462.401	80.007	19.997	103.763	18.770	109.334	-0.031
767.000	463.132	80.006	19.995	103.755	18.802	106.980	0.099
767.500	463.309	80.007	19.995	103.744	18.832	104.738	0.714
768.000	463.491	80.006	19.996	103.736	18.866	102.289	0.633
768.500	463.926	80.006	19.996	103.726	18.902	99.666	0.488
769.000	464.058	80.007	19.996	103.714	18.935	97.247	0.592
769.500	464.262	80.006	19.995	103.701	18.966	94.915	0.451
770.000	464.622	80.007	19.994	103.693	18.997	92.667	0.450
770.500	464.802	80.007	19.996	103.680	19.030	90.249	0.552
771.000	465.097	80.006	19.995	103.666	19.060	88.049	0.508
771.500	465.329	80.008	19.995	103.657	19.092	85.700	0.501
772.000	465.617	80.007	19.997	103.649	19.119	83.678	0.524
772.500	465.804	80.007	19.995	103.641	19.154	81.186	0.497
773.000	466.056	80.009	19.996	103.636	19.184	78.988	0.457
773.500	466.338	80.007	19.995	103.633	19.214	76.745	0.486
774.000	466.647	80.006	19.996	103.629	19.241	74.748	0.563
774.500	466.911	80.007	19.995	103.622	19.271	72.559	0.582
775.000	467.071	80.007	19.995	103.616	19.297	70.693	0.498
775.500	467.450	80.007	19.996	103.610	19.323	68.768	0.481
776.000	467.602	80.006	19.994	103.605	19.349	66.888	0.535
776.500	467.933	80.006	19.995	103.593	19.376	64.931	0.507
777.000	468.133	80.006	19.997	103.585	19.398	63.301	0.507
777.500	468.451	80.005	19.996	103.576	19.422	61.575	0.524
778.000	468.662	80.007	19.998	103.567	19.446	59.806	0.523
778.500	468.900	80.007	19.997	103.561	19.467	58.272	0.489
779.000	469.208	80.008	19.996	103.560	19.490	56.585	0.497
779.500	469.369	80.007	19.997	103.556	19.512	54.999	0.507
780.000	469.693	80.007	19.996	103.548	19.529	53.706	0.477
780.500	469.937	80.007	19.995	103.534	19.553	51.999	0.527
781.000	470.173	80.008	19.997	103.518	19.569	50.800	0.524
781.500	470.465	80.006	19.996	103.503	19.588	49.412	0.504
782.000	470.712	80.008	19.996	103.491	19.608	47.940	0.533
782.500	470.988	80.007	19.996	103.483	19.622	46.912	0.531
783.000	471.248	80.008	19.996	103.479	19.638	45.722	0.529
783.500	471.507	80.007	19.998	103.473	19.656	44.451	0.527
784.000	471.720	80.006	19.996	103.466	19.673	43.224	0.495
784.500	472.010	80.005	19.996	103.457	19.688	42.105	0.487
785.000	472.229	80.006	19.996	103.447	19.704	40.952	0.506
785.500	472.501	80.006	19.997	103.440	19.721	39.721	0.501
786.000	472.781	80.006	19.997	103.437	19.736	38.622	0.522
786.500	473.002	80.005	19.997	103.434	19.749	37.627	0.527
787.000	473.258	80.006	19.996	103.431	19.763	36.656	0.489
787.500	473.585	80.006	19.997	103.428	19.773	35.875	0.530
788.000	473.846	80.007	19.997	103.423	19.784	35.086	0.585
788.500	474.099	80.004	19.995	103.416	19.795	34.322	0.551
789.000	474.365	80.006	19.997	103.410	19.808	33.320	0.517
789.500	474.654	80.006	19.997	103.404	19.817	32.660	0.537
790.000	474.896	80.006	19.998	103.399	19.832	31.611	0.543
790.500	475.160	80.005	19.996	103.392	19.838	31.115	0.518
791.000	475.402	80.007	19.996	103.385	19.851	30.173	0.506
791.500	475.652	80.007	19.995	103.378	19.861	29.439	0.499
792.000	475.947	80.006	19.997	103.372	19.871	28.738	0.519
792.500	476.177	80.008	19.997	103.367	19.882	27.936	0.535
793.000	476.440	80.007	19.998	103.366	19.891	27.321	0.509
793.500	476.675	80.008	19.997	103.366	19.900	26.632	0.495
794.000	476.911	80.007	19.995	103.366	19.910	25.897	0.484
794.500	477.218	80.007	19.996	103.366	19.916	25.490	0.507
795.000	477.450	80.006	19.997	103.366	19.927	24.648	0.541
795.500	477.694	80.008	19.996	103.363	19.934	24.167	0.508
796.000	477.979	80.008	19.996	103.362	19.944	23.388	0.503
796.500	478.263	80.009	19.995	103.361	19.946	23.240	0.549
797.000	478.505	80.007	19.995	103.358	19.956	22.572	0.547
797.500	478.776	80.007	19.996	103.350	19.963	22.007	0.519
798.000	479.048	80.008	19.995	103.344	19.969	21.612	0.528
798.500	479.332	80.007	19.994	103.338	19.975	21.133	0.550
799.001	479.551	80.008	19.995	103.331	19.982	20.671	0.530
799.500	479.793	80.005	19.994	103.328	19.987	20.304	0.482
800.000	480.097	80.009	19.995	103.328	19.993	19.840	0.504
800.500	480.325	80.008	19.996	103.327	20.000	19.318	0.539
801.000	480.604	80.009	19.995	103.324	20.007	18.847	0.520
801.500	480.832	80.009	19.995	103.321	20.010	18.597	0.507
802.000	481.073	80.008	19.995	103.321	20.015	18.246	0.488
802.500	481.369	80.009	19.994	103.320	20.024	17.582	0.503
803.000	481.605	80.009	19.995	103.319	20.029	17.243	0.534
803.500	481.872	80.009	19.993	103.322	20.031	17.082	0.517
804.000	482.126	80.008	19.994	103.323	20.038	16.581	0.512
804.500	482.365	80.008	19.994	103.321	20.044	16.143	0.507
805.001	482.609	80.008	19.994	103.319	20.046	15.966	0.488
805.501	482.895	80.009	19.995	103.314	20.051	15.642	0.506
806.000	483.165	80.010	19.995	103.309	20.056	15.268	0.543
806.500	483.429	80.007	19.996	103.304	20.058	15.125	0.545
807.000	483.652	80.008	19.996	103.302	20.066	14.519	0.511
807.500	483.950	80.008	19.997	103.300	20.066	14.514	0.504
808.000	484.178	80.008	19.994	103.301	20.074	13.897	0.523
808.500	484.440	80.008	19.994	103.298	20.077	13.701	0.508
809.000	484.700	80.009	19.994	103.299	20.076	13.795	0.506
809.500	484.962	80.009	19.995	103.302	20.081	13.427	0.522
810.000	485.207	80.008	19.995	103.299	20.089	12.849	0.514
810.500	485.505	80.007	19.993	103.298	20.091	12.659	0.525
811.000	485.770	80.008	19.995	103.295	20.093	12.537	0.554
811.500	486.035	80.006	19.995	103.294	20.096	12.338	0.546
812.000	486.293	80.006	19.995	103.288	20.099	12.118	0.526
812.500	486.535	80.008	19.994	103.288	20.102	11.867	0.511
813.000	486.790	80.007	19.995	103.288	20.107	11.512	0.498
813.500	487.055	80.007	19.995	103.289	20.109	11.373	0.509
814.000	487.266	80.008	19.995	103.289	20.114	11.012	0.499
814.500	487.508	80.008	19.995	103.289	20.117	10.821	0.464
815.000	487.775	80.007	19.994	103.289	20.118	10.707	0.481
815.500	488.020	80.008	19.995	103.289	20.123	10.348	0.511
816.000	488.335	80.006	19.995	103.284	20.123	10.362	0.536
816.500	488.608	80.007	19.994	103.277	20.126	10.105	0.574
817.001	488.869	80.006	19.996	103.270	20.130	9.842	0.560
817.500	489.115	80.007	19.995	103.267	20.128	9.966	0.520
818.000	489.344	80.008	19.994	103.266	20.134	9.539	0.491
818.500	489.634	80.007	19.995	103.270	20.137	9.353	0.497
819.000	489.866	80.007	19.995	103.277	20.137	9.311	0.520
819.500	490.158	80.008	19.996	103.285	20.141	9.058	0.523
820.001	490.419	80.008	19.995	103.282	20.144	8.815	0.539
820.501	490.658	80.007	19.995	103.277	20.147	8.641	0.527
821.000	490.913	80.008	19.995	103.270	20.148	8.500	0.497
821.500	491.207	80.007	19.994	103.262	20.148	8.502	0.521
822.001	491.440	80.009	19.995	103.259	20.152	8.213	0.538
822.500	491.726	80.007	19.996	103.261	20.150	8.384	0.523
823.000	491.942	80.009	19.994	103.260	20.152	8.208	0.511
823.500	492.240	80.008	19.995	103.260	20.153	8.206	0.508
824.000	492.490	80.009	19.995	103.260	20.157	7.885	0.531
824.500	492.754	80.008	19.994	103.255	20.157	7.857	0.531
825.000	493.051	80.010	19.995	103.252	20.158	7.782	0.537
825.500	493.299	80.010	19.995	103.253	20.161	7.559	0.553
826.000	493.536	80.010	19.995	103.256	20.165	7.284	0.515
826.500	493.840	80.011	19.996	103.255	20.164	7.350	0.513
827.000	494.112	80.010	19.996	103.255	20.165	7.326	0.559
827.500	494.347	80.010	19.994	103.252	20.165	7.278	0.541
828.000	494.648	80.010	19.995	103.249	20.167	7.114	0.521
828.500	494.918	80.009	19.995	103.245	20.167	7.150	0.554
829.000	495.175	80.011	19.995	103.245	20.170	6.963	0.549
829.500	495.434	80.011	19.993	103.244	20.170	6.901	0.521
830.001	495.672	80.011	19.995	103.245	20.173	6.696	0.507
830.500	495.979	80.011	19.995	103.246	20.173	6.704	0.521
831.000	496.213	80.010	19.993	103.245	20.175	6.581	0.543
831.500	496.475	80.010	19.995	103.244	20.176	6.527	0.518
832.000	496.771	80.011	19.995	103.244	20.175	6.541	0.527
832.500	497.025	80.011	19.994	103.244	20.174	6.668	0.554
833.000	497.321	80.009	19.995	103.243	20.176	6.472	0.550
833.500	497.548	80.010	19.995	103.243	20.181	6.123	0.537
834.000	497.822	80.010	19.994	103.245	20.180	6.227	0.512
834.500	498.109	80.010	19.994	103.244	20.183	5.956	0.531
835.000	498.336	80.009	19.993	103.245	20.182	6.070	0.537
835.500	498.612	80.008	19.993	103.244	20.185	5.822	0.508
836.000	498.865	80.009	19.994	103.240	20.188	5.581	0.516
836.500	499.125	80.009	19.994	103.234	20.188	5.589	0.521
837.001	499.376	80.008	19.994	103.233	20.189	5.515	0.512
837.500	499.638	80.007	19.996	103.227	20.191	5.416	0.512
838.000	499.939	80.008	19.995	103.226	20.190	5.449	0.538
838.500	500.204	80.007	19.995	103.229	20.192	5.332	0.565
839.000	500.449	80.008	19.996	103.235	20.192	5.334	0.538
839.500	500.712	80.008	19.995	103.233	20.195	5.076	0.509
840.000	500.980	80.007	19.995	103.231	20.194	5.144	0.519
840.500	501.254	80.006	19.995	103.226	20.197	4.947	0.536
841.000	501.493	80.007	19.996	103.221	20.196	5.053	0.527
841.500	501.767	80.006	19.996	103.214	20.196	5.057	0.513
842.000	502.021	80.008	19.995	103.211	20.197	4.985	0.521
842.500	502.273	80.008	19.996	103.214	20.199	4.817	0.517
843.000	502.587	80.006	19.996	103.215	20.196	5.039	0.536
843.500	502.813	80.008	19.996	103.216	20.200	4.771	0.553
844.000	503.083	80.007	19.996	103.221	20.198	4.865	0.518
844.500	503.341	80.008	19.995	103.220	20.200	4.755	0.512
845.000	503.622	80.007	19.995	103.217	20.201	4.662	0.533
845.500	503.856	80.008	19.996	103.218	20.199	4.781	0.527
846.000	504.104	80.007	19.995	103.218	20.201	4.676	0.499
846.500	504.367	80.007	19.996	103.214	20.201	4.636	0.496
847.000	504.600	80.007	19.996	103.216	20.204	4.418	0.503
847.500	504.868	80.007	19.995	103.215	20.204	4.444	0.498
848.000	505.171	80.007	19.995	103.213	20.204	4.446	0.536
848.500	505.445	80.007	19.996	103.211	20.205	4.360	0.574
849.000	505.720	80.006	19.994	103.210	20.202	4.600	0.563
849.500	506.014	80.008	19.996	103.209	20.202	4.594	0.559
850.000	506.253	80.007	19.995	103.208	20.203	4.506	0.551
850.500	506.509	80.008	19.996	103.207	20.201	4.642	0.514
851.000	506.787	80.008	19.995	103.207	20.205	4.368	0.515
851.500	507.076	80.007	19.996	103.207	20.204	4.476	0.551
852.000	507.310	80.008	19.997	103.207	20.203	4.492	0.545
852.500	507.602	80.007	19.996	103.207	20.201	4.691	0.524
853.000	507.863	80.007	19.997	103.208	20.203	4.518	0.540
853.500	508.144	80.007	19.995	103.208	20.203	4.546	0.548
854.000	508.414	80.007	19.996	103.208	20.205	4.378	0.546
854.500	508.654	80.007	19.997	103.207	20.202	4.576	0.530
855.000	508.923	80.008	19.995	103.207	20.203	4.494	0.510
855.500	509.207	80.008	19.995	103.206	20.205	4.362	0.531
856.000	509.473	80.007	19.995	103.205	20.202	4.614	0.551
856.500	509.717	80.007	19.995	103.205	20.207	4.203	0.530
857.000	509.961	80.008	19.996	103.201	20.206	4.280	0.499
857.500	510.248	80.008	19.995	103.197	20.207	4.260	0.510
858.000	510.491	80.007	19.997	103.198	20.203	4.524	0.531
858.501	510.731	80.008	19.996	103.200	20.205	4.400	0.507
859.000	511.023	80.008	19.996	103.200	20.204	4.446	0.508
859.500	511.274	80.009	19.996	103.200	20.207	4.246	0.538
860.000	511.531	80.008	19.996	103.200	20.208	4.139	0.525
860.500	511.795	80.008	19.996	103.199	20.206	4.292	0.514
861.000	512.060	80.007	19.996	103.199	20.207	4.232	0.525
861.500	512.334	80.007	19.995	103.199	20.206	4.290	0.534
862.000	512.627	80.007	19.996	103.204	20.210	4.003	0.553
862.500	512.864	80.007	19.995	103.207	20.206	4.326	0.549
863.000	513.105	80.009	19.994	103.209	20.206	4.290	0.504
863.500	513.398	80.007	19.995	103.209	20.207	4.266	0.506
864.000	513.658	80.007	19.995	103.210	20.209	4.073	0.544
864.500	513.919	80.006	19.995	103.211	20.209	4.059	0.537
865.000	514.204	80.007	19.996	103.212	20.209	4.109	0.533
865.500	514.460	80.005	19.994	103.210	20.211	3.971	0.543
866.000	514.734	80.006	19.996	103.209	20.211	3.957	0.535
866.500	515.006	80.007	19.996	103.207	20.212	3.877	0.539
867.000	515.235	80.007	19.996	103.206	20.212	3.834	0.523
867.500	515.538	80.008	19.996	103.206	20.213	3.766	0.516
868.000	515.763	80.006	19.996	103.207	20.214	3.752	0.530
868.500	516.080	80.007	19.996	103.207	20.213	3.764	0.535
869.000	516.279	80.006	19.995	103.209	20.212	3.834	0.529
869.500	516.546	80.005	19.995	103.210	20.214	3.756	0.491
870.000	516.787	80.007	19.995	103.209	20.213	3.814	0.486
870.500	517.096	80.007	19.995	103.209	20.210	4.043	0.528
871.000	517.340	80.005	19.996	103.208	20.211	3.918	0.552
871.500	517.573	80.006	19.995	103.207	20.214	3.752	0.516
872.000	517.857	80.007	19.995	103.207	20.214	3.694	0.497
872.500	518.136	80.006	19.995	103.207	20.214	3.720	0.540
873.000	518.422	80.006	19.995	103.203	20.215	3.684	0.564
873.500	518.639	80.005	19.995	103.203	20.215	3.642	0.534
874.000	518.900	80.006	19.995	103.203	20.214	3.702	0.490
874.500	519.156	80.005	19.995	103.204	20.218	3.446	0.497
875.000	519.431	80.006	19.995	103.205	20.218	3.460	0.524
875.500	519.672	80.005	19.997	103.207	20.215	3.622	0.524
876.000	519.978	80.008	19.996	103.208	20.219	3.345	0.531
876.500	520.231	80.006	19.996	103.207	20.216	3.600	0.553
877.000	520.470	80.006	19.996	103.206	20.217	3.511	0.526
877.500	520.730	80.006	19.996	103.202	20.216	3.603	0.496
878.000	521.002	80.007	19.996	103.199	20.216	3.563	0.516
878.500	521.249	80.005	19.996	103.195	20.214	3.742	0.526
879.000	521.493	80.005	19.996	103.192	20.214	3.726	0.505
879.500	521.781	80.007	19.996	103.189	20.216	3.560	0.512
880.000	522.040	80.006	19.996	103.191	20.217	3.534	0.539
880.500	522.269	80.006	19.997	103.193	20.213	3.798	0.517
881.000	522.551	80.007	19.997	103.197	20.215	3.666	0.499
881.500	522.812	80.007	19.997	103.194	20.214	3.688	0.527
882.000	523.072	80.006	19.997	103.194	20.213	3.792	0.532
882.500	523.322	80.007	19.996	103.195	20.213	3.810	0.516
883.000	523.598	80.007	19.996	103.197	20.214	3.700	0.518
883.500	523.851	80.007	19.997	103.194	20.213	3.794	0.528
884.000	524.092	80.007	19.995	103.199	20.216	3.606	0.512
884.500	524.326	80.007	19.995	103.201	20.215	3.620	0.484
885.000	524.603	80.008	19.996	103.201	20.214	3.750	0.493
885.500	524.808	80.007	19.995	103.200	20.214	3.728	0.496
886.000	525.141	80.007	19.995	103.202	20.212	3.866	0.510
886.500	525.416	80.008	19.995	103.203	20.215	3.682	0.573
887.000	525.655	80.008	19.996	103.200	20.213	3.806	0.562
887.500	525.886	80.008	19.995	103.197	20.213	3.760	0.492
888.000	526.159	80.007	19.995	103.191	20.213	3.806	0.487
888.500	526.412	80.007	19.996	103.187	20.212	3.881	0.515
889.000	526.638	80.007	19.995	103.185	20.213	3.787	0.502
889.500	526.921	80.009	19.996	103.185	20.213	3.777	0.494
890.000	527.176	80.008	19.996	103.189	20.216	3.592	0.523
890.500	527.420	80.009	19.995	103.195	20.212	3.869	0.518
891.000	527.673	80.008	19.997	103.197	20.214	3.732	0.498
891.500	527.957	80.008	19.996	103.196	20.215	3.678	0.517
892.000	528.185	80.008	19.997	103.193	20.218	3.454	0.524
892.501	528.444	80.008	19.994	103.194	20.211	3.935	0.499
893.000	528.718	80.006	19.996	103.192	20.213	3.830	0.510
893.500	528.931	80.008	19.994	103.195	20.212	3.890	0.510
894.000	529.143	80.008	19.995	103.199	20.217	3.512	0.456
894.500	529.417	80.007	19.995	103.199	20.214	3.734	0.455
895.000	529.698	80.007	19.995	103.195	20.214	3.704	0.520
895.500	529.947	80.009	19.994	103.193	20.215	3.682	0.542
896.000	530.201	80.007	19.995	103.191	20.209	4.067	0.517
896.500	530.419	80.008	19.995	103.191	20.212	3.895	0.488
897.000	530.688	80.008	19.996	103.194	20.211	3.959	0.479
897.500	530.949	80.008	19.995	103.194	20.214	3.712	0.508
898.000	531.223	80.009	19.997	103.198	20.215	3.640	0.532
898.500	531.453	80.008	19.998	103.200	20.212	3.868	0.519
899.000	531.691	80.008	19.997	103.202	20.215	3.666	0.487
899.500	531.955	80.008	19.997	103.203	20.214	3.758	0.485
900.000	532.227	80.009	19.997	103.207	20.213	3.760	0.519
900.500	532.452	80.008	19.995	103.208	20.216	3.572	0.517
901.000	532.709	80.008	19.996	103.208	20.213	3.826	0.490
901.500	532.950	80.008	19.995	103.207	20.214	3.736	0.490
902.000	533.218	80.009	19.995	103.205	20.214	3.730	0.503
902.500	533.499	80.008	19.996	103.204	20.215	3.662	0.529
903.000	533.755	80.008	19.996	103.204	20.215	3.638	0.543
903.500	533.999	80.007	19.996	103.201	20.215	3.638	0.518
904.000	534.275	80.008	19.995	103.201	20.218	3.450	0.510
904.500	534.517	80.009	19.996	103.197	20.214	3.688	0.519
905.000	534.772	80.009	19.995	103.197	20.217	3.496	0.507
905.500	535.077	80.008	19.996	103.197	20.211	3.905	0.528
906.000	535.346	80.008	19.996	103.198	20.217	3.512	0.567
906.500	535.566	80.008	19.994	103.197	20.218	3.448	0.532
907.000	535.810	80.009	19.995	103.202	20.215	3.650	0.476
907.500	536.078	80.009	19.994	103.204	20.217	3.483	0.487
908.000	536.363	80.009	19.996	103.202	20.212	3.852	0.532
908.500	536.589	80.009	19.995	103.199	20.213	3.768	0.532
909.000	536.844	80.009	19.994	103.200	20.215	3.658	0.496
909.500	537.056	80.009	19.994	103.200	20.214	3.716	0.474
910.000	537.358	80.010	19.994	103.197	20.217	3.540	0.491
910.500	537.621	80.009	19.993	103.197	20.215	3.616	0.539
911.000	537.818	80.008	19.993	103.197	20.216	3.604	0.513
911.500	538.094	80.009	19.996	103.196	20.218	3.447	0.466
912.000	538.343	80.011	19.994	103.196	20.216	3.594	0.498
912.500	538.595	80.009	19.994	103.199	20.215	3.640	0.513
913.000	538.858	80.009	19.993	103.201	20.215	3.668	0.508
913.500	539.124	80.009	19.994	103.202	20.217	3.532	0.522
914.000	539.405	80.010	19.995	103.204	20.217	3.492	0.538
914.500	539.622	80.010	19.994	103.201	20.215	3.638	0.523
915.000	539.921	80.009	19.995	103.201	20.219	3.356	0.507
915.500	540.128	80.010	19.995	103.199	20.218	3.396	0.511
916.000	540.381	80.009	19.994	103.201	20.219	3.327	0.483
916.500	540.688	80.009	19.995	103.201	20.216	3.556	0.510
917.000	540.923	80.009	19.995	103.199	20.220	3.295	0.551
917.500	541.206	80.009	19.995	103.199	20.218	3.447	0.530
918.000	541.418	80.010	19.994	103.197	20.216	3.552	0.506
918.500	541.712	80.009	19.994	103.193	20.218	3.434	0.501
919.000	541.974	80.008	19.994	103.193	20.217	3.500	0.531
919.500	542.230	80.010	19.994	103.197	20.215	3.620	0.537
920.000	542.493	80.008	19.995	103.197	20.215	3.636	0.519
920.500	542.756	80.009	19.994	103.200	20.218	3.401	0.523
921.000	542.991	80.009	19.995	103.204	20.218	3.407	0.512
921.500	543.281	80.008	19.995	103.203	20.215	3.640	0.511
922.000	543.535	80.007	19.994	103.197	20.217	3.488	0.535
922.500	543.718	80.007	19.995	103.195	20.216	3.556	0.490
923.000	543.991	80.007	19.995	103.189	20.216	3.550	0.446
923.500	544.228	80.007	19.995	103.189	20.218	3.456	0.483
924.000	544.519	80.008	19.995	103.190	20.220	3.321	0.519
924.500	544.759	80.006	19.995	103.194	20.218	3.454	0.530
925.000	545.015	80.006	19.995	103.198	20.220	3.283	0.513
925.500	545.268	80.007	19.996	103.205	20.219	3.325	0.503
926.000	545.520	80.007	19.995	103.204	20.218	3.459	0.508
926.500	545.780	80.009	19.997	103.205	20.218	3.395	0.509
927.000	546.046	80.006	19.995	103.200	20.218	3.430	0.518
927.500	546.322	80.008	19.994	103.198	20.217	3.496	0.534
928.000	546.558	80.006	19.996	103.195	20.218	3.424	0.527
928.500	546.820	80.007	19.994	103.196	20.218	3.460	0.505
929.000	547.069	80.006	19.995	103.198	20.215	3.618	0.505
929.500	547.331	80.007	19.995	103.203	20.215	3.656	0.511
930.000	547.605	80.008	19.994	103.204	20.219	3.349	0.524
930.500	547.850	80.007	19.995	103.202	20.218	3.417	0.527
931.000	548.138	80.006	19.994	103.200	20.217	3.524	0.526
931.500	548.381	80.007	19.995	103.201	20.216	3.586	0.532
932.000	548.638	80.007	19.994	103.200	20.217	3.492	0.516
932.500	548.859	80.007	19.995	103.198	20.219	3.378	0.489
933.000	549.120	80.007	19.994	103.201	20.216	3.568	0.480
933.500	549.394	80.007	19.994	103.201	20.220	3.321	0.508
934.000	549.652	80.006	19.995	103.198	20.221	3.227	0.533
934.500	549.909	80.006	19.995	103.201	20.218	3.432	0.523
935.000	550.147	80.005	19.996	103.203	20.218	3.446	0.505
935.500	550.366	80.007	19.995	103.199	20.220	3.293	0.476
936.000	550.637	80.008	19.995	103.196	20.220	3.293	0.474
936.500	550.900	80.005	19.995	103.197	20.217	3.484	0.512
937.000	551.196	80.007	19.995	103.197	20.216	3.584	0.546
937.500	551.442	80.007	19.994	103.198	20.215	3.624	0.550
938.000	551.678	80.008	19.995	103.202	20.217	3.471	0.512
938.500	551.945	80.008	19.996	103.203	20.218	3.445	0.492
939.000	552.241	80.007	19.995	103.201	20.220	3.321	0.533
939.500	552.459	80.005	19.995	103.199	20.218	3.461	0.539
940.000	552.701	80.007	19.995	103.193	20.218	3.433	0.487
940.500	552.973	80.006	19.996	103.190	20.216	3.605	0.487
941.000	553.241	80.007	19.996	103.195	20.219	3.381	0.526
941.500	553.497	80.006	19.995	103.199	20.220	3.267	0.532
942.000	553.709	80.007	19.995	103.202	20.218	3.405	0.496
942.500	554.028	80.006	19.995	103.207	20.218	3.459	0.500
943.000	554.282	80.005	19.994	103.209	20.223	3.088	0.552
943.500	554.536	80.006	19.996	103.208	20.219	3.339	0.541
944.000	554.774	80.007	19.995	103.207	20.219	3.377	0.500
944.500	555.060	80.007	19.996	103.204	20.220	3.281	0.508
945.000	555.326	80.007	19.996	103.203	20.218	3.397	0.538
945.500	555.574	80.007	19.995	103.205	20.218	3.444	0.533
946.000	555.835	80.007	19.995	103.205	20.218	3.416	0.511
946.500	556.093	80.008	19.995	103.203	20.219	3.367	0.514
947.000	556.350	80.006	19.996	103.201	20.222	3.131	0.517
947.500	556.614	80.007	19.995	103.200	20.217	3.468	0.518
948.000	556.855	80.007	19.995	103.197	20.217	3.496	0.513
948.500	557.113	80.006	19.996	103.193	20.216	3.544	0.502
949.000	557.366	80.006	19.996	103.193	20.217	3.473	0.505
949.500	557.596	80.005	19.994	103.194	20.217	3.521	0.498
950.000	557.916	80.006	19.996	103.196	20.216	3.559	0.517
950.500	558.149	80.006	19.995	103.193	20.217	3.507	0.551
951.000	558.395	80.006	19.996	103.190	20.220	3.294	0.516
951.500	558.670	80.005	19.996	103.188	20.217	3.531	0.500
952.000	558.906	80.006	19.996	103.185	20.220	3.309	0.516
952.500	559.184	80.005	19.996	103.185	20.215	3.627	0.513
953.000	559.420	80.007	19.996	103.184	20.219	3.335	0.514
953.500	559.695	80.006	19.996	103.184	20.216	3.602	0.512
954.000	559.917	80.006	19.995	103.187	20.216	3.604	0.504
954.500	560.177	80.006	19.996	103.186	20.213	3.802	0.490
955.000	560.470	80.006	19.996	103.186	20.219	3.375	0.518
955.500	560.742	80.009	19.995	103.193	20.216	3.608	0.559
956.000	560.973	80.006	19.996	103.200	20.217	3.507	0.534
956.500	561.243	80.006	19.996	103.200	20.215	3.620	0.502
957.000	561.524	80.007	19.996	103.202	20.213	3.764	0.526
957.500	561.723	80.006	19.996	103.201	20.217	3.491	0.516
958.000	561.998	80.006	19.998	103.201	20.215	3.661	0.477
958.500	562.256	80.007	19.997	103.201	20.219	3.377	0.504
959.000	562.523	80.007	19.996	103.201	20.217	3.533	0.529
959.500	562.775	80.007	19.997	103.199	20.215	3.667	0.522
960.000	563.017	80.006	19.997	103.192	20.213	3.820	0.506
960.500	563.269	80.007	19.996	103.186	20.212	3.832	0.494
961.000	563.537	80.007	19.995	103.180	20.217	3.507	0.507
961.500	563.785	80.007	19.995	103.177	20.215	3.627	0.518
962.000	563.997	80.008	19.996	103.176	20.216	3.577	0.488
962.500	564.292	80.007	19.995	103.181	20.214	3.732	0.484
963.000	564.539	80.007	19.996	103.179	20.217	3.479	0.524
963.500	564.793	80.009	19.996	103.184	20.212	3.832	0.522
964.000	565.073	80.009	19.996	103.190	20.215	3.670	0.518
964.500	565.307	80.007	19.996	103.195	20.216	3.604	0.524
965.000	565.546	80.008	19.996	103.195	20.213	3.766	0.493
965.500	565.833	80.006	19.996	103.194	20.218	3.455	0.500
966.000	566.080	80.006	19.995	103.191	20.215	3.640	0.530
966.500	566.307	80.008	19.996	103.191	20.216	3.604	0.504
967.000	566.590	80.008	19.996	103.190	20.212	3.898	0.492
967.500	566.867	80.008	19.997	103.187	20.214	3.710	0.535
968.000	567.134	80.007	19.995	103.189	20.215	3.620	0.552
968.500	567.292	80.008	19.996	103.185	20.213	3.810	0.485
969.000	567.600	80.007	19.996	103.179	20.215	3.680	0.445
969.500	567.805	80.008	19.996	103.177	20.217	3.527	0.489
970.000	568.093	80.008	19.996	103.177	20.213	3.788	0.503
970.500	568.341	80.009	19.996	103.177	20.213	3.782	0.515
971.000	568.561	80.007	19.997	103.181	20.215	3.658	0.503
971.500	568.851	80.006	19.995	103.186	20.214	3.756	0.489
972.000	569.105	80.007	19.995	103.184	20.215	3.682	0.527
972.500	569.328	80.007	19.996	103.185	20.214	3.744	0.510
973.000	569.588	80.006	19.996	103.187	20.216	3.604	0.480
973.500	569.869	80.008	19.997	103.189	20.214	3.752	0.512
974.000	570.083	80.008	19.996	103.187	20.214	3.688	0.519
974.500	570.338	80.007	19.995	103.189	20.216	3.554	0.482
975.000	570.608	80.007	19.997	103.193	20.215	3.652	0.496
975.500	570.846	80.006	19.996	103.196	20.214	3.734	0.516
976.000	571.119	80.007	19.995	103.195	20.213	3.802	0.509
976.500	571.377	80.007	19.996	103.194	20.215	3.664	0.521
977.000	571.636	80.007	19.996	103.192	20.212	3.878	0.524
977.500	571.829	80.007	19.995	103.192	20.219	3.375	0.485
978.000	572.119	80.007	19.996	103.191	20.215	3.618	0.468
978.500	572.394	80.008	19.996	103.188	20.215	3.656	0.524
979.001	572.646	80.007	19.996	103.189	20.217	3.474	0.546
979.500	572.936	80.007	19.996	103.187	20.215	3.622	0.534
980.000	573.190	80.007	19.997	103.188	20.217	3.516	0.543
980.500	573.452	80.008	19.996	103.188	20.214	3.694	0.530
981.000	573.705	80.006	19.996	103.192	20.218	3.409	0.515
981.500	573.938	80.008	19.996	103.190	20.216	3.610	0.500
982.000	574.222	80.006	19.995	103.189	20.215	3.628	0.501
982.501	574.487	80.007	19.996	103.186	20.216	3.611	0.533
983.000	574.733	80.007	19.996	103.186	20.214	3.714	0.530
983.500	575.017	80.007	19.996	103.189	20.213	3.784	0.521
984.000	575.302	80.007	19.996	103.194	20.217	3.507	0.549
984.500	575.516	80.007	19.997	103.201	20.212	3.868	0.534
985.000	575.792	80.008	19.997	103.204	20.215	3.626	0.495
985.500	576.030	80.009	19.994	103.201	20.212	3.878	0.502
986.000	576.295	80.006	19.995	103.198	20.214	3.718	0.508
986.500	576.581	80.008	19.997	103.197	20.215	3.684	0.527
987.000	576.827	80.007	19.997	103.196	20.215	3.668	0.541
987.500	577.064	80.008	19.997	103.194	20.217	3.526	0.507
988.000	577.305	80.007	19.996	103.197	20.216	3.606	0.480
988.500	577.553	80.007	19.995	103.201	20.215	3.644	0.484
989.000	577.818	80.008	19.996	103.200	20.215	3.622	0.501
989.500	578.092	80.008	19.997	103.199	20.218	3.425	0.526
990.000	578.346	80.008	19.997	103.198	20.217	3.538	0.534
990.500	578.610	80.008	19.997	103.197	20.218	3.466	0.523
991.000	578.850	80.008	19.998	103.194	20.215	3.628	0.511
991.500	579.150	80.009	19.996	103.193	20.216	3.562	0.522
992.000	579.399	80.008	19.997	103.189	20.211	3.953	0.545
992.500	579.638	80.008	19.996	103.190	20.213	3.788	0.518
993.000	579.902	80.009	19.995	103.188	20.215	3.649	0.495
993.500	580.160	80.009	19.994	103.184	20.215	3.619	0.513
994.000	580.419	80.009	19.995	103.182	20.212	3.834	0.519
994.500	580.679	80.010	19.996	103.182	20.211	3.932	0.518
995.000	580.936	80.008	19.995	103.180	20.214	3.694	0.518
995.500	581.197	80.009	19.995	103.184	20.212	3.848	0.518
996.000	581.446	80.009	19.995	103.188	20.217	3.518	0.514
996.500	581.708	80.009	19.994	103.194	20.214	3.706	0.511
997.000	581.951	80.009	19.995	103.198	20.214	3.732	0.508
997.500	582.194	80.009	19.994	103.199	20.212	3.874	0.495
998.000	582.478	80.010	19.995	103.195	20.211	3.914	0.506
998.500	582.711	80.009	19.996	103.193	20.210	4.020	0.522
999.000	582.959	80.009	19.994	103.188	20.207	4.237	0.499
999.500	583.224	80.009	19.994	103.188	20.211	3.958	0.497
1000.000	583.497	80.008	19.995	103.188	20.209	4.070	0.525
1000.500	583.778	80.008	19.995	103.192	20.214	3.712	0.546
1001.000	584.027	80.009	19.996	103.195	20.209	4.073	0.542
1001.500	584.284	80.007	19.994	103.199	20.209	4.051	0.518
1002.000	584.557	80.008	19.995	103.203	20.211	3.938	0.518
1002.500	584.819	80.007	19.995	103.203	20.211	3.910	0.532
1003.000	585.066	80.007	19.994	103.196	20.209	4.095	0.522
1003.500	585.341	80.007	19.995	103.189	20.210	4.031	0.516
1004.000	585.598	80.008	19.995	103.184	20.210	4.022	0.527
1004.500	585.852	80.006	19.996	103.179	20.215	3.670	0.522
1005.000	586.114	80.006	19.995	103.184	20.211	3.970	0.513
1005.500	586.363	80.005	19.996	103.188	20.213	3.828	0.514
1006.000	586.623	80.006	19.995	103.189	20.211	3.914	0.510
1006.500	586.886	80.006	19.995	103.194	20.211	3.922	0.515
1007.000	587.160	80.006	19.995	103.199	20.211	3.942	0.530
1007.501	587.403	80.004	19.995	103.198	20.210	4.005	0.527
1008.001	587.684	80.006	19.995	103.198	20.208	4.175	0.521
1008.500	587.945	80.006	19.994	103.198	20.212	3.873	0.533
1009.000	588.191	80.006	19.996	103.194	20.213	3.778	0.525
1009.500	588.460	80.006	19.995	103.188	20.209	4.111	0.511
1010.000	588.728	80.006	19.995	103.187	20.212	3.897	0.526
1010.500	588.972	80.006	19.994	103.188	20.211	3.943	0.524
1011.000	589.264	80.007	19.995	103.187	20.211	3.965	0.524
1011.500	589.531	80.007	19.995	103.188	20.209	4.059	0.548
1012.000	589.766	80.006	19.995	103.193	20.211	3.974	0.531
1012.500	590.011	80.005	19.995	103.192	20.209	4.092	0.491
1013.000	590.278	80.005	19.996	103.189	20.209	4.106	0.496
1013.500	590.528	80.006	19.995	103.192	20.208	4.138	0.515
1014.000	590.794	80.005	19.996	103.195	20.204	4.473	0.516
1014.500	591.047	80.006	19.994	103.193	20.208	4.180	0.517
1015.000	591.343	80.006	19.995	103.190	20.208	4.160	0.534
1015.500	591.581	80.006	19.995	103.189	20.210	3.990	0.542
1016.000	591.847	80.007	19.995	103.187	20.209	4.118	0.519
1016.500	592.105	80.006	19.996	103.181	20.206	4.283	0.514
1017.000	592.378	80.007	19.996	103.185	20.210	4.020	0.527
1017.500	592.647	80.006	19.995	103.190	20.206	4.333	0.537
1018.000	592.929	80.006	19.996	103.196	20.208	4.168	0.547
1018.500	593.165	80.007	19.996	103.200	20.205	4.407	0.534
1019.000	593.421	80.008	19.995	103.204	20.206	4.332	0.505
1019.500	593.754	80.007	19.995	103.202	20.205	4.399	0.541
1020.000	593.996	80.006	19.996	103.201	20.208	4.188	0.582
1020.500	594.267	80.007	19.995	103.201	20.204	4.441	0.544
1021.000	594.509	80.007	19.995	103.203	20.207	4.230	0.513
1021.500	594.793	80.007	19.996	103.206	20.203	4.489	0.519
1022.000	595.045	80.009	19.995	103.202	20.202	4.599	0.531
1022.500	595.310	80.007	19.995	103.196	20.203	4.489	0.527
1023.000	595.578	80.007	19.995	103.190	20.202	4.623	0.526
1023.500	595.856	80.007	19.994	103.182	20.206	4.307	0.539
1024.000	596.106	80.008	19.995	103.178	20.204	4.479	0.537
1024.500	596.339	80.008	19.995	103.179	20.204	4.429	0.506
1025.000	596.629	80.008	19.994	103.180	20.206	4.303	0.503
1025.500	596.862	80.008	19.995	103.180	20.205	4.414	0.523
1026.000	597.119	80.007	19.993	103.180	20.206	4.322	0.506
1026.501	597.389	80.006	19.995	103.176	20.204	4.436	0.508
1027.001	597.671	80.010	19.994	103.176	20.203	4.552	0.540
1027.500	597.897	80.007	19.994	103.180	20.204	4.470	0.530
1028.000	598.151	80.007	19.994	103.180	20.200	4.714	0.494
1028.500	598.437	80.007	19.995	103.180	20.204	4.486	0.510
1029.000	598.669	80.008	19.995	103.181	20.206	4.337	0.529
1029.500	598.934	80.007	19.995	103.180	20.200	4.734	0.507
1030.000	599.203	80.007	19.996	103.176	20.205	4.399	0.516
1030.500	599.482	80.008	19.995	103.180	20.204	4.467	0.541
1031.000	599.709	80.008	19.996	103.181	20.200	4.730	0.527
1031.500	599.995	80.007	19.994	103.179	20.205	4.349	0.510
1032.001	600.246	80.008	19.996	103.178	20.203	4.509	0.525
1032.501	600.511	80.008	19.994	103.178	20.205	4.385	0.526
1033.000	600.750	80.007	19.996	103.174	20.202	4.595	0.510
1033.501	600.996	80.008	19.994	103.174	20.201	4.703	0.494
1034.001	601.258	80.008	19.994	103.176	20.205	4.404	0.496
1034.501	601.498	80.007	19.994	103.182	20.200	4.713	0.505
1035.001	601.753	80.006	19.994	103.189	20.203	4.547	0.499
1035.500	601.972	80.007	19.995	103.192	20.202	4.613	0.484
1036.000	602.224	80.007	19.996	103.199	20.201	4.641	0.472
1036.500	602.495	80.007	19.994	103.203	20.202	4.625	0.497
1037.000	602.749	80.006	19.996	103.200	20.202	4.581	0.524
1037.500	603.003	80.006	19.995	103.198	20.201	4.662	0.516
1038.000	603.282	80.006	19.995	103.200	20.204	4.471	0.520
1038.500	603.550	80.007	19.995	103.200	20.200	4.748	0.540
1039.001	603.795	80.006	19.995	103.200	20.203	4.558	0.530
1039.501	604.049	80.006	19.995	103.198	20.200	4.752	0.506
1040.001	604.283	80.006	19.996	103.196	20.199	4.842	0.494
1040.500	604.547	80.006	19.996	103.190	20.202	4.578	0.493
1041.001	604.797	80.005	19.994	103.183	20.199	4.823	0.506
1041.501	605.063	80.006	19.995	103.179	20.199	4.800	0.515
1042.000	605.291	80.006	19.997	103.184	20.201	4.652	0.505
1042.500	605.553	80.006	19.996	103.183	20.200	4.740	0.492
1043.001	605.818	80.006	19.996	103.182	20.198	4.874	0.509
1043.501	606.061	80.006	19.995	103.182	20.198	4.888	0.518
