Repository: ulfsri/fsri_materials_database

# Materials and Products Database

## 01_Data

Raw data generated from each apparatus are included here in plain-text format. The data is organized first by material, next by the short name of test apparatus used, and where applicable additional filtering by test settings.

### material.json

Each material directory contains a json file of the same name as the material. This file links the data stored in the repository as well as data and graphs produced by the accompanying scripts (__02_Scripts__) to the respective landing page for the material on the front-end website.

File: 01_Data/LatexPillow_B_Inner_Fabric/MCC/LatexPillow_B_Inner_Fabric_MCC_30K_min_211213_R2.txt (part 3 of 4)
T Correction Coefficients:	0	1.024463	0
Time Shift (s):	14
*
Time (s)	Temperature (C)	N2 flow rate (cc/min)	O2 flow rate (cc/min)	Flow Rate (cc/min)	Oxygen (%)	HRR (W/g)	Heating rate (C/s)
692.500	416.743	80.019	19.994	103.457	19.231	51.094	0.495
693.000	416.986	79.998	19.996	103.466	19.225	51.529	0.515
693.500	417.221	79.998	19.996	103.473	19.211	52.478	0.501
694.000	417.463	80.009	19.995	103.484	19.193	53.692	0.478
694.500	417.692	79.990	19.996	103.497	19.177	54.813	0.474
695.000	417.957	80.013	19.994	103.502	19.164	55.712	0.483
695.500	418.214	80.005	19.995	103.509	19.147	56.869	0.508
696.000	418.465	80.004	19.995	103.521	19.132	57.845	0.515
696.500	418.678	80.017	19.993	103.534	19.115	59.020	0.486
697.000	418.956	80.007	19.994	103.538	19.100	60.094	0.478
697.500	419.196	80.003	19.995	103.544	19.084	61.193	0.505
698.000	419.463	80.015	19.994	103.546	19.069	62.191	0.512
698.500	419.697	80.016	19.992	103.552	19.052	63.366	0.504
699.000	419.977	80.011	19.994	103.557	19.037	64.357	0.507
699.500	420.182	80.004	19.995	103.560	19.022	65.361	0.499
700.000	420.452	80.005	19.994	103.558	19.008	66.359	0.480
700.500	420.676	80.005	19.995	103.556	18.996	67.194	0.485
701.000	420.948	80.008	19.994	103.549	18.979	68.344	0.495
701.500	421.241	80.008	19.993	103.543	18.965	69.268	0.530
702.000	421.476	80.015	19.993	103.544	18.946	70.569	0.547
702.500	421.692	80.006	19.994	103.551	18.931	71.591	0.490
703.000	421.963	80.006	19.994	103.560	18.916	72.620	0.469
703.500	422.205	80.007	19.994	103.567	18.900	73.679	0.500
704.000	422.433	80.007	19.994	103.570	18.884	74.779	0.491
704.500	422.695	79.998	19.996	103.571	18.870	75.756	0.480
705.000	422.938	80.008	19.994	103.575	18.859	76.526	0.498
705.500	423.210	80.023	19.992	103.579	18.842	77.688	0.510
706.000	423.454	79.998	19.995	103.588	18.829	78.605	0.515
706.500	423.722	80.007	19.993	103.594	18.808	80.071	0.513
707.000	423.941	80.018	19.993	103.608	18.796	80.877	0.500
707.500	424.215	80.016	19.994	103.626	18.781	81.927	0.491
708.000	424.423	80.019	19.992	103.636	18.764	83.023	0.488
708.500	424.678	80.012	19.993	103.645	18.750	84.024	0.472
709.000	424.924	80.004	19.995	103.656	18.736	84.985	0.482
709.500	425.187	79.996	19.996	103.658	18.715	86.385	0.505
710.000	425.444	80.009	19.994	103.657	18.700	87.440	0.515
710.500	425.669	80.013	19.994	103.662	18.686	88.372	0.501
711.000	425.951	80.002	19.995	103.666	18.670	89.445	0.494
711.500	426.191	80.012	19.994	103.670	18.652	90.675	0.514
712.000	426.439	80.008	19.995	103.677	18.638	91.645	0.505
712.500	426.691	80.008	19.994	103.684	18.619	92.981	0.494
713.000	426.955	80.010	19.994	103.695	18.602	94.161	0.508
713.500	427.165	80.012	19.993	103.677	18.582	95.508	0.495
714.000	427.413	79.999	19.995	103.666	18.568	96.500	0.466
714.500	427.668	80.008	19.995	103.659	18.546	97.988	0.481
715.000	427.913	80.008	19.994	103.655	18.532	98.968	0.501
715.501	428.183	80.007	19.993	103.653	18.510	100.434	0.507
716.000	428.442	80.000	19.996	103.709	18.490	101.822	0.522
716.500	428.708	80.017	19.993	103.756	18.475	102.813	0.527
717.000	428.941	80.014	19.994	103.790	18.454	104.255	0.513
717.500	429.158	80.003	19.995	103.805	18.434	105.646	0.474
718.000	429.405	80.009	19.993	103.809	18.419	106.673	0.457
718.500	429.673	80.018	19.992	103.792	18.399	108.014	0.489
719.000	429.919	80.018	19.992	103.781	18.383	109.101	0.514
719.500	430.173	80.015	19.994	103.778	18.363	110.472	0.507
720.000	430.379	80.003	19.997	103.780	18.345	111.708	0.480
720.500	430.686	79.997	19.995	103.788	18.324	113.168	0.486
721.000	430.929	79.996	19.995	103.793	18.303	114.596	0.531
721.500	431.138	80.005	19.995	103.794	18.282	116.069	0.501
722.000	431.401	79.996	19.997	103.792	18.264	117.302	0.462
722.500	431.663	80.005	19.995	103.797	18.245	118.594	0.499
723.000	431.903	80.005	19.996	103.807	18.219	120.399	0.514
723.500	432.159	80.003	19.993	103.810	18.202	121.587	0.499
724.000	432.402	79.998	19.995	103.819	18.179	123.159	0.497
724.500	432.662	80.009	19.994	103.834	18.160	124.463	0.501
725.000	432.937	80.001	19.995	103.850	18.141	125.761	0.519
725.500	433.165	80.006	19.993	103.858	18.122	127.105	0.519
726.000	433.421	80.003	19.994	103.869	18.104	128.358	0.494
726.500	433.650	79.998	19.996	103.874	18.087	129.468	0.485
727.000	433.937	80.018	19.992	103.870	18.071	130.628	0.500
727.500	434.187	80.002	19.995	103.869	18.055	131.668	0.526
728.000	434.458	80.011	19.993	103.869	18.038	132.835	0.529
728.500	434.724	80.015	19.994	103.869	18.026	133.625	0.529
729.000	434.926	79.994	19.996	103.868	18.009	134.819	0.503
729.500	435.232	80.008	19.993	103.869	17.994	135.842	0.488
730.000	435.478	80.009	19.993	103.869	17.978	136.944	0.530
730.500	435.721	80.004	19.994	103.876	17.964	137.919	0.520
731.000	435.980	80.003	19.993	103.881	17.951	138.806	0.495
731.500	436.218	80.005	19.993	103.891	17.936	139.809	0.499
732.000	436.462	80.004	19.994	103.905	17.922	140.814	0.490
732.500	436.713	80.007	19.994	103.915	17.908	141.774	0.489
733.000	436.985	80.009	19.994	103.926	17.893	142.813	0.509
733.500	437.245	80.008	19.993	103.935	17.876	143.962	0.527
734.000	437.499	80.016	19.994	103.945	17.863	144.878	0.523
734.500	437.764	80.022	19.994	103.957	17.848	145.912	0.516
735.000	437.983	80.008	19.994	103.971	17.833	146.950	0.501
735.500	438.265	80.014	19.992	103.979	17.816	148.112	0.493
736.000	438.523	80.014	19.993	103.992	17.804	148.938	0.521
736.500	438.757	80.009	19.995	104.005	17.792	149.737	0.516
737.000	438.982	80.009	19.994	104.010	17.779	150.645	0.475
737.500	439.284	80.021	19.991	104.011	17.765	151.615	0.493
738.000	439.496	80.011	19.993	104.021	17.753	152.393	0.521
738.500	439.786	80.026	19.992	104.018	17.737	153.495	0.508
739.000	440.006	80.009	19.993	104.014	17.725	154.312	0.505
739.500	440.295	80.007	19.994	104.011	17.713	155.162	0.510
740.000	440.541	80.007	19.995	104.013	17.703	155.820	0.523
740.500	440.763	80.011	19.992	104.008	17.692	156.577	0.502
741.000	441.059	80.008	19.993	104.015	17.680	157.406	0.493
741.500	441.263	80.013	19.992	104.021	17.666	158.380	0.509
742.000	441.551	80.002	19.993	104.031	17.652	159.368	0.495
742.500	441.765	80.007	19.994	104.034	17.643	159.979	0.497
743.000	442.042	80.004	19.993	104.044	17.632	160.754	0.497
743.500	442.307	80.004	19.994	104.049	17.619	161.632	0.517
744.000	442.526	80.007	19.994	104.057	17.608	162.379	0.513
744.500	442.764	80.002	19.994	104.065	17.599	163.017	0.471
745.000	443.051	80.004	19.994	104.072	17.588	163.770	0.491
745.500	443.313	80.012	19.994	104.072	17.579	164.363	0.537
746.000	443.565	80.011	19.994	104.072	17.567	165.194	0.531
746.500	443.828	80.005	19.994	104.072	17.558	165.784	0.515
747.000	444.025	80.012	19.994	104.069	17.548	166.470	0.488
747.500	444.357	80.007	19.994	104.072	17.544	166.782	0.494
748.000	444.609	80.005	19.993	104.079	17.539	167.084	0.556
748.500	444.868	80.010	19.994	104.082	17.535	167.372	0.547
749.000	445.088	80.003	19.994	104.083	17.523	168.148	0.495
749.500	445.341	80.003	19.995	104.082	17.515	168.700	0.476
750.000	445.580	80.002	19.995	104.081	17.508	169.191	0.483
750.500	445.873	80.006	19.994	104.083	17.500	169.724	0.512
751.000	446.091	80.008	19.994	104.088	17.495	170.055	0.522
751.500	446.378	80.012	19.994	104.094	17.486	170.650	0.508
752.000	446.594	80.009	19.993	104.106	17.482	170.944	0.504
752.500	446.852	80.006	19.995	104.115	17.476	171.343	0.488
753.000	447.098	80.006	19.995	104.117	17.471	171.695	0.489
753.500	447.359	80.013	19.993	104.119	17.464	172.131	0.506
754.000	447.634	80.002	19.995	104.122	17.458	172.511	0.522
754.500	447.914	80.018	19.992	104.119	17.457	172.575	0.545
755.000	448.148	80.003	19.995	104.123	17.449	173.121	0.535
755.500	448.457	79.997	19.995	104.123	17.447	173.266	0.528
756.000	448.673	80.008	19.994	104.121	17.443	173.530	0.534
756.500	448.938	80.007	19.995	104.119	17.445	173.419	0.503
757.000	449.189	80.002	19.995	104.119	17.448	173.210	0.499
757.500	449.402	80.006	19.993	104.112	17.447	173.281	0.490
758.000	449.666	80.013	19.995	104.111	17.446	173.354	0.471
758.500	449.929	79.995	19.995	104.112	17.449	173.072	0.502
759.000	450.182	79.992	19.997	104.107	17.450	173.014	0.521
759.500	450.455	80.008	19.995	104.097	17.457	172.509	0.521
760.000	450.710	80.006	19.994	104.094	17.460	172.345	0.527
760.500	450.951	80.007	19.994	104.088	17.464	172.037	0.512
761.000	451.176	80.005	19.993	104.079	17.470	171.616	0.481
761.500	451.409	80.008	19.994	104.076	17.474	171.291	0.462
762.000	451.704	80.006	19.994	104.078	17.486	170.442	0.493
762.500	451.962	80.006	19.994	104.074	17.489	170.266	0.540
763.001	452.230	80.007	19.994	104.071	17.503	169.258	0.539
763.501	452.471	80.005	19.994	104.071	17.509	168.861	0.517
764.000	452.734	80.007	19.994	104.069	17.525	167.748	0.506
764.500	453.001	80.005	19.994	104.066	17.535	167.059	0.517
765.000	453.250	80.007	19.995	104.060	17.548	166.197	0.523
765.500	453.490	80.008	19.994	104.054	17.563	165.104	0.503
766.000	453.718	80.007	19.994	104.048	17.582	163.855	0.479
766.500	454.005	80.008	19.995	104.043	17.595	162.920	0.491
767.000	454.240	80.006	19.995	104.041	17.611	161.822	0.518
767.500	454.492	80.006	19.995	104.039	17.626	160.731	0.504
768.000	454.717	80.008	19.995	104.038	17.651	159.024	0.482
768.500	455.021	80.006	19.995	104.037	17.664	158.120	0.503
769.000	455.261	80.014	19.992	104.034	17.686	156.618	0.536
769.500	455.512	80.008	19.995	104.027	17.702	155.477	0.518
770.000	455.751	79.994	19.995	104.025	17.724	153.965	0.490
770.500	456.018	80.003	19.994	104.017	17.749	152.294	0.498
771.000	456.306	80.019	19.994	104.005	17.769	150.892	0.531
771.500	456.553	80.001	19.996	103.997	17.797	148.992	0.545
772.000	456.810	79.994	19.996	103.985	17.818	147.503	0.520
772.500	457.057	80.012	19.994	103.967	17.847	145.527	0.504
773.000	457.313	80.012	19.994	103.962	17.869	144.052	0.503
773.500	457.546	80.013	19.994	103.958	17.899	141.988	0.496
774.000	457.807	80.020	19.994	103.951	17.923	140.300	0.491
774.500	458.084	80.011	19.995	103.947	17.955	138.129	0.516
775.000	458.291	80.005	19.996	103.944	17.982	136.270	0.511
775.500	458.571	80.006	19.994	103.932	18.011	134.251	0.485
776.000	458.791	80.020	19.994	103.925	18.040	132.268	0.494
776.500	459.045	80.006	19.995	103.915	18.068	130.394	0.487
777.000	459.314	80.009	19.994	103.904	18.097	128.359	0.498
777.500	459.533	79.991	19.997	103.895	18.129	126.182	0.505
778.000	459.802	80.010	19.996	103.882	18.155	124.395	0.488
778.500	460.079	80.000	19.996	103.867	18.185	122.361	0.518
779.000	460.329	80.005	19.995	103.853	18.218	120.072	0.537
779.500	460.603	80.004	19.995	103.843	18.245	118.215	0.525
780.000	460.858	80.016	19.996	103.828	18.282	115.731	0.526
780.500	461.123	79.999	19.996	103.821	18.309	113.848	0.525
781.000	461.381	80.002	19.997	103.811	18.342	111.626	0.522
781.500	461.615	80.007	19.995	103.803	18.373	109.494	0.508
782.000	461.892	80.019	19.993	103.790	18.404	107.398	0.501
782.500	462.107	80.005	19.995	103.785	18.438	105.073	0.501
783.000	462.402	80.006	19.996	103.775	18.470	102.882	0.501
783.500	462.619	79.994	19.997	103.768	18.506	100.419	0.511
784.000	462.881	80.004	19.995	103.756	18.537	98.300	0.495
784.500	463.189	80.015	19.993	103.746	18.572	95.937	0.524
785.000	463.431	80.007	19.995	103.734	18.607	93.549	0.560
785.500	463.674	80.005	19.995	103.719	18.641	91.202	0.517
786.000	463.951	80.009	19.994	103.704	18.676	88.798	0.503
786.500	464.186	80.015	19.996	103.697	18.709	86.589	0.517
787.000	464.444	80.009	19.994	103.686	18.747	83.955	0.503
787.501	464.710	80.004	19.996	103.673	18.775	82.043	0.508
788.001	464.941	80.006	19.995	103.663	18.814	79.396	0.510
788.501	465.245	80.009	19.994	103.649	18.844	77.344	0.516
789.000	465.483	80.010	19.994	103.631	18.883	74.709	0.539
789.500	465.729	80.013	19.995	103.620	18.915	72.532	0.513
790.000	465.994	80.011	19.994	103.610	18.949	70.222	0.498
790.500	466.270	80.008	19.994	103.603	18.981	68.013	0.526
791.001	466.530	80.009	19.994	103.599	19.012	65.900	0.539
791.501	466.762	80.011	19.994	103.593	19.041	63.935	0.514
792.000	467.010	80.003	19.995	103.586	19.074	61.683	0.486
792.500	467.260	80.008	19.993	103.579	19.101	59.842	0.489
793.000	467.518	80.010	19.994	103.571	19.133	57.659	0.503
793.500	467.794	80.005	19.994	103.567	19.153	56.352	0.521
794.000	468.046	80.015	19.993	103.564	19.184	54.236	0.531
794.500	468.275	80.008	19.994	103.559	19.210	52.453	0.504
795.000	468.556	80.005	19.994	103.551	19.234	50.803	0.495
795.500	468.839	80.008	19.994	103.543	19.263	48.874	0.537
796.000	469.096	80.009	19.994	103.535	19.282	47.552	0.552
796.500	469.306	80.015	19.993	103.528	19.304	46.037	0.504
797.000	469.563	80.011	19.993	103.519	19.329	44.342	0.467
797.500	469.855	80.002	19.994	103.512	19.351	42.863	0.508
798.000	470.119	80.009	19.993	103.503	19.373	41.340	0.552
798.500	470.368	80.009	19.993	103.493	19.393	40.026	0.534
799.000	470.634	80.022	19.992	103.484	19.411	38.798	0.514
799.500	470.866	80.017	19.993	103.480	19.428	37.658	0.507
800.000	471.122	80.011	19.994	103.473	19.449	36.181	0.493
800.500	471.372	80.012	19.994	103.466	19.468	34.902	0.497
801.000	471.586	80.014	19.996	103.458	19.485	33.754	0.485
801.500	471.862	80.002	19.996	103.445	19.500	32.767	0.477
802.000	472.118	80.004	19.995	103.430	19.517	31.569	0.511
802.500	472.419	80.008	19.993	103.419	19.532	30.556	0.545
803.000	472.672	80.018	19.992	103.412	19.552	29.179	0.555
803.500	472.924	80.002	19.994	103.410	19.563	28.471	0.529
804.000	473.171	80.007	19.995	103.405	19.577	27.503	0.502
804.500	473.412	80.007	19.995	103.403	19.592	26.472	0.494
805.000	473.697	80.007	19.995	103.396	19.605	25.599	0.507
805.500	473.951	80.012	19.994	103.389	19.615	24.928	0.533
806.000	474.228	80.006	19.995	103.380	19.632	23.769	0.535
806.500	474.456	80.003	19.996	103.374	19.642	23.099	0.518
807.000	474.728	80.019	19.993	103.362	19.656	22.116	0.503
807.500	474.979	80.003	19.995	103.361	19.664	21.612	0.511
808.000	475.246	80.008	19.995	103.356	19.677	20.687	0.520
808.500	475.499	80.001	19.996	103.352	19.690	19.869	0.519
809.000	475.764	80.011	19.993	103.345	19.698	19.287	0.519
809.500	475.992	80.010	19.993	103.346	19.710	18.468	0.505
810.000	476.286	80.011	19.993	103.340	19.721	17.708	0.507
810.500	476.534	80.006	19.995	103.336	19.730	17.144	0.532
811.000	476.790	80.009	19.993	103.333	19.737	16.643	0.523
811.500	477.047	80.015	19.993	103.334	19.746	16.056	0.508
812.000	477.286	80.005	19.996	103.333	19.754	15.499	0.505
812.500	477.567	80.013	19.994	103.325	19.764	14.801	0.508
813.000	477.780	79.997	19.996	103.320	19.770	14.393	0.507
813.500	478.061	80.014	19.994	103.312	19.779	13.772	0.494
814.000	478.300	80.010	19.994	103.305	19.786	13.300	0.507
814.500	478.564	80.010	19.994	103.300	19.799	12.421	0.512
815.000	478.848	80.009	19.994	103.301	19.802	12.209	0.525
815.500	479.105	80.008	19.995	103.300	19.810	11.724	0.544
816.000	479.371	80.007	19.994	103.301	19.817	11.245	0.532
816.500	479.645	80.009	19.995	103.298	19.823	10.844	0.531
817.000	479.852	80.013	19.993	103.296	19.830	10.309	0.510
817.500	480.119	80.011	19.994	103.296	19.836	9.920	0.478
818.000	480.354	80.015	19.993	103.292	19.842	9.539	0.488
818.500	480.660	80.010	19.994	103.289	19.849	9.053	0.521
819.000	480.853	80.010	19.993	103.291	19.852	8.851	0.520
819.500	481.154	80.011	19.994	103.290	19.865	7.980	0.496
820.000	481.397	80.007	19.994	103.284	19.866	7.926	0.519
820.500	481.661	80.009	19.993	103.279	19.871	7.564	0.526
821.000	481.881	80.002	19.995	103.275	19.877	7.127	0.495
821.500	482.125	79.996	19.996	103.264	19.880	6.972	0.474
822.000	482.427	80.013	19.993	103.253	19.886	6.531	0.505
822.500	482.644	80.006	19.994	103.251	19.888	6.389	0.532
823.000	482.908	80.006	19.994	103.249	19.893	6.058	0.500
823.500	483.165	80.007	19.994	103.246	19.899	5.670	0.501
824.000	483.445	80.007	19.993	103.248	19.904	5.287	0.529
824.500	483.710	80.008	19.994	103.252	19.908	5.011	0.541
825.000	483.912	80.008	19.993	103.250	19.912	4.799	0.506
825.500	484.192	80.006	19.995	103.251	19.920	4.209	0.475
826.000	484.425	80.006	19.993	103.252	19.925	3.922	0.498
826.500	484.715	80.010	19.993	103.251	19.925	3.924	0.518
827.000	484.954	80.007	19.996	103.252	19.934	3.271	0.526
827.500	485.193	80.005	19.995	103.252	19.933	3.349	0.504
828.000	485.480	80.009	19.996	103.250	19.937	3.099	0.502
828.500	485.712	80.007	19.995	103.250	19.944	2.613	0.522
829.000	485.977	80.005	19.995	103.251	19.948	2.358	0.508
829.500	486.218	80.007	19.996	103.249	19.949	2.297	0.501
830.000	486.464	80.006	19.994	103.249	19.953	1.982	0.496
830.500	486.735	80.008	19.995	103.248	19.955	1.825	0.502
831.000	486.985	80.007	19.994	103.240	19.961	1.476	0.519
831.500	487.255	80.008	19.994	103.233	19.964	1.278	0.521
832.000	487.484	80.007	19.995	103.227	19.965	1.176	0.510
832.500	487.743	80.010	19.993	103.219	19.968	0.948	0.494
833.000	487.973	80.007	19.995	103.217	19.971	0.762	0.488
833.501	488.261	80.008	19.994	103.218	19.974	0.564	0.503
834.001	488.517	80.007	19.994	103.218	19.976	0.403	0.531
834.500	488.770	80.007	19.995	103.218	19.980	0.187	0.527
835.000	489.026	80.007	19.994	103.220	19.983	-0.048	0.509
835.500	489.284	80.009	19.994	103.219	19.984	-0.092	0.511
836.000	489.517	80.008	19.994	103.218	19.989	-0.446	0.503
836.500	489.777	80.007	19.994	103.218	19.991	-0.590	0.492
837.000	490.012	80.007	19.995	103.217	19.995	-0.887	0.494
837.500	490.305	80.005	19.995	103.214	19.994	-0.789	0.512
838.000	490.567	80.006	19.995	103.212	19.992	-0.627	0.541
838.500	490.762	80.010	19.994	103.212	20.000	-1.220	0.506
839.000	491.023	80.008	19.995	103.213	20.002	-1.311	0.457
839.500	491.319	80.006	19.996	103.213	20.002	-1.348	0.507
840.000	491.571	80.008	19.995	103.213	20.008	-1.752	0.553
840.500	491.804	80.008	19.995	103.213	20.010	-1.891	0.516
841.000	492.077	80.009	19.994	103.211	20.011	-1.933	0.495
841.500	492.319	80.007	19.995	103.210	20.016	-2.246	0.511
842.000	492.535	80.007	19.995	103.207	20.016	-2.301	0.486
842.500	492.803	80.007	19.994	103.206	20.015	-2.198	0.471
843.000	493.076	80.008	19.995	103.202	20.018	-2.445	0.513
843.500	493.311	80.006	19.994	103.197	20.018	-2.405	0.525
844.000	493.598	80.007	19.995	103.192	20.020	-2.545	0.515
844.500	493.852	80.009	19.995	103.191	20.024	-2.848	0.531
845.000	494.081	80.008	19.995	103.190	20.027	-2.991	0.512
845.500	494.364	80.007	19.995	103.189	20.028	-3.118	0.497
846.000	494.564	80.007	19.996	103.188	20.030	-3.259	0.497
846.500	494.878	80.007	19.996	103.187	20.033	-3.449	0.498
847.000	495.121	80.009	19.995	103.184	20.032	-3.377	0.535
847.500	495.393	80.008	19.994	103.179	20.036	-3.606	0.536
848.000	495.616	80.005	19.995	103.178	20.035	-3.579	0.505
848.500	495.811	80.010	19.995	103.177	20.035	-3.584	0.457
849.000	496.119	80.001	19.996	103.178	20.037	-3.667	0.461
849.500	496.380	80.008	19.995	103.176	20.037	-3.706	0.536
850.000	496.658	80.006	19.995	103.176	20.041	-3.980	0.554
850.500	496.891	80.008	19.995	103.174	20.041	-3.968	0.525
851.000	497.112	80.006	19.995	103.176	20.041	-3.950	0.482
851.500	497.390	80.012	19.994	103.174	20.042	-4.053	0.477
852.000	497.641	80.002	19.994	103.175	20.044	-4.194	0.514
852.500	497.905	80.007	19.995	103.174	20.044	-4.148	0.522
853.000	498.116	80.005	19.995	103.174	20.045	-4.257	0.495
853.500	498.405	80.008	19.995	103.173	20.050	-4.604	0.488
854.000	498.658	80.003	19.995	103.174	20.049	-4.528	0.522
854.500	498.925	80.009	19.996	103.172	20.050	-4.562	0.531
855.000	499.195	80.008	19.994	103.173	20.053	-4.763	0.528
855.500	499.417	80.005	19.995	103.173	20.053	-4.781	0.514
856.000	499.676	80.009	19.994	103.173	20.053	-4.761	0.486
856.500	499.899	80.005	19.996	103.174	20.062	-5.380	0.482
857.000	500.191	80.005	19.994	103.176	20.057	-5.086	0.499
857.500	500.424	80.013	19.993	103.177	20.055	-4.898	0.520
858.000	500.694	80.006	19.996	103.178	20.059	-5.186	0.514
858.500	500.958	80.006	19.994	103.177	20.059	-5.214	0.519
859.000	501.214	80.008	19.995	103.176	20.057	-5.070	0.527
859.500	501.485	80.006	19.994	103.171	20.057	-5.083	0.523
860.000	501.723	80.006	19.995	103.170	20.061	-5.295	0.518
860.500	502.001	80.013	19.994	103.168	20.063	-5.479	0.513
861.000	502.236	80.012	19.995	103.172	20.062	-5.385	0.515
861.500	502.482	80.003	19.997	103.173	20.065	-5.568	0.497
862.000	502.751	80.000	19.996	103.173	20.064	-5.553	0.498
862.500	502.991	80.002	19.996	103.171	20.066	-5.633	0.512
863.000	503.251	80.009	19.994	103.171	20.066	-5.655	0.505
863.500	503.516	80.005	19.995	103.169	20.067	-5.727	0.513
864.000	503.737	80.001	19.995	103.167	20.065	-5.603	0.505
864.500	504.058	80.006	19.995	103.168	20.067	-5.745	0.514
865.000	504.250	80.006	19.996	103.168	20.067	-5.717	0.527
865.500	504.528	80.004	19.995	103.166	20.067	-5.738	0.491
866.000	504.766	80.010	19.995	103.161	20.066	-5.675	0.493
866.500	505.061	80.013	19.994	103.157	20.067	-5.749	0.524
867.000	505.315	80.008	19.994	103.155	20.067	-5.754	0.541
867.500	505.569	80.008	19.995	103.156	20.069	-5.848	0.529
868.000	505.827	80.014	19.994	103.154	20.068	-5.817	0.510
868.500	506.119	80.017	19.993	103.158	20.068	-5.778	0.531
869.000	506.358	80.009	19.995	103.165	20.069	-5.846	0.541
869.501	506.618	80.004	19.996	103.166	20.070	-5.955	0.515
870.001	506.826	80.006	19.995	103.163	20.071	-6.015	0.483
870.501	507.099	80.009	19.995	103.162	20.069	-5.883	0.474
871.000	507.389	80.010	19.995	103.158	20.071	-5.974	0.522
871.500	507.593	80.001	19.996	103.152	20.069	-5.841	0.528
872.000	507.871	80.004	19.995	103.152	20.071	-6.022	0.488
872.500	508.172	80.021	19.995	103.152	20.072	-6.082	0.531
873.000	508.395	80.011	19.994	103.152	20.071	-6.034	0.552
873.500	508.642	80.006	19.995	103.151	20.072	-6.063	0.497
874.000	508.905	80.004	19.995	103.149	20.069	-5.864	0.490
874.500	509.158	80.003	19.995	103.147	20.072	-6.054	0.513
875.000	509.413	79.999	19.996	103.143	20.070	-5.902	0.512
875.500	509.682	80.010	19.995	103.140	20.072	-6.041	0.516
876.000	509.974	80.007	19.996	103.143	20.072	-6.100	0.542
876.500	510.206	80.007	19.994	103.142	20.075	-6.288	0.542
877.000	510.469	80.005	19.995	103.142	20.072	-6.061	0.509
877.500	510.714	80.001	19.996	103.143	20.069	-5.901	0.502
878.000	510.971	80.006	19.995	103.145	20.073	-6.154	0.505
878.500	511.227	80.007	19.994	103.141	20.075	-6.243	0.507
879.000	511.468	80.008	19.994	103.140	20.073	-6.172	0.505
879.500	511.707	80.005	19.994	103.140	20.077	-6.381	0.489
880.000	511.948	80.008	19.995	103.139	20.074	-6.209	0.480
880.500	512.230	80.009	19.994	103.139	20.077	-6.403	0.501
881.000	512.514	80.005	19.994	103.139	20.076	-6.349	0.545
881.500	512.740	80.007	19.995	103.140	20.075	-6.279	0.538
882.000	512.981	80.007	19.993	103.141	20.070	-5.931	0.488
882.500	513.275	80.005	19.995	103.145	20.073	-6.168	0.501
883.000	513.527	80.007	19.993	103.148	20.072	-6.072	0.540
883.500	513.796	80.008	19.993	103.150	20.077	-6.407	0.534
884.000	514.052	80.008	19.993	103.151	20.075	-6.241	0.524
884.500	514.317	80.008	19.994	103.150	20.078	-6.489	0.523
885.000	514.587	80.010	19.994	103.149	20.077	-6.405	0.528
885.500	514.876	80.010	19.994	103.148	20.078	-6.455	0.547
886.000	515.151	80.010	19.992	103.145	20.081	-6.680	0.562
886.500	515.387	80.008	19.994	103.144	20.083	-6.802	0.537
887.000	515.631	80.006	19.996	103.144	20.079	-6.561	0.495
887.500	515.851	80.007	19.995	103.141	20.082	-6.744	0.472
888.000	516.097	80.007	19.994	103.142	20.077	-6.419	0.465
888.500	516.357	80.015	19.994	103.148	20.079	-6.526	0.486
889.000	516.631	80.011	19.995	103.149	20.084	-6.901	0.520
889.500	516.936	80.009	19.994	103.150	20.080	-6.628	0.556
890.000	517.193	80.013	19.994	103.152	20.083	-6.811	0.571
890.501	517.439	80.011	19.994	103.151	20.082	-6.781	0.532
891.000	517.684	80.009	19.994	103.145	20.084	-6.888	0.497
891.500	517.918	80.005	19.995	103.142	20.084	-6.866	0.485
892.000	518.188	80.011	19.993	103.140	20.083	-6.820	0.491
892.500	518.483	80.003	19.995	103.138	20.085	-6.940	0.534
893.000	518.727	80.015	19.993	103.135	20.084	-6.909	0.552
893.500	518.962	80.011	19.994	103.139	20.083	-6.783	0.510
894.000	519.199	80.010	19.995	103.145	20.091	-7.343	0.476
894.500	519.445	80.007	19.994	103.153	20.086	-7.009	0.477
895.000	519.731	80.010	19.993	103.155	20.085	-6.966	0.507
895.500	519.951	80.011	19.994	103.156	20.086	-7.001	0.519
896.000	520.214	80.009	19.993	103.150	20.085	-6.972	0.495
896.500	520.499	80.012	19.993	103.143	20.087	-7.114	0.515
897.000	520.744	80.011	19.993	103.139	20.085	-6.933	0.539
897.500	521.033	80.008	19.995	103.136	20.087	-7.062	0.532
898.000	521.292	80.012	19.994	103.136	20.088	-7.129	0.541
898.500	521.533	80.009	19.994	103.137	20.087	-7.112	0.524
899.000	521.779	80.009	19.994	103.137	20.084	-6.875	0.493
899.500	522.069	80.009	19.994	103.134	20.086	-7.008	0.511
900.000	522.303	80.011	19.994	103.134	20.091	-7.324	0.530
900.500	522.546	80.009	19.994	103.134	20.084	-6.859	0.500
901.000	522.812	80.007	19.995	103.134	20.088	-7.134	0.493
901.501	523.080	80.009	19.994	103.134	20.089	-7.239	0.522
902.000	523.335	80.008	19.994	103.134	20.086	-7.051	0.529
902.500	523.624	80.003	19.995	103.135	20.092	-7.402	0.533
903.000	523.895	80.006	19.995	103.135	20.087	-7.116	0.552
903.500	524.127	80.004	19.995	103.136	20.089	-7.242	0.531
904.000	524.388	80.005	19.995	103.137	20.090	-7.267	0.498
904.500	524.630	80.004	19.995	103.138	20.091	-7.336	0.498
905.000	524.884	80.006	19.994	103.137	20.092	-7.446	0.500
905.500	525.149	80.008	19.994	103.138	20.092	-7.400	0.507
906.000	525.407	80.008	19.995	103.138	20.092	-7.439	0.521
906.500	525.637	80.008	19.996	103.139	20.090	-7.264	0.506
907.000	525.953	80.008	19.994	103.141	20.090	-7.280	0.517
907.500	526.198	80.007	19.995	103.141	20.092	-7.423	0.553
908.000	526.431	80.012	19.994	103.141	20.091	-7.336	0.519
908.500	526.705	80.006	19.994	103.141	20.090	-7.317	0.493
909.000	526.885	80.007	19.993	103.139	20.091	-7.367	0.480
909.500	527.179	80.007	19.995	103.138	20.091	-7.360	0.464
910.000	527.418	80.008	19.994	103.137	20.095	-7.620	0.504
910.500	527.719	80.006	19.994	103.136	20.092	-7.432	0.536
911.000	527.939	80.007	19.994	103.135	20.087	-7.099	0.530
911.500	528.225	80.005	19.995	103.135	20.092	-7.454	0.514
912.000	528.457	80.008	19.994	103.133	20.092	-7.422	0.512
912.500	528.729	80.009	19.994	103.133	20.091	-7.352	0.510
913.000	528.989	80.008	19.995	103.135	20.093	-7.461	0.518
913.500	529.187	80.009	19.994	103.136	20.095	-7.615	0.495
914.000	529.485	80.006	19.994	103.137	20.093	-7.461	0.477
914.500	529.751	80.008	19.994	103.139	20.093	-7.513	0.530
915.000	529.998	80.003	19.994	103.140	20.089	-7.214	0.538
915.500	530.220	80.004	19.995	103.138	20.092	-7.454	0.491
916.000	530.499	80.010	19.994	103.138	20.092	-7.417	0.485
916.500	530.764	80.023	19.993	103.137	20.091	-7.373	0.522
917.000	530.996	80.005	19.995	103.140	20.090	-7.297	0.521
917.500	531.251	80.006	19.995	103.139	20.091	-7.350	0.492
918.000	531.518	80.006	19.995	103.140	20.095	-7.596	0.504
918.500	531.770	80.008	19.995	103.141	20.092	-7.422	0.520
919.000	532.001	80.007	19.994	103.140	20.091	-7.372	0.501
919.500	532.270	80.008	19.994	103.136	20.091	-7.330	0.492
920.000	532.523	80.008	19.994	103.137	20.090	-7.284	0.511
920.500	532.772	80.008	19.994	103.137	20.086	-7.049	0.512
921.000	533.047	80.005	19.994	103.137	20.093	-7.478	0.513
921.500	533.325	80.008	19.994	103.135	20.091	-7.328	0.538
922.000	533.553	80.006	19.994	103.136	20.092	-7.413	0.529
922.500	533.796	80.008	19.993	103.136	20.092	-7.411	0.488
923.000	534.122	80.005	19.994	103.137	20.094	-7.567	0.520
923.500	534.371	80.007	19.993	103.137	20.090	-7.266	0.573
924.000	534.622	80.007	19.994	103.139	20.094	-7.537	0.537
924.500	534.867	80.007	19.994	103.140	20.095	-7.617	0.498
925.000	535.116	80.007	19.995	103.140	20.094	-7.585	0.495
925.500	535.426	80.007	19.995	103.141	20.092	-7.424	0.526
926.000	535.645	80.007	19.994	103.141	20.093	-7.515	0.544
926.500	535.923	80.008	19.995	103.141	20.095	-7.639	0.513
927.000	536.146	80.007	19.994	103.141	20.093	-7.489	0.499
927.500	536.405	80.009	19.994	103.141	20.095	-7.661	0.491
928.000	536.684	80.002	19.995	103.140	20.095	-7.657	0.510
928.500	536.956	80.007	19.994	103.138	20.096	-7.703	0.545
929.001	537.193	80.002	19.996	103.139	20.092	-7.454	0.530
929.501	537.446	80.006	19.994	103.136	20.097	-7.746	0.499
930.000	537.673	80.006	19.995	103.136	20.095	-7.596	0.485
930.500	537.952	80.005	19.995	103.136	20.092	-7.441	0.494
931.000	538.168	80.005	19.994	103.137	20.093	-7.463	0.501
931.500	538.483	80.007	19.995	103.135	20.093	-7.511	0.513
932.000	538.751	80.006	19.995	103.137	20.094	-7.591	0.557
932.500	538.972	80.004	19.995	103.137	20.095	-7.639	0.536
933.000	539.227	80.004	19.994	103.136	20.095	-7.630	0.483
933.500	539.530	80.005	19.994	103.138	20.096	-7.729	0.517
934.000	539.749	80.007	19.994	103.140	20.093	-7.504	0.540
934.500	540.011	80.004	19.995	103.141	20.094	-7.554	0.501
935.000	540.304	80.004	19.995	103.140	20.095	-7.620	0.518
935.500	540.501	80.005	19.995	103.140	20.095	-7.622	0.523
936.000	540.793	80.005	19.995	103.138	20.094	-7.574	0.489
936.500	541.005	80.005	19.995	103.137	20.096	-7.722	0.497
937.000	541.293	80.005	19.995	103.136	20.097	-7.776	0.502
937.500	541.539	80.007	19.994	103.137	20.095	-7.611	0.517
938.000	541.827	80.006	19.995	103.138	20.098	-7.811	0.533
938.500	542.103	80.007	19.994	103.138	20.098	-7.840	0.549
939.000	542.320	80.005	19.996	103.139	20.096	-7.711	0.529
939.500	542.593	80.009	19.994	103.139	20.098	-7.860	0.492
940.000	542.855	80.005	19.995	103.139	20.098	-7.827	0.512
940.500	543.123	80.006	19.994	103.139	20.101	-8.045	0.532
941.000	543.347	80.007	19.995	103.139	20.097	-7.736	0.511
941.500	543.595	80.008	19.995	103.139	20.098	-7.849	0.482
942.000	543.906	80.008	19.994	103.139	20.098	-7.832	0.516
942.500	544.114	80.002	19.996	103.139	20.097	-7.768	0.540
943.000	544.385	80.007	19.994	103.139	20.099	-7.921	0.499
943.500	544.652	80.005	19.995	103.139	20.099	-7.916	0.508
944.000	544.899	80.008	19.994	103.139	20.096	-7.723	0.526
944.500	545.159	80.007	19.995	103.140	20.099	-7.876	0.511
945.000	545.393	80.006	19.995	103.138	20.099	-7.921	0.501
945.500	545.688	80.010	19.995	103.138	20.099	-7.889	0.511
946.000	545.906	80.005	19.993	103.137	20.099	-7.891	0.521
946.500	546.212	80.008	19.995	103.137	20.098	-7.836	0.519
947.000	546.429	80.006	19.995	103.139	20.099	-7.886	0.523
947.500	546.759	80.009	19.995	103.141	20.098	-7.832	0.535
948.000	546.959	80.007	19.995	103.143	20.099	-7.876	0.538
948.500	547.231	80.006	19.996	103.142	20.100	-7.982	0.501
949.000	547.492	80.007	19.995	103.142	20.098	-7.853	0.502
949.500	547.738	80.008	19.995	103.138	20.100	-7.978	0.520
950.000	548.057	80.009	19.995	103.137	20.099	-7.891	0.536
950.500	548.271	80.008	19.995	103.136	20.099	-7.899	0.550
951.000	548.604	80.011	19.995	103.136	20.101	-8.017	0.540
951.500	548.834	80.008	19.994	103.135	20.099	-7.930	0.555
952.000	549.122	80.007	19.995	103.135	20.102	-8.122	0.541
952.500	549.330	80.008	19.994	103.135	20.099	-7.923	0.507
953.000	549.626	80.007	19.995	103.135	20.100	-7.985	0.500
953.500	549.865	80.007	19.995	103.136	20.101	-8.008	0.520
954.000	550.139	80.009	19.994	103.135	20.099	-7.904	0.524
954.500	550.401	80.007	19.995	103.134	20.097	-7.784	0.524
955.000	550.700	80.006	19.995	103.129	20.098	-7.805	0.549
955.500	550.909	80.008	19.997	103.128	20.096	-7.683	0.535
956.000	551.183	80.009	19.995	103.127	20.097	-7.794	0.495
956.500	551.431	80.007	19.996	103.127	20.103	-8.156	0.502
957.000	551.741	80.006	19.995	103.128	20.097	-7.773	0.540
957.500	551.954	80.008	19.995	103.132	20.100	-7.949	0.541
958.000	552.207	80.007	19.995	103.133	20.098	-7.855	0.494
958.500	552.517	80.007	19.996	103.131	20.097	-7.734	0.514
959.000	552.768	80.006	19.996	103.131	20.097	-7.751	0.562
959.500	552.997	80.006	19.995	103.131	20.098	-7.812	0.521
960.000	553.295	80.006	19.995	103.131	20.099	-7.895	0.504
960.500	553.512	80.006	19.996	103.131	20.101	-8.019	0.521
961.000	553.831	80.008	19.995	103.133	20.102	-8.135	0.525
961.500	554.081	80.007	19.994	103.132	20.100	-7.995	0.553
962.000	554.342	80.007	19.995	103.132	20.102	-8.128	0.540
962.500	554.605	80.007	19.995	103.131	20.099	-7.926	0.517
963.000	554.867	80.006	19.995	103.131	20.099	-7.880	0.524
963.500	555.082	80.008	19.996	103.131	20.104	-8.228	0.501
964.000	555.430	80.006	19.995	103.131	20.099	-7.878	0.520
964.500	555.671	80.007	19.995	103.131	20.101	-8.050	0.576
965.000	555.912	80.007	19.995	103.131	20.101	-8.017	0.535
965.500	556.174	80.007	19.996	103.132	20.101	-8.060	0.492
966.000	556.431	80.008	19.995	103.132	20.102	-8.069	0.511
966.500	556.718	80.008	19.996	103.133	20.103	-8.180	0.532
967.000	556.944	80.007	19.996	103.134	20.103	-8.196	0.528
967.500	557.225	80.009	19.996	103.135	20.103	-8.152	0.510
968.000	557.472	80.009	19.994	103.135	20.106	-8.348	0.517
968.500	557.761	80.009	19.995	103.134	20.103	-8.172	0.532
969.000	558.004	80.009	19.995	103.133	20.106	-8.376	0.534
969.500	558.273	80.008	19.995	103.134	20.104	-8.206	0.522
970.000	558.532	80.008	19.995	103.134	20.102	-8.085	0.520
970.500	558.804	80.008	19.995	103.133	20.106	-8.355	0.530
971.000	559.114	80.010	19.994	103.133	20.106	-8.366	0.557
971.500	559.280	80.010	19.994	103.131	20.104	-8.267	0.529
972.000	559.574	80.010	19.994	103.130	20.104	-8.224	0.467
972.500	559.833	80.009	19.994	103.130	20.107	-8.448	0.506
973.000	560.064	80.013	19.994	103.129	20.107	-8.468	0.521
973.500	560.389	80.009	19.994	103.130	20.103	-8.152	0.523
974.000	560.605	80.009	19.994	103.132	20.105	-8.331	0.548
974.500	560.868	80.008	19.996	103.132	20.107	-8.442	0.510
975.000	561.133	80.009	19.994	103.133	20.104	-8.243	0.504
975.500	561.358	80.008	19.995	103.133	20.106	-8.391	0.509
976.000	561.676	80.010	19.995	103.133	20.107	-8.457	0.516
976.500	561.916	80.010	19.994	103.133	20.105	-8.274	0.551
977.000	562.149	80.009	19.994	103.133	20.101	-8.058	0.515
977.500	562.423	80.009	19.995	103.134	20.103	-8.189	0.490
978.000	562.679	80.011	19.993	103.134	20.102	-8.078	0.519
978.500	562.925	80.008	19.994	103.136	20.104	-8.223	0.516
979.000	563.169	80.010	19.994	103.136	20.106	-8.343	0.496
979.501	563.458	80.008	19.993	103.134	20.102	-8.069	0.512
980.000	563.723	80.004	19.994	103.133	20.105	-8.307	0.544
980.500	563.947	80.005	19.994	103.133	20.101	-8.025	0.521
981.000	564.240	80.008	19.994	103.131	20.101	-8.067	0.503
981.500	564.485	80.011	19.994	103.131	20.105	-8.311	0.527
982.000	564.713	80.008	19.995	103.134	20.100	-7.944	0.506
982.500	565.006	80.006	19.995	103.135	20.104	-8.208	0.497
983.000	565.234	80.007	19.993	103.134	20.106	-8.394	0.521
983.500	565.534	80.007	19.994	103.135	20.103	-8.154	0.525
984.000	565.762	80.005	19.995	103.136	20.104	-8.222	0.528
984.500	566.036	80.008	19.994	103.134	20.102	-8.108	0.515
985.000	566.262	80.003	19.995	103.136	20.101	-8.030	0.501
985.500	566.515	80.007	19.994	103.137	20.103	-8.150	0.489
986.000	566.771	80.006	19.996	103.138	20.104	-8.248	0.494
986.500	567.085	80.007	19.994	103.137	20.105	-8.317	0.539
987.000	567.288	80.005	19.994	103.138	20.102	-8.119	0.543
987.500	567.572	80.003	19.995	103.137	20.105	-8.293	0.502
988.000	567.811	80.005	19.994	103.137	20.106	-8.344	0.505
988.500	568.085	80.006	19.995	103.137	20.102	-8.074	0.518
989.000	568.292	80.006	19.994	103.138	20.103	-8.142	0.497
989.500	568.600	80.008	19.995	103.137	20.107	-8.416	0.498
990.000	568.830	80.007	19.995	103.136	20.102	-8.094	0.526
990.500	569.052	80.006	19.995	103.136	20.106	-8.377	0.495
991.000	569.312	80.005	19.994	103.135	20.103	-8.159	0.467
991.500	569.603	80.006	19.994	103.135	20.102	-8.128	0.516
992.000	569.864	80.004	19.995	103.136	20.108	-8.486	0.552
992.500	570.119	80.007	19.995	103.136	20.107	-8.411	0.535
993.000	570.343	80.007	19.994	103.137	20.104	-8.258	0.498
993.500	570.626	80.005	19.993	103.138	20.102	-8.126	0.493
994.000	570.866	80.006	19.994	103.138	20.102	-8.125	0.515
994.500	571.104	80.003	19.995	103.136	20.102	-8.129	0.501
995.000	571.361	80.005	19.994	103.135	20.103	-8.145	0.486
995.500	571.618	80.005	19.995	103.133	20.107	-8.432	0.504
996.000	571.883	80.006	19.995	103.132	20.106	-8.343	0.518
996.500	572.142	80.008	19.994	103.132	20.107	-8.443	0.523
997.000	572.414	80.007	19.994	103.134	20.105	-8.280	0.527
997.500	572.651	80.005	19.995	103.135	20.105	-8.276	0.520
998.000	572.883	80.005	19.995	103.136	20.106	-8.356	0.490
998.500	573.130	80.007	19.994	103.136	20.104	-8.249	0.474
999.000	573.434	80.004	19.994	103.136	20.105	-8.275	0.515
999.500	573.678	80.005	19.993	103.132	20.103	-8.169	0.549
1000.000	573.954	80.007	19.993	103.129	20.104	-8.208	0.534
1000.500	574.184	80.004	19.994	103.130	20.107	-8.448	0.513
1001.000	574.468	80.007	19.994	103.130	20.107	-8.452	0.510
1001.500	574.730	80.007	19.994	103.127	20.103	-8.139	0.530
1002.000	574.981	80.007	19.995	103.131	20.106	-8.387	0.530
1002.500	575.228	80.006	19.994	103.132	20.102	-8.071	0.505
1003.000	575.520	80.007	19.994	103.132	20.102	-8.084	0.518
1003.500	575.741	80.009	19.993	103.134	20.102	-8.089	0.526
1004.000	575.999	80.007	19.995	103.137	20.105	-8.295	0.496
1004.500	576.243	80.006	19.995	103.138	20.104	-8.215	0.491
1005.000	576.488	80.008	19.994	103.140	20.108	-8.522	0.496
1005.500	576.799	80.008	19.993	103.141	20.106	-8.381	0.523
1006.000	576.999	80.004	19.993	103.140	20.108	-8.499	0.534
1006.500	577.281	80.003	19.996	103.140	20.108	-8.510	0.497
1007.000	577.520	80.008	19.995	103.139	20.106	-8.372	0.502
1007.500	577.737	80.007	19.996	103.139	20.104	-8.261	0.488
1008.000	578.008	80.006	19.994	103.139	20.104	-8.259	0.472
1008.500	578.287	80.006	19.994	103.140	20.105	-8.283	0.519
1009.000	578.549	80.008	19.995	103.139	20.105	-8.280	0.545
1009.500	578.773	80.007	19.995	103.141	20.109	-8.562	0.513
1010.000	579.028	80.008	19.994	103.141	20.106	-8.379	0.483
1010.500	579.300	80.007	19.995	103.140	20.106	-8.370	0.503
1011.000	579.508	80.007	19.993	103.139	20.105	-8.316	0.503
1011.500	579.795	80.008	19.994	103.140	20.105	-8.279	0.487
1012.000	580.028	80.006	19.993	103.140	20.107	-8.438	0.507
1012.500	580.316	80.008	19.995	103.139	20.104	-8.231	0.520
1013.000	580.565	80.005	19.995	103.140	20.103	-8.194	0.529
1013.500	580.792	80.006	19.994	103.140	20.106	-8.350	0.506
1014.000	581.034	80.006	19.994	103.139	20.105	-8.313	0.472
1014.500	581.302	80.006	19.995	103.137	20.104	-8.264	0.490
1015.000	581.562	80.006	19.996	103.138	20.105	-8.332	0.519
1015.500	581.805	80.007	19.994	103.136	20.105	-8.284	0.515
1016.000	582.057	80.006	19.994	103.134	20.104	-8.208	0.499
1016.500	582.289	80.007	19.994	103.133	20.106	-8.389	0.490
1017.000	582.551	80.005	19.994	103.134	20.106	-8.371	0.489
1017.500	582.831	80.007	19.994	103.133	20.106	-8.362	0.518
1018.000	583.049	80.007	19.994	103.134	20.103	-8.190	0.520
1018.500	583.293	80.007	19.995	103.136	20.101	-8.061	0.481
1019.000	583.581	80.005	19.996	103.137	20.106	-8.358	0.497
1019.500	583.858	80.006	19.995	103.136	20.104	-8.253	0.548
1020.000	584.079	80.007	19.994	103.134	20.106	-8.374	0.532
1020.500	584.334	80.007	19.995	103.132	20.102	-8.108	0.487
1021.000	584.571	80.006	19.995	103.131	20.104	-8.262	0.484
1021.500	584.874	80.008	19.995	103.130	20.102	-8.131	0.516
1022.000	585.046	80.007	19.995	103.128	20.104	-8.223	0.507
1022.500	585.341	80.007	19.996	103.130	20.107	-8.428	0.471
1023.000	585.605	80.008	19.995	103.132	20.104	-8.250	0.514
1023.500	585.870	80.008	19.995	103.133	20.103	-8.144	0.544
1024.001	586.124	80.009	19.996	103.132	20.103	-8.187	0.524
1024.501	586.329	80.008	19.996	103.134	20.102	-8.072	0.489
1025.000	586.579	80.007	19.995	103.133	20.105	-8.316	0.457
1025.500	586.868	80.006	19.995	103.129	20.103	-8.192	0.497
1026.000	587.100	80.008	19.995	103.122	20.101	-8.001	0.530
1026.500	587.373	80.008	19.996	103.120	20.106	-8.345	0.513
1027.000	587.624	80.007	19.995	103.119	20.107	-8.443	0.515
1027.500	587.835	80.007	19.995	103.119	20.105	-8.306	0.494
1028.000	588.110	80.008	19.995	103.121	20.102	-8.125	0.474
1028.500	588.359	80.008	19.994	103.127	20.105	-8.280	0.505
1029.000	588.579	80.007	19.995	103.130	20.102	-8.125	0.496
1029.500	588.835	80.008	19.994	103.124	20.103	-8.188	0.472
1030.000	589.099	80.008	19.994	103.124	20.101	-8.027	0.498
1030.500	589.368	80.007	19.994	103.125	20.102	-8.106	0.527
1031.000	589.626	80.007	19.994	103.120	20.105	-8.315	0.531
1031.500	589.860	80.007	19.994	103.114	20.103	-8.180	0.510
1032.000	590.104	80.009	19.994	103.119	20.102	-8.084	0.485
1032.500	590.371	80.011	19.994	103.120	20.102	-8.132	0.495
1033.000	590.601	80.007	19.994	103.120	20.103	-8.201	0.504
1033.500	590.868	80.008	19.994	103.125	20.105	-8.283	0.497
1034.000	591.134	80.007	19.995	103.132	20.099	-7.870	0.515
1034.500	591.374	80.007	19.995	103.131	20.100	-7.956	0.520
1035.000	591.615	80.007	19.995	103.127	20.102	-8.096	0.494
