Repository: ulfsri/fsri_materials_database

# Materials and Products Database

## 01_Data

Raw data generated from each apparatus are included here in plain-text format. The data is organized first by material, next by the short name of test apparatus used, and where applicable additional filtering by test settings.

### material.json

Each material directory contains a json file of the same name as the material. This file links the data stored in the repository as well as data and graphs produced by the accompanying scripts (__02_Scripts__) to the respective landing page for the material on the front-end website.

File: 01_Data/Latex_Pillow_Foam/Cone/Latex_Pillow_Foam_Cone_HF50Scalar_230628_R2.csv
LABORATORY,FSRI 
TEST IDENT,LPC_HF50_R2
OPERATOR,Marino
MATERIAL,Engineered Wood Table
ORIENTATION,Horizontal
HEAT FLUX,50
SURF AREA,0.009999999776482582
C FACTOR,0.04036014527082443
SPEC HOLDER DIFF,-566
SPECIMEN MASS,23.239999771118164
SCAN TIME,0.25
O2 DELAY TIME,11
CO DELAY TIME,11
CO2 DELAY TIME,8
FLOW FACTOR,1
SCAN COUNT,898
TIME TO IGN,6.75
END OF TEST SCAN,418
END OF TEST TIME,104.5
TEST STATUS,1
PRE TEST CMT,Dimensions: 100.51 x 101.98 x 35.89 mm
POST TEST CMT,"Spark igniter did not activate, sample auto-ignited. Sample melted and shrank."

File: 01_Data/Latex_Pillow_Foam/Cone/Latex_Pillow_Foam_Cone_HF50Scalar_230628_R3.csv
LABORATORY,FSRI 
TEST IDENT,LPC_HF50_R3
OPERATOR,Marino
MATERIAL,Engineered Wood Table
ORIENTATION,Horizontal
HEAT FLUX,50
SURF AREA,0.009999999776482582
C FACTOR,0.04036014527082443
SPEC HOLDER DIFF,-566
SPECIMEN MASS,23.540000915527344
SCAN TIME,0.25
O2 DELAY TIME,11
CO DELAY TIME,11
CO2 DELAY TIME,8
FLOW FACTOR,1
SCAN COUNT,888
TIME TO IGN,2.75
END OF TEST SCAN,408
END OF TEST TIME,102
TEST STATUS,1
PRE TEST CMT,Dimensions: 102.39 x 102.40 x 35.63 mm
POST TEST CMT,"Sample melted and shrank."

File: 01_Data/Latex_Pillow_Foam/Cone/Latex_Pillow_Foam_Cone_HF75Scalar_230628_R1.csv
LABORATORY,FSRI 
TEST IDENT,LPC_HF75_R1
OPERATOR,Marino
MATERIAL,Engineered Wood Table
ORIENTATION,Horizontal
HEAT FLUX,75
SURF AREA,0.009999999776482582
C FACTOR,0.04036014527082443
SPEC HOLDER DIFF,-566
SPECIMEN MASS,21.049999237060547
SCAN TIME,0.25
O2 DELAY TIME,11
CO DELAY TIME,11
CO2 DELAY TIME,8
FLOW FACTOR,1
SCAN COUNT,746
TIME TO IGN,5.25
END OF TEST SCAN,266
END OF TEST TIME,66.5
TEST STATUS,1
PRE TEST CMT,Dimensions: 104.93 x 101.48 x 34.83 mm
POST TEST CMT,"Sample melted and shrank. Delayed flame verification, actual time to ignitions was less than 2 seconds after start of test."

File: 01_Data/Latex_Pillow_Foam/Cone/Latex_Pillow_Foam_Cone_HF75Scalar_230628_R3.csv
LABORATORY,FSRI 
TEST IDENT,LPC_HF75_R3
OPERATOR,Marino
MATERIAL,Engineered Wood Table
ORIENTATION,Horizontal
HEAT FLUX,75
SURF AREA,0.009999999776482582
C FACTOR,0.04036014527082443
SPEC HOLDER DIFF,-566
SPECIMEN MASS,21.540000915527344
SCAN TIME,0.25
O2 DELAY TIME,11
CO DELAY TIME,11
CO2 DELAY TIME,8
FLOW FACTOR,1
SCAN COUNT,754
TIME TO IGN,1
END OF TEST SCAN,274
END OF TEST TIME,68.5
TEST STATUS,1
PRE TEST CMT,Dimensions: 101.72 x 107.30 x 33.74 mm
POST TEST CMT,"Delayed flame verification, actual time to ignition was less than 2 seconds after start of test. Sample melted and shrank."

File: 01_Data/Latex_Pillow_Foam/Cone/Latex_Pillow_Foam_Cone_HF25Scan_230628_R4.csv (part 2 of 6)
Chan Gain,,500,500,1,1,1,1,1,1,1,1,1.0,1.0
Offset,,0,0,0.13804015517234802,0,0,0,0,0,0,0,0.0,0.0
Gain,,1,1,25.01099967956543,12.907783508300781,45.92435073852539,1,1,1,1.000914454460144,0.9698939323425293,1.0,1.0
Units,sec,C,C,Pa,%,%,%,%,%,g,/m,,
195,48.5,83.07640838623047,102.24774169921875,128.0765838623047,99.82891082763672,61.186683654785156,0.03338369354605675,0.7361327409744263,19.77582359313965,64.76917266845703,4.164828777313232,0.0,0.0
196,48.75,83.6307373046875,102.27175903320312,120.4232177734375,99.85176086425781,59.44181823730469,0.033497728407382965,0.7371677160263062,19.772335052490234,64.75916290283203,4.41292142868042,0.0,0.0
197,49,83.39659118652344,102.69256591796875,120.68273162841797,99.84151458740234,57.715171813964844,0.03360036015510559,0.738099217414856,19.767803192138672,64.68910217285156,4.662841796875,0.0,0.0
198,49.25,83.88270568847656,103.08139038085938,124.509033203125,99.83245849609375,58.12020492553711,0.033692728728055954,0.7389375567436218,19.763723373413086,64.6390609741211,4.602572441101074,0.0,0.0
199,49.5,84.04634094238281,103.40570068359375,124.25638580322266,99.82182312011719,58.50981903076172,0.03377586230635643,0.7406139373779297,19.760051727294922,64.5990219116211,4.544823169708252,0.0,0.0
200,49.75,85.11334228515625,103.74580383300781,120.19194793701172,99.82024383544922,57.76142120361328,0.03398394212126732,0.7421227097511292,19.75674819946289,64.5589828491211,4.654213905334473,0.0,0.0
201,50,84.50907897949219,104.03385925292969,123.17635345458984,99.81827545166016,60.085105895996094,0.0341038778424263,0.7447026371955872,19.7510986328125,64.5189437866211,4.318489074707031,0.0,0.0
202,50.25,84.94357299804688,103.84791564941406,128.41851806640625,99.8021240234375,59.7585563659668,0.034211818128824234,0.7458025217056274,19.748689651489258,64.4789047241211,4.363476753234863,0.0,0.0
203,50.5,85.59799194335938,104.4605712890625,124.28386688232422,99.8249740600586,56.52669906616211,0.034211818128824234,0.7458025217056274,19.748689651489258,64.48892211914062,4.838454723358154,0.0,0.0
204,50.75,85.4183349609375,104.8271255493164,126.53170776367188,99.7989730834961,57.16017532348633,0.034308966249227524,0.7467924356460571,19.74652099609375,64.37881469726562,4.741423606872559,0.0,0.0
205,51,85.57867431640625,105.12483215332031,121.4192886352539,99.81275939941406,52.488975524902344,0.034475088119506836,0.7476833462715149,19.744653701782227,64.38883209228516,5.467928886413574,0.0,0.0
206,51.25,85.84326171875,105.52648162841797,123.19924926757812,99.79700469970703,56.5421142578125,0.034475088119506836,0.7510027289390564,19.74297332763672,64.31876373291016,4.8337507247924805,0.0,0.0
207,51.5,86.03399658203125,105.91905975341797,126.63246154785156,99.80685424804688,56.540714263916016,0.034545909613370895,0.7539901733398438,19.7414608001709,64.30875396728516,4.834801197052002,0.0,0.0
208,51.75,86.504638671875,105.47906494140625,128.6513214111328,99.79070281982422,52.64594268798828,0.03470553457736969,0.7566788792610168,19.74009895324707,64.23869323730469,5.440643787384033,0.0,0.0
209,52,86.36860656738281,105.94468688964844,116.96023559570312,99.77770233154297,50.409149169921875,0.034849196672439575,0.7590987086296082,19.73907470703125,64.16862487792969,5.808916091918945,0.0,0.0
210,52.25,86.92532348632812,106.49120330810547,126.36302185058594,99.77770233154297,52.97809982299805,0.03497849404811859,0.7612765431404114,19.7381534576416,64.13860321044922,5.386026382446289,0.0,0.0
211,52.5,87.04287719726562,106.1962890625,130.5205841064453,99.76667022705078,53.332679748535156,0.035094860941171646,0.7650759220123291,19.737323760986328,64.12858581542969,5.328332901000977,0.0,0.0
212,52.75,87.43468475341797,106.94225311279297,127.40031433105469,99.77061462402344,53.98157501220703,0.03527345135807991,0.7684953212738037,19.736576080322266,64.01848602294922,5.225779056549072,0.0,0.0
213,53,87.39147186279297,107.1734390258789,124.47773742675781,99.75288391113281,54.42304611206055,0.03543418273329735,0.7715728282928467,19.733814239501953,64.03850555419922,5.154971599578857,0.0,0.0
214,53.25,87.65806579589844,107.1798324584961,127.9765853881836,99.76313018798828,53.75873565673828,0.03557883948087692,0.7743425369262695,19.7313289642334,63.988460540771484,5.260334491729736,0.0,0.0
215,53.5,87.71632385253906,107.16607666015625,116.26795196533203,99.74894714355469,56.50006866455078,0.03570903092622757,0.7779859304428101,19.72909164428711,63.93841552734375,4.835981845855713,0.0,0.0
216,53.75,87.96919250488281,107.59748840332031,124.48078918457031,99.74934387207031,57.58903503417969,0.03582620248198509,0.7812649607658386,19.72707748413086,63.90838623046875,4.673597812652588,0.0,0.0
217,54,88.58472442626953,107.36395263671875,122.16730499267578,99.74618530273438,56.577152252197266,0.03593165799975395,0.7842161059379578,19.725265502929688,63.888370513916016,4.824146270751953,0.0,0.0
218,54.25,88.39088439941406,107.81596374511719,127.79645538330078,99.73712921142578,57.392826080322266,0.03612391650676727,0.786872148513794,19.720149993896484,63.82831573486328,4.701591968536377,0.0,0.0
219,54.5,88.915771484375,107.89842224121094,122.13524627685547,99.72097778320312,55.7642822265625,0.03629694879055023,0.789262592792511,19.715547561645508,63.80829620361328,4.9451189041137695,0.0,0.0
220,54.75,88.74230194091797,108.2079086303711,127.41710662841797,99.71900939941406,56.724308013916016,0.036452677100896835,0.7926076650619507,19.71140480041504,63.76825714111328,4.7997283935546875,0.0,0.0
221,55,89.09225463867188,108.21401977539062,132.3867950439453,99.71861267089844,56.63741683959961,0.03659283369779587,0.7956182360649109,19.70767593383789,63.72822189331055,4.812736511230469,0.0,0.0
222,55.25,89.081298828125,108.33807373046875,118.72645568847656,99.70561218261719,55.23311233520508,0.03676705062389374,0.7983277440071106,19.704320907592773,63.65815734863281,5.025236129760742,0.0,0.0
223,55.5,89.20391845703125,108.6380615234375,120.8575210571289,99.70167541503906,54.26607894897461,0.0369238443672657,0.8007662892341614,19.696189880371094,63.618125915527344,5.175176620483398,0.0,0.0
224,55.75,89.08734893798828,108.85476684570312,137.3183135986328,99.68985748291016,57.75861740112305,0.03706495836377144,0.8039599061012268,19.688873291015625,63.58809280395508,4.64350700378418,0.0,0.0
225,56,89.69989776611328,109.00585174560547,123.57859802246094,99.68946838378906,54.85891342163086,0.0371919609606266,0.8068341612815857,19.682287216186523,63.538047790527344,5.081694602966309,0.0,0.0
226,56.25,90.06361389160156,109.12123107910156,120.11561584472656,99.68119049072266,53.262603759765625,0.03731529042124748,0.8094210028648376,19.676361083984375,63.467987060546875,5.332226276397705,0.0,0.0
227,56.5,89.57292938232422,108.93916320800781,124.5784912109375,99.67646789550781,54.91217041015625,0.037426285445690155,0.8117491602897644,19.66986656188965,63.427947998046875,5.072329044342041,0.0,0.0
228,56.75,90.12831115722656,109.31646728515625,122.14974975585938,99.6788330078125,52.88279724121094,0.03752618283033371,0.8142862915992737,19.664020538330078,63.327857971191406,5.392910003662109,0.0,0.0
229,57,90.05006408691406,109.72991943359375,119.94158935546875,99.66425323486328,54.08808898925781,0.03767895698547363,0.81862473487854,19.654024124145508,63.35788345336914,5.1999335289001465,0.0,0.0
230,57.25,90.36947631835938,109.29474639892578,133.94235229492188,99.66661834716797,56.21416473388672,0.03767895698547363,0.81862473487854,19.648834228515625,63.317848205566406,4.872117519378662,0.0,0.0
231,57.5,90.30230712890625,109.91006469726562,130.21221923828125,99.65164947509766,54.6080436706543,0.03773554041981697,0.8204742670059204,19.648834228515625,63.24778366088867,5.117461681365967,0.0,0.0
232,57.75,90.28933715820312,110.10699462890625,121.42005920410156,99.65204620361328,53.21215057373047,0.03783229738473892,0.8239096403121948,19.63995933532715,63.20774841308594,5.337800979614258,0.0,0.0
233,58,90.39228820800781,110.22602844238281,118.92185974121094,99.64022827148438,52.749656677246094,0.03787354379892349,0.825374186038971,19.63617515563965,63.1476936340332,5.4110612869262695,0.0,0.0
234,58.25,90.54859161376953,110.01676940917969,130.82894897460938,99.63313293457031,55.601707458496094,0.03787354379892349,0.825374186038971,19.63617515563965,63.1276741027832,4.962461471557617,0.0,0.0
235,58.5,90.83472442626953,110.44660949707031,126.3759994506836,99.623291015625,55.2373161315918,0.0378858745098114,0.8266922831535339,19.630447387695312,63.07762908935547,5.017560958862305,0.0,0.0
236,58.75,91.02023315429688,110.61003112792969,118.03951263427734,99.62604522705078,54.823875427246094,0.03789697214961052,0.8278785943984985,19.62529182434082,62.997554779052734,5.0817155838012695,0.0,0.0
237,59,91.33623504638672,110.76594543457031,118.96078491210938,99.61029052734375,56.260414123535156,0.037906959652900696,0.8285608291625977,19.62065315246582,62.977535247802734,4.860311031341553,0.0,0.0
238,59.25,91.78338623046875,111.11177062988281,121.22924041748047,99.60398864746094,56.19874572753906,0.037915948778390884,0.829174816608429,19.616477966308594,63.007564544677734,4.869104385375977,0.0,0.0
239,59.5,91.47600555419922,111.78953552246094,124.4945297241211,99.59925842285156,56.13007354736328,0.037915706634521484,0.8297274112701416,19.612720489501953,62.917484283447266,4.879101753234863,0.0,0.0
240,59.75,91.53649139404297,111.3669662475586,126.3447036743164,99.58940887451172,53.58354949951172,0.037915490567684174,0.8302247524261475,19.609254837036133,62.907470703125,5.2732768058776855,0.0,0.0
241,60,92.01142120361328,111.38973236083984,124.60672760009766,99.5799560546875,54.815467834472656,0.037915293127298355,0.8306723833084106,19.606136322021484,62.83740997314453,5.07908296585083,0.0,0.0
242,60.25,91.96532440185547,111.96764373779297,118.9470443725586,99.58428955078125,56.76495361328125,0.03791511803865433,0.8302058577537537,19.603328704833984,62.83740997314453,4.782132148742676,0.0,0.0
243,60.5,92.59400939941406,112.48792266845703,120.0995864868164,99.55986785888672,56.725711822509766,0.037914957851171494,0.829785943031311,19.600801467895508,62.81739044189453,4.785928726196289,0.0,0.0
244,60.75,92.3407974243164,112.17584228515625,121.67803955078125,99.5504150390625,56.614994049072266,0.03791481629014015,0.8294080495834351,19.598527908325195,62.73731994628906,4.801743030548096,0.0,0.0
245,61,92.93033599853516,112.24876403808594,122.96797943115234,99.55986785888672,55.2078857421875,0.037929706275463104,0.8290679454803467,19.596481323242188,62.68727493286133,5.016677379608154,0.0,0.0
246,61.25,93.08284759521484,112.78467559814453,115.35125732421875,99.56341552734375,56.927528381347656,0.03794310614466667,0.828761875629425,19.59463882446289,62.617210388183594,4.756017208099365,0.0,0.0
247,61.5,93.13689422607422,113.01500701904297,127.20796966552734,99.54765319824219,59.90150833129883,0.03795516490936279,0.8276566863059998,19.592981338500977,62.587181091308594,4.3214287757873535,0.0,0.0
248,61.75,93.03107452392578,113.50253295898438,121.8551254272461,99.54883575439453,58.640159606933594,0.03796601668000221,0.826662003993988,19.591489791870117,62.50710678100586,4.502593040466309,0.0,0.0
249,62,93.37179565429688,113.71138000488281,124.40599060058594,99.5448989868164,58.557472229003906,0.03796601668000221,0.826662003993988,19.591489791870117,62.487091064453125,4.514261245727539,0.0,0.0
250,62.25,93.72996520996094,113.41178894042969,125.32955169677734,99.53347778320312,57.42225646972656,0.03798705339431763,0.8257668018341064,19.590147018432617,62.447052001953125,4.679841041564941,0.0,0.0
251,62.5,94.02378845214844,113.98066711425781,120.85294342041016,99.53071594238281,55.741859436035156,0.038023024797439575,0.8237872123718262,19.58785057067871,62.366981506347656,4.932292461395264,0.0,0.0
252,62.75,94.161376953125,114.04496765136719,122.12150573730469,99.51062774658203,52.469356536865234,0.038023024797439575,0.8237872123718262,19.58785057067871,62.39700698852539,5.445317268371582,0.0,0.0
253,63,94.10812377929688,113.9725341796875,129.15585327148438,99.51062774658203,57.14476013183594,0.03804061561822891,0.8227307200431824,19.586872100830078,62.346961975097656,4.719101905822754,0.0,0.0
254,63.25,94.22457885742188,114.34040832519531,119.3324966430664,99.50865936279297,57.18400192260742,0.038056448101997375,0.8217798471450806,19.587615966796875,62.326942443847656,4.713092803955078,0.0,0.0
255,63.5,94.59905242919922,114.96963500976562,122.85882568359375,99.5448989868164,57.3283576965332,0.03807069733738899,0.8209359049797058,19.588285446166992,62.22684860229492,4.694740295410156,0.0,0.0
256,63.75,94.87178039550781,114.56390380859375,119.51187133789062,99.48462677001953,56.543514251708984,0.0380835197865963,0.8201763033866882,19.58888816833496,62.23686218261719,4.806867599487305,0.0,0.0
257,64,94.52131652832031,115.08134460449219,127.31941223144531,99.4952621459961,60.31354904174805,0.03809656575322151,0.8194926977157593,19.589431762695312,62.18681716918945,4.258627891540527,0.0,0.0
258,64.25,95.24183654785156,115.05799865722656,120.29346466064453,99.49132537841797,56.2155647277832,0.038108304142951965,0.8188774585723877,19.59061622619629,62.12675857543945,4.856928825378418,0.0,0.0
259,64.5,95.23896789550781,115.56512451171875,122.61610412597656,99.47635650634766,56.47203826904297,0.0381188690662384,0.8190329074859619,19.59168243408203,62.11675262451172,4.816922187805176,0.0,0.0
260,64.75,95.43696594238281,115.157958984375,128.1712188720703,99.45587158203125,56.88407897949219,0.03812837973237038,0.8191727995872498,19.592641830444336,62.06670379638672,4.7533183097839355,0.0,0.0
261,65,95.76132202148438,115.68869018554688,124.98760223388672,99.447998046875,56.37393569946289,0.03814370185136795,0.8192987442016602,19.593505859375,61.956607818603516,4.829288959503174,0.0,0.0
262,65.25,95.47587585449219,115.87159729003906,125.39137268066406,99.4535140991211,55.37326431274414,0.038157492876052856,0.8194120526313782,19.594284057617188,61.98663330078125,4.982136249542236,0.0,0.0
263,65.5,95.57917785644531,115.8971939086914,135.9757080078125,99.4306640625,52.393672943115234,0.03816990554332733,0.8195140361785889,19.59498405456543,61.956607818603516,5.450758934020996,0.0,0.0
264,65.75,95.5667953491211,115.736328125,117.58535766601562,99.41096496582031,52.16943359375,0.03818107768893242,0.8207583427429199,19.595613479614258,61.916568756103516,5.4855637550354,0.0,0.0
265,66,95.74617767333984,115.97049713134766,126.03558349609375,99.42633056640625,54.470699310302734,0.03819940239191055,0.82187819480896,19.596179962158203,61.83649444580078,5.119628429412842,0.0,0.0
266,66.25,96.300537109375,115.80424499511719,127.23086547851562,99.42081451416016,52.75386047363281,0.038215894252061844,0.8228861093521118,19.596691131591797,61.83649444580078,5.391627311706543,0.0,0.0
267,66.5,96.07167053222656,115.67050170898438,124.93264770507812,99.39678955078125,54.99766159057617,0.038230735808610916,0.8237932324409485,19.597150802612305,61.78644943237305,5.0351881980896,0.0,0.0
268,66.75,96.05374908447266,116.38618469238281,131.73342895507812,99.39324188232422,56.35150909423828,0.0382440946996212,0.824609637260437,19.597564697265625,61.71638488769531,4.827988147735596,0.0,0.0
269,67,96.624755859375,116.48944854736328,128.000244140625,99.40190887451172,54.92758560180664,0.03825611621141434,0.8262765407562256,19.597936630249023,61.68635940551758,5.046473979949951,0.0,0.0
270,67.25,96.42337036132812,116.49925231933594,125.89743041992188,99.38260650634766,53.887672424316406,0.03826693817973137,0.8277767896652222,19.598270416259766,61.616294860839844,5.207440376281738,0.0,0.0
271,67.5,96.9975357055664,116.34992980957031,132.02499389648438,99.39639282226562,52.82814025878906,0.038265399634838104,0.8291270136833191,19.59857177734375,61.55624008178711,5.377566814422607,0.0,0.0
272,67.75,96.21395874023438,115.8968505859375,127.81172180175781,99.37157440185547,54.6599006652832,0.038264013826847076,0.830342173576355,19.59791374206543,61.506195068359375,5.085440635681152,0.0,0.0
273,68,96.76010131835938,115.91647338867188,124.06785583496094,99.37236785888672,54.61505126953125,0.03826276585459709,0.8314358592033386,19.597322463989258,61.476165771484375,5.092493057250977,0.0,0.0
274,68.25,96.822021484375,116.84451293945312,119.74542999267578,99.37630462646484,53.5330924987793,0.038261644542217255,0.8336223363876343,19.596790313720703,61.42612075805664,5.263067245483398,0.0,0.0
275,68.5,96.8497543334961,116.57237243652344,126.35844421386719,99.3633041381836,53.04817581176758,0.03826063498854637,0.835590124130249,19.596311569213867,61.386085510253906,5.339371681213379,0.0,0.0
276,68.75,96.88335418701172,116.59432983398438,127.93842315673828,99.35306549072266,52.703407287597656,0.03822224587202072,0.8373611569404602,19.59588050842285,61.32603073120117,5.3939690589904785,0.0,0.0
277,69,96.59739685058594,116.61201477050781,121.2422103881836,99.35581970214844,53.03135681152344,0.038187697529792786,0.8389551043510437,19.593400955200195,61.30601119995117,5.341428756713867,0.0,0.0
278,69.25,97.49139404296875,116.75245666503906,132.15628051757812,99.33179473876953,52.57026290893555,0.038156602531671524,0.8410936594009399,19.591169357299805,61.28599166870117,5.413667678833008,0.0,0.0
279,69.5,97.37660217285156,116.69031524658203,123.2763442993164,99.32942962646484,53.61157989501953,0.03812861815094948,0.8430183529853821,19.589160919189453,61.316017150878906,5.246588706970215,0.0,0.0
280,69.75,97.285400390625,116.722412109375,122.83440399169922,99.32666778564453,55.15603256225586,0.0380547009408474,0.8447505831718445,19.58735466003418,61.1658821105957,5.004720687866211,0.0,0.0
281,70,97.34807586669922,116.9911117553711,112.98509979248047,99.30894470214844,53.908695220947266,0.037988174706697464,0.8463096022605896,19.58534812927246,61.1658821105957,5.197813510894775,0.0,0.0
282,70.25,97.48680114746094,117.06552124023438,127.5567855834961,99.31918334960938,56.7201042175293,0.037928301841020584,0.8477369546890259,19.583541870117188,61.1458625793457,4.766178131103516,0.0,0.0
283,70.5,97.90839385986328,117.22207641601562,126.09969329833984,99.31209564208984,54.67951965332031,0.03787441551685333,0.8490215539932251,19.58191680908203,61.075801849365234,5.077293395996094,0.0,0.0
284,70.75,97.95091247558594,118.02069854736328,113.22476959228516,99.3077621459961,48.21159744262695,0.037825919687747955,0.8501777052879333,19.580453872680664,61.0257568359375,6.1479716300964355,0.0,0.0
285,71,98.3766098022461,117.71815490722656,119.57979583740234,99.29949188232422,50.784751892089844,0.037729907780885696,0.8512182235717773,19.57913589477539,60.9757080078125,5.704884052276611,0.0,0.0
286,71.25,98.1240005493164,118.20176696777344,121.98640441894531,99.28727722167969,50.12044143676758,0.03764349967241287,0.8521547317504883,19.57562828063965,60.915653228759766,5.815862655639648,0.0,0.0
287,71.5,98.36444091796875,118.48568725585938,118.49365997314453,99.27742767333984,54.9570198059082,0.03756573051214218,0.8520915508270264,19.572471618652344,60.905643463134766,5.03125524520874,0.0,0.0
288,71.75,98.59356689453125,118.3226547241211,117.82121276855469,99.27900695800781,52.65155029296875,0.03749573975801468,0.8520346879959106,19.569629669189453,60.895633697509766,5.396000862121582,0.0,0.0
289,72,98.83671569824219,118.9830322265625,129.04135131835938,99.27545928955078,52.89961624145508,0.037319302558898926,0.851937472820282,19.564769744873047,60.8455924987793,5.355705738067627,0.0,0.0
290,72.25,98.94170379638672,119.05013275146484,113.09119415283203,99.27152252197266,51.65087890625,0.03724408522248268,0.8518960475921631,19.562698364257812,60.79554748535156,5.558610916137695,0.0,0.0
291,72.5,99.12820434570312,119.4625473022461,120.46366882324219,99.25064849853516,54.612247467041016,0.03724408522248268,0.8518960475921631,19.562698364257812,60.75550842285156,5.0825018882751465,0.0,0.0
292,72.75,99.81510925292969,119.36457824707031,119.17526245117188,99.27033996582031,53.91710662841797,0.03717638924717903,0.850705623626709,19.560834884643555,60.66542434692383,5.193178176879883,0.0,0.0
293,73,99.73224639892578,119.56253814697266,125.73332214355469,99.25182342529297,56.333290100097656,0.037107255309820175,0.8496342301368713,19.55915641784668,60.645408630371094,4.818625450134277,0.0,0.0
294,73.25,99.80497741699219,120.20378875732422,121.89786529541016,99.23331451416016,54.28850173950195,0.037045035511255264,0.8486699461936951,19.557645797729492,60.605369567871094,5.131600856781006,0.0,0.0
295,73.5,100.0384292602539,120.2143783569336,120.29499053955078,99.2348861694336,53.89468002319336,0.036989036947488785,0.8478021025657654,19.55628776550293,60.57534408569336,5.193678379058838,0.0,0.0
296,73.75,100.39505767822266,120.83457946777344,113.84912872314453,99.22346496582031,51.54856872558594,0.036938637495040894,0.8470210433006287,19.555065155029297,60.525299072265625,5.5713605880737305,0.0,0.0
297,74,100.56655883789062,121.36019897460938,122.9267578125,99.21046447753906,51.73637008666992,0.03689327836036682,0.8463181257247925,19.553964614868164,60.485260009765625,5.539307117462158,0.0,0.0
298,74.25,100.41151428222656,120.92478942871094,115.47261810302734,99.21361541748047,51.170166015625,0.036852456629276276,0.8456854820251465,19.552974700927734,60.45523452758789,5.633200168609619,0.0,0.0
299,74.5,100.8032455444336,121.00299835205078,129.88783264160156,99.1856460571289,52.061519622802734,0.036815717816352844,0.8429263830184937,19.552082061767578,60.41519546508789,5.483875274658203,0.0,0.0
300,74.75,101.00370788574219,121.18667602539062,117.2044906616211,99.2140121459961,49.859764099121094,0.036782652139663696,0.8404431939125061,19.551279067993164,60.34513473510742,5.853947639465332,0.0,0.0
301,75,100.93858337402344,121.53226470947266,120.38047790527344,99.18328857421875,49.95506286621094,0.036752890795469284,0.8382083177566528,19.550556182861328,60.315101623535156,5.835066318511963,0.0,0.0
302,75.25,100.99727630615234,121.45719146728516,122.40086364746094,99.1793441772461,50.03074645996094,0.036794837564229965,0.8361969590187073,19.5510196685791,60.25505065917969,5.821847915649414,0.0,0.0
303,75.5,101.34061431884766,121.65328216552734,126.55842590332031,99.178955078125,55.71943283081055,0.03683258965611458,0.8343867063522339,19.551435470581055,60.23503112792969,4.905594348907471,0.0,0.0
304,75.75,101.65995025634766,121.25675201416016,128.42539978027344,99.1793441772461,53.19112777709961,0.03686656802892685,0.8332312107086182,19.55181121826172,60.15495681762695,5.300710201263428,0.0,0.0
305,76,101.58343505859375,122.3983383178711,122.28179168701172,99.15885925292969,54.58842468261719,0.03696908801794052,0.8321912884712219,19.552148818969727,60.10491180419922,5.078341960906982,0.0,0.0
306,76.25,101.67720794677734,122.069580078125,124.17471313476562,99.15255737304688,54.15536117553711,0.037061356008052826,0.8312553763389587,19.552452087402344,60.054866790771484,5.145565032958984,0.0,0.0
307,76.5,101.51911926269531,122.42937469482422,118.24024963378906,99.13168334960938,50.816986083984375,0.03714439645409584,0.8304130434989929,19.554582595825195,59.97479248046875,5.685096263885498,0.0,0.0
308,76.75,102.27583312988281,122.763916015625,121.99938201904297,99.14192199707031,50.58854293823242,0.03721913322806358,0.8314787149429321,19.556501388549805,59.924747467041016,5.724307537078857,0.0,0.0
309,77,102.07820129394531,122.59185791015625,127.56289672851562,99.13128662109375,50.689449310302734,0.037383414804935455,0.8324378132820129,19.5582275390625,59.88471221923828,5.706441879272461,0.0,0.0
310,77.25,102.24563598632812,122.63046264648438,119.26761627197266,99.1238021850586,48.98942947387695,0.03753126785159111,0.8333010077476501,19.559782028198242,59.83466339111328,5.996029376983643,0.0,0.0
311,77.5,102.15281677246094,123.00739288330078,119.9454116821289,99.10095977783203,51.40701675415039,0.03766433522105217,0.8340778350830078,19.561180114746094,59.80463790893555,5.584244728088379,0.0,0.0
312,77.75,102.75153350830078,122.76313781738281,120.64685821533203,99.10095977783203,47.98735809326172,0.03778409585356712,0.8371891379356384,19.56243896484375,59.76460266113281,6.169898986816406,0.0,0.0
313,78,102.52656555175781,123.10736083984375,121.75589752197266,99.08914184570312,50.765132904052734,0.037986282259225845,0.8399893045425415,19.56357192993164,59.71455764770508,5.690130710601807,0.0,0.0
314,78.25,103.11488342285156,123.1341552734375,124.05946350097656,99.0942611694336,48.88852310180664,0.038168251514434814,0.8425094485282898,19.564590454101562,59.67451858520508,6.011035442352295,0.0,0.0
315,78.5,102.61697387695312,123.30895233154297,115.497802734375,99.07771301269531,46.686767578125,0.0383320227265358,0.8447775840759277,19.565507888793945,59.644493103027344,6.40167236328125,0.0,0.0
316,78.75,103.40821075439453,123.78892517089844,124.93951416015625,99.07574462890625,51.912960052490234,0.03847941756248474,0.8487962484359741,19.566333770751953,59.61446762084961,5.498755931854248,0.0,0.0
317,79,103.16060638427734,124.18578338623047,119.08748626708984,99.06905364990234,50.54509735107422,0.03861207142472267,0.8524130582809448,19.56707763671875,59.584434509277344,5.7253618240356445,0.0,0.0
318,79.25,103.65567016601562,123.8253173828125,119.50804901123047,99.05762481689453,51.1617546081543,0.03883536532521248,0.8556681871414185,19.567747116088867,59.584434509277344,5.621211528778076,0.0,0.0
319,79.5,103.72303771972656,124.59827423095703,120.27590942382812,99.05132293701172,52.37685775756836,0.039036329835653305,0.8585978150367737,19.56602668762207,59.46432876586914,5.420968532562256,0.0,0.0
320,79.75,103.89441680908203,124.09954071044922,113.78348541259766,99.050537109375,49.79389190673828,0.03921719640493393,0.8612344861030579,19.564477920532227,59.38425827026367,5.851164817810059,0.0,0.0
321,80,104.39347839355469,124.67363739013672,111.674560546875,99.03753662109375,50.70907211303711,0.03937997668981552,0.8649466633796692,19.56308364868164,59.36423873901367,5.695098400115967,0.0,0.0
322,80.25,104.13943481445312,124.9712905883789,119.71184539794922,99.03675079345703,51.40701675415039,0.03952648118138313,0.8682876229286194,19.56182861328125,59.27415466308594,5.57873010635376,0.0,0.0
323,80.5,104.13398742675781,125.3656997680664,114.40784454345703,99.01390075683594,48.89973449707031,0.0397183783352375,0.8712944984436035,19.560699462890625,59.26414489746094,6.0021820068359375,0.0,0.0
324,80.75,104.91777801513672,125.94598388671875,119.28211975097656,99.033203125,49.12818145751953,0.039891086518764496,0.8740006685256958,19.555187225341797,59.18407440185547,5.964187145233154,0.0,0.0
325,81,104.92808532714844,125.50808715820312,117.59146881103516,99.015869140625,49.394466400146484,0.04004652425646782,0.8764362335205078,19.55022621154785,59.2040901184082,5.916707992553711,0.0,0.0
326,81.25,104.98908996582031,126.5538330078125,122.78402709960938,99.0072021484375,50.2732048034668,0.04018641635775566,0.8787147998809814,19.545761108398438,59.10399627685547,5.765937328338623,0.0,0.0
327,81.5,105.74413299560547,126.69828033447266,123.99992370605469,99.00326538085938,49.37063980102539,0.04031231999397278,0.8807654976844788,19.5417423248291,59.10399627685547,5.919729709625244,0.0,0.0
328,81.75,105.78719329833984,126.90558624267578,119.13786315917969,98.9918441772461,50.11483383178711,0.040425632148981094,0.882611095905304,19.53812599182129,59.02392578125,5.79146146774292,0.0,0.0
329,82,106.07374572753906,126.91493225097656,113.59419250488281,99.0276870727539,48.56758117675781,0.04057109355926514,0.8842721581459045,19.534870147705078,59.013916015625,6.061354160308838,0.0,0.0
330,82.25,105.97210693359375,126.97360229492188,113.1881332397461,98.98829650878906,47.5080451965332,0.040702007710933685,0.8857671022415161,19.528921127319336,58.973876953125,6.245628356933594,0.0,0.0
331,82.5,106.21956634521484,127.40583801269531,114.28800964355469,98.99893188476562,45.89632034301758,0.04081983119249344,0.8866185545921326,19.52356719970703,58.87378692626953,6.540183067321777,0.0,0.0
332,82.75,106.58657836914062,127.64971923828125,114.53225708007812,98.9894790649414,46.82831954956055,0.04092587158083916,0.8873848915100098,19.518747329711914,58.8137321472168,6.368335723876953,0.0,0.0
333,83,106.68698120117188,127.8869857788086,113.90484619140625,98.97805786132812,48.43303680419922,0.04104575142264366,0.8880745768547058,19.5144100189209,58.8137321472168,6.080690383911133,0.0,0.0
334,83.25,106.80520629882812,128.26321411132812,121.5230941772461,98.96623992919922,48.53814697265625,0.041153643280267715,0.8886952996253967,19.50957679748535,58.74366760253906,6.061230659484863,0.0,0.0
335,83.5,107.11189270019531,128.62521362304688,125.26085662841797,98.98002624511719,48.479286193847656,0.041250746697187424,0.8891306519508362,19.50522804260254,58.703636169433594,6.072739601135254,0.0,0.0
336,83.75,107.10470581054688,128.4258575439453,116.89765167236328,98.97293853759766,49.13658905029297,0.04133813828229904,0.8895224928855896,19.501314163208008,58.663597106933594,5.957552433013916,0.0,0.0
337,84,107.15849304199219,128.62498474121094,120.05303192138672,98.9634780883789,50.647403717041016,0.041445087641477585,0.8898751139640808,19.497791290283203,58.61355209350586,5.699087619781494,0.0,0.0
338,84.25,107.59944915771484,128.82688903808594,116.40609741210938,98.9426040649414,51.62284851074219,0.041541341692209244,0.8901925086975098,19.49462127685547,58.543487548828125,5.534993648529053,0.0,0.0
339,84.5,107.3992919921875,129.03318786621094,114.21702575683594,98.9481201171875,52.30818176269531,0.04162796959280968,0.8912314772605896,19.49176788330078,58.543487548828125,5.423263072967529,0.0,0.0
340,84.75,107.41767883300781,129.56173706054688,113.52091979980469,98.94457244873047,52.62492370605469,0.04170593246817589,0.8921665549278259,19.489200592041016,58.48343276977539,5.371595859527588,0.0,0.0
341,85,108.11795043945312,129.56222534179688,115.31996154785156,98.94181823730469,50.599754333496094,0.04182205721735954,0.8930081129074097,19.486888885498047,58.433387756347656,5.705233573913574,0.0,0.0
342,85.25,108.09844970703125,129.75697326660156,112.80496978759766,98.92645263671875,48.45685958862305,0.04192657023668289,0.8937655091285706,19.484575271606445,58.33329391479492,6.072070121765137,0.0,0.0
343,85.5,108.18144226074219,129.6394500732422,120.63845825195312,98.93275451660156,49.91582107543945,0.04202063009142876,0.8944472074508667,19.482494354248047,58.393348693847656,5.820234298706055,0.0,0.0
344,85.75,108.30697631835938,130.2288360595703,109.1282730102539,98.93000030517578,51.09588623046875,0.042105287313461304,0.8967886567115784,19.480621337890625,58.28324890136719,5.621203899383545,0.0,0.0
345,86,108.57489013671875,129.7476348876953,120.83462524414062,98.91818237304688,51.60182571411133,0.04225442558526993,0.8988959789276123,19.47893524169922,58.26322937011719,5.536358833312988,0.0,0.0
346,86.25,108.94939422607422,130.84100341796875,129.22988891601562,98.92015075683594,49.46874237060547,0.04238865152001381,0.9007925987243652,19.4774169921875,58.22319030761719,5.89569616317749,0.0,0.0
347,86.5,108.96031188964844,131.02667236328125,118.07996368408203,98.91778564453125,43.24748611450195,0.04250945523381233,0.9024995565414429,19.476051330566406,58.21318435668945,7.038961887359619,0.0,0.0
348,86.75,109.43889617919922,130.87149047851562,120.98269653320312,98.90478515625,43.17881393432617,0.04261817783117294,0.9067778587341309,19.474822998046875,58.113094329833984,7.051364421844482,0.0,0.0
349,87,109.380859375,131.25830078125,114.91313171386719,98.89454650878906,44.04634094238281,0.04279846325516701,0.9106283783912659,19.473716735839844,58.05303955078125,6.881242275238037,0.0,0.0
350,87.25,109.612548828125,131.3661346435547,112.4653091430664,98.89021301269531,44.20330810546875,0.042960721999406815,0.9140938520431519,19.471559524536133,58.03302001953125,6.850604057312012,0.0,0.0
351,87.5,109.32870483398438,131.8435516357422,119.88587188720703,98.88548278808594,45.34132766723633,0.04310675337910652,0.917212724685669,19.469619750976562,57.95294952392578,6.633934020996094,0.0,0.0
352,87.75,110.09060668945312,132.02003479003906,114.27809143066406,98.89651489257812,44.35186767578125,0.04323818162083626,0.9225958585739136,19.467872619628906,57.942935943603516,6.822600841522217,0.0,0.0
353,88,110.21625518798828,132.08470153808594,113.26828002929688,98.87484741210938,47.13524627685547,0.04335646703839302,0.9274406433105469,19.46630096435547,57.962955474853516,6.302896976470947,0.0,0.0
354,88.25,110.28375244140625,132.55990600585938,119.75077056884766,98.89376068115234,47.06657409667969,0.04346292465925217,0.9318009614944458,19.464885711669922,57.85285568237305,6.316928863525391,0.0,0.0
355,88.5,110.27656555175781,132.70657348632812,115.46574401855469,98.88115692138672,45.29087448120117,0.043674785643815994,0.9357252717018127,19.463611602783203,57.78279113769531,6.643034934997559,0.0,0.0
356,88.75,110.50663757324219,133.09423828125,111.07691192626953,98.875244140625,46.647525787353516,0.04386546090245247,0.9392571449279785,19.458980560302734,57.72273635864258,6.391422271728516,0.0,0.0
357,89,110.82070922851562,132.67515563964844,114.65896606445312,98.87682342529297,48.39939880371094,0.044037070125341415,0.943723738193512,19.45481300354004,57.672691345214844,6.077895164489746,0.0,0.0
358,89.25,111.1175537109375,133.31246948242188,118.43183135986328,98.87130737304688,43.90198516845703,0.04419151693582535,0.9477437138557434,19.45106315612793,57.59261703491211,6.907171726226807,0.0,0.0
359,89.5,111.01410675048828,133.45843505859375,108.56039428710938,98.85672760009766,43.34278869628906,0.04441988095641136,0.9513616561889648,19.44768714904785,57.542572021484375,7.014980792999268,0.0,0.0
360,89.75,111.41778564453125,133.60809326171875,110.11061096191406,98.86264038085938,44.54807662963867,0.044625405222177505,0.9546177983283997,19.439075469970703,57.50253677368164,6.782131671905518,0.0,0.0
361,90,111.7635269165039,133.8472900390625,107.80323028564453,98.85830688476562,43.55721664428711,0.044810377061367035,0.9575483798980713,19.431324005126953,57.492523193359375,6.973130226135254,0.0,0.0
362,90.25,111.54009246826172,134.07830810546875,109.31680297851562,98.85672760009766,46.4709358215332,0.0449768528342247,0.9606904983520508,19.424348831176758,57.452491760253906,6.422097206115723,0.0,0.0
363,90.5,111.79631042480469,134.41551208496094,110.9975357055664,98.85082244873047,46.058895111083984,0.04512668028473854,0.9635183811187744,19.41806983947754,57.37241744995117,6.497361660003662,0.0,0.0
364,90.75,111.867431640625,134.60009765625,113.44535827636719,98.84373474121094,44.86061096191406,0.04532935470342636,0.9660634994506836,19.41242027282715,57.34238815307617,6.721024990081787,0.0,0.0
365,91,112.51757049560547,135.08290100097656,119.72482299804688,98.83545684814453,45.52632522583008,0.04551175981760025,0.9683541059494019,19.403385162353516,57.28233337402344,6.594986915588379,0.0,0.0
366,91.25,112.44405364990234,135.38540649414062,109.42976379394531,98.82640075683594,44.884437561035156,0.04567592591047287,0.9709474444389343,19.395254135131836,57.26231384277344,6.715014934539795,0.0,0.0
367,91.5,112.82911682128906,135.6688690185547,110.06786346435547,98.84294128417969,46.47513961791992,0.04582367464900017,0.9732815027236938,19.387935638427734,57.16222381591797,6.420141220092773,0.0,0.0
368,91.75,113.15611267089844,135.82861328125,116.27710723876953,98.85712432861328,48.51712417602539,0.04600979760289192,0.9753821492195129,19.381349563598633,57.142208099365234,6.0555315017700195,0.0,0.0
369,92,113.46932220458984,136.2236328125,114.87039184570312,98.82915496826172,44.13463592529297,0.04617730900645256,0.9772726893424988,19.3740291595459,57.122188568115234,6.858577251434326,0.0,0.0
370,92.25,113.53468322753906,136.5404510498047,116.80223846435547,98.82915496826172,44.02391815185547,0.046328067779541016,0.9789742231369019,19.367441177368164,57.062129974365234,6.879947662353516,0.0,0.0
371,92.5,113.5498046875,136.65960693359375,108.94203186035156,98.82678985595703,44.78773498535156,0.046463754028081894,0.9814430475234985,19.36151123046875,56.992069244384766,6.733397960662842,0.0,0.0
372,92.75,113.3345947265625,137.18153381347656,117.05717468261719,98.8197021484375,46.92922592163086,0.046638354659080505,0.9836649894714355,19.35617446899414,56.92200469970703,6.335418224334717,0.0,0.0
373,93,113.77864074707031,137.541015625,104.04562377929688,98.8106460571289,42.74855041503906,0.046795494854450226,0.9856647253036499,19.350675582885742,56.8619499206543,7.12846565246582,0.0,0.0
374,93.25,114.55116271972656,138.03106689453125,121.20252227783203,98.81458282470703,43.056880950927734,0.046936921775341034,0.9874644875526428,19.345726013183594,56.8619499206543,7.067660331726074,0.0,0.0
375,93.5,114.24034118652344,138.0585174560547,105.91717529296875,98.82048797607422,46.55362319946289,0.04706420749425888,0.99002605676651,19.341270446777344,56.74184036254883,6.403853416442871,0.0,0.0
376,93.75,114.83485412597656,138.68927001953125,119.37600708007812,98.81182098388672,44.941898345947266,0.04723450914025307,0.9923315048217773,19.337261199951172,56.681785583496094,6.702875137329102,0.0,0.0
377,94,114.92832946777344,138.6667022705078,110.74259948730469,98.8019790649414,44.90406036376953,0.047387778759002686,0.9944064021110535,19.332490921020508,56.681785583496094,6.709193229675293,0.0,0.0
378,94.25,114.75923156738281,139.17750549316406,125.69515991210938,98.81340026855469,47.82478332519531,0.04752572253346443,0.9962738156318665,19.328197479248047,56.661766052246094,6.174048900604248,0.0,0.0
379,94.5,115.90824890136719,139.17135620117188,112.26304626464844,98.81024932861328,45.3959846496582,0.047649871557950974,0.9979544878005981,19.32433319091797,56.58169174194336,6.6172099113464355,0.0,0.0
380,94.75,115.7860107421875,139.7713623046875,115.68785858154297,98.79961395263672,42.946163177490234,0.04776160791516304,1.0008089542388916,19.32085609436035,56.51163101196289,7.0882768630981445,0.0,0.0
381,95,115.95654296875,139.98995971679688,110.97845458984375,98.77322387695312,42.905521392822266,0.04786216840147972,1.003377914428711,19.317726135253906,56.461585998535156,7.094059944152832,0.0,0.0
382,95.25,116.49967956542969,140.719482421875,112.8125991821289,98.79094696044922,44.46819305419922,0.04805271327495575,1.0056899785995483,19.314908981323242,56.39152145385742,6.791229724884033,0.0,0.0
383,95.5,116.1507568359375,140.50340270996094,119.43248748779297,98.77873229980469,45.08765411376953,0.048224203288555145,1.0077708959579468,19.310749053955078,56.35148239135742,6.6724772453308105,0.0,0.0
384,95.75,116.68860626220703,140.81419372558594,110.25105285644531,98.78346252441406,41.98052978515625,0.04837854206562042,1.0096436738967896,19.307004928588867,56.31144714355469,7.280366897583008,0.0,0.0
385,96,116.34539031982422,140.6021728515625,117.47926330566406,98.76573944091797,41.962310791015625,0.04851744696497917,1.012932538986206,19.303634643554688,56.25139236450195,7.282532691955566,0.0,0.0
386,96.25,116.86038208007812,141.16497802734375,121.07353210449219,98.76652526855469,44.29020309448242,0.04872073978185654,1.015892505645752,19.300601959228516,56.21135711669922,6.82324743270874,0.0,0.0
387,96.5,116.87159729003906,141.64846801757812,115.93744659423828,98.793701171875,43.28532791137695,0.048903703689575195,1.0185564756393433,19.29787254333496,56.15129852294922,7.020842552185059,0.0,0.0
388,96.75,117.38433074951172,141.72808837890625,121.4536361694336,98.77755737304688,41.47879409790039,0.04906836897134781,1.0209541320800781,19.2954158782959,56.101253509521484,7.382152557373047,0.0,0.0
389,97,117.5921859741211,141.764404296875,117.27165222167969,98.78306579589844,40.96444320678711,0.04921656847000122,1.0231119394302368,19.291810989379883,56.05120849609375,7.488787651062012,0.0,0.0
390,97.25,117.57572174072266,141.79367065429688,112.63399505615234,98.77676391601562,41.46197509765625,0.04934994876384735,1.0250539779663086,19.28856658935547,55.981143951416016,7.38553524017334,0.0,0.0
391,97.5,118.059814453125,142.2895965576172,121.33838653564453,98.76494598388672,42.929344177246094,0.04946998879313469,1.0296549797058105,19.285646438598633,55.95111846923828,7.088624000549316,0.0,0.0
