Repository: ulfsri/fsri_materials_database

# Materials and Products Database

## 01_Data

Raw data generated from each apparatus are included here in plain-text format. The data is organized first by material, next by the short name of test apparatus used, and where applicable additional filtering by test settings.

### material.json

Each material directory contains a json file of the same name as the material. This file links the data stored in the repository as well as data and graphs produced by the accompanying scripts (__02_Scripts__) to the respective landing page for the material on the front-end website.

File: 01_Data/Latex_Pillow_Foam/MCC/Latex_Pillow_Foam_MCC_30K_min_211213_R3.txt (part 1 of 4)
Sample ID:	C:\MCC\MCC Cal\Test\LatexPillow_C_Foam_MCC_30K_min_211213_R3.txt
Sample Weight (mg):	4.32
Heating Rate (C/s):	0.5
Combustor Temp (C):	900
N2 Flow Rate (cc/min):	80
O2 Flow Rate (cc/min):	20
Calibration File:	C:\MCC\MCC Cal\Coeff1 JN10440_30_210304.txt.txt
T Correction Coefficients:	0	1.024463	0
Time Shift (s):	14
*
Time (s)	Temperature (C)	N2 flow rate (cc/min)	O2 flow rate (cc/min)	Flow Rate (cc/min)	Oxygen (%)	HRR (W/g)	Heating rate (C/s)
0.000	110.360	80.010	19.996	103.014	20.011	-0.142	-0.030
0.500	110.397	80.009	19.996	103.014	20.013	-0.244	-0.019
1.000	110.375	80.009	19.995	103.014	20.010	-0.008	0.009
1.500	110.365	80.011	19.994	103.012	20.013	-0.268	-0.008
2.000	110.364	80.010	19.995	103.010	20.015	-0.372	-0.021
2.500	110.398	80.011	19.995	103.008	20.014	-0.355	0.011
3.000	110.375	80.010	19.995	103.008	20.013	-0.246	0.022
3.501	110.372	80.010	19.995	103.008	20.015	-0.372	-0.007
4.000	110.375	80.009	19.995	103.012	20.011	-0.097	-0.013
4.500	110.348	80.008	19.994	103.018	20.011	-0.122	-0.012
5.000	110.372	80.010	19.994	103.025	20.012	-0.148	-0.014
5.500	110.392	80.010	19.994	103.031	20.014	-0.370	0.020
6.000	110.351	80.010	19.994	103.036	20.015	-0.443	0.011
6.500	110.374	80.009	19.994	103.041	20.015	-0.396	-0.019
7.000	110.359	80.010	19.995	103.043	20.016	-0.518	-0.005
7.500	110.362	80.009	19.995	103.044	20.015	-0.392	-0.002
8.000	110.347	80.009	19.995	103.046	20.017	-0.529	-0.012
8.500	110.357	80.008	19.995	103.051	20.017	-0.527	-0.008
9.000	110.357	80.009	19.994	103.053	20.017	-0.584	0.002
9.500	110.343	80.010	19.994	103.057	20.018	-0.604	-0.002
10.001	110.377	80.008	19.993	103.063	20.018	-0.645	0.004
10.501	110.358	80.009	19.994	103.070	20.014	-0.319	0.017
11.001	110.350	80.007	19.994	103.076	20.014	-0.305	-0.007
11.500	110.372	80.008	19.995	103.082	20.012	-0.175	-0.007
12.001	110.389	80.010	19.994	103.087	20.016	-0.510	0.027
12.501	110.379	80.007	19.994	103.089	20.011	-0.128	0.024
13.000	110.390	80.008	19.994	103.090	20.014	-0.368	0.004
13.500	110.376	80.009	19.994	103.090	20.016	-0.469	-0.001
14.000	110.380	80.010	19.993	103.092	20.010	-0.059	-0.007
14.500	110.358	80.010	19.993	103.097	20.011	-0.075	-0.014
15.001	110.355	80.008	19.993	103.103	20.011	-0.136	-0.021
15.501	110.385	80.008	19.995	103.112	20.012	-0.183	0.001
16.000	110.395	80.012	19.994	103.127	20.009	0.035	0.033
16.500	110.419	80.008	19.994	103.143	20.007	0.181	0.037
17.000	110.395	80.008	19.994	103.161	20.005	0.313	0.017
17.500	110.388	80.008	19.993	103.179	20.004	0.445	-0.015
18.000	110.422	80.008	19.993	103.194	20.003	0.449	-0.002
18.501	110.421	80.008	19.994	103.202	20.003	0.474	0.030
19.001	110.476	80.009	19.994	103.209	20.004	0.441	0.043
19.500	110.496	80.010	19.994	103.214	20.000	0.673	0.064
20.000	110.576	80.010	19.993	103.219	20.003	0.482	0.087
20.500	110.558	80.008	19.994	103.221	19.999	0.762	0.082
21.000	110.608	80.010	19.994	103.221	20.001	0.628	0.047
21.500	110.669	80.009	19.993	103.217	20.002	0.565	0.071
22.000	110.678	80.010	19.996	103.203	19.998	0.838	0.091
22.500	110.713	80.010	19.993	103.191	20.000	0.730	0.057
23.000	110.773	80.010	19.994	103.181	19.998	0.868	0.070
23.500	110.786	80.010	19.993	103.174	20.000	0.677	0.084
24.000	110.852	80.010	19.995	103.170	20.000	0.724	0.075
24.500	110.856	80.009	19.992	103.166	19.999	0.769	0.074
25.000	110.897	80.011	19.993	103.164	20.001	0.608	0.058
25.500	110.927	80.009	19.994	103.156	20.000	0.683	0.058
26.000	111.014	80.011	19.994	103.151	20.000	0.681	0.095
26.500	110.987	80.010	19.994	103.145	20.001	0.641	0.089
27.000	111.086	80.010	19.994	103.145	20.000	0.679	0.065
27.500	111.094	80.011	19.994	103.147	19.999	0.759	0.089
28.000	111.148	80.011	19.994	103.154	20.004	0.431	0.085
28.500	111.199	80.010	19.994	103.159	19.999	0.816	0.083
29.000	111.268	80.009	19.994	103.166	19.998	0.860	0.112
29.500	111.341	80.010	19.993	103.174	19.998	0.852	0.131
30.000	111.355	80.010	19.994	103.182	19.997	0.922	0.115
30.500	111.378	80.009	19.994	103.190	19.998	0.895	0.062
31.000	111.441	80.009	19.994	103.198	19.999	0.814	0.061
31.500	111.514	80.008	19.994	103.204	19.998	0.844	0.111
32.001	111.521	80.009	19.994	103.207	19.998	0.850	0.108
32.501	111.637	80.009	19.994	103.207	19.999	0.810	0.101
33.000	111.640	80.009	19.994	103.211	19.999	0.818	0.121
33.501	111.692	80.008	19.993	103.218	19.996	1.025	0.087
34.001	111.761	80.008	19.994	103.224	19.994	1.129	0.088
34.501	111.838	80.009	19.995	103.232	19.994	1.137	0.134
35.001	111.907	80.009	19.994	103.240	19.993	1.229	0.146
35.500	111.953	80.008	19.994	103.244	19.992	1.292	0.130
36.000	112.028	80.006	19.994	103.245	19.993	1.217	0.118
36.500	112.095	80.008	19.993	103.247	19.987	1.644	0.131
37.000	112.143	80.008	19.993	103.248	19.991	1.373	0.128
37.500	112.177	80.006	19.994	103.249	19.990	1.469	0.099
38.000	112.280	80.007	19.994	103.250	19.991	1.396	0.110
38.500	112.368	80.008	19.994	103.250	19.985	1.835	0.165
39.000	112.435	80.007	19.995	103.251	19.988	1.615	0.174
39.500	112.521	80.007	19.995	103.251	19.988	1.638	0.154
40.000	112.608	80.008	19.994	103.257	19.985	1.795	0.162
40.500	112.675	80.007	19.994	103.263	19.985	1.843	0.163
41.000	112.769	80.006	19.994	103.270	19.986	1.723	0.158
41.500	112.860	80.007	19.993	103.276	19.986	1.734	0.173
42.000	112.937	80.006	19.994	103.282	19.986	1.780	0.177
42.500	113.026	80.007	19.994	103.282	19.985	1.809	0.167
43.001	113.138	80.007	19.994	103.283	19.984	1.866	0.183
43.501	113.199	80.006	19.993	103.284	19.985	1.849	0.187
44.000	113.305	80.007	19.995	103.286	19.986	1.762	0.170
44.500	113.415	80.007	19.994	103.286	19.982	2.061	0.191
45.000	113.509	80.007	19.994	103.287	19.985	1.799	0.210
45.500	113.626	80.008	19.994	103.288	19.981	2.104	0.207
46.000	113.750	80.007	19.994	103.288	19.981	2.149	0.226
46.500	113.830	80.007	19.994	103.286	19.980	2.224	0.223
47.000	113.944	80.008	19.995	103.286	19.982	2.069	0.199
47.501	114.055	80.006	19.994	103.285	19.979	2.259	0.209
48.001	114.136	80.008	19.994	103.283	19.982	2.025	0.209
48.501	114.249	80.007	19.993	103.283	19.980	2.224	0.193
49.001	114.347	80.007	19.994	103.284	19.985	1.795	0.202
49.501	114.449	80.008	19.994	103.283	19.979	2.312	0.205
50.000	114.579	80.008	19.994	103.284	19.979	2.310	0.216
50.500	114.678	80.009	19.995	103.287	19.980	2.165	0.230
51.000	114.836	80.006	19.995	103.288	19.980	2.188	0.243
51.500	114.946	80.009	19.996	103.290	19.982	2.086	0.263
52.000	115.087	80.006	19.996	103.291	19.979	2.271	0.260
52.500	115.187	80.005	19.996	103.290	19.979	2.261	0.246
53.000	115.289	80.007	19.995	103.289	19.979	2.280	0.221
53.500	115.440	80.009	19.995	103.289	19.978	2.377	0.228
54.000	115.565	80.007	19.995	103.288	19.979	2.290	0.265
54.500	115.702	80.009	19.996	103.288	19.977	2.406	0.269
55.000	115.815	80.006	19.994	103.288	19.978	2.351	0.256
55.501	115.951	80.006	19.995	103.289	19.980	2.220	0.250
56.001	116.057	80.005	19.994	103.290	19.976	2.487	0.245
56.500	116.232	80.008	19.995	103.290	19.978	2.351	0.261
57.000	116.315	80.008	19.994	103.290	19.979	2.245	0.270
57.500	116.502	80.008	19.995	103.290	19.991	1.414	0.264
58.000	116.629	80.008	19.995	103.288	19.982	2.043	0.292
58.500	116.749	80.007	19.995	103.291	19.979	2.302	0.281
59.000	116.894	80.006	19.995	103.295	19.980	2.192	0.256
59.500	117.012	80.007	19.996	103.303	19.982	2.048	0.265
60.000	117.145	80.007	19.995	103.307	19.980	2.208	0.257
60.500	117.286	80.007	19.996	103.312	19.981	2.137	0.262
61.001	117.496	80.007	19.996	103.311	19.977	2.391	0.313
61.501	117.628	80.008	19.995	103.311	19.981	2.123	0.347
62.000	117.773	80.008	19.995	103.311	19.979	2.257	0.309
62.500	117.919	80.008	19.996	103.314	19.981	2.117	0.283
63.000	118.098	80.007	19.995	103.316	19.979	2.257	0.308
63.501	118.181	80.006	19.996	103.321	19.979	2.243	0.294
64.001	118.364	80.005	19.997	103.322	19.974	2.670	0.264
64.501	118.500	80.007	19.996	103.318	19.982	2.033	0.293
65.001	118.705	80.006	19.995	103.318	19.982	2.041	0.330
65.501	118.844	80.007	19.996	103.318	19.981	2.129	0.343
66.001	119.014	80.006	19.996	103.318	19.982	2.062	0.327
66.500	119.122	80.008	19.996	103.319	19.996	1.034	0.294
67.000	119.371	80.005	19.995	103.321	19.984	1.915	0.317
67.500	119.660	80.007	19.996	103.316	19.975	2.560	0.447
68.001	119.758	80.008	19.996	103.316	19.980	2.208	0.463
68.501	119.926	80.006	19.996	103.315	19.978	2.363	0.326
69.000	119.944	80.007	19.995	103.316	19.978	2.369	0.226
69.501	120.115	80.007	19.996	103.316	19.978	2.373	0.188
70.001	120.282	80.008	19.996	103.321	19.979	2.310	0.264
70.501	120.453	80.007	19.996	103.321	19.978	2.363	0.338
71.000	120.603	80.008	19.995	103.321	19.978	2.343	0.329
71.500	120.809	80.008	19.995	103.321	19.979	2.298	0.338
72.000	121.009	80.008	19.995	103.322	19.977	2.426	0.381
72.501	121.174	80.007	19.996	103.322	19.978	2.326	0.386
73.001	121.345	80.008	19.995	103.323	19.978	2.349	0.351
73.500	121.493	80.010	19.995	103.322	19.979	2.304	0.327
74.000	121.736	80.007	19.995	103.320	19.979	2.296	0.354
74.500	121.915	80.010	19.995	103.320	19.979	2.284	0.406
75.000	122.062	80.009	19.995	103.321	19.982	2.044	0.374
75.500	122.256	80.008	19.995	103.320	19.982	2.080	0.333
76.000	122.492	80.008	19.995	103.320	19.982	2.037	0.385
76.500	122.630	80.009	19.994	103.320	19.981	2.092	0.402
77.000	122.801	80.007	19.994	103.320	19.980	2.180	0.341
77.500	122.975	80.009	19.993	103.319	19.979	2.243	0.327
78.000	123.168	80.007	19.994	103.319	19.979	2.306	0.356
78.500	123.299	80.008	19.995	103.321	19.980	2.239	0.345
79.000	123.521	80.008	19.995	103.322	19.977	2.396	0.338
79.500	123.727	80.008	19.995	103.323	19.978	2.383	0.391
80.001	123.911	80.008	19.994	103.324	19.976	2.499	0.409
80.501	124.076	80.008	19.995	103.325	19.974	2.648	0.370
81.001	124.285	80.010	19.994	103.324	19.979	2.269	0.362
81.501	124.467	80.008	19.993	103.324	19.977	2.442	0.382
82.001	124.692	80.010	19.994	103.324	19.978	2.365	0.399
82.500	124.930	80.011	19.994	103.324	19.980	2.225	0.435
83.000	125.104	80.010	19.995	103.324	19.979	2.310	0.437
83.501	125.293	80.010	19.995	103.325	19.977	2.432	0.388
84.001	125.499	80.008	19.993	103.325	19.978	2.339	0.379
84.500	125.671	80.008	19.994	103.325	19.979	2.280	0.386
85.000	125.845	80.008	19.994	103.324	19.977	2.440	0.362
85.500	126.110	80.010	19.994	103.325	19.979	2.296	0.393
86.000	126.271	80.010	19.995	103.325	19.979	2.292	0.432
86.500	126.493	80.010	19.994	103.325	19.974	2.632	0.404
87.000	126.687	80.009	19.994	103.325	19.976	2.473	0.400
87.500	126.887	80.009	19.994	103.326	19.976	2.493	0.405
88.000	127.107	80.007	19.995	103.326	19.979	2.308	0.406
88.500	127.335	80.010	19.995	103.326	19.975	2.542	0.434
89.000	127.556	80.009	19.997	103.326	19.980	2.170	0.449
89.500	127.771	80.008	19.994	103.326	19.980	2.212	0.443
90.000	127.935	80.008	19.995	103.326	19.978	2.343	0.407
90.501	128.161	80.007	19.995	103.327	19.978	2.369	0.384
91.001	128.383	80.008	19.994	103.327	19.980	2.186	0.420
91.500	128.601	80.006	19.995	103.327	19.977	2.396	0.445
92.000	128.778	80.008	19.993	103.326	19.978	2.339	0.417
92.500	128.948	80.008	19.996	103.326	19.981	2.156	0.370
93.000	129.195	80.009	19.995	103.326	19.978	2.337	0.382
93.500	129.369	80.007	19.995	103.326	19.979	2.300	0.419
94.000	129.572	80.009	19.995	103.326	19.976	2.487	0.399
94.500	129.814	80.008	19.994	103.326	19.980	2.190	0.411
95.000	130.039	80.012	19.994	103.327	19.978	2.386	0.456
95.500	130.248	80.008	19.995	103.327	19.980	2.202	0.450
96.000	130.462	80.009	19.994	103.327	19.976	2.473	0.429
96.500	130.682	80.008	19.994	103.327	19.980	2.231	0.428
97.001	130.865	80.007	19.994	103.328	19.980	2.194	0.419
97.501	131.107	80.008	19.994	103.327	19.981	2.099	0.414
98.000	131.282	80.008	19.995	103.328	19.979	2.280	0.421
98.500	131.560	80.009	19.995	103.327	19.981	2.090	0.435
99.000	131.735	80.007	19.994	103.327	19.980	2.166	0.453
99.500	131.976	80.008	19.995	103.327	19.981	2.141	0.435
100.000	132.193	80.009	19.995	103.327	19.982	2.029	0.437
100.500	132.418	80.009	19.994	103.327	19.982	2.062	0.450
101.000	132.635	80.007	19.995	103.327	19.982	2.048	0.442
101.500	132.875	80.007	19.995	103.328	19.980	2.210	0.450
102.000	133.068	80.009	19.994	103.328	19.981	2.125	0.445
102.501	133.328	80.008	19.994	103.328	19.977	2.394	0.443
103.001	133.525	80.009	19.994	103.328	19.983	2.005	0.455
103.500	133.756	80.008	19.995	103.328	19.986	1.789	0.442
104.000	133.983	80.009	19.994	103.327	19.984	1.897	0.443
104.500	134.195	80.009	19.995	103.329	19.982	2.043	0.448
105.000	134.455	80.009	19.995	103.331	19.980	2.192	0.455
105.500	134.677	80.010	19.995	103.333	19.984	1.923	0.477
106.001	134.916	80.010	19.995	103.333	19.981	2.105	0.472
106.501	135.106	80.010	19.994	103.333	19.982	2.068	0.446
107.000	135.353	80.009	19.994	103.331	19.984	1.909	0.433
107.500	135.567	80.010	19.994	103.329	19.982	2.043	0.449
108.000	135.808	80.009	19.994	103.328	19.983	1.984	0.458
108.500	136.062	80.010	19.994	103.328	19.982	2.017	0.475
109.000	136.268	80.007	19.993	103.328	19.981	2.164	0.478
109.501	136.486	80.009	19.993	103.328	19.978	2.345	0.442
110.001	136.727	80.010	19.993	103.328	19.986	1.785	0.442
110.501	136.940	80.009	19.993	103.327	19.978	2.330	0.457
111.001	137.166	80.009	19.992	103.327	19.981	2.159	0.446
111.500	137.435	80.010	19.994	103.325	19.981	2.143	0.467
112.000	137.642	80.009	19.994	103.325	19.981	2.109	0.486
112.500	137.885	80.011	19.993	103.324	19.986	1.746	0.463
113.000	138.130	80.010	19.994	103.324	19.983	1.962	0.469
113.500	138.370	80.011	19.994	103.324	19.983	1.960	0.486
114.001	138.627	80.011	19.994	103.323	19.982	2.029	0.491
114.501	138.815	80.010	19.993	103.323	19.980	2.214	0.471
115.000	139.068	80.009	19.994	103.323	19.983	1.948	0.443
115.500	139.277	80.008	19.995	103.323	19.982	2.017	0.452
116.000	139.528	80.010	19.995	103.322	19.983	2.007	0.462
116.500	139.754	80.009	19.994	103.322	19.985	1.818	0.469
117.000	139.984	80.007	19.993	103.322	19.984	1.917	0.466
117.500	140.277	80.007	19.995	103.323	19.983	1.997	0.489
118.000	140.447	80.007	19.993	103.323	19.980	2.198	0.493
118.500	140.720	80.008	19.993	103.323	19.981	2.131	0.452
119.000	140.917	80.008	19.993	103.324	19.981	2.115	0.457
119.500	141.201	80.007	19.994	103.324	19.985	1.852	0.476
120.000	141.456	80.009	19.994	103.324	19.982	2.054	0.510
120.500	141.701	80.007	19.994	103.324	19.984	1.923	0.519
121.000	141.928	80.009	19.994	103.324	19.980	2.222	0.486
121.500	142.149	80.007	19.994	103.322	19.981	2.121	0.461
122.000	142.393	80.007	19.994	103.322	19.985	1.836	0.456
122.500	142.668	80.007	19.994	103.322	19.981	2.108	0.491
123.000	142.895	80.007	19.994	103.322	19.983	1.986	0.511
123.500	143.097	80.007	19.994	103.323	19.981	2.102	0.466
124.000	143.350	80.007	19.994	103.324	19.980	2.231	0.442
124.500	143.591	80.008	19.995	103.325	19.979	2.247	0.474
125.000	143.847	80.006	19.995	103.324	19.980	2.190	0.495
125.500	144.068	80.008	19.994	103.325	19.982	2.033	0.487
126.000	144.361	80.009	19.994	103.325	19.983	1.993	0.495
126.500	144.599	80.007	19.995	103.324	19.983	1.980	0.523
127.000	144.851	80.008	19.994	103.323	19.982	2.054	0.511
127.500	145.058	80.007	19.994	103.322	19.982	2.082	0.475
128.000	145.310	80.007	19.994	103.322	19.982	2.041	0.459
128.500	145.575	80.007	19.995	103.321	19.980	2.237	0.488
129.000	145.819	80.008	19.995	103.318	19.982	2.039	0.513
129.500	146.060	80.007	19.995	103.319	19.982	2.052	0.497
130.000	146.318	80.006	19.995	103.320	19.986	1.791	0.492
130.500	146.544	80.007	19.994	103.320	19.984	1.940	0.491
131.000	146.812	80.006	19.996	103.320	19.982	2.078	0.489
131.500	147.006	80.008	19.994	103.319	19.985	1.828	0.478
132.000	147.240	80.006	19.994	103.318	19.982	2.037	0.445
132.500	147.501	80.008	19.996	103.318	19.981	2.145	0.461
133.000	147.761	80.007	19.995	103.317	19.981	2.151	0.508
133.500	148.027	80.007	19.994	103.316	19.979	2.277	0.524
134.000	148.260	80.006	19.995	103.317	19.985	1.838	0.513
134.500	148.497	80.008	19.995	103.319	19.982	2.025	0.485
135.000	148.757	80.008	19.995	103.319	19.981	2.100	0.483
135.500	148.997	80.008	19.995	103.319	19.984	1.923	0.498
136.000	149.271	80.008	19.995	103.319	19.982	2.037	0.507
136.500	149.502	80.008	19.996	103.322	19.984	1.903	0.510
137.000	149.768	80.007	19.995	103.323	19.986	1.772	0.501
137.500	150.000	80.008	19.996	103.323	19.984	1.887	0.498
138.000	150.236	80.007	19.994	103.322	19.984	1.887	0.483
138.500	150.496	80.008	19.996	103.322	19.984	1.878	0.482
139.000	150.710	80.008	19.996	103.323	19.985	1.811	0.485
139.500	151.000	80.009	19.996	103.322	19.983	1.978	0.489
140.000	151.235	80.009	19.995	103.322	19.986	1.730	0.515
140.500	151.494	80.007	19.996	103.321	19.985	1.840	0.510
141.000	151.721	80.007	19.995	103.320	19.985	1.815	0.490
141.500	151.939	80.009	19.996	103.319	19.984	1.909	0.465
142.000	152.235	80.007	19.996	103.318	19.987	1.675	0.479
142.500	152.458	80.007	19.995	103.317	19.987	1.667	0.516
143.000	152.732	80.008	19.995	103.318	19.985	1.803	0.508
143.500	152.980	80.008	19.995	103.317	19.986	1.789	0.510
144.000	153.227	80.007	19.994	103.314	19.985	1.797	0.508
144.500	153.506	80.008	19.995	103.312	19.985	1.826	0.510
145.000	153.735	80.009	19.994	103.310	19.980	2.167	0.517
145.500	153.941	80.007	19.994	103.310	19.985	1.846	0.472
146.000	154.212	80.006	19.994	103.308	19.990	1.433	0.456
146.500	154.450	80.007	19.994	103.309	19.986	1.764	0.493
147.000	154.677	80.006	19.995	103.309	19.987	1.648	0.487
147.500	154.926	80.007	19.995	103.306	19.987	1.707	0.470
148.000	155.198	80.007	19.995	103.307	19.987	1.675	0.499
148.500	155.447	80.006	19.994	103.311	19.985	1.829	0.521
149.000	155.684	80.008	19.994	103.311	19.987	1.693	0.504
149.500	155.896	80.006	19.995	103.312	19.986	1.770	0.467
150.000	156.187	80.005	19.994	103.317	19.986	1.789	0.476
150.500	156.435	80.008	19.995	103.317	19.987	1.646	0.521
151.000	156.712	80.008	19.995	103.316	19.987	1.697	0.532
151.500	156.935	80.008	19.995	103.318	19.988	1.577	0.513
152.000	157.178	80.005	19.995	103.320	19.989	1.500	0.483
152.500	157.443	80.005	19.995	103.319	19.986	1.787	0.487
153.000	157.672	80.006	19.995	103.320	19.989	1.506	0.501
153.500	157.946	80.007	19.995	103.318	19.989	1.510	0.499
154.000	158.180	80.007	19.995	103.316	19.989	1.512	0.506
154.500	158.436	80.006	19.994	103.314	19.986	1.762	0.499
155.000	158.692	80.005	19.995	103.313	19.987	1.687	0.500
155.500	158.946	80.007	19.995	103.313	19.989	1.532	0.511
156.000	159.174	80.004	19.995	103.312	19.987	1.663	0.496
156.500	159.434	80.005	19.995	103.309	19.987	1.699	0.485
157.000	159.694	80.005	19.995	103.306	19.985	1.860	0.504
157.500	159.942	80.006	19.995	103.303	19.986	1.746	0.514
158.000	160.225	80.008	19.994	103.297	19.987	1.713	0.520
158.501	160.424	80.006	19.995	103.299	19.989	1.563	0.506
159.000	160.692	80.008	19.996	103.301	19.991	1.414	0.474
159.500	160.978	80.008	19.995	103.301	19.989	1.548	0.510
160.000	161.205	80.008	19.995	103.299	19.989	1.510	0.534
160.501	161.466	80.007	19.994	103.298	19.986	1.776	0.501
161.000	161.699	80.009	19.994	103.297	19.991	1.406	0.491
161.500	161.976	80.008	19.996	103.299	19.991	1.367	0.502
162.000	162.238	80.010	19.995	103.302	19.988	1.618	0.524
162.500	162.465	80.008	19.995	103.306	19.988	1.569	0.514
163.000	162.701	80.007	19.995	103.308	19.989	1.493	0.476
163.500	162.977	80.007	19.994	103.307	19.988	1.593	0.487
164.000	163.212	80.008	19.994	103.301	19.986	1.738	0.511
164.500	163.477	80.009	19.996	103.299	19.988	1.628	0.505
165.000	163.715	80.008	19.995	103.298	19.988	1.583	0.502
165.500	163.988	80.009	19.994	103.297	19.990	1.445	0.507
166.000	164.223	80.007	19.994	103.298	19.991	1.390	0.510
166.500	164.498	80.008	19.995	103.303	19.986	1.750	0.509
167.000	164.746	80.007	19.994	103.303	19.991	1.392	0.516
167.500	164.966	80.008	19.995	103.303	19.990	1.449	0.495
168.000	165.248	80.008	19.995	103.302	19.988	1.634	0.485
168.500	165.460	80.009	19.994	103.302	19.993	1.239	0.498
169.000	165.725	80.007	19.995	103.298	19.990	1.465	0.486
169.500	165.992	80.007	19.994	103.297	19.989	1.556	0.505
170.000	166.244	80.009	19.995	103.294	19.988	1.595	0.525
170.500	166.500	80.007	19.994	103.292	19.989	1.550	0.513
171.000	166.745	80.010	19.993	103.290	19.991	1.400	0.505
171.500	166.991	80.007	19.994	103.289	19.991	1.345	0.496
172.000	167.268	80.007	19.994	103.288	19.990	1.487	0.507
172.500	167.517	80.007	19.994	103.289	19.988	1.575	0.524
173.000	167.797	80.008	19.994	103.291	19.991	1.384	0.527
173.500	168.051	80.008	19.996	103.290	19.991	1.367	0.532
174.000	168.268	80.006	19.994	103.291	19.989	1.538	0.502
174.500	168.489	80.007	19.995	103.290	19.989	1.516	0.455
175.000	168.788	80.007	19.994	103.289	19.988	1.571	0.480
175.500	169.021	80.007	19.994	103.287	19.987	1.685	0.526
176.000	169.269	80.007	19.993	103.287	19.987	1.648	0.506
176.500	169.528	80.008	19.994	103.287	19.988	1.605	0.494
177.000	169.772	80.007	19.994	103.287	19.989	1.522	0.505
177.500	170.012	80.007	19.994	103.286	19.988	1.636	0.494
178.000	170.299	80.009	19.994	103.286	19.990	1.428	0.506
178.500	170.536	80.008	19.993	103.286	19.990	1.479	0.526
179.000	170.741	80.006	19.994	103.286	19.990	1.418	0.483
179.500	171.059	80.008	19.994	103.285	19.992	1.300	0.482
180.000	171.293	80.008	19.994	103.285	19.989	1.550	0.538
180.500	171.527	80.005	19.994	103.284	19.990	1.418	0.510
181.000	171.794	80.007	19.994	103.284	19.992	1.274	0.484
181.500	172.014	80.007	19.994	103.284	19.990	1.485	0.494
182.000	172.280	80.007	19.995	103.283	19.991	1.388	0.486
182.500	172.510	80.006	19.994	103.284	19.987	1.705	0.491
183.000	172.732	80.007	19.994	103.283	19.988	1.571	0.474
183.500	173.036	80.008	19.995	103.283	19.990	1.491	0.489
184.000	173.257	80.008	19.994	103.284	19.990	1.440	0.526
184.500	173.504	80.010	19.994	103.283	19.991	1.389	0.497
185.000	173.777	80.009	19.995	103.284	19.990	1.430	0.494
185.500	174.031	80.009	19.995	103.284	19.990	1.469	0.523
186.000	174.256	80.009	19.995	103.284	19.988	1.589	0.503
186.500	174.531	80.009	19.995	103.284	19.990	1.473	0.490
187.000	174.794	80.008	19.994	103.284	19.989	1.493	0.519
187.500	175.043	80.009	19.994	103.284	19.989	1.495	0.525
188.000	175.282	80.009	19.994	103.284	19.989	1.503	0.500
188.500	175.543	80.008	19.994	103.284	19.985	1.815	0.494
189.000	175.755	80.010	19.993	103.284	19.985	1.864	0.487
189.500	176.011	80.010	19.994	103.283	19.986	1.717	0.470
190.000	176.233	80.010	19.994	103.283	19.990	1.463	0.473
190.500	176.480	80.009	19.994	103.283	19.990	1.451	0.474
191.000	176.773	80.009	19.994	103.282	19.989	1.558	0.504
191.500	177.024	80.009	19.994	103.283	19.987	1.701	0.542
192.000	177.256	80.011	19.994	103.282	19.989	1.540	0.514
192.500	177.522	80.008	19.993	103.282	19.987	1.703	0.491
193.000	177.777	80.007	19.993	103.281	19.988	1.630	0.510
193.500	178.058	80.009	19.995	103.281	19.987	1.668	0.528
194.000	178.291	80.009	19.994	103.281	19.989	1.516	0.525
194.500	178.514	80.010	19.993	103.281	19.989	1.528	0.485
195.000	178.772	80.010	19.994	103.279	19.990	1.491	0.468
195.500	179.045	80.011	19.993	103.276	19.988	1.601	0.506
196.000	179.255	80.010	19.994	103.276	19.988	1.615	0.507
196.500	179.508	80.009	19.995	103.274	19.990	1.477	0.473
197.000	179.754	80.012	19.994	103.270	19.989	1.564	0.481
197.500	180.001	80.009	19.994	103.267	19.988	1.603	0.496
198.000	180.254	80.008	19.994	103.269	19.988	1.577	0.496
198.500	180.496	80.009	19.995	103.269	19.990	1.467	0.497
199.000	180.724	80.008	19.995	103.270	19.987	1.705	0.482
199.500	181.015	80.007	19.995	103.273	19.989	1.564	0.495
200.000	181.211	80.007	19.994	103.276	19.988	1.627	0.503
200.500	181.468	80.006	19.994	103.277	19.990	1.471	0.470
201.000	181.723	80.008	19.995	103.275	19.986	1.758	0.483
201.500	182.009	80.006	19.995	103.274	19.987	1.699	0.527
202.000	182.214	80.007	19.994	103.273	19.987	1.652	0.516
202.500	182.475	80.007	19.994	103.273	19.990	1.481	0.479
203.000	182.699	80.007	19.995	103.274	19.991	1.359	0.475
203.500	182.990	80.008	19.993	103.277	19.986	1.745	0.500
204.000	183.226	80.007	19.995	103.277	19.989	1.528	0.521
204.500	183.458	80.007	19.995	103.279	19.985	1.821	0.497
205.000	183.699	80.009	19.994	103.280	19.987	1.707	0.470
205.500	183.959	80.007	19.993	103.281	19.988	1.599	0.487
206.000	184.196	80.007	19.994	103.279	19.989	1.540	0.500
206.500	184.427	80.008	19.995	103.280	19.989	1.552	0.482
207.000	184.712	80.006	19.993	103.277	19.988	1.601	0.492
207.500	184.931	80.007	19.994	103.275	19.989	1.564	0.510
208.000	185.173	80.007	19.994	103.274	19.985	1.843	0.482
208.500	185.453	80.007	19.995	103.274	19.984	1.933	0.492
209.000	185.717	80.008	19.994	103.273	19.985	1.802	0.533
209.500	185.961	80.008	19.994	103.269	19.986	1.764	0.526
210.000	186.212	80.008	19.994	103.268	19.986	1.743	0.501
210.500	186.481	80.007	19.994	103.264	19.986	1.757	0.508
211.000	186.727	80.007	19.995	103.264	19.986	1.774	0.518
211.501	186.993	80.007	19.994	103.263	19.986	1.788	0.514
212.000	187.229	80.008	19.994	103.267	19.984	1.898	0.507
212.500	187.471	80.007	19.993	103.267	19.985	1.839	0.490
213.000	187.715	80.006	19.993	103.272	19.985	1.833	0.482
213.500	187.981	80.008	19.995	103.272	19.986	1.727	0.498
214.000	188.174	80.006	19.994	103.272	19.985	1.810	0.484
214.500	188.455	80.006	19.994	103.274	19.985	1.839	0.466
215.000	188.693	80.007	19.994	103.275	19.982	2.044	0.496
215.500	188.933	80.007	19.994	103.275	19.986	1.790	0.499
216.000	189.201	80.004	19.995	103.275	19.983	1.989	0.493
216.500	189.456	80.008	19.994	103.277	19.983	1.963	0.516
217.000	189.673	80.007	19.994	103.276	19.982	2.032	0.497
217.500	189.942	80.006	19.994	103.274	19.979	2.286	0.479
218.000	190.183	80.008	19.994	103.274	19.981	2.148	0.498
218.500	190.424	80.007	19.994	103.275	19.985	1.857	0.496
219.000	190.672	80.007	19.993	103.273	19.984	1.916	0.485
219.500	190.929	80.006	19.994	103.273	19.984	1.920	0.497
220.000	191.136	80.007	19.995	103.269	19.983	1.967	0.485
220.500	191.418	80.008	19.994	103.264	19.983	1.971	0.476
221.000	191.671	80.008	19.994	103.258	19.980	2.191	0.511
221.500	191.884	80.009	19.994	103.258	19.982	2.085	0.500
222.000	192.107	80.007	19.994	103.258	19.981	2.158	0.451
222.500	192.399	80.007	19.994	103.259	19.978	2.382	0.475
223.000	192.583	80.008	19.994	103.258	19.980	2.176	0.495
223.500	192.861	80.008	19.993	103.257	19.979	2.290	0.469
224.000	193.124	80.007	19.994	103.254	19.979	2.262	0.502
224.500	193.350	80.008	19.995	103.253	19.980	2.191	0.515
225.000	193.635	80.007	19.994	103.255	19.981	2.138	0.500
225.500	193.834	80.007	19.995	103.255	19.981	2.150	0.498
226.000	194.113	80.008	19.994	103.257	19.982	2.044	0.481
226.500	194.379	80.008	19.994	103.257	19.984	1.867	0.512
227.000	194.568	80.008	19.995	103.255	19.981	2.124	0.500
227.500	194.809	80.007	19.995	103.253	19.980	2.219	0.442
228.000	195.100	80.007	19.994	103.254	19.979	2.272	0.481
228.500	195.296	80.007	19.995	103.255	19.979	2.298	0.509
229.000	195.547	80.008	19.994	103.255	19.979	2.276	0.467
229.500	195.832	80.008	19.995	103.256	19.978	2.361	0.492
230.000	196.029	80.006	19.995	103.257	19.980	2.187	0.509
230.500	196.296	80.007	19.995	103.256	19.981	2.128	0.473
231.000	196.547	80.006	19.995	103.255	19.980	2.193	0.491
231.500	196.751	80.008	19.995	103.256	19.980	2.185	0.486
232.000	196.998	80.007	19.994	103.255	19.979	2.298	0.453
232.500	197.247	80.005	19.993	103.253	19.978	2.363	0.473
233.000	197.515	80.005	19.996	103.253	19.976	2.520	0.506
233.500	197.765	80.006	19.994	103.252	19.976	2.508	0.518
234.000	197.999	80.007	19.994	103.251	19.974	2.618	0.501
234.500	198.281	80.008	19.994	103.251	19.978	2.321	0.500
235.000	198.498	80.006	19.995	103.255	19.976	2.520	0.507
235.500	198.757	80.006	19.995	103.256	19.976	2.510	0.487
236.000	198.962	80.005	19.994	103.259	19.980	2.227	0.470
236.500	199.213	80.005	19.995	103.262	19.974	2.612	0.460
237.000	199.491	80.006	19.995	103.262	19.977	2.449	0.492
237.500	199.702	80.006	19.994	103.259	19.974	2.675	0.509
238.000	199.955	80.007	19.993	103.259	19.978	2.317	0.477
238.500	200.221	80.008	19.994	103.256	19.976	2.506	0.492
239.000	200.465	80.006	19.995	103.254	19.977	2.396	0.515
239.500	200.711	80.007	19.994	103.252	19.976	2.471	0.500
240.000	200.940	80.007	19.994	103.254	19.977	2.404	0.483
240.500	201.211	80.008	19.994	103.255	19.978	2.339	0.487
241.000	201.489	80.007	19.994	103.257	19.975	2.593	0.524
241.500	201.705	80.007	19.994	103.257	19.979	2.298	0.521
242.000	201.936	80.007	19.994	103.257	19.979	2.253	0.470
242.500	202.202	80.005	19.993	103.255	19.978	2.323	0.472
243.000	202.462	80.009	19.994	103.254	19.979	2.286	0.512
243.500	202.671	80.006	19.995	103.252	19.979	2.310	0.498
244.000	202.952	80.008	19.995	103.251	19.981	2.144	0.479
244.500	203.186	80.009	19.995	103.253	19.979	2.251	0.502
245.000	203.444	80.008	19.994	103.254	19.981	2.125	0.503
245.500	203.698	80.009	19.995	103.256	19.979	2.262	0.502
246.000	203.916	80.010	19.995	103.257	19.979	2.278	0.492
246.501	204.153	80.008	19.995	103.255	19.980	2.186	0.463
247.001	204.436	80.009	19.993	103.252	19.979	2.286	0.488
247.500	204.646	80.008	19.995	103.251	19.980	2.221	0.507
248.000	204.893	80.011	19.995	103.249	19.978	2.329	0.475
248.500	205.167	80.009	19.995	103.249	19.980	2.213	0.489
249.000	205.397	80.008	19.995	103.249	19.979	2.272	0.513
249.500	205.642	80.009	19.995	103.251	19.978	2.329	0.489
250.000	205.859	80.009	19.996	103.252	19.978	2.367	0.469
250.500	206.142	80.008	19.996	103.255	19.977	2.404	0.481
251.000	206.374	80.008	19.995	103.253	19.982	2.066	0.507
251.500	206.658	80.008	19.994	103.253	19.979	2.272	0.515
252.000	206.909	80.007	19.995	103.251	19.978	2.367	0.526
252.500	207.146	80.009	19.997	103.248	19.977	2.451	0.511
253.000	207.401	80.008	19.996	103.245	19.979	2.296	0.490
253.500	207.651	80.008	19.996	103.246	19.978	2.382	0.499
254.000	207.917	80.010	19.996	103.247	19.977	2.453	0.511
254.500	208.172	80.009	19.997	103.247	19.977	2.426	0.518
255.000	208.429	80.010	19.996	103.247	19.978	2.337	0.516
255.500	208.613	80.010	19.995	103.248	19.978	2.382	0.477
256.000	208.915	80.008	19.995	103.247	19.973	2.733	0.464
256.500	209.160	80.008	19.995	103.246	19.978	2.382	0.517
257.000	209.406	80.009	19.995	103.247	19.978	2.343	0.519
257.500	209.624	80.007	19.994	103.248	19.978	2.323	0.477
258.000	209.914	80.009	19.995	103.247	19.978	2.363	0.486
258.500	210.151	80.009	19.996	103.247	19.975	2.548	0.518
259.000	210.418	80.008	19.995	103.247	19.977	2.404	0.515
259.500	210.654	80.008	19.996	103.246	19.978	2.357	0.503
260.000	210.908	80.009	19.995	103.245	19.977	2.453	0.497
260.500	211.124	80.008	19.995	103.244	19.975	2.550	0.480
261.000	211.373	80.008	19.996	103.244	19.973	2.705	0.468
261.500	211.668	80.009	19.996	103.245	19.975	2.548	0.505
262.000	211.889	80.008	19.996	103.244	19.975	2.605	0.530
262.500	212.131	80.009	19.996	103.245	19.974	2.674	0.489
263.000	212.349	80.008	19.995	103.245	19.977	2.408	0.461
263.500	212.608	80.009	19.995	103.245	19.976	2.469	0.468
264.000	212.818	80.011	19.995	103.244	19.974	2.670	0.473
264.500	213.105	80.009	19.994	103.245	19.977	2.388	0.483
265.000	213.397	80.010	19.995	103.245	19.978	2.327	0.538
265.500	213.609	80.011	19.994	103.246	19.976	2.510	0.541
266.000	213.864	80.010	19.995	103.246	19.977	2.426	0.485
266.500	214.134	80.011	19.994	103.246	19.978	2.375	0.496
267.000	214.339	80.009	19.994	103.245	19.976	2.534	0.500
267.500	214.584	80.012	19.994	103.245	19.976	2.477	0.463
268.000	214.826	80.009	19.992	103.246	19.981	2.162	0.469
268.500	215.101	80.013	19.994	103.245	19.980	2.231	0.502
269.000	215.316	80.012	19.993	103.245	19.979	2.264	0.503
269.500	215.543	80.010	19.994	103.244	19.979	2.306	0.466
270.000	215.810	80.010	19.994	103.244	19.975	2.589	0.468
270.500	216.070	80.011	19.993	103.243	19.978	2.378	0.510
271.000	216.337	80.010	19.993	103.244	19.979	2.264	0.527
271.500	216.545	80.010	19.994	103.243	19.980	2.188	0.502
272.000	216.804	80.012	19.994	103.243	19.979	2.243	0.471
272.500	217.042	80.009	19.994	103.243	19.983	1.973	0.481
273.000	217.292	80.010	19.994	103.243	19.983	1.940	0.492
273.500	217.533	80.010	19.995	103.244	19.981	2.154	0.490
274.000	217.807	80.011	19.992	103.243	19.979	2.249	0.503
274.500	218.052	80.010	19.993	103.244	19.978	2.339	0.517
275.000	218.246	80.011	19.993	103.244	19.981	2.129	0.479
275.500	218.536	80.008	19.994	103.243	19.981	2.095	0.461
276.000	218.796	80.011	19.993	103.243	19.982	2.058	0.516
276.500	219.014	80.007	19.993	103.243	19.981	2.162	0.514
277.000	219.287	80.011	19.993	103.244	19.983	1.997	0.485
277.500	219.529	80.011	19.994	103.245	19.980	2.182	0.503
278.000	219.774	80.011	19.993	103.245	19.981	2.138	0.501
278.500	220.018	80.011	19.993	103.246	19.980	2.170	0.488
279.000	220.289	80.009	19.993	103.246	19.981	2.134	0.502
279.500	220.526	80.010	19.994	103.246	19.979	2.256	0.511
280.000	220.791	80.010	19.993	103.245	19.984	1.928	0.505
280.500	221.007	80.008	19.994	103.246	19.981	2.152	0.492
281.001	221.259	80.007	19.995	103.247	19.983	1.987	0.474
281.501	221.500	80.006	19.994	103.248	19.982	2.022	0.481
282.000	221.789	80.010	19.993	103.248	19.983	1.971	0.511
282.500	222.017	80.007	19.994	103.249	19.979	2.251	0.523
283.000	222.293	80.007	19.994	103.248	19.980	2.203	0.510
283.500	222.547	80.008	19.994	103.248	19.981	2.109	0.517
284.001	222.746	80.007	19.994	103.247	19.982	2.083	0.492
284.501	223.035	80.008	19.994	103.248	19.979	2.251	0.471
285.001	223.264	80.006	19.994	103.248	19.979	2.241	0.503
285.501	223.493	80.008	19.993	103.249	19.981	2.131	0.488
286.000	223.782	80.008	19.994	103.249	19.980	2.195	0.488
286.500	224.026	80.008	19.995	103.249	19.981	2.101	0.525
287.000	224.272	80.006	19.994	103.249	19.980	2.164	0.512
287.500	224.503	80.007	19.993	103.249	19.980	2.193	0.484
288.000	224.766	80.008	19.994	103.249	19.982	2.026	0.486
288.500	225.011	80.008	19.995	103.249	19.979	2.243	0.501
289.000	225.253	80.009	19.995	103.249	19.978	2.315	0.497
289.500	225.471	80.007	19.994	103.249	19.981	2.125	0.473
290.000	225.732	80.007	19.994	103.249	19.978	2.335	0.469
290.500	225.987	80.008	19.994	103.249	19.982	2.048	0.498
291.000	226.247	80.007	19.993	103.249	19.981	2.117	0.516
291.500	226.505	80.008	19.994	103.248	19.980	2.178	0.516
292.000	226.724	80.008	19.994	103.249	19.983	1.995	0.497
292.500	226.947	80.009	19.993	103.249	19.985	1.814	0.459
293.000	227.243	80.008	19.994	103.249	19.983	1.957	0.481
293.500	227.480	80.006	19.994	103.248	19.985	1.822	0.526
294.000	227.740	80.009	19.995	103.249	19.984	1.892	0.515
294.500	227.995	80.008	19.994	103.249	19.984	1.889	0.506
295.000	228.278	80.006	19.994	103.249	19.984	1.896	0.527
295.500	228.532	80.008	19.995	103.248	19.983	1.991	0.538
296.000	228.766	80.007	19.994	103.249	19.981	2.103	0.512
296.500	228.991	80.008	19.995	103.248	19.983	1.940	0.473
297.000	229.245	80.005	19.993	103.248	19.983	2.014	0.469
297.500	229.519	80.009	19.994	103.248	19.981	2.125	0.504
298.000	229.766	80.009	19.993	103.249	19.983	1.987	0.524
298.500	229.943	80.008	19.993	103.249	19.984	1.926	0.473
299.000	230.233	80.007	19.993	103.249	19.983	1.940	0.445
299.500	230.507	80.007	19.993	103.249	19.988	1.615	0.515
300.000	230.741	80.007	19.994	103.250	19.983	1.952	0.536
300.500	230.992	80.007	19.993	103.249	19.984	1.908	0.496
301.000	231.232	80.007	19.993	103.250	19.987	1.700	0.487
301.500	231.483	80.006	19.994	103.250	19.986	1.727	0.491
302.000	231.726	80.006	19.994	103.249	19.988	1.603	0.493
302.500	231.932	80.007	19.993	103.249	19.987	1.712	0.472
303.000	232.191	80.005	19.994	103.250	19.989	1.560	0.457
303.500	232.432	80.007	19.994	103.250	19.988	1.582	0.483
304.000	232.709	80.008	19.993	103.250	19.987	1.696	0.509
304.500	232.931	80.006	19.993	103.251	19.987	1.658	0.508
305.000	233.187	80.008	19.994	103.250	19.986	1.723	0.489
305.500	233.440	80.008	19.994	103.250	19.988	1.627	0.494
306.000	233.680	80.007	19.994	103.249	19.987	1.666	0.501
306.500	233.926	80.008	19.993	103.249	19.987	1.666	0.490
307.000	234.229	80.007	19.994	103.248	19.985	1.796	0.518
307.500	234.450	80.009	19.994	103.248	19.986	1.782	0.536
308.000	234.709	80.007	19.994	103.248	19.986	1.757	0.502
308.500	234.989	80.008	19.994	103.248	19.985	1.826	0.510
309.000	235.186	80.008	19.993	103.247	19.985	1.834	0.508
309.500	235.448	80.008	19.995	103.247	19.984	1.902	0.467
310.000	235.680	80.008	19.994	103.247	19.984	1.900	0.477
310.500	235.956	80.009	19.994	103.246	19.987	1.700	0.501
311.000	236.184	80.007	19.994	103.246	19.986	1.769	0.506
311.500	236.435	80.008	19.994	103.247	19.983	1.958	0.491
312.000	236.697	80.009	19.993	103.247	19.989	1.544	0.496
312.500	236.947	80.007	19.994	103.247	19.986	1.749	0.513
313.000	237.201	80.007	19.995	103.247	19.988	1.627	0.508
313.500	237.476	80.006	19.995	103.247	19.985	1.826	0.516
314.000	237.687	80.009	19.994	103.247	19.987	1.680	0.508
314.500	237.968	80.007	19.995	103.247	19.985	1.804	0.489
315.000	238.195	80.006	19.996	103.245	19.986	1.723	0.499
315.500	238.474	80.005	19.995	103.245	19.989	1.564	0.507
316.000	238.710	80.007	19.993	103.245	19.985	1.818	0.511
316.500	238.959	80.006	19.995	103.245	19.988	1.617	0.500
317.000	239.240	80.008	19.994	103.245	19.986	1.782	0.507
317.500	239.433	80.006	19.996	103.247	19.987	1.674	0.502
318.000	239.669	80.007	19.994	103.243	19.987	1.664	0.451
318.500	239.894	80.006	19.995	103.242	19.989	1.552	0.445
319.000	240.190	80.006	19.996	103.241	19.986	1.729	0.491
319.500	240.439	80.007	19.996	103.241	19.987	1.668	0.533
320.000	240.689	80.007	19.994	103.240	19.986	1.743	0.522
320.500	240.909	80.007	19.994	103.244	19.989	1.562	0.484
321.000	241.148	80.006	19.995	103.242	19.989	1.495	0.465
321.500	241.415	80.006	19.995	103.241	19.986	1.731	0.483
322.000	241.659	80.007	19.994	103.241	19.987	1.670	0.508
322.500	241.910	80.006	19.995	103.241	19.989	1.535	0.502
323.000	242.151	80.007	19.994	103.240	19.986	1.741	0.493
323.500	242.405	80.007	19.994	103.242	19.986	1.771	0.494
324.000	242.626	80.007	19.995	103.240	19.987	1.684	0.486
324.500	242.894	80.005	19.995	103.239	19.986	1.767	0.482
325.000	243.152	80.008	19.995	103.240	19.986	1.765	0.507
325.500	243.422	80.008	19.994	103.241	19.988	1.592	0.527
326.000	243.671	80.007	19.994	103.242	19.983	1.971	0.524
326.500	243.889	80.007	19.996	103.244	19.987	1.659	0.493
327.000	244.173	80.008	19.995	103.246	19.984	1.893	0.484
327.500	244.437	80.008	19.993	103.245	19.984	1.922	0.525
328.000	244.657	80.008	19.994	103.245	19.985	1.792	0.516
328.500	244.909	80.008	19.995	103.245	19.987	1.682	0.478
329.000	245.143	80.009	19.994	103.244	19.987	1.688	0.479
329.500	245.445	80.006	19.994	103.244	19.987	1.668	0.511
330.000	245.663	80.010	19.994	103.244	19.989	1.564	0.528
330.500	245.908	80.007	19.995	103.244	19.987	1.710	0.492
331.000	246.152	80.008	19.995	103.244	19.986	1.781	0.476
331.500	246.393	80.009	19.994	103.243	19.986	1.735	0.487
332.000	246.661	80.008	19.993	103.242	19.985	1.820	0.497
332.500	246.929	80.009	19.994	103.241	19.988	1.607	0.522
333.000	247.176	80.009	19.995	103.241	19.987	1.688	0.525
333.500	247.392	80.008	19.994	103.241	19.984	1.930	0.489
334.000	247.687	80.009	19.993	103.239	19.984	1.903	0.487
334.500	247.914	80.009	19.995	103.239	19.986	1.773	0.517
335.000	248.181	80.009	19.994	103.238	19.985	1.801	0.508
335.500	248.443	80.008	19.993	103.236	19.985	1.799	0.511
336.000	248.670	80.007	19.994	103.235	19.987	1.708	0.509
336.500	248.907	80.009	19.995	103.235	19.984	1.864	0.477
337.000	249.164	80.006	19.994	103.233	19.986	1.781	0.479
337.500	249.423	80.007	19.994	103.235	19.986	1.738	0.505
338.000	249.703	80.006	19.994	103.235	19.983	1.981	0.527
338.500	249.970	80.006	19.994	103.234	19.985	1.810	0.543
339.000	250.218	80.006	19.994	103.237	19.985	1.832	0.531
339.500	250.498	80.007	19.995	103.239	19.986	1.735	0.522
340.000	250.700	80.009	19.994	103.238	19.987	1.714	0.505
340.500	250.928	80.007	19.994	103.239	19.988	1.598	0.457
341.000	251.213	80.008	19.995	103.238	19.986	1.767	0.472
341.500	251.466	80.007	19.995	103.236	19.985	1.840	0.525
342.001	251.718	80.009	19.994	103.232	19.985	1.804	0.521
342.501	251.987	80.007	19.994	103.231	19.981	2.095	0.514
343.000	252.261	80.007	19.995	103.232	19.986	1.767	0.532
343.500	252.477	80.008	19.993	103.235	19.985	1.798	0.516
344.000	252.742	80.008	19.995	103.235	19.986	1.728	0.485
344.500	252.968	80.008	19.994	103.235	19.988	1.623	0.486
345.000	253.222	80.005	19.995	103.229	19.988	1.635	0.486
345.500	253.457	80.007	19.995	103.223	19.985	1.791	0.485
346.001	253.700	80.006	19.995	103.218	19.986	1.771	0.483
346.500	253.978	80.006	19.996	103.215	19.982	2.076	0.499
347.000	254.271	80.008	19.995	103.212	19.989	1.554	0.545
347.500	254.476	80.005	19.994	103.215	19.986	1.716	0.534
