Repository: ulfsri/fsri_materials_database

# Materials and Products Database

## 01_Data

Raw data generated from each apparatus are included here in plain-text format. The data is organized first by material, next by the short name of test apparatus used, and where applicable additional filtering by test settings.

### material.json

Each material directory contains a json file of the same name as the material. This file links the data stored in the repository as well as data and graphs produced by the accompanying scripts (__02_Scripts__) to the respective landing page for the material on the front-end website.

File: 01_Data/Latex_Pillow_Inner_Fabric/MCC/Latex_Pillow_Inner_Fabric_MCC_30K_min_211213_R3.txt (part 2 of 4)
T Correction Coefficients:	0	1.024463	0
Time Shift (s):	14
*
Time (s)	Temperature (C)	N2 flow rate (cc/min)	O2 flow rate (cc/min)	Flow Rate (cc/min)	Oxygen (%)	HRR (W/g)	Heating rate (C/s)
348.000	248.203	80.016	19.992	103.223	19.900	1.544	0.514
348.500	248.440	80.004	19.996	103.229	19.899	1.587	0.502
349.000	248.710	80.007	19.995	103.231	19.898	1.682	0.492
349.500	248.966	80.013	19.994	103.237	19.895	1.898	0.517
350.000	249.190	80.009	19.996	103.240	19.898	1.667	0.503
350.500	249.428	80.009	19.996	103.234	19.896	1.819	0.471
351.000	249.693	80.009	19.995	103.231	19.898	1.719	0.482
351.500	249.947	80.011	19.996	103.234	19.894	2.048	0.511
352.000	250.221	80.002	19.995	103.231	19.897	1.789	0.524
352.500	250.444	80.007	19.995	103.229	19.901	1.491	0.513
353.000	250.690	80.011	19.995	103.232	19.898	1.716	0.483
353.500	250.956	80.021	19.992	103.229	19.898	1.667	0.490
354.000	251.233	80.018	19.993	103.230	19.897	1.757	0.528
354.500	251.510	80.011	19.994	103.233	19.894	2.008	0.549
355.000	251.750	80.008	19.995	103.236	19.899	1.607	0.535
355.500	251.961	80.012	19.995	103.231	19.901	1.425	0.484
356.000	252.259	80.008	19.994	103.232	19.899	1.613	0.480
356.500	252.433	80.006	19.997	103.231	19.899	1.635	0.490
357.000	252.699	80.005	19.995	103.224	19.896	1.855	0.456
357.500	252.931	80.003	19.996	103.218	19.902	1.384	0.469
358.000	253.213	80.013	19.995	103.216	19.897	1.770	0.506
358.500	253.480	80.009	19.995	103.213	19.896	1.855	0.532
359.000	253.714	80.009	19.994	103.208	19.895	1.896	0.525
359.500	253.987	80.004	19.995	103.209	19.898	1.684	0.504
360.000	254.197	80.009	19.994	103.216	19.899	1.590	0.495
360.500	254.486	80.008	19.995	103.220	19.896	1.853	0.491
361.000	254.709	80.013	19.994	103.226	19.897	1.770	0.506
361.500	254.980	80.013	19.994	103.234	19.898	1.663	0.503
362.000	255.230	80.015	19.994	103.238	19.899	1.643	0.508
362.500	255.499	80.008	19.994	103.234	19.901	1.493	0.520
363.000	255.735	80.010	19.993	103.235	19.899	1.613	0.511
363.500	255.979	80.008	19.995	103.233	19.900	1.530	0.492
364.000	256.265	80.009	19.994	103.230	19.900	1.570	0.505
364.500	256.472	80.007	19.996	103.229	19.900	1.515	0.511
365.000	256.716	80.012	19.994	103.227	19.898	1.697	0.472
365.500	256.955	80.007	19.994	103.229	19.899	1.624	0.468
366.000	257.236	80.019	19.992	103.226	19.898	1.660	0.502
366.500	257.458	80.017	19.993	103.226	19.902	1.410	0.511
367.000	257.674	79.995	19.997	103.225	19.903	1.300	0.470
367.500	257.914	80.011	19.995	103.222	19.901	1.489	0.447
368.000	258.196	80.018	19.993	103.218	19.903	1.285	0.488
368.500	258.431	80.005	19.995	103.225	19.904	1.262	0.519
369.000	258.674	80.014	19.996	103.224	19.901	1.429	0.498
369.500	258.956	80.009	19.994	103.225	19.900	1.577	0.502
370.000	259.224	80.007	19.996	103.232	19.901	1.481	0.538
370.500	259.434	80.009	19.995	103.234	19.901	1.425	0.514
371.000	259.713	80.010	19.996	103.229	19.900	1.558	0.484
371.500	259.941	80.008	19.996	103.227	19.901	1.461	0.498
372.000	260.192	80.010	19.995	103.225	19.901	1.491	0.493
372.500	260.389	80.013	19.995	103.223	19.900	1.519	0.464
373.000	260.633	79.989	19.997	103.225	19.902	1.375	0.444
373.500	260.917	80.006	19.996	103.220	19.902	1.350	0.484
374.000	261.127	80.014	19.995	103.224	19.902	1.397	0.511
374.500	261.378	80.005	19.995	103.223	19.902	1.418	0.477
375.000	261.653	80.008	19.995	103.220	19.902	1.384	0.493
375.500	261.872	80.000	19.997	103.215	19.900	1.532	0.510
376.000	262.101	79.998	19.997	103.215	19.900	1.542	0.471
376.500	262.387	80.012	19.995	103.210	19.899	1.622	0.481
377.000	262.634	80.008	19.994	103.212	19.900	1.566	0.524
377.500	262.895	79.989	19.997	103.215	19.900	1.562	0.520
378.000	263.145	80.010	19.995	103.213	19.900	1.506	0.510
378.500	263.408	80.012	19.995	103.214	19.900	1.525	0.512
379.000	263.625	80.009	19.996	103.220	19.898	1.667	0.497
379.500	263.841	80.003	19.996	103.222	19.903	1.285	0.457
380.000	264.160	80.011	19.995	103.226	19.901	1.438	0.484
380.500	264.402	80.012	19.994	103.233	19.902	1.350	0.548
381.000	264.621	80.008	19.996	103.241	19.901	1.472	0.511
381.500	264.913	80.021	19.995	103.236	19.898	1.716	0.486
382.000	265.134	80.009	19.996	103.233	19.903	1.330	0.512
382.500	265.353	79.989	19.997	103.226	19.899	1.590	0.476
383.000	265.595	80.007	19.996	103.217	19.899	1.654	0.451
383.500	265.848	80.009	19.995	103.208	19.898	1.699	0.478
384.000	266.092	80.013	19.996	103.209	19.903	1.330	0.496
384.500	266.351	80.012	19.994	103.207	19.902	1.363	0.500
385.000	266.608	80.009	19.995	103.210	19.904	1.230	0.510
385.500	266.851	80.011	19.995	103.215	19.903	1.343	0.508
386.000	267.089	80.016	19.994	103.215	19.904	1.251	0.490
386.500	267.350	80.007	19.995	103.214	19.906	1.105	0.490
387.000	267.611	80.017	19.994	103.214	19.905	1.187	0.511
387.500	267.874	80.013	19.994	103.212	19.902	1.350	0.523
388.000	268.122	80.006	19.995	103.212	19.902	1.412	0.517
388.500	268.394	80.018	19.994	103.213	19.905	1.157	0.516
389.000	268.630	80.017	19.993	103.215	19.899	1.600	0.514
389.500	268.853	80.013	19.995	103.218	19.903	1.311	0.483
390.000	269.103	80.009	19.994	103.219	19.902	1.373	0.466
390.500	269.321	80.014	19.994	103.220	19.903	1.268	0.470
391.000	269.578	80.011	19.995	103.221	19.901	1.453	0.472
391.500	269.829	80.008	19.994	103.218	19.905	1.178	0.492
392.000	270.064	80.006	19.995	103.215	19.906	1.058	0.497
392.500	270.325	79.996	19.997	103.215	19.904	1.256	0.491
393.000	270.592	80.010	19.994	103.217	19.905	1.161	0.512
393.500	270.831	80.011	19.992	103.217	19.902	1.384	0.517
394.000	271.075	80.007	19.996	103.218	19.905	1.129	0.495
394.500	271.345	80.011	19.994	103.220	19.905	1.129	0.499
395.000	271.645	80.008	19.995	103.221	19.904	1.223	0.542
395.500	271.848	80.009	19.995	103.221	19.905	1.142	0.536
396.000	272.100	80.010	19.995	103.220	19.906	1.091	0.479
396.500	272.344	80.010	19.995	103.220	19.904	1.243	0.476
397.000	272.566	80.002	19.995	103.219	19.909	0.833	0.481
397.500	272.834	80.007	19.995	103.214	19.906	1.110	0.477
398.000	273.101	80.009	19.994	103.213	19.904	1.238	0.513
398.500	273.354	80.014	19.994	103.218	19.908	0.896	0.528
399.000	273.634	80.017	19.993	103.222	19.908	0.911	0.526
399.500	273.855	80.007	19.995	103.228	19.902	1.348	0.516
400.000	274.090	80.008	19.994	103.228	19.903	1.290	0.479
400.500	274.343	80.007	19.994	103.228	19.905	1.180	0.473
401.000	274.640	80.008	19.995	103.223	19.906	1.037	0.519
401.500	274.879	80.006	19.995	103.218	19.907	0.955	0.543
402.000	275.096	80.004	19.996	103.217	19.906	1.058	0.496
402.500	275.364	80.007	19.994	103.217	19.909	0.818	0.470
403.000	275.601	80.008	19.994	103.219	19.907	0.992	0.495
403.500	275.852	80.008	19.994	103.225	19.908	0.900	0.497
404.000	276.104	80.017	19.994	103.231	19.909	0.825	0.496
404.500	276.329	80.013	19.995	103.228	19.907	0.977	0.490
405.000	276.572	80.004	19.995	103.235	19.908	0.887	0.472
405.500	276.820	80.003	19.996	103.236	19.908	0.949	0.479
406.000	277.040	80.008	19.995	103.229	19.904	1.264	0.480
406.500	277.323	80.007	19.994	103.224	19.908	0.885	0.485
407.000	277.594	80.006	19.995	103.225	19.910	0.752	0.528
407.500	277.831	80.002	19.996	103.220	19.908	0.889	0.531
408.000	278.109	80.010	19.994	103.217	19.909	0.857	0.512
408.500	278.342	80.011	19.995	103.221	19.907	1.018	0.513
409.000	278.582	80.010	19.996	103.219	19.909	0.808	0.492
409.500	278.818	80.015	19.994	103.218	19.908	0.911	0.475
410.000	279.090	80.019	19.993	103.219	19.905	1.129	0.493
410.500	279.331	80.006	19.994	103.219	19.904	1.221	0.510
411.000	279.558	80.004	19.995	103.217	19.905	1.180	0.490
411.500	279.846	80.016	19.992	103.217	19.906	1.078	0.492
412.000	280.039	80.011	19.994	103.217	19.904	1.232	0.498
412.500	280.315	80.006	19.994	103.216	19.905	1.178	0.475
413.000	280.585	80.004	19.994	103.217	19.906	1.099	0.507
413.500	280.789	80.010	19.994	103.217	19.906	1.093	0.510
414.000	281.057	80.006	19.995	103.219	19.905	1.127	0.473
414.500	281.306	80.009	19.993	103.215	19.907	1.026	0.495
415.000	281.572	80.003	19.995	103.214	19.906	1.050	0.516
415.500	281.824	80.011	19.995	103.211	19.907	0.964	0.517
416.000	282.071	80.011	19.993	103.210	19.908	0.915	0.508
416.500	282.308	80.007	19.994	103.209	19.910	0.788	0.491
417.000	282.555	80.007	19.994	103.209	19.912	0.621	0.484
417.500	282.820	80.006	19.994	103.209	19.910	0.793	0.498
418.000	283.022	80.010	19.994	103.210	19.908	0.921	0.489
418.500	283.312	80.006	19.994	103.211	19.907	0.998	0.480
419.000	283.562	80.014	19.993	103.210	19.909	0.872	0.516
419.500	283.816	80.008	19.995	103.213	19.913	0.559	0.522
420.000	284.027	80.005	19.995	103.214	19.911	0.656	0.484
420.500	284.298	80.009	19.994	103.219	19.911	0.701	0.473
421.000	284.578	80.002	19.996	103.219	19.913	0.512	0.517
421.500	284.796	80.011	19.993	103.221	19.912	0.570	0.525
422.000	285.010	80.010	19.993	103.219	19.914	0.482	0.465
422.500	285.245	80.008	19.995	103.219	19.914	0.476	0.440
423.000	285.523	80.009	19.995	103.215	19.911	0.666	0.481
423.500	285.784	80.007	19.994	103.216	19.913	0.499	0.526
424.000	286.028	80.006	19.995	103.216	19.914	0.428	0.523
424.500	286.230	80.008	19.995	103.216	19.914	0.482	0.476
425.000	286.500	80.009	19.993	103.215	19.913	0.542	0.459
425.500	286.783	80.004	19.995	103.216	19.912	0.587	0.512
426.000	287.023	80.010	19.994	103.215	19.913	0.488	0.538
426.500	287.260	80.003	19.994	103.216	19.915	0.398	0.500
427.000	287.537	80.004	19.994	103.216	19.912	0.598	0.496
427.500	287.748	80.002	19.996	103.214	19.913	0.525	0.501
428.000	288.013	80.007	19.993	103.212	19.912	0.591	0.483
428.500	288.240	80.016	19.994	103.212	19.912	0.581	0.484
429.000	288.532	80.004	19.994	103.213	19.910	0.788	0.505
429.500	288.780	80.005	19.995	103.214	19.911	0.647	0.529
430.000	289.046	80.006	19.994	103.214	19.913	0.551	0.527
430.500	289.311	80.012	19.995	103.216	19.911	0.705	0.523
431.000	289.545	80.009	19.993	103.216	19.916	0.296	0.515
431.500	289.804	80.014	19.994	103.215	19.912	0.589	0.496
432.000	290.099	80.014	19.994	103.215	19.914	0.450	0.524
432.500	290.317	80.023	19.993	103.217	19.909	0.865	0.533
433.000	290.583	80.006	19.994	103.220	19.910	0.773	0.498
433.500	290.837	79.999	19.995	103.218	19.911	0.677	0.502
434.000	291.088	80.004	19.994	103.217	19.911	0.658	0.513
434.500	291.307	80.008	19.994	103.215	19.910	0.763	0.488
435.000	291.592	80.003	19.996	103.214	19.911	0.651	0.487
435.500	291.905	80.014	19.994	103.210	19.914	0.413	0.551
436.000	292.168	80.012	19.995	103.212	19.912	0.598	0.587
436.500	292.395	80.008	19.995	103.213	19.912	0.604	0.533
437.000	292.665	80.014	19.994	103.214	19.914	0.448	0.494
437.500	292.886	80.008	19.994	103.215	19.916	0.279	0.494
438.000	293.137	80.008	19.995	103.216	19.913	0.508	0.481
438.500	293.367	80.010	19.994	103.214	19.915	0.330	0.477
439.000	293.617	80.005	19.995	103.214	19.916	0.289	0.481
439.500	293.874	80.013	19.993	103.211	19.916	0.261	0.493
440.000	294.146	80.012	19.994	103.213	19.915	0.403	0.518
440.500	294.395	80.013	19.994	103.216	19.916	0.276	0.525
441.000	294.655	80.006	19.994	103.219	19.912	0.576	0.515
441.500	294.913	80.011	19.994	103.219	19.915	0.375	0.513
442.000	295.157	80.011	19.995	103.224	19.913	0.501	0.510
442.500	295.395	80.000	19.995	103.222	19.914	0.482	0.492
443.000	295.705	80.008	19.993	103.216	19.916	0.298	0.515
443.500	295.943	80.011	19.993	103.215	19.914	0.443	0.548
444.000	296.155	80.011	19.995	103.215	19.914	0.452	0.499
444.500	296.411	80.002	19.995	103.210	19.915	0.364	0.459
445.000	296.676	80.013	19.995	103.208	19.912	0.630	0.495
445.500	296.929	79.986	19.998	103.210	19.912	0.570	0.519
446.000	297.180	80.004	19.996	103.202	19.918	0.154	0.511
446.500	297.448	80.002	19.996	103.200	19.912	0.606	0.511
447.000	297.699	80.016	19.992	103.202	19.913	0.523	0.519
447.500	297.948	80.019	19.993	103.206	19.914	0.416	0.510
448.000	298.192	80.014	19.994	103.210	19.913	0.550	0.496
448.500	298.441	80.017	19.993	103.218	19.911	0.707	0.493
449.000	298.697	80.002	19.995	103.223	19.912	0.572	0.500
449.500	298.990	80.013	19.994	103.222	19.916	0.323	0.527
450.000	299.195	80.009	19.995	103.219	19.917	0.221	0.523
450.500	299.486	80.008	19.995	103.215	19.916	0.323	0.497
451.000	299.728	80.009	19.995	103.212	19.913	0.488	0.514
451.500	299.995	80.009	19.994	103.208	19.912	0.583	0.521
452.000	300.274	80.014	19.993	103.209	19.913	0.495	0.527
452.500	300.503	80.011	19.995	103.210	19.915	0.375	0.527
453.000	300.737	80.007	19.994	103.211	19.913	0.510	0.486
453.500	301.031	80.016	19.993	103.211	19.915	0.373	0.496
454.000	301.249	80.014	19.994	103.212	19.914	0.411	0.520
454.500	301.483	79.998	19.996	103.215	19.916	0.285	0.482
455.000	301.743	80.000	19.996	103.211	19.914	0.458	0.473
455.500	301.959	80.014	19.994	103.208	19.913	0.518	0.485
456.000	302.205	80.004	19.996	103.209	19.911	0.715	0.469
456.500	302.428	80.012	19.995	103.208	19.915	0.332	0.465
457.000	302.748	80.011	19.993	103.201	19.913	0.486	0.506
457.500	302.976	80.010	19.995	103.202	19.914	0.454	0.545
458.000	303.234	80.008	19.994	103.202	19.917	0.169	0.517
458.500	303.433	80.008	19.995	103.196	19.915	0.394	0.472
459.000	303.741	80.008	19.994	103.194	19.915	0.388	0.482
459.500	303.991	80.011	19.995	103.199	19.914	0.467	0.532
460.000	304.251	80.017	19.994	103.196	19.916	0.306	0.534
460.500	304.495	80.008	19.994	103.199	19.921	-0.092	0.508
461.000	304.770	80.008	19.994	103.202	19.917	0.225	0.512
461.500	305.000	80.010	19.994	103.204	19.916	0.251	0.512
462.000	305.214	80.009	19.994	103.203	19.919	0.075	0.474
462.500	305.465	80.000	19.996	103.207	19.916	0.323	0.454
463.000	305.734	80.010	19.995	103.203	19.917	0.197	0.493
463.500	305.937	80.009	19.996	103.205	19.921	-0.124	0.496
464.000	306.224	80.012	19.994	103.203	19.918	0.122	0.481
464.500	306.477	80.010	19.995	103.204	19.922	-0.156	0.515
465.000	306.745	80.006	19.996	103.202	19.923	-0.266	0.531
465.500	307.001	80.004	19.995	103.202	19.921	-0.122	0.523
466.000	307.240	80.010	19.995	103.200	19.922	-0.182	0.510
466.500	307.448	80.012	19.995	103.196	19.925	-0.441	0.471
467.000	307.744	80.012	19.994	103.196	19.921	-0.081	0.475
467.500	307.990	80.022	19.994	103.198	19.921	-0.109	0.523
468.000	308.229	80.010	19.996	103.200	19.922	-0.193	0.514
468.500	308.476	80.008	19.995	103.199	19.923	-0.285	0.486
469.000	308.761	80.012	19.994	103.204	19.924	-0.308	0.509
469.500	308.959	80.011	19.994	103.204	19.926	-0.495	0.508
470.000	309.227	80.008	19.994	103.201	19.924	-0.353	0.474
470.500	309.493	80.009	19.995	103.198	19.926	-0.516	0.500
471.000	309.728	80.007	19.995	103.200	19.921	-0.105	0.517
471.500	309.996	80.007	19.994	103.195	19.924	-0.332	0.502
472.000	310.230	80.006	19.995	103.188	19.921	-0.114	0.503
472.500	310.491	80.014	19.995	103.183	19.920	-0.049	0.499
473.000	310.762	80.008	19.996	103.182	19.923	-0.270	0.513
473.500	310.994	80.008	19.995	103.177	19.923	-0.283	0.517
474.000	311.290	80.009	19.995	103.182	19.920	-0.009	0.515
474.500	311.534	80.009	19.996	103.184	19.923	-0.231	0.535
475.000	311.766	80.008	19.996	103.188	19.924	-0.366	0.508
475.500	312.055	80.006	19.995	103.192	19.919	0.041	0.498
476.000	312.270	80.014	19.995	103.198	19.925	-0.431	0.512
476.500	312.546	79.995	19.997	103.199	19.924	-0.360	0.498
477.000	312.806	80.003	19.996	103.202	19.921	-0.103	0.514
477.500	313.079	80.002	19.997	103.203	19.922	-0.188	0.535
478.000	313.323	79.999	19.997	103.200	19.922	-0.191	0.525
478.500	313.593	80.008	19.996	103.197	19.928	-0.679	0.515
479.000	313.828	80.004	19.997	103.196	19.928	-0.636	0.509
479.500	314.110	80.013	19.994	103.198	19.926	-0.536	0.511
480.000	314.334	80.006	19.997	103.200	19.925	-0.416	0.512
480.500	314.609	80.014	19.995	103.203	19.927	-0.561	0.502
481.000	314.861	80.002	19.996	103.207	19.926	-0.469	0.513
481.500	315.136	80.008	19.995	103.206	19.927	-0.606	0.527
482.000	315.362	80.013	19.995	103.206	19.925	-0.383	0.514
482.500	315.638	80.017	19.996	103.207	19.925	-0.435	0.501
483.000	315.881	80.000	19.995	103.210	19.928	-0.621	0.511
483.500	316.127	80.005	19.997	103.206	19.925	-0.409	0.505
484.000	316.379	80.011	19.995	103.204	19.926	-0.471	0.494
484.500	316.634	80.009	19.995	103.208	19.924	-0.313	0.502
485.000	316.875	80.008	19.995	103.208	19.925	-0.420	0.501
485.500	317.122	79.999	19.996	103.207	19.928	-0.632	0.492
486.000	317.395	80.007	19.995	103.209	19.922	-0.212	0.504
486.500	317.652	80.001	19.996	103.211	19.924	-0.375	0.525
487.000	317.894	80.009	19.995	103.205	19.925	-0.448	0.515
487.500	318.177	80.006	19.995	103.197	19.926	-0.510	0.512
488.000	318.393	80.007	19.995	103.191	19.925	-0.458	0.512
488.500	318.661	80.003	19.995	103.192	19.927	-0.611	0.492
489.000	318.912	80.007	19.993	103.191	19.929	-0.713	0.501
489.500	319.173	79.999	19.995	103.195	19.927	-0.548	0.516
490.000	319.424	80.008	19.994	103.199	19.928	-0.647	0.512
490.500	319.675	80.008	19.994	103.204	19.927	-0.613	0.507
491.000	319.919	80.012	19.993	103.204	19.926	-0.493	0.499
491.500	320.171	79.996	19.996	103.204	19.926	-0.520	0.496
492.000	320.461	80.010	19.995	103.198	19.923	-0.272	0.519
492.500	320.690	80.021	19.993	103.201	19.927	-0.610	0.531
493.000	320.969	80.012	19.995	103.203	19.927	-0.555	0.514
493.500	321.214	80.003	19.994	103.205	19.925	-0.428	0.516
494.000	321.467	80.010	19.994	103.205	19.927	-0.551	0.511
494.500	321.695	79.999	19.996	103.212	19.926	-0.461	0.490
495.000	321.968	80.009	19.993	103.209	19.931	-0.928	0.491
495.500	322.255	80.010	19.994	103.203	19.930	-0.784	0.530
496.000	322.468	80.009	19.993	103.200	19.930	-0.801	0.530
496.500	322.763	80.011	19.993	103.197	19.929	-0.754	0.504
497.000	322.946	80.006	19.995	103.192	19.930	-0.831	0.493
497.500	323.208	80.001	19.994	103.193	19.929	-0.746	0.461
498.000	323.475	80.005	19.995	103.196	19.932	-0.994	0.487
498.500	323.743	80.013	19.993	103.198	19.933	-1.030	0.532
499.000	324.057	80.011	19.993	103.204	19.930	-0.836	0.559
499.500	324.242	80.015	19.993	103.211	19.928	-0.662	0.540
500.000	324.470	80.000	19.994	103.216	19.929	-0.722	0.456
500.500	324.757	80.004	19.995	103.217	19.929	-0.724	0.464
501.000	325.012	80.000	19.994	103.216	19.932	-0.968	0.529
501.500	325.260	80.003	19.994	103.209	19.929	-0.765	0.523
502.000	325.497	80.007	19.994	103.202	19.930	-0.812	0.494
502.500	325.750	79.998	19.995	103.197	19.931	-0.889	0.487
503.000	326.027	80.017	19.993	103.192	19.931	-0.872	0.510
503.500	326.302	80.010	19.993	103.192	19.929	-0.720	0.541
504.000	326.589	80.012	19.994	103.195	19.930	-0.795	0.557
504.500	326.774	80.018	19.993	103.197	19.933	-1.060	0.517
505.000	327.036	80.001	19.996	103.202	19.929	-0.763	0.459
505.500	327.311	80.000	19.995	103.205	19.935	-1.176	0.492
506.000	327.549	79.997	19.995	103.204	19.930	-0.825	0.525
506.500	327.809	80.013	19.993	103.206	19.937	-1.401	0.506
507.000	328.054	80.014	19.994	103.209	19.935	-1.245	0.501
507.500	328.320	80.010	19.995	103.208	19.933	-1.028	0.508
508.000	328.572	80.009	19.995	103.211	19.935	-1.178	0.515
508.500	328.820	80.002	19.993	103.214	19.934	-1.146	0.510
509.000	329.126	80.012	19.993	103.215	19.933	-1.030	0.527
509.500	329.375	80.011	19.993	103.216	19.933	-1.050	0.554
510.000	329.634	80.003	19.995	103.217	19.934	-1.127	0.532
510.500	329.856	80.008	19.995	103.216	19.936	-1.279	0.495
511.000	330.110	80.015	19.994	103.215	19.932	-0.947	0.479
511.500	330.371	80.001	19.995	103.213	19.931	-0.923	0.495
512.000	330.641	80.002	19.996	103.209	19.934	-1.092	0.523
512.500	330.858	79.999	19.996	103.202	19.934	-1.157	0.509
513.000	331.100	80.000	19.995	103.199	19.932	-0.970	0.473
513.500	331.403	80.013	19.992	103.197	19.934	-1.101	0.502
514.000	331.665	79.995	19.997	103.197	19.933	-1.058	0.555
514.500	331.921	80.016	19.996	103.193	19.929	-0.769	0.542
515.000	332.198	80.010	19.995	103.199	19.933	-1.063	0.525
515.500	332.488	80.004	19.996	103.202	19.936	-1.268	0.550
516.000	332.651	80.019	19.995	103.203	19.933	-1.073	0.510
516.500	332.961	80.010	19.996	103.206	19.935	-1.195	0.463
517.000	333.202	80.008	19.995	103.212	19.934	-1.129	0.512
517.500	333.510	80.010	19.994	103.211	19.934	-1.146	0.550
518.000	333.759	80.020	19.992	103.210	19.931	-0.930	0.553
518.500	334.000	79.999	19.996	103.215	19.934	-1.101	0.524
519.000	334.295	80.011	19.993	103.210	19.937	-1.373	0.513
519.500	334.520	80.014	19.997	103.210	19.935	-1.178	0.527
520.000	334.830	80.012	19.994	103.208	19.930	-0.846	0.527
520.500	335.047	80.015	19.995	103.206	19.932	-1.007	0.531
521.000	335.298	80.011	19.994	103.200	19.935	-1.184	0.498
521.500	335.616	80.007	19.994	103.202	19.932	-0.994	0.519
522.000	335.861	80.013	19.993	103.202	19.931	-0.874	0.566
522.500	336.070	80.011	19.994	103.205	19.936	-1.264	0.509
523.000	336.364	80.007	19.994	103.207	19.932	-0.970	0.479
523.500	336.674	80.023	19.992	103.202	19.930	-0.797	0.553
524.000	336.890	80.012	19.993	103.202	19.929	-0.726	0.565
524.500	337.126	80.021	19.993	103.202	19.932	-0.951	0.489
525.000	337.396	80.006	19.995	103.202	19.933	-1.049	0.479
525.500	337.636	80.012	19.994	103.202	19.929	-0.765	0.508
526.000	337.948	80.029	19.991	103.208	19.930	-0.846	0.531
526.500	338.172	80.007	19.993	103.213	19.930	-0.844	0.544
527.000	338.458	80.008	19.994	103.206	19.933	-1.021	0.523
527.500	338.732	80.003	19.995	103.203	19.930	-0.786	0.535
528.000	339.035	80.012	19.992	103.202	19.928	-0.647	0.569
528.500	339.249	80.006	19.995	103.202	19.932	-0.957	0.547
529.000	339.448	79.998	19.995	103.196	19.934	-1.156	0.465
529.500	339.705	80.004	19.995	103.199	19.933	-1.017	0.434
530.000	340.058	80.008	19.995	103.197	19.932	-0.953	0.533
530.500	340.296	80.009	19.994	103.195	19.934	-1.092	0.600
531.000	340.522	80.010	19.994	103.193	19.931	-0.927	0.527
531.500	340.805	80.007	19.994	103.192	19.931	-0.906	0.487
532.000	341.063	80.008	19.995	103.192	19.932	-0.974	0.526
532.500	341.339	80.014	19.994	103.194	19.933	-1.075	0.537
533.000	341.615	80.013	19.994	103.194	19.931	-0.912	0.543
533.500	341.872	80.010	19.994	103.193	19.930	-0.784	0.542
534.000	342.091	80.008	19.995	103.191	19.931	-0.917	0.504
534.500	342.346	80.009	19.993	103.187	19.930	-0.840	0.475
535.000	342.599	80.019	19.992	103.183	19.932	-0.957	0.491
535.500	342.821	80.002	19.995	103.186	19.933	-1.030	0.492
536.000	343.099	80.012	19.994	103.182	19.927	-0.574	0.487
536.500	343.377	80.008	19.995	103.180	19.928	-0.668	0.528
537.000	343.596	80.014	19.995	103.179	19.929	-0.724	0.526
537.500	343.844	80.004	19.995	103.178	19.927	-0.563	0.482
538.000	344.134	80.005	19.994	103.172	19.931	-0.859	0.503
538.500	344.356	80.010	19.995	103.176	19.932	-0.938	0.525
539.000	344.621	80.009	19.995	103.181	19.933	-1.067	0.499
539.500	344.909	79.997	19.996	103.184	19.935	-1.244	0.520
540.000	345.118	80.003	19.995	103.183	19.933	-1.069	0.525
540.500	345.411	80.013	19.994	103.183	19.933	-1.058	0.500
541.000	345.655	80.017	19.993	103.183	19.939	-1.495	0.520
541.500	345.939	80.015	19.994	103.182	19.935	-1.167	0.533
542.000	346.210	80.001	19.995	103.183	19.939	-1.550	0.542
542.500	346.412	80.004	19.996	103.183	19.937	-1.328	0.514
543.000	346.731	80.018	19.996	103.188	19.936	-1.246	0.497
543.500	346.946	80.001	19.996	103.187	19.933	-1.051	0.528
544.000	347.243	80.017	19.994	103.183	19.934	-1.146	0.523
544.500	347.473	80.011	19.995	103.183	19.933	-1.030	0.519
545.000	347.745	80.015	19.994	103.183	19.937	-1.334	0.514
545.500	347.975	80.012	19.994	103.183	19.935	-1.227	0.503
546.000	348.229	79.999	19.996	103.185	19.936	-1.300	0.493
546.500	348.506	80.017	19.994	103.187	19.940	-1.606	0.507
547.000	348.748	80.002	19.995	103.191	19.940	-1.576	0.525
547.500	349.060	80.023	19.992	103.192	19.938	-1.411	0.537
548.000	349.309	79.993	19.996	103.191	19.941	-1.696	0.558
548.500	349.594	80.022	19.993	103.182	19.937	-1.326	0.547
549.000	349.799	80.014	19.996	103.185	19.939	-1.503	0.511
549.500	350.074	80.017	19.993	103.184	19.936	-1.317	0.485
550.000	350.324	80.006	19.994	103.190	19.938	-1.413	0.503
550.500	350.547	80.006	19.994	103.190	19.938	-1.478	0.499
551.000	350.802	80.008	19.994	103.193	19.938	-1.418	0.475
551.500	351.066	80.007	19.994	103.189	19.937	-1.332	0.498
552.000	351.315	80.016	19.994	103.184	19.939	-1.514	0.516
552.500	351.642	80.018	19.993	103.176	19.936	-1.268	0.545
553.000	351.893	80.015	19.994	103.176	19.935	-1.236	0.577
553.500	352.137	79.996	19.996	103.177	19.935	-1.242	0.536
554.000	352.390	79.997	19.996	103.173	19.935	-1.184	0.495
554.500	352.713	80.005	19.996	103.174	19.937	-1.343	0.536
555.000	352.935	80.011	19.994	103.174	19.936	-1.276	0.561
555.500	353.203	80.005	19.996	103.169	19.935	-1.210	0.518
556.000	353.446	80.013	19.994	103.168	19.935	-1.191	0.501
556.500	353.712	80.010	19.995	103.172	19.934	-1.090	0.510
557.000	353.972	80.009	19.994	103.170	19.936	-1.291	0.517
557.500	354.292	80.007	19.994	103.170	19.935	-1.216	0.553
558.000	354.492	80.004	19.996	103.173	19.939	-1.520	0.550
558.500	354.747	80.014	19.993	103.174	19.933	-1.021	0.487
559.000	355.050	80.015	19.994	103.177	19.934	-1.154	0.506
559.500	355.268	80.006	19.994	103.178	19.936	-1.304	0.540
560.000	355.556	80.011	19.994	103.178	19.935	-1.169	0.514
560.500	355.783	80.008	19.994	103.178	19.937	-1.347	0.511
561.000	356.072	80.006	19.995	103.180	19.939	-1.516	0.515
561.500	356.319	80.002	19.995	103.176	19.936	-1.298	0.526
562.000	356.602	80.015	19.993	103.176	19.935	-1.176	0.533
562.500	356.838	80.015	19.994	103.178	19.936	-1.285	0.525
563.000	357.042	80.003	19.996	103.178	19.934	-1.161	0.480
563.500	357.347	80.012	19.996	103.180	19.936	-1.298	0.475
564.000	357.570	79.992	19.997	103.184	19.937	-1.390	0.518
564.500	357.810	80.007	19.997	103.179	19.936	-1.253	0.496
565.000	358.127	80.013	19.994	103.177	19.937	-1.360	0.510
565.500	358.339	80.012	19.997	103.177	19.939	-1.525	0.543
566.000	358.606	80.010	19.996	103.174	19.937	-1.394	0.503
566.500	358.821	80.011	19.994	103.169	19.936	-1.287	0.480
567.000	359.099	80.003	19.994	103.174	19.941	-1.670	0.488
567.500	359.326	80.001	19.995	103.177	19.937	-1.392	0.499
568.000	359.584	79.994	19.996	103.175	19.935	-1.178	0.495
568.500	359.842	80.013	19.995	103.175	19.936	-1.276	0.501
569.000	360.074	80.015	19.996	103.175	19.936	-1.257	0.503
569.500	360.347	80.012	19.996	103.175	19.937	-1.358	0.497
570.000	360.579	80.007	19.996	103.173	19.934	-1.124	0.505
570.500	360.823	79.995	19.997	103.176	19.932	-0.951	0.491
571.000	361.093	80.019	19.994	103.176	19.935	-1.182	0.495
571.500	361.392	80.007	19.997	103.179	19.935	-1.208	0.541
572.000	361.608	80.007	19.994	103.179	19.932	-0.996	0.541
572.500	361.817	80.007	19.995	103.180	19.929	-0.743	0.470
573.000	362.136	79.999	19.995	103.179	19.932	-0.981	0.477
573.500	362.308	80.014	19.994	103.178	19.933	-1.036	0.509
574.000	362.595	80.002	19.995	103.177	19.931	-0.884	0.475
574.500	362.894	80.006	19.996	103.178	19.930	-0.809	0.523
575.000	363.102	80.005	19.996	103.181	19.927	-0.552	0.547
575.500	363.362	80.009	19.995	103.185	19.931	-0.914	0.488
576.000	363.627	80.005	19.995	103.190	19.927	-0.546	0.496
576.500	363.839	80.012	19.994	103.190	19.927	-0.617	0.501
577.000	364.061	80.006	19.997	103.190	19.929	-0.767	0.456
577.500	364.324	80.006	19.996	103.183	19.928	-0.679	0.460
578.000	364.642	80.013	19.993	103.178	19.928	-0.636	0.533
578.500	364.911	80.007	19.995	103.178	19.928	-0.638	0.584
579.000	365.173	80.005	19.996	103.178	19.925	-0.443	0.560
579.500	365.339	80.007	19.995	103.178	19.925	-0.424	0.479
580.000	365.650	80.013	19.995	103.181	19.925	-0.420	0.452
580.500	365.898	80.012	19.995	103.183	19.925	-0.439	0.518
581.000	366.118	80.003	19.995	103.180	19.924	-0.370	0.514
581.500	366.369	80.005	19.994	103.182	19.924	-0.321	0.469
582.000	366.622	80.002	19.996	103.184	19.923	-0.229	0.487
582.500	366.850	80.006	19.995	103.183	19.921	-0.107	0.493
583.000	367.119	80.017	19.994	103.182	19.924	-0.308	0.489
583.500	367.385	80.005	19.994	103.183	19.920	-0.066	0.516
584.000	367.597	80.006	19.995	103.177	19.921	-0.131	0.507
584.500	367.891	80.012	19.994	103.174	19.920	-0.015	0.492
585.000	368.110	80.009	19.994	103.175	19.918	0.124	0.509
585.500	368.363	80.010	19.994	103.175	19.919	0.056	0.493
586.000	368.619	80.003	19.994	103.174	19.919	0.064	0.490
586.500	368.864	80.003	19.994	103.181	19.918	0.092	0.505
587.000	369.097	80.007	19.995	103.186	19.919	0.041	0.490
587.500	369.323	79.996	19.995	103.184	19.919	0.024	0.469
588.000	369.599	80.010	19.994	103.182	19.917	0.199	0.480
588.500	369.828	80.006	19.995	103.181	19.914	0.431	0.503
589.000	370.092	80.009	19.993	103.173	19.912	0.613	0.499
589.500	370.317	80.009	19.994	103.170	19.914	0.446	0.491
590.000	370.566	80.008	19.995	103.171	19.911	0.707	0.482
590.500	370.803	80.006	19.995	103.173	19.912	0.602	0.480
591.000	371.087	80.012	19.994	103.177	19.910	0.754	0.504
591.500	371.293	80.002	19.996	103.182	19.908	0.883	0.506
592.000	371.558	80.012	19.994	103.179	19.910	0.737	0.480
592.500	371.786	80.007	19.995	103.181	19.905	1.161	0.482
593.000	372.033	80.001	19.994	103.183	19.907	0.998	0.484
593.500	372.304	80.007	19.995	103.183	19.904	1.245	0.496
594.000	372.583	80.011	19.994	103.184	19.903	1.335	0.534
594.500	372.850	80.010	19.995	103.189	19.902	1.382	0.548
595.000	373.073	80.009	19.995	103.194	19.901	1.437	0.518
595.500	373.332	80.011	19.993	103.194	19.896	1.889	0.486
596.000	373.586	80.001	19.996	103.193	19.896	1.891	0.497
596.500	373.875	80.015	19.993	103.193	19.895	1.964	0.528
597.000	374.095	80.004	19.995	103.197	19.896	1.832	0.526
597.500	374.391	79.997	19.996	103.197	19.892	2.142	0.512
598.000	374.590	80.007	19.995	103.196	19.894	2.020	0.505
598.500	374.889	80.011	19.994	103.199	19.891	2.281	0.497
599.000	375.136	80.013	19.994	103.202	19.891	2.249	0.522
599.500	375.367	80.008	19.995	103.202	19.885	2.742	0.512
600.000	375.633	80.010	19.995	103.200	19.888	2.489	0.488
600.500	375.912	80.009	19.994	103.203	19.885	2.721	0.521
601.000	376.138	80.007	19.995	103.203	19.881	3.027	0.525
601.500	376.398	80.005	19.996	103.204	19.879	3.205	0.496
602.000	376.663	80.010	19.994	103.201	19.877	3.367	0.505
602.500	376.916	80.016	19.994	103.204	19.874	3.564	0.521
603.000	377.178	80.007	19.994	103.206	19.875	3.539	0.516
603.500	377.430	80.005	19.995	103.207	19.874	3.618	0.515
604.000	377.650	80.011	19.994	103.206	19.872	3.712	0.493
604.500	377.979	80.016	19.994	103.208	19.868	4.042	0.511
605.000	378.182	80.010	19.994	103.206	19.868	4.036	0.541
605.500	378.467	80.010	19.995	103.205	19.869	3.942	0.510
606.000	378.682	80.009	19.995	103.204	19.870	3.862	0.494
606.500	378.942	80.011	19.995	103.206	19.865	4.301	0.487
607.000	379.203	80.012	19.994	103.206	19.861	4.569	0.498
607.500	379.482	80.010	19.994	103.207	19.865	4.269	0.530
608.000	379.709	80.002	19.995	103.207	19.863	4.454	0.523
608.500	379.963	80.002	19.994	103.205	19.858	4.818	0.494
609.000	380.215	80.009	19.995	103.206	19.857	4.893	0.494
609.500	380.506	80.011	19.993	103.206	19.854	5.142	0.525
610.000	380.774	80.009	19.995	103.208	19.859	4.777	0.551
610.500	381.037	80.011	19.994	103.208	19.856	5.028	0.545
611.000	381.270	80.010	19.994	103.209	19.851	5.414	0.514
611.500	381.492	80.011	19.994	103.209	19.855	5.111	0.475
612.000	381.778	80.011	19.995	103.209	19.850	5.476	0.481
612.500	382.050	80.009	19.993	103.208	19.849	5.523	0.533
613.000	382.299	80.001	19.995	103.208	19.851	5.371	0.540
613.500	382.532	80.010	19.994	103.206	19.849	5.570	0.502
614.000	382.805	80.022	19.992	103.206	19.851	5.416	0.495
614.500	383.044	80.005	19.994	103.206	19.848	5.598	0.509
615.000	383.332	80.009	19.993	103.206	19.850	5.491	0.519
615.500	383.527	80.009	19.994	103.204	19.849	5.521	0.505
616.000	383.814	80.007	19.994	103.206	19.847	5.725	0.483
616.500	384.087	80.003	19.994	103.206	19.848	5.617	0.521
617.000	384.375	80.007	19.994	103.206	19.847	5.722	0.561
617.500	384.578	80.010	19.994	103.207	19.848	5.660	0.526
618.000	384.843	80.008	19.993	103.210	19.845	5.851	0.479
618.500	385.084	80.007	19.994	103.211	19.845	5.858	0.487
619.000	385.366	80.009	19.995	103.212	19.843	6.055	0.514
619.500	385.649	79.998	19.995	103.212	19.840	6.229	0.544
620.000	385.930	80.007	19.995	103.214	19.844	5.918	0.565
620.500	386.116	80.009	19.993	103.215	19.842	6.128	0.515
621.000	386.403	80.005	19.994	103.214	19.842	6.117	0.469
621.500	386.674	80.005	19.994	103.214	19.836	6.548	0.515
622.000	386.936	80.008	19.994	103.213	19.836	6.603	0.546
622.500	387.227	80.010	19.993	103.212	19.834	6.694	0.543
623.000	387.484	80.016	19.993	103.213	19.832	6.906	0.551
623.500	387.699	80.011	19.993	103.215	19.834	6.705	0.510
624.000	387.969	80.012	19.995	103.215	19.838	6.426	0.478
624.500	388.191	80.008	19.993	103.220	19.832	6.879	0.488
625.000	388.449	80.011	19.993	103.221	19.834	6.705	0.486
625.500	388.737	80.004	19.994	103.220	19.832	6.913	0.514
626.000	389.006	80.016	19.993	103.219	19.829	7.151	0.552
626.500	389.239	80.008	19.996	103.224	19.825	7.473	0.529
627.000	389.472	80.012	19.993	103.222	19.825	7.419	0.484
627.500	389.755	80.007	19.995	103.220	19.822	7.709	0.490
628.000	389.954	80.009	19.994	103.218	19.818	7.953	0.499
628.500	390.256	80.010	19.994	103.219	19.819	7.929	0.492
629.000	390.537	80.009	19.994	103.218	19.816	8.163	0.542
629.500	390.732	80.005	19.994	103.223	19.814	8.329	0.529
630.000	391.001	80.011	19.994	103.227	19.814	8.329	0.470
630.500	391.297	80.011	19.994	103.232	19.806	8.912	0.514
631.000	391.532	80.011	19.994	103.233	19.803	9.179	0.548
631.500	391.775	80.011	19.993	103.232	19.804	9.061	0.505
632.000	392.040	80.002	19.995	103.228	19.799	9.459	0.493
632.500	392.331	80.011	19.993	103.225	19.797	9.611	0.532
633.000	392.559	79.999	19.995	103.229	19.792	10.026	0.538
633.500	392.803	79.998	19.994	103.230	19.794	9.906	0.495
634.000	393.094	80.003	19.995	103.230	19.791	10.089	0.503
634.500	393.367	80.008	19.995	103.235	19.785	10.594	0.550
635.000	393.605	80.003	19.995	103.240	19.785	10.551	0.538
635.500	393.870	80.005	19.995	103.241	19.782	10.847	0.507
636.000	394.150	80.013	19.994	103.245	19.775	11.369	0.524
636.500	394.366	80.005	19.995	103.248	19.775	11.348	0.520
637.000	394.635	80.003	19.994	103.250	19.770	11.779	0.490
637.500	394.890	80.009	19.995	103.250	19.765	12.183	0.505
638.000	395.143	80.018	19.995	103.251	19.758	12.720	0.517
638.500	395.367	80.007	19.994	103.251	19.750	13.366	0.492
639.000	395.644	80.009	19.994	103.250	19.744	13.816	0.489
639.500	395.858	80.005	19.995	103.249	19.739	14.236	0.496
640.000	396.159	80.007	19.994	103.250	19.729	15.019	0.503
640.500	396.432	80.003	19.994	103.261	19.724	15.373	0.544
641.000	396.643	80.006	19.995	103.264	19.720	15.703	0.529
641.500	396.891	79.999	19.995	103.263	19.717	15.940	0.471
642.000	397.132	80.010	19.994	103.260	19.715	16.103	0.474
642.500	397.373	80.008	19.995	103.259	19.709	16.548	0.485
643.000	397.636	80.006	19.995	103.246	19.707	16.752	0.493
643.500	397.913	80.012	19.993	103.242	19.708	16.663	0.522
644.000	398.152	79.998	19.995	103.241	19.700	17.255	0.529
644.500	398.421	80.001	19.995	103.236	19.702	17.120	0.512
645.000	398.609	79.997	19.995	103.227	19.695	17.638	0.482
645.500	398.908	80.014	19.995	103.220	19.693	17.835	0.472
646.000	399.165	80.004	19.994	103.215	19.689	18.152	0.521
646.500	399.413	79.998	19.996	103.215	19.684	18.544	0.530
647.000	399.684	80.008	19.994	103.214	19.683	18.580	0.512
647.500	399.928	80.020	19.992	103.215	19.682	18.645	0.517
648.000	400.144	80.003	19.995	103.224	19.680	18.841	0.488
648.500	400.429	80.022	19.992	103.231	19.676	19.183	0.481
649.000	400.663	80.006	19.996	103.245	19.674	19.337	0.510
649.500	400.940	80.011	19.994	103.263	19.670	19.589	0.515
650.000	401.189	80.001	19.994	103.283	19.665	19.986	0.519
650.500	401.428	80.015	19.994	103.298	19.664	20.125	0.507
651.000	401.665	80.014	19.995	103.314	19.657	20.612	0.482
651.500	401.933	80.009	19.994	103.318	19.652	21.068	0.491
652.000	402.192	80.010	19.995	103.326	19.646	21.516	0.516
652.500	402.492	80.007	19.995	103.323	19.645	21.588	0.543
653.000	402.715	80.013	19.994	103.319	19.643	21.762	0.541
653.500	402.949	80.010	19.994	103.312	19.638	22.125	0.489
654.000	403.203	80.003	19.995	103.305	19.629	22.867	0.473
654.500	403.478	80.017	19.992	103.297	19.623	23.356	0.509
655.000	403.710	80.008	19.995	103.299	19.621	23.475	0.518
655.500	404.000	80.005	19.994	103.295	19.612	24.199	0.514
656.000	404.226	80.005	19.996	103.294	19.610	24.372	0.519
656.500	404.494	80.009	19.997	103.290	19.601	25.030	0.505
657.000	404.743	80.008	19.995	103.291	19.597	25.396	0.505
657.500	404.988	80.006	19.996	103.287	19.592	25.732	0.505
658.000	405.223	80.018	19.992	103.287	19.586	26.280	0.487
658.500	405.450	80.009	19.995	103.290	19.583	26.503	0.471
659.000	405.709	80.003	19.995	103.292	19.578	26.876	0.474
659.500	405.943	80.008	19.996	103.290	19.572	27.329	0.490
660.000	406.186	80.010	19.994	103.289	19.563	28.080	0.485
660.500	406.437	80.010	19.994	103.295	19.558	28.447	0.485
661.000	406.634	80.007	19.996	103.297	19.553	28.829	0.471
661.500	406.929	80.008	19.993	103.302	19.547	29.300	0.470
662.000	407.176	80.008	19.996	103.314	19.543	29.642	0.517
662.500	407.453	80.008	19.995	103.321	19.535	30.293	0.533
663.000	407.669	80.005	19.995	103.323	19.531	30.596	0.509
663.500	407.910	80.015	19.994	103.327	19.519	31.540	0.475
664.000	408.190	80.014	19.995	103.330	19.516	31.741	0.490
664.500	408.432	80.012	19.995	103.330	19.509	32.346	0.522
665.000	408.624	80.004	19.996	103.332	19.504	32.674	0.478
665.500	408.889	80.000	19.996	103.331	19.494	33.494	0.445
666.000	409.133	80.010	19.994	103.336	19.487	34.022	0.483
666.500	409.369	79.998	19.997	103.339	19.478	34.775	0.495
667.000	409.623	80.012	19.995	103.339	19.471	35.299	0.485
667.500	409.845	80.014	19.995	103.343	19.464	35.830	0.483
668.000	410.135	80.010	19.994	103.351	19.454	36.684	0.494
668.500	410.382	80.005	19.996	103.356	19.446	37.266	0.525
669.000	410.620	80.003	19.996	103.359	19.439	37.859	0.511
669.500	410.859	80.008	19.996	103.366	19.430	38.566	0.481
670.000	411.054	80.003	19.995	103.367	19.423	39.075	0.456
670.500	411.362	80.009	19.994	103.366	19.412	39.936	0.469
671.000	411.597	80.007	19.995	103.367	19.402	40.741	0.523
671.500	411.830	80.011	19.996	103.368	19.391	41.583	0.505
672.000	412.091	80.008	19.996	103.368	19.386	42.023	0.481
672.500	412.326	80.008	19.994	103.374	19.366	43.621	0.495
673.000	412.585	80.011	19.996	103.383	19.360	44.090	0.495
673.500	412.806	80.007	19.994	103.387	19.350	44.818	0.487
674.000	413.043	80.010	19.995	103.395	19.339	45.719	0.469
674.500	413.290	80.005	19.995	103.402	19.329	46.486	0.471
675.000	413.604	80.009	19.994	103.404	19.316	47.527	0.523
675.500	413.816	80.015	19.995	103.404	19.306	48.348	0.543
676.000	414.048	80.011	19.994	103.403	19.296	49.130	0.485
676.500	414.307	80.008	19.996	103.405	19.286	49.925	0.467
677.000	414.568	80.010	19.994	103.405	19.277	50.634	0.505
677.500	414.782	80.008	19.994	103.408	19.265	51.554	0.498
678.000	415.034	80.009	19.994	103.411	19.258	52.117	0.471
678.500	415.276	80.007	19.995	103.413	19.249	52.832	0.480
679.000	415.534	80.006	19.995	103.418	19.237	53.813	0.497
679.500	415.793	80.006	19.995	103.424	19.228	54.465	0.509
680.000	416.030	80.010	19.994	103.420	19.218	55.317	0.506
680.500	416.256	80.012	19.994	103.423	19.209	55.997	0.480
681.000	416.496	80.010	19.994	103.428	19.198	56.889	0.465
681.500	416.725	80.011	19.994	103.430	19.186	57.786	0.467
682.000	417.002	80.008	19.993	103.434	19.175	58.688	0.488
682.500	417.276	80.015	19.994	103.442	19.165	59.471	0.528
683.000	417.518	80.011	19.993	103.447	19.152	60.469	0.533
683.500	417.760	80.005	19.994	103.458	19.142	61.303	0.500
684.000	417.998	80.015	19.994	103.469	19.127	62.447	0.482
684.500	418.265	80.017	19.993	103.480	19.118	63.169	0.493
685.000	418.506	80.012	19.994	103.491	19.104	64.313	0.507
685.500	418.752	80.000	19.995	103.502	19.093	65.143	0.497
686.000	419.029	80.010	19.994	103.503	19.083	65.925	0.505
686.500	419.281	79.995	19.996	103.508	19.067	67.167	0.526
687.000	419.494	79.997	19.997	103.509	19.051	68.432	0.497
687.500	419.792	80.024	19.991	103.510	19.038	69.489	0.488
688.000	420.020	80.008	19.995	103.515	19.021	70.832	0.519
688.500	420.274	80.017	19.994	103.519	19.012	71.599	0.504
689.000	420.521	80.008	19.995	103.523	18.993	73.092	0.492
689.500	420.792	80.013	19.993	103.531	18.979	74.183	0.509
690.000	421.072	80.009	19.994	103.541	18.967	75.126	0.534
690.500	421.305	79.992	19.995	103.538	18.951	76.436	0.532
691.000	421.577	80.020	19.992	103.537	18.939	77.331	0.509
691.500	421.834	80.010	19.993	103.539	18.929	78.148	0.516
692.000	422.073	80.010	19.993	103.542	18.912	79.514	0.512
692.500	422.324	80.009	19.994	103.545	18.902	80.305	0.493
693.000	422.563	80.004	19.995	103.551	18.889	81.328	0.490
693.500	422.824	80.021	19.991	103.559	18.877	82.230	0.495
694.000	423.064	80.005	19.994	103.564	18.862	83.420	0.500
694.500	423.324	79.991	19.995	103.564	18.849	84.443	0.500
695.000	423.573	80.006	19.995	103.561	18.834	85.632	0.505
