Repository: ulfsri/fsri_materials_database

# Materials and Products Database

## 01_Data

Raw data generated from each apparatus are included here in plain-text format. The data is organized first by material, next by the short name of test apparatus used, and where applicable additional filtering by test settings.

### material.json

Each material directory contains a json file of the same name as the material. This file links the data stored in the repository as well as data and graphs produced by the accompanying scripts (__02_Scripts__) to the respective landing page for the material on the front-end website.

File: 01_Data/Latex_Pillow_Outer_Fabric/MCC/Latex_Pillow_Outer_Fabric_MCC_30K_min_211210_R3.txt (part 3 of 4)
T Correction Coefficients:	0	1.024463	0
Time Shift (s):	14
*
Time (s)	Temperature (C)	N2 flow rate (cc/min)	O2 flow rate (cc/min)	Flow Rate (cc/min)	Oxygen (%)	HRR (W/g)	Heating rate (C/s)
697.000	431.278	80.003	19.995	103.803	18.595	124.095	0.493
697.500	431.541	80.006	19.994	103.806	18.580	125.187	0.470
698.000	431.811	80.007	19.995	103.814	18.563	126.476	0.506
698.500	432.066	80.004	19.997	103.825	18.543	127.960	0.529
699.000	432.318	80.007	19.996	103.834	18.531	128.781	0.516
699.500	432.553	80.005	19.998	103.843	18.512	130.202	0.497
700.000	432.821	80.006	19.995	103.854	18.493	131.577	0.495
700.500	433.063	80.003	19.995	103.859	18.477	132.788	0.506
701.000	433.301	80.005	19.994	103.864	18.458	134.182	0.495
701.500	433.579	80.005	19.996	103.871	18.436	135.839	0.498
702.000	433.801	80.004	19.996	103.878	18.411	137.677	0.508
702.500	434.056	80.004	19.994	103.881	18.393	139.039	0.489
703.000	434.319	80.007	19.996	103.895	18.370	140.736	0.498
703.500	434.600	80.007	19.995	103.910	18.351	142.122	0.531
704.000	434.862	80.006	19.995	103.921	18.333	143.463	0.543
704.500	435.109	80.005	19.995	103.928	18.313	144.965	0.525
705.000	435.412	80.005	19.995	103.934	18.292	146.545	0.529
705.500	435.639	80.006	19.996	103.928	18.270	148.136	0.540
706.000	435.863	80.006	19.996	103.919	18.253	149.471	0.491
706.500	436.106	80.006	19.994	103.922	18.238	150.585	0.459
707.000	436.373	80.004	19.995	103.931	18.220	151.916	0.488
707.500	436.663	80.006	19.995	103.934	18.201	153.357	0.534
708.000	436.875	80.006	19.995	103.937	18.186	154.474	0.530
708.500	437.145	80.006	19.995	103.945	18.170	155.654	0.492
709.000	437.442	80.007	19.996	103.946	18.158	156.509	0.524
709.500	437.653	80.009	19.994	103.942	18.144	157.603	0.537
710.000	437.917	80.006	19.994	103.938	18.128	158.814	0.492
710.500	438.161	80.007	19.995	103.935	18.114	159.809	0.492
711.000	438.403	80.004	19.995	103.933	18.104	160.585	0.497
711.500	438.693	80.007	19.994	103.929	18.091	161.536	0.509
712.000	438.950	80.007	19.995	103.930	18.084	162.057	0.539
712.500	439.175	80.008	19.995	103.946	18.073	162.881	0.515
713.000	439.418	80.008	19.994	103.958	18.063	163.581	0.475
713.500	439.685	80.006	19.994	103.961	18.057	164.004	0.489
714.000	439.947	80.006	19.994	103.965	18.053	164.296	0.519
714.500	440.172	80.009	19.995	103.967	18.042	165.147	0.508
715.000	440.483	80.009	19.994	103.961	18.036	165.594	0.512
715.500	440.701	80.007	19.994	103.964	18.026	166.355	0.532
716.000	440.971	80.005	19.994	103.971	18.020	166.768	0.508
716.500	441.214	80.008	19.994	103.986	18.011	167.426	0.500
717.000	441.462	80.008	19.994	104.000	18.004	167.960	0.502
717.500	441.725	80.008	19.994	104.009	17.995	168.623	0.501
718.000	441.970	80.008	19.995	104.016	17.985	169.382	0.509
718.500	442.223	80.008	19.993	104.027	17.975	170.074	0.503
719.000	442.470	80.007	19.994	104.032	17.965	170.855	0.500
719.500	442.710	80.006	19.996	104.042	17.956	171.510	0.494
720.000	442.961	80.006	19.995	104.055	17.947	172.170	0.489
720.500	443.225	80.006	19.996	104.064	17.941	172.656	0.503
721.000	443.493	80.007	19.995	104.074	17.930	173.456	0.523
721.500	443.726	80.006	19.994	104.084	17.923	173.967	0.516
722.000	443.991	80.006	19.995	104.092	17.919	174.298	0.499
722.500	444.259	80.005	19.995	104.094	17.910	174.962	0.516
723.000	444.481	80.008	19.995	104.093	17.903	175.442	0.512
723.500	444.766	80.008	19.994	104.089	17.894	176.111	0.498
724.000	444.961	80.007	19.995	104.081	17.888	176.541	0.494
724.500	445.238	80.005	19.995	104.073	17.881	177.041	0.476
725.000	445.477	80.007	19.995	104.071	17.874	177.589	0.494
725.500	445.817	80.007	19.995	104.071	17.869	177.978	0.548
726.000	446.039	80.007	19.995	104.071	17.862	178.461	0.570
726.500	446.290	80.007	19.995	104.071	17.856	178.907	0.517
727.000	446.581	80.007	19.996	104.070	17.853	179.138	0.507
727.500	446.780	80.005	19.995	104.069	17.847	179.534	0.516
728.000	447.068	80.007	19.995	104.069	17.842	179.972	0.488
728.500	447.314	80.005	19.995	104.070	17.839	180.144	0.510
729.000	447.539	80.006	19.996	104.070	17.833	180.583	0.503
729.500	447.787	80.006	19.994	104.071	17.826	181.097	0.472
730.000	448.072	80.008	19.996	104.076	17.827	181.043	0.503
730.500	448.319	80.007	19.995	104.078	17.826	181.093	0.533
731.000	448.584	80.007	19.997	104.080	17.820	181.533	0.522
731.500	448.821	80.006	19.995	104.084	17.819	181.575	0.507
732.000	449.126	80.008	19.996	104.091	17.816	181.788	0.522
732.500	449.315	80.006	19.996	104.090	17.814	181.914	0.518
733.000	449.607	80.006	19.995	104.090	17.812	182.081	0.487
733.500	449.910	80.005	19.995	104.087	17.806	182.487	0.538
734.000	450.108	80.007	19.995	104.084	17.806	182.523	0.548
734.500	450.339	80.008	19.996	104.083	17.807	182.391	0.465
735.000	450.640	80.008	19.995	104.081	17.809	182.256	0.480
735.500	450.873	80.009	19.996	104.081	17.812	182.023	0.533
736.000	451.164	80.009	19.995	104.081	17.813	181.969	0.529
736.500	451.434	80.007	19.994	104.079	17.813	181.954	0.543
737.000	451.691	80.008	19.995	104.074	17.817	181.661	0.544
737.500	451.904	80.009	19.995	104.071	17.825	181.068	0.498
738.000	452.168	80.009	19.995	104.070	17.831	180.571	0.473
738.500	452.433	80.010	19.996	104.069	17.839	180.005	0.503
739.000	452.679	80.008	19.995	104.069	17.846	179.494	0.520
739.500	452.935	80.010	19.995	104.069	17.851	179.100	0.506
740.000	453.193	80.009	19.994	104.065	17.864	178.098	0.508
740.500	453.445	80.009	19.995	104.059	17.875	177.280	0.513
741.000	453.707	80.009	19.995	104.051	17.888	176.272	0.512
741.500	453.965	80.008	19.994	104.045	17.900	175.389	0.517
742.000	454.219	80.012	19.994	104.037	17.912	174.499	0.516
742.500	454.485	80.009	19.994	104.028	17.926	173.490	0.516
743.000	454.738	80.010	19.994	104.022	17.942	172.233	0.519
743.500	455.009	80.009	19.994	104.018	17.954	171.354	0.521
744.000	455.282	80.009	19.993	104.015	17.972	169.998	0.534
744.500	455.517	80.008	19.995	104.014	17.987	168.876	0.526
745.000	455.790	80.009	19.994	104.012	18.005	167.512	0.508
745.500	456.036	80.007	19.993	104.012	18.022	166.279	0.514
746.000	456.288	80.009	19.994	104.008	18.039	165.015	0.509
746.500	456.541	80.009	19.993	104.002	18.059	163.527	0.501
747.000	456.762	80.006	19.993	103.995	18.081	161.873	0.489
747.500	457.035	80.008	19.995	103.993	18.102	160.349	0.484
748.000	457.284	80.008	19.994	103.987	18.128	158.360	0.508
748.500	457.523	80.007	19.994	103.986	18.142	157.302	0.505
749.000	457.758	80.006	19.993	103.983	18.171	155.216	0.481
749.500	458.050	80.007	19.996	103.976	18.196	153.283	0.500
750.000	458.291	80.007	19.993	103.967	18.217	151.728	0.530
750.500	458.555	80.005	19.994	103.959	18.244	149.768	0.519
751.000	458.836	80.007	19.995	103.947	18.267	148.047	0.524
751.500	459.086	80.006	19.993	103.937	18.292	146.159	0.538
752.000	459.344	80.008	19.994	103.931	18.321	144.024	0.520
752.500	459.587	80.008	19.995	103.926	18.348	142.009	0.505
753.000	459.846	80.007	19.995	103.919	18.373	140.165	0.502
753.500	460.096	80.006	19.995	103.908	18.400	138.149	0.505
754.000	460.354	80.007	19.995	103.898	18.428	136.064	0.508
754.500	460.602	80.006	19.994	103.882	18.456	133.987	0.507
755.000	460.870	80.005	19.997	103.866	18.485	131.852	0.511
755.500	461.145	80.007	19.996	103.853	18.511	129.939	0.530
756.000	461.431	80.007	19.995	103.845	18.537	127.988	0.552
756.500	461.630	80.006	19.995	103.838	18.564	125.986	0.523
757.000	461.921	80.007	19.995	103.836	18.598	123.545	0.488
757.500	462.164	80.007	19.995	103.832	18.628	121.315	0.512
758.000	462.437	80.006	19.995	103.829	18.655	119.320	0.525
758.500	462.693	80.007	19.995	103.821	18.690	116.707	0.523
759.000	462.916	80.008	19.994	103.812	18.723	114.304	0.504
759.500	463.184	80.008	19.994	103.799	18.755	111.898	0.485
760.000	463.436	80.007	19.995	103.787	18.789	109.411	0.506
760.500	463.653	80.007	19.995	103.774	18.822	106.968	0.495
761.000	463.931	80.007	19.995	103.765	18.853	104.679	0.482
761.501	464.199	80.007	19.994	103.757	18.885	102.285	0.520
762.001	464.414	80.008	19.995	103.748	18.922	99.572	0.514
762.500	464.693	80.007	19.993	103.740	18.956	97.078	0.488
763.000	464.980	80.007	19.994	103.731	18.984	94.979	0.530
763.500	465.220	80.007	19.994	103.718	19.021	92.230	0.547
764.000	465.481	80.007	19.996	103.705	19.052	89.960	0.514
764.500	465.731	80.007	19.995	103.697	19.085	87.528	0.506
765.000	465.970	80.006	19.995	103.687	19.117	85.188	0.500
765.500	466.238	80.007	19.995	103.674	19.150	82.706	0.498
766.000	466.476	80.007	19.994	103.665	19.180	80.549	0.506
766.500	466.751	80.007	19.994	103.657	19.210	78.291	0.509
767.000	466.995	80.006	19.993	103.650	19.238	76.230	0.516
767.500	467.234	80.007	19.995	103.645	19.268	74.080	0.502
768.000	467.488	80.006	19.993	103.644	19.294	72.097	0.489
768.500	467.779	80.007	19.995	103.639	19.322	70.070	0.519
769.000	468.019	80.008	19.995	103.631	19.350	68.025	0.538
769.500	468.283	80.008	19.993	103.623	19.376	66.086	0.517
770.000	468.543	80.007	19.993	103.614	19.402	64.199	0.514
770.500	468.769	80.007	19.994	103.606	19.426	62.413	0.505
771.000	469.003	80.007	19.993	103.603	19.448	60.747	0.473
771.500	469.275	80.007	19.995	103.601	19.474	58.842	0.483
772.000	469.535	80.007	19.994	103.594	19.497	57.180	0.519
772.500	469.795	80.008	19.994	103.586	19.517	55.695	0.526
773.000	470.050	80.006	19.995	103.574	19.538	54.173	0.517
773.500	470.339	80.007	19.994	103.558	19.561	52.429	0.530
774.000	470.567	80.007	19.994	103.545	19.581	50.980	0.531
774.500	470.817	80.005	19.994	103.536	19.598	49.713	0.498
775.000	471.066	80.007	19.994	103.527	19.617	48.330	0.488
775.500	471.316	80.006	19.993	103.516	19.635	46.990	0.499
776.000	471.583	80.007	19.994	103.509	19.655	45.530	0.508
776.500	471.834	80.006	19.993	103.501	19.668	44.556	0.518
777.000	472.080	80.007	19.993	103.493	19.688	43.077	0.507
777.500	472.335	80.006	19.994	103.487	19.704	41.914	0.499
778.000	472.587	80.005	19.993	103.486	19.722	40.648	0.504
778.500	472.845	80.006	19.994	103.481	19.737	39.525	0.509
779.000	473.131	80.006	19.995	103.476	19.751	38.457	0.527
779.500	473.377	80.006	19.994	103.470	19.765	37.472	0.538
780.000	473.620	80.007	19.995	103.463	19.778	36.481	0.511
780.500	473.913	80.006	19.994	103.455	19.790	35.650	0.512
781.000	474.164	80.008	19.994	103.452	19.801	34.825	0.540
781.500	474.397	80.006	19.993	103.445	19.813	33.956	0.514
782.000	474.651	80.005	19.994	103.441	19.824	33.126	0.485
782.500	474.936	80.005	19.994	103.435	19.837	32.127	0.513
783.000	475.212	80.007	19.994	103.429	19.851	31.119	0.550
783.500	475.431	80.006	19.995	103.421	19.860	30.445	0.528
784.000	475.712	80.006	19.994	103.417	19.867	29.923	0.498
784.500	475.986	80.005	19.994	103.412	19.880	29.032	0.528
785.000	476.215	80.006	19.994	103.407	19.890	28.298	0.529
785.500	476.524	80.005	19.994	103.401	19.901	27.422	0.521
786.000	476.773	80.005	19.994	103.394	19.912	26.667	0.548
786.500	477.002	80.008	19.994	103.387	19.921	26.007	0.518
787.000	477.257	80.006	19.994	103.383	19.928	25.481	0.481
787.500	477.534	80.008	19.994	103.379	19.937	24.842	0.508
788.000	477.748	80.006	19.994	103.376	19.943	24.334	0.511
788.500	478.053	80.006	19.995	103.374	19.953	23.642	0.505
789.000	478.269	80.006	19.994	103.374	19.962	22.940	0.520
789.500	478.512	80.006	19.994	103.369	19.967	22.584	0.490
790.000	478.784	80.007	19.995	103.368	19.974	22.071	0.487
790.500	479.048	80.007	19.995	103.368	19.982	21.475	0.526
791.000	479.303	80.008	19.994	103.366	19.988	21.083	0.527
791.500	479.524	80.006	19.995	103.364	19.997	20.418	0.497
792.000	479.793	80.008	19.994	103.363	20.004	19.854	0.483
792.500	480.055	80.007	19.994	103.364	20.010	19.431	0.511
793.000	480.339	80.008	19.996	103.362	20.017	18.896	0.539
793.500	480.588	80.010	19.994	103.360	20.024	18.410	0.539
794.000	480.828	80.006	19.995	103.360	20.027	18.171	0.511
794.500	481.049	80.008	19.996	103.358	20.035	17.609	0.475
795.000	481.310	80.007	19.995	103.354	20.037	17.441	0.471
795.500	481.599	80.009	19.995	103.348	20.045	16.880	0.516
796.000	481.825	80.009	19.995	103.342	20.052	16.327	0.532
796.500	482.086	80.008	19.994	103.336	20.056	16.063	0.501
797.000	482.352	80.007	19.995	103.331	20.063	15.574	0.507
797.500	482.565	80.008	19.996	103.326	20.068	15.206	0.502
798.000	482.839	80.010	19.995	103.325	20.072	14.915	0.483
798.500	483.060	80.009	19.995	103.323	20.075	14.692	0.491
799.000	483.310	80.008	19.995	103.319	20.081	14.249	0.483
799.500	483.595	80.009	19.994	103.315	20.086	13.873	0.503
800.000	483.859	80.009	19.994	103.310	20.088	13.710	0.542
800.500	484.094	80.010	19.995	103.310	20.092	13.441	0.524
801.000	484.320	80.009	19.995	103.310	20.092	13.416	0.480
801.500	484.576	80.010	19.995	103.307	20.097	13.053	0.472
802.000	484.847	80.008	19.994	103.309	20.102	12.718	0.504
802.500	485.081	80.009	19.996	103.309	20.107	12.308	0.516
803.000	485.361	80.008	19.995	103.302	20.112	11.920	0.510
803.500	485.616	80.009	19.995	103.300	20.112	11.977	0.525
804.000	485.860	80.008	19.993	103.300	20.117	11.601	0.517
804.500	486.096	80.008	19.995	103.295	20.124	11.104	0.490
805.000	486.370	80.008	19.994	103.292	20.126	10.941	0.495
805.500	486.592	80.008	19.994	103.291	20.128	10.745	0.502
806.000	486.854	80.009	19.994	103.289	20.133	10.420	0.490
806.500	487.121	80.007	19.994	103.291	20.134	10.340	0.507
807.000	487.371	80.008	19.995	103.291	20.134	10.346	0.523
807.500	487.633	80.007	19.995	103.294	20.138	10.077	0.515
808.000	487.873	80.009	19.994	103.295	20.138	10.018	0.507
808.500	488.110	80.009	19.995	103.294	20.147	9.390	0.489
809.000	488.365	80.008	19.996	103.290	20.147	9.367	0.484
809.500	488.587	80.007	19.995	103.288	20.147	9.397	0.485
810.000	488.879	80.010	19.995	103.284	20.154	8.894	0.496
810.500	489.179	80.009	19.995	103.283	20.150	9.191	0.553
811.000	489.405	80.009	19.995	103.283	20.154	8.860	0.559
811.500	489.650	80.009	19.996	103.281	20.157	8.664	0.499
812.000	489.873	80.007	19.995	103.279	20.160	8.393	0.470
812.500	490.120	80.007	19.997	103.280	20.166	7.949	0.469
813.000	490.415	80.008	19.995	103.281	20.166	7.979	0.506
813.500	490.621	80.008	19.996	103.280	20.168	7.868	0.521
814.000	490.871	80.007	19.995	103.280	20.171	7.589	0.478
814.500	491.172	80.007	19.995	103.284	20.171	7.596	0.504
815.000	491.396	80.008	19.995	103.284	20.174	7.412	0.538
815.500	491.638	80.009	19.996	103.283	20.173	7.474	0.496
816.000	491.913	80.009	19.996	103.284	20.175	7.307	0.491
816.500	492.174	80.009	19.997	103.285	20.177	7.206	0.527
817.000	492.384	80.009	19.995	103.281	20.181	6.897	0.503
817.500	492.623	80.009	19.994	103.276	20.180	6.950	0.460
818.000	492.904	80.008	19.997	103.269	20.182	6.784	0.485
818.500	493.173	80.009	19.995	103.267	20.183	6.762	0.535
819.000	493.407	80.010	19.995	103.260	20.186	6.509	0.526
819.500	493.663	80.009	19.996	103.259	20.188	6.366	0.497
820.000	493.956	80.008	19.995	103.258	20.190	6.247	0.520
820.501	494.189	80.010	19.996	103.256	20.191	6.154	0.538
821.000	494.453	80.009	19.995	103.251	20.191	6.132	0.511
821.500	494.699	80.008	19.997	103.251	20.193	6.033	0.503
822.000	494.955	80.007	19.995	103.248	20.195	5.869	0.506
822.500	495.195	80.009	19.995	103.248	20.194	5.936	0.499
823.000	495.447	80.010	19.995	103.248	20.197	5.738	0.494
823.500	495.701	80.008	19.996	103.248	20.197	5.698	0.499
824.000	495.944	80.009	19.995	103.247	20.198	5.611	0.501
824.500	496.171	80.007	19.996	103.248	20.200	5.490	0.483
825.000	496.431	80.007	19.995	103.247	20.201	5.384	0.479
825.500	496.703	80.010	19.996	103.247	20.201	5.441	0.510
826.000	496.953	80.008	19.995	103.247	20.200	5.499	0.527
826.500	497.200	80.008	19.996	103.248	20.202	5.356	0.510
827.000	497.439	80.007	19.995	103.248	20.205	5.154	0.491
827.500	497.729	80.009	19.994	103.248	20.204	5.194	0.507
828.000	497.956	80.009	19.995	103.248	20.203	5.239	0.523
828.500	498.224	80.008	19.995	103.248	20.207	4.944	0.506
829.000	498.430	80.007	19.995	103.248	20.206	5.033	0.484
829.500	498.691	80.008	19.995	103.248	20.207	4.940	0.470
830.000	498.984	80.007	19.996	103.248	20.208	4.918	0.510
830.500	499.200	80.005	19.996	103.247	20.215	4.377	0.532
831.000	499.463	80.008	19.994	103.248	20.211	4.651	0.494
831.500	499.734	80.005	19.994	103.248	20.213	4.504	0.506
832.000	499.990	80.007	19.995	103.248	20.211	4.690	0.530
832.500	500.186	80.005	19.995	103.248	20.211	4.682	0.490
833.000	500.517	80.008	19.995	103.249	20.210	4.771	0.490
833.500	500.745	80.007	19.994	103.247	20.213	4.542	0.543
834.000	500.995	80.007	19.994	103.246	20.212	4.627	0.518
834.500	501.269	80.008	19.995	103.246	20.213	4.526	0.501
835.000	501.514	80.005	19.993	103.246	20.214	4.443	0.522
835.500	501.783	80.007	19.994	103.244	20.213	4.532	0.517
836.000	501.964	80.006	19.995	103.243	20.215	4.381	0.482
836.500	502.264	80.006	19.994	103.242	20.216	4.294	0.465
837.000	502.489	80.006	19.994	103.238	20.216	4.330	0.503
837.500	502.766	80.006	19.995	103.237	20.217	4.215	0.513
838.000	503.011	80.007	19.994	103.235	20.217	4.227	0.512
838.500	503.279	80.006	19.994	103.236	20.213	4.501	0.517
839.000	503.475	80.008	19.995	103.236	20.217	4.251	0.489
839.500	503.758	80.005	19.994	103.238	20.219	4.083	0.472
840.000	504.057	80.007	19.993	103.238	20.219	4.083	0.530
840.500	504.212	80.007	19.994	103.238	20.218	4.144	0.517
841.000	504.514	80.006	19.994	103.240	20.224	3.740	0.456
841.500	504.796	80.007	19.995	103.240	20.221	3.981	0.521
842.000	505.002	80.005	19.995	103.240	20.220	3.989	0.536
842.500	505.268	80.007	19.994	103.237	20.222	3.849	0.480
843.000	505.538	80.006	19.993	103.240	20.223	3.803	0.504
843.500	505.782	80.006	19.993	103.241	20.220	4.019	0.525
844.000	506.035	80.007	19.995	103.240	20.220	4.019	0.506
844.500	506.277	80.006	19.994	103.238	20.222	3.910	0.496
845.000	506.518	80.006	19.994	103.240	20.220	4.004	0.489
845.500	506.788	80.009	19.995	103.240	20.223	3.801	0.497
846.000	507.053	80.006	19.994	103.237	20.221	3.934	0.523
846.500	507.268	80.006	19.993	103.234	20.223	3.819	0.507
847.000	507.540	80.009	19.993	103.233	20.221	3.942	0.483
847.500	507.786	80.006	19.995	103.227	20.221	3.978	0.503
848.000	508.039	80.008	19.994	103.225	20.223	3.805	0.509
848.500	508.317	80.008	19.994	103.225	20.221	3.952	0.515
849.000	508.596	80.007	19.996	103.224	20.224	3.761	0.544
849.500	508.793	80.006	19.993	103.223	20.225	3.662	0.516
850.000	509.061	80.007	19.993	103.223	20.225	3.645	0.471
850.500	509.326	80.006	19.994	103.220	20.222	3.851	0.499
851.000	509.595	80.007	19.993	103.217	20.222	3.843	0.533
851.500	509.851	80.007	19.994	103.217	20.224	3.722	0.529
852.000	510.116	80.007	19.993	103.219	20.225	3.668	0.523
852.500	510.338	80.007	19.993	103.222	20.223	3.825	0.504
853.000	510.573	80.008	19.994	103.221	20.226	3.613	0.472
853.500	510.855	80.007	19.994	103.221	20.227	3.539	0.487
854.000	511.130	80.006	19.995	103.220	20.226	3.553	0.537
854.500	511.394	80.006	19.994	103.217	20.227	3.490	0.548
855.000	511.655	80.007	19.995	103.214	20.225	3.674	0.532
855.500	511.865	80.006	19.995	103.214	20.227	3.488	0.498
856.000	512.116	80.007	19.995	103.214	20.225	3.641	0.467
856.500	512.381	80.007	19.994	103.214	20.226	3.555	0.489
857.000	512.654	80.007	19.995	103.213	20.231	3.189	0.527
857.500	512.902	80.007	19.993	103.213	20.225	3.619	0.529
858.000	513.114	80.007	19.994	103.216	20.227	3.494	0.490
858.500	513.392	80.007	19.994	103.219	20.226	3.607	0.475
859.000	513.684	80.006	19.994	103.222	20.228	3.468	0.530
859.500	513.911	80.007	19.994	103.223	20.225	3.686	0.545
860.000	514.214	80.007	19.994	103.224	20.230	3.254	0.525
860.500	514.457	80.007	19.995	103.222	20.227	3.482	0.538
861.000	514.706	80.009	19.994	103.221	20.223	3.781	0.519
861.500	514.944	80.008	19.994	103.217	20.227	3.538	0.490
862.000	515.220	80.008	19.995	103.217	20.224	3.722	0.501
862.500	515.501	80.007	19.995	103.216	20.230	3.320	0.535
863.000	515.759	80.007	19.995	103.219	20.230	3.274	0.548
863.500	516.012	80.008	19.994	103.222	20.231	3.250	0.525
864.000	516.283	80.008	19.996	103.225	20.230	3.270	0.518
864.500	516.534	80.005	19.995	103.229	20.228	3.434	0.523
865.000	516.805	80.007	19.996	103.229	20.231	3.214	0.522
865.500	517.053	80.006	19.994	103.229	20.231	3.240	0.521
866.000	517.326	80.007	19.995	103.223	20.229	3.334	0.520
866.500	517.569	80.007	19.994	103.222	20.229	3.376	0.518
867.000	517.849	80.006	19.994	103.219	20.230	3.321	0.520
867.500	518.086	80.006	19.994	103.219	20.229	3.355	0.520
868.000	518.335	80.008	19.994	103.215	20.227	3.537	0.501
868.500	518.612	80.007	19.995	103.216	20.230	3.267	0.506
869.000	518.855	80.007	19.994	103.216	20.228	3.410	0.523
869.500	519.146	80.006	19.995	103.215	20.227	3.495	0.527
870.000	519.382	80.006	19.994	103.215	20.230	3.283	0.531
870.500	519.617	80.006	19.994	103.216	20.228	3.467	0.499
871.000	519.909	80.008	19.995	103.215	20.229	3.394	0.499
871.500	520.175	80.007	19.996	103.215	20.232	3.157	0.542
872.000	520.435	80.008	19.995	103.217	20.228	3.455	0.542
872.500	520.685	80.008	19.996	103.219	20.227	3.520	0.518
873.000	520.926	80.007	19.994	103.218	20.227	3.480	0.500
873.500	521.192	80.008	19.995	103.217	20.229	3.377	0.499
874.000	521.451	80.008	19.994	103.216	20.231	3.235	0.516
874.500	521.689	80.008	19.994	103.214	20.231	3.247	0.511
875.000	521.926	80.008	19.994	103.218	20.230	3.282	0.486
875.500	522.232	80.009	19.994	103.224	20.231	3.231	0.509
876.000	522.435	80.008	19.995	103.233	20.233	3.074	0.526
876.500	522.740	80.009	19.995	103.232	20.232	3.126	0.509
877.000	522.971	80.007	19.995	103.215	20.235	2.886	0.522
877.500	523.269	80.010	19.994	103.195	20.232	3.163	0.532
878.000	523.530	80.008	19.995	103.180	20.233	3.031	0.544
878.500	523.787	80.009	19.994	103.170	20.231	3.195	0.539
879.000	524.031	80.009	19.994	103.170	20.228	3.433	0.510
879.500	524.282	80.008	19.993	103.203	20.229	3.367	0.498
880.000	524.543	80.009	19.995	103.241	20.233	3.056	0.504
880.500	524.794	80.007	19.994	103.255	20.231	3.219	0.512
881.000	525.072	80.008	19.995	103.257	20.232	3.173	0.520
881.500	525.294	80.008	19.995	103.257	20.231	3.217	0.515
882.000	525.543	80.009	19.995	103.239	20.232	3.139	0.486
882.500	525.837	80.008	19.994	103.215	20.232	3.145	0.507
883.000	526.064	80.007	19.994	103.211	20.231	3.248	0.532
883.500	526.334	80.009	19.993	103.211	20.232	3.175	0.509
884.000	526.586	80.008	19.995	103.212	20.233	3.102	0.510
884.500	526.855	80.008	19.994	103.212	20.231	3.195	0.521
885.000	527.137	80.007	19.994	103.212	20.230	3.300	0.535
885.500	527.384	80.008	19.996	103.209	20.231	3.187	0.540
886.000	527.644	80.008	19.994	103.210	20.230	3.268	0.518
886.500	527.904	80.008	19.995	103.209	20.228	3.409	0.513
887.000	528.142	80.007	19.994	103.209	20.234	3.028	0.509
887.500	528.428	80.007	19.995	103.209	20.234	2.967	0.511
888.000	528.664	80.007	19.994	103.210	20.232	3.157	0.523
888.500	528.959	80.007	19.994	103.209	20.235	2.955	0.527
889.000	529.202	80.009	19.994	103.210	20.231	3.205	0.534
889.500	529.459	80.006	19.994	103.212	20.229	3.346	0.519
890.000	529.732	80.004	19.994	103.214	20.231	3.177	0.515
890.500	530.000	80.008	19.995	103.214	20.234	2.971	0.535
891.000	530.221	80.006	19.994	103.215	20.235	2.902	0.515
891.500	530.494	80.007	19.995	103.215	20.238	2.721	0.492
892.000	530.741	80.006	19.994	103.214	20.233	3.062	0.507
892.500	531.010	80.008	19.995	103.211	20.231	3.217	0.518
893.000	531.234	80.007	19.993	103.213	20.233	3.038	0.504
893.500	531.522	80.007	19.994	103.212	20.235	2.892	0.503
894.000	531.766	80.008	19.995	103.212	20.236	2.826	0.522
894.500	531.996	80.005	19.994	103.212	20.234	2.977	0.503
895.000	532.253	80.008	19.996	103.213	20.234	2.957	0.481
895.500	532.553	80.006	19.995	103.212	20.231	3.201	0.522
896.000	532.804	80.010	19.994	103.212	20.230	3.278	0.553
896.500	533.038	80.006	19.995	103.213	20.233	3.066	0.518
897.000	533.306	80.007	19.994	103.213	20.237	2.787	0.494
897.500	533.543	80.007	19.996	103.212	20.238	2.711	0.503
898.000	533.827	80.010	19.994	103.213	20.236	2.846	0.513
898.500	534.073	80.009	19.997	103.213	20.236	2.818	0.526
899.000	534.307	80.009	19.997	103.213	20.234	2.977	0.505
899.500	534.591	80.009	19.997	103.212	20.238	2.682	0.499
900.000	534.875	80.010	19.996	103.213	20.235	2.886	0.543
900.500	535.111	80.009	19.995	103.212	20.240	2.587	0.544
901.000	535.374	80.008	19.996	103.211	20.233	3.062	0.510
901.500	535.647	80.009	19.994	103.211	20.236	2.824	0.518
902.000	535.911	80.009	19.995	103.216	20.237	2.793	0.537
902.500	536.161	80.009	19.994	103.215	20.236	2.870	0.525
903.000	536.414	80.010	19.994	103.216	20.237	2.795	0.508
903.500	536.662	80.010	19.994	103.216	20.234	3.001	0.502
904.000	536.911	80.010	19.994	103.216	20.235	2.933	0.499
904.500	537.209	80.011	19.995	103.211	20.235	2.953	0.522
905.000	537.433	80.008	19.995	103.212	20.234	2.957	0.534
905.500	537.693	80.009	19.994	103.211	20.233	3.068	0.503
906.000	537.985	80.010	19.993	103.211	20.235	2.896	0.518
906.500	538.266	80.009	19.995	103.212	20.229	3.350	0.563
907.000	538.478	80.009	19.993	103.215	20.233	3.080	0.533
907.500	538.763	80.009	19.994	103.215	20.229	3.365	0.495
908.000	538.996	80.008	19.994	103.217	20.230	3.268	0.507
908.500	539.238	80.009	19.995	103.217	20.231	3.229	0.497
909.000	539.543	80.007	19.994	103.216	20.231	3.227	0.511
909.500	539.770	80.008	19.995	103.213	20.232	3.147	0.539
910.000	540.015	80.006	19.994	103.213	20.232	3.114	0.502
910.500	540.319	80.008	19.994	103.212	20.232	3.126	0.511
911.000	540.560	80.008	19.993	103.211	20.232	3.161	0.547
911.500	540.847	80.007	19.994	103.211	20.231	3.231	0.536
912.000	541.095	80.007	19.994	103.211	20.229	3.326	0.531
912.500	541.328	80.005	19.995	103.211	20.231	3.189	0.508
913.000	541.590	80.006	19.994	103.212	20.232	3.108	0.488
913.500	541.836	80.006	19.994	103.212	20.232	3.167	0.501
914.000	542.110	80.005	19.995	103.213	20.230	3.314	0.514
914.500	542.375	80.005	19.994	103.213	20.232	3.157	0.530
915.000	542.601	80.004	19.994	103.214	20.232	3.171	0.515
915.500	542.848	80.007	19.994	103.214	20.230	3.280	0.481
916.000	543.081	80.005	19.996	103.214	20.231	3.223	0.476
916.500	543.376	80.007	19.995	103.213	20.229	3.352	0.504
917.000	543.590	80.005	19.995	103.213	20.230	3.298	0.518
917.500	543.838	80.006	19.996	103.213	20.227	3.532	0.486
918.000	544.127	80.006	19.994	103.212	20.230	3.296	0.500
918.500	544.358	80.006	19.995	103.211	20.232	3.141	0.528
919.000	544.563	80.005	19.995	103.212	20.230	3.260	0.477
919.500	544.839	80.006	19.996	103.212	20.234	2.965	0.458
920.000	545.078	80.006	19.995	103.213	20.232	3.134	0.498
920.500	545.349	80.007	19.995	103.214	20.232	3.126	0.512
921.000	545.575	80.007	19.994	103.214	20.232	3.148	0.504
921.500	545.837	80.007	19.995	103.213	20.233	3.060	0.493
922.000	546.068	80.007	19.995	103.212	20.233	3.048	0.490
922.500	546.349	80.007	19.997	103.210	20.235	2.947	0.502
923.000	546.635	80.006	19.996	103.208	20.235	2.953	0.540
923.500	546.907	80.006	19.995	103.208	20.237	2.809	0.563
924.000	547.133	80.004	19.996	103.209	20.235	2.914	0.528
924.500	547.388	80.005	19.996	103.210	20.232	3.130	0.489
925.000	547.630	80.005	19.996	103.210	20.237	2.797	0.489
925.500	547.886	80.006	19.995	103.210	20.233	3.064	0.497
926.000	548.142	80.008	19.995	103.210	20.234	2.981	0.505
926.500	548.401	80.005	19.994	103.209	20.233	3.064	0.514
927.000	548.683	80.006	19.996	103.208	20.231	3.179	0.528
927.500	548.913	80.006	19.995	103.207	20.235	2.892	0.526
928.000	549.148	80.005	19.995	103.207	20.233	3.042	0.488
928.500	549.407	80.008	19.995	103.208	20.232	3.175	0.479
929.000	549.676	80.006	19.995	103.211	20.232	3.138	0.511
929.500	549.954	80.005	19.994	103.212	20.231	3.201	0.538
930.000	550.180	80.006	19.995	103.212	20.229	3.336	0.526
930.500	550.460	80.007	19.994	103.212	20.232	3.142	0.505
931.000	550.696	80.003	19.995	103.211	20.233	3.100	0.511
931.500	550.990	80.006	19.994	103.209	20.231	3.207	0.523
932.000	551.233	80.006	19.994	103.208	20.229	3.342	0.533
932.500	551.534	80.007	19.993	103.209	20.231	3.227	0.541
933.000	551.786	80.007	19.994	103.210	20.233	3.048	0.548
933.500	552.059	80.006	19.994	103.210	20.232	3.110	0.538
934.000	552.298	80.007	19.994	103.211	20.234	2.967	0.519
934.500	552.539	80.005	19.994	103.211	20.233	3.098	0.497
935.000	552.809	80.006	19.995	103.210	20.230	3.310	0.496
935.500	553.059	80.008	19.995	103.209	20.233	3.094	0.515
936.000	553.336	80.006	19.995	103.209	20.232	3.148	0.523
936.500	553.620	80.007	19.995	103.209	20.231	3.219	0.544
937.000	553.871	80.006	19.996	103.209	20.230	3.294	0.548
937.500	554.141	80.007	19.995	103.209	20.232	3.157	0.528
938.000	554.412	80.006	19.995	103.210	20.232	3.161	0.531
938.500	554.650	80.005	19.995	103.210	20.231	3.231	0.525
939.000	554.942	80.006	19.995	103.210	20.232	3.140	0.520
939.500	555.201	80.006	19.995	103.209	20.231	3.223	0.541
940.000	555.446	80.007	19.996	103.209	20.231	3.183	0.528
940.500	555.713	80.007	19.995	103.209	20.230	3.314	0.509
941.000	555.958	80.006	19.995	103.209	20.228	3.441	0.512
941.500	556.198	80.006	19.994	103.209	20.237	2.737	0.498
942.000	556.486	80.007	19.995	103.209	20.230	3.296	0.507
942.500	556.714	80.005	19.993	103.209	20.232	3.171	0.522
943.000	557.012	80.006	19.994	103.209	20.232	3.157	0.521
943.500	557.269	80.006	19.995	103.209	20.229	3.391	0.540
944.000	557.493	80.007	19.994	103.209	20.227	3.471	0.518
944.500	557.745	80.008	19.994	103.209	20.231	3.209	0.478
945.000	558.003	80.007	19.994	103.208	20.229	3.334	0.493
945.500	558.264	80.006	19.996	103.208	20.230	3.302	0.515
946.000	558.521	80.007	19.995	103.208	20.234	2.995	0.519
946.500	558.806	80.006	19.994	103.208	20.232	3.175	0.530
947.000	559.067	80.006	19.994	103.208	20.230	3.260	0.544
947.500	559.311	80.007	19.995	103.209	20.230	3.278	0.525
948.000	559.592	80.006	19.994	103.209	20.230	3.258	0.514
948.500	559.864	80.006	19.995	103.209	20.229	3.373	0.539
949.000	560.088	80.005	19.994	103.210	20.229	3.326	0.525
949.500	560.360	80.007	19.995	103.210	20.228	3.447	0.496
950.000	560.595	80.008	19.996	103.211	20.229	3.359	0.502
950.500	560.852	80.007	19.995	103.210	20.227	3.518	0.499
951.000	561.108	80.006	19.994	103.211	20.231	3.250	0.502
951.500	561.388	80.006	19.994	103.211	20.226	3.579	0.524
952.000	561.646	80.006	19.995	103.212	20.228	3.409	0.537
952.500	561.881	80.006	19.994	103.211	20.231	3.246	0.516
953.000	562.141	80.008	19.995	103.211	20.226	3.544	0.494
953.500	562.449	80.006	19.995	103.211	20.225	3.663	0.532
954.000	562.694	80.007	19.995	103.211	20.225	3.653	0.561
954.500	562.950	80.007	19.994	103.211	20.224	3.704	0.526
955.000	563.175	80.006	19.994	103.211	20.227	3.510	0.491
955.500	563.472	80.007	19.995	103.211	20.225	3.625	0.502
956.000	563.740	80.006	19.994	103.211	20.227	3.502	0.544
956.500	563.974	80.008	19.995	103.211	20.228	3.411	0.534
957.000	564.247	80.007	19.994	103.211	20.225	3.639	0.504
957.500	564.474	80.007	19.994	103.212	20.226	3.615	0.503
958.000	564.750	80.009	19.994	103.212	20.224	3.736	0.502
958.500	565.012	80.007	19.995	103.212	20.229	3.359	0.521
959.000	565.304	80.008	19.995	103.213	20.228	3.449	0.546
959.500	565.522	80.008	19.995	103.213	20.226	3.587	0.532
960.000	565.812	80.008	19.995	103.212	20.225	3.621	0.509
960.500	566.073	80.007	19.994	103.213	20.231	3.248	0.530
961.000	566.304	80.009	19.995	103.212	20.226	3.573	0.521
961.500	566.554	80.007	19.994	103.212	20.226	3.575	0.486
962.000	566.821	80.008	19.995	103.212	20.226	3.603	0.499
962.500	567.042	80.009	19.995	103.212	20.226	3.569	0.502
963.000	567.328	80.011	19.993	103.212	20.229	3.395	0.498
963.500	567.618	80.008	19.994	103.215	20.226	3.563	0.541
964.000	567.853	80.009	19.996	103.217	20.225	3.688	0.550
964.500	568.123	80.010	19.995	103.218	20.225	3.649	0.515
965.000	568.378	80.008	19.994	103.218	20.226	3.566	0.515
965.500	568.644	80.008	19.993	103.218	20.226	3.597	0.523
966.000	568.906	80.008	19.994	103.216	20.227	3.488	0.524
966.500	569.161	80.008	19.995	103.216	20.225	3.619	0.523
967.000	569.374	80.009	19.994	103.215	20.224	3.756	0.493
967.500	569.661	80.007	19.994	103.214	20.225	3.655	0.484
968.000	569.903	80.008	19.992	103.214	20.224	3.692	0.514
968.500	570.171	80.005	19.993	103.215	20.231	3.243	0.520
969.000	570.458	80.007	19.995	103.213	20.228	3.419	0.533
969.500	570.694	80.008	19.995	103.213	20.227	3.522	0.539
970.000	570.963	80.009	19.993	103.213	20.230	3.314	0.514
970.500	571.202	80.007	19.994	103.214	20.224	3.702	0.507
971.000	571.458	80.007	19.994	103.214	20.222	3.861	0.501
971.500	571.727	80.007	19.995	103.214	20.226	3.562	0.509
972.000	571.987	80.006	19.994	103.214	20.224	3.692	0.527
972.500	572.248	80.009	19.993	103.214	20.229	3.377	0.525
973.000	572.556	80.006	19.995	103.214	20.225	3.631	0.545
973.500	572.792	80.006	19.993	103.215	20.228	3.435	0.557
974.000	573.026	80.005	19.993	103.217	20.227	3.482	0.507
974.500	573.307	80.008	19.994	103.216	20.226	3.615	0.492
975.000	573.582	80.009	19.994	103.217	20.222	3.845	0.536
975.500	573.820	80.008	19.993	103.215	20.225	3.653	0.535
976.000	574.089	80.007	19.995	103.214	20.226	3.564	0.510
976.500	574.378	80.006	19.993	103.213	20.223	3.825	0.532
977.000	574.642	80.008	19.995	103.213	20.221	3.980	0.555
977.500	574.883	80.007	19.994	103.213	20.222	3.909	0.529
978.000	575.154	80.006	19.995	103.214	20.224	3.734	0.508
978.500	575.416	80.007	19.994	103.213	20.221	3.944	0.523
979.000	575.666	80.007	19.994	103.213	20.218	4.200	0.523
979.500	575.960	80.006	19.995	103.213	20.223	3.829	0.528
980.000	576.203	80.007	19.994	103.213	20.219	4.069	0.540
980.500	576.464	80.007	19.995	103.214	20.226	3.572	0.520
981.000	576.694	80.008	19.993	103.214	20.219	4.081	0.498
981.500	576.973	80.007	19.993	103.214	20.219	4.067	0.500
982.000	577.209	80.006	19.994	103.214	20.223	3.821	0.512
982.500	577.495	80.008	19.995	103.214	20.223	3.792	0.519
983.000	577.737	80.008	19.994	103.214	20.223	3.802	0.525
983.500	577.975	80.009	19.993	103.213	20.224	3.703	0.504
984.000	578.214	80.009	19.993	103.213	20.223	3.774	0.479
984.500	578.475	80.008	19.994	103.212	20.220	3.994	0.489
985.000	578.738	80.008	19.994	103.212	20.219	4.083	0.512
985.500	578.997	80.008	19.994	103.211	20.223	3.821	0.523
986.000	579.228	80.009	19.995	103.211	20.223	3.774	0.505
986.500	579.507	80.009	19.995	103.211	20.222	3.857	0.500
987.000	579.774	80.009	19.995	103.210	20.223	3.790	0.528
987.500	580.018	80.010	19.995	103.209	20.222	3.905	0.528
988.000	580.304	80.010	19.994	103.209	20.223	3.816	0.520
988.500	580.544	80.010	19.993	103.209	20.222	3.893	0.528
989.000	580.770	80.011	19.995	103.210	20.223	3.820	0.496
989.500	581.051	80.009	19.995	103.210	20.220	3.998	0.486
990.000	581.290	80.008	19.995	103.210	20.223	3.829	0.513
990.500	581.555	80.009	19.994	103.210	20.222	3.845	0.512
991.000	581.797	80.009	19.995	103.209	20.221	3.913	0.505
991.500	582.044	80.008	19.996	103.208	20.224	3.720	0.498
992.000	582.301	80.008	19.993	103.207	20.226	3.554	0.497
992.500	582.524	80.008	19.994	103.207	20.224	3.758	0.492
993.000	582.824	80.008	19.994	103.207	20.223	3.809	0.501
993.500	583.026	80.008	19.995	103.207	20.223	3.802	0.512
994.000	583.318	80.007	19.994	103.207	20.221	3.944	0.498
994.500	583.582	80.007	19.994	103.207	20.224	3.750	0.525
995.000	583.789	80.008	19.997	103.207	20.223	3.784	0.513
995.500	584.071	80.007	19.996	103.208	20.223	3.770	0.480
996.000	584.331	80.006	19.996	103.209	20.222	3.899	0.515
996.500	584.606	80.007	19.995	103.210	20.222	3.839	0.538
997.000	584.866	80.006	19.996	103.208	20.221	3.930	0.535
997.500	585.100	80.007	19.995	103.209	20.222	3.847	0.515
998.000	585.391	80.007	19.994	103.208	20.222	3.847	0.510
998.500	585.649	80.008	19.994	103.208	20.218	4.137	0.537
999.000	585.889	80.008	19.993	103.207	20.221	3.956	0.523
999.500	586.141	80.007	19.996	103.206	20.222	3.903	0.495
1000.000	586.380	80.007	19.996	103.206	20.222	3.895	0.491
1000.500	586.638	80.008	19.995	103.206	20.222	3.869	0.494
1001.000	586.941	80.007	19.995	103.206	20.220	4.008	0.529
1001.500	587.174	80.007	19.995	103.207	20.220	4.002	0.548
1002.000	587.435	80.007	19.996	103.209	20.221	3.982	0.515
1002.500	587.666	80.007	19.995	103.209	20.219	4.087	0.493
1003.000	587.908	80.007	19.995	103.209	20.219	4.079	0.483
1003.500	588.172	80.007	19.995	103.210	20.221	3.976	0.490
1004.000	588.473	80.007	19.995	103.209	20.220	4.028	0.535
1004.500	588.713	80.007	19.995	103.205	20.220	4.042	0.552
1005.000	588.982	80.006	19.995	103.204	20.215	4.384	0.525
1005.500	589.216	80.008	19.995	103.203	20.220	4.057	0.507
1006.000	589.473	80.006	19.997	103.204	20.217	4.255	0.497
1006.500	589.746	80.007	19.996	103.204	20.218	4.148	0.510
1007.000	589.993	80.006	19.995	103.208	20.217	4.271	0.525
1007.500	590.233	80.007	19.996	103.210	20.217	4.251	0.503
1008.000	590.465	80.006	19.996	103.210	20.215	4.372	0.479
1008.500	590.723	80.007	19.996	103.209	20.215	4.414	0.481
1009.000	591.038	80.007	19.995	103.208	20.218	4.166	0.532
1009.500	591.275	80.006	19.995	103.209	20.217	4.240	0.562
1010.000	591.519	80.005	19.996	103.208	20.215	4.376	0.517
1010.500	591.774	80.006	19.995	103.209	20.216	4.313	0.490
1011.000	592.039	80.006	19.995	103.209	20.215	4.396	0.509
1011.500	592.263	80.007	19.995	103.210	20.215	4.388	0.504
1012.000	592.538	80.006	19.995	103.210	20.219	4.093	0.494
1012.500	592.814	80.006	19.994	103.212	20.216	4.335	0.525
1013.000	593.051	80.006	19.994	103.211	20.215	4.390	0.532
1013.500	593.316	80.008	19.996	103.211	20.217	4.230	0.507
1014.000	593.577	80.006	19.995	103.207	20.223	3.821	0.514
1014.500	593.845	80.007	19.996	103.207	20.214	4.465	0.528
1015.000	594.117	80.006	19.995	103.206	20.218	4.192	0.534
1015.500	594.336	80.006	19.997	103.206	20.217	4.204	0.516
1016.000	594.565	80.006	19.996	103.206	20.216	4.341	0.470
1016.500	594.888	80.007	19.995	103.209	20.220	4.055	0.500
1017.000	595.153	80.007	19.996	103.209	20.220	4.020	0.570
1017.500	595.429	80.007	19.997	103.209	20.217	4.265	0.565
1018.000	595.653	80.007	19.996	103.210	20.219	4.099	0.521
1018.500	595.899	80.006	19.996	103.210	20.219	4.124	0.485
1019.000	596.151	80.005	19.995	103.210	20.217	4.227	0.483
1019.500	596.410	80.006	19.995	103.210	20.218	4.200	0.504
1020.000	596.670	80.006	19.997	103.211	20.216	4.301	0.515
1020.500	596.910	80.007	19.994	103.210	20.217	4.265	0.509
1021.000	597.170	80.005	19.994	103.210	20.220	4.029	0.500
1021.500	597.407	80.007	19.995	103.209	20.215	4.408	0.499
1022.000	597.679	80.005	19.995	103.210	20.217	4.244	0.503
1022.500	597.929	80.007	19.995	103.209	20.219	4.061	0.515
1023.000	598.186	80.007	19.995	103.210	20.218	4.196	0.515
1023.500	598.460	80.007	19.995	103.211	20.221	3.976	0.519
1024.000	598.687	80.007	19.996	103.212	20.217	4.273	0.516
1024.499	598.974	80.007	19.996	103.212	20.218	4.138	0.507
1025.000	599.225	80.006	19.995	103.212	20.218	4.166	0.526
1025.500	599.466	80.006	19.994	103.213	20.217	4.247	0.515
1025.999	599.748	80.007	19.995	103.213	20.211	4.683	0.508
1026.499	600.011	80.007	19.994	103.212	20.215	4.362	0.534
1026.999	600.263	80.006	19.995	103.212	20.218	4.174	0.530
1027.499	600.527	80.008	19.994	103.212	20.218	4.149	0.515
1028.000	600.786	80.007	19.996	103.211	20.217	4.224	0.520
1028.500	601.045	80.006	19.995	103.212	20.218	4.133	0.521
1028.999	601.348	80.005	19.993	103.213	20.215	4.363	0.540
1029.499	601.584	80.006	19.994	103.215	20.218	4.170	0.551
1029.999	601.863	80.005	19.994	103.216	20.218	4.200	0.527
1030.499	602.103	80.007	19.995	103.218	20.213	4.539	0.517
1030.999	602.393	80.005	19.994	103.217	20.215	4.368	0.524
1031.499	602.659	80.006	19.994	103.216	20.217	4.208	0.543
1031.999	602.876	80.006	19.995	103.215	20.215	4.410	0.520
1032.499	603.147	80.006	19.995	103.213	20.216	4.339	0.485
1032.999	603.413	80.006	19.994	103.208	20.215	4.416	0.512
1033.499	603.649	80.006	19.994	103.207	20.213	4.543	0.520
1033.999	603.892	80.006	19.995	103.208	20.217	4.271	0.490
1034.499	604.125	80.006	19.994	103.207	20.212	4.581	0.477
1034.999	604.428	80.007	19.995	103.207	20.218	4.168	0.506
1035.500	604.649	80.006	19.995	103.212	20.212	4.608	0.530
1036.000	604.922	80.007	19.995	103.213	20.218	4.194	0.510
1036.500	605.184	80.006	19.995	103.213	20.214	4.467	0.515
1037.000	605.455	80.006	19.995	103.214	20.220	4.053	0.534
1037.499	605.714	80.006	19.994	103.214	20.217	4.210	0.531
1037.999	605.965	80.006	19.994	103.212	20.217	4.267	0.520
1038.499	606.241	80.008	19.995	103.207	20.217	4.273	0.519
1038.999	606.438	80.008	19.994	103.206	20.216	4.289	0.500
1039.499	606.764	80.008	19.995	103.204	20.215	4.351	0.498
1039.999	607.006	80.008	19.995	103.204	20.218	4.160	0.546
1040.499	607.237	80.008	19.995	103.205	20.216	4.331	0.520
1041.000	607.536	80.008	19.994	103.210	20.214	4.458	0.501
1041.501	607.761	80.009	19.995	103.211	20.217	4.255	0.527
1042.001	608.035	80.009	19.995	103.213	20.217	4.273	0.512
1042.500	608.287	80.008	19.994	103.212	20.216	4.337	0.513
1042.999	608.493	80.007	19.993	103.212	20.213	4.565	0.492
1043.499	608.774	80.008	19.994	103.210	20.214	4.462	0.472
