Repository: ulfsri/fsri_materials_database

# Materials and Products Database

## 01_Data

Raw data generated from each apparatus are included here in plain-text format. The data is organized first by material, next by the short name of test apparatus used, and where applicable additional filtering by test settings.

### material.json

Each material directory contains a json file of the same name as the material. This file links the data stored in the repository as well as data and graphs produced by the accompanying scripts (__02_Scripts__) to the respective landing page for the material on the front-end website.

File: 01_Data/Lightweight_Gypsum_Wallboard/Cone/Lightweight_Gypsum_Wallboard_HRRPUA_25.csv
Time after Ignition,Lightweight_Gypsum_Wallboard_R1,Lightweight_Gypsum_Wallboard_R2,Lightweight_Gypsum_Wallboard_R3,Mean,Std. Dev.
0.0,18.3,21.8,15.2,18.4,3.3
0.25,20.5,24.8,16.8,20.7,4.0
0.5,22.4,27.0,18.6,22.7,4.2
0.75,26.5,28.8,21.8,25.7,3.6
1.0,28.9,33.4,25.9,29.4,3.8
1.25,31.8,37.0,29.4,32.7,3.9
1.5,34.3,40.8,31.8,35.6,4.6
1.75,36.2,43.5,34.0,37.9,5.0
2.0,38.4,48.7,40.0,42.3,5.6
2.25,41.8,53.9,44.5,46.7,6.4
2.5,45.3,57.2,48.1,50.2,6.2
2.75,48.2,61.1,52.8,54.0,6.6
3.0,50.5,63.4,56.4,56.8,6.5
3.25,51.9,68.0,60.0,60.0,8.0
3.5,54.8,69.9,65.4,63.4,7.8
3.75,58.7,74.8,70.5,68.0,8.3
4.0,61.0,77.6,74.7,71.1,8.9
4.25,63.6,80.1,77.3,73.7,8.8
4.5,68.7,83.6,80.5,77.6,7.9
4.75,68.4,87.2,82.8,79.5,9.9
5.0,71.4,89.8,87.8,83.0,10.1
5.25,73.5,89.6,88.4,83.8,9.0
5.5,76.7,93.0,91.7,87.1,9.0
5.75,78.2,94.6,94.3,89.1,9.4
6.0,78.6,95.8,95.0,89.8,9.7
6.25,80.5,96.7,96.0,91.1,9.2
6.5,81.7,99.7,96.6,92.7,9.6
6.75,84.1,100.9,98.0,94.3,9.0
7.0,83.1,100.6,99.2,94.3,9.7
7.25,84.4,101.3,97.9,94.5,8.9
7.5,87.6,100.8,97.1,95.1,6.8
7.75,86.4,101.9,96.1,94.8,7.8
8.0,87.3,103.5,97.0,95.9,8.1
8.25,87.3,103.2,94.7,95.1,8.0
8.5,86.5,102.0,95.0,94.5,7.8
8.75,86.7,100.3,92.6,93.2,6.8
9.0,85.9,98.7,91.6,92.0,6.4
9.25,88.1,97.6,91.0,92.2,4.9
9.5,86.7,98.1,90.8,91.8,5.8
9.75,85.2,94.5,89.6,89.7,4.7
10.0,85.5,93.4,88.6,89.2,3.9
10.25,83.2,91.0,86.4,86.9,3.9
10.5,82.5,88.4,84.4,85.1,3.0
10.75,80.6,86.1,84.0,83.6,2.8
11.0,80.3,84.7,81.3,82.1,2.3
11.25,77.3,81.4,78.7,79.1,2.1
11.5,75.7,80.5,76.2,77.5,2.6
11.75,72.1,76.5,75.8,74.8,2.4
12.0,70.4,74.4,74.0,72.9,2.2
12.25,69.9,72.1,70.6,70.9,1.2
12.5,68.9,70.0,68.8,69.2,0.6
12.75,66.1,66.8,67.9,66.9,0.9
13.0,62.7,65.5,68.0,65.4,2.6
13.25,61.2,62.7,65.5,63.1,2.2
13.5,59.1,60.3,62.9,60.8,1.9
13.75,57.3,58.1,60.9,58.8,1.9
14.0,55.3,56.7,58.9,56.9,1.8
14.25,52.9,54.4,56.6,54.6,1.9
14.5,50.8,53.3,54.4,52.8,1.8
14.75,49.3,51.1,52.7,51.0,1.7
15.0,47.1,51.1,51.1,49.8,2.3
15.25,46.1,48.0,49.4,47.8,1.6
15.5,44.5,47.1,47.3,46.3,1.6
15.75,43.4,45.6,46.1,45.0,1.5
16.0,42.1,44.4,,43.2,1.6
16.25,41.1,43.2,,42.2,1.4
16.5,39.8,41.5,,40.7,1.2
16.75,39.3,40.9,,40.1,1.2
17.0,38.1,40.5,,39.3,1.7
17.25,37.0,39.1,,38.0,1.5
17.5,35.6,37.4,,36.5,1.3

File: 01_Data/Lightweight_Gypsum_Wallboard/Cone/Lightweight_Gypsum_Wallboard_HRRPUA_50.csv
Time after Ignition,Lightweight_Gypsum_Wallboard_R1,Lightweight_Gypsum_Wallboard_R2,Lightweight_Gypsum_Wallboard_R3,Mean,Std. Dev.
0.0,44.8,28.0,39.5,37.5,8.6
0.25,44.5,32.9,47.0,41.4,7.5
0.5,50.7,37.0,54.8,47.5,9.3
0.75,62.1,41.7,61.0,54.9,11.5
1.0,71.3,51.0,72.8,65.1,12.2
1.25,81.9,58.4,82.1,74.1,13.6
1.5,89.8,65.6,89.0,81.5,13.8
1.75,96.0,77.2,96.2,89.8,10.9
2.0,104.4,86.3,104.9,98.5,10.6
2.25,108.6,95.2,111.4,105.1,8.6
2.5,116.0,96.3,118.5,110.3,12.1
2.75,123.6,103.8,123.6,117.0,11.5
3.0,131.7,110.7,132.6,125.0,12.4
3.25,140.0,123.5,138.4,134.0,9.1
3.5,147.6,132.0,142.4,140.7,8.0
3.75,151.0,142.4,153.4,148.9,5.8
4.0,161.1,146.3,160.4,156.0,8.4
4.25,163.6,153.2,166.1,160.9,6.8
4.5,170.5,160.9,172.8,168.1,6.3
4.75,175.4,164.3,176.7,172.2,6.8
5.0,181.7,171.3,180.2,177.7,5.6
5.25,180.5,172.6,182.9,178.7,5.4
5.5,185.7,175.1,184.6,181.8,5.8
5.75,188.1,182.1,190.3,186.8,4.3
6.0,191.0,188.6,193.4,191.0,2.4
6.25,196.1,188.1,198.6,194.3,5.5
6.5,199.7,188.3,200.5,196.1,6.8
6.75,194.7,192.2,200.1,195.7,4.0
7.0,198.6,195.7,204.9,199.7,4.7
7.25,197.9,197.8,202.3,199.3,2.6
7.5,199.1,197.3,199.9,198.8,1.3
7.75,195.2,200.0,205.9,200.3,5.4
8.0,194.9,200.0,208.7,201.2,7.0
8.25,190.6,206.9,200.4,199.3,8.2
8.5,194.3,200.4,201.0,198.6,3.7
8.75,191.0,203.6,200.0,198.2,6.5
9.0,190.7,202.4,194.6,195.9,5.9
9.25,189.0,199.2,193.9,194.0,5.1
9.5,186.2,198.6,188.0,190.9,6.7
9.75,186.8,199.5,186.4,190.9,7.5
10.0,180.4,196.5,185.2,187.4,8.3
10.25,177.7,196.2,176.4,183.4,11.1
10.5,178.9,190.9,174.0,181.3,8.7
10.75,171.4,186.4,169.2,175.6,9.3
11.0,170.7,184.9,169.8,175.1,8.5
11.25,166.9,182.7,163.8,171.1,10.2
11.5,164.9,177.7,162.8,168.5,8.1
11.75,156.4,175.0,152.9,161.4,11.9
12.0,153.1,167.7,149.5,156.7,9.6
12.25,148.5,162.4,145.5,152.1,9.0
12.5,143.1,158.2,141.0,147.4,9.4
12.75,136.8,153.5,135.9,142.1,9.9
13.0,133.1,149.1,128.2,136.8,10.9
13.25,124.3,144.9,124.1,131.1,11.9
13.5,119.9,138.2,118.2,125.4,11.1
13.75,116.3,132.9,114.9,121.4,10.0
14.0,107.8,128.6,110.6,115.7,11.2
14.25,102.4,122.6,107.0,110.7,10.6
14.5,97.7,121.8,100.4,106.7,13.2
14.75,92.7,117.1,98.0,102.6,12.8
15.0,88.2,111.7,94.5,98.1,12.2
15.25,84.8,106.2,89.3,93.4,11.3
15.5,80.8,102.7,85.7,89.7,11.5

File: 01_Data/Lightweight_Gypsum_Wallboard/Cone/Lightweight_Gypsum_Wallboard_HRRPUA_75.csv
Names,Lightweight_Gypsum_Wallboard_R1,Lightweight_Gypsum_Wallboard_R2,Lightweight_Gypsum_Wallboard_R3,Mean,Std. Dev.
71,26.1,112.9,112.9,83.9,50.1
72,33.5,119.4,122.2,91.7,50.4
73,38.2,129.2,134.4,100.6,54.1
74,44.7,136.3,138.9,106.6,53.7
75,57.1,140.9,148.9,115.6,50.9
76,70.0,151.7,156.7,126.1,48.7
77,78.6,155.3,166.6,133.5,47.9
78,91.9,159.2,173.2,141.4,43.5
79,98.1,166.6,176.0,146.9,42.5
80,109.8,173.7,177.2,153.6,37.9
81,120.7,174.2,182.2,159.0,33.4
82,131.1,180.7,185.5,165.8,30.1
83,139.1,186.1,191.3,172.2,28.7
84,149.9,186.7,196.3,177.6,24.5
85,157.4,194.1,198.5,183.3,22.6
86,169.4,190.8,200.2,186.8,15.8
87,173.2,196.1,202.0,190.4,15.2
88,183.5,196.3,205.4,195.1,11.0
89,190.4,202.2,206.0,199.5,8.1
90,194.4,204.1,208.8,202.5,7.3
91,199.0,201.5,207.4,202.6,4.3
92,203.7,205.1,206.0,204.9,1.1
93,204.4,204.9,206.9,205.4,1.3
94,211.3,206.8,200.8,206.3,5.3
95,217.9,206.0,200.2,208.0,9.0
96,219.0,203.1,198.3,206.8,10.8
97,219.3,200.4,192.9,204.2,13.6
98,218.7,201.5,191.2,203.8,13.9
99,223.7,190.3,181.4,198.5,22.3
100,222.8,186.8,177.3,195.7,24.0
101,224.9,187.4,173.6,195.3,26.5
102,227.7,181.0,166.3,191.7,32.0
103,226.5,177.2,160.8,188.2,34.2
104,226.8,172.1,154.7,184.5,37.6
105,221.3,167.6,146.3,178.4,38.6
106,216.2,160.9,142.1,173.1,38.5
107,216.7,155.9,135.0,169.2,42.4
108,211.6,154.6,129.5,165.2,42.1
109,202.1,146.6,124.8,157.9,39.8
110,200.7,140.1,119.4,153.4,42.2
111,192.2,135.5,116.5,148.1,39.4
112,187.4,132.8,111.2,143.8,39.3
113,178.8,125.9,105.2,136.7,38.0
114,174.1,119.6,,146.9,38.5
115,165.6,117.2,,141.4,34.2
116,159.4,110.6,,135.0,34.5
117,154.5,108.3,,131.4,32.7
118,149.7,,,149.7,
119,143.5,,,143.5,
120,134.3,,,134.3,

File: 01_Data/Lightweight_Gypsum_Wallboard/Cone/Lightweight_Gypsum_Wallboard_Cone_HF75Scan_220506_R3.csv (part 2 of 3)
Chan Gain,,500,500,1,1,1,1,1,1,1,1,1.0,1.0
Offset,,0,0,0.13531646132469177,0,0,0,0,0,0,0,0.0,0.0
Gain,,1,1,25.01099967956543,13.844285011291504,15.407133102416992,1,1,1,1.0007895231246948,1.0293573141098022,1.0,1.0
Units,sec,C,C,Pa,%,%,%,%,%,g,/m,,
190,47.25,48.07429885864258,49.94705581665039,126.8051528930664,104.35222625732422,107.5988540649414,0.009743819013237953,0.11945749819278717,20.922733306884766,109.13610076904297,-0.27664434909820557,0.0,0.0
191,47.5,47.51142120361328,49.458797454833984,132.8678436279297,104.34716033935547,107.8715591430664,0.009683738462626934,0.11887414753437042,20.922922134399414,109.0860595703125,-0.2999386489391327,0.0,0.0
192,47.75,47.74845886230469,50.02967071533203,130.27577209472656,104.34420013427734,107.4262924194336,0.00962966587394476,0.11834913492202759,20.923091888427734,109.13610076904297,-0.26284629106521606,0.0,0.0
193,48,48.10929870605469,49.58744430541992,127.45928192138672,104.33744049072266,107.281005859375,0.009581000544130802,0.11787661910057068,20.923246383666992,109.16612243652344,-0.2512117326259613,0.0,0.0
194,48.25,47.940059661865234,49.70530700683594,128.5614471435547,104.33659362792969,107.40184020996094,0.009475589729845524,0.11726021021604538,20.923383712768555,109.0860595703125,-0.2614489793777466,0.0,0.0
195,48.5,48.02222442626953,50.109676361083984,128.91407775878906,104.32730102539062,107.32661437988281,0.009380720555782318,0.11670543998479843,20.923738479614258,108.99598693847656,-0.25592663884162903,0.0,0.0
196,48.75,47.754058837890625,49.787208557128906,134.99127197265625,104.31800842285156,106.56443786621094,0.009295337833464146,0.11620614677667618,20.924057006835938,108.96595764160156,-0.19238021969795227,0.0,0.0
197,49,47.69524383544922,50.14539337158203,126.74638366699219,104.32222747802734,107.19637298583984,0.009218493476510048,0.11575678735971451,20.92434310913086,109.01600646972656,-0.24540197849273682,0.0,0.0
198,49.25,47.82548522949219,49.799381256103516,133.5250244140625,104.33152770996094,106.73229217529297,0.009119601920247078,0.11513203382492065,20.92460060119629,108.98597717285156,-0.20542120933532715,0.0,0.0
199,49.5,47.825225830078125,49.776939392089844,131.83131408691406,104.30575561523438,107.40654754638672,0.008950497023761272,0.114569753408432,20.92491912841797,109.0760498046875,-0.2645142674446106,0.0,0.0
200,49.75,47.68406295776367,49.60639190673828,128.871337890625,104.30448913574219,107.32379150390625,0.008878405205905437,0.11406370252370834,20.92546272277832,109.00599670410156,-0.25766366720199585,0.0,0.0
201,50,47.734981536865234,50.02836990356445,129.24839782714844,104.30955505371094,106.67398834228516,0.00879240594804287,0.11360825598239899,20.925695419311523,109.0960693359375,-0.202389657497406,0.0,0.0
202,50.25,47.576194763183594,49.67318344116211,127.09443664550781,104.30870819091797,107.5226821899414,0.008715006522834301,0.11319835484027863,20.9259033203125,109.02601623535156,-0.2740165591239929,0.0,0.0
203,50.5,47.794002532958984,49.507659912109375,130.20860290527344,104.3006820678711,106.74263763427734,0.008645347319543362,0.1126386895775795,20.926321029663086,108.98597717285156,-0.20896655321121216,0.0,0.0
204,50.75,47.453853607177734,49.54512405395508,128.87362670898438,104.3116683959961,106.91519927978516,0.008582653477787971,0.11213498562574387,20.92669677734375,108.91592407226562,-0.2226008176803589,0.0,0.0
205,51,47.489112854003906,49.25170135498047,128.95452880859375,104.3006820678711,107.12255096435547,0.008582653477787971,0.11168165504932404,20.92669677734375,108.9559555053711,-0.24104684591293335,0.0,0.0
206,51.25,47.62709426879883,49.667510986328125,129.7139892578125,104.30279541015625,107.45262145996094,0.008526229299604893,0.11127365380525589,20.927034378051758,108.9559555053711,-0.2686428725719452,0.0,0.0
207,51.5,46.60917663574219,49.31819534301758,129.76055908203125,104.29730224609375,107.46531677246094,0.00844908319413662,0.1109064593911171,20.927339553833008,108.91592407226562,-0.2701849341392517,0.0,0.0
208,51.75,47.20957565307617,49.89384078979492,131.08331298828125,104.29138946533203,107.02851104736328,0.008379651233553886,0.11057598143815994,20.92784309387207,108.9559555053711,-0.23392130434513092,0.0,0.0
209,52,47.33697509765625,49.45793151855469,128.9178924560547,104.2867431640625,107.12348937988281,0.008317163214087486,0.11012512445449829,20.92829704284668,108.9459457397461,-0.24233266711235046,0.0,0.0
210,52.25,47.50132751464844,49.6058349609375,132.67245483398438,104.2829360961914,106.91425323486328,0.008260923437774181,0.10971935093402863,20.9287052154541,108.84587097167969,-0.22500845789909363,0.0,0.0
211,52.5,47.191123962402344,49.556373596191406,127.9920425415039,104.27787017822266,107.03744506835938,0.00818595103919506,0.1090254858136177,20.9290714263916,108.79582977294922,-0.23584523797035217,0.0,0.0
212,52.75,47.28789138793945,49.426727294921875,128.93698120117188,104.28251647949219,107.32942962646484,0.008118475787341595,0.10861246287822723,20.929401397705078,108.81584930419922,-0.2600407898426056,0.0,0.0
213,53,47.26029968261719,49.59585189819336,129.83612060546875,104.28125,107.24103546142578,0.008057747967541218,0.10824074596166611,20.929698944091797,108.83586120605469,-0.2527109384536743,0.0,0.0
214,53.25,47.599876403808594,49.21318817138672,132.53125,104.26984405517578,107.29792785644531,0.008003093302249908,0.10790619999170303,20.92996597290039,108.84587097167969,-0.25848716497421265,0.0,0.0
215,53.5,47.57627868652344,49.52092361450195,132.60986328125,104.26519775390625,106.89263153076172,0.007930890657007694,0.10760510712862015,20.930206298828125,108.87589263916016,-0.22471824288368225,0.0,0.0
216,53.75,47.00149154663086,49.25022888183594,131.66110229492188,104.2563247680664,107.24714660644531,0.007865908555686474,0.10715842992067337,20.930423736572266,108.85587310791016,-0.25538352131843567,0.0,0.0
217,54,47.02426528930664,49.50627136230469,129.60484313964844,104.25463104248047,106.5634994506836,0.007807424757629633,0.10715842992067337,20.930618286132812,108.83586120605469,-0.19778788089752197,0.0,0.0
218,54.25,47.185916900634766,48.907474517822266,128.8743896484375,104.2647705078125,107.16627502441406,0.00775478919968009,0.10675641894340515,20.93079376220703,108.80583953857422,-0.24784114956855774,0.0,0.0
219,54.5,47.1365852355957,48.98249435424805,128.57977294921875,104.26012420654297,106.98760986328125,0.007707417476922274,0.10639461129903793,20.930952072143555,108.78582000732422,-0.2331767976284027,0.0,0.0
220,54.75,46.90731430053711,49.10261154174805,129.8780975341797,104.23477172851562,106.55033111572266,0.007664782926440239,0.10606898367404938,20.931095123291016,108.78582000732422,-0.19839248061180115,0.0,0.0
221,55,47.25431442260742,49.46268844604492,130.50856018066406,104.24280548095703,107.25890350341797,0.007598174270242453,0.10563692450523376,20.931222915649414,108.77581787109375,-0.257544606924057,0.0,0.0
222,55.25,47.079551696777344,49.60474395751953,129.48501586914062,104.2466049194336,106.2188491821289,0.007538226433098316,0.10524807125329971,20.931337356567383,108.71576690673828,-0.1692325323820114,0.0,0.0
223,55.5,46.71293640136719,48.7105827331543,132.66709899902344,104.23688507080078,106.85548400878906,0.00748427351936698,0.10489810258150101,20.931440353393555,108.75579833984375,-0.22403186559677124,0.0,0.0
224,55.75,47.15676498413086,49.23811721801758,131.25657653808594,104.2246322631836,107.09104919433594,0.0074357157573103905,0.10458313673734665,20.931533813476562,108.74579620361328,-0.24497728049755096,0.0,0.0
225,56,47.267120361328125,49.26694107055664,129.60789489746094,104.22674560546875,106.79248046875,0.007384796626865864,0.10418269783258438,20.931617736816406,108.72577667236328,-0.21958501636981964,0.0,0.0
226,56.25,46.51628494262695,49.2746467590332,127.51728820800781,104.23603820800781,107.0487289428711,0.007338969502598047,0.10382229834794998,20.931922912597656,108.67572784423828,-0.24042004346847534,0.0,0.0
227,56.5,46.93641662597656,49.12016296386719,127.73329162597656,104.23055267333984,107.2358627319336,0.007297724951058626,0.1034979373216629,20.93219757080078,108.71576690673828,-0.25666582584381104,0.0,0.0
228,56.75,47.04378128051758,48.608890533447266,127.22876739501953,104.2216796875,106.9833755493164,0.00726060476154089,0.10320601612329483,20.932445526123047,108.71576690673828,-0.2361496388912201,0.0,0.0
229,57,46.89373779296875,49.26091003417969,130.2826385498047,104.21407318115234,107.08399200439453,0.007231133058667183,0.1029432862997055,20.932668685913086,108.64570617675781,-0.245296910405159,0.0,0.0
230,57.25,46.92629623413086,49.460636138916016,132.13128662109375,104.2301254272461,106.62039184570312,0.007204608526080847,0.10254610329866409,20.93309783935547,108.67572784423828,-0.20473027229309082,0.0,0.0
231,57.5,46.932708740234375,49.433006286621094,127.46920013427734,104.21533966064453,107.62800598144531,0.0071807364001870155,0.10218863934278488,20.93348503112793,108.63570404052734,-0.2909432053565979,0.0,0.0
232,57.75,46.98362731933594,48.63020324707031,128.3759765625,104.20858001708984,107.38773345947266,0.007159251254051924,0.10186691582202911,20.933834075927734,108.57565307617188,-0.2713484466075897,0.0,0.0
233,58,47.15452194213867,48.90447998046875,130.0292205810547,104.22632598876953,107.35811614990234,0.007148446049541235,0.10157736390829086,20.934146881103516,108.5656509399414,-0.26732003688812256,0.0,0.0
234,58.25,46.83876419067383,49.274166107177734,128.73471069335938,104.2191390991211,107.00829315185547,0.0071387216448783875,0.10131677240133286,20.934429168701172,108.51560974121094,-0.23847247660160065,0.0,0.0
235,58.5,47.43376922607422,49.218894958496094,128.98963928222656,104.20393371582031,107.13853454589844,0.007122092880308628,0.10094352811574936,20.934911727905273,108.48558807373047,-0.25077345967292786,0.0,0.0
236,58.75,46.937538146972656,49.6434211730957,129.11634826660156,104.19928741455078,107.15640258789062,0.007122092880308628,0.10060761123895645,20.934911727905273,108.49559783935547,-0.2526816129684448,0.0,0.0
237,59,46.493263244628906,49.21922302246094,127.63025665283203,104.18618774414062,107.15311431884766,0.0071216002106666565,0.10030528157949448,20.935117721557617,108.5456314086914,-0.2535400986671448,0.0,0.0
238,59.25,46.3713264465332,48.980613708496094,130.2864532470703,104.20012664794922,106.32746124267578,0.007121156435459852,0.10003318637609482,20.935302734375,108.50559997558594,-0.18248724937438965,0.0,0.0
239,59.5,46.51720428466797,48.951663970947266,131.23748779296875,104.19168090820312,106.59735107421875,0.0071207573637366295,0.09967155754566193,20.935468673706055,108.41552734375,-0.20610946416854858,0.0,0.0
240,59.75,46.736629486083984,48.89109420776367,129.3918914794922,104.18914794921875,106.78965759277344,0.007120397873222828,0.0993460938334465,20.935619354248047,108.42552947998047,-0.22260414063930511,0.0,0.0
241,60,46.49671173095703,48.91642379760742,130.10020446777344,104.1857681274414,106.49015045166016,0.007120074704289436,0.09905317425727844,20.935754776000977,108.49559783935547,-0.19753703474998474,0.0,0.0
242,60.25,46.77820587158203,49.44889831542969,131.1344451904297,104.19506072998047,106.80987548828125,0.007119783665984869,0.09878955036401749,20.935876846313477,108.42552947998047,-0.22380070388317108,0.0,0.0
243,60.5,46.515567779541016,48.81837844848633,134.61192321777344,104.18956756591797,106.56961059570312,0.007123461924493313,0.09848665446043015,20.935985565185547,108.435546875,-0.20394247770309448,0.0,0.0
244,60.75,46.56049346923828,49.095497131347656,129.3292999267578,104.1870346069336,107.47848510742188,0.0071267723105847836,0.0982140451669693,20.936811447143555,108.445556640625,-0.2808429002761841,0.0,0.0
245,61,46.35820770263672,48.78852462768555,129.01177978515625,104.17816162109375,107.29651641845703,0.0071297516115009785,0.0979686975479126,20.93755531311035,108.36548614501953,-0.2663117051124573,0.0,0.0
246,61.25,46.56238555908203,48.882816314697266,133.20826721191406,104.188720703125,107.0435562133789,0.007132432889193296,0.09774788469076157,20.93822479248047,108.2854232788086,-0.24408365786075592,0.0,0.0
247,61.5,46.299652099609375,48.34229278564453,130.70167541503906,104.18956756591797,106.99653625488281,0.007134845945984125,0.09730418771505356,20.938827514648438,108.23538970947266,-0.24004310369491577,0.0,0.0
248,61.75,46.56331253051758,48.84085464477539,128.33245849609375,104.17520141601562,107.19918823242188,0.007137017790228128,0.09730418771505356,20.939369201660156,108.32545471191406,-0.2583736479282379,0.0,0.0
249,62,46.55433654785156,48.51374816894531,130.05059814453125,104.17013549804688,107.13101196289062,0.007138972636312246,0.09708371013402939,20.939857482910156,108.34547424316406,-0.2530684769153595,0.0,0.0
250,62.25,46.06964874267578,48.5551643371582,128.3065185546875,104.1815414428711,106.53904724121094,0.00713613536208868,0.09688528627157211,20.940296173095703,108.3054428100586,-0.2020484358072281,0.0,0.0
251,62.5,46.50313949584961,49.092918395996094,130.17196655273438,104.18238830566406,107.39525604248047,0.007133581675589085,0.09670670330524445,20.940690994262695,108.24539947509766,-0.27425065636634827,0.0,0.0
252,62.75,46.45400619506836,48.73619079589844,128.9629364013672,104.1832275390625,107.15311431884766,0.007131283637136221,0.0965459793806076,20.9410457611084,108.32545471191406,-0.25379636883735657,0.0,0.0
253,63,46.44919204711914,48.21929168701172,128.94308471679688,104.18745422363281,106.62556457519531,0.007129215169698,0.09640132635831833,20.94136619567871,108.3154525756836,-0.2088651955127716,0.0,0.0
254,63.25,46.59400939941406,48.36391830444336,129.8590087890625,104.2161865234375,106.71537017822266,0.007122101727873087,0.0961763933300972,20.941654205322266,108.26541137695312,-0.21397745609283447,0.0,0.0
255,63.5,45.72273254394531,48.58934020996094,132.79151916503906,104.19717407226562,107.01722717285156,0.007115699350833893,0.09597395360469818,20.941913604736328,108.24539947509766,-0.2411297708749771,0.0,0.0
256,63.75,46.411128997802734,48.42253875732422,127.03947448730469,104.20731353759766,106.90485382080078,0.007109937258064747,0.095791757106781,20.94214630126953,108.23538970947266,-0.23076479136943817,0.0,0.0
257,64,46.461849212646484,48.74987030029297,129.4438018798828,104.22041320800781,106.86065673828125,0.007104751653969288,0.09562777727842331,20.94235610961914,108.27542114257812,-0.22589632868766785,0.0,0.0
258,64.25,46.87612533569336,48.74038314819336,129.69110107421875,104.2520980834961,106.77790069580078,0.007092209067195654,0.09548019617795944,20.942773818969727,108.25540161132812,-0.2161562293767929,0.0,0.0
259,64.5,46.504478454589844,48.24047088623047,130.260498046875,104.25547790527344,107.0684814453125,0.00708092050626874,0.09527453035116196,20.94314956665039,108.24539947509766,-0.24040237069129944,0.0,0.0
260,64.75,46.21149826049805,48.218772888183594,129.39646911621094,104.25801086425781,107.60166931152344,0.007070761173963547,0.09508942812681198,20.94348907470703,108.22537994384766,-0.28503677248954773,0.0,0.0
261,65,46.29526901245117,48.08184814453125,127.74474334716797,104.27195739746094,107.18367767333984,0.007061617448925972,0.09492284059524536,20.94379425048828,108.21537017822266,-0.24868477880954742,0.0,0.0
262,65.25,46.33819580078125,48.81442642211914,129.03086853027344,104.2939224243164,106.63966369628906,0.007048139814287424,0.09477290511131287,20.944068908691406,108.20536804199219,-0.2008371353149414,0.0,0.0
263,65.5,46.20411682128906,48.679073333740234,127.0196304321289,104.30110931396484,107.0943374633789,0.007036010269075632,0.09463796764612198,20.944316864013672,108.20536804199219,-0.23863106966018677,0.0,0.0
264,65.75,46.40974044799805,48.53361511230469,128.40269470214844,104.31208801269531,106.67916107177734,0.007025093771517277,0.09440729022026062,20.94454002380371,108.16533660888672,-0.2026081681251526,0.0,0.0
265,66,46.63332748413086,48.13674545288086,130.9230194091797,104.33068084716797,106.58183288574219,0.007015268784016371,0.09419967979192734,20.944740295410156,108.15532684326172,-0.1927568018436432,0.0,0.0
266,66.25,46.43033218383789,48.39282989501953,129.12855529785156,104.35771942138672,107.3863296508789,0.006997900083661079,0.09401283413171768,20.94491958618164,108.13530731201172,-0.25831717252731323,0.0,0.0
267,66.5,46.41647720336914,48.62770462036133,134.0432891845703,104.37969207763672,108.00462341308594,0.006982268299907446,0.09384466707706451,20.9453125,108.11528778076172,-0.30825528502464294,0.0,0.0
268,66.75,46.424713134765625,48.650699615478516,125.64497375488281,104.36405944824219,108.00979614257812,0.0069681997410953045,0.09362053126096725,20.94566535949707,108.10527801513672,-0.31004026532173157,0.0,0.0
269,67,46.51277160644531,48.46184158325195,128.6225128173828,104.39278411865234,108.05023193359375,0.00695553794503212,0.09341880679130554,20.945981979370117,108.10527801513672,-0.3109354078769684,0.0,0.0
270,67.25,46.645668029785156,48.755897521972656,126.42961883544922,104.40165710449219,108.36149597167969,0.006932998541742563,0.0932372584939003,20.94626808166504,108.10527801513672,-0.33614158630371094,0.0,0.0
271,67.5,46.034942626953125,48.19047546386719,124.77713012695312,104.41011047363281,108.03142547607422,0.0069127134047448635,0.09307385981082916,20.94652557373047,108.09527587890625,-0.3078649342060089,0.0,0.0
272,67.75,46.49983596801758,48.212127685546875,127.97830963134766,104.41560363769531,107.35200500488281,0.006894456688314676,0.0928904190659523,20.94675636291504,108.06525421142578,-0.2504231929779053,0.0,0.0
273,68,46.26182174682617,48.26605987548828,129.9597625732422,104.44517517089844,108.14708709716797,0.006878025364130735,0.09272532165050507,20.946964263916016,108.05524444580078,-0.31449514627456665,0.0,0.0
274,68.25,46.447818756103516,48.94160079956055,128.62403869628906,104.4515151977539,107.369873046875,0.0068632373586297035,0.09257673472166061,20.94715118408203,108.04523468017578,-0.248821422457695,0.0,0.0
275,68.5,46.13968276977539,48.38093948364258,130.33987426757812,104.44855499267578,107.65809631347656,0.006849928293377161,0.09244300425052643,20.94732093811035,107.99520111083984,-0.2732831537723541,0.0,0.0
276,68.75,46.121803283691406,48.52886962890625,130.72227478027344,104.4692611694336,107.42064666748047,0.006820263806730509,0.09225717186927795,20.947473526000977,108.01521301269531,-0.25155648589134216,0.0,0.0
277,69,45.7824821472168,48.32484436035156,131.16726684570312,104.47559356689453,107.47566223144531,0.006793566048145294,0.09208992123603821,20.947839736938477,108.00520324707031,-0.25563210248947144,0.0,0.0
278,69.25,46.258323669433594,48.22408676147461,129.81092834472656,104.50517272949219,108.7851333618164,0.006769537925720215,0.09193939715623856,20.948169708251953,107.99520111083984,-0.3624249994754791,0.0,0.0
279,69.5,46.154605865478516,48.813201904296875,128.4347381591797,104.50981903076172,107.26736450195312,0.006747912615537643,0.09180392324924469,20.948467254638672,107.95516967773438,-0.2351580262184143,0.0,0.0
280,69.75,46.05044937133789,48.50648498535156,128.03631591796875,104.54023742675781,107.16392517089844,0.006718598306179047,0.09168199449777603,20.948734283447266,107.93515014648438,-0.22381891310214996,0.0,0.0
281,70,46.000755310058594,48.43172836303711,125.8212890625,104.5220718383789,106.90908813476562,0.006692215334624052,0.09148498624563217,20.948974609375,107.9151382446289,-0.20389017462730408,0.0,0.0
282,70.25,46.07139205932617,48.443016052246094,126.42046356201172,104.54573059082031,108.0963134765625,0.006668470799922943,0.09130767732858658,20.94919204711914,107.9151382446289,-0.30156561732292175,0.0,0.0
283,70.5,45.8682746887207,48.007835388183594,131.1833038330078,104.55207061767578,107.41124725341797,0.006647100672125816,0.09114810079336166,20.949386596679688,107.8951187133789,-0.24361146986484528,0.0,0.0
284,70.75,46.209442138671875,48.88273239135742,128.44696044921875,104.56262969970703,108.14097595214844,0.0066213239915668964,0.09100448340177536,20.949562072753906,107.88511657714844,-0.3038363456726074,0.0,0.0
285,71,46.39625549316406,48.46248245239258,128.91331481933594,104.57699584960938,106.63072967529297,0.006598125211894512,0.09079525619745255,20.949804306030273,107.84507751464844,-0.17560583353042603,0.0,0.0
286,71.25,46.1458854675293,48.299808502197266,131.51455688476562,104.59769439697266,107.27159881591797,0.006577246356755495,0.09060695767402649,20.950023651123047,107.82505798339844,-0.22792507708072662,0.0,0.0
287,71.5,46.60038757324219,48.65889358520508,129.8177947998047,104.5938949584961,107.30498504638672,0.0065584550611674786,0.09043748676776886,20.950220108032227,107.80504608154297,-0.23106293380260468,0.0,0.0
288,71.75,45.776161193847656,48.94600296020508,125.90067291259766,104.59642791748047,107.5320816040039,0.0065382723696529865,0.09028496593236923,20.950397491455078,107.80504608154297,-0.24993349611759186,0.0,0.0
289,72,45.81184005737305,48.30234909057617,128.9148406982422,104.61797332763672,107.26266479492188,0.006520107854157686,0.09014769643545151,20.950557708740234,107.80504608154297,-0.22542285919189453,0.0,0.0
290,72.25,46.383697509765625,48.383338928222656,125.3289794921875,104.63065338134766,107.5372543334961,0.006503759883344173,0.09002415090799332,20.950931549072266,107.81505584716797,-0.24741411209106445,0.0,0.0
291,72.5,45.94608688354492,48.2661247253418,126.87232208251953,104.63783264160156,107.05813598632812,0.006489046383649111,0.08983349800109863,20.95126724243164,107.80504608154297,-0.20647509396076202,0.0,0.0
292,72.75,45.2498779296875,48.484588623046875,129.8880157470703,104.64543914794922,107.45262145996094,0.006475804373621941,0.08966191112995148,20.951570510864258,107.79503631591797,-0.23902897536754608,0.0,0.0
293,73,45.92141342163086,48.91340255737305,128.56602478027344,104.6686782836914,107.47001647949219,0.006459308322519064,0.08950748294591904,20.95184326171875,107.79503631591797,-0.23848573863506317,0.0,0.0
294,73.25,45.736934661865234,48.56802749633789,133.8944549560547,104.66741180419922,107.42770385742188,0.006444461643695831,0.08931037783622742,20.95231819152832,107.79503631591797,-0.23503927886486053,0.0,0.0
295,73.5,46.07889175415039,48.493446350097656,125.35187530517578,104.6771240234375,107.9185791015625,0.006431099958717823,0.08913297951221466,20.95274543762207,107.79503631591797,-0.2753658592700958,0.0,0.0
296,73.75,46.188941955566406,48.44346237182617,129.85595703125,104.6990966796875,107.04637908935547,0.006419074255973101,0.08897332102060318,20.953128814697266,107.7650146484375,-0.20019826292991638,0.0,0.0
297,74,45.85155487060547,47.73197937011719,132.05038452148438,104.69994354248047,107.0995101928711,0.006402366328984499,0.08882962912321091,20.953474044799805,107.70497131347656,-0.2046058475971222,0.0,0.0
298,74.25,45.70912170410156,48.087318420410156,127.36844635009766,104.70881652832031,106.93165588378906,0.0063873291946947575,0.08862041682004929,20.953784942626953,107.70497131347656,-0.18967784941196442,0.0,0.0
299,74.5,45.80908966064453,48.527496337890625,132.11679077148438,104.71092224121094,107.01863861083984,0.006373795680701733,0.08843212574720383,20.954065322875977,107.67494201660156,-0.19683842360973358,0.0,0.0
300,74.75,45.671974182128906,48.56239700317383,129.6124725341797,104.7421875,107.68019104003906,0.006361615378409624,0.0882626622915268,20.954317092895508,107.6649398803711,-0.24978742003440857,0.0,0.0
301,75,46.26008605957031,48.40346908569336,126.1540756225586,104.75275421142578,107.70746612548828,0.006350653246045113,0.08811014145612717,20.954544067382812,107.6649398803711,-0.2511635720729828,0.0,0.0
302,75.25,46.14165496826172,48.66413116455078,128.68357849121094,104.76374053955078,108.74469757080078,0.0063407872803509235,0.08797287940979004,20.954748153686523,107.6649398803711,-0.3367549479007721,0.0,0.0
303,75.5,45.84327697753906,47.9636344909668,129.19114685058594,104.75402069091797,107.6590347290039,0.006311650853604078,0.08778399229049683,20.954931259155273,107.61489868164062,-0.24699316918849945,0.0,0.0
304,75.75,46.11351776123047,48.48213577270508,127.43256378173828,104.76712036132812,107.57392883300781,0.006285428069531918,0.08761399239301682,20.955097198486328,107.59488677978516,-0.23872335255146027,0.0,0.0
305,76,45.87852096557617,48.41922378540039,129.78802490234375,104.79289245605469,107.97453308105469,0.006261827424168587,0.08746099472045898,20.955245971679688,107.57486724853516,-0.2700657248497009,0.0,0.0
306,76.25,45.78271484375,48.545654296875,129.03392028808594,104.79204559326172,107.84523010253906,0.006240587215870619,0.08732330054044724,20.955379486083984,107.57486724853516,-0.2593190670013428,0.0,0.0
307,76.5,45.97397232055664,48.030460357666016,127.65773010253906,104.80513763427734,107.30827331542969,0.006198624614626169,0.08709776401519775,20.95549964904785,107.54483795166016,-0.21312162280082703,0.0,0.0
308,76.75,45.813724517822266,48.20655822753906,127.15015411376953,104.80303192138672,107.54196166992188,0.00616085808724165,0.08689478039741516,20.955608367919922,107.55484771728516,-0.23294539749622345,0.0,0.0
309,77,46.20695877075195,48.35635757446289,128.7102813720703,104.83260345458984,108.08643341064453,0.006126868538558483,0.08671209216117859,20.955705642700195,107.54483795166016,-0.2759978771209717,0.0,0.0
310,77.25,45.917747497558594,48.562015533447266,125.9021987915039,104.84274291992188,106.79106903076172,0.006096277851611376,0.08654767274856567,20.955793380737305,107.50480651855469,-0.16625694930553436,0.0,0.0
311,77.5,45.55649185180664,47.34109878540039,134.89129638671875,104.83851623535156,107.79351043701172,0.006042668130248785,0.08639969676733017,20.955873489379883,107.50480651855469,-0.2509848177433014,0.0,0.0
312,77.75,45.58916473388672,48.685482025146484,130.2292022705078,104.84274291992188,107.27113342285156,0.005994419567286968,0.08613594621419907,20.956403732299805,107.46477508544922,-0.20675700902938843,0.0,0.0
313,78,46.158180236816406,48.52524185180664,129.57049560546875,104.85076904296875,107.154052734375,0.005950995720922947,0.08589857071638107,20.95688247680664,107.44476318359375,-0.1962047964334488,0.0,0.0
314,78.25,45.723304748535156,48.40641784667969,131.0688018798828,104.84696960449219,107.2306900024414,0.00591191416606307,0.08568493276834488,20.957313537597656,107.43475341796875,-0.20298796892166138,0.0,0.0
315,78.5,45.8984260559082,48.1090202331543,128.74691772460938,104.86217498779297,107.47660064697266,0.005855903495103121,0.08549265563488007,20.957700729370117,107.42474365234375,-0.2223619669675827,0.0,0.0
316,78.75,45.27975082397461,48.20942687988281,126.21285247802734,104.8706283569336,108.11041259765625,0.005760124884545803,0.08531960844993591,20.958799362182617,107.46477508544922,-0.27472615242004395,0.0,0.0
317,79,45.625152587890625,48.1689453125,127.06619262695312,104.89132690429688,107.2518539428711,0.005760124884545803,0.08502612262964249,20.958799362182617,107.45477294921875,-0.2009505033493042,0.0,0.0
318,79.25,45.49882507324219,48.153892517089844,131.17031860351562,104.90274047851562,107.13900756835938,0.005719292908906937,0.08476198464632034,20.95926856994629,107.43475341796875,-0.19046275317668915,0.0,0.0
319,79.5,45.07569885253906,47.58939743041992,131.17031860351562,104.90019989013672,106.92083740234375,0.005682544317096472,0.0845242589712143,20.95969009399414,107.45477294921875,-0.17227543890476227,0.0,0.0
320,79.75,44.95491027832031,48.15719223022461,132.8426513671875,104.90442657470703,107.42770385742188,0.005629954859614372,0.08431030809879303,20.96006965637207,107.43475341796875,-0.21461565792560577,0.0,0.0
321,80,45.462520599365234,48.04104232788086,127.35623931884766,104.92639923095703,107.1028060913086,0.005582624580711126,0.0840018168091774,20.960411071777344,107.41474151611328,-0.18537478148937225,0.0,0.0
322,80.25,45.84086227416992,48.36381530761719,129.7742919921875,104.9247055053711,106.98666381835938,0.005540027283132076,0.08372417837381363,20.960718154907227,107.38471984863281,-0.1757238209247589,0.0,0.0
323,80.5,45.77421951293945,48.13898849487305,128.14622497558594,104.92935180664062,107.47848510742188,0.00550168938934803,0.083474300801754,20.960994720458984,107.38471984863281,-0.2167378067970276,0.0,0.0
324,80.75,45.13713073730469,47.956111907958984,133.31207275390625,104.93273162841797,108.47010803222656,0.005448373965919018,0.08324941247701645,20.96161651611328,107.38471984863281,-0.2993728518486023,0.0,0.0
325,81,45.217262268066406,48.06570053100586,133.9959716796875,104.94456481933594,107.49259185791016,0.005400389898568392,0.08292390406131744,20.962177276611328,107.34468841552734,-0.2166137546300888,0.0,0.0
326,81.25,45.364234924316406,48.08063507080078,130.76731872558594,104.96061706542969,108.40240478515625,0.005357204470783472,0.0826309397816658,20.96268081665039,107.34468841552734,-0.2913356125354767,0.0,0.0
327,81.5,45.07524490356445,48.07204055786133,131.95726013183594,104.9483642578125,107.36328887939453,0.005318337585777044,0.08236727863550186,20.963134765625,107.33467864990234,-0.2054184526205063,0.0,0.0
328,81.75,45.1348762512207,47.829532623291016,135.0187530517578,104.96104431152344,106.83855438232422,0.005283357109874487,0.08177889138460159,20.963542938232422,107.32466888427734,-0.16008853912353516,0.0,0.0
329,82,45.90732955932617,47.88099670410156,130.72763061523438,104.97498321533203,107.37692260742188,0.00521553261205554,0.08177889138460159,20.963911056518555,107.29464721679688,-0.204274982213974,0.0,0.0
330,82.25,45.11257553100586,47.93458557128906,128.7354736328125,104.96780395507812,108.16683959960938,0.0051544904708862305,0.08146291971206665,20.964242935180664,107.27462768554688,-0.27107447385787964,0.0,0.0
331,82.5,44.75015640258789,47.80540466308594,128.34239196777344,104.97245025634766,107.11408996582031,0.005099552683532238,0.08117853850126266,20.964540481567383,107.26461791992188,-0.18236424028873444,0.0,0.0
332,82.75,45.24061965942383,47.98241424560547,130.5230712890625,104.975830078125,106.61944580078125,0.005050108768045902,0.08092259615659714,20.96480941772461,107.25460815429688,-0.1402796059846878,0.0,0.0
333,83,45.335323333740234,48.29560852050781,130.3498077392578,104.99610900878906,106.64248657226562,0.0050056092441082,0.08069225400686264,20.965280532836914,107.25460815429688,-0.14048676192760468,0.0,0.0
334,83.25,44.87985610961914,47.61750411987305,129.7277374267578,104.99103546142578,107.26172637939453,0.004965559579432011,0.08030366897583008,20.9657039642334,107.2446060180664,-0.1932021677494049,0.0,0.0
335,83.5,45.44245910644531,47.54685592651367,136.2056427001953,104.99188232421875,107.06753540039062,0.004929515067487955,0.07995393872261047,20.96608543395996,107.2345962524414,-0.17676766216754913,0.0,0.0
336,83.75,44.760066986083984,47.771888732910156,127.24861907958984,105.0104751586914,107.8494644165039,0.0048970747739076614,0.07963918149471283,20.966428756713867,107.2345962524414,-0.24087218940258026,0.0,0.0
337,84,45.22889709472656,47.23320770263672,131.16116333007812,105.00540161132812,107.75213623046875,0.004820604342967272,0.07935590296983719,20.966737747192383,107.18455505371094,-0.23315636813640594,0.0,0.0
338,84.25,45.10556411743164,48.27392578125,132.26791381835938,105.00962829589844,107.62659454345703,0.00475178100168705,0.07892027497291565,20.966655731201172,107.18455505371094,-0.2222665548324585,0.0,0.0
339,84.5,45.15048599243164,47.83620071411133,130.16661071777344,105.00456237792969,106.77131652832031,0.004689840134233236,0.07852821052074432,20.966583251953125,107.16454315185547,-0.15066102147102356,0.0,0.0
340,84.75,45.66488265991211,48.01799011230469,129.77810668945312,105.01680755615234,107.12818908691406,0.00463409349322319,0.07817535102367401,20.966516494750977,107.16454315185547,-0.1797379106283188,0.0,0.0
341,85,45.311851501464844,48.13048553466797,133.16705322265625,105.03117370605469,107.46296691894531,0.004562587942928076,0.07785777747631073,20.96645736694336,107.16454315185547,-0.20667606592178345,0.0,0.0
342,85.25,45.20860290527344,47.91201400756836,130.5986328125,105.0227279663086,107.44792175292969,0.004498233087360859,0.07757196575403214,20.966632843017578,107.16454315185547,-0.2061375379562378,0.0,0.0
343,85.5,45.49884796142578,47.9869499206543,130.07655334472656,105.03666687011719,106.44689178466797,0.004440313670784235,0.07731473445892334,20.9667911529541,107.14452362060547,-0.12042292952537537,0.0,0.0
344,85.75,45.31013488769531,47.4817008972168,129.26136779785156,105.03413391113281,107.20201110839844,0.004388186149299145,0.07708322256803513,20.966934204101562,107.134521484375,-0.18446838855743408,0.0,0.0
345,86,45.39862060546875,47.39525604248047,129.38502502441406,105.04047393798828,107.05531311035156,0.004319961182773113,0.07687486708164215,20.96706199645996,107.1044921875,-0.17155849933624268,0.0,0.0
346,86.25,44.82460021972656,48.0795783996582,131.9564971923828,105.03413391113281,106.97867584228516,0.0042585586197674274,0.07668734341859818,20.9674072265625,107.08448028564453,-0.1656375378370285,0.0,0.0
347,86.5,44.6363639831543,47.945064544677734,127.80046081542969,105.03751373291016,107.63035583496094,0.0042032962664961815,0.07621535658836365,20.96771812438965,107.09449005126953,-0.22018447518348694,0.0,0.0
348,86.75,45.17158126831055,47.66624450683594,128.1393585205078,105.05229949951172,107.73896789550781,0.004153560381382704,0.07579056918621063,20.967998504638672,107.07447052001953,-0.22802111506462097,0.0,0.0
349,87,44.689109802246094,47.27016067504883,127.15167999267578,105.04723358154297,107.70934295654297,0.004087511450052261,0.07540825754404068,20.968250274658203,107.06446838378906,-0.22597303986549377,0.0,0.0
350,87.25,44.79253005981445,47.4193229675293,132.6358184814453,105.04680633544922,107.39149475097656,0.004028066992759705,0.07506417483091354,20.968936920166016,107.05445861816406,-0.19932503998279572,0.0,0.0
351,87.5,44.965641021728516,46.964088439941406,129.46287536621094,105.0493392944336,107.17098236083984,0.003974567167460918,0.07458861917257309,20.969554901123047,107.0244369506836,-0.18054720759391785,0.0,0.0
352,87.75,44.526058197021484,47.42886734008789,129.98648071289062,105.05229949951172,108.00697326660156,0.003926417324692011,0.0741606205701828,20.970109939575195,107.0144271850586,-0.2504541873931885,0.0,0.0
353,88,44.89240646362305,47.38313674926758,129.11329650878906,105.06159210205078,107.56687927246094,0.0038036799523979425,0.07377542555332184,20.970609664916992,107.0044174194336,-0.21278823912143707,0.0,0.0
354,88.25,44.8327751159668,47.61245346069336,126.76011657714844,105.04976654052734,107.21987915039062,0.0038036799523979425,0.07342875003814697,20.971288681030273,106.9843978881836,-0.18462933599948883,0.0,0.0
355,88.5,45.3889045715332,47.82538604736328,129.35525512695312,105.0755386352539,107.26266479492188,0.0037513552233576775,0.07296537607908249,20.971900939941406,106.95437622070312,-0.1860170215368271,0.0,0.0
356,88.75,45.2381477355957,47.799320220947266,131.78781127929688,105.06666564941406,107.4972915649414,0.003704262897372246,0.07254834473133087,20.97245216369629,106.9743881225586,-0.20650868117809296,0.0,0.0
357,89,45.05999755859375,47.62742233276367,131.77178955078125,105.0822982788086,107.21000671386719,0.0036618798039853573,0.07217301428318024,20.97294807434082,106.9643783569336,-0.18100237846374512,0.0,0.0
358,89.25,45.11784744262695,48.15750503540039,132.47781372070312,105.06201934814453,107.84523010253906,0.0036237349268049,0.0718352198600769,20.9733943939209,106.92434692382812,-0.2360866665840149,0.0,0.0
359,89.5,44.57060241699219,47.64544677734375,135.732421875,105.06877899169922,107.38585662841797,0.0035585169680416584,0.07139433920383453,20.97379493713379,106.88432312011719,-0.1969621777534485,0.0,0.0
360,89.75,45.00362777709961,47.4141845703125,127.5661392211914,105.07384490966797,107.7530746459961,0.003499820828437805,0.07099755108356476,20.97415542602539,106.86430358886719,-0.2273516207933426,0.0,0.0
361,90,45.12834167480469,47.71340560913086,129.88648986816406,105.07722473144531,107.5659408569336,0.003446994349360466,0.0706404373049736,20.9744815826416,106.85429382324219,-0.21136616170406342,0.0,0.0
362,90.25,45.303218841552734,47.83762741088867,128.07447814941406,105.08694458007812,107.65292358398438,0.003399450331926346,0.0703190341591835,20.974773406982422,106.84429168701172,-0.2178293764591217,0.0,0.0
363,90.5,44.462684631347656,47.545230865478516,130.84898376464844,105.07427215576172,107.86356353759766,0.0033566607162356377,0.06986420601606369,20.97503662109375,106.84429168701172,-0.236568421125412,0.0,0.0
364,90.75,44.774444580078125,47.26540756225586,132.0923614501953,105.08271789550781,107.70699310302734,0.00330015504732728,0.0694548562169075,20.97527313232422,106.79425048828125,-0.22272659838199615,0.0,0.0
365,91,43.97134017944336,46.63072967529297,130.2253875732422,105.08187866210938,107.14464569091797,0.003249299945309758,0.06908643990755081,20.9759464263916,106.83428192138672,-0.1755317598581314,0.0,0.0
366,91.25,44.51231002807617,47.44331741333008,135.58128356933594,105.07976531982422,108.02625274658203,0.003203530563041568,0.06875486671924591,20.976552963256836,106.84429168701172,-0.24970553815364838,0.0,0.0
367,91.5,44.74619674682617,47.106475830078125,125.7915267944336,105.0810317993164,109.16082000732422,0.0031143473461270332,0.06845645606517792,20.977588653564453,106.81427001953125,-0.3439353108406067,0.0,0.0
368,91.75,44.7226448059082,47.36289596557617,128.18896484375,105.08905792236328,107.95149230957031,0.0031143473461270332,0.06802961975336075,20.977588653564453,106.79425048828125,-0.24265608191490173,0.0,0.0
369,92,44.76740264892578,47.105770111083984,129.84527587890625,105.09793090820312,107.81607818603516,0.0030711558647453785,0.06764546036720276,20.978029251098633,106.76422882080078,-0.23055994510650635,0.0,0.0
370,92.25,44.955257415771484,47.67396926879883,132.5182647705078,105.07765197753906,107.39479064941406,0.003032283391803503,0.0672997236251831,20.978425979614258,106.77423858642578,-0.19695064425468445,0.0,0.0
371,92.5,45.06005859375,47.40087890625,129.61399841308594,105.0810317993164,107.54336547851562,0.0029972982592880726,0.06698855757713318,20.978784561157227,106.72419738769531,-0.20914335548877716,0.0,0.0
372,92.75,44.4299201965332,47.24155044555664,129.98190307617188,105.09623718261719,107.6989974975586,0.002954258816316724,0.066708505153656,20.979106903076172,106.75421905517578,-0.22089479863643646,0.0,0.0
373,93,45.1358528137207,47.32545852661133,133.8249969482422,105.08905792236328,108.53076171875,0.002915523247793317,0.06645645946264267,20.979625701904297,106.72419738769531,-0.29097822308540344,0.0,0.0
374,93.25,44.69147491455078,47.36627197265625,129.16673278808594,105.08694458007812,108.36478424072266,0.0028806612826883793,0.06605707854032516,20.980093002319336,106.71418762207031,-0.277340829372406,0.0,0.0
375,93.5,44.7802848815918,46.97344207763672,129.9322967529297,105.08145141601562,107.42676544189453,0.002849285490810871,0.06569763273000717,20.980514526367188,106.66414642333984,-0.19931235909461975,0.0,0.0
376,93.75,44.81627655029297,46.715999603271484,129.5850067138672,105.09666442871094,107.79962158203125,0.0028069361578673124,0.06537413597106934,20.980894088745117,106.68415832519531,-0.229290172457695,0.0,0.0
377,94,44.446407318115234,47.46830749511719,129.0133056640625,105.12032318115234,107.82266235351562,0.002768821781501174,0.06508298218250275,20.98123550415039,106.67414855957031,-0.229187473654747,0.0,0.0
378,94.25,44.18497848510742,47.34080123901367,131.47105407714844,105.0894775390625,107.88990020751953,0.0027345188427716494,0.06472035497426987,20.981542587280273,106.67414855957031,-0.2374662458896637,0.0,0.0
379,94.5,44.67603302001953,47.30936813354492,126.8364486694336,105.09750366210938,107.62142181396484,0.002703646197915077,0.06410026550292969,20.98181915283203,106.66414642333984,-0.21427947282791138,0.0,0.0
380,94.75,45.11628341674805,46.839256286621094,129.25526428222656,105.10469055175781,107.60496520996094,0.0026643231976777315,0.06410026550292969,20.982067108154297,106.68415832519531,-0.21228130161762238,0.0,0.0
381,95,44.79231262207031,47.52168655395508,130.1627960205078,105.1114501953125,107.50105285644531,0.002628932474181056,0.06383591145277023,20.982290267944336,106.68415832519531,-0.20297695696353912,0.0,0.0
