Repository: ulfsri/fsri_materials_database

# Materials and Products Database

## 01_Data

Raw data generated from each apparatus are included here in plain-text format. The data is organized first by material, next by the short name of test apparatus used, and where applicable additional filtering by test settings.

### material.json

Each material directory contains a json file of the same name as the material. This file links the data stored in the repository as well as data and graphs produced by the accompanying scripts (__02_Scripts__) to the respective landing page for the material on the front-end website.

File: 01_Data/Lightweight_Gypsum_Wallboard_Painted_Paper/MCC/Lightweight_Gypsum_Wallboard_Painted_Paper_MCC_30K_min_211202_R4.txt (part 2 of 4)
T Correction Coefficients:	0	1.024463	0
Time Shift (s):	14
*
Time (s)	Temperature (C)	N2 flow rate (cc/min)	O2 flow rate (cc/min)	Flow Rate (cc/min)	Oxygen (%)	HRR (W/g)	Heating rate (C/s)
348.000	250.768	80.004	19.994	103.215	20.023	6.088	0.501
348.500	251.013	80.004	19.994	103.215	20.023	6.106	0.507
349.000	251.253	80.004	19.994	103.215	20.022	6.141	0.500
349.500	251.542	80.004	19.995	103.216	20.023	6.078	0.507
350.000	251.788	80.005	19.994	103.216	20.024	6.060	0.531
350.500	252.003	80.004	19.995	103.217	20.024	6.019	0.498
351.000	252.216	80.004	19.995	103.217	20.023	6.082	0.445
351.500	252.494	80.004	19.995	103.217	20.022	6.162	0.459
352.000	252.730	80.004	19.994	103.216	20.021	6.223	0.503
352.500	253.005	80.006	19.995	103.216	20.019	6.364	0.513
353.000	253.245	80.004	19.994	103.215	20.021	6.260	0.513
353.500	253.498	80.005	19.994	103.215	20.020	6.279	0.504
354.000	253.715	80.005	19.994	103.215	20.021	6.243	0.481
354.500	253.981	80.005	19.995	103.215	20.018	6.434	0.477
355.000	254.236	80.005	19.994	103.215	20.020	6.292	0.502
355.500	254.489	80.004	19.994	103.215	20.015	6.666	0.514
356.000	254.702	80.004	19.995	103.215	20.019	6.349	0.487
356.500	255.007	80.004	19.995	103.215	20.015	6.612	0.492
357.000	255.219	80.004	19.995	103.215	20.017	6.518	0.518
357.500	255.489	80.004	19.996	103.215	20.017	6.540	0.500
358.000	255.746	80.004	19.995	103.216	20.017	6.516	0.505
358.500	256.011	80.004	19.995	103.216	20.017	6.482	0.524
359.000	256.226	80.003	19.994	103.216	20.017	6.538	0.501
359.500	256.465	80.003	19.994	103.217	20.012	6.823	0.467
360.000	256.717	80.004	19.994	103.217	20.014	6.727	0.472
360.500	256.971	80.004	19.994	103.216	20.019	6.356	0.499
361.000	257.194	80.004	19.994	103.217	20.016	6.570	0.491
361.500	257.441	80.004	19.995	103.217	20.019	6.407	0.474
362.000	257.722	80.003	19.994	103.217	20.015	6.614	0.499
362.500	257.949	80.003	19.994	103.217	20.010	6.972	0.518
363.000	258.197	80.003	19.995	103.219	20.011	6.881	0.491
363.500	258.478	80.002	19.995	103.220	20.015	6.635	0.502
364.000	258.737	80.003	19.995	103.220	20.011	6.890	0.535
364.500	258.984	80.003	19.995	103.219	20.013	6.758	0.523
365.000	259.215	80.002	19.995	103.219	20.010	6.951	0.492
365.500	259.500	80.004	19.994	103.219	20.011	6.919	0.497
366.000	259.718	80.004	19.993	103.218	20.013	6.799	0.509
366.500	259.942	80.003	19.994	103.219	20.009	7.016	0.473
367.000	260.210	80.004	19.995	103.220	20.012	6.877	0.467
367.500	260.455	80.004	19.995	103.220	20.008	7.114	0.503
368.000	260.707	80.003	19.994	103.220	20.011	6.921	0.505
368.500	260.918	80.002	19.994	103.220	20.010	6.977	0.480
369.000	261.209	80.005	19.994	103.219	20.008	7.131	0.483
369.500	261.457	80.004	19.994	103.219	20.012	6.875	0.521
370.000	261.703	80.004	19.994	103.219	20.010	6.971	0.516
370.500	261.946	80.003	19.995	103.219	20.009	7.075	0.491
371.000	262.202	80.004	19.994	103.218	20.009	7.064	0.494
371.500	262.425	80.005	19.994	103.219	20.009	7.062	0.489
372.000	262.687	80.005	19.994	103.221	20.009	7.073	0.482
372.500	262.949	80.004	19.994	103.224	20.004	7.401	0.504
373.000	263.208	80.004	19.993	103.225	20.004	7.379	0.523
373.500	263.473	80.004	19.994	103.226	20.003	7.449	0.523
374.000	263.681	80.004	19.995	103.225	20.003	7.481	0.498
374.500	263.939	80.005	19.994	103.223	20.003	7.468	0.470
375.000	264.179	80.006	19.994	103.221	20.001	7.564	0.482
375.500	264.373	80.004	19.996	103.219	20.001	7.577	0.466
376.000	264.686	80.006	19.993	103.219	20.003	7.457	0.470
376.500	264.926	80.003	19.994	103.219	20.005	7.333	0.530
377.000	265.178	80.004	19.994	103.220	19.999	7.701	0.523
377.500	265.422	80.004	19.994	103.220	19.999	7.714	0.494
378.000	265.658	80.004	19.993	103.220	20.002	7.538	0.488
378.500	265.937	80.004	19.994	103.220	20.001	7.592	0.497
379.000	266.193	80.004	19.994	103.220	20.007	7.188	0.525
379.500	266.454	80.005	19.994	103.219	19.996	7.925	0.526
380.000	266.735	80.003	19.993	103.219	19.993	8.098	0.529
380.500	266.954	80.004	19.994	103.219	19.995	8.014	0.521
381.000	267.183	80.004	19.995	103.219	19.997	7.870	0.474
381.500	267.485	80.004	19.995	103.219	19.995	7.959	0.489
382.000	267.707	80.004	19.994	103.219	19.996	7.931	0.527
382.500	267.961	80.003	19.994	103.219	19.995	7.975	0.500
383.000	268.219	80.001	19.993	103.219	19.991	8.227	0.494
383.500	268.487	80.003	19.995	103.219	19.992	8.162	0.519
384.000	268.725	80.002	19.995	103.220	19.992	8.194	0.516
384.500	268.942	80.002	19.995	103.220	19.989	8.381	0.481
385.000	269.206	80.002	19.994	103.221	19.991	8.240	0.468
385.500	269.473	80.003	19.994	103.221	19.988	8.444	0.506
386.000	269.705	80.002	19.995	103.222	19.990	8.316	0.515
386.500	269.950	80.002	19.996	103.223	19.986	8.605	0.488
387.000	270.232	80.004	19.994	103.223	19.988	8.465	0.502
387.500	270.470	80.003	19.996	103.223	19.985	8.674	0.523
388.000	270.740	80.003	19.995	103.223	19.988	8.483	0.514
388.500	270.971	80.003	19.994	103.221	19.999	7.736	0.505
389.000	271.270	80.003	19.995	103.221	19.988	8.453	0.516
389.500	271.517	80.002	19.996	103.220	19.988	8.466	0.538
390.000	271.750	80.003	19.996	103.221	19.983	8.766	0.513
390.500	272.031	80.002	19.995	103.221	19.981	8.901	0.497
391.000	272.316	80.002	19.995	103.221	19.979	9.025	0.540
391.500	272.478	80.003	19.996	103.222	19.984	8.755	0.507
392.000	272.738	80.001	19.995	103.223	19.982	8.876	0.435
392.500	273.022	80.003	19.995	103.221	19.974	9.400	0.483
393.000	273.265	80.002	19.995	103.221	19.981	8.944	0.536
393.500	273.499	80.001	19.995	103.220	19.975	9.344	0.502
394.000	273.779	80.003	19.996	103.219	19.976	9.242	0.495
394.500	274.053	80.003	19.995	103.217	19.975	9.350	0.534
395.000	274.354	80.002	19.995	103.217	19.979	9.074	0.564
395.500	274.541	80.002	19.996	103.218	19.974	9.424	0.531
396.000	274.771	80.001	19.995	103.221	19.971	9.621	0.453
396.500	275.071	80.002	19.994	103.223	19.974	9.378	0.474
397.000	275.306	80.003	19.995	103.225	19.972	9.524	0.533
397.500	275.540	80.002	19.996	103.226	19.969	9.706	0.502
398.000	275.757	80.001	19.996	103.225	19.969	9.703	0.460
398.500	276.038	80.004	19.996	103.222	19.966	9.909	0.475
399.000	276.272	80.003	19.995	103.219	19.966	9.957	0.507
399.500	276.590	80.003	19.996	103.218	19.965	10.001	0.534
400.000	276.772	80.004	19.995	103.217	19.966	9.924	0.526
400.500	277.042	80.002	19.995	103.218	19.965	10.013	0.476
401.000	277.274	80.003	19.995	103.218	19.963	10.102	0.477
401.500	277.659	80.004	19.996	103.218	19.961	10.264	0.560
402.000	277.792	80.002	19.995	103.218	19.958	10.482	0.567
402.500	278.020	80.002	19.995	103.220	19.960	10.355	0.440
403.000	278.249	80.003	19.995	103.223	19.959	10.403	0.409
403.500	278.527	80.003	19.995	103.224	19.958	10.500	0.482
404.000	278.761	80.002	19.995	103.224	19.955	10.669	0.509
404.500	279.026	80.003	19.995	103.224	19.955	10.658	0.505
405.000	279.296	80.003	19.995	103.221	19.956	10.611	0.517
405.500	279.515	80.003	19.994	103.220	19.955	10.682	0.513
406.000	279.806	80.002	19.994	103.222	19.954	10.723	0.499
406.500	280.059	80.003	19.994	103.225	19.953	10.832	0.526
407.000	280.222	80.003	19.995	103.228	19.952	10.876	0.480
407.500	280.489	80.003	19.995	103.229	19.952	10.896	0.424
408.000	280.802	80.003	19.995	103.228	19.949	11.063	0.505
408.500	281.006	80.002	19.996	103.224	19.947	11.222	0.548
409.000	281.251	80.002	19.994	103.221	19.945	11.348	0.483
409.500	281.512	80.002	19.995	103.217	19.947	11.178	0.478
410.000	281.729	80.003	19.995	103.217	19.945	11.347	0.492
410.500	281.998	80.004	19.995	103.218	19.942	11.542	0.482
411.000	282.249	80.003	19.995	103.221	19.941	11.583	0.503
411.500	282.491	80.003	19.995	103.225	19.942	11.570	0.506
412.000	282.759	80.002	19.994	103.229	19.942	11.560	0.502
412.500	282.991	80.002	19.995	103.231	19.938	11.813	0.505
413.000	283.257	80.002	19.995	103.233	19.938	11.843	0.499
413.500	283.468	80.002	19.994	103.236	19.939	11.777	0.487
414.000	283.792	80.002	19.995	103.238	19.937	11.907	0.506
414.500	283.993	80.002	19.996	103.239	19.938	11.821	0.530
415.000	284.247	80.002	19.995	103.242	19.933	12.151	0.490
415.500	284.470	80.003	19.995	103.243	19.934	12.060	0.466
416.000	284.695	80.002	19.995	103.237	19.934	12.073	0.463
416.500	284.975	80.002	19.995	103.231	19.932	12.191	0.476
417.000	285.218	80.002	19.995	103.228	19.931	12.261	0.514
417.500	285.470	80.003	19.996	103.224	19.928	12.456	0.509
418.000	285.714	80.001	19.997	103.221	19.930	12.351	0.495
418.500	285.949	80.002	19.996	103.221	19.933	12.144	0.487
419.000	286.196	80.001	19.995	103.221	19.928	12.515	0.480
419.500	286.480	80.002	19.996	103.220	19.927	12.524	0.506
420.000	286.714	80.002	19.996	103.221	19.923	12.796	0.524
420.500	286.966	80.001	19.995	103.223	19.921	12.972	0.502
421.000	287.269	80.001	19.996	103.227	19.921	12.969	0.521
421.500	287.494	80.002	19.996	103.228	19.920	13.021	0.542
422.000	287.720	80.002	19.995	103.231	19.915	13.330	0.490
422.500	287.990	80.001	19.996	103.237	19.918	13.132	0.474
423.000	288.244	80.002	19.996	103.240	19.916	13.278	0.510
423.500	288.491	80.001	19.995	103.240	19.914	13.413	0.512
424.000	288.760	80.002	19.996	103.243	19.914	13.446	0.509
424.500	288.975	80.003	19.995	103.247	19.913	13.483	0.500
425.000	289.222	80.002	19.995	103.247	19.910	13.671	0.473
425.500	289.472	80.003	19.996	103.246	19.910	13.707	0.480
426.000	289.719	80.002	19.996	103.246	19.908	13.846	0.497
426.500	289.961	80.003	19.996	103.245	19.906	13.944	0.493
427.000	290.217	80.003	19.996	103.239	19.907	13.870	0.494
427.500	290.460	80.001	19.996	103.237	19.905	14.050	0.498
428.000	290.746	80.003	19.995	103.239	19.904	14.122	0.514
428.500	290.968	80.002	19.995	103.241	19.900	14.372	0.519
429.000	291.245	80.003	19.995	103.246	19.905	14.018	0.504
429.500	291.463	80.003	19.996	103.252	19.901	14.272	0.497
430.000	291.745	80.003	19.997	103.254	19.900	14.376	0.498
430.500	292.006	80.004	19.995	103.251	19.899	14.408	0.522
431.000	292.277	80.004	19.995	103.251	19.898	14.519	0.538
431.500	292.485	80.004	19.995	103.250	19.895	14.691	0.506
432.000	292.736	80.003	19.995	103.250	19.893	14.821	0.469
432.500	292.927	80.004	19.995	103.250	19.893	14.817	0.450
433.000	293.229	80.005	19.995	103.253	19.890	15.035	0.468
433.500	293.482	80.002	19.995	103.253	19.894	14.770	0.524
434.000	293.728	80.004	19.994	103.249	19.883	15.510	0.526
434.500	293.998	80.004	19.995	103.247	19.885	15.365	0.508
435.000	294.250	80.004	19.995	103.247	19.885	15.376	0.519
435.500	294.495	80.004	19.996	103.247	19.884	15.451	0.509
436.000	294.773	80.002	19.995	103.249	19.880	15.729	0.510
436.500	294.990	80.003	19.994	103.254	19.882	15.603	0.509
437.000	295.254	80.003	19.994	103.256	19.879	15.777	0.488
437.500	295.538	80.003	19.994	103.258	19.877	15.938	0.515
438.000	295.775	80.002	19.994	103.258	19.879	15.803	0.535
438.500	296.014	80.003	19.995	103.258	19.874	16.114	0.499
439.000	296.263	80.004	19.994	103.258	19.876	15.968	0.482
439.500	296.518	80.003	19.994	103.258	19.883	15.484	0.495
440.000	296.745	80.004	19.995	103.259	19.877	15.901	0.493
440.500	296.971	80.003	19.994	103.259	19.874	16.120	0.468
441.000	297.238	80.002	19.995	103.260	19.875	16.030	0.473
441.500	297.511	80.002	19.995	103.260	19.865	16.720	0.517
442.000	297.743	80.003	19.994	103.260	19.862	16.917	0.522
442.500	298.004	80.002	19.995	103.260	19.863	16.826	0.499
443.000	298.267	80.002	19.993	103.259	19.864	16.786	0.508
443.500	298.525	80.004	19.995	103.262	19.863	16.843	0.523
444.000	298.786	80.003	19.996	103.265	19.858	17.158	0.520
444.500	299.006	80.003	19.996	103.267	19.859	17.147	0.500
445.000	299.261	80.003	19.995	103.268	19.857	17.219	0.478
445.500	299.533	80.003	19.993	103.268	19.854	17.462	0.501
446.000	299.800	80.002	19.994	103.265	19.856	17.317	0.533
446.500	299.997	80.002	19.995	103.262	19.857	17.244	0.502
447.000	300.269	80.003	19.994	103.261	19.849	17.772	0.467
447.500	300.530	80.003	19.993	103.260	19.846	17.964	0.501
448.000	300.740	80.002	19.995	103.260	19.847	17.898	0.502
448.500	301.052	80.004	19.994	103.260	19.846	17.967	0.496
449.000	301.253	80.003	19.993	103.261	19.850	17.690	0.517
449.500	301.512	80.004	19.994	103.260	19.845	18.024	0.486
450.000	301.713	80.004	19.994	103.260	19.845	18.046	0.460
450.500	301.984	80.005	19.994	103.259	19.840	18.363	0.467
451.000	302.244	80.004	19.994	103.260	19.838	18.551	0.502
451.500	302.511	80.004	19.994	103.264	19.838	18.509	0.529
452.000	302.726	80.004	19.994	103.269	19.836	18.672	0.505
452.500	302.992	80.004	19.994	103.272	19.833	18.892	0.481
453.000	303.309	80.006	19.995	103.274	19.834	18.764	0.531
453.500	303.471	80.003	19.994	103.272	19.831	19.000	0.531
454.000	303.742	80.006	19.995	103.267	19.828	19.180	0.457
454.500	303.958	80.006	19.995	103.263	19.827	19.297	0.460
455.000	304.250	80.004	19.994	103.265	19.828	19.166	0.497
455.500	304.505	80.005	19.994	103.267	19.831	19.022	0.528
456.000	304.743	80.005	19.994	103.272	19.822	19.596	0.520
456.500	305.087	80.006	19.995	103.273	19.822	19.572	0.537
457.000	305.315	80.005	19.994	103.273	19.820	19.718	0.577
457.500	305.551	80.005	19.994	103.270	19.819	19.783	0.518
458.000	305.820	80.005	19.994	103.266	19.817	19.926	0.484
458.500	306.109	80.005	19.995	103.263	19.816	20.024	0.531
459.000	306.286	80.005	19.994	103.266	19.815	20.105	0.512
459.500	306.695	80.003	19.994	103.269	19.811	20.352	0.526
460.000	306.811	80.004	19.994	103.267	19.810	20.388	0.555
460.500	307.006	80.004	19.994	103.267	19.807	20.614	0.418
461.000	307.277	80.004	19.994	103.268	19.807	20.596	0.389
461.500	307.513	80.003	19.995	103.265	19.805	20.714	0.486
462.000	307.788	80.004	19.994	103.264	19.803	20.901	0.509
462.500	308.029	80.004	19.995	103.265	19.802	20.927	0.513
463.000	308.299	80.003	19.994	103.265	19.801	21.001	0.513
463.500	308.547	80.003	19.995	103.264	19.799	21.153	0.515
464.000	308.792	80.003	19.994	103.263	19.796	21.335	0.506
464.500	309.072	80.003	19.995	103.263	19.794	21.471	0.509
465.001	309.263	80.004	19.994	103.264	19.793	21.541	0.497
465.501	309.527	80.003	19.994	103.268	19.795	21.385	0.463
466.000	309.814	80.003	19.995	103.272	19.790	21.747	0.503
466.500	310.094	80.003	19.995	103.273	19.788	21.910	0.560
467.000	310.312	80.003	19.994	103.272	19.785	22.091	0.533
467.500	310.564	80.002	19.994	103.271	19.780	22.421	0.484
468.000	310.817	80.003	19.995	103.270	19.783	22.247	0.487
468.500	311.067	80.004	19.996	103.269	19.776	22.694	0.504
469.000	311.322	80.002	19.995	103.274	19.778	22.534	0.504
469.500	311.608	80.001	19.994	103.281	19.775	22.774	0.523
470.000	311.842	80.002	19.994	103.285	19.775	22.772	0.530
470.500	312.073	80.002	19.995	103.289	19.772	22.955	0.493
471.000	312.343	80.002	19.994	103.293	19.771	23.005	0.483
471.500	312.619	80.002	19.994	103.292	19.768	23.208	0.523
472.000	312.870	80.003	19.994	103.287	19.769	23.182	0.536
472.500	313.121	80.002	19.994	103.283	19.768	23.256	0.515
473.000	313.369	80.003	19.994	103.282	19.767	23.313	0.500
473.500	313.599	80.002	19.994	103.282	19.763	23.543	0.488
474.000	313.885	80.003	19.994	103.284	19.760	23.774	0.497
474.500	314.140	80.003	19.994	103.289	19.762	23.661	0.529
475.000	314.361	80.002	19.994	103.294	19.757	23.990	0.509
475.500	314.627	80.002	19.994	103.295	19.753	24.253	0.481
476.000	314.910	80.002	19.994	103.295	19.753	24.222	0.518
476.500	315.125	80.002	19.994	103.294	19.748	24.546	0.523
477.000	315.405	80.002	19.994	103.294	19.744	24.837	0.496
477.500	315.618	80.002	19.994	103.294	19.747	24.660	0.494
478.000	315.884	80.003	19.995	103.294	19.742	24.958	0.486
478.500	316.129	80.003	19.994	103.294	19.738	25.226	0.494
479.000	316.393	80.002	19.995	103.294	19.738	25.221	0.510
479.500	316.630	80.002	19.995	103.294	19.740	25.100	0.505
480.000	316.916	80.002	19.995	103.295	19.736	25.407	0.512
480.500	317.140	80.003	19.996	103.296	19.732	25.658	0.517
481.000	317.417	80.003	19.996	103.296	19.731	25.704	0.505
481.500	317.655	80.002	19.994	103.295	19.727	25.962	0.508
482.000	317.938	80.003	19.994	103.296	19.726	26.034	0.518
482.500	318.166	80.003	19.995	103.297	19.724	26.165	0.516
483.000	318.411	80.002	19.994	103.297	19.724	26.207	0.492
483.500	318.671	80.003	19.994	103.296	19.720	26.450	0.489
484.000	318.920	80.003	19.996	103.297	19.721	26.398	0.507
484.500	319.161	80.003	19.995	103.296	19.716	26.707	0.500
485.000	319.441	80.002	19.995	103.294	19.717	26.682	0.506
485.500	319.694	80.002	19.995	103.295	19.714	26.876	0.527
486.000	319.915	80.002	19.995	103.295	19.711	27.093	0.503
486.500	320.187	80.003	19.994	103.295	19.711	27.086	0.483
487.000	320.464	80.003	19.995	103.297	19.705	27.494	0.521
487.500	320.688	80.001	19.995	103.304	19.704	27.567	0.525
488.000	320.971	80.003	19.995	103.306	19.703	27.610	0.504
488.500	321.224	80.001	19.994	103.307	19.700	27.776	0.521
489.000	321.455	80.002	19.996	103.307	19.698	27.951	0.510
489.500	321.747	80.001	19.995	103.305	19.694	28.235	0.504
490.000	321.938	80.001	19.995	103.299	19.690	28.505	0.503
490.500	322.223	80.001	19.996	103.297	19.691	28.443	0.479
491.000	322.485	80.002	19.995	103.300	19.688	28.633	0.512
491.500	322.709	80.002	19.994	103.304	19.685	28.801	0.516
492.000	322.935	80.001	19.995	103.310	19.682	28.999	0.468
492.500	323.238	80.001	19.996	103.311	19.681	29.090	0.490
493.000	323.480	80.002	19.995	103.316	19.678	29.309	0.537
493.500	323.715	80.001	19.995	103.316	19.676	29.409	0.511
494.000	323.951	80.003	19.995	103.313	19.677	29.365	0.474
494.500	324.208	80.002	19.995	103.313	19.674	29.564	0.482
495.000	324.493	80.002	19.994	103.314	19.672	29.676	0.517
495.500	324.714	80.002	19.995	103.317	19.671	29.777	0.524
496.000	324.985	80.001	19.995	103.322	19.665	30.191	0.499
496.500	325.231	80.002	19.995	103.326	19.666	30.081	0.505
497.000	325.498	80.002	19.995	103.327	19.660	30.489	0.515
497.500	325.756	80.001	19.995	103.329	19.661	30.459	0.519
498.000	325.978	80.001	19.995	103.327	19.658	30.597	0.503
498.500	326.260	80.002	19.995	103.325	19.654	30.903	0.492
499.000	326.492	80.002	19.995	103.327	19.654	30.927	0.509
499.500	326.790	80.001	19.995	103.328	19.645	31.494	0.522
500.000	327.054	80.003	19.995	103.331	19.645	31.470	0.546
500.500	327.266	80.002	19.995	103.334	19.644	31.578	0.519
501.000	327.528	80.002	19.994	103.336	19.639	31.887	0.475
501.500	327.760	80.002	19.994	103.336	19.642	31.731	0.484
502.000	327.978	80.002	19.994	103.336	19.640	31.836	0.472
502.500	328.257	80.003	19.995	103.335	19.632	32.365	0.473
503.000	328.526	80.001	19.995	103.334	19.631	32.436	0.523
503.500	328.763	80.001	19.996	103.333	19.631	32.422	0.527
504.000	329.030	80.003	19.995	103.334	19.626	32.766	0.505
504.500	329.242	80.003	19.996	103.335	19.623	33.006	0.491
505.000	329.554	80.004	19.994	103.337	19.620	33.215	0.501
505.500	329.738	80.002	19.995	103.339	19.619	33.281	0.510
506.000	330.046	80.003	19.995	103.339	19.615	33.524	0.494
506.500	330.321	80.003	19.995	103.339	19.612	33.692	0.538
507.000	330.516	80.003	19.995	103.339	19.610	33.871	0.526
507.500	330.781	80.003	19.995	103.338	19.607	34.067	0.465
508.000	331.065	80.003	19.995	103.338	19.605	34.221	0.505
508.500	331.277	80.003	19.995	103.337	19.602	34.423	0.522
509.000	331.546	80.003	19.995	103.338	19.599	34.625	0.489
509.500	331.814	80.003	19.995	103.338	19.596	34.779	0.509
510.000	332.065	80.003	19.994	103.337	19.588	35.310	0.528
510.500	332.322	80.003	19.995	103.337	19.585	35.563	0.514
511.000	332.577	80.002	19.995	103.338	19.583	35.681	0.510
511.500	332.862	80.003	19.994	103.339	19.580	35.912	0.526
512.000	333.098	80.003	19.994	103.344	19.579	35.942	0.531
512.500	333.360	80.003	19.995	103.347	19.575	36.227	0.510
513.000	333.602	80.003	19.995	103.350	19.570	36.548	0.501
513.500	333.864	80.003	19.995	103.354	19.567	36.722	0.504
514.000	334.100	80.004	19.995	103.355	19.566	36.849	0.501
514.500	334.304	80.004	19.995	103.352	19.561	37.172	0.469
515.000	334.598	80.003	19.995	103.349	19.556	37.488	0.469
515.500	334.920	80.003	19.995	103.345	19.554	37.657	0.557
516.000	335.171	80.004	19.996	103.343	19.550	37.929	0.594
516.500	335.453	80.005	19.996	103.342	19.547	38.072	0.553
517.000	335.644	80.004	19.996	103.342	19.543	38.399	0.503
517.500	335.883	80.003	19.997	103.345	19.538	38.716	0.452
518.000	336.121	80.004	19.996	103.352	19.534	38.993	0.453
518.500	336.406	80.002	19.996	103.357	19.532	39.118	0.500
519.000	336.679	80.003	19.996	103.359	19.526	39.481	0.541
519.500	336.909	80.004	19.995	103.362	19.527	39.464	0.530
520.000	337.201	80.004	19.995	103.363	19.522	39.793	0.512
520.500	337.410	80.002	19.996	103.363	19.520	39.885	0.512
521.000	337.695	80.002	19.995	103.364	19.512	40.456	0.497
521.500	337.929	80.003	19.995	103.367	19.509	40.627	0.506
522.000	338.168	80.003	19.995	103.369	19.505	40.936	0.496
522.500	338.453	80.005	19.994	103.372	19.499	41.340	0.499
523.000	338.689	80.003	19.996	103.372	19.496	41.528	0.522
523.500	338.916	80.003	19.996	103.372	19.493	41.754	0.492
524.000	339.197	80.003	19.995	103.372	19.490	41.942	0.485
524.500	339.456	80.002	19.995	103.372	19.487	42.155	0.524
525.000	339.674	80.003	19.995	103.374	19.484	42.335	0.509
525.500	339.911	80.003	19.995	103.375	19.480	42.600	0.466
526.000	340.199	80.003	19.994	103.375	19.475	42.974	0.489
526.500	340.436	80.004	19.995	103.376	19.472	43.133	0.525
527.000	340.716	80.005	19.995	103.379	19.469	43.379	0.521
527.500	340.948	80.003	19.994	103.381	19.461	43.880	0.515
528.000	341.199	80.004	19.994	103.382	19.459	44.038	0.498
528.500	341.480	80.004	19.994	103.382	19.458	44.092	0.508
529.000	341.708	80.003	19.994	103.382	19.452	44.496	0.520
529.500	341.938	80.004	19.995	103.380	19.446	44.873	0.483
530.000	342.207	80.005	19.994	103.377	19.444	45.066	0.478
530.500	342.484	80.004	19.994	103.376	19.440	45.315	0.523
531.000	342.723	80.005	19.996	103.378	19.436	45.540	0.531
531.500	342.939	80.005	19.995	103.381	19.431	45.890	0.486
532.000	343.164	80.005	19.994	103.382	19.427	46.161	0.448
532.500	343.458	80.004	19.994	103.387	19.425	46.313	0.480
533.000	343.702	80.005	19.994	103.389	19.419	46.704	0.528
533.500	343.942	80.005	19.995	103.393	19.417	46.838	0.511
534.000	344.199	80.005	19.995	103.399	19.410	47.306	0.491
534.500	344.466	80.004	19.994	103.402	19.406	47.565	0.510
535.000	344.709	80.004	19.994	103.399	19.404	47.725	0.517
535.500	344.950	80.006	19.995	103.402	19.400	47.996	0.497
536.000	345.197	80.004	19.994	103.403	19.397	48.185	0.486
536.500	345.479	80.005	19.994	103.403	19.392	48.546	0.509
537.000	345.700	80.006	19.996	103.405	19.386	48.965	0.516
537.500	345.952	80.005	19.994	103.409	19.384	49.076	0.488
538.000	346.234	80.004	19.994	103.411	19.381	49.278	0.503
538.500	346.480	80.006	19.994	103.410	19.375	49.652	0.531
539.000	346.752	80.004	19.995	103.408	19.373	49.815	0.523
539.500	346.976	80.005	19.994	103.407	19.368	50.152	0.508
540.000	347.222	80.004	19.994	103.406	19.363	50.517	0.483
540.500	347.492	80.004	19.994	103.406	19.360	50.717	0.493
541.000	347.725	80.003	19.994	103.407	19.352	51.212	0.510
541.500	347.986	80.004	19.994	103.409	19.350	51.367	0.498
542.000	348.230	80.003	19.995	103.410	19.347	51.581	0.499
542.500	348.482	80.005	19.994	103.411	19.343	51.821	0.501
543.000	348.744	80.003	19.994	103.411	19.336	52.318	0.505
543.500	349.033	80.002	19.994	103.411	19.334	52.413	0.532
544.000	349.308	80.002	19.995	103.411	19.328	52.855	0.558
544.500	349.561	80.002	19.995	103.411	19.327	52.933	0.547
545.000	349.752	80.000	19.995	103.411	19.319	53.444	0.486
545.500	350.055	80.003	19.994	103.411	19.314	53.767	0.469
546.000	350.321	80.003	19.994	103.412	19.315	53.708	0.532
546.500	350.521	80.003	19.995	103.415	19.309	54.096	0.518
547.000	350.809	80.002	19.995	103.416	19.305	54.382	0.477
547.500	351.059	80.001	19.994	103.416	19.301	54.629	0.513
548.000	351.328	80.001	19.995	103.416	19.299	54.782	0.528
548.500	351.567	80.002	19.995	103.416	19.296	54.960	0.514
549.000	351.807	80.003	19.994	103.415	19.292	55.236	0.493
549.500	352.083	80.002	19.995	103.418	19.288	55.555	0.497
550.000	352.345	80.002	19.995	103.420	19.286	55.669	0.527
550.500	352.610	80.002	19.994	103.423	19.283	55.889	0.533
551.000	352.869	80.003	19.995	103.426	19.278	56.227	0.526
551.500	353.123	80.002	19.995	103.428	19.284	55.801	0.519
552.000	353.348	80.003	19.994	103.427	19.280	56.040	0.496
552.500	353.611	80.004	19.995	103.425	19.271	56.636	0.484
553.000	353.895	80.002	19.995	103.423	19.265	57.052	0.518
553.500	354.140	80.003	19.995	103.423	19.262	57.243	0.538
554.000	354.396	80.002	19.994	103.423	19.257	57.577	0.515
554.500	354.622	80.002	19.994	103.424	19.257	57.597	0.492
555.000	354.850	80.002	19.994	103.429	19.251	57.980	0.468
555.500	355.113	80.003	19.994	103.431	19.251	58.011	0.472
556.000	355.386	80.003	19.995	103.434	19.249	58.135	0.513
556.500	355.610	80.002	19.994	103.436	19.248	58.231	0.517
557.000	355.902	80.002	19.994	103.434	19.244	58.497	0.507
557.500	356.170	80.001	19.994	103.431	19.241	58.670	0.538
558.000	356.363	80.002	19.995	103.431	19.240	58.769	0.510
558.500	356.627	80.003	19.994	103.428	19.236	59.010	0.459
559.000	356.878	80.003	19.994	103.423	19.237	58.961	0.486
559.500	357.150	80.001	19.994	103.422	19.235	59.092	0.519
560.000	357.432	80.003	19.995	103.421	19.230	59.380	0.538
560.500	357.655	80.003	19.994	103.417	19.232	59.273	0.530
561.000	357.905	80.004	19.993	103.415	19.230	59.405	0.489
561.500	358.156	80.004	19.994	103.417	19.241	58.662	0.487
562.000	358.440	80.003	19.995	103.418	19.231	59.361	0.518
562.500	358.673	80.003	19.994	103.419	19.221	59.979	0.526
563.000	358.904	80.003	19.994	103.419	19.226	59.640	0.491
563.500	359.192	80.003	19.996	103.419	19.224	59.837	0.492
564.000	359.398	80.003	19.996	103.417	19.222	59.918	0.506
564.500	359.733	80.003	19.995	103.416	19.223	59.899	0.518
565.000	359.952	80.004	19.994	103.416	19.227	59.595	0.548
565.500	360.206	80.002	19.994	103.416	19.227	59.591	0.514
566.000	360.415	80.003	19.994	103.416	19.221	60.014	0.468
566.500	360.692	80.002	19.994	103.416	19.221	60.001	0.474
567.000	360.954	80.003	19.994	103.415	19.223	59.865	0.513
567.500	361.270	80.003	19.994	103.415	19.224	59.797	0.559
568.000	361.477	80.002	19.996	103.412	19.223	59.865	0.550
568.500	361.796	80.003	19.994	103.406	19.225	59.749	0.525
569.000	362.019	80.001	19.994	103.404	19.226	59.642	0.534
569.500	362.280	80.003	19.993	103.401	19.225	59.684	0.513
570.000	362.535	80.002	19.994	103.396	19.232	59.253	0.500
570.500	362.773	80.002	19.994	103.391	19.231	59.328	0.505
571.000	363.019	80.002	19.995	103.390	19.235	59.030	0.488
571.500	363.256	80.002	19.994	103.384	19.237	58.904	0.483
572.000	363.489	80.002	19.995	103.383	19.234	59.103	0.476
572.500	363.800	80.001	19.994	103.382	19.239	58.783	0.507
573.000	364.043	80.001	19.995	103.382	19.246	58.283	0.549
573.500	364.252	80.002	19.994	103.382	19.247	58.239	0.503
574.000	364.572	80.000	19.994	103.381	19.249	58.055	0.490
574.500	364.774	80.001	19.994	103.377	19.251	57.948	0.525
575.000	365.043	80.001	19.995	103.376	19.255	57.705	0.496
575.500	365.272	80.001	19.995	103.376	19.268	56.827	0.485
576.000	365.569	80.001	19.995	103.376	19.266	56.947	0.512
576.500	365.802	80.001	19.996	103.376	19.275	56.330	0.528
577.000	366.047	80.001	19.996	103.369	19.280	55.983	0.504
577.500	366.298	80.000	19.995	103.363	19.282	55.866	0.487
578.000	366.582	80.002	19.995	103.355	19.289	55.367	0.516
578.500	366.814	80.000	19.995	103.347	19.290	55.291	0.526
579.000	367.095	80.002	19.995	103.342	19.283	55.777	0.514
579.500	367.384	80.001	19.995	103.341	19.288	55.437	0.542
580.000	367.610	80.002	19.995	103.341	19.295	54.988	0.542
580.500	367.872	80.001	19.996	103.340	19.299	54.703	0.501
581.000	368.136	80.002	19.996	103.340	19.305	54.302	0.507
581.500	368.368	80.001	19.996	103.336	19.311	53.906	0.511
582.000	368.676	80.003	19.995	103.334	19.317	53.504	0.518
582.500	368.849	80.001	19.996	103.332	19.324	53.054	0.511
583.000	369.170	80.003	19.996	103.330	19.328	52.730	0.488
583.500	369.452	80.002	19.995	103.324	19.334	52.379	0.549
584.000	369.626	80.003	19.995	103.316	19.338	52.082	0.529
584.500	369.907	80.004	19.996	103.310	19.345	51.604	0.455
585.000	370.136	80.002	19.996	103.303	19.350	51.285	0.482
585.500	370.421	80.002	19.995	103.297	19.361	50.563	0.512
586.000	370.693	80.003	19.996	103.296	19.364	50.311	0.535
586.500	370.917	80.003	19.995	103.293	19.372	49.756	0.527
587.000	371.191	80.004	19.995	103.291	19.379	49.319	0.497
587.500	371.420	80.004	19.995	103.290	19.385	48.931	0.500
588.000	371.680	80.003	19.995	103.289	19.393	48.404	0.496
588.500	371.965	80.005	19.996	103.286	19.399	47.946	0.517
589.000	372.214	80.003	19.995	103.282	19.407	47.453	0.539
589.500	372.438	80.005	19.995	103.278	19.412	47.083	0.503
590.000	372.681	80.003	19.996	103.275	19.417	46.759	0.470
590.500	372.974	80.004	19.995	103.271	19.425	46.208	0.501
591.000	373.251	80.004	19.995	103.266	19.431	45.826	0.553
591.500	373.496	80.005	19.996	103.265	19.438	45.375	0.546
592.000	373.728	80.005	19.995	103.264	19.451	44.509	0.499
592.500	373.987	80.004	19.995	103.259	19.455	44.218	0.484
593.000	374.251	80.003	19.994	103.256	19.463	43.698	0.507
593.500	374.569	80.003	19.995	103.255	19.471	43.114	0.553
594.000	374.808	80.004	19.996	103.255	19.479	42.574	0.570
594.500	375.054	80.003	19.995	103.254	19.485	42.171	0.521
595.000	375.329	80.005	19.996	103.254	19.495	41.527	0.503
595.500	375.609	80.004	19.996	103.250	19.503	41.004	0.538
596.000	375.830	80.003	19.995	103.244	19.507	40.702	0.528
596.500	376.090	80.005	19.996	103.238	19.517	40.049	0.491
597.000	376.356	80.002	19.996	103.232	19.523	39.609	0.504
597.500	376.584	80.003	19.996	103.225	19.530	39.155	0.510
598.000	376.860	80.004	19.996	103.225	19.536	38.737	0.499
598.500	377.098	80.004	19.996	103.223	19.549	37.906	0.509
599.000	377.374	80.003	19.995	103.221	19.552	37.668	0.514
599.500	377.603	80.003	19.995	103.221	19.559	37.232	0.509
600.000	377.852	80.002	19.995	103.220	19.564	36.890	0.491
600.500	378.111	80.001	19.995	103.213	19.569	36.519	0.493
601.000	378.399	80.002	19.995	103.209	19.580	35.827	0.528
601.500	378.625	80.002	19.996	103.205	19.585	35.502	0.531
602.000	378.918	80.002	19.996	103.204	19.593	34.917	0.516
602.500	379.111	80.002	19.996	103.203	19.597	34.643	0.502
603.000	379.401	80.004	19.995	103.208	19.603	34.282	0.485
603.500	379.636	80.002	19.996	103.211	19.614	33.547	0.504
604.000	379.874	80.004	19.996	103.209	19.615	33.473	0.499
604.500	380.154	80.002	19.995	103.202	19.621	33.036	0.496
605.000	380.388	80.002	19.996	103.195	19.627	32.655	0.516
605.500	380.650	80.003	19.995	103.187	19.636	32.075	0.505
606.000	380.924	80.003	19.995	103.180	19.642	31.673	0.516
606.500	381.171	80.002	19.996	103.178	19.644	31.553	0.529
607.000	381.445	80.003	19.996	103.178	19.650	31.120	0.521
607.500	381.675	80.003	19.995	103.178	19.652	30.972	0.512
608.000	381.962	80.002	19.995	103.179	19.659	30.520	0.511
608.500	382.172	80.003	19.995	103.179	19.659	30.531	0.508
609.000	382.441	80.002	19.996	103.179	19.667	29.961	0.488
609.500	382.672	80.004	19.996	103.180	19.669	29.833	0.489
610.000	382.953	80.003	19.996	103.182	19.673	29.590	0.506
610.500	383.221	80.004	19.997	103.181	19.682	28.987	0.530
611.000	383.458	80.003	19.996	103.181	19.688	28.574	0.527
611.500	383.694	80.002	19.995	103.181	19.696	28.006	0.489
612.000	383.953	80.004	19.994	103.180	19.697	27.976	0.485
612.500	384.220	80.004	19.996	103.177	19.701	27.701	0.511
613.000	384.469	80.005	19.995	103.178	19.692	28.274	0.521
613.500	384.722	80.003	19.995	103.178	19.708	27.240	0.509
614.000	384.967	80.005	19.995	103.178	19.705	27.404	0.500
614.500	385.215	80.004	19.995	103.177	19.697	27.950	0.495
615.000	385.474	80.004	19.996	103.178	19.701	27.677	0.499
615.500	385.730	80.006	19.996	103.178	19.703	27.564	0.511
616.000	385.983	80.004	19.994	103.178	19.706	27.386	0.512
616.500	386.222	80.004	19.994	103.179	19.709	27.149	0.501
617.000	386.500	80.004	19.995	103.178	19.716	26.714	0.505
617.500	386.721	80.004	19.996	103.178	19.717	26.622	0.508
618.000	386.982	80.004	19.995	103.178	19.716	26.711	0.491
618.500	387.259	80.004	19.994	103.179	19.706	27.364	0.509
619.000	387.513	80.004	19.995	103.178	19.703	27.557	0.534
619.500	387.811	80.004	19.995	103.177	19.702	27.631	0.542
620.000	388.002	80.004	19.994	103.177	19.702	27.646	0.521
620.500	388.281	80.003	19.995	103.177	19.708	27.220	0.479
621.000	388.575	80.004	19.996	103.177	19.701	27.707	0.521
621.500	388.771	80.003	19.994	103.177	19.701	27.710	0.531
622.000	389.071	80.002	19.994	103.179	19.701	27.697	0.493
622.500	389.311	80.002	19.994	103.179	19.700	27.751	0.519
623.000	389.578	80.001	19.994	103.179	19.699	27.823	0.524
623.500	389.837	80.002	19.996	103.179	19.700	27.788	0.516
624.000	390.039	80.002	19.995	103.179	19.698	27.917	0.493
624.500	390.300	80.003	19.995	103.179	19.697	27.984	0.461
625.000	390.559	80.003	19.994	103.179	19.695	28.101	0.492
625.500	390.832	80.002	19.995	103.179	19.693	28.244	0.527
626.000	391.093	80.001	19.996	103.180	19.687	28.624	0.533
626.500	391.319	80.003	19.994	103.180	19.691	28.381	0.510
627.000	391.574	80.002	19.995	103.181	19.691	28.390	0.484
627.500	391.850	80.002	19.994	103.181	19.684	28.807	0.506
628.000	392.086	80.003	19.995	103.181	19.684	28.850	0.521
628.500	392.330	80.003	19.995	103.181	19.681	29.072	0.496
629.000	392.621	80.002	19.996	103.182	19.676	29.395	0.508
629.500	392.875	80.003	19.994	103.182	19.678	29.276	0.541
630.000	393.144	80.002	19.996	103.181	19.674	29.539	0.534
630.500	393.359	80.003	19.995	103.182	19.669	29.837	0.503
631.000	393.597	80.003	19.995	103.182	19.667	29.957	0.469
631.500	393.891	80.002	19.995	103.181	19.666	30.062	0.492
632.000	394.143	80.002	19.994	103.181	19.662	30.306	0.539
632.500	394.401	80.003	19.995	103.181	19.660	30.478	0.528
633.000	394.684	80.001	19.995	103.181	19.654	30.858	0.526
633.500	395.023	80.002	19.996	103.180	19.659	30.495	0.581
634.000	395.229	80.002	19.994	103.181	19.652	30.965	0.584
634.500	395.422	80.001	19.995	103.180	19.650	31.132	0.472
635.000	395.679	80.002	19.994	103.180	19.648	31.283	0.424
635.500	396.031	80.002	19.994	103.180	19.646	31.380	0.529
636.000	396.203	80.002	19.995	103.181	19.643	31.620	0.567
636.500	396.508	80.002	19.994	103.182	19.638	31.931	0.501
637.000	396.717	80.002	19.995	103.183	19.638	31.927	0.495
637.500	396.980	80.000	19.994	103.183	19.634	32.203	0.492
638.000	397.243	80.003	19.994	103.183	19.633	32.246	0.499
638.500	397.459	80.003	19.994	103.183	19.626	32.697	0.503
639.000	397.737	80.002	19.995	103.184	19.623	32.953	0.487
639.500	398.016	80.002	19.995	103.185	19.621	33.034	0.525
640.000	398.239	80.002	19.995	103.186	19.619	33.195	0.529
640.500	398.504	80.002	19.995	103.187	19.618	33.295	0.495
641.000	398.764	80.004	19.995	103.187	19.617	33.332	0.507
641.500	398.994	80.003	19.995	103.186	19.612	33.667	0.508
642.000	399.247	80.002	19.994	103.184	19.607	33.997	0.486
642.500	399.524	80.003	19.995	103.183	19.608	33.918	0.506
643.000	399.745	80.002	19.995	103.182	19.605	34.145	0.513
643.500	399.989	80.003	19.996	103.182	19.601	34.395	0.481
644.000	400.273	80.004	19.995	103.182	19.601	34.415	0.497
644.500	400.514	80.002	19.994	103.182	19.599	34.541	0.527
645.000	400.774	80.002	19.995	103.182	19.594	34.863	0.513
645.500	401.035	80.003	19.995	103.181	19.590	35.158	0.511
646.000	401.255	80.002	19.995	103.180	19.592	35.034	0.501
646.500	401.535	80.003	19.995	103.180	19.588	35.288	0.491
647.000	401.749	80.002	19.996	103.180	19.585	35.466	0.497
647.500	402.016	80.003	19.994	103.179	19.584	35.576	0.488
648.000	402.278	80.003	19.996	103.179	19.582	35.674	0.505
648.500	402.540	80.003	19.994	103.179	19.581	35.774	0.527
649.000	402.802	80.003	19.994	103.179	19.579	35.856	0.524
649.500	403.029	80.003	19.994	103.178	19.576	36.048	0.506
650.000	403.321	80.001	19.994	103.178	19.574	36.211	0.504
650.500	403.538	80.003	19.995	103.178	19.575	36.122	0.514
651.000	403.805	80.002	19.995	103.177	19.574	36.211	0.497
651.500	404.080	80.003	19.993	103.177	19.570	36.488	0.513
652.000	404.317	80.002	19.995	103.178	19.571	36.441	0.527
652.500	404.548	80.002	19.996	103.178	19.569	36.532	0.490
653.000	404.781	80.001	19.994	103.179	19.568	36.614	0.465
653.500	405.078	80.002	19.994	103.179	19.565	36.802	0.497
654.000	405.293	80.002	19.994	103.179	19.565	36.788	0.521
654.500	405.563	80.001	19.994	103.179	19.566	36.771	0.499
655.000	405.817	80.003	19.995	103.179	19.560	37.146	0.505
655.500	406.094	80.004	19.994	103.178	19.562	37.024	0.528
656.000	406.337	80.002	19.994	103.179	19.561	37.113	0.525
656.500	406.584	80.004	19.994	103.179	19.562	37.046	0.505
657.000	406.839	80.004	19.994	103.179	19.563	36.948	0.496
657.500	407.087	80.002	19.995	103.179	19.563	36.967	0.503
658.000	407.347	80.004	19.995	103.180	19.565	36.828	0.506
658.500	407.595	80.001	19.995	103.179	19.562	37.012	0.508
659.000	407.837	80.001	19.996	103.179	19.567	36.708	0.499
659.500	408.102	80.004	19.994	103.179	19.567	36.687	0.499
660.000	408.351	80.001	19.995	103.178	19.569	36.529	0.511
660.500	408.587	80.002	19.994	103.178	19.571	36.425	0.499
661.000	408.860	80.003	19.995	103.178	19.572	36.371	0.497
661.500	409.122	80.002	19.995	103.177	19.570	36.459	0.522
662.000	409.379	80.004	19.995	103.173	19.576	36.055	0.527
662.500	409.659	80.004	19.994	103.166	19.578	35.943	0.528
663.000	409.867	80.003	19.994	103.163	19.581	35.707	0.512
663.500	410.139	80.002	19.994	103.160	19.582	35.652	0.483
664.000	410.372	80.003	19.995	103.160	19.588	35.289	0.493
664.500	410.641	80.004	19.995	103.165	19.591	35.050	0.504
665.000	410.932	80.004	19.996	103.171	19.594	34.846	0.531
665.500	411.153	80.003	19.995	103.175	19.596	34.729	0.536
666.000	411.425	80.004	19.996	103.178	19.595	34.810	0.502
666.500	411.649	80.003	19.996	103.178	19.602	34.317	0.494
667.000	411.902	80.004	19.995	103.178	19.605	34.127	0.487
667.500	412.137	80.005	19.995	103.174	19.611	33.742	0.483
668.000	412.371	80.005	19.995	103.168	19.612	33.671	0.479
668.500	412.640	80.004	19.995	103.164	19.619	33.176	0.486
669.000	412.875	80.002	19.995	103.160	19.624	32.876	0.503
669.500	413.137	80.003	19.996	103.157	19.627	32.682	0.500
670.000	413.351	80.004	19.996	103.161	19.632	32.345	0.487
670.500	413.611	80.005	19.995	103.163	19.639	31.870	0.475
671.000	413.868	80.004	19.994	103.167	19.645	31.428	0.496
671.500	414.095	80.004	19.996	103.170	19.650	31.099	0.501
672.000	414.351	80.003	19.996	103.170	19.654	30.835	0.483
672.500	414.602	80.003	19.995	103.167	19.660	30.448	0.495
673.000	414.843	80.004	19.994	103.167	19.665	30.107	0.500
673.500	415.098	80.002	19.996	103.163	19.670	29.748	0.494
674.000	415.357	80.003	19.995	103.160	19.676	29.370	0.505
674.500	415.605	80.005	19.995	103.155	19.682	28.940	0.511
675.000	415.859	80.004	19.994	103.151	19.690	28.459	0.505
675.500	416.093	80.002	19.995	103.145	19.697	27.958	0.495
676.000	416.340	80.003	19.994	103.143	19.701	27.665	0.484
676.500	416.605	80.004	19.995	103.142	19.708	27.220	0.496
677.000	416.897	80.004	19.995	103.145	19.714	26.821	0.535
677.500	417.152	80.003	19.995	103.151	19.722	26.258	0.552
678.000	417.438	80.003	19.995	103.158	19.730	25.714	0.544
678.500	417.650	80.003	19.995	103.157	19.737	25.262	0.520
679.000	417.906	80.004	19.994	103.156	19.741	25.012	0.483
679.500	418.183	80.002	19.995	103.152	19.749	24.477	0.500
680.000	418.394	80.003	19.997	103.146	19.756	24.036	0.511
680.500	418.632	80.002	19.995	103.141	19.765	23.394	0.469
681.000	418.922	80.002	19.994	103.142	19.769	23.110	0.489
681.500	419.171	80.003	19.995	103.144	19.778	22.561	0.534
682.000	419.425	80.003	19.994	103.146	19.781	22.333	0.521
682.500	419.684	80.001	19.994	103.146	19.792	21.622	0.508
683.000	419.919	80.001	19.995	103.147	19.794	21.477	0.503
683.500	420.169	80.002	19.996	103.147	19.803	20.852	0.489
684.000	420.420	80.002	19.996	103.147	19.808	20.488	0.493
684.500	420.682	80.002	19.995	103.145	19.816	20.001	0.507
685.000	420.947	80.003	19.996	103.146	19.825	19.402	0.520
685.500	421.200	80.003	19.996	103.149	19.832	18.874	0.522
686.000	421.434	80.003	19.996	103.152	19.837	18.578	0.502
686.500	421.687	80.003	19.996	103.152	19.844	18.083	0.487
687.000	421.925	80.001	19.997	103.152	19.849	17.746	0.489
687.500	422.183	80.002	19.995	103.153	19.858	17.141	0.493
688.000	422.431	80.002	19.996	103.150	19.862	16.864	0.501
688.500	422.704	80.003	19.995	103.148	19.868	16.476	0.514
689.000	422.950	80.004	19.994	103.151	19.875	16.046	0.520
689.500	423.215	80.004	19.995	103.155	19.877	15.861	0.515
690.000	423.436	80.003	19.996	103.156	19.883	15.475	0.498
690.500	423.658	80.003	19.995	103.155	19.889	15.071	0.464
691.000	423.932	80.003	19.996	103.154	19.893	14.797	0.469
691.500	424.179	80.004	19.995	103.152	19.901	14.254	0.508
692.000	424.454	80.004	19.995	103.150	19.901	14.264	0.521
692.500	424.706	80.003	19.996	103.152	19.906	13.970	0.525
693.000	424.970	80.004	19.995	103.153	19.915	13.368	0.522
