Repository: ulfsri/fsri_materials_database

# Materials and Products Database

## 01_Data

Raw data generated from each apparatus are included here in plain-text format. The data is organized first by material, next by the short name of test apparatus used, and where applicable additional filtering by test settings.

### material.json

Each material directory contains a json file of the same name as the material. This file links the data stored in the repository as well as data and graphs produced by the accompanying scripts (__02_Scripts__) to the respective landing page for the material on the front-end website.

File: 01_Data/Luan_Panel/Cone/Luan_Panel_Cone_HF50Scalar_220915_R1.csv
LABORATORY,FSRI 
TEST IDENT,Luan_Panel_HF50_1
OPERATOR,Dow
MATERIAL,Luan Panel
ORIENTATION,Horizontal
HEAT FLUX,50
SURF AREA,0.009999999776482582
C FACTOR,0.04218441992998123
SPEC HOLDER DIFF,-566
SPECIMEN MASS,18.65999984741211
SCAN TIME,0.25
O2 DELAY TIME,11
CO DELAY TIME,11
CO2 DELAY TIME,8
FLOW FACTOR,1
SCAN COUNT,987
TIME TO IGN,12.5
END OF TEST SCAN,507
END OF TEST TIME,126.75
TEST STATUS,1
PRE TEST CMT,Dimensions: 101.83 x 101.62 x 5.01 mm
POST TEST CMT,"Sample warping beginning in second half of test - corners lifted 1-2 cm. Dramatic warping during final decay stage, sample formed arch more than 5 cm tall."

File: 01_Data/Luan_Panel/Cone/Luan_Panel_Cone_HF50Scalar_220916_R2.csv
LABORATORY,FSRI 
TEST IDENT,Luan_Panel_HF50_2
OPERATOR,Dow
MATERIAL,Luan panel
ORIENTATION,Horizontal
HEAT FLUX,50
SURF AREA,0.009999999776482582
C FACTOR,0.0415714792907238
SPEC HOLDER DIFF,-566
SPECIMEN MASS,20.6200008392334
SCAN TIME,0.25
O2 DELAY TIME,11
CO DELAY TIME,11
CO2 DELAY TIME,8
FLOW FACTOR,1
SCAN COUNT,1156
TIME TO IGN,14
END OF TEST SCAN,676
END OF TEST TIME,169
TEST STATUS,1
PRE TEST CMT,Dimensions: 101.79 x 101.76 x 5.04 mm; with tie wires

File: 01_Data/Luan_Panel/Cone/Luan_Panel_Cone_HF50Scalar_220916_R4.csv
LABORATORY,FSRI 
TEST IDENT,Luan_Panel_HF50_4
OPERATOR,Dow
MATERIAL,Luan panel
ORIENTATION,Horizontal
HEAT FLUX,50
SURF AREA,0.009999999776482582
C FACTOR,0.0415714792907238
SPEC HOLDER DIFF,-566
SPECIMEN MASS,20.15999984741211
SCAN TIME,0.25
O2 DELAY TIME,11
CO DELAY TIME,11
CO2 DELAY TIME,8
FLOW FACTOR,1
SCAN COUNT,1115
TIME TO IGN,16
END OF TEST SCAN,635
END OF TEST TIME,158.75
TEST STATUS,1
PRE TEST CMT,Dimensions: 101.83 x 101.69 x 5.04 mm; with tie wires
POST TEST CMT,Test pictures available.

File: 01_Data/Luan_Panel/Cone/Luan_Panel_Cone_HF50Scan_220916_R3.csv (part 1 of 6)
Names,Time,Stack TC,Smoke TC,Exh Press,Smoke Comp,Smoke Meas,CO Meter,CO2 Meter,O2 Meter,Sample Mass,Ext Coeff,Start Test,Flame Verif
Chan Gain,,500,500,1,1,1,1,1,1,1,1,1.0,1.0
Offset,,0,0,0.1466323882341385,0,0,0,0,0,0,0,0.0,0.0
Gain,,1,1,25.01099967956543,13.082632064819336,14.755513191223145,1,1,1,1.0008814334869385,1.0374339818954468,1.0,1.0
Units,sec,C,C,Pa,%,%,%,%,%,g,/m,,
Baseline,,51.07011795043945,52.23930740356445,141.55706787109375,99.9786376953125,105.37852478027344,0.00042090489296242595,0.04545176774263382,20.987089157104492,-449.7200012207031,-0.47865352034568787,,
1,0,50.47623062133789,51.973976135253906,141.23960876464844,99.23284912109375,104.75072479248047,0.00023855984909459949,0.04849643260240555,20.979869842529297,95.13378143310547,-0.4924570620059967,0.0,0.0
2,0.25,50.44657897949219,51.97138977050781,142.9119415283203,99.24043273925781,104.49359893798828,0.00023071783652994782,0.048574209213256836,20.979835510253906,95.14378356933594,-0.46939578652381897,0.0,0.0
3,0.5,50.756961822509766,51.991371154785156,140.3351287841797,99.2560043334961,104.4368667602539,0.00022366002667695284,0.048644211143255234,20.97980308532715,95.3039321899414,-0.46302589774131775,0.0,0.0
4,0.75,49.99260711669922,50.99555969238281,139.42681884765625,99.27357482910156,104.6741714477539,0.0002095945383189246,0.04870721325278282,20.979774475097656,95.22386169433594,-0.48207005858421326,0.0,0.0
5,1,49.488277435302734,51.011253356933594,145.58340454101562,99.26878356933594,104.60302734375,0.00019693559443112463,0.04876391217112541,20.979978561401367,95.19383239746094,-0.4763217270374298,0.0,0.0
6,1.25,49.100791931152344,50.14167785644531,140.05577087402344,99.27836608886719,104.46703338623047,0.00018554255075287074,0.04877837002277374,20.98016357421875,95.22386169433594,-0.4636046588420868,0.0,0.0
7,1.5,49.148536682128906,50.326107025146484,140.08323669433594,99.30352020263672,104.91238403320312,0.00017528880562167615,0.04879138246178627,20.980329513549805,95.17381286621094,-0.5000119209289551,0.0,0.0
8,1.75,49.199951171875,50.46912384033203,140.59844970703125,99.314697265625,104.34545135498047,0.00016413228877354413,0.048803091049194336,20.980478286743164,95.14378356933594,-0.44967713952064514,0.0,0.0
9,2,49.338104248046875,50.32154083251953,142.27613830566406,99.29193878173828,104.98037719726562,0.00015409142361022532,0.048813629895448685,20.980613708496094,95.18382263183594,-0.5069692134857178,0.0,0.0
10,2.25,49.247962951660156,50.41484069824219,140.07484436035156,99.31389617919922,104.63274383544922,0.00014505464059766382,0.048779234290122986,20.98073387145996,95.13378143310547,-0.47477173805236816,0.0,0.0
11,2.5,49.29894256591797,50.9721565246582,144.2285919189453,99.34024810791016,104.62059020996094,0.00013692154607269913,0.04874827712774277,20.98084259033203,95.15380096435547,-0.47130075097084045,0.0,0.0
12,2.75,49.310752868652344,50.27017593383789,137.9079132080078,99.34943389892578,104.78089141845703,0.00013410083192866296,0.04872041568160057,20.980939865112305,95.19383239746094,-0.48439180850982666,0.0,0.0
13,3,49.13019561767578,50.59477996826172,138.82765197753906,99.36021423339844,104.81151580810547,0.00013156217755749822,0.048695340752601624,20.981258392333984,95.11376190185547,-0.4860641062259674,0.0,0.0
14,3.25,49.3365592956543,50.77083206176758,140.19468688964844,99.36620330810547,104.22566986083984,0.00012927739589940757,0.048628900200128555,20.981544494628906,95.09375,-0.4345066249370575,0.0,0.0
15,3.5,49.421142578125,50.64195251464844,139.43675231933594,99.38655853271484,104.02618408203125,0.0001272210938623175,0.04856910556554794,20.981801986694336,95.17381286621094,-0.4152079224586487,0.0,0.0
16,3.75,49.291900634765625,50.55640411376953,138.23764038085938,99.39494323730469,104.63589477539062,0.0001253704249393195,0.04851529002189636,20.98203468322754,95.15380096435547,-0.4676226079463959,0.0,0.0
17,4,49.60546112060547,50.887657165527344,140.13743591308594,99.4017333984375,104.69983673095703,0.00012370481272228062,0.04846685379743576,20.98224449157715,95.07372283935547,-0.47256043553352356,0.0,0.0
18,4.25,49.141937255859375,50.735748291015625,143.097412109375,99.41371154785156,104.58456420898438,0.00013570795999839902,0.04842326417565346,20.982433319091797,95.10375213623047,-0.4614388048648834,0.0,0.0
19,4.5,49.020263671875,50.57965850830078,140.995361328125,99.4344711303711,104.50846099853516,0.00014651079254690558,0.048369407653808594,20.982603073120117,95.12377166748047,-0.4529147446155548,0.0,0.0
20,4.75,49.27935791015625,50.697174072265625,141.45790100097656,99.45243835449219,104.69803619384766,0.0001562333491165191,0.048320937901735306,20.982755661010742,95.12377166748047,-0.4677630662918091,0.0,0.0
21,5,49.236328125,50.521995544433594,142.19598388671875,99.44644927978516,104.6741714477539,0.00016498364857397974,0.04827731475234032,20.982892990112305,95.09375,-0.46623626351356506,0.0,0.0
22,5.25,49.713294982910156,50.415409088134766,145.79025268554688,99.46241760253906,104.4035415649414,0.00017993562505580485,0.04823805391788483,20.983016967773438,95.08373260498047,-0.441216379404068,0.0,0.0
23,5.5,48.9859619140625,50.66717529296875,138.68873596191406,99.4855728149414,104.39363098144531,0.0001933924067998305,0.048210032284259796,20.98312759399414,95.10375213623047,-0.43823397159576416,0.0,0.0
24,5.75,49.330604553222656,51.011253356933594,138.85055541992188,99.49275970458984,104.43235778808594,0.00020550351473502815,0.04818481206893921,20.983226776123047,95.10375213623047,-0.4409521818161011,0.0,0.0
25,6,49.534645080566406,50.57200622558594,141.87083435058594,99.49475860595703,104.38597869873047,0.0002164035104215145,0.04816211387515068,20.98331642150879,95.0537109375,-0.4367268979549408,0.0,0.0
26,6.25,49.22144317626953,50.37632751464844,142.19216918945312,99.51512145996094,104.55979919433594,0.00023393605079036206,0.048141684383153915,20.9833984375,95.0537109375,-0.4500053822994232,0.0,0.0
27,6.5,49.941810607910156,50.93671417236328,140.38778686523438,99.53428649902344,104.7358627319336,0.0002497153473086655,0.048123300075531006,20.983470916748047,95.09375,-0.4635641276836395,0.0,0.0
28,6.75,49.13253402709961,50.58210754394531,142.19903564453125,99.54546356201172,104.51251220703125,0.000263916706899181,0.04807019978761673,20.983535766601562,95.08373260498047,-0.44311487674713135,0.0,0.0
29,7,49.6139030456543,50.929107666015625,142.0341796875,99.54586029052734,104.52422332763672,0.0002766979450825602,0.04802240803837776,20.98359489440918,95.013671875,-0.4440983831882477,0.0,0.0
30,7.25,49.73773193359375,50.55548858642578,135.20057678222656,99.55744171142578,104.84349060058594,0.00028820105944760144,0.04797939583659172,20.9836483001709,95.03369140625,-0.47079402208328247,0.0,0.0
31,7.5,49.79765319824219,50.821266174316406,143.27601623535156,99.58059692382812,104.72550964355469,0.0002985538449138403,0.047940682619810104,20.98369598388672,95.063720703125,-0.4584309160709381,0.0,0.0
32,7.75,49.264801025390625,50.631561279296875,138.49945068359375,99.59736633300781,104.3468017578125,0.0003078713489230722,0.04790584370493889,20.983739852905273,95.043701171875,-0.42393094301223755,0.0,0.0
33,8,49.50153350830078,51.123374938964844,143.8354949951172,99.59856414794922,104.25043487548828,0.00032720324816182256,0.04790373146533966,20.98377799987793,94.99365997314453,-0.41541287302970886,0.0,0.0
34,8.25,49.57805633544922,50.573333740234375,140.28932189941406,99.62531280517578,104.31888580322266,0.0003446019545663148,0.04790182784199715,20.984203338623047,95.013671875,-0.41894271969795227,0.0,0.0
35,8.5,49.652313232421875,50.990081787109375,141.08770751953125,99.6277084350586,104.62149047851562,0.0003602608048822731,0.047900114208459854,20.984586715698242,95.02368927001953,-0.4450832009315491,0.0,0.0
36,8.75,49.34832000732422,51.153656005859375,138.52691650390625,99.63489532470703,104.51116180419922,0.00037435375270433724,0.04789857193827629,20.98493194580078,95.013671875,-0.43482521176338196,0.0,0.0
37,9,49.182373046875,50.930870056152344,141.50827026367188,99.64008331298828,104.34410095214844,0.0003902584139723331,0.04797762259840965,20.98524284362793,94.95362091064453,-0.419793039560318,0.0,0.0
38,9.25,49.74072265625,51.07380676269531,141.7220001220703,99.6512680053711,103.65153503417969,0.0004045726091135293,0.04804876819252968,20.985292434692383,94.96363067626953,-0.3581683337688446,0.0,0.0
39,9.5,49.1618766784668,50.585853576660156,141.4556121826172,99.67242431640625,103.13233947753906,0.0004174553614575416,0.04811279848217964,20.985336303710938,94.97364044189453,-0.310538113117218,0.0,0.0
40,9.75,49.82435607910156,51.181373596191406,143.56912231445312,99.67841339111328,103.9991683959961,0.000429049861850217,0.04817042499780655,20.985376358032227,94.95362091064453,-0.38615983724594116,0.0,0.0
41,10,49.80225372314453,50.858890533447266,138.84292602539062,99.68560028076172,103.57183074951172,0.0004427060775924474,0.048222288489341736,20.98541259765625,94.89356994628906,-0.3480331599712372,0.0,0.0
42,10.25,49.99860382080078,50.55927276611328,142.26010131835938,99.70156860351562,103.17196655273438,0.00045499668340198696,0.048268966376781464,20.985214233398438,94.92359161376953,-0.31137385964393616,0.0,0.0
43,10.5,49.92458724975586,50.63555145263672,140.85415649414062,99.71674346923828,102.46633911132812,0.00046605823445133865,0.04851583391427994,20.985036849975586,94.93360137939453,-0.2475348263978958,0.0,0.0
44,10.75,49.881996154785156,50.919002532958984,138.52157592773438,99.71195220947266,102.97338104248047,0.0004760136071126908,0.048738013952970505,20.98487663269043,94.91358947753906,-0.2928927540779114,0.0,0.0
45,11,49.511077880859375,51.105804443359375,140.49464416503906,99.72792053222656,102.78560638427734,0.00048497345414943993,0.048937976360321045,20.984731674194336,94.85353088378906,-0.2748258411884308,0.0,0.0
46,11.25,49.518585205078125,50.826393127441406,139.25584411621094,99.73670196533203,102.2015609741211,0.0004930373397655785,0.04911794140934944,20.984601974487305,94.88356018066406,-0.2221677601337433,0.0,0.0
47,11.5,49.669349670410156,50.91391372680664,142.82568359375,99.76505279541016,101.9007568359375,0.0005254388670437038,0.04997612163424492,20.984485626220703,94.90357971191406,-0.19275717437267303,0.0,0.0
48,11.75,49.926666259765625,51.23551940917969,141.80519104003906,99.76225280761719,101.85932922363281,0.0005546002648770809,0.05074848607182503,20.98069190979004,94.90357971191406,-0.18931230902671814,0.0,0.0
49,12,49.764930725097656,51.240684509277344,141.8845672607422,99.77622985839844,100.89208221435547,0.0005808455171063542,0.051443614065647125,20.977277755737305,94.7934799194336,-0.10120892524719238,0.0,0.0
50,12.25,49.44825744628906,50.71861267089844,139.63595581054688,99.78221893310547,101.58824920654297,0.0006044662441127002,0.052069228142499924,20.974205017089844,94.8335189819336,-0.1632397323846817,0.0,0.0
51,12.5,49.777828216552734,51.20851135253906,139.50392150878906,99.79180145263672,102.44337463378906,0.0006257249042391777,0.05428146943449974,20.971439361572266,94.8335189819336,-0.23864789307117462,0.0,0.0
52,12.75,49.87308883666992,51.14745330810547,136.5912628173828,99.81175994873047,103.68531036376953,0.0006732652545906603,0.056272488087415695,20.968950271606445,94.7934799194336,-0.3464885652065277,0.0,1.0
53,13,49.76316833496094,50.651588439941406,135.02883911132812,99.81375885009766,104.70659637451172,0.0007160515524446964,0.058064404875040054,20.959102630615234,94.73342895507812,-0.43550458550453186,0.0,1.0
54,13.25,50.27875518798828,51.26586151123047,134.07778930664062,99.81615447998047,105.25821685791016,0.0007545592379756272,0.0596771314740181,20.950241088867188,94.74343872070312,-0.4831030070781708,0.0,1.0
55,13.5,50.16259002685547,51.259437561035156,135.12652587890625,99.82852935791016,105.05693054199219,0.0007892161374911666,0.061128582805395126,20.942264556884766,94.82350158691406,-0.4645555913448334,0.0,1.0
56,13.75,50.47520446777344,51.007080078125,131.1475830078125,99.84490203857422,105.1532974243164,0.000848857220262289,0.0656341090798378,20.93508529663086,94.67337036132812,-0.4714069664478302,0.0,1.0
57,14,49.66674041748047,50.81217956542969,127.56781768798828,99.8369140625,104.64940643310547,0.0009025341714732349,0.069689080119133,20.91986656188965,94.63333892822266,-0.4284220337867737,0.0,1.0
58,14.25,50.619140625,51.27710723876953,129.16917419433594,99.8528823852539,104.48189544677734,0.0009508434450253844,0.07333855330944061,20.906169891357422,94.65335845947266,-0.41238781809806824,0.0,1.0
59,14.5,50.359928131103516,51.27185821533203,133.51907348632812,99.86326599121094,104.53367614746094,0.0009943217737600207,0.07662308216094971,20.893842697143555,94.58329772949219,-0.41595056653022766,0.0,1.0
60,14.75,50.955543518066406,50.9810791015625,130.96209716796875,99.86087036132812,104.14866638183594,0.0010334523394703865,0.07957915216684341,20.882747650146484,94.52324676513672,-0.38258951902389526,0.0,1.0
61,15,50.527469635009766,51.221519470214844,128.74937438964844,99.86725616455078,103.98926544189453,0.0010965140536427498,0.08223962038755417,20.87276268005371,94.52324676513672,-0.3680691421031952,0.0,1.0
62,15.25,50.69887924194336,51.670562744140625,129.75308227539062,99.879638671875,103.88704681396484,0.0011532696662470698,0.08950641006231308,20.849945068359375,94.50321960449219,-0.35799118876457214,0.0,1.0
63,15.5,50.65129470825195,51.23114013671875,131.56509399414062,99.8888168334961,103.8298568725586,0.0012043496826663613,0.09604652225971222,20.829408645629883,94.45318603515625,-0.35214364528656006,0.0,1.0
64,15.75,51.650238037109375,51.834869384765625,127.07779693603516,99.89161682128906,103.38090515136719,0.0012503217440098524,0.10193262249231339,20.81092643737793,94.43315887451172,-0.3124544024467468,0.0,1.0
65,16,51.49787139892578,51.80560302734375,126.81904602050781,99.8956069946289,102.96482849121094,0.001323475269600749,0.10723011195659637,20.794292449951172,94.32306671142578,-0.2753911018371582,0.0,1.0
66,16.25,51.91703414916992,51.79246139526367,122.9492416381836,99.9103775024414,103.0152587890625,0.0013893134891986847,0.11601949483156204,20.77125358581543,94.33307647705078,-0.27850180864334106,0.0,1.0
67,16.5,52.07110595703125,51.83399200439453,123.4415512084961,99.91836547851562,102.96257019042969,0.001448567840270698,0.1239299401640892,20.750518798828125,94.30304718017578,-0.27311813831329346,0.0,1.0
68,16.75,52.309608459472656,52.24809265136719,122.32640838623047,99.9079818725586,102.97653198242188,0.0015018967678770423,0.13104933500289917,20.731857299804688,94.21296691894531,-0.27529826760292053,0.0,1.0
69,17,52.50623321533203,52.17919158935547,121.19981384277344,99.91996002197266,102.98058319091797,0.0015843246364966035,0.13745678961277008,20.715063095092773,94.14290618896484,-0.2745647728443146,0.0,1.0
70,17.25,52.924583435058594,52.32465744018555,123.66824340820312,99.9283447265625,102.7009506225586,0.0016585097182542086,0.1469098925590515,20.693954467773438,94.15291595458984,-0.24905715882778168,0.0,1.0
71,17.5,53.29132843017578,52.69310760498047,120.98838806152344,99.94271850585938,102.24253845214844,0.0017252762336283922,0.15541768074035645,20.674957275390625,94.15291595458984,-0.20703744888305664,0.0,1.0
72,17.75,52.80726623535156,51.948402404785156,122.72331237792969,99.9315414428711,102.59332275390625,0.0017853660974651575,0.16307468712329865,20.657859802246094,94.05282592773438,-0.2392236739397049,0.0,1.0
73,18,52.669883728027344,51.47685241699219,119.88468933105469,99.9443130493164,102.01963806152344,0.0018394470680505037,0.16996599733829498,20.642471313476562,94.0027847290039,-0.1870308369398117,0.0,1.0
74,18.25,52.885719299316406,51.85493087768555,123.74076080322266,99.96387481689453,102.36457061767578,0.0018881198484450579,0.17616817355155945,20.62862205505371,94.0228042602539,-0.21596631407737732,0.0,1.0
75,18.5,52.80758285522461,52.22486114501953,123.90638732910156,99.95868682861328,102.1673355102539,0.0019924920052289963,0.18607087433338165,20.610626220703125,93.9627456665039,-0.19888737797737122,0.0,1.0
76,18.75,53.243858337402344,52.9459228515625,121.80204010009766,99.95829010009766,101.85752868652344,0.002086426829919219,0.19498330354690552,20.59442901611328,93.86266326904297,-0.17128607630729675,0.0,1.0
77,19,54.01795196533203,52.71128463745117,120.93343353271484,99.96907043457031,101.36039733886719,0.00217096833512187,0.20300449430942535,20.579851150512695,93.78258514404297,-0.12578079104423523,0.0,1.0
78,19.25,53.909393310546875,52.91706848144531,117.20025634765625,99.98184204101562,101.31806945800781,0.0022470555268228054,0.21022355556488037,20.56673240661621,93.78258514404297,-0.12081702798604965,0.0,1.0
79,19.5,54.52094268798828,52.523162841796875,123.42323303222656,99.98423767089844,101.63462829589844,0.0023645160254091024,0.22007162868976593,20.55492401123047,93.73255157470703,-0.14898772537708282,0.0,0.0
80,19.75,54.888702392578125,53.25227355957031,121.8318099975586,99.98104858398438,100.48905944824219,0.0024702304508537054,0.2289348989725113,20.53968620300293,93.66248321533203,-0.04612203314900398,0.0,0.0
81,20,54.6967658996582,53.73656463623047,122.79353332519531,99.98863220214844,100.61559295654297,0.002565373433753848,0.2369118332862854,20.525972366333008,93.62245178222656,-0.05688362941145897,0.0,0.0
82,20.25,55.58073425292969,52.60260009765625,117.7574462890625,100.04132843017578,100.10540008544922,0.002651002025231719,0.24409107863903046,20.513629913330078,93.63246154785156,-0.005826370790600777,0.0,0.0
83,20.5,55.85530090332031,54.1739501953125,118.6520004272461,99.98663330078125,99.55963897705078,0.0027752062305808067,0.25055238604545593,20.502521514892578,93.59242248535156,0.03894583508372307,0.0,0.0
84,20.75,55.57427215576172,54.414512634277344,114.95622253417969,99.9974136352539,99.69923400878906,0.0028869900852441788,0.256367564201355,20.48883628845215,93.48233032226562,0.027176933363080025,0.0,0.0
85,21,56.363494873046875,54.62022399902344,128.58145141601562,100.00460052490234,100.14457702636719,0.002987595507875085,0.2652117908000946,20.476520538330078,93.43228149414062,-0.012728648260235786,0.0,0.0
86,21.25,57.265106201171875,54.835975646972656,119.19927215576172,100.01498413085938,98.97469329833984,0.0030781403183937073,0.2731715738773346,20.465436935424805,93.48233032226562,0.09515117108821869,0.0,0.0
87,21.5,56.893951416015625,55.10527038574219,114.25325012207031,100.0185775756836,99.1462631225586,0.003159630810841918,0.280335396528244,20.455461502075195,93.41226959228516,0.07971645146608353,0.0,0.0
88,21.75,57.42245864868164,55.16999435424805,123.39881134033203,100.02017211914062,99.41644287109375,0.0032802235800772905,0.286782830953598,20.446483612060547,93.30216979980469,0.05509679764509201,0.0,0.0
89,22,58.67431640625,55.37605285644531,118.01924896240234,100.02136993408203,98.97199249267578,0.0033887571189552546,0.29588696360588074,20.43840217590332,93.26213073730469,0.09597992151975632,0.0,0.0
90,22.25,58.32954025268555,56.02064895629883,115.95840454101562,100.03614044189453,99.163818359375,0.0034864372573792934,0.30408069491386414,20.429054260253906,93.24211883544922,0.07970354706048965,0.0,0.0
91,22.5,58.1907958984375,56.012916564941406,121.57077026367188,100.04173278808594,99.34349060058594,0.0035743494518101215,0.31145504117012024,20.42064094543457,93.24211883544922,0.06373843550682068,0.0,0.0
92,22.75,58.914772033691406,56.08607482910156,119.12065124511719,100.04212951660156,98.87472534179688,0.003653470426797867,0.3180919587612152,20.413068771362305,93.13201904296875,0.10681646317243576,0.0,0.0
93,23,59.4301872253418,56.695228576660156,126.9778060913086,100.03295135498047,98.85041046142578,0.0037536113522946835,0.3261130452156067,20.406253814697266,93.10198974609375,0.10821983963251114,0.0,0.0
94,23.25,59.58817672729492,57.18471145629883,119.2771224975586,100.05610656738281,99.04043579101562,0.003843738231807947,0.33333203196525574,20.400121688842773,93.12200927734375,0.09284917265176773,0.0,0.0
95,23.5,59.84001159667969,56.61066818237305,117.82766723632812,100.04851531982422,98.69550323486328,0.00392485223710537,0.33982911705970764,20.394601821899414,93.08197021484375,0.12390812486410141,0.0,0.0
96,23.75,60.24559020996094,57.36936950683594,117.66814422607422,100.03694152832031,97.97502136230469,0.0039978548884391785,0.3456764817237854,20.38963508605957,92.93183898925781,0.18953129649162292,0.0,0.0
97,24,60.45562744140625,57.68431854248047,124.55517578125,100.04212951660156,97.55083465576172,0.004084625747054815,0.3509391248226166,20.385164260864258,92.90181732177734,0.22948937118053436,0.0,0.0
98,24.25,60.688377380371094,58.20673370361328,119.9946060180664,100.06009674072266,97.5251693725586,0.00416271947324276,0.35740575194358826,20.381139755249023,92.91182708740234,0.23351773619651794,0.0,0.0
99,24.5,61.01930236816406,58.352088928222656,119.24048614501953,100.05131530761719,98.78646850585938,0.004233003593981266,0.36322569847106934,20.377517700195312,92.87178802490234,0.11577869206666946,0.0,0.0
100,24.75,61.163795471191406,58.766597747802734,116.47590637207031,100.03973388671875,98.17720794677734,0.004296259488910437,0.3684636652469635,20.374258041381836,92.7717056274414,0.171025350689888,0.0,0.0
101,25,61.724002838134766,59.15068817138672,115.60958862304688,100.04772186279297,98.13262939453125,0.004353189840912819,0.37317782640457153,20.37132453918457,92.7216567993164,0.17588520050048828,0.0,0.0
102,25.25,61.927734375,59.692771911621094,118.68634796142578,100.05530548095703,98.32670593261719,0.004404427018016577,0.377420574426651,20.368684768676758,92.7316665649414,0.15859462320804596,0.0,0.0
103,25.5,62.17919921875,60.035491943359375,121.20286560058594,100.05770111083984,98.58698272705078,0.004476906731724739,0.3825479745864868,20.366308212280273,92.66160583496094,0.13475531339645386,0.0,0.0
104,25.75,62.7426872253418,59.839786529541016,120.86702728271484,100.04652404785156,98.51177978515625,0.004542138893157244,0.38716262578964233,20.36601448059082,92.56151580810547,0.1406836062669754,0.0,0.0
105,26,63.00041198730469,60.001380920410156,128.4135284423828,100.05171203613281,98.05337524414062,0.004600847605615854,0.3913158178329468,20.36574935913086,92.50145721435547,0.18360072374343872,0.0,0.0
106,26.25,63.01881408691406,60.19536590576172,120.85786437988281,100.05650329589844,96.39581298828125,0.004653685260564089,0.3950536847114563,20.365510940551758,92.471435546875,0.33918946981430054,0.0,0.0
107,26.5,63.52472686767578,60.70390319824219,121.63640594482422,100.05610656738281,97.89981842041016,0.004711135756224394,0.39910897612571716,20.365297317504883,92.42138671875,0.1982627958059311,0.0,0.0
108,26.75,63.64200210571289,60.73221206665039,122.3531265258789,100.05530548095703,98.42442321777344,0.004762841388583183,0.40275874733924866,20.366487503051758,92.32130432128906,0.14955495297908783,0.0,0.0
109,27,63.585079193115234,60.99785614013672,123.1232681274414,100.05929565429688,98.16234588623047,0.004809376318007708,0.40604352951049805,20.3675594329834,92.30128479003906,0.17418253421783447,0.0,0.0
110,27.25,64.26351928710938,61.53496551513672,119.18934631347656,100.05610656738281,97.99078369140625,0.004851257894188166,0.40899986028671265,20.3685245513916,92.30128479003906,0.18981072306632996,0.0,0.0
111,27.5,64.63080596923828,61.24623107910156,122.1363525390625,100.05770111083984,97.85749053955078,0.004887631628662348,0.4116605520248413,20.36939239501953,92.29127502441406,0.20234321057796478,0.0,0.0
112,27.75,64.65127563476562,61.89680099487305,125.1344985961914,100.05131530761719,98.18215942382812,0.004920367617160082,0.4146197438240051,20.371557235717773,92.19119262695312,0.17161938548088074,0.0,0.0
113,28,64.76453399658203,61.95092010498047,120.86016082763672,100.04412841796875,97.23652648925781,0.0049498300068080425,0.41728299856185913,20.373504638671875,92.14114379882812,0.2590392827987671,0.0,0.0
114,28.25,64.92626190185547,62.26152801513672,120.62049102783203,100.06808471679688,97.92279052734375,0.004976346157491207,0.4196799397468567,20.37525749206543,92.15115356445312,0.1972172111272812,0.0,0.0
115,28.5,65.2893295288086,62.708457946777344,124.67577362060547,100.06568908691406,98.21098327636719,0.0050002108328044415,0.42183718085289,20.376834869384766,92.10110473632812,0.17025558650493622,0.0,0.0
116,28.75,65.401611328125,62.69031524658203,118.50621795654297,100.04692077636719,98.60904693603516,0.005011793226003647,0.4237786829471588,20.378253936767578,92.00102233886719,0.13173839449882507,0.0,0.0
117,29,65.55470275878906,62.748695373535156,119.41756439208984,100.05131530761719,97.91378021240234,0.005022217053920031,0.42552605271339417,20.38252830505371,91.97099304199219,0.19652928411960602,0.0,0.0
118,29.25,65.57560729980469,63.19715881347656,123.0942611694336,100.04971313476562,98.8567123413086,0.00503159873187542,0.4272657036781311,20.386375427246094,91.96098327636719,0.10916531085968018,0.0,0.0
119,29.5,65.92176818847656,63.22047424316406,124.5528793334961,100.05970001220703,98.97694396972656,0.0050400421023368835,0.42883139848709106,20.38983726501465,91.96098327636719,0.09901192784309387,0.0,0.0
120,29.75,66.31780242919922,63.64695739746094,123.32782745361328,100.05730438232422,99.38131713867188,0.005042365752160549,0.4302405118942261,20.392953872680664,91.83087158203125,0.0616903193295002,0.0,0.0
121,30,66.3341293334961,63.836883544921875,122.13558959960938,100.04692077636719,98.7553939819336,0.005044457037001848,0.43139734864234924,20.3957576751709,91.79083251953125,0.1182430237531662,0.0,0.0
122,30.25,66.81632995605469,63.84539031982422,124.87193298339844,100.0549087524414,99.1494140625,0.005046339239925146,0.43243852257728577,20.39828109741211,91.87091064453125,0.08273238688707352,0.0,0.0
123,30.5,66.89098358154297,63.917327880859375,122.53020477294922,100.04252624511719,99.73345184326172,0.005048032850027084,0.4333755671977997,20.402856826782227,91.85088348388672,0.028157895430922508,0.0,0.0
124,30.75,66.9388427734375,64.2603759765625,120.6952896118164,100.04132843017578,100.18781280517578,0.00504955742508173,0.4342189133167267,20.4069766998291,91.74079895019531,-0.013315299525856972,0.0,0.0
125,31,67.12686920166016,64.31377410888672,125.50392150878906,100.04412841796875,99.46327209472656,0.0050509292632341385,0.4349779188632965,20.41068458557129,91.74079895019531,0.05299064889550209,0.0,0.0
126,31.25,67.36084747314453,64.84770965576172,124.25062561035156,100.04731750488281,99.90772247314453,0.005057439673691988,0.4353181719779968,20.414020538330078,91.77082061767578,0.012706535868346691,0.0,0.0
127,31.5,67.28287506103516,64.86746215820312,124.51090240478516,100.0481185913086,100.40035247802734,0.005063299089670181,0.4356244206428528,20.41958236694336,91.74079895019531,-0.031982436776161194,0.0,0.0
128,31.75,67.44526672363281,64.88783264160156,125.96952056884766,100.02576446533203,99.97571563720703,0.005068572703748941,0.4359000325202942,20.42458724975586,91.64070129394531,0.004554103594273329,0.0,0.0
129,32,67.53189086914062,65.00572967529297,124.7933120727539,100.04731750488281,99.67716979980469,0.005073318723589182,0.436148077249527,20.429092407226562,91.62068939208984,0.033731263130903244,0.0,0.0
130,32.25,67.73918914794922,65.19264221191406,124.29947662353516,100.04252624511719,99.01387023925781,0.005077590234577656,0.4358539581298828,20.433147430419922,91.62068939208984,0.09405499696731567,0.0,0.0
131,32.5,68.15587615966797,65.54489135742188,123.72625732421875,100.03055572509766,98.56806945800781,0.0050814347341656685,0.4355892539024353,20.436796188354492,91.59066009521484,0.13403163850307465,0.0,0.0
132,32.75,68.09236145019531,65.83827209472656,127.69375610351562,100.02536010742188,99.45471954345703,0.005084894597530365,0.43535101413726807,20.440080642700195,91.47055053710938,0.05206521227955818,0.0,0.0
133,33,67.98438262939453,65.71087646484375,121.74708557128906,100.03414916992188,100.05992126464844,0.005086029879748821,0.4351365864276886,20.443037033081055,91.4505386352539,-0.002344098873436451,0.0,0.0
134,33.25,68.68406677246094,65.83699035644531,122.95305633544922,100.03095245361328,99.86854553222656,0.005087052006274462,0.43494361639022827,20.448232650756836,91.4505386352539,0.01478736661374569,0.0,0.0
135,33.5,68.36454010009766,65.94200897216797,128.79135131835938,100.02616119384766,100.81462860107422,0.0050879716873168945,0.4347699284553528,20.452909469604492,91.35044860839844,-0.07145287841558456,0.0,0.0
136,33.75,68.35865783691406,66.07974243164062,126.8594970703125,100.01139068603516,100.42286682128906,0.005088799633085728,0.4346136152744293,20.45711898803711,91.30040740966797,-0.03736472874879837,0.0,0.0
137,34,68.59648132324219,66.49269104003906,127.50828552246094,100.02336883544922,100.84930419921875,0.005083609838038683,0.4335627257823944,20.460906982421875,91.31041717529297,-0.07483646273612976,0.0,0.0
138,34.25,68.62664031982422,66.65616607666016,123.516357421875,100.0209732055664,100.50347137451172,0.005078939255326986,0.4326169192790985,20.46662139892578,91.32041931152344,-0.04379389062523842,0.0,0.0
139,34.5,68.83612060546875,66.777099609375,126.74119567871094,100.01139068603516,100.76734924316406,0.005074735730886459,0.43176570534706116,20.471765518188477,91.26036834716797,-0.06852798163890839,0.0,0.0
140,34.75,68.8367919921875,66.76889038085938,127.08466339111328,99.99821472167969,100.49085998535156,0.005070952698588371,0.43099960684776306,20.476394653320312,91.1702880859375,-0.044722676277160645,0.0,0.0
141,35,69.25601196289062,67.20941162109375,127.57621765136719,100.00540161132812,101.02311706542969,0.005067547783255577,0.43031010031700134,20.480560302734375,91.2203369140625,-0.0921420305967331,0.0,0.0
142,35.25,69.00016784667969,66.84223175048828,127.12435913085938,100.00859069824219,101.2581787109375,0.005050642881542444,0.4287576377391815,20.484310150146484,91.1903076171875,-0.11300187557935715,0.0,0.0
143,35.5,69.32657623291016,67.29043579101562,124.86964416503906,99.99262237548828,101.08616638183594,0.005035428795963526,0.4273604154586792,20.490449905395508,91.1502685546875,-0.09898289293050766,0.0,0.0
144,35.75,69.26298522949219,67.2933349609375,128.37460327148438,99.9870376586914,100.57011413574219,0.005021736025810242,0.4261029064655304,20.4959774017334,91.08020782470703,-0.05291419103741646,0.0,0.0
145,36,69.41596984863281,67.44647216796875,124.87422180175781,100.0018081665039,101.56123352050781,0.005009412299841642,0.42497116327285767,20.500951766967773,91.07019805908203,-0.14081451296806335,0.0,0.0
146,36.25,69.17741394042969,67.67959594726562,122.75765991210938,99.98583984375,101.51980590820312,0.004978565499186516,0.423952579498291,20.505428314208984,91.07019805908203,-0.13855509459972382,0.0,0.0
147,36.5,69.43058776855469,67.57804870605469,126.56563568115234,99.97785186767578,101.52835845947266,0.004950803704559803,0.42202839255332947,20.511993408203125,91.02015686035156,-0.1400488317012787,0.0,0.0
148,36.75,69.5741958618164,67.72919464111328,129.80650329589844,99.9846420288086,101.57744598388672,0.004925817716866732,0.42029663920402527,20.517902374267578,90.9300765991211,-0.14382942020893097,0.0,0.0
149,37,69.60824584960938,67.65531921386719,127.4518051147461,99.98503875732422,101.42523956298828,0.004903330467641354,0.41873806715011597,20.52322006225586,90.96009826660156,-0.13014695048332214,0.0,0.0
150,37.25,69.40892028808594,67.85810852050781,127.38692474365234,99.98104858398438,101.08751678466797,0.004883091896772385,0.4173353314399719,20.528005599975586,90.9200668334961,-0.10015753656625748,0.0,0.0
151,37.5,69.57989501953125,67.87696838378906,128.9050750732422,99.97266387939453,101.79808807373047,0.004849744960665703,0.41607287526130676,20.533926010131836,90.86001586914062,-0.16466571390628815,0.0,0.0
152,37.75,69.76847076416016,67.95921325683594,123.18509674072266,99.96587371826172,101.43109130859375,0.004819733090698719,0.4142148494720459,20.539255142211914,90.78995513916016,-0.13241639733314514,0.0,0.0
153,38,69.82398986816406,67.86097717285156,128.4196319580078,99.97465515136719,101.3423843383789,0.004792722407728434,0.4125426113605499,20.544052124023438,90.81997680664062,-0.12365485727787018,0.0,0.0
154,38.25,69.18951416015625,68.12510681152344,130.50184631347656,99.97505950927734,102.37313079833984,0.004751977510750294,0.4110375940799713,20.548368453979492,90.79996490478516,-0.2157091647386551,0.0,0.0
155,38.5,69.95262145996094,68.06089782714844,128.49671936035156,99.9566879272461,102.5379409790039,0.004715307150036097,0.40968307852745056,20.55225372314453,90.71989440917969,-0.23202066123485565,0.0,0.0
156,38.75,69.90260314941406,68.45880126953125,126.1763687133789,99.95069885253906,102.5379409790039,0.004682303871959448,0.4084640145301819,20.557363510131836,90.62981414794922,-0.23256541788578033,0.0,0.0
157,39,69.97313690185547,68.57221221923828,127.77161407470703,99.96387481689453,101.79808807373047,0.004652601201087236,0.40648746490478516,20.561962127685547,90.68986511230469,-0.16546553373336792,0.0,0.0
158,39.25,70.36141967773438,68.65927124023438,126.43511962890625,99.96507263183594,101.94083404541016,0.004625868517905474,0.4047085642814636,20.56610107421875,90.65984344482422,-0.17810873687267303,0.0,0.0
159,39.5,70.19255065917969,68.62625122070312,129.3065643310547,99.93473052978516,101.73189544677734,0.004601809196174145,0.40310755372047424,20.569826126098633,90.57977294921875,-0.162199929356575,0.0,0.0
160,39.75,70.03219604492188,68.77027893066406,128.17156982421875,99.93952178955078,101.84041595458984,0.004555856809020042,0.40166664123535156,20.573179244995117,90.53973388671875,-0.17146629095077515,0.0,0.0
161,40,70.32307434082031,68.93280029296875,127.43882751464844,99.95549011230469,102.25605010986328,0.004514499567449093,0.3996380567550659,20.577810287475586,90.55975341796875,-0.20707684755325317,0.0,0.0
162,40.25,70.17274475097656,69.25529479980469,128.75242614746094,99.94511413574219,102.4649887084961,0.004477278329432011,0.3978123366832733,20.58197784423828,90.53973388671875,-0.22659710049629211,0.0,0.0
163,40.5,70.27125549316406,69.04351806640625,131.4658660888672,99.94351196289062,102.5451431274414,0.004443779122084379,0.39616918563842773,20.585729598999023,90.44966125488281,-0.23385928571224213,0.0,0.0
164,40.75,70.10615539550781,69.13250732421875,127.40982055664062,99.92754364013672,102.44967651367188,0.004398540128022432,0.3946903347969055,20.5891056060791,90.42963409423828,-0.22683735191822052,0.0,0.0
165,41,70.22015380859375,69.25250244140625,127.33197021484375,99.93473052978516,102.15968322753906,0.00435782503336668,0.3927464187145233,20.592605590820312,90.44966125488281,-0.2003871649503708,0.0,0.0
166,41.25,70.23320007324219,69.3689956665039,125.48712921142578,99.93633270263672,102.77569580078125,0.004321181681007147,0.39099690318107605,20.595754623413086,90.42963409423828,-0.2549504041671753,0.0,0.0
167,41.5,70.15888214111328,69.3951187133789,130.8697509765625,99.92035675048828,103.09451293945312,0.004288202617317438,0.38942232728004456,20.598588943481445,90.32955169677734,-0.2845909893512726,0.0,0.0
168,41.75,70.44508361816406,69.08448028564453,127.97464752197266,99.91876220703125,102.50776672363281,0.004258521366864443,0.38800522685050964,20.60114097595215,90.27950286865234,-0.23279578983783722,0.0,0.0
169,42,70.03315734863281,69.52497863769531,132.7100067138672,99.91796112060547,103.5087890625,0.004220662638545036,0.3867298364639282,20.603668212890625,90.33956146240234,-0.3213047683238983,0.0,0.0
170,42.25,71.1165542602539,69.31918334960938,127.54644775390625,99.91556549072266,103.0598373413086,0.004186590202152729,0.385077565908432,20.605941772460938,90.29952239990234,-0.28196606040000916,0.0,0.0
171,42.5,70.69978332519531,69.46794891357422,129.21649169921875,99.90438842773438,103.97395324707031,0.0041559250093996525,0.3835905194282532,20.607988357543945,90.1894302368164,-0.363345742225647,0.0,0.0
172,42.75,70.43946838378906,69.44830322265625,126.56639862060547,99.9079818725586,103.82129669189453,0.004128326196223497,0.38225218653678894,20.609830856323242,90.1594009399414,-0.3496474027633667,0.0,0.0
173,43,70.56226348876953,69.83563232421875,127.91739654541016,99.9147720336914,103.52680206298828,0.004093002527952194,0.38104766607284546,20.611488342285156,90.21945190429688,-0.3231789469718933,0.0,0.0
174,43.25,70.63346862792969,69.51388549804688,127.58079528808594,99.90638732910156,103.11882781982422,0.0040612113662064075,0.37996360659599304,20.613210678100586,90.1894302368164,-0.2880094349384308,0.0,0.0
175,43.5,70.32809448242188,69.68850708007812,127.3945541381836,99.89759826660156,103.2786865234375,0.004032599274069071,0.3785645365715027,20.614761352539062,90.07933044433594,-0.30290666222572327,0.0,0.0
176,43.75,70.64346313476562,69.73811340332031,127.73421478271484,99.8912124633789,102.54154205322266,0.004006848204880953,0.37730535864830017,20.61615562438965,90.02928161621094,-0.23830322921276093,0.0,0.0
177,44,70.71224975585938,70.20278930664062,127.09840393066406,99.91197204589844,102.8288345336914,0.003976467996835709,0.37617209553718567,20.61741065979004,90.06932067871094,-0.26187291741371155,0.0,0.0
178,44.25,70.4892349243164,70.0904769897461,128.65396118164062,99.89600372314453,103.70692443847656,0.00394912576302886,0.3751521706581116,20.618539810180664,90.01927947998047,-0.34070804715156555,0.0,0.0
179,44.5,70.73290252685547,70.13336181640625,128.5699920654297,99.88482666015625,103.74610137939453,0.003924517892301083,0.3739702105522156,20.619556427001953,89.91918182373047,-0.34516340494155884,0.0,0.0
180,44.75,70.64385986328125,70.12403106689453,127.37852478027344,99.89720153808594,103.71052551269531,0.0039023705758154392,0.3729064464569092,20.620471954345703,89.92919158935547,-0.34091469645500183,0.0,0.0
181,45,70.94821166992188,70.45359802246094,129.74925231933594,99.88482666015625,103.51148986816406,0.0038713086396455765,0.37194907665252686,20.621295928955078,89.96923065185547,-0.3245605230331421,0.0,0.0
182,45.25,70.91159057617188,70.41992950439453,128.0540313720703,99.87284851074219,103.6636962890625,0.0038433528970927,0.3710874319076538,20.622037887573242,89.92919158935547,-0.3390233814716339,0.0,0.0
183,45.5,70.8857650756836,69.97908020019531,125.67642211914062,99.875244140625,102.98193359375,0.0038181927520781755,0.3700923025608063,20.622705459594727,89.80909729003906,-0.2787579596042633,0.0,0.0
184,45.75,70.75527954101562,70.26504516601562,126.65188598632812,99.87005615234375,103.57003021240234,0.003795548574998975,0.36919668316841125,20.623306274414062,89.77906036376953,-0.3310513198375702,0.0,0.0
185,46,70.78684997558594,70.00122833251953,131.63226318359375,99.87165069580078,103.6596450805664,0.0037751689087599516,0.36839061975479126,20.62384605407715,89.80909729003906,-0.3387767970561981,0.0,0.0
186,46.25,70.93603515625,70.52413940429688,129.80650329589844,99.86286926269531,103.08866119384766,0.0037568272091448307,0.36766517162323,20.624332427978516,89.80909729003906,-0.2893117666244507,0.0,0.0
187,46.5,70.89198303222656,70.33680725097656,130.11639404296875,99.84370422363281,103.2552719116211,0.003717426210641861,0.36701226234436035,20.624771118164062,89.6989974975586,-0.3057541847229004,0.0,0.0
188,46.75,70.61643981933594,70.40528869628906,125.66879272460938,99.86685943603516,102.683837890625,0.0036819654051214457,0.3661790192127228,20.625165939331055,89.70899963378906,-0.25314152240753174,0.0,0.0
189,47,70.90057373046875,70.78394317626953,124.7177505493164,99.8548812866211,103.15485382080078,0.003650050610303879,0.3654291033744812,20.625520706176758,89.72901916503906,-0.29588115215301514,0.0,0.0
190,47.25,71.14459228515625,70.77996826171875,127.16557312011719,99.84370422363281,103.5794906616211,0.0036213272251188755,0.36475417017936707,20.625839233398438,89.70899963378906,-0.33428409695625305,0.0,0.0
191,47.5,70.936279296875,70.66315460205078,126.72364044189453,99.84170532226562,103.55111694335938,0.0035765275824815035,0.36414673924446106,20.626127243041992,89.61892700195312,-0.3319733142852783,0.0,0.0
