Repository: ulfsri/fsri_materials_database

# Materials and Products Database

## 01_Data

Raw data generated from each apparatus are included here in plain-text format. The data is organized first by material, next by the short name of test apparatus used, and where applicable additional filtering by test settings.

### material.json

Each material directory contains a json file of the same name as the material. This file links the data stored in the repository as well as data and graphs produced by the accompanying scripts (__02_Scripts__) to the respective landing page for the material on the front-end website.

File: 01_Data/Luan_Panel/Cone/Luan_Panel_Cone_HF75Scalar_220916_R1.csv
LABORATORY,FSRI 
TEST IDENT,Luan_Panel_HF75
OPERATOR,Dow
MATERIAL,Luan panel
ORIENTATION,Horizontal
HEAT FLUX,75
SURF AREA,0.009999999776482582
C FACTOR,0.0415714792907238
SPEC HOLDER DIFF,-566
SPECIMEN MASS,18.56999969482422
SCAN TIME,0.25
O2 DELAY TIME,11
CO DELAY TIME,11
CO2 DELAY TIME,8
FLOW FACTOR,1
SCAN COUNT,1151
TIME TO IGN,6.75
END OF TEST SCAN,671
END OF TEST TIME,167.75
TEST STATUS,1
PRE TEST CMT,Dimensions: 101.81 x 101.52 x 5.05 mm; with tie wires

File: 01_Data/Luan_Panel/Cone/Luan_Panel_Cone_HF75Scalar_220916_R3.csv
LABORATORY,FSRI 
TEST IDENT,Luan_Panel_HF75_3
OPERATOR,Dow
MATERIAL,Luan panel
ORIENTATION,Horizontal
HEAT FLUX,75
SURF AREA,0.009999999776482582
C FACTOR,0.0415714792907238
SPEC HOLDER DIFF,-566
SPECIMEN MASS,18.6200008392334
SCAN TIME,0.25
O2 DELAY TIME,11
CO DELAY TIME,11
CO2 DELAY TIME,8
FLOW FACTOR,1
SCAN COUNT,1067
TIME TO IGN,7.75
END OF TEST SCAN,587
END OF TEST TIME,146.75
TEST STATUS,1
PRE TEST CMT,Dimensions: 101.80 x 101.85 x 5.10 mm; with tie wires
POST TEST CMT,"Burst of popping shortly after ignition due to expanding air bubbles in sample."

File: 01_Data/Luan_Panel/Cone/Luan_Panel_Cone_HF75Scan_220916_R1.csv (part 1 of 6)
Names,Time,Stack TC,Smoke TC,Exh Press,Smoke Comp,Smoke Meas,CO Meter,CO2 Meter,O2 Meter,Sample Mass,Ext Coeff,Start Test,Flame Verif
Chan Gain,,500,500,1,1,1,1,1,1,1,1,1.0,1.0
Offset,,0,0,0.1466323882341385,0,0,0,0,0,0,0,0.0,0.0
Gain,,1,1,25.01099967956543,13.082632064819336,14.755513191223145,1,1,1,1.0008814334869385,1.0374339818954468,1.0,1.0
Units,sec,C,C,Pa,%,%,%,%,%,g,/m,,
Baseline,,60.02621078491211,61.98307800292969,137.45079040527344,100.00908660888672,105.92739868164062,0.00033691577846184373,0.043646667152643204,20.986120223999023,-450.65325927734375,-0.5231772661209106,,
1,0,60.23509216308594,62.454498291015625,136.37448120117188,99.87284851074219,105.6477279663086,0.0003136835584882647,0.04417579993605614,20.985809326171875,87.24683380126953,-0.511549174785614,0.0,0.0
2,0.25,59.95159149169922,62.213218688964844,139.28790283203125,99.87364959716797,105.17311096191406,0.0002842172689270228,0.04420381784439087,20.985536575317383,87.0866928100586,-0.470501571893692,0.0,0.0
3,0.5,59.93586730957031,62.248226165771484,137.34996032714844,99.88282775878906,105.94042205810547,0.00025769759668037295,0.04422903433442116,20.98529052734375,87.0866928100586,-0.535817563533783,0.0,0.0
4,0.75,58.77185821533203,61.08454132080078,135.2333984375,99.87045288085938,105.63331604003906,0.00023382989456877112,0.04425172880291939,20.985069274902344,87.23683166503906,-0.510526180267334,0.0,0.0
5,1,59.307979583740234,60.81149673461914,134.7128448486328,99.86605834960938,105.87963104248047,0.00020785222295671701,0.044301364570856094,20.98487091064453,87.1267318725586,-0.5321218967437744,0.0,0.0
6,1.25,58.071189880371094,60.72608947753906,137.54229736328125,99.87284851074219,105.51714324951172,0.00018447231559548527,0.04434603452682495,20.984691619873047,87.03665161132812,-0.5002939105033875,0.0,0.0
7,1.5,58.39421081542969,61.29410171508789,134.59300231933594,99.8740463256836,106.18043518066406,0.00016343039169441909,0.04438623785972595,20.98453140258789,87.1267318725586,-0.5572110414505005,0.0,0.0
8,1.75,58.70049285888672,60.37907791137695,137.7140350341797,99.87763977050781,106.17323303222656,0.00014449266018345952,0.04442242160439491,20.984386444091797,87.0766830444336,-0.5562666058540344,0.0,0.0
9,2,58.508079528808594,60.60442352294922,145.2384033203125,99.85647583007812,105.90845489501953,0.00014158478006720543,0.04445498809218407,20.984256744384766,86.97660064697266,-0.5354723334312439,0.0,0.0
10,2.25,58.12206268310547,61.004661560058594,140.02142333984375,99.8696517944336,105.17671203613281,0.0001389676908729598,0.04452081397175789,20.98390769958496,87.0666732788086,-0.4711773097515106,0.0,0.0
11,2.5,58.733802795410156,60.69409942626953,139.04441833496094,99.87883758544922,105.78101348876953,0.0001366123033221811,0.04458005726337433,20.98359489440918,87.0967025756836,-0.5224771499633789,0.0,0.0
12,2.75,58.831329345703125,60.904747009277344,134.895263671875,99.88043212890625,105.68465423583984,0.00013449245307128876,0.044633377343416214,20.983312606811523,86.99661254882812,-0.5140385627746582,0.0,0.0
13,3,59.350067138671875,60.64915466308594,134.2289276123047,99.86087036132812,105.5932388305664,0.00016346298798453063,0.044681366533041,20.98305892944336,86.99661254882812,-0.5079459547996521,0.0,0.0
14,3.25,58.718788146972656,60.76405334472656,137.5720672607422,99.86685943603516,104.45487213134766,0.0001895364694064483,0.04472455754876137,20.98259925842285,86.99661254882812,-0.40876010060310364,0.0,0.0
15,3.5,58.874755859375,60.714080810546875,134.05337524414062,99.88243103027344,105.11637115478516,0.00021300259686540812,0.04498264193534851,20.982187271118164,87.00662231445312,-0.46479079127311707,0.0,0.0
16,3.75,58.954368591308594,60.52824401855469,139.42300415039062,99.86925506591797,104.31798553466797,0.00023412211157847196,0.04521491751074791,20.981815338134766,87.03665161132812,-0.3966084122657776,0.0,0.0
17,4,58.87226486206055,61.00523376464844,138.78643798828125,99.86605834960938,105.08169555664062,0.0002924437285400927,0.0454239659011364,20.981481552124023,87.01663208007812,-0.4632798433303833,0.0,0.0
18,4.25,58.75347137451172,60.84490966796875,136.75535583496094,99.88123321533203,104.57150268554688,0.00034493315615691245,0.04561210796236992,20.98118019104004,86.95657348632812,-0.41760581731796265,0.0,0.0
19,4.5,58.60197830200195,61.02602767944336,140.34275817871094,99.89241027832031,104.85114288330078,0.00039217364974319935,0.04671872779726982,20.98090934753418,86.97660064697266,-0.44089072942733765,0.0,0.0
20,4.75,58.64780807495117,61.27739334106445,135.53945922851562,99.86566162109375,103.57003021240234,0.0004346900968812406,0.047714684158563614,20.97743797302246,86.98661041259766,-0.3314518332481384,0.0,0.0
21,5,58.491085052490234,61.413047790527344,135.95315551757812,99.86366271972656,104.25043487548828,0.0004729549109470099,0.04861104488372803,20.974313735961914,86.90653991699219,-0.3912229537963867,0.0,0.0
22,5.25,58.649497985839844,61.23289108276367,135.90965270996094,99.86566162109375,103.55471801757812,0.0005073932115919888,0.04941777139902115,20.97150230407715,86.91654205322266,-0.33010631799697876,0.0,0.0
23,5.5,58.89113235473633,60.754241943359375,135.19064331054688,99.87724304199219,102.47399139404297,0.0005991293000988662,0.05294718220829964,20.968971252441406,86.92655181884766,-0.23357878625392914,0.0,0.0
24,5.75,59.0228271484375,60.99292755126953,142.5264892578125,99.8740463256836,101.90210723876953,0.0006816917448304594,0.056123651564121246,20.958011627197266,86.85649108886719,-0.18294113874435425,0.0,0.0
25,6,58.659095764160156,60.91758728027344,135.66769409179688,99.86006927490234,102.60413360595703,0.0007559979567304254,0.058982476592063904,20.948148727416992,86.80644989013672,-0.24669377505779266,0.0,0.0
26,6.25,58.906192779541016,60.913883209228516,129.77597045898438,99.86805725097656,103.63983154296875,0.0008228735532611609,0.061555419117212296,20.939271926879883,86.75640106201172,-0.33736491203308105,0.0,0.0
27,6.5,58.58637237548828,60.99701690673828,130.07594299316406,99.88323211669922,104.36166381835938,0.0008830616134218872,0.0690704733133316,20.93128204345703,86.80644989013672,-0.3991442322731018,0.0,1.0
28,6.75,58.87483215332031,61.092674255371094,129.08062744140625,99.870849609375,104.19775390625,0.0009372308268211782,0.07583402097225189,20.924091339111328,86.66632080078125,-0.3859685957431793,0.0,1.0
29,7,58.621368408203125,60.851661682128906,122.71033477783203,99.86286926269531,103.57994079589844,0.0010391282849013805,0.08192121237516403,20.917619705200195,86.60626983642578,-0.3325769603252411,0.0,1.0
30,7.25,58.85521697998047,60.663299560546875,121.32727813720703,99.86925506591797,103.65153503417969,0.0011308359680697322,0.0873996838927269,20.89703369140625,86.59626007080078,-0.33828306198120117,0.0,1.0
31,7.5,59.06943893432617,61.1513786315918,122.3996810913086,99.88162994384766,103.46556091308594,0.0012133729178458452,0.09233030676841736,20.87850570678711,86.65631866455078,-0.3208130896091461,0.0,1.0
32,7.75,59.354888916015625,61.26642990112305,116.38965606689453,99.8560791015625,102.9576187133789,0.0012876561377197504,0.09676787257194519,20.861831665039062,86.51619720458984,-0.27835527062416077,0.0,1.0
33,8,59.38468933105469,61.65663528442383,115.41419219970703,99.86246490478516,102.89952850341797,0.0014143120497465134,0.11226874589920044,20.846824645996094,86.34603881835938,-0.2726374566555023,0.0,1.0
34,8.25,59.25242233276367,61.509830474853516,120.27167510986328,99.87005615234375,102.89322662353516,0.0015283024404197931,0.12621954083442688,20.813941955566406,86.46614837646484,-0.27138835191726685,0.0,1.0
35,8.5,59.93280029296875,61.46961975097656,115.73247528076172,99.88162994384766,102.46363830566406,0.001630893792025745,0.13877524435520172,20.784347534179688,86.34603881835938,-0.23225994408130646,0.0,1.0
36,8.75,60.287689208984375,61.73912048339844,111.1077880859375,99.8720474243164,101.8255615234375,0.0017232259269803762,0.15007539093494415,20.75771141052246,86.2959976196289,-0.17628464102745056,0.0,1.0
37,9,60.54692840576172,61.77167510986328,116.35759735107422,99.870849609375,101.54096984863281,0.0018063249299302697,0.16024552285671234,20.733739852905273,86.26597595214844,-0.15092378854751587,0.0,1.0
38,9.25,60.74483108520508,61.918758392333984,115.54470825195312,99.8764419555664,101.11453247070312,0.0019482846837490797,0.17848631739616394,20.71216583251953,86.19591522216797,-0.11211607605218887,0.0,1.0
39,9.5,61.606170654296875,61.945701599121094,110.20789337158203,99.88003540039062,101.58329772949219,0.0020760484039783478,0.19490303099155426,20.67498779296875,86.21592712402344,-0.15387971699237823,0.0,1.0
40,9.75,62.170654296875,62.4237060546875,113.66934204101562,99.87165069580078,101.68461608886719,0.0021910357754677534,0.20967808365821838,20.64152717590332,86.12584686279297,-0.16371577978134155,0.0,1.0
41,10,62.15984344482422,62.43373489379883,113.19153594970703,99.87284851074219,100.9510726928711,0.002294524572789669,0.22297562658786774,20.611412048339844,86.01575469970703,-0.09772012382745743,0.0,1.0
42,10.25,62.892738342285156,63.04448318481445,110.52922821044922,99.87564086914062,100.65702056884766,0.002459000563248992,0.2349434196949005,20.584308624267578,85.96570587158203,-0.07091931998729706,0.0,1.0
43,10.5,63.27332305908203,63.173667907714844,114.04029083251953,99.8784408569336,100.08423614501953,0.0026070289313793182,0.25527018308639526,20.54400062561035,85.96570587158203,-0.018731670454144478,0.0,1.0
44,10.75,63.78445816040039,63.4038200378418,114.56314086914062,99.86925506591797,99.93608856201172,0.002740254392847419,0.27356424927711487,20.507722854614258,85.84559631347656,-0.006087989080697298,0.0,1.0
45,11,63.74449157714844,63.467926025390625,107.44788360595703,99.86805725097656,99.7604751586914,0.0028601575177162886,0.2900289297103882,20.475072860717773,85.75552368164062,0.009808176197111607,0.0,1.0
46,11.25,64.5983657836914,64.09461975097656,107.68755340576172,99.86885833740234,99.41914367675781,0.00302716763690114,0.3048471212387085,20.445688247680664,85.73550415039062,0.04107143357396126,0.0,1.0
47,11.5,64.2994384765625,63.182273864746094,110.36817932128906,99.88243103027344,99.40338134765625,0.0031774768140167,0.3181835114955902,20.40955352783203,85.69547271728516,0.043751489371061325,0.0,1.0
48,11.75,64.69882202148438,63.652122497558594,107.73869323730469,99.8720474243164,97.97052001953125,0.003312754910439253,0.338268905878067,20.377033233642578,85.54533386230469,0.17493706941604614,0.0,1.0
49,12,64.97284698486328,63.79575729370117,109.28050994873047,99.87165069580078,97.61207580566406,0.0034345053136348724,0.3563457727432251,20.34776496887207,85.51531219482422,0.20825734734535217,0.0,1.0
50,12.25,65.34466552734375,64.12339782714844,107.57154083251953,99.87564086914062,97.9975357055664,0.0035928047727793455,0.37261494994163513,20.321422576904297,85.45525360107422,0.17275522649288177,0.0,0.0
51,12.5,66.01358032226562,64.41899108886719,111.33142852783203,99.88162994384766,97.59722137451172,0.0037352743092924356,0.3872572183609009,20.291255950927734,85.45525360107422,0.21055154502391815,0.0,0.0
52,12.75,67.36541748046875,65.6374740600586,100.27920532226562,99.87604522705078,96.92807006835938,0.0038634969387203455,0.40650519728660583,20.26410675048828,85.31513214111328,0.27265188097953796,0.0,0.0
53,13,66.98895263671875,65.52604675292969,105.08020782470703,99.8720474243164,96.91410827636719,0.003978897351771593,0.4238283932209015,20.23967170715332,85.25508117675781,0.273598313331604,0.0,0.0
54,13.25,68.0525894165039,65.72530364990234,114.77838134765625,99.87284851074219,96.61601257324219,0.004082757513970137,0.4394192695617676,20.217679977416992,85.17501068115234,0.30170539021492004,0.0,0.0
55,13.5,68.20658874511719,65.94331359863281,108.98970031738281,99.89241027832031,95.95181274414062,0.004176231566816568,0.4534510672092438,20.197887420654297,85.18502044677734,0.36626553535461426,0.0,0.0
56,13.75,68.46406555175781,66.35536193847656,101.94314575195312,99.87125396728516,94.64413452148438,0.00432110158726573,0.4660796821117401,20.18007469177246,85.0348892211914,0.48921364545822144,0.0,0.0
57,14,69.15818786621094,67.03865814208984,110.39336395263672,99.87245178222656,94.75265502929688,0.004451484885066748,0.4822773039340973,20.164043426513672,84.97483825683594,0.47889432311058044,0.0,0.0
58,14.25,69.95785522460938,67.74918365478516,106.49455261230469,99.8808364868164,94.2055435180664,0.004568829666823149,0.4968551695346832,20.149616241455078,84.9948501586914,0.5323566198348999,0.0,0.0
59,14.5,70.45195007324219,67.86064147949219,109.6003189086914,99.88482666015625,95.78925323486328,0.004674440249800682,0.509975254535675,20.13663101196289,84.92478942871094,0.38100478053092957,0.0,0.0
60,14.75,71.22511291503906,68.75492858886719,107.47307586669922,99.86446380615234,94.92242431640625,0.004800593014806509,0.5247141122817993,20.12494468688965,84.82469940185547,0.4618755578994751,0.0,0.0
61,15,71.79956817626953,68.79774475097656,110.29261016845703,99.8616714477539,96.03421783447266,0.004914130549877882,0.5379791259765625,20.114425659179688,84.73462677001953,0.3556523621082306,0.0,0.0
62,15.25,72.22908020019531,69.48245239257812,112.06875610351562,99.879638671875,94.78237915039062,0.005016314331442118,0.5499176383018494,20.10495948791504,84.72461700439453,0.47669458389282227,0.0,0.0
63,15.5,72.35206604003906,69.93831634521484,106.43730926513672,99.8764419555664,94.17671966552734,0.005108279641717672,0.5606622695922852,20.096439361572266,84.70458984375,0.5347414016723633,0.0,0.0
64,15.75,72.85924530029297,70.37681579589844,108.66912841796875,99.86766052246094,94.8084945678711,0.005221537314355373,0.5703324675559998,20.08992576599121,84.5844955444336,0.4730958342552185,0.0,0.0
65,16,73.60872650146484,70.64727783203125,109.24845123291016,99.87564086914062,94.77922821044922,0.005323469173163176,0.5807530879974365,20.084062576293945,84.5044174194336,0.4766328036785126,0.0,0.0
66,16.25,74.05530548095703,71.19952392578125,107.86463165283203,99.88043212890625,93.88492584228516,0.005415207706391811,0.5901316404342651,20.078786849975586,84.5044174194336,0.5633445382118225,0.0,0.0
67,16.5,74.50801849365234,71.61753845214844,108.4622802734375,99.87803649902344,95.11740112304688,0.005497772246599197,0.5985723733901978,20.074037551879883,84.46438598632812,0.444439560174942,0.0,0.0
68,16.75,74.92081451416016,71.91142272949219,111.46271514892578,99.87763977050781,94.6900634765625,0.005589997861534357,0.6061689853668213,20.06976318359375,84.34427642822266,0.4853802025318146,0.0,0.0
69,17,75.3831787109375,72.36276245117188,105.44734191894531,99.87284851074219,94.37800598144531,0.0056730005890131,0.6130059361457825,20.071453094482422,84.28422546386719,0.5149845480918884,0.0,0.0
70,17.25,75.78052520751953,72.93045043945312,114.57687377929688,99.89879608154297,94.26272583007812,0.005747703369706869,0.6193968057632446,20.072973251342773,84.29423522949219,0.5284707546234131,0.0,0.0
71,17.5,76.01433563232422,73.44047546386719,111.34593200683594,99.88482666015625,94.38250732421875,0.0058229039423167706,0.625148594379425,20.0743408203125,84.23418426513672,0.5156416296958923,0.0,0.0
72,17.75,76.74910736083984,73.48605346679688,107.93485260009766,99.875244140625,94.19158172607422,0.005890584085136652,0.630325198173523,20.080415725708008,84.12408447265625,0.5331956148147583,0.0,0.0
73,18,76.81573486328125,74.01146697998047,109.46522521972656,99.87284851074219,94.5513687133789,0.005951496306806803,0.6349841356277466,20.08588409423828,84.06402587890625,0.498282790184021,0.0,0.0
74,18.25,77.36900329589844,74.432861328125,113.57240295410156,99.88802337646484,95.02959442138672,0.006006317213177681,0.6384332180023193,20.090805053710938,84.08405303955078,0.45375362038612366,0.0,0.0
75,18.5,78.14903259277344,74.45635223388672,113.09612274169922,99.87803649902344,94.69276428222656,0.0060556563548743725,0.6415373682975769,20.095233917236328,84.03400421142578,0.4851570427417755,0.0,0.0
76,18.75,78.23821258544922,74.99090576171875,115.50349426269531,99.8740463256836,94.50408935546875,0.006095413118600845,0.6443310976028442,20.099220275878906,83.94393157958984,0.5029443502426147,0.0,0.0
77,19,78.6595458984375,75.44974517822266,113.315185546875,99.87125396728516,94.73194122314453,0.006131194066256285,0.6468454599380493,20.10834312438965,83.88387298583984,0.48077449202537537,0.0,0.0
78,19.25,79.03995513916016,75.77322387695312,112.11913299560547,99.88123321533203,95.04805755615234,0.006163396872580051,0.6476839184761047,20.116554260253906,83.89388275146484,0.45136719942092896,0.0,0.0
79,19.5,79.31321716308594,76.03512573242188,114.07540130615234,99.88402557373047,95.5978775024414,0.006192379631102085,0.6484385132789612,20.123945236206055,83.80380249023438,0.3991316258907318,0.0,0.0
80,19.75,78.92347717285156,76.8157958984375,110.80248260498047,99.87324523925781,95.7955551147461,0.0062184641137719154,0.649117648601532,20.130596160888672,83.7237319946289,0.379350483417511,0.0,0.0
81,20,79.55256652832031,76.50753784179688,116.01030731201172,99.87484741210938,95.34615325927734,0.006241939961910248,0.6497288942337036,20.136581420898438,83.63365173339844,0.4222891628742218,0.0,0.0
82,20.25,80.29464721679688,77.01651000976562,113.92122650146484,99.88482666015625,95.98918914794922,0.006241831462830305,0.6483182311058044,20.141969680786133,83.69371032714844,0.36202967166900635,0.0,0.0
83,20.5,79.88928985595703,77.64266967773438,114.0395278930664,99.88362884521484,95.79375457763672,0.0062417336739599705,0.6470486521720886,20.152353286743164,83.60362243652344,0.3804679214954376,0.0,0.0
84,20.75,80.12321472167969,77.86653900146484,119.10538482666016,99.87564086914062,95.2137680053711,0.006241645663976669,0.6459060311317444,20.161699295043945,83.52355194091797,0.4350053071975708,0.0,0.0
85,21,80.72266387939453,77.96473693847656,118.2612075805664,99.87564086914062,95.54833984375,0.006241566501557827,0.6448776721954346,20.17011070251465,83.4635009765625,0.40308454632759094,0.0,0.0
86,21.25,80.73524475097656,78.48797607421875,121.4967269897461,99.89161682128906,96.3417739868164,0.006241495255380869,0.6418071985244751,20.17768096923828,83.5035400390625,0.32928335666656494,0.0,0.0
87,21.5,81.18717956542969,78.59160614013672,114.54100036621094,99.8900146484375,95.92344665527344,0.006218891590833664,0.6390437483787537,20.184494018554688,83.4134521484375,0.36873793601989746,0.0,0.0
88,21.75,81.61226654052734,78.94061279296875,115.69507598876953,99.88043212890625,95.73251342773438,0.006198548246175051,0.6365566253662109,20.19569969177246,83.35340118408203,0.38599610328674316,0.0,0.0
89,22,81.5578384399414,78.8787612915039,115.63553619384766,99.88402557373047,97.09062957763672,0.006180239375680685,0.6343182325363159,20.205785751342773,83.3033676147461,0.2581292986869812,0.0,0.0
90,22.25,82.00279998779297,79.17713165283203,116.64764404296875,99.89480590820312,96.9172592163086,0.006163761485368013,0.6323037147521973,20.214862823486328,83.3033676147461,0.27537617087364197,0.0,0.0
91,22.5,81.9982681274414,79.46822357177734,117.48419189453125,99.88722229003906,96.64212799072266,0.006138995289802551,0.6274135112762451,20.223031997680664,83.2032699584961,0.30055615305900574,0.0,0.0
92,22.75,81.94682312011719,79.83441925048828,114.921875,99.879638671875,96.5615234375,0.006116705946624279,0.6230123043060303,20.2352294921875,83.18325805664062,0.3074577748775482,0.0,0.0
93,23,82.27273559570312,80.05029296875,120.05032348632812,99.8912124633789,96.27198028564453,0.006096645258367062,0.6190512180328369,20.246206283569336,83.13320922851562,0.33584120869636536,0.0,0.0
94,23.25,82.65929412841797,80.12837219238281,119.93277740478516,99.89959716796875,97.6629638671875,0.006078590638935566,0.6154862642288208,20.256086349487305,83.14321899414062,0.20606015622615814,0.0,0.0
95,23.5,82.06645965576172,80.8333740234375,119.4129867553711,99.88323211669922,97.81831359863281,0.0060577066615223885,0.6122778058052063,20.264978408813477,83.07315826416016,0.19010500609874725,0.0,0.0
96,23.75,82.46517181396484,80.52371215820312,123.28813934326172,99.87724304199219,97.85028839111328,0.006038910709321499,0.6093901991844177,20.27851676940918,83.01310729980469,0.18658562004566193,0.0,0.0
97,24,82.92745971679688,80.73933410644531,121.85394287109375,99.88362884521484,97.37702178955078,0.006021994631737471,0.6037639379501343,20.290700912475586,82.97307586669922,0.23128855228424072,0.0,0.0
98,24.25,82.61076354980469,81.15007781982422,115.31343841552734,99.88922119140625,97.67692565917969,0.006006769835948944,0.5987003445625305,20.301666259765625,82.98308563232422,0.20381467044353485,0.0,0.0
99,24.5,83.3707504272461,80.90807342529297,121.81425476074219,99.88722229003906,97.56614685058594,0.005989095661789179,0.5941430926322937,20.311534881591797,82.88298797607422,0.21395888924598694,0.0,0.0
100,24.75,83.09954071044922,81.2951889038086,114.75090026855469,99.87923431396484,97.18699645996094,0.005973189137876034,0.5900415778160095,20.325031280517578,82.84295654296875,0.24866443872451782,0.0,0.0
101,25,83.0741958618164,81.53880310058594,118.00474548339844,99.90399169921875,97.8453369140625,0.005958873312920332,0.5863502025604248,20.337177276611328,82.81292724609375,0.1894824206829071,0.0,0.0
102,25.25,83.46926879882812,81.69453430175781,122.45005798339844,99.8932113647461,98.79141998291016,0.005945988930761814,0.5808649659156799,20.348108291625977,82.82293701171875,0.10093150287866592,0.0,0.0
103,25.5,83.36871337890625,81.76439666748047,122.58592224121094,99.88402557373047,98.5243911743164,0.005922481417655945,0.575928270816803,20.357946395874023,82.69282531738281,0.12472569942474365,0.0,0.0
104,25.75,83.6468734741211,81.60185241699219,120.3128890991211,99.8784408569336,98.38794708251953,0.005901324562728405,0.5714852213859558,20.37002944946289,82.66279602050781,0.13682766258716583,0.0,0.0
105,26,83.46614074707031,82.0352783203125,122.45922088623047,99.87604522705078,99.36735534667969,0.0058822836726903915,0.5654899477958679,20.380905151367188,82.61275482177734,0.04646852985024452,0.0,0.0
106,26.25,83.83570861816406,82.44467163085938,119.52366638183594,99.88602447509766,99.34349060058594,0.005865146871656179,0.5600942373275757,20.39069366455078,82.64277648925781,0.04956347867846489,0.0,0.0
107,26.5,83.7605972290039,82.4753189086914,117.57349395751953,99.90718078613281,99.06159973144531,0.00584972370415926,0.5552380681037903,20.39950180053711,82.51266479492188,0.0773492306470871,0.0,0.0
108,26.75,83.70384216308594,82.62274932861328,118.31539916992188,99.88203430175781,99.15436553955078,0.005835842806845903,0.5508675575256348,20.40743064880371,82.50265502929688,0.06654105335474014,0.0,0.0
109,27,84.03837585449219,82.4211654663086,120.37700653076172,99.87484741210938,99.72444915771484,0.005802852567285299,0.5450692772865295,20.414566040039062,82.4325942993164,0.013713972643017769,0.0,0.0
110,27.25,83.78839874267578,82.65296936035156,123.76365661621094,99.88842010498047,100.26255798339844,0.0057731615379452705,0.5398508310317993,20.420988082885742,82.50265502929688,-0.034022264182567596,0.0,0.0
111,27.5,83.91566467285156,82.77735900878906,120.85023498535156,99.88123321533203,100.4971694946289,0.005746439564973116,0.5351542234420776,20.426767349243164,82.35252380371094,-0.05594650283455849,0.0,0.0
112,27.75,84.24200439453125,83.03915405273438,121.07311248779297,99.8784408569336,99.57359313964844,0.005722389556467533,0.530927300453186,20.434736251831055,82.32249450683594,0.02781830169260502,0.0,0.0
113,28,84.76571655273438,83.06954956054688,118.88404083251953,99.88442993164062,99.68077087402344,0.005700744688510895,0.5254900455474854,20.44190788269043,82.30248260498047,0.018574105575680733,0.0,0.0
114,28.25,84.55050659179688,83.02462768554688,127.68154907226562,99.88362884521484,100.92900848388672,0.005681264214217663,0.5205965042114258,20.448362350463867,82.37254333496094,-0.09474840760231018,0.0,0.0
115,28.5,83.92448425292969,83.48389434814453,119.92591094970703,99.87005615234375,100.25940704345703,0.005643915850669146,0.5161923170089722,20.454172134399414,82.25243377685547,-0.03540908917784691,0.0,0.0
116,28.75,84.46347045898438,83.16522216796875,119.84194946289062,99.8740463256836,100.57732391357422,0.005610302556306124,0.5122285485267639,20.461261749267578,82.222412109375,-0.06385643780231476,0.0,0.0
117,29,84.30015563964844,83.40726470947266,122.43861389160156,99.88482666015625,101.45225524902344,0.005580050405114889,0.508661150932312,20.467641830444336,82.162353515625,-0.1416965126991272,0.0,0.0
118,29.25,83.98538208007812,83.77684020996094,121.79135131835938,99.89281463623047,100.56651306152344,0.005552823655307293,0.5036944150924683,20.473384857177734,82.24242401123047,-0.06116824597120285,0.0,0.0
119,29.5,84.13778686523438,83.80443572998047,121.12043762207031,99.88922119140625,100.45529174804688,0.005528319161385298,0.49922433495521545,20.478551864624023,82.10230255126953,-0.05142541974782944,0.0,0.0
120,29.75,84.51622772216797,83.74968719482422,123.2331771850586,99.87245178222656,100.5115737915039,0.005489729344844818,0.4952012896537781,20.483203887939453,82.07228088378906,-0.058050669729709625,0.0,0.0
121,30,84.40209197998047,83.69868469238281,121.70586395263672,99.88282775878906,100.59758758544922,0.005454998463392258,0.4915805459022522,20.488773345947266,82.05226135253906,-0.06488943099975586,0.0,0.0
122,30.25,84.55304718017578,83.8863754272461,126.81523132324219,99.89081573486328,101.30320739746094,0.005423740483820438,0.48832187056541443,20.493785858154297,82.08229064941406,-0.12777136266231537,0.0,0.0
123,30.5,83.98530578613281,84.45079040527344,122.87444305419922,99.87165069580078,100.2540054321289,0.005395608488470316,0.4853890538215637,20.4982967376709,81.9721908569336,-0.03477364033460617,0.0,0.0
124,30.75,84.60958862304688,84.31298828125,120.62049102783203,99.87564086914062,101.36129760742188,0.005354464519768953,0.4827495217323303,20.502357482910156,81.9221420288086,-0.13437041640281677,0.0,0.0
125,31,84.62877655029297,83.89017486572266,122.37525939941406,99.88203430175781,101.46621704101562,0.005317434668540955,0.4785272181034088,20.50684928894043,81.89212036132812,-0.14320290088653564,0.0,0.0
126,31.25,84.32593536376953,84.35382843017578,122.3241195678711,99.89201354980469,101.6877670288086,0.005284107755869627,0.4747271239757538,20.51089096069336,81.9221420288086,-0.16214250028133392,0.0,0.0
127,31.5,84.67959594726562,83.96890258789062,126.6938705444336,99.8784408569336,101.23521423339844,0.005254113581031561,0.47130703926086426,20.514530181884766,81.79203033447266,-0.12278834730386734,0.0,0.0
128,31.75,84.83879852294922,84.09876251220703,118.54972076416016,99.86805725097656,101.48332977294922,0.005227118730545044,0.4682289659976959,20.517805099487305,81.78202056884766,-0.1460113376379013,0.0,0.0
129,32,85.0213623046875,84.35772705078125,124.99481964111328,99.8720474243164,101.70442962646484,0.0051797679625451565,0.4654587209224701,20.520751953125,81.75199890136719,-0.16545282304286957,0.0,0.0
130,32.25,84.658203125,84.34397888183594,124.68950653076172,99.88642120361328,101.90481567382812,0.005137152038514614,0.4621136784553528,20.523405075073242,81.77201080322266,-0.18205569684505463,0.0,0.0
131,32.5,84.8882827758789,84.19377899169922,123.528564453125,99.86366271972656,101.65399169921875,0.005098797846585512,0.45910313725471497,20.52579116821289,81.65190887451172,-0.16170243918895721,0.0,0.0
132,32.75,84.75955200195312,84.36164855957031,123.14082336425781,99.86526489257812,102.0930404663086,0.005064278841018677,0.45639365911483765,20.527938842773438,81.60186004638672,-0.20077642798423767,0.0,0.0
133,33,84.42951965332031,84.54991912841797,123.55375671386719,99.8740463256836,101.6431884765625,0.005011497996747494,0.45395511388778687,20.52987289428711,81.61186981201172,-0.15978890657424927,0.0,0.0
134,33.25,84.24136352539062,84.83161926269531,125.34821319580078,99.87683868408203,101.52790832519531,0.004963995423167944,0.45153942704200745,20.531612396240234,81.62188720703125,-0.1492077112197876,0.0,0.0
135,33.5,85.08345031738281,84.58279418945312,123.94837188720703,99.86646270751953,101.80664825439453,0.00492124306038022,0.4493653178215027,20.533178329467773,81.49176788330078,-0.17510345578193665,0.0,0.0
136,33.75,83.09809112548828,85.02474975585938,120.25106048583984,99.87604522705078,102.5055160522461,0.004882765933871269,0.44740861654281616,20.534587860107422,81.44172668457031,-0.23648709058761597,0.0,0.0
137,34,84.35159301757812,84.8082275390625,123.06831359863281,99.87364959716797,102.49065399169922,0.004848136566579342,0.44564759731292725,20.535856246948242,81.43171691894531,-0.23538599908351898,0.0,0.0
138,34.25,84.49446105957031,84.94522094726562,121.55550384521484,99.8740463256836,102.47489929199219,0.004816969856619835,0.4440626800060272,20.536998748779297,81.45172882080078,-0.23395055532455444,0.0,0.0
139,34.5,84.67107391357422,85.04839324951172,127.4151611328125,99.85688018798828,102.33800506591797,0.004763945937156677,0.44263625144958496,20.538026809692383,81.32161712646484,-0.22335007786750793,0.0,0.0
140,34.75,85.06502532958984,85.02684783935547,123.81098175048828,99.85887145996094,101.9917221069336,0.004716224502772093,0.44159188866615295,20.537107467651367,81.30160522460938,-0.19232337176799774,0.0,0.0
141,35,85.18744659423828,84.65892028808594,120.3388442993164,99.85448455810547,101.65264129638672,0.004673275165259838,0.44065195322036743,20.536279678344727,81.30160522460938,-0.16241805255413055,0.0,0.0
142,35.25,85.03875732421875,85.12831115722656,119.47099304199219,99.86646270751953,101.9876708984375,0.004634620621800423,0.4398060142993927,20.535533905029297,81.28157806396484,-0.19127027690410614,0.0,0.0
143,35.5,85.15386962890625,84.9703598022461,124.55746459960938,99.8616714477539,101.98812103271484,0.004587356001138687,0.43904468417167664,20.534862518310547,81.1514663696289,-0.19174723327159882,0.0,0.0
144,35.75,85.8553466796875,84.91584777832031,119.0023422241211,99.85887145996094,101.59680938720703,0.004544817842543125,0.4389690160751343,20.531261444091797,81.1414566040039,-0.15701870620250702,0.0,0.0
145,36,85.2438735961914,85.31140899658203,116.6728286743164,99.86206817626953,101.64228820800781,0.004506533499807119,0.4389009177684784,20.52802085876465,81.1714859008789,-0.1608002930879593,0.0,0.0
146,36.25,85.00563049316406,85.5047607421875,122.28214263916016,99.85967254638672,102.51046752929688,0.004472077824175358,0.4388396143913269,20.525102615356445,81.11143493652344,-0.23841848969459534,0.0,0.0
147,36.5,85.40316772460938,85.69234466552734,121.79669952392578,99.86925506591797,101.85977935791016,0.004426632542163134,0.4387844502925873,20.522476196289062,80.99132537841797,-0.17959679663181305,0.0,0.0
148,36.75,84.78172302246094,85.56712341308594,118.83442687988281,99.84410095214844,101.12939453125,0.004385731648653746,0.4387347996234894,20.520112991333008,80.9813232421875,-0.11640040576457977,0.0,0.0
149,37,85.14071655273438,85.64862823486328,123.21562194824219,99.85847473144531,101.15911102294922,0.004348921123892069,0.4396464228630066,20.515911102294922,80.97130584716797,-0.11776413023471832,0.0,0.0
150,37.25,85.49959564208984,85.69776153564453,118.58025360107422,99.85847473144531,100.95152282714844,0.00431579165160656,0.44046688079833984,20.512128829956055,80.95128631591797,-0.09907063096761703,0.0,0.0
151,37.5,85.24907684326172,86.11219024658203,122.47982788085938,99.84130859375,101.94354248046875,0.004285974893718958,0.44120529294013977,20.508724212646484,80.81116485595703,-0.1896241158246994,0.0,0.0
152,37.75,84.92334747314453,86.03457641601562,118.97715759277344,99.83531951904297,102.02684783935547,0.004244715441018343,0.4418698847293854,20.505661010742188,80.77112579345703,-0.19760346412658691,0.0,0.0
153,38,85.7021713256836,85.66400909423828,119.64425659179688,99.85328674316406,101.74720764160156,0.004207581747323275,0.44351497292518616,20.499906539916992,80.82117462158203,-0.1709892600774765,0.0,0.0
154,38.25,85.47821044921875,85.96701049804688,121.6043472290039,99.84569549560547,101.4981918334961,0.0041741617023944855,0.44499555230140686,20.494726181030273,80.76112365722656,-0.14938195049762726,0.0,0.0
155,38.5,85.70904541015625,86.043701171875,117.2017822265625,99.8369140625,101.30815887451172,0.0041283597238361835,0.4463280737400055,20.49006462097168,80.6310043334961,-0.13312804698944092,0.0,0.0
156,38.75,85.8487548828125,85.910400390625,117.69866943359375,99.83292388916016,101.83636474609375,0.0040871379896998405,0.44752734899520874,20.483793258666992,80.61099243164062,-0.180815652012825,0.0,0.0
157,39,86.08040618896484,86.50602722167969,119.73204040527344,99.84809112548828,101.49594116210938,0.004050038289278746,0.4486066997051239,20.4781494140625,80.62100219726562,-0.14896179735660553,0.0,0.0
158,39.25,86.0810317993164,86.63433837890625,120.5151596069336,99.83372497558594,102.01693725585938,0.0040166485123336315,0.45053809881210327,20.47307014465332,80.57095336914062,-0.19686512649059296,0.0,0.0
159,39.5,85.95840454101562,86.32972717285156,119.53434753417969,99.83052825927734,102.20831298828125,0.003986597992479801,0.4522763788700104,20.46849822998047,80.43083190917969,-0.2142118364572525,0.0,0.0
160,39.75,86.27970886230469,86.58204650878906,114.5196304321289,99.82414245605469,101.18342590332031,0.003959552384912968,0.45384082198143005,20.464384078979492,80.41081237792969,-0.12308084219694138,0.0,0.0
161,40,86.30677795410156,86.72064208984375,115.82330322265625,99.83851623535156,101.68551635742188,0.003914954140782356,0.4552488327026367,20.460681915283203,80.46086120605469,-0.16681617498397827,0.0,0.0
162,40.25,86.46959686279297,86.77191162109375,119.48931884765625,99.8253402709961,102.0223388671875,0.0038748160004615784,0.45745375752449036,20.455503463745117,80.39079284667969,-0.19811123609542847,0.0,0.0
163,40.5,86.91979217529297,86.96821594238281,116.82243347167969,99.82414245605469,101.20729064941406,0.0038386916276067495,0.4594382047653198,20.450843811035156,80.29071044921875,-0.12522698938846588,0.0,0.0
164,40.75,86.54414367675781,86.47662353515625,118.15511322021484,99.81735229492188,102.25154876708984,0.0038061796221882105,0.46122419834136963,20.4466495513916,80.24066162109375,-0.21926182508468628,0.0,0.0
165,41,86.55220031738281,87.09516906738281,116.6316146850586,99.83092498779297,102.33395385742188,0.003776918863877654,0.46283158659935,20.442874908447266,80.29071044921875,-0.22535543143749237,0.0,0.0
166,41.25,86.68740844726562,87.13792419433594,118.39553833007812,99.81336212158203,101.80349731445312,0.0037407733034342527,0.46516457200050354,20.439477920532227,80.23065948486328,-0.17966152727603912,0.0,0.0
167,41.5,86.9354019165039,87.04252624511719,122.64775085449219,99.81056213378906,102.5046157836914,0.003708242205902934,0.4672642648220062,20.435352325439453,80.12055969238281,-0.24237555265426636,0.0,0.0
168,41.75,87.15140533447266,87.80142211914062,119.85110473632812,99.81695556640625,102.38528442382812,0.0036789642181247473,0.4691539704799652,20.431640625,80.09053039550781,-0.23119217157363892,0.0,0.0
169,42,87.17395782470703,87.75208282470703,112.348876953125,99.81375885009766,101.43515014648438,0.003652614075690508,0.4708547294139862,20.428298950195312,80.08052825927734,-0.1466391384601593,0.0,0.0
170,42.25,87.17831420898438,87.98825073242188,114.91958618164062,99.7997817993164,101.55042266845703,0.0036288988776504993,0.4730752110481262,20.425291061401367,80.05049896240234,-0.15824943780899048,0.0,0.0
171,42.5,87.3415298461914,87.98859405517578,118.12610626220703,99.80138397216797,102.31774139404297,0.0036088628694415092,0.4750736653804779,20.422584533691406,79.93038940429688,-0.2266065627336502,0.0,0.0
172,42.75,87.82373046875,88.14064025878906,120.25869750976562,99.79539489746094,102.22047424316406,0.0035908306017518044,0.4768722653388977,20.419225692749023,79.91036987304688,-0.2184978425502777,0.0,0.0
173,43,87.78296661376953,87.95755767822266,113.99297332763672,99.82414245605469,101.63552856445312,0.0035746016073971987,0.47849100828170776,20.416202545166016,79.9003677368164,-0.1636517196893692,0.0,0.0
174,43.25,87.90497589111328,88.36272430419922,116.26142120361328,99.79459381103516,101.43830108642578,0.0035599954426288605,0.47994786500930786,20.413482666015625,79.8603286743164,-0.1486690193414688,0.0,0.0
175,43.5,88.11048126220703,88.20878601074219,116.69267272949219,99.7914047241211,101.73774719238281,0.003554044757038355,0.4812590479850769,20.411035537719727,79.77024841308594,-0.17578472197055817,0.0,0.0
176,43.75,88.38459777832031,88.4168701171875,112.9854507446289,99.79180145263672,102.41230010986328,0.003548688953742385,0.4833076298236847,20.407909393310547,79.71019744873047,-0.23588699102401733,0.0,0.0
177,44,87.92134094238281,88.69743347167969,113.98609924316406,99.80138397216797,102.15023040771484,0.0035438688937574625,0.48515138030052185,20.40509605407715,79.71019744873047,-0.21169593930244446,0.0,0.0
178,44.25,88.60235595703125,88.96322631835938,119.46107482910156,99.78541564941406,102.3555679321289,0.0035395307932049036,0.48681074380874634,20.402565002441406,79.650146484375,-0.23142696917057037,0.0,0.0
179,44.5,88.09785461425781,89.26852416992188,119.03211212158203,99.7882080078125,102.12726593017578,0.003535626456141472,0.48830416798591614,20.400285720825195,79.58008575439453,-0.2108515352010727,0.0,0.0
180,44.75,88.29133605957031,89.29034423828125,117.54983520507812,99.80577087402344,101.56663513183594,0.003540618810802698,0.4896482527256012,20.39754295349121,79.56006622314453,-0.15915575623512268,0.0,0.0
181,45,88.7139892578125,89.48412322998047,114.25935363769531,99.79499816894531,101.76612091064453,0.0035451119765639305,0.4916229546070099,20.39507484436035,79.53003692626953,-0.1779942363500595,0.0,0.0
182,45.25,88.92203521728516,89.49853515625,116.75602722167969,99.76625061035156,102.15743255615234,0.003549155779182911,0.4934001863002777,20.392852783203125,79.44996643066406,-0.21554142236709595,0.0,0.0
183,45.5,88.7826156616211,89.75516510009766,111.70085906982422,99.7734375,102.01063537597656,0.003552795387804508,0.4949997067451477,20.390853881835938,79.3799057006836,-0.201800137758255,0.0,0.0
184,45.75,88.78548431396484,89.99858093261719,118.68558502197266,99.79938507080078,101.83051300048828,0.003567200154066086,0.49643927812576294,20.389055252075195,79.3398666381836,-0.18335069715976715,0.0,0.0
185,46,89.19107055664062,89.96116638183594,117.69561767578125,99.77942657470703,102.3798828125,0.003580164397135377,0.49842578172683716,20.386281967163086,79.3398666381836,-0.23413421213626862,0.0,0.0
186,46.25,89.09574127197266,90.15038299560547,118.3306655883789,99.78022003173828,102.2889175415039,0.0035918322391808033,0.500213623046875,20.383787155151367,79.24979400634766,-0.22597263753414154,0.0,0.0
187,46.5,89.4157485961914,90.3412857055664,118.77565002441406,99.76943969726562,102.11915588378906,0.00360233336687088,0.5018227100372314,20.381540298461914,79.18974304199219,-0.21184028685092926,0.0,0.0
188,46.75,89.71051788330078,89.94520568847656,120.47012329101562,99.79739379882812,102.11825561523438,0.0036281622014939785,0.5032708644866943,20.377904891967773,79.12968444824219,-0.20921070873737335,0.0,0.0
189,47,89.81806945800781,90.31968688964844,113.9700698852539,99.77982330322266,102.42671203613281,0.003651408012956381,0.504574179649353,20.3746337890625,79.14970397949219,-0.23825979232788086,0.0,0.0
190,47.25,89.99676513671875,90.60984802246094,114.79822540283203,99.76544952392578,102.51542663574219,0.003672329243272543,0.5066373348236084,20.371688842773438,79.05962371826172,-0.24744953215122223,0.0,0.0
191,47.5,89.99222564697266,90.61117553710938,114.37232208251953,99.76824188232422,101.98046112060547,0.003691158490255475,0.5084941983222961,20.36903953552246,78.97956085205078,-0.19958151876926422,0.0,0.0
192,47.75,90.13749694824219,90.67137145996094,113.7265853881836,99.76904296875,101.57518768310547,0.0037081048358231783,0.5101653933525085,20.366655349731445,78.94952392578125,-0.16327175498008728,0.0,0.0
