Repository: ulfsri/fsri_materials_database

# Materials and Products Database

## 01_Data

Raw data generated from each apparatus are included here in plain-text format. The data is organized first by material, next by the short name of test apparatus used, and where applicable additional filtering by test settings.

### material.json

Each material directory contains a json file of the same name as the material. This file links the data stored in the repository as well as data and graphs produced by the accompanying scripts (__02_Scripts__) to the respective landing page for the material on the front-end website.

File: 01_Data/Luan_Panel/Cone/Luan_Panel_HRRPUA_75.csv (part 2 of 2)
Time after Ignition,Luan_Panel_R1,Luan_Panel_R2,Luan_Panel_R3,Mean,Std. Dev.
101.5,58.86927920089403,102.53285560860424,56.973638902005824,72.79192457050137,25.773835517741347
101.75,59.08981625057536,99.9482674924523,56.801159603492664,71.94641444884012,24.277300461935614
102.0,57.880893990035844,99.24939780612314,56.59533033555813,71.2418740439057,24.263742682154565
102.25,56.43250646483858,96.30832027285278,55.37860580147223,69.3731441797212,23.33249793802769
102.5,56.10359535322711,91.61431514014744,55.15713988612191,67.62501679316549,20.780730758883013
102.75,55.16908903369042,89.67784869200976,54.55787309680445,66.4682702741682,20.102407666267943
103.0,54.35687461488635,88.1980394880425,53.652148010568226,65.40235403783235,19.74478706533449
103.25,53.48574745190195,84.47962575703615,52.97077346217465,63.645382223704246,18.044821341791124
103.5,53.508698163370795,83.29607879877635,52.68527669194876,63.16335121803197,17.440313804810074
103.75,53.192701451842105,80.91210098268476,52.293532572002796,62.13277833550989,16.269583445301826
104.0,52.716313758637035,78.8098360572031,51.351540517852065,60.95923011123074,15.474131671227264
104.25,51.543891609060424,76.8371470077805,50.26273236543213,59.54792366075768,14.986603191160855
104.5,51.620746917762446,75.66757053255657,50.52504352154469,59.27112032395456,14.210307036285114
104.75,51.54543417056039,74.1768144383642,49.372628065565166,58.36495889149658,13.736497132410879
105.0,50.30579558603109,71.55362724086712,50.06933637270034,57.309586399866184,12.336267784462576
105.25,50.79824697092116,70.58743950201013,49.20634101060257,56.864009161177954,11.911462814716723
105.5,50.14601071115168,69.8717548477895,49.45540571822954,56.49105709239024,11.593167734923547
105.75,49.304208811116844,67.50198436708871,49.55836223530461,55.454851804503384,10.433896718203334
106.0,49.56144027589688,66.39659756502883,49.77002573636308,55.24268785909626,9.66013215591029
106.25,50.00018122750186,65.70730111240375,48.44362885431086,54.717037064738825,9.549614740955201
106.5,48.897881950820675,63.85917439657143,48.96310323844962,53.90671986194724,8.619140148640769
106.75,48.215936847436666,64.20664408909474,48.78999902930094,53.73752665527744,9.071063980011084
107.0,48.829340608639434,62.65714451035448,48.53954545302684,53.342010190673584,8.068444140807244
107.25,48.00146522521545,61.506543649435656,48.18718011439351,52.565062996348196,7.744106127060016
107.5,46.95039496448344,60.25078381708494,47.86204509266707,51.68774129141182,7.429808171239621
107.75,47.248905947423005,60.104060166267125,48.13552295038571,51.82949635469195,7.179681548046388
108.0,47.39348817905299,58.18302144003438,47.582670736501285,51.05306011852955,6.175452116616794
108.25,47.93254908117409,58.13408250463754,46.80156222081502,50.956064602208876,6.2420139839050295
108.5,46.8399438068651,56.546582817761696,47.22217684133605,50.202901155320944,5.497112723871547
108.75,46.66317068540004,57.13856244599108,47.265110617691406,50.35561458302751,5.881910336300892
109.0,46.06485539160557,55.37601212229978,46.95040026820065,49.46375592736867,5.1392730437282585
109.25,46.778015975909184,55.24809889462303,46.137867383021565,49.38799408451792,5.085082973197853
109.5,45.9068563358235,54.37047528689861,45.70847050472441,48.661934042482166,4.944736756279134
109.75,45.87048618774738,54.16860204957083,46.380460281366446,48.80651617289488,4.650698023488125
110.0,45.34378510601484,54.4246236520048,45.92020241369423,48.562870390571284,5.084602019980804
110.25,46.00136666571302,53.88057766651162,45.84514604379564,48.57569679200676,4.594825572336087
110.5,45.9173140941291,52.67216099792192,45.783689014554824,48.124388035535276,3.9390535796729176
110.75,45.682828153894654,52.600323415498856,45.74564633097233,48.00959930012195,3.9758077743359497
111.0,45.70552129656404,52.33741444018845,45.72641053235366,47.92311542303538,3.8229093567166688
111.25,46.100879960884775,52.62181248976971,45.13245340517066,47.95171528527504,4.073305589202057
111.5,45.36508822461576,52.13399025287097,45.444862079241524,47.64798018557608,3.8852034322379785
111.75,45.2987003686311,51.199599129590815,44.957242174654226,47.15184722429205,3.5096110952206425
112.0,45.43828247551448,50.39048163186448,45.071430215146115,46.96673144084169,2.9707228368077003
112.25,45.68577019267355,50.47835552812744,44.769456102637925,46.97786060781297,3.0659429859767435
112.5,45.52045986177558,50.413131986110365,45.241543732392586,47.058378526759505,2.9086468729595545
112.75,44.90171173490585,50.42068450172798,45.27651427228302,46.86630350297228,3.0838835011625765
113.0,45.16346234110359,49.591794250912415,44.75877878821844,46.504678460078146,2.6811667467741804
113.25,45.37199474230188,49.23319671299315,44.67064871475079,46.42528005668194,2.4568818702133126
113.5,45.522161688287426,48.879908841933094,44.05803396437784,46.15336816486612,2.472131781632158
113.75,45.77708467858854,49.1135912750114,44.19688841976672,46.36252145778889,2.5100884264350443
114.0,45.3886402021121,48.39027351125663,44.332286202334394,46.0370666385677,2.1052690760243387
114.25,45.173626717588114,47.48967217445963,44.03082238984576,45.5647070939645,1.7622764691503068
114.5,45.558153170786575,47.72520852292145,43.51317012090355,45.598843938203856,2.106314002928605
114.75,45.33171210820484,47.295761830007656,43.79612273981267,45.474532226008385,1.7541854605321148
115.0,45.018644572041254,46.8917631063776,43.493742631853486,45.13471677009078,1.701981302098032
115.25,44.64340164289341,47.05614011044307,43.3021405036495,45.00056075232866,1.9023144414215558
115.5,44.81526123742835,46.26940120899778,43.31235732488013,44.799006590435425,1.4785889534657837
115.75,44.62842289247259,46.31161979783826,42.79963978447217,44.579894158261006,1.756492864233686
116.0,45.36408344849567,46.00381783000457,42.92563761968911,44.764512966063116,1.624318910912427
116.25,44.51006816126229,46.17257026645952,43.66523533688653,44.782624588202786,1.2756948564073327
116.5,44.181884711446706,46.19165819767485,42.15695622791398,44.17683304567851,2.0173557285945707
116.75,44.75534345062813,46.38884872011492,42.24181714941012,44.462003106717724,2.0890198970162293
117.0,44.50290593559512,45.575349307775845,42.43636635322555,44.17154053219883,1.595511131319775
117.25,44.48033365158357,45.890697452985236,43.57585891657777,44.64896334038219,1.166596048925035
117.5,44.21556968956857,45.553994727610245,42.51414430034781,44.094569572508874,1.5235332048492574
117.75,44.35137183148407,45.5546856896142,41.76426124834788,43.890106256482056,1.9368541011776652
118.0,43.94142745500821,46.05897673060608,42.00101474580003,44.00047297713811,2.029625248117364
118.25,44.09521379601686,45.28986907198918,42.29525279388776,43.893445220631264,1.507469595639443
118.5,43.615523674498114,45.32777220418884,41.68122735402061,43.54150774423585,1.8243988337316879
118.75,43.7952110895693,45.66089970092132,42.41690757512087,43.95767278853716,1.6280867853979648
119.0,44.23830120240025,45.423235274838575,42.253408626581894,43.97164836794024,1.601648539971774
119.25,44.001814850098725,45.82745843737821,42.15604615640044,43.99510648129246,1.835715333565536
119.5,43.2032849459724,44.598969055122005,41.58726616846278,43.129840056519065,1.5071941425105069
119.75,43.71119865588065,45.43726216375158,42.391732782925466,43.84673120085257,1.5272816064592352
120.0,43.74891399465699,45.48822314718348,42.196523117839284,43.81122008655992,1.6467342856734088
120.25,44.30588801976696,44.938138029406254,41.96000400171982,43.734676683631015,1.5690864745493232
120.5,43.51990776412653,45.07878222261239,42.277481116687675,43.62539036780887,1.4036263414005385
120.75,43.642123908831934,44.482539627705044,42.57423260062766,43.56629871238821,0.956410488603104
121.0,43.249475995412915,45.229480096378076,41.51349216674214,43.33081608617771,1.859328838875526
121.25,43.49393465774882,45.18406623610236,41.953846428711465,43.54394910752088,1.6156905907086976
121.5,43.55719743566705,45.53772649201396,41.67553820678084,43.59015404482062,1.9313050487204648
121.75,43.86741638409429,45.17742034319899,42.23129699695276,43.75871124141534,1.4760668341433294
122.0,42.43884351040508,45.085357077904305,41.94779832173482,43.15733297001473,1.687672677026437
122.25,42.39884493005178,45.39100648974158,41.17588005567835,42.98857715849058,2.168561917430347
122.5,42.72098048645036,45.315699570676436,41.54636703895331,43.19434903202671,1.9287367027752542
122.75,43.31043244444735,44.88361657581695,41.14305576386232,43.112368261375536,1.8781296181160123
123.0,42.94600797454431,44.706137439574135,41.396802917931765,43.0163161106834,1.6557871751946258
123.25,42.98394897588318,45.75010225609495,40.93275415397042,43.22226846198285,2.4175003241678796
123.5,42.90406278198517,44.625895874474715,40.8266156465706,42.785524767676826,1.9024118923521545
123.75,42.43657209338256,45.147312584485874,40.64527799559578,42.74305422448807,2.266611420690794
124.0,42.98203987443798,45.35516161910232,40.53029592574296,42.955832473094425,2.412539608100332
124.25,42.15477015607635,45.13456211697662,39.92523680357988,42.404856358877616,2.6136516383831023
124.5,41.948984057942305,44.70748043998701,40.353316916695825,42.336593804875044,2.202808658015449
124.75,41.80829813001587,44.742917115344575,40.456560710485014,42.33592531861515,2.1913479059661047
125.0,42.70805596265308,45.0894358277551,39.79385625092559,42.53044934711125,2.6522535410564765
125.25,41.99750811677357,45.18758136110432,39.89785073880288,42.360980072226916,2.663530816590867
125.5,42.14405175317704,44.86001019604647,39.8885859211783,42.29754929013394,2.489264138370214
125.75,41.76938916705513,44.810742711769805,39.65774604922618,42.079292642683704,2.5904389153580576
126.0,41.62478864136298,44.15278071550556,39.66518589913049,41.81425175199968,2.2497886593429586
126.25,42.06568386549014,44.283651228769884,39.129863532390125,41.82639954221671,2.585212688612324
126.5,41.861869274675705,44.315189609143815,39.931219782045794,42.036092888621766,2.1971716505473085
126.75,41.988082914497156,44.67961646399271,39.77644807155115,42.14804915001367,2.45549525931908
127.0,41.63199232673153,43.840045069431376,39.65188132467747,41.70797290694679,2.0951154322960717
127.25,42.28004132867666,44.013734806976956,39.38313838754884,41.892304841067485,2.3395214228069694
127.5,42.04463541447448,43.77539741388571,38.968953595223596,41.59632880786126,2.4343807540396414
127.75,41.66421466266992,44.08936910742401,39.6848944777193,41.81282608260441,2.2059948337494655
128.0,41.51297852667609,43.79574915878409,39.119826087240455,41.47618459090021,2.338178668970985
128.25,41.59495437651171,43.33811851175426,39.351163771548606,41.42807888660486,1.998708982558697
128.5,41.84346950629626,43.51163308359484,39.253878886927644,41.53632715893958,2.145430030544949
128.75,41.656467192606776,43.06220047963464,39.550175422324884,41.42294769818877,1.7676194490041774
129.0,41.755307088845015,42.956793293218446,39.5354855558488,41.41586197930408,1.7357286352537338
129.25,41.59356442553855,42.580213236509444,38.85126387776915,41.00834717993905,1.9321297183219135
129.5,41.88879256635011,43.18944415728034,39.197928500738534,41.42538840812299,2.035707952900226
129.75,41.97649833967848,42.4302501494363,39.08481618948533,41.1638548928667,1.814738031737059
130.0,41.53099691428583,42.91436877033936,39.57101894802957,41.338794877551585,1.6799414352227637
130.25,41.41283054734111,42.63212653886729,39.16805506729411,41.071004051167506,1.7571516170087693
130.5,41.60463772584656,42.239683903569734,39.26712998815661,41.03715053919097,1.5654234172495247
130.75,41.86644203452035,42.2976356163562,39.362574465632704,41.175550705503085,1.5848167436662879
131.0,41.720885091813166,42.23128568573974,39.45057947594286,41.13425008449859,1.480265932241895
131.25,41.47726495643151,41.975187289872224,39.98574912205902,41.146067122787585,1.035246376301706
131.5,41.631358512203484,41.91803721909201,39.19926501789049,40.91622024972866,1.4938198088618881
131.75,41.12781213986065,42.55990774405302,39.87345808021179,41.18705932137515,1.3442044563518694
132.0,41.84950401623537,42.58602994994999,39.76905285639796,41.401528940861105,1.4609419008012052
132.25,41.63083176317292,41.63705450910965,39.53468681707302,40.9341910297852,1.2120101945491604
132.5,40.72679402151132,41.5363400141847,39.3799316454838,40.547688560393276,1.0893040612255842
132.75,41.67387271986494,41.64800820649566,39.91983861668795,41.08057318101618,1.005308803245376
133.0,41.42968574687658,41.34760936621692,40.352470143282346,41.04325508545862,0.5996432358650028
133.25,41.16984563008586,41.37924840401842,40.23884550250482,40.929313178869705,0.6070597907218016
133.5,41.16037758946489,41.82763071431358,40.23974672013685,41.075918341305105,0.7973041566368805
133.75,41.20316535144929,41.23443217583884,40.167743670839954,40.8684470660427,0.6070282856781379
134.0,41.696613846731324,41.339948728742606,40.86729414148021,41.30128557231805,0.4160095228813662
134.25,40.41440877799249,41.65903900208242,40.53663169171431,40.87002649059641,0.6860321913881036
134.5,40.743281102669364,41.342742775332894,40.75858043260256,40.948201436868274,0.34176844235855514
134.75,40.667388428867994,42.25660712231587,41.28530692303806,41.40310082474064,0.8011308047752138
135.0,40.5149803653812,41.58802038307474,40.65512823924873,40.91937632923489,0.5832872445793236
135.25,40.096813374369745,41.752832540221355,40.706829554129264,40.85215848957345,0.8375202946943866
135.5,40.76807121254517,41.81889155121835,40.686309229687524,41.09109066448368,0.6316184398108006
135.75,41.11802069158524,41.44403683585403,41.13356276296158,41.23187343013362,0.18390315940959315
136.0,41.349633319505294,42.68359935232239,41.30627819647639,41.779836956101356,0.7829813332963932
136.25,40.968835244067996,42.51077520029754,40.778228999277715,41.41927981454775,0.9500549026098816
136.5,40.05626245932337,42.73750563948781,40.75819758651374,41.183988561774974,1.390409908535972
136.75,40.39476072994523,42.15876205554429,41.39769143551567,41.31707140700173,0.884759775830138
137.0,40.189706284844505,42.67727088517079,40.31988539706481,41.06228752236004,1.400130385689587
137.25,40.300504758920695,43.042180176603516,40.89953518468786,41.41407337340402,1.441443091043503
137.5,39.986628465896835,41.918492509553886,41.33044635711064,41.07852244418712,0.9902645677902269
137.75,40.48424401750344,42.13035384953922,40.81497273532538,41.14319020078935,0.8707550879885267
138.0,39.238626908793535,42.32803781621044,40.48514619516495,40.68393697338964,1.5542693681749697
138.25,39.60231350890475,42.78729449403593,41.14074062528639,41.17678287607569,1.592796362311664
138.5,39.29709507597404,42.99236400858497,40.511927179100155,40.93379542121972,1.8834098681279308
138.75,39.940921468973194,42.89090580522228,40.18688683896401,41.00623803771983,1.6367969288233934
139.0,39.4482124422973,43.29794191883341,40.74130735420844,41.16248723844638,1.9591193510842484
139.25,38.864697202676375,42.88798053236218,,40.87633886751928,2.8448909250556236
139.5,39.22516270842812,42.818149429016145,,41.02165606872214,2.540625274841006
139.75,39.50475175663339,42.71303569182295,,41.10889372422817,2.2685993265444018
140.0,39.61354699965873,43.07319364173363,,41.34337032069618,2.446339601120431
140.25,39.01302252438831,42.2277968487052,,40.62040968654675,2.2731887247088705
140.5,39.017804704082444,43.36649854310195,,41.192151623592196,3.0749909028748514
140.75,39.138465652485834,43.58604251469955,,41.36225408359269,3.1449117591197053
141.0,38.92085512710907,43.62905427550279,,41.27495470130593,3.3291995450059257
141.25,38.83579225166536,43.327716473056135,,41.08175436236075,3.1762700775215196
141.5,39.168060125516696,43.36585451346083,,41.26695731948877,2.968288877742131
141.75,39.39771505199189,43.324952753177755,,41.36133390258482,2.7769764098399947
142.0,39.53010891917007,43.50223201745196,,41.51617046831102,2.8087151785028444
142.25,39.079276090648385,43.366293844210716,,41.22278496742955,3.031379324611044
142.5,39.34318812299424,43.654777902653755,,41.498983012824,3.0487543708918543
142.75,38.774369232496646,43.55588659354762,,41.16512791302213,3.3810433503603488
143.0,39.04375619404669,43.51678710693669,,41.28027165049169,3.1629104909615693
143.25,39.04510512031864,43.46281996279238,,41.25396254155551,3.123796122461644
143.5,39.55362718392699,43.84210280116312,,41.69786499254506,3.032410189900833
143.75,39.16055986714767,43.31793382110028,,41.239246844123976,2.9397073147682233
144.0,39.26140125895992,43.46923342350293,,41.365317341231425,2.975386657643228
144.25,39.44010504852838,43.83111828493054,,41.63561166672946,3.1049152357398557
144.5,38.33161204712519,43.71549742074522,,41.02355473393521,3.8069818568177936
144.75,38.974477800844944,43.05919919249356,,41.01683849666925,2.8883341952924866
145.0,38.474933760472865,43.10096368939078,,40.78794872493182,3.2710971327097806
145.25,38.84277339873967,43.20626097043978,,41.024517184589726,3.085451651572366
145.5,38.6124617349756,43.56799496211802,,41.09022834854681,3.5040911493076643
145.75,38.35222836380165,43.074737732509064,,40.713483048155354,3.339318398830014
146.0,38.291067176071955,43.0065012019847,,40.648784189028326,3.3343153759606823
146.25,38.33040564350219,42.92752314796165,,40.62896439573192,3.250652961314664
146.5,38.48370761747213,42.13806735281399,,40.310887485143056,2.5840225497553084
146.75,38.55398731679913,42.762945382579964,,40.65846634968955,2.9761827900434423
147.0,37.88202607843445,,,37.88202607843445,
147.25,38.65818385710641,,,38.65818385710641,
147.5,38.037449626186145,,,38.037449626186145,
147.75,38.32645618553137,,,38.32645618553137,
148.0,37.850879997888185,,,37.850879997888185,
148.25,37.80203023485249,,,37.80203023485249,
148.5,38.11307442360142,,,38.11307442360142,
148.75,38.26741213000053,,,38.26741213000053,
149.0,37.95049561876517,,,37.95049561876517,
149.25,37.035935017337835,,,37.035935017337835,
149.5,37.98049260452196,,,37.98049260452196,
149.75,37.8753972606029,,,37.8753972606029,
150.0,38.246852030678895,,,38.246852030678895,
150.25,37.76771688880117,,,37.76771688880117,
150.5,37.76781613473938,,,37.76781613473938,
150.75,37.91023102269824,,,37.91023102269824,
151.0,38.10817272163075,,,38.10817272163075,
151.25,37.8245469573628,,,37.8245469573628,
151.5,38.13362724090984,,,38.13362724090984,
151.75,37.98056376173402,,,37.98056376173402,
152.0,37.66513224029366,,,37.66513224029366,
152.25,37.79943089966045,,,37.79943089966045,
152.5,38.2719488347172,,,38.2719488347172,
152.75,37.6924887247969,,,37.6924887247969,
153.0,38.29288015025492,,,38.29288015025492,
153.25,38.14414159559414,,,38.14414159559414,
153.5,37.84418274086559,,,37.84418274086559,
153.75,37.985574891323935,,,37.985574891323935,
154.0,37.98471283081534,,,37.98471283081534,
154.25,37.740512642855435,,,37.740512642855435,
154.5,37.807015104786466,,,37.807015104786466,
154.75,37.964174207002294,,,37.964174207002294,
155.0,38.00616469474181,,,38.00616469474181,
155.25,38.0631372371423,,,38.0631372371423,
155.5,37.75709866086597,,,37.75709866086597,
155.75,38.1979392546808,,,38.1979392546808,
156.0,38.1687579334689,,,38.1687579334689,
156.25,38.124489629669554,,,38.124489629669554,
156.5,38.026316997010376,,,38.026316997010376,
156.75,38.01561922830123,,,38.01561922830123,
157.0,38.306947113477804,,,38.306947113477804,
157.25,37.84591846843624,,,37.84591846843624,
157.5,38.09370507496195,,,38.09370507496195,
157.75,37.87337995799133,,,37.87337995799133,
158.0,37.843630546754355,,,37.843630546754355,
158.25,38.02125277809238,,,38.02125277809238,
158.5,37.74260243941063,,,37.74260243941063,
158.75,37.46894224744138,,,37.46894224744138,
159.0,38.01005715555412,,,38.01005715555412,
159.25,38.10995905403356,,,38.10995905403356,
159.5,38.76813823784167,,,38.76813823784167,
159.75,38.326167134243306,,,38.326167134243306,
160.0,38.74270975435652,,,38.74270975435652,
160.25,37.64148088862158,,,37.64148088862158,
160.5,37.36158473098261,,,37.36158473098261,
160.75,38.438247957568315,,,38.438247957568315,
161.0,38.467636437346115,,,38.467636437346115,
