Repository: ulfsri/fsri_materials_database

# Materials and Products Database

## 01_Data

Raw data generated from each apparatus are included here in plain-text format. The data is organized first by material, next by the short name of test apparatus used, and where applicable additional filtering by test settings.

### material.json

Each material directory contains a json file of the same name as the material. This file links the data stored in the repository as well as data and graphs produced by the accompanying scripts (__02_Scripts__) to the respective landing page for the material on the front-end website.

File: 01_Data/Luan_Panel/MCC/Luan_Panel_MCC_30K_min_211118_R3.txt (part 1 of 4)
Sample ID:	C:\MCC\MCC Cal\Test\Luan_Panel_MCC_30K_min_211118_R3.txt
Sample Weight (mg):	4.15
Heating Rate (C/s):	0.5
Combustor Temp (C):	900
N2 Flow Rate (cc/min):	80
O2 Flow Rate (cc/min):	20
Calibration File:	C:\MCC\MCC Cal\Coeff1 JN10440_30_210304.txt.txt
T Correction Coefficients:	0	1.024463	0
Time Shift (s):	14
*
Time (s)	Temperature (C)	N2 flow rate (cc/min)	O2 flow rate (cc/min)	Flow Rate (cc/min)	Oxygen (%)	HRR (W/g)	Heating rate (C/s)
-0.001	106.233	80.002	19.996	103.025	19.952	0.298	-0.013
0.499	106.228	80.003	19.996	103.027	19.950	0.441	-0.027
1.000	106.221	80.003	19.996	103.026	19.953	0.230	-0.013
1.500	106.257	80.002	19.996	103.025	19.955	0.044	0.008
2.000	106.254	80.004	19.996	103.025	19.956	0.019	0.031
2.500	106.202	80.003	19.995	103.024	19.953	0.211	-0.011
3.000	106.226	80.003	19.997	103.024	19.954	0.163	-0.041
3.500	106.240	80.003	19.995	103.024	19.956	0.002	0.005
4.000	106.234	80.003	19.996	103.025	19.955	0.080	0.023
4.500	106.223	80.005	19.996	103.024	19.952	0.308	-0.004
5.000	106.196	80.004	19.998	103.025	19.954	0.137	-0.027
5.500	106.233	80.004	19.996	103.026	19.956	-0.004	-0.014
6.000	106.247	80.003	19.996	103.026	19.953	0.196	0.031
6.500	106.227	80.005	19.995	103.026	19.953	0.207	0.022
7.000	106.201	80.003	19.996	103.026	19.957	-0.104	-0.027
7.500	106.207	80.004	19.996	103.025	19.959	-0.258	-0.033
8.000	106.233	80.004	19.996	103.025	19.958	-0.133	0.006
8.500	106.193	80.005	19.996	103.025	19.957	-0.114	0.009
9.000	106.226	80.005	19.996	103.024	19.955	0.034	-0.011
9.500	106.215	80.003	19.996	103.025	19.956	0.023	0.008
10.000	106.247	80.004	19.996	103.025	19.956	-0.038	0.022
10.500	106.233	80.006	19.995	103.025	19.958	-0.177	0.019
11.000	106.230	80.003	19.995	103.025	19.955	0.101	0.001
11.500	106.246	80.004	19.995	103.024	19.955	0.080	-0.002
12.000	106.222	80.004	19.995	103.023	19.956	-0.049	0.002
12.500	106.217	80.004	19.995	103.023	19.958	-0.161	-0.018
13.000	106.230	80.004	19.996	103.023	19.958	-0.163	-0.011
13.500	106.209	80.003	19.995	103.024	19.955	0.053	0.000
14.001	106.225	80.003	19.996	103.025	19.957	-0.127	-0.007
14.500	106.198	80.004	19.995	103.026	19.957	-0.078	-0.008
15.000	106.212	80.003	19.995	103.027	19.956	-0.047	-0.012
15.500	106.210	80.003	19.994	103.028	19.955	0.042	-0.000
16.000	106.200	80.005	19.994	103.028	19.958	-0.142	0.000
16.500	106.191	80.004	19.995	103.028	19.957	-0.101	-0.016
17.000	106.207	80.004	19.995	103.031	19.956	-0.032	-0.006
17.500	106.214	80.004	19.995	103.033	19.958	-0.142	0.015
18.000	106.189	80.004	19.995	103.032	19.955	0.078	0.003
18.500	106.205	80.003	19.995	103.035	19.956	-0.032	-0.014
19.000	106.224	80.004	19.994	103.041	19.956	-0.040	0.013
19.500	106.227	80.004	19.995	103.044	19.957	-0.057	0.029
20.000	106.227	80.004	19.995	103.051	19.955	0.032	0.012
20.500	106.225	80.005	19.994	103.059	19.953	0.184	0.001
21.000	106.236	80.006	19.994	103.065	19.951	0.366	0.004
21.500	106.263	80.005	19.994	103.069	19.947	0.702	0.023
22.000	106.254	80.005	19.993	103.073	19.949	0.514	0.028
22.500	106.254	80.005	19.994	103.080	19.951	0.368	0.004
23.000	106.246	80.004	19.994	103.086	19.948	0.588	-0.009
23.500	106.246	80.005	19.994	103.093	19.947	0.700	-0.008
24.000	106.276	80.005	19.993	103.099	19.943	0.992	0.011
24.500	106.306	80.006	19.994	103.104	19.944	0.920	0.045
25.000	106.289	80.005	19.994	103.105	19.946	0.796	0.037
25.500	106.286	80.005	19.994	103.106	19.942	1.100	-0.003
26.000	106.319	80.005	19.994	103.107	19.940	1.215	0.005
26.500	106.318	80.006	19.994	103.108	19.941	1.158	0.031
27.000	106.358	80.005	19.994	103.108	19.943	0.961	0.036
27.500	106.348	80.006	19.995	103.108	19.940	1.234	0.035
28.000	106.396	80.005	19.993	103.115	19.942	1.056	0.034
28.500	106.375	80.006	19.994	103.123	19.938	1.395	0.033
29.000	106.426	80.006	19.994	103.130	19.937	1.442	0.028
29.500	106.420	80.004	19.994	103.137	19.936	1.541	0.037
30.000	106.470	80.005	19.994	103.144	19.936	1.545	0.044
30.500	106.498	80.005	19.994	103.144	19.934	1.721	0.062
31.000	106.531	80.006	19.994	103.144	19.932	1.871	0.070
31.500	106.569	80.006	19.994	103.144	19.936	1.539	0.065
32.000	106.586	80.005	19.994	103.145	19.933	1.783	0.063
32.499	106.628	80.004	19.994	103.144	19.936	1.516	0.057
32.999	106.647	80.004	19.994	103.147	19.930	2.005	0.060
33.499	106.712	80.004	19.995	103.154	19.932	1.861	0.073
33.999	106.750	80.004	19.994	103.164	19.930	1.999	0.093
34.499	106.745	80.004	19.994	103.179	19.927	2.202	0.068
34.999	106.793	80.005	19.994	103.197	19.927	2.276	0.038
35.499	106.838	80.003	19.994	103.210	19.928	2.168	0.068
35.999	106.893	80.004	19.994	103.218	19.926	2.301	0.097
36.500	106.906	80.004	19.994	103.224	19.922	2.625	0.084
37.001	106.969	80.003	19.996	103.222	19.924	2.488	0.072
37.500	107.024	80.004	19.994	103.224	19.922	2.663	0.097
38.000	107.068	80.002	19.994	103.224	19.923	2.543	0.109
38.500	107.128	80.003	19.994	103.229	19.923	2.577	0.102
38.999	107.180	80.003	19.994	103.237	19.924	2.511	0.108
39.499	107.208	80.003	19.995	103.246	19.919	2.897	0.096
39.999	107.264	80.003	19.993	103.252	19.917	3.026	0.082
40.499	107.370	80.001	19.994	103.260	19.919	2.878	0.123
40.999	107.423	80.002	19.994	103.264	19.916	3.066	0.160
41.499	107.484	80.002	19.994	103.264	19.918	2.914	0.137
41.999	107.545	80.003	19.994	103.264	19.919	2.891	0.118
42.499	107.615	80.003	19.996	103.265	19.916	3.124	0.126
42.999	107.656	80.003	19.994	103.267	19.916	3.077	0.121
43.499	107.761	80.004	19.995	103.267	19.913	3.357	0.129
43.999	107.860	80.003	19.994	103.267	19.915	3.192	0.175
44.499	107.901	80.003	19.994	103.268	19.916	3.092	0.172
45.000	107.991	80.002	19.994	103.270	19.915	3.211	0.135
45.501	108.085	80.003	19.995	103.269	19.910	3.571	0.158
46.000	108.153	80.002	19.995	103.269	19.911	3.469	0.173
46.499	108.257	80.001	19.993	103.269	19.913	3.363	0.168
46.999	108.290	80.002	19.994	103.269	19.910	3.530	0.155
47.499	108.430	80.003	19.994	103.270	19.911	3.488	0.155
47.999	108.505	80.003	19.995	103.271	19.913	3.359	0.193
48.499	108.593	80.003	19.994	103.272	19.911	3.516	0.189
48.999	108.699	80.004	19.992	103.276	19.910	3.549	0.179
49.499	108.798	80.003	19.994	103.280	19.908	3.725	0.200
49.999	108.873	80.002	19.995	103.279	19.909	3.636	0.190
50.499	109.035	80.003	19.995	103.284	19.907	3.801	0.206
50.999	109.132	80.004	19.995	103.291	19.907	3.761	0.248
51.499	109.234	80.003	19.994	103.293	19.905	3.941	0.229
51.999	109.341	80.003	19.994	103.294	19.906	3.850	0.204
52.499	109.471	80.004	19.994	103.298	19.906	3.850	0.223
52.999	109.537	80.004	19.993	103.299	19.910	3.596	0.217
53.499	109.671	80.004	19.993	103.300	19.907	3.778	0.198
53.999	109.769	80.003	19.994	103.301	19.909	3.641	0.215
54.499	109.929	80.003	19.994	103.303	19.906	3.905	0.245
54.999	110.023	80.003	19.994	103.305	19.907	3.789	0.257
55.499	110.144	80.005	19.994	103.304	19.907	3.789	0.234
55.999	110.282	80.004	19.995	103.304	19.906	3.909	0.236
56.499	110.406	80.003	19.994	103.301	19.906	3.857	0.260
56.999	110.517	80.004	19.994	103.301	19.905	3.924	0.249
57.499	110.663	80.003	19.994	103.300	19.907	3.782	0.246
57.999	110.831	80.004	19.994	103.299	19.904	4.005	0.286
58.499	110.957	80.004	19.994	103.299	19.904	4.045	0.304
59.000	111.087	80.003	19.994	103.302	19.907	3.767	0.275
59.500	111.185	80.004	19.993	103.302	19.905	3.971	0.242
59.999	111.351	80.004	19.995	103.302	19.904	4.030	0.246
60.499	111.490	80.004	19.993	103.303	19.906	3.895	0.285
60.999	111.624	80.004	19.994	103.303	19.904	4.020	0.290
61.499	111.756	80.003	19.994	103.302	19.906	3.876	0.270
61.999	111.940	80.004	19.995	103.302	19.906	3.899	0.291
62.499	112.061	80.002	19.994	103.301	19.905	3.937	0.310
63.000	112.203	80.004	19.993	103.304	19.906	3.895	0.284
63.500	112.376	80.004	19.994	103.304	19.906	3.861	0.289
63.999	112.533	80.004	19.995	103.304	19.907	3.772	0.322
64.499	112.645	80.004	19.994	103.304	19.905	3.954	0.299
64.999	112.857	80.003	19.995	103.304	19.904	4.028	0.297
65.499	112.949	80.003	19.994	103.302	19.905	3.973	0.314
65.999	113.143	80.004	19.993	103.302	19.905	3.952	0.295
66.499	113.337	80.002	19.995	103.302	19.907	3.823	0.336
66.999	113.495	80.004	19.995	103.303	19.904	4.043	0.370
67.500	113.616	80.002	19.994	103.303	19.907	3.770	0.316
68.000	113.841	80.003	19.994	103.303	19.906	3.835	0.313
68.499	113.989	80.002	19.994	103.303	19.903	4.073	0.359
68.999	114.152	80.002	19.995	103.303	19.904	4.009	0.342
69.499	114.323	80.002	19.996	103.301	19.906	3.846	0.323
70.000	114.481	80.003	19.995	103.301	19.902	4.151	0.331
70.500	114.658	80.003	19.995	103.301	19.905	3.952	0.332
70.999	114.773	80.002	19.996	103.302	19.908	3.751	0.313
71.500	115.029	80.004	19.996	103.303	19.905	3.958	0.332
72.000	115.166	80.003	19.995	103.303	19.905	3.945	0.382
72.499	115.363	80.002	19.995	103.302	19.906	3.897	0.363
73.000	115.522	80.002	19.995	103.302	19.906	3.909	0.345
73.500	115.731	80.003	19.996	103.301	19.904	4.022	0.362
73.999	115.865	80.003	19.995	103.300	19.906	3.892	0.356
74.499	116.041	80.004	19.995	103.300	19.905	3.977	0.327
74.999	116.238	80.004	19.995	103.300	19.901	4.223	0.342
75.500	116.429	80.003	19.994	103.301	19.903	4.125	0.380
76.000	116.591	80.003	19.995	103.301	19.900	4.348	0.370
76.499	116.799	80.003	19.995	103.301	19.903	4.140	0.361
77.000	116.990	80.003	19.995	103.301	19.899	4.409	0.385
77.500	117.190	80.004	19.994	103.301	19.901	4.252	0.395
77.999	117.339	80.004	19.995	103.302	19.901	4.291	0.370
78.499	117.531	80.004	19.995	103.303	19.902	4.191	0.345
78.999	117.723	80.004	19.996	103.307	19.903	4.130	0.362
79.499	117.910	80.004	19.995	103.310	19.901	4.293	0.382
79.999	118.109	80.006	19.995	103.310	19.902	4.185	0.383
80.499	118.298	80.005	19.995	103.309	19.901	4.291	0.387
80.999	118.487	80.005	19.994	103.308	19.902	4.200	0.383
81.500	118.662	80.005	19.994	103.304	19.903	4.125	0.371
82.000	118.873	80.003	19.994	103.301	19.901	4.252	0.375
82.500	119.039	80.005	19.995	103.301	19.905	3.983	0.382
83.000	119.265	80.005	19.994	103.300	19.904	4.055	0.384
83.500	119.474	80.005	19.993	103.300	19.904	4.015	0.413
84.001	119.669	80.006	19.995	103.300	19.900	4.348	0.420
84.500	119.856	80.005	19.995	103.300	19.902	4.163	0.393
84.999	120.030	80.006	19.994	103.299	19.901	4.259	0.371
85.499	120.277	80.005	19.994	103.301	19.901	4.284	0.391
85.999	120.452	80.006	19.994	103.300	19.904	4.041	0.422
86.499	120.645	80.005	19.995	103.300	19.906	3.890	0.395
86.999	120.853	80.006	19.995	103.300	19.901	4.259	0.384
87.499	121.063	80.006	19.995	103.301	19.905	3.971	0.410
88.000	121.291	80.004	19.995	103.300	19.907	3.827	0.428
88.501	121.478	80.006	19.994	103.300	19.907	3.827	0.426
89.001	121.681	80.005	19.995	103.300	19.901	4.265	0.403
89.501	121.888	80.004	19.995	103.300	19.901	4.246	0.400
90.000	122.083	80.005	19.994	103.300	19.904	4.005	0.406
90.499	122.304	80.003	19.993	103.301	19.904	4.036	0.409
90.999	122.526	80.003	19.994	103.301	19.904	3.988	0.429
91.499	122.719	80.003	19.996	103.301	19.901	4.282	0.429
91.999	122.942	80.005	19.994	103.302	19.903	4.089	0.416
92.499	123.138	80.005	19.995	103.301	19.903	4.079	0.418
92.999	123.350	80.005	19.995	103.300	19.905	3.977	0.413
93.499	123.580	80.003	19.995	103.299	19.907	3.810	0.425
93.999	123.776	80.003	19.995	103.296	19.905	3.922	0.434
94.499	123.994	80.004	19.995	103.296	19.905	3.956	0.420
94.999	124.190	80.004	19.995	103.296	19.908	3.744	0.414
95.499	124.437	80.004	19.995	103.297	19.906	3.878	0.428
95.999	124.611	80.003	19.996	103.298	19.905	3.935	0.432
96.499	124.861	80.004	19.996	103.301	19.909	3.643	0.423
96.999	125.118	80.003	19.996	103.302	19.903	4.085	0.466
97.499	125.310	80.005	19.994	103.302	19.906	3.903	0.478
98.000	125.550	80.002	19.995	103.302	19.908	3.746	0.440
98.501	125.719	80.003	19.995	103.302	19.906	3.840	0.420
99.000	125.974	80.003	19.995	103.302	19.906	3.880	0.416
99.499	126.189	80.004	19.995	103.302	19.905	3.933	0.447
100.000	126.395	80.003	19.997	103.301	19.903	4.130	0.446
100.500	126.612	80.005	19.997	103.300	19.903	4.115	0.422
100.999	126.812	80.004	19.995	103.300	19.904	4.007	0.420
101.499	127.101	80.003	19.996	103.299	19.905	3.945	0.453
101.999	127.291	80.003	19.995	103.299	19.908	3.706	0.484
102.500	127.524	80.004	19.996	103.300	19.904	4.007	0.451
103.000	127.731	80.004	19.995	103.301	19.906	3.837	0.431
103.499	127.950	80.005	19.996	103.301	19.901	4.261	0.433
103.999	128.153	80.003	19.995	103.301	19.905	3.986	0.423
104.499	128.387	80.005	19.996	103.301	19.904	4.051	0.430
104.999	128.619	80.004	19.995	103.301	19.902	4.200	0.452
105.499	128.866	80.005	19.995	103.301	19.903	4.109	0.473
105.999	129.100	80.004	19.995	103.302	19.903	4.142	0.480
106.499	129.343	80.006	19.995	103.302	19.904	4.049	0.479
106.999	129.548	80.005	19.994	103.302	19.904	4.013	0.463
107.499	129.752	80.006	19.995	103.302	19.904	4.054	0.428
107.999	129.994	80.007	19.994	103.302	19.902	4.172	0.427
108.499	130.243	80.007	19.994	103.301	19.906	3.840	0.468
108.999	130.472	80.006	19.994	103.301	19.906	3.869	0.484
109.500	130.701	80.006	19.994	103.301	19.906	3.867	0.468
110.000	130.930	80.006	19.994	103.301	19.905	3.931	0.458
110.499	131.127	80.006	19.994	103.301	19.902	4.145	0.442
110.999	131.373	80.007	19.994	103.302	19.907	3.799	0.435
111.499	131.609	80.006	19.994	103.302	19.905	3.943	0.462
111.999	131.830	80.005	19.994	103.302	19.904	4.051	0.469
112.499	132.087	80.006	19.994	103.303	19.904	4.060	0.468
112.999	132.297	80.005	19.994	103.303	19.904	4.026	0.473
113.500	132.559	80.005	19.994	103.303	19.904	4.041	0.469
114.000	132.744	80.006	19.994	103.303	19.902	4.191	0.459
114.499	132.972	80.005	19.994	103.303	19.904	4.045	0.430
115.000	133.208	80.005	19.994	103.303	19.905	3.916	0.439
115.500	133.468	80.004	19.994	103.303	19.905	3.962	0.481
115.999	133.708	80.005	19.995	103.303	19.905	3.947	0.498
116.499	133.976	80.004	19.994	103.304	19.903	4.075	0.504
116.999	134.179	80.004	19.994	103.304	19.903	4.096	0.489
117.499	134.412	80.004	19.994	103.304	19.903	4.108	0.453
117.999	134.624	80.003	19.993	103.304	19.903	4.117	0.440
118.499	134.848	80.003	19.994	103.304	19.906	3.880	0.440
118.999	135.117	80.003	19.994	103.304	19.904	4.057	0.464
119.499	135.339	80.003	19.994	103.304	19.902	4.185	0.492
119.999	135.612	80.004	19.994	103.304	19.903	4.066	0.493
120.500	135.814	80.003	19.995	103.304	19.904	4.032	0.485
121.000	136.050	80.004	19.994	103.304	19.905	3.943	0.456
121.499	136.295	80.004	19.995	103.304	19.905	3.971	0.459
121.999	136.535	80.004	19.994	103.303	19.901	4.246	0.484
122.499	136.798	80.004	19.995	103.303	19.904	4.039	0.494
123.000	137.082	80.003	19.994	103.302	19.904	4.019	0.525
123.501	137.265	80.004	19.994	103.302	19.904	4.013	0.507
124.000	137.502	80.004	19.994	103.301	19.906	3.888	0.443
124.499	137.733	80.003	19.994	103.301	19.909	3.670	0.444
124.999	138.026	80.005	19.995	103.300	19.906	3.890	0.496
125.499	138.268	80.004	19.995	103.300	19.906	3.869	0.529
125.999	138.511	80.004	19.995	103.299	19.903	4.074	0.510
126.499	138.724	80.005	19.995	103.299	19.906	3.873	0.470
126.999	139.011	80.003	19.994	103.301	19.905	3.979	0.478
127.499	139.218	80.004	19.995	103.302	19.905	3.920	0.497
127.999	139.445	80.002	19.994	103.300	19.903	4.127	0.464
128.500	139.695	80.003	19.994	103.301	19.905	3.918	0.456
129.000	139.965	80.003	19.994	103.301	19.906	3.852	0.499
129.500	140.239	80.003	19.995	103.299	19.905	3.922	0.532
130.000	140.462	80.004	19.994	103.297	19.902	4.216	0.520
130.500	140.674	80.004	19.994	103.299	19.904	4.011	0.466
131.000	140.953	80.004	19.995	103.299	19.903	4.066	0.463
131.500	141.209	80.004	19.996	103.298	19.900	4.307	0.513
132.000	141.454	80.005	19.996	103.299	19.903	4.134	0.518
132.500	141.659	80.004	19.995	103.300	19.898	4.525	0.476
133.000	141.919	80.003	19.994	103.300	19.903	4.095	0.458
133.500	142.191	80.004	19.996	103.300	19.903	4.112	0.498
134.000	142.443	80.003	19.995	103.301	19.901	4.252	0.528
134.500	142.686	80.003	19.995	103.300	19.904	3.998	0.510
135.000	142.948	80.004	19.995	103.301	19.902	4.149	0.500
135.500	143.227	80.003	19.994	103.298	19.903	4.070	0.523
136.000	143.480	80.005	19.995	103.297	19.904	4.002	0.536
136.500	143.693	80.004	19.995	103.296	19.903	4.137	0.499
137.000	143.967	80.005	19.995	103.296	19.907	3.811	0.477
137.500	144.236	80.005	19.994	103.296	19.906	3.858	0.515
138.000	144.481	80.005	19.994	103.299	19.905	3.964	0.528
138.500	144.771	80.005	19.996	103.299	19.905	3.915	0.525
139.000	144.990	80.004	19.994	103.300	19.904	4.011	0.522
139.500	145.247	80.004	19.995	103.300	19.903	4.108	0.492
140.000	145.520	80.004	19.994	103.300	19.906	3.905	0.503
140.500	145.724	80.004	19.994	103.300	19.903	4.121	0.504
141.000	145.965	80.006	19.994	103.299	19.904	4.051	0.461
141.500	146.246	80.004	19.994	103.299	19.905	3.955	0.483
142.000	146.504	80.004	19.994	103.299	19.904	4.063	0.530
142.500	146.759	80.004	19.994	103.296	19.907	3.792	0.526
143.000	146.987	80.005	19.995	103.292	19.905	3.911	0.498
143.500	147.241	80.004	19.993	103.290	19.905	3.940	0.482
144.000	147.462	80.004	19.994	103.289	19.908	3.680	0.478
144.500	147.751	80.004	19.995	103.290	19.908	3.703	0.493
145.000	147.948	80.004	19.994	103.293	19.906	3.862	0.498
145.500	148.227	80.004	19.994	103.295	19.905	3.940	0.481
146.000	148.466	80.004	19.994	103.298	19.907	3.766	0.497
146.500	148.714	80.004	19.994	103.295	19.905	3.978	0.503
147.000	148.984	80.006	19.994	103.290	19.910	3.591	0.503
147.500	149.228	80.004	19.995	103.282	19.906	3.908	0.516
148.000	149.507	80.003	19.994	103.281	19.909	3.639	0.518
148.500	149.715	80.004	19.995	103.281	19.905	3.934	0.505
149.000	149.972	80.003	19.994	103.282	19.906	3.908	0.476
149.500	150.264	80.005	19.994	103.286	19.909	3.646	0.507
150.000	150.526	80.004	19.994	103.291	19.910	3.578	0.551
150.500	150.801	80.005	19.994	103.291	19.909	3.652	0.546
151.000	151.024	80.004	19.994	103.288	19.910	3.595	0.518
151.500	151.229	80.004	19.994	103.285	19.907	3.828	0.463
152.000	151.504	80.004	19.995	103.282	19.908	3.699	0.454
152.500	151.778	80.003	19.994	103.281	19.910	3.574	0.515
153.000	152.027	80.003	19.995	103.281	19.907	3.783	0.536
153.500	152.237	80.003	19.995	103.283	19.908	3.749	0.491
154.000	152.526	80.002	19.995	103.280	19.910	3.567	0.479
154.500	152.735	80.003	19.994	103.279	19.906	3.855	0.499
155.000	153.001	80.003	19.995	103.275	19.909	3.629	0.487
155.500	153.254	80.003	19.995	103.273	19.907	3.783	0.497
156.000	153.536	80.005	19.994	103.269	19.907	3.760	0.527
156.500	153.777	80.003	19.994	103.268	19.906	3.855	0.529
157.000	154.034	80.003	19.995	103.269	19.909	3.620	0.510
157.500	154.264	80.002	19.995	103.269	19.911	3.519	0.492
158.000	154.506	80.004	19.995	103.267	19.906	3.844	0.479
158.500	154.767	80.002	19.995	103.269	19.906	3.847	0.488
159.000	154.988	80.004	19.995	103.270	19.910	3.533	0.493
159.500	155.230	80.004	19.995	103.268	19.909	3.656	0.472
160.000	155.507	80.002	19.995	103.268	19.908	3.751	0.491
160.500	155.742	80.004	19.994	103.268	19.909	3.660	0.516
161.000	156.016	80.003	19.995	103.267	19.910	3.540	0.510
161.500	156.271	80.005	19.994	103.267	19.908	3.694	0.519
162.000	156.531	80.004	19.995	103.266	19.906	3.838	0.521
162.500	156.763	80.003	19.994	103.270	19.909	3.673	0.503
163.000	156.996	80.004	19.996	103.271	19.908	3.694	0.479
163.500	157.274	80.004	19.994	103.269	19.908	3.681	0.488
164.000	157.500	80.005	19.996	103.270	19.906	3.887	0.508
164.500	157.746	80.004	19.995	103.271	19.908	3.709	0.488
165.000	158.019	80.004	19.994	103.269	19.909	3.665	0.496
165.500	158.236	80.005	19.996	103.269	19.905	3.976	0.505
166.000	158.495	80.004	19.996	103.268	19.909	3.616	0.483
166.500	158.750	80.006	19.996	103.268	19.907	3.813	0.495
167.000	158.971	80.004	19.995	103.268	19.907	3.772	0.495
167.500	159.218	80.005	19.994	103.266	19.906	3.885	0.472
168.000	159.471	80.005	19.996	103.266	19.908	3.736	0.484
168.500	159.736	80.005	19.996	103.266	19.908	3.705	0.509
169.000	159.988	80.005	19.994	103.264	19.908	3.711	0.517
169.500	160.238	80.005	19.996	103.264	19.908	3.681	0.509
170.000	160.474	80.006	19.995	103.263	19.912	3.431	0.494
170.500	160.707	80.005	19.995	103.262	19.906	3.868	0.477
171.000	160.937	80.005	19.994	103.261	19.907	3.808	0.466
171.500	161.200	80.005	19.994	103.261	19.907	3.821	0.479
172.000	161.489	80.004	19.995	103.261	19.909	3.622	0.523
172.500	161.714	80.004	19.994	103.261	19.911	3.459	0.533
173.000	161.949	80.004	19.994	103.262	19.908	3.743	0.487
173.500	162.176	80.005	19.994	103.263	19.910	3.597	0.461
174.000	162.426	80.005	19.994	103.264	19.909	3.667	0.469
174.500	162.685	80.004	19.993	103.263	19.908	3.692	0.493
175.000	162.917	80.005	19.995	103.263	19.907	3.794	0.500
175.500	163.182	80.004	19.993	103.264	19.906	3.855	0.494
176.000	163.403	80.004	19.994	103.264	19.910	3.561	0.491
176.500	163.683	80.004	19.994	103.264	19.906	3.847	0.494
177.000	163.917	80.003	19.994	103.262	19.911	3.449	0.508
177.500	164.133	80.004	19.995	103.262	19.908	3.741	0.482
178.000	164.406	80.003	19.995	103.260	19.908	3.692	0.469
178.500	164.645	80.003	19.995	103.260	19.911	3.482	0.501
179.000	164.876	80.005	19.994	103.260	19.911	3.463	0.491
179.500	165.151	80.003	19.995	103.262	19.910	3.567	0.488
180.000	165.353	80.004	19.994	103.257	19.909	3.662	0.492
180.500	165.572	80.005	19.996	103.258	19.909	3.645	0.449
181.000	165.838	80.005	19.995	103.258	19.910	3.575	0.453
181.500	166.100	80.004	19.993	103.260	19.910	3.539	0.506
182.000	166.320	80.005	19.994	103.260	19.906	3.861	0.505
182.500	166.539	80.006	19.995	103.266	19.908	3.707	0.460
183.000	166.815	80.006	19.995	103.267	19.908	3.694	0.467
183.500	167.034	80.004	19.994	103.266	19.910	3.567	0.496
184.000	167.323	80.004	19.994	103.263	19.906	3.861	0.502
184.500	167.525	80.004	19.993	103.262	19.907	3.827	0.499
185.000	167.784	80.005	19.996	103.261	19.906	3.895	0.475
185.500	168.039	80.005	19.994	103.261	19.909	3.656	0.488
186.000	168.229	80.005	19.995	103.262	19.907	3.825	0.480
186.500	168.461	80.005	19.995	103.262	19.906	3.897	0.433
187.000	168.727	80.005	19.994	103.262	19.908	3.721	0.460
187.500	168.940	80.007	19.994	103.262	19.907	3.819	0.488
188.000	169.218	80.006	19.995	103.262	19.910	3.597	0.485
188.500	169.474	80.007	19.995	103.261	19.906	3.903	0.512
189.000	169.665	80.005	19.995	103.261	19.908	3.726	0.490
189.500	169.936	80.005	19.996	103.260	19.907	3.772	0.455
190.000	170.171	80.006	19.995	103.259	19.903	4.075	0.484
190.500	170.422	80.006	19.994	103.259	19.905	3.939	0.496
191.000	170.690	80.005	19.994	103.259	19.905	3.948	0.502
191.500	170.918	80.007	19.994	103.259	19.904	4.041	0.508
192.000	171.142	80.007	19.996	103.258	19.905	3.954	0.474
192.500	171.401	80.005	19.995	103.258	19.905	3.952	0.468
193.000	171.635	80.005	19.996	103.258	19.904	4.041	0.488
193.500	171.867	80.006	19.994	103.258	19.906	3.891	0.479
194.000	172.092	80.005	19.994	103.258	19.904	3.992	0.461
194.500	172.339	80.004	19.995	103.258	19.908	3.743	0.464
195.000	172.569	80.007	19.995	103.259	19.903	4.128	0.475
195.500	172.785	80.005	19.996	103.258	19.905	3.931	0.462
196.000	173.049	80.005	19.995	103.258	19.904	4.022	0.463
196.500	173.274	80.005	19.996	103.258	19.906	3.882	0.484
197.000	173.503	80.006	19.995	103.258	19.905	3.950	0.471
197.500	173.762	80.005	19.995	103.257	19.904	4.007	0.471
198.000	174.017	80.005	19.996	103.257	19.904	3.992	0.501
198.500	174.232	80.004	19.995	103.256	19.902	4.166	0.492
199.000	174.490	80.004	19.996	103.257	19.904	3.986	0.471
199.500	174.748	80.003	19.996	103.255	19.903	4.098	0.495
200.000	174.966	80.003	19.997	103.256	19.904	4.035	0.496
200.500	175.193	80.004	19.996	103.255	19.902	4.149	0.461
201.000	175.428	80.004	19.996	103.252	19.902	4.170	0.454
201.500	175.668	80.005	19.994	103.248	19.905	3.935	0.468
202.000	175.937	80.004	19.994	103.250	19.903	4.094	0.492
202.500	176.132	80.005	19.995	103.250	19.906	3.857	0.486
203.000	176.400	80.004	19.995	103.251	19.903	4.105	0.463
203.500	176.629	80.004	19.996	103.254	19.903	4.132	0.480
204.000	176.878	80.003	19.994	103.259	19.901	4.285	0.487
204.500	177.111	80.004	19.994	103.258	19.901	4.234	0.480
205.000	177.334	80.004	19.994	103.255	19.901	4.227	0.469
205.500	177.562	80.004	19.995	103.256	19.901	4.242	0.454
206.000	177.791	80.003	19.994	103.255	19.900	4.322	0.454
206.500	178.049	80.004	19.995	103.255	19.904	4.041	0.472
207.000	178.325	80.003	19.995	103.256	19.902	4.185	0.510
207.500	178.518	80.004	19.994	103.259	19.903	4.127	0.501
208.000	178.776	80.004	19.995	103.259	19.898	4.492	0.460
208.500	179.017	80.004	19.995	103.261	19.902	4.204	0.475
209.000	179.261	80.005	19.995	103.260	19.902	4.212	0.492
209.500	179.504	80.005	19.995	103.258	19.901	4.255	0.486
210.000	179.735	80.003	19.995	103.254	19.902	4.194	0.480
210.500	179.955	80.004	19.996	103.252	19.899	4.435	0.462
211.000	180.221	80.005	19.995	103.251	19.898	4.496	0.469
211.500	180.433	80.004	19.995	103.252	19.899	4.378	0.482
212.000	180.687	80.005	19.995	103.254	19.902	4.193	0.472
212.500	180.906	80.004	19.995	103.258	19.900	4.318	0.469
213.000	181.140	80.004	19.995	103.260	19.899	4.448	0.463
213.500	181.379	80.004	19.995	103.261	19.899	4.429	0.463
214.000	181.646	80.003	19.994	103.262	19.901	4.261	0.489
214.500	181.869	80.004	19.995	103.261	19.901	4.261	0.498
215.000	182.112	80.004	19.994	103.262	19.903	4.120	0.478
215.500	182.350	80.004	19.995	103.262	19.900	4.316	0.473
216.000	182.573	80.004	19.995	103.259	19.904	4.062	0.471
216.500	182.815	80.004	19.994	103.256	19.904	4.033	0.463
217.000	183.033	80.005	19.995	103.252	19.904	4.026	0.462
217.500	183.290	80.004	19.994	103.249	19.901	4.253	0.468
218.000	183.482	80.004	19.994	103.248	19.899	4.413	0.462
218.500	183.740	80.003	19.995	103.246	19.902	4.183	0.450
219.000	183.988	80.004	19.995	103.247	19.901	4.263	0.478
219.500	184.233	80.006	19.996	103.251	19.900	4.346	0.499
220.000	184.457	80.004	19.994	103.254	19.900	4.306	0.481
220.500	184.689	80.005	19.994	103.255	19.902	4.156	0.463
221.000	184.959	80.004	19.994	103.258	19.901	4.270	0.479
221.500	185.199	80.004	19.993	103.258	19.902	4.213	0.506
222.000	185.392	80.005	19.994	103.255	19.900	4.367	0.471
222.500	185.713	80.003	19.995	103.254	19.898	4.497	0.474
223.000	185.929	80.004	19.995	103.255	19.899	4.427	0.526
223.500	186.154	80.004	19.994	103.256	19.898	4.473	0.489
224.000	186.436	80.004	19.994	103.259	19.902	4.217	0.474
224.500	186.653	80.003	19.994	103.262	19.899	4.427	0.503
225.000	186.885	80.004	19.994	103.263	19.898	4.477	0.474
225.500	187.123	80.005	19.995	103.263	19.898	4.499	0.460
226.000	187.358	80.005	19.994	103.263	19.897	4.547	0.472
226.500	187.630	80.005	19.996	103.263	19.900	4.306	0.490
227.000	187.823	80.004	19.994	103.259	19.899	4.450	0.486
227.500	188.126	80.005	19.995	103.259	19.897	4.560	0.481
228.000	188.345	80.005	19.996	103.259	19.900	4.297	0.509
228.500	188.619	80.003	19.993	103.255	19.898	4.499	0.508
229.000	188.841	80.004	19.994	103.252	19.898	4.467	0.494
229.500	189.063	80.004	19.994	103.253	19.899	4.395	0.469
230.000	189.334	80.003	19.996	103.253	19.898	4.522	0.469
230.500	189.557	80.004	19.994	103.252	19.898	4.473	0.494
231.000	189.821	80.004	19.995	103.256	19.900	4.323	0.491
231.500	190.024	80.004	19.995	103.261	19.896	4.628	0.477
232.000	190.262	80.003	19.994	103.263	19.899	4.412	0.454
232.500	190.542	80.003	19.995	103.263	19.898	4.501	0.480
233.000	190.781	80.004	19.994	103.264	19.900	4.348	0.518
233.500	190.981	80.004	19.994	103.264	19.898	4.505	0.479
234.000	191.265	80.004	19.995	103.264	19.900	4.354	0.462
234.500	191.453	80.003	19.995	103.264	19.898	4.494	0.478
235.000	191.753	80.003	19.993	103.263	19.900	4.348	0.480
235.500	191.983	80.004	19.993	103.264	19.897	4.568	0.509
236.000	192.168	80.004	19.994	103.265	19.899	4.378	0.473
236.500	192.433	80.004	19.995	103.265	19.897	4.560	0.432
237.000	192.651	80.005	19.994	103.265	19.897	4.564	0.467
237.500	192.905	80.005	19.994	103.263	19.898	4.454	0.478
238.000	193.163	80.005	19.994	103.262	19.895	4.734	0.492
238.500	193.455	80.004	19.993	103.263	19.895	4.751	0.530
239.000	193.658	80.005	19.994	103.264	19.895	4.734	0.522
239.500	193.887	80.004	19.994	103.263	19.894	4.817	0.464
240.000	194.164	80.004	19.993	103.264	19.896	4.637	0.469
240.500	194.409	80.004	19.994	103.264	19.898	4.525	0.514
241.000	194.617	80.003	19.993	103.263	19.896	4.650	0.487
241.500	194.883	80.004	19.993	103.263	19.897	4.590	0.463
242.000	195.084	80.005	19.994	103.264	19.896	4.649	0.471
242.500	195.379	80.005	19.994	103.264	19.895	4.702	0.482
243.000	195.618	80.006	19.994	103.264	19.894	4.833	0.515
243.500	195.855	80.005	19.993	103.264	19.891	5.030	0.505
244.000	196.098	80.005	19.994	103.263	19.897	4.603	0.478
244.500	196.353	80.006	19.994	103.260	19.894	4.827	0.490
245.000	196.539	80.005	19.994	103.258	19.894	4.776	0.470
245.500	196.796	80.005	19.994	103.256	19.895	4.734	0.442
246.000	197.022	80.006	19.994	103.256	19.896	4.681	0.462
246.500	197.283	80.006	19.993	103.257	19.893	4.895	0.485
247.000	197.534	80.016	19.996	103.260	19.894	4.812	0.500
247.500	197.768	80.023	19.999	103.267	19.894	4.763	0.499
248.000	198.030	80.023	19.999	103.269	19.893	4.888	0.490
248.500	198.286	80.023	20.001	103.269	19.893	4.913	0.507
249.000	198.530	80.025	20.001	103.272	19.897	4.564	0.509
249.500	198.747	80.024	20.002	103.273	19.893	4.905	0.480
250.000	199.015	80.025	20.002	103.272	19.891	5.059	0.473
250.500	199.230	80.025	20.003	103.277	19.896	4.645	0.484
251.000	199.487	80.025	20.002	103.282	19.894	4.816	0.478
251.500	199.724	80.026	20.001	103.279	19.896	4.645	0.483
252.000	199.963	80.023	20.002	103.277	19.894	4.778	0.485
252.500	200.220	80.025	20.002	103.276	19.895	4.710	0.486
253.000	200.459	80.024	20.002	103.270	19.895	4.687	0.496
253.500	200.695	80.025	20.003	103.265	19.894	4.831	0.486
254.001	200.924	80.024	20.002	103.268	19.897	4.590	0.470
254.501	201.177	80.025	20.002	103.270	19.896	4.670	0.473
255.000	201.420	80.024	20.001	103.270	19.896	4.655	0.489
255.500	201.696	80.023	20.002	103.273	19.899	4.416	0.508
256.000	201.953	80.025	20.001	103.275	19.897	4.562	0.527
256.500	202.192	80.023	20.002	103.272	19.897	4.600	0.515
257.000	202.425	80.024	20.001	103.271	19.893	4.911	0.484
257.500	202.719	80.024	20.001	103.268	19.896	4.655	0.499
258.000	202.936	80.024	20.001	103.265	19.894	4.820	0.518
258.500	203.165	80.024	20.001	103.261	19.895	4.746	0.478
259.000	203.413	80.024	20.003	103.260	19.896	4.674	0.462
259.500	203.661	80.024	20.001	103.261	19.894	4.833	0.487
260.000	203.931	80.026	20.001	103.261	19.891	5.072	0.507
260.500	204.157	80.026	20.000	103.261	19.890	5.148	0.507
261.000	204.378	80.025	20.001	103.260	19.894	4.835	0.472
261.500	204.611	80.024	20.001	103.261	19.892	4.939	0.451
262.000	204.896	80.026	19.999	103.262	19.892	4.969	0.486
262.500	205.131	80.025	20.000	103.262	19.891	5.047	0.519
263.000	205.391	80.024	20.000	103.262	19.891	5.054	0.507
263.500	205.651	80.025	20.001	103.263	19.890	5.083	0.507
264.000	205.873	80.025	20.000	103.262	19.890	5.128	0.501
264.500	206.125	80.026	20.001	103.261	19.890	5.110	0.478
265.000	206.379	80.025	20.002	103.261	19.887	5.366	0.490
265.500	206.646	80.027	20.000	103.263	19.887	5.375	0.513
266.000	206.892	80.025	20.000	103.264	19.889	5.167	0.517
266.500	207.111	80.025	20.000	103.264	19.888	5.267	0.489
267.000	207.352	80.024	20.000	103.264	19.888	5.282	0.462
267.500	207.647	80.024	20.001	103.265	19.888	5.294	0.498
268.000	207.929	80.024	19.999	103.263	19.887	5.352	0.557
268.500	208.135	80.025	19.999	103.262	19.885	5.464	0.532
269.000	208.405	80.026	19.999	103.261	19.888	5.301	0.482
269.500	208.696	80.027	19.999	103.261	19.886	5.426	0.519
270.000	208.908	80.026	19.999	103.262	19.885	5.485	0.532
270.500	209.117	80.026	20.001	103.262	19.885	5.466	0.462
271.000	209.363	80.025	20.001	103.262	19.887	5.364	0.438
271.500	209.663	80.025	19.999	103.263	19.884	5.546	0.500
272.000	209.853	80.025	19.999	103.264	19.885	5.491	0.518
272.500	210.153	80.025	20.000	103.267	19.885	5.504	0.490
273.000	210.347	80.024	20.000	103.271	19.885	5.464	0.493
273.500	210.605	80.026	20.000	103.272	19.882	5.716	0.473
274.000	210.893	80.025	20.000	103.273	19.882	5.729	0.499
274.500	211.125	80.026	20.001	103.272	19.883	5.689	0.533
275.000	211.352	80.024	20.000	103.268	19.885	5.517	0.490
275.500	211.645	80.026	19.999	103.264	19.879	5.932	0.490
276.000	211.879	80.026	19.999	103.262	19.881	5.824	0.524
276.500	212.145	80.026	20.001	103.262	19.878	6.055	0.513
277.000	212.341	80.025	20.000	103.262	19.879	5.968	0.481
277.500	212.647	80.025	20.001	103.261	19.878	6.078	0.482
278.000	212.828	80.025	20.002	103.261	19.876	6.165	0.494
278.500	213.100	80.025	20.002	103.261	19.875	6.271	0.470
279.000	213.353	80.024	20.001	103.260	19.877	6.097	0.489
279.500	213.590	80.024	20.001	103.261	19.876	6.228	0.507
280.000	213.866	80.023	20.002	103.261	19.875	6.256	0.502
280.500	214.134	80.024	20.001	103.262	19.875	6.247	0.529
281.000	214.391	80.023	20.001	103.263	19.876	6.222	0.534
281.500	214.621	80.021	20.001	103.262	19.875	6.287	0.506
282.000	214.838	80.021	20.003	103.262	19.875	6.304	0.468
282.500	215.114	80.022	20.001	103.262	19.876	6.182	0.470
283.000	215.388	80.023	20.002	103.263	19.875	6.307	0.521
283.500	215.609	80.022	20.003	103.266	19.874	6.357	0.523
284.000	215.841	80.022	20.001	103.268	19.875	6.281	0.474
284.500	216.149	80.023	20.002	103.268	19.871	6.622	0.496
285.000	216.381	80.022	20.002	103.268	19.871	6.594	0.540
285.500	216.617	80.023	20.000	103.267	19.874	6.357	0.504
286.000	216.889	80.021	20.001	103.265	19.871	6.567	0.489
286.500	217.113	80.021	19.999	103.264	19.870	6.700	0.502
287.000	217.380	80.022	20.001	103.264	19.870	6.688	0.493
287.500	217.619	80.023	20.000	103.267	19.870	6.637	0.498
288.000	217.866	80.023	20.001	103.269	19.868	6.830	0.496
288.500	218.129	80.022	20.000	103.269	19.868	6.834	0.498
289.000	218.388	80.022	19.998	103.267	19.865	7.084	0.516
289.500	218.599	80.022	19.996	103.266	19.864	7.111	0.496
290.000	218.861	80.021	20.000	103.264	19.866	6.948	0.472
290.500	219.124	80.023	19.999	103.261	19.863	7.206	0.499
291.000	219.303	80.022	19.999	103.261	19.862	7.293	0.483
291.500	219.607	80.023	19.998	103.262	19.864	7.128	0.462
292.000	219.841	80.019	19.995	103.263	19.860	7.460	0.510
292.500	220.112	80.022	19.997	103.263	19.865	7.088	0.522
293.000	220.350	80.023	19.999	103.263	19.862	7.289	0.507
293.500	220.628	80.024	20.001	103.265	19.860	7.473	0.513
294.000	220.855	80.022	19.999	103.265	19.857	7.636	0.511
294.500	221.101	80.022	20.000	103.265	19.859	7.526	0.489
295.000	221.347	80.023	20.001	103.266	19.858	7.600	0.482
295.500	221.633	80.023	20.002	103.266	19.858	7.621	0.512
296.000	221.887	80.023	20.001	103.265	19.856	7.742	0.536
296.500	222.138	80.022	20.002	103.265	19.856	7.717	0.522
297.000	222.362	80.024	20.002	103.265	19.854	7.935	0.490
297.500	222.652	80.024	20.001	103.265	19.855	7.827	0.494
298.000	222.919	80.024	20.001	103.265	19.854	7.876	0.535
298.500	223.130	80.023	20.001	103.265	19.853	7.954	0.517
299.000	223.373	80.022	20.000	103.266	19.851	8.136	0.466
299.500	223.636	80.024	19.999	103.267	19.854	7.878	0.480
300.000	223.900	80.024	19.999	103.267	19.854	7.945	0.516
300.500	224.166	80.021	19.998	103.267	19.850	8.202	0.528
301.000	224.415	80.023	19.998	103.267	19.850	8.204	0.523
301.500	224.669	80.022	19.998	103.266	19.849	8.265	0.509
302.000	224.908	80.022	19.998	103.265	19.850	8.225	0.498
302.500	225.137	80.024	19.998	103.265	19.847	8.460	0.481
303.000	225.393	80.024	20.000	103.265	19.848	8.350	0.477
303.500	225.659	80.023	20.000	103.265	19.849	8.320	0.503
304.000	225.891	80.022	19.998	103.265	19.847	8.470	0.510
304.500	226.164	80.023	20.001	103.266	19.846	8.530	0.501
305.000	226.429	80.022	20.000	103.266	19.844	8.652	0.521
305.500	226.648	80.022	19.999	103.266	19.844	8.693	0.511
306.000	226.906	80.022	20.001	103.267	19.843	8.769	0.480
306.500	227.146	80.023	19.998	103.266	19.843	8.741	0.487
307.000	227.394	80.024	19.999	103.266	19.842	8.815	0.493
307.500	227.685	80.022	19.999	103.267	19.842	8.815	0.514
308.000	227.910	80.022	19.999	103.270	19.840	8.982	0.527
308.500	228.144	80.022	19.998	103.270	19.844	8.705	0.487
309.000	228.429	80.023	19.999	103.270	19.840	9.004	0.489
309.500	228.651	80.021	19.998	103.270	19.839	9.042	0.513
310.000	228.912	80.021	20.000	103.270	19.843	8.762	0.494
310.500	229.171	80.022	20.002	103.267	19.838	9.183	0.501
311.000	229.434	80.022	20.000	103.267	19.838	9.173	0.521
311.500	229.690	80.021	19.999	103.267	19.835	9.389	0.521
312.000	229.944	80.022	19.999	103.267	19.837	9.260	0.515
312.500	230.197	80.022	20.000	103.266	19.836	9.272	0.509
313.000	230.466	80.021	20.000	103.266	19.836	9.334	0.515
313.500	230.722	80.022	20.002	103.266	19.838	9.169	0.523
314.000	231.013	80.023	20.001	103.265	19.837	9.196	0.535
314.500	231.233	80.022	20.001	103.266	19.837	9.247	0.529
315.000	231.483	80.022	20.001	103.266	19.834	9.444	0.491
315.500	231.712	80.021	19.999	103.266	19.836	9.287	0.475
316.000	231.964	80.021	20.000	103.267	19.834	9.463	0.480
316.500	232.204	80.023	19.998	103.266	19.833	9.575	0.487
317.000	232.466	80.023	19.999	103.266	19.832	9.620	0.498
317.500	232.727	80.021	20.001	103.266	19.832	9.600	0.512
318.000	232.937	80.023	20.001	103.266	19.832	9.619	0.497
318.500	233.177	80.022	20.000	103.265	19.830	9.761	0.461
319.000	233.471	80.022	20.001	103.264	19.828	9.948	0.492
319.500	233.701	80.022	20.000	103.264	19.829	9.874	0.529
320.000	233.941	80.023	20.000	103.264	19.828	9.914	0.497
320.500	234.203	80.023	19.999	103.264	19.829	9.865	0.486
321.000	234.455	80.023	20.000	103.263	19.828	9.893	0.507
321.500	234.704	80.023	20.000	103.263	19.830	9.742	0.507
322.000	234.949	80.023	20.001	103.264	19.828	9.943	0.498
322.500	235.170	80.024	20.000	103.263	19.828	9.888	0.480
323.000	235.442	80.024	20.000	103.263	19.828	9.893	0.479
323.500	235.688	80.024	19.998	103.263	19.826	10.072	0.506
324.000	235.966	80.025	19.999	103.263	19.829	9.810	0.521
324.500	236.164	80.024	20.000	103.263	19.830	9.804	0.500
325.000	236.405	80.024	19.999	103.263	19.826	10.046	0.458
325.500	236.678	80.025	20.000	103.263	19.825	10.137	0.476
326.000	236.931	80.025	19.999	103.263	19.827	10.020	0.520
326.500	237.166	80.025	20.000	103.263	19.824	10.228	0.507
327.000	237.440	80.025	19.999	103.263	19.825	10.125	0.498
327.500	237.680	80.025	20.000	103.263	19.824	10.259	0.511
328.000	237.966	80.024	20.000	103.263	19.823	10.278	0.520
328.500	238.239	80.025	20.000	103.263	19.822	10.393	0.543
329.000	238.474	80.025	20.001	103.263	19.823	10.333	0.533
329.500	238.707	80.025	19.999	103.262	19.822	10.401	0.488
330.000	238.956	80.025	20.000	103.262	19.819	10.594	0.475
330.500	239.172	80.024	20.000	103.262	19.819	10.639	0.473
331.000	239.435	80.025	19.999	103.263	19.822	10.355	0.472
331.500	239.680	80.025	19.999	103.263	19.819	10.660	0.494
332.000	239.893	80.024	19.998	103.263	19.815	10.908	0.483
332.500	240.180	80.024	19.999	103.263	19.817	10.765	0.479
333.000	240.383	80.024	20.000	103.263	19.818	10.676	0.495
333.500	240.638	80.024	19.998	103.262	19.815	10.962	0.474
334.000	240.881	80.024	19.999	103.262	19.817	10.804	0.478
334.500	241.099	80.024	20.000	103.262	19.817	10.781	0.479
335.000	241.393	80.025	20.000	103.264	19.815	10.924	0.486
335.500	241.639	80.024	20.000	103.269	19.816	10.881	0.526
336.000	241.864	80.025	20.002	103.269	19.813	11.074	0.506
336.500	242.179	80.025	20.001	103.269	19.813	11.107	0.505
337.000	242.405	80.025	20.001	103.269	19.813	11.126	0.540
337.500	242.619	80.023	20.001	103.267	19.816	10.859	0.491
338.000	242.861	80.025	20.000	103.262	19.814	11.036	0.448
338.500	243.146	80.024	19.999	103.264	19.812	11.163	0.491
339.000	243.377	80.024	20.001	103.265	19.811	11.269	0.522
339.500	243.630	80.024	20.001	103.267	19.810	11.295	0.500
340.000	243.886	80.025	20.000	103.267	19.808	11.510	0.496
340.500	244.164	80.023	19.999	103.267	19.808	11.498	0.521
341.000	244.373	80.023	20.000	103.270	19.811	11.223	0.511
341.500	244.596	80.022	20.000	103.275	19.807	11.545	0.460
342.000	244.853	80.025	20.002	103.273	19.808	11.486	0.455
342.500	245.129	80.023	20.002	103.273	19.809	11.420	0.506
343.000	245.373	80.023	20.001	103.273	19.807	11.553	0.527
343.500	245.639	80.024	20.000	103.268	19.807	11.587	0.515
344.000	245.839	80.023	20.000	103.266	19.804	11.806	0.488
344.500	246.137	80.024	20.000	103.269	19.803	11.861	0.482
345.000	246.322	80.023	20.000	103.276	19.804	11.804	0.491
345.500	246.598	80.023	20.001	103.280	19.802	11.936	0.472
346.000	246.815	80.024	20.000	103.283	19.801	11.987	0.477
346.500	247.079	80.023	20.001	103.284	19.803	11.894	0.487
347.000	247.360	80.024	20.001	103.281	19.801	12.050	0.513
347.500	247.571	80.024	20.000	103.275	19.801	12.005	0.518
