Repository: ulfsri/fsri_materials_database

# Materials and Products Database

## 01_Data

Raw data generated from each apparatus are included here in plain-text format. The data is organized first by material, next by the short name of test apparatus used, and where applicable additional filtering by test settings.

### material.json

Each material directory contains a json file of the same name as the material. This file links the data stored in the repository as well as data and graphs produced by the accompanying scripts (__02_Scripts__) to the respective landing page for the material on the front-end website.

File: 01_Data/Luan_Panel/MCC/Luan_Panel_MCC_30K_min_211118_R1.txt (part 2 of 4)
T Correction Coefficients:	0	1.024463	0
Time Shift (s):	14
*
Time (s)	Temperature (C)	N2 flow rate (cc/min)	O2 flow rate (cc/min)	Flow Rate (cc/min)	Oxygen (%)	HRR (W/g)	Heating rate (C/s)
348.500	237.677	80.002	19.997	103.272	20.100	9.733	0.497
349.000	237.938	80.003	19.995	103.272	20.103	9.530	0.454
349.500	238.180	80.002	19.996	103.272	20.099	9.773	0.475
350.000	238.469	80.003	19.994	103.273	20.098	9.859	0.517
350.500	238.708	80.003	19.996	103.272	20.098	9.810	0.529
351.000	238.914	80.003	19.996	103.273	20.100	9.720	0.487
351.500	239.155	80.002	19.995	103.272	20.099	9.788	0.446
352.000	239.398	80.002	19.995	103.272	20.098	9.852	0.466
352.500	239.612	80.002	19.995	103.271	20.098	9.831	0.471
353.000	239.885	80.003	19.995	103.269	20.098	9.810	0.472
353.500	240.126	80.003	19.994	103.267	20.097	9.880	0.500
354.000	240.359	80.002	19.996	103.264	20.095	10.033	0.494
354.500	240.596	80.003	19.995	103.260	20.097	9.886	0.472
355.000	240.843	80.004	19.995	103.260	20.093	10.182	0.477
355.500	241.120	80.003	19.995	103.261	20.093	10.167	0.504
356.000	241.344	80.003	19.996	103.262	20.096	9.969	0.512
356.500	241.599	80.003	19.995	103.264	20.091	10.301	0.490
357.000	241.824	80.002	19.997	103.267	20.091	10.282	0.480
357.500	242.056	80.002	19.995	103.267	20.090	10.367	0.469
358.000	242.339	80.003	19.995	103.267	20.091	10.301	0.486
358.500	242.599	80.003	19.996	103.267	20.090	10.350	0.529
359.000	242.816	80.002	19.996	103.267	20.086	10.627	0.510
359.500	243.088	80.003	19.996	103.267	20.090	10.386	0.483
360.000	243.343	80.002	19.995	103.267	20.088	10.506	0.508
360.500	243.556	80.002	19.996	103.267	20.087	10.553	0.497
361.000	243.797	80.003	19.995	103.267	20.087	10.563	0.461
361.500	244.036	80.002	19.996	103.268	20.087	10.574	0.467
362.000	244.278	80.001	19.996	103.267	20.087	10.602	0.481
362.500	244.504	80.002	19.996	103.267	20.087	10.584	0.474
363.000	244.808	80.003	19.997	103.267	20.087	10.603	0.499
363.500	245.023	80.003	19.996	103.267	20.083	10.821	0.525
364.000	245.253	80.003	19.996	103.267	20.086	10.622	0.482
364.500	245.516	80.003	19.996	103.268	20.086	10.669	0.470
365.000	245.766	80.003	19.995	103.268	20.082	10.946	0.503
365.500	246.009	80.002	19.996	103.268	20.079	11.114	0.503
366.000	246.244	80.003	19.995	103.268	20.082	10.935	0.486
366.500	246.480	80.002	19.995	103.268	20.081	11.022	0.475
367.000	246.739	80.002	19.996	103.268	20.079	11.127	0.483
367.500	247.014	80.002	19.996	103.268	20.080	11.083	0.514
368.000	247.220	80.004	19.996	103.268	20.080	11.027	0.507
368.500	247.436	80.003	19.996	103.268	20.076	11.326	0.451
369.000	247.711	80.003	19.995	103.269	20.076	11.317	0.456
369.500	247.922	80.002	19.995	103.271	20.077	11.281	0.488
370.000	248.187	80.003	19.996	103.271	20.076	11.318	0.481
370.500	248.464	80.001	19.997	103.270	20.075	11.418	0.509
371.000	248.692	80.003	19.996	103.270	20.072	11.581	0.524
371.500	248.936	80.001	19.996	103.268	20.071	11.684	0.489
372.000	249.176	80.002	19.996	103.267	20.070	11.749	0.478
372.500	249.442	80.003	19.997	103.267	20.072	11.626	0.495
373.000	249.673	80.002	19.997	103.269	20.067	11.959	0.501
373.500	249.929	80.003	19.997	103.271	20.069	11.776	0.492
374.000	250.194	80.001	19.995	103.271	20.071	11.685	0.505
374.500	250.421	80.002	19.996	103.271	20.065	12.081	0.507
375.000	250.672	80.003	19.996	103.273	20.067	11.934	0.485
375.500	250.944	80.002	19.997	103.274	20.063	12.176	0.500
376.000	251.141	80.003	19.996	103.276	20.064	12.167	0.495
376.500	251.422	80.002	19.996	103.276	20.065	12.089	0.473
377.000	251.633	80.003	19.995	103.277	20.064	12.122	0.485
377.500	251.883	80.000	19.996	103.275	20.059	12.469	0.477
378.000	252.138	80.002	19.997	103.271	20.061	12.341	0.483
378.500	252.339	80.002	19.996	103.268	20.060	12.407	0.480
379.000	252.597	80.002	19.997	103.269	20.058	12.560	0.457
379.500	252.883	80.002	19.996	103.268	20.058	12.555	0.502
380.000	253.094	80.002	19.996	103.270	20.056	12.704	0.521
380.500	253.376	80.003	19.996	103.269	20.056	12.685	0.495
381.000	253.612	80.004	19.996	103.275	20.053	12.903	0.506
381.500	253.817	80.002	19.997	103.280	20.053	12.892	0.479
382.000	254.067	80.004	19.997	103.284	20.052	12.931	0.448
382.500	254.327	80.002	19.996	103.284	20.051	12.988	0.482
383.000	254.584	80.001	19.997	103.287	20.050	13.062	0.513
383.500	254.811	80.002	19.996	103.283	20.051	12.994	0.501
384.000	255.045	80.005	19.996	103.278	20.046	13.367	0.473
384.500	255.291	80.003	19.996	103.275	20.047	13.320	0.471
385.000	255.479	80.003	19.995	103.276	20.043	13.539	0.457
385.500	255.770	80.005	19.996	103.274	20.044	13.495	0.456
386.000	255.981	80.002	19.998	103.279	20.043	13.539	0.490
386.500	256.224	80.004	19.994	103.283	20.041	13.687	0.478
387.000	256.436	80.004	19.995	103.283	20.040	13.753	0.455
387.500	256.727	80.004	19.996	103.282	20.041	13.685	0.479
388.000	256.963	80.004	19.996	103.283	20.039	13.843	0.515
388.500	257.207	80.005	19.996	103.283	20.039	13.835	0.503
389.000	257.453	80.005	19.995	103.285	20.036	14.023	0.485
389.500	257.663	80.004	19.995	103.287	20.033	14.248	0.473
390.000	257.929	80.004	19.996	103.292	20.033	14.227	0.466
390.500	258.180	80.005	19.995	103.298	20.032	14.339	0.496
391.000	258.406	80.004	19.995	103.298	20.030	14.426	0.497
391.500	258.637	80.004	19.995	103.299	20.029	14.528	0.467
392.000	258.903	80.004	19.996	103.303	20.029	14.515	0.477
392.500	259.182	80.004	19.995	103.305	20.025	14.773	0.521
393.000	259.385	80.005	19.995	103.304	20.024	14.832	0.513
393.500	259.638	80.003	19.995	103.306	20.022	15.015	0.468
394.000	259.877	80.004	19.994	103.306	20.017	15.330	0.474
394.500	260.132	80.005	19.994	103.305	20.017	15.342	0.493
395.000	260.372	80.003	19.994	103.305	20.018	15.228	0.495
395.500	260.597	80.003	19.995	103.305	20.018	15.237	0.480
396.000	260.879	80.004	19.997	103.306	20.015	15.480	0.486
396.500	261.123	80.003	19.996	103.306	20.014	15.526	0.516
397.000	261.383	80.004	19.995	103.311	20.012	15.672	0.515
397.500	261.611	80.002	19.995	103.313	20.008	15.903	0.496
398.000	261.787	80.004	19.994	103.315	20.007	15.989	0.446
398.500	262.088	80.004	19.995	103.315	20.006	16.084	0.441
399.000	262.306	80.004	19.997	103.313	20.006	16.087	0.498
399.500	262.589	80.003	19.995	103.307	20.002	16.355	0.510
400.000	262.763	80.002	19.995	103.305	20.004	16.175	0.479
400.500	263.059	80.002	19.995	103.305	20.001	16.438	0.464
401.000	263.325	80.003	19.995	103.306	19.996	16.764	0.516
401.500	263.537	80.003	19.996	103.309	19.998	16.638	0.520
402.000	263.785	80.003	19.995	103.312	19.997	16.700	0.469
402.500	264.006	80.004	19.995	103.314	19.990	17.172	0.465
403.000	264.255	80.002	19.996	103.314	19.991	17.050	0.469
403.500	264.514	80.003	19.996	103.314	19.988	17.258	0.488
404.000	264.771	80.003	19.995	103.317	19.990	17.137	0.512
404.500	265.037	80.004	19.996	103.320	19.985	17.494	0.520
405.000	265.270	80.004	19.996	103.318	19.983	17.593	0.511
405.500	265.476	80.003	19.995	103.318	19.982	17.696	0.469
406.000	265.727	80.003	19.994	103.318	19.980	17.798	0.448
406.500	265.985	80.003	19.995	103.313	19.975	18.152	0.484
407.000	266.212	80.005	19.996	103.311	19.975	18.147	0.497
407.500	266.465	80.003	19.995	103.313	19.972	18.373	0.483
408.000	266.714	80.003	19.996	103.319	19.970	18.489	0.491
408.500	266.989	80.004	19.995	103.327	19.969	18.590	0.513
409.000	267.188	80.004	19.995	103.335	19.969	18.572	0.499
409.500	267.418	80.004	19.996	103.340	19.966	18.789	0.451
410.000	267.685	80.003	19.994	103.344	19.962	19.016	0.463
410.500	267.962	80.003	19.995	103.345	19.964	18.939	0.520
411.000	268.196	80.003	19.996	103.342	19.961	19.133	0.528
411.500	268.420	80.005	19.993	103.343	19.958	19.312	0.485
412.000	268.670	80.004	19.995	103.344	19.959	19.212	0.466
412.500	268.928	80.004	19.993	103.346	19.954	19.550	0.490
413.000	269.156	80.004	19.994	103.346	19.955	19.534	0.497
413.500	269.429	80.004	19.994	103.349	19.950	19.821	0.494
414.000	269.675	80.004	19.995	103.350	19.949	19.926	0.510
414.500	269.912	80.004	19.995	103.352	19.945	20.168	0.501
415.000	270.178	80.004	19.995	103.352	19.946	20.109	0.493
415.500	270.399	80.005	19.995	103.352	19.946	20.107	0.494
416.000	270.652	80.003	19.995	103.350	19.944	20.240	0.481
416.500	270.915	80.005	19.994	103.342	19.939	20.614	0.495
417.000	271.191	80.005	19.994	103.333	19.939	20.590	0.527
417.500	271.438	80.005	19.995	103.332	19.935	20.856	0.531
418.000	271.737	80.005	19.994	103.331	19.933	20.986	0.535
418.500	271.950	80.005	19.995	103.332	19.934	20.967	0.529
419.000	272.240	80.006	19.995	103.337	19.932	21.072	0.508
419.500	272.482	80.005	19.994	103.344	19.932	21.057	0.517
420.000	272.723	80.005	19.994	103.346	19.930	21.215	0.507
420.500	272.962	80.004	19.993	103.347	19.931	21.162	0.481
421.000	273.233	80.004	19.996	103.348	19.923	21.667	0.495
421.500	273.452	80.005	19.995	103.351	19.926	21.463	0.500
422.000	273.658	80.005	19.995	103.351	19.923	21.669	0.457
422.500	273.926	80.004	19.995	103.352	19.925	21.533	0.449
423.000	274.198	80.004	19.994	103.350	19.918	22.024	0.507
423.500	274.486	80.002	19.994	103.350	19.922	21.730	0.550
424.000	274.700	80.003	19.995	103.347	19.918	21.988	0.531
424.500	274.984	80.003	19.996	103.345	19.918	22.028	0.500
425.000	275.200	80.002	19.994	103.344	19.917	22.092	0.499
425.500	275.488	80.003	19.996	103.344	19.917	22.111	0.502
426.000	275.716	80.004	19.996	103.345	19.912	22.403	0.510
426.500	275.983	80.003	19.996	103.346	19.913	22.368	0.506
427.000	276.266	80.004	19.994	103.347	19.910	22.554	0.522
427.500	276.474	80.002	19.994	103.350	19.907	22.787	0.520
428.000	276.738	80.003	19.993	103.353	19.904	22.952	0.482
428.500	277.008	80.003	19.993	103.354	19.903	23.014	0.503
429.000	277.226	80.003	19.994	103.354	19.902	23.112	0.511
429.500	277.509	80.002	19.996	103.353	19.902	23.090	0.495
430.000	277.765	80.002	19.995	103.350	19.897	23.419	0.520
430.500	278.018	80.003	19.994	103.347	19.895	23.548	0.524
431.000	278.257	80.002	19.995	103.346	19.894	23.633	0.500
431.500	278.545	80.002	19.996	103.344	19.894	23.660	0.510
432.000	278.771	80.003	19.994	103.344	19.888	24.035	0.521
432.500	279.034	80.004	19.995	103.343	19.891	23.842	0.502
433.000	279.278	80.002	19.997	103.343	19.890	23.952	0.498
433.500	279.546	80.003	19.995	103.344	19.884	24.295	0.509
434.000	279.825	80.004	19.995	103.345	19.884	24.339	0.529
434.500	280.076	80.003	19.995	103.346	19.886	24.168	0.538
435.000	280.312	80.003	19.995	103.346	19.883	24.351	0.509
435.500	280.605	80.002	19.995	103.345	19.881	24.515	0.508
436.000	280.853	80.002	19.996	103.345	19.879	24.647	0.535
436.500	281.104	80.004	19.995	103.344	19.879	24.647	0.520
437.000	281.363	80.001	19.995	103.345	19.876	24.879	0.505
437.500	281.644	80.003	19.995	103.345	19.875	24.920	0.525
438.000	281.879	80.002	19.995	103.354	19.874	24.986	0.528
438.500	282.135	80.003	19.995	103.347	19.871	25.214	0.504
439.000	282.385	80.003	19.994	103.325	19.869	25.350	0.499
439.500	282.646	80.003	19.995	103.310	19.868	25.428	0.509
440.000	282.875	80.003	19.996	103.299	19.866	25.532	0.501
440.500	283.170	80.002	19.997	103.284	19.865	25.618	0.507
441.000	283.422	80.003	19.995	103.284	19.859	26.031	0.535
441.500	283.676	80.002	19.995	103.310	19.859	26.024	0.526
442.000	283.967	80.002	19.996	103.354	19.859	25.991	0.525
442.500	284.191	80.003	19.995	103.377	19.859	26.038	0.530
443.000	284.453	80.003	19.996	103.391	19.859	26.040	0.500
443.500	284.715	80.002	19.996	103.398	19.854	26.339	0.505
444.000	284.949	80.002	19.996	103.394	19.855	26.311	0.510
444.500	285.213	80.005	19.996	103.366	19.850	26.608	0.497
445.000	285.445	80.002	19.995	103.352	19.854	26.340	0.497
445.500	285.730	80.001	19.996	103.346	19.851	26.552	0.507
446.000	285.984	80.002	19.995	103.347	19.844	26.999	0.528
446.500	286.244	80.002	19.996	103.347	19.843	27.119	0.526
447.000	286.520	80.003	19.996	103.347	19.842	27.153	0.525
447.500	286.750	80.001	19.996	103.347	19.841	27.206	0.521
448.000	287.019	80.002	19.997	103.346	19.839	27.361	0.503
448.500	287.267	80.002	19.994	103.345	19.840	27.309	0.508
449.000	287.550	80.004	19.996	103.344	19.836	27.545	0.524
449.500	287.783	80.002	19.996	103.344	19.835	27.609	0.523
450.000	288.045	80.003	19.995	103.345	19.832	27.840	0.505
450.500	288.277	80.002	19.995	103.345	19.829	28.034	0.495
451.000	288.494	80.001	19.996	103.348	19.826	28.219	0.472
451.500	288.786	80.003	19.995	103.354	19.828	28.131	0.479
452.000	289.072	80.003	19.995	103.358	19.827	28.206	0.543
452.500	289.315	80.004	19.995	103.361	19.823	28.475	0.553
453.000	289.569	80.003	19.996	103.365	19.819	28.704	0.513
453.500	289.824	80.003	19.996	103.370	19.815	28.954	0.503
454.000	290.067	80.003	19.995	103.366	19.815	28.984	0.504
454.500	290.333	80.002	19.995	103.363	19.813	29.099	0.503
455.000	290.589	80.002	19.996	103.362	19.813	29.125	0.516
455.500	290.856	80.003	19.995	103.358	19.810	29.308	0.523
456.000	291.105	80.001	19.997	103.351	19.809	29.395	0.519
456.500	291.383	80.002	19.996	103.352	19.807	29.508	0.521
457.000	291.671	80.002	19.995	103.358	19.806	29.576	0.547
457.500	291.916	80.000	19.996	103.356	19.807	29.559	0.550
458.000	292.163	80.000	19.996	103.357	19.804	29.706	0.513
458.500	292.418	80.002	19.995	103.358	19.800	30.017	0.497
459.000	292.681	80.002	19.995	103.357	19.798	30.134	0.510
459.500	292.924	80.003	19.996	103.356	19.792	30.528	0.512
460.000	293.187	80.002	19.995	103.360	19.795	30.313	0.506
460.500	293.437	80.002	19.995	103.362	19.791	30.595	0.510
461.000	293.692	80.000	19.996	103.363	19.789	30.748	0.509
461.500	293.949	80.001	19.996	103.363	19.788	30.839	0.508
462.000	294.157	80.001	19.996	103.363	19.787	30.853	0.488
462.500	294.451	80.001	19.995	103.366	19.785	31.050	0.484
463.000	294.710	80.001	19.995	103.372	19.785	31.008	0.528
463.500	294.964	80.001	19.996	103.375	19.777	31.547	0.533
464.000	295.226	80.001	19.996	103.378	19.776	31.626	0.515
464.500	295.467	80.002	19.995	103.373	19.775	31.721	0.510
465.000	295.712	80.002	19.996	103.371	19.776	31.647	0.494
465.500	295.982	80.002	19.996	103.371	19.773	31.848	0.501
466.000	296.249	80.002	19.996	103.373	19.770	32.023	0.526
466.500	296.504	80.002	19.996	103.376	19.766	32.293	0.529
467.000	296.741	80.002	19.996	103.384	19.763	32.508	0.507
467.500	296.979	80.003	19.997	103.385	19.761	32.661	0.484
468.000	297.226	80.003	19.995	103.385	19.758	32.857	0.480
468.500	297.480	80.004	19.996	103.385	19.760	32.729	0.493
469.000	297.741	80.002	19.995	103.383	19.757	32.887	0.508
469.500	297.996	80.002	19.995	103.381	19.753	33.165	0.515
470.000	298.272	80.002	19.997	103.381	19.750	33.386	0.523
470.500	298.469	80.002	19.997	103.381	19.750	33.369	0.502
471.000	298.790	80.002	19.996	103.382	19.748	33.524	0.496
471.500	299.001	80.002	19.997	103.384	19.745	33.701	0.525
472.000	299.315	80.001	19.997	103.386	19.746	33.628	0.528
472.500	299.528	80.002	19.996	103.386	19.745	33.743	0.526
473.000	299.800	80.002	19.994	103.387	19.741	33.990	0.506
473.500	300.032	80.003	19.996	103.384	19.740	34.030	0.494
474.000	300.299	80.004	19.996	103.381	19.737	34.291	0.501
474.500	300.544	80.002	19.996	103.381	19.733	34.569	0.506
475.000	300.806	80.002	19.995	103.381	19.732	34.611	0.510
475.500	301.050	80.002	19.996	103.381	19.729	34.832	0.507
476.000	301.319	80.003	19.996	103.385	19.724	35.136	0.509
476.500	301.542	80.003	19.995	103.388	19.726	35.034	0.503
477.000	301.826	80.002	19.996	103.388	19.723	35.203	0.500
477.500	302.059	80.003	19.996	103.388	19.720	35.426	0.512
478.000	302.277	80.002	19.996	103.387	19.718	35.568	0.484
478.500	302.557	80.002	19.995	103.387	19.717	35.652	0.475
479.000	302.802	80.002	19.995	103.387	19.715	35.765	0.512
479.500	303.118	80.003	19.995	103.388	19.712	35.961	0.543
480.000	303.338	80.003	19.995	103.388	19.705	36.435	0.549
480.500	303.577	80.002	19.996	103.388	19.706	36.339	0.498
481.000	303.788	80.002	19.996	103.388	19.704	36.526	0.455
481.500	304.037	80.004	19.995	103.389	19.703	36.601	0.455
482.000	304.317	80.002	19.996	103.389	19.703	36.601	0.494
482.500	304.548	80.001	19.995	103.389	19.698	36.937	0.520
483.000	304.786	80.003	19.994	103.389	19.697	36.965	0.490
483.500	305.072	80.002	19.995	103.389	19.692	37.309	0.497
484.000	305.280	80.003	19.995	103.389	19.691	37.417	0.509
484.500	305.578	80.002	19.995	103.389	19.690	37.473	0.500
485.000	305.799	80.003	19.996	103.391	19.686	37.729	0.512
485.500	306.118	80.004	19.995	103.393	19.685	37.779	0.529
486.000	306.329	80.002	19.995	103.393	19.680	38.136	0.535
486.500	306.578	80.003	19.996	103.400	19.677	38.336	0.495
487.000	306.797	80.003	19.994	103.407	19.681	38.076	0.464
487.500	307.080	80.004	19.996	103.412	19.680	38.127	0.485
488.000	307.303	80.002	19.995	103.414	19.676	38.432	0.504
488.500	307.580	80.004	19.994	103.416	19.675	38.454	0.504
489.000	307.819	80.004	19.996	103.410	19.677	38.367	0.508
489.500	308.117	80.004	19.995	103.403	19.672	38.692	0.526
490.000	308.276	80.003	19.996	103.396	19.661	39.401	0.497
490.500	308.566	80.004	19.995	103.395	19.654	39.899	0.453
491.000	308.796	80.005	19.994	103.395	19.660	39.491	0.485
491.500	309.039	80.005	19.997	103.402	19.659	39.538	0.497
492.000	309.342	80.005	19.995	103.408	19.654	39.857	0.509
492.500	309.530	80.004	19.995	103.412	19.649	40.254	0.518
493.000	309.766	80.005	19.995	103.413	19.649	40.201	0.458
493.500	310.079	80.005	19.995	103.411	19.647	40.374	0.486
494.000	310.252	80.005	19.994	103.412	19.645	40.470	0.517
494.500	310.514	80.005	19.994	103.413	19.644	40.573	0.461
495.000	310.853	80.006	19.995	103.414	19.638	40.975	0.518
495.500	311.049	80.005	19.995	103.416	19.633	41.308	0.568
496.000	311.259	80.005	19.996	103.420	19.634	41.240	0.471
496.500	311.534	80.005	19.996	103.417	19.632	41.348	0.446
497.000	311.811	80.006	19.995	103.417	19.630	41.521	0.518
497.500	312.029	80.006	19.993	103.418	19.627	41.699	0.524
498.000	312.289	80.005	19.994	103.419	19.626	41.763	0.487
498.500	312.579	80.004	19.995	103.420	19.625	41.883	0.514
499.000	312.837	80.006	19.996	103.422	19.622	42.076	0.549
499.500	313.052	80.005	19.995	103.421	19.620	42.194	0.511
500.000	313.355	80.005	19.994	103.420	19.613	42.677	0.495
500.500	313.411	80.005	19.994	103.419	19.612	42.737	0.438
501.000	314.053	80.005	19.994	103.413	19.608	43.019	0.528
501.500	314.047	80.005	19.995	103.408	19.607	43.066	0.667
502.000	314.372	80.005	19.996	103.406	19.603	43.338	0.478
502.500	314.851	80.005	19.996	103.406	19.604	43.270	0.561
503.000	314.954	80.004	19.995	103.406	19.600	43.571	0.693
503.500	315.330	80.005	19.995	103.412	19.595	43.865	0.530
504.000	315.404	80.004	19.996	103.417	19.593	44.005	0.464
504.500	315.282	80.004	19.994	103.420	19.594	43.940	0.201
505.000	315.608	80.003	19.994	103.420	19.590	44.243	0.078
505.500	316.202	80.003	19.996	103.421	19.590	44.256	0.563
506.000	316.149	80.004	19.996	103.422	19.586	44.523	0.731
506.500	316.476	80.002	19.996	103.423	19.581	44.827	0.408
507.000	316.728	80.003	19.997	103.423	19.578	45.035	0.427
507.500	317.017	80.002	19.996	103.423	19.576	45.158	0.560
508.000	317.255	80.001	19.995	103.423	19.577	45.103	0.534
508.500	317.497	80.003	19.996	103.424	19.571	45.480	0.503
509.000	317.726	80.002	19.995	103.424	19.567	45.779	0.475
509.500	317.957	80.003	19.997	103.427	19.570	45.570	0.465
510.000	318.185	80.001	19.995	103.432	19.566	45.826	0.460
510.500	318.499	80.002	19.996	103.433	19.563	46.060	0.501
511.000	318.657	80.002	19.994	103.432	19.558	46.382	0.507
511.500	318.934	80.003	19.995	103.433	19.559	46.323	0.454
512.000	319.218	80.002	19.995	103.429	19.550	46.964	0.498
512.500	319.483	80.002	19.995	103.424	19.551	46.899	0.555
513.000	319.683	80.003	19.996	103.423	19.549	46.992	0.507
513.500	319.902	80.001	19.994	103.423	19.546	47.232	0.442
514.000	320.187	80.001	19.995	103.425	19.540	47.640	0.461
514.500	320.372	80.002	19.997	103.430	19.539	47.716	0.487
515.000	320.633	80.001	19.996	103.434	19.536	47.878	0.458
515.500	320.912	80.002	19.997	103.437	19.535	47.961	0.493
516.000	321.142	80.002	19.996	103.440	19.533	48.102	0.525
516.500	321.407	80.003	19.996	103.438	19.530	48.265	0.502
517.000	321.624	80.003	19.996	103.435	19.526	48.538	0.488
517.500	321.893	80.002	19.996	103.432	19.524	48.734	0.484
518.000	322.123	80.002	19.997	103.431	19.525	48.655	0.493
518.500	322.376	80.002	19.996	103.432	19.520	48.960	0.491
519.000	322.587	80.002	19.994	103.436	19.514	49.409	0.474
519.500	322.847	80.003	19.995	103.440	19.515	49.339	0.468
520.000	323.121	80.004	19.995	103.446	19.510	49.686	0.502
520.500	323.339	80.003	19.995	103.451	19.508	49.807	0.513
521.000	323.592	80.003	19.996	103.454	19.505	50.013	0.481
521.500	323.825	80.002	19.996	103.457	19.503	50.123	0.478
522.000	324.061	80.003	19.995	103.460	19.498	50.456	0.478
522.500	324.316	80.003	19.995	103.458	19.494	50.733	0.480
523.000	324.551	80.002	19.994	103.456	19.493	50.792	0.490
523.500	324.775	80.002	19.996	103.454	19.491	50.957	0.474
524.000	325.061	80.002	19.994	103.454	19.486	51.275	0.485
524.500	325.245	80.003	19.996	103.452	19.485	51.376	0.490
525.000	325.487	80.002	19.995	103.454	19.484	51.426	0.448
525.500	325.723	80.003	19.994	103.456	19.481	51.646	0.452
526.000	325.973	80.003	19.996	103.460	19.477	51.915	0.482
526.500	326.230	80.003	19.995	103.460	19.474	52.114	0.496
527.000	326.465	80.001	19.996	103.463	19.471	52.318	0.500
527.500	326.726	80.003	19.996	103.464	19.466	52.638	0.494
528.000	326.976	80.003	19.995	103.464	19.466	52.669	0.504
528.500	327.240	80.002	19.995	103.465	19.463	52.849	0.512
529.000	327.474	80.004	19.996	103.466	19.457	53.248	0.506
529.500	327.683	80.003	19.995	103.467	19.456	53.333	0.471
530.000	327.930	80.002	19.996	103.466	19.452	53.568	0.449
530.500	328.196	80.002	19.996	103.466	19.452	53.619	0.484
531.001	328.394	80.003	19.995	103.465	19.451	53.661	0.489
531.500	328.645	80.002	19.994	103.464	19.442	54.262	0.457
532.000	328.929	80.002	19.995	103.466	19.442	54.244	0.492
532.500	329.179	80.002	19.996	103.466	19.437	54.579	0.535
533.000	329.388	80.001	19.995	103.466	19.436	54.674	0.496
533.500	329.651	80.002	19.996	103.466	19.435	54.774	0.466
534.000	329.881	80.003	19.996	103.466	19.430	55.057	0.482
534.500	330.143	80.002	19.995	103.465	19.429	55.174	0.492
535.000	330.358	80.002	19.996	103.466	19.426	55.352	0.484
535.500	330.616	80.002	19.996	103.466	19.422	55.620	0.475
536.000	330.819	80.002	19.997	103.466	19.418	55.899	0.467
536.500	331.114	80.002	19.995	103.468	19.419	55.810	0.480
537.000	331.355	80.003	19.996	103.472	19.414	56.146	0.517
537.500	331.570	80.001	19.996	103.471	19.411	56.362	0.496
538.000	331.849	80.001	19.995	103.470	19.412	56.300	0.475
538.500	332.084	80.002	19.996	103.475	19.408	56.610	0.504
539.000	332.327	80.002	19.995	103.481	19.408	56.554	0.497
539.500	332.567	80.002	19.994	103.485	19.401	57.064	0.481
540.000	332.825	80.001	19.996	103.493	19.400	57.118	0.490
540.500	333.049	80.001	19.997	103.501	19.395	57.442	0.490
541.000	333.298	80.002	19.996	103.502	19.396	57.387	0.478
541.500	333.528	80.001	19.996	103.494	19.393	57.568	0.476
542.000	333.815	80.002	19.997	103.489	19.387	57.964	0.498
542.500	334.031	80.001	19.995	103.488	19.384	58.231	0.510
543.000	334.311	80.002	19.995	103.487	19.383	58.238	0.499
543.500	334.523	80.002	19.995	103.489	19.382	58.314	0.494
544.000	334.747	80.001	19.997	103.496	19.380	58.457	0.464
544.500	335.040	80.001	19.996	103.500	19.375	58.841	0.477
545.000	335.308	80.002	19.995	103.502	19.374	58.865	0.539
545.500	335.525	80.001	19.997	103.502	19.372	59.003	0.523
546.000	335.795	80.003	19.995	103.506	19.366	59.449	0.486
546.500	336.013	80.001	19.997	103.510	19.366	59.428	0.488
547.000	336.246	80.001	19.995	103.511	19.369	59.203	0.469
547.500	336.512	80.001	19.995	103.511	19.360	59.823	0.475
548.000	336.741	80.003	19.997	103.511	19.357	60.050	0.497
548.500	336.995	80.002	19.996	103.508	19.355	60.188	0.490
549.000	337.258	80.004	19.996	103.506	19.354	60.252	0.500
549.500	337.545	80.003	19.995	103.505	19.353	60.269	0.533
550.000	337.761	80.004	19.995	103.504	19.350	60.513	0.526
550.500	338.038	80.003	19.996	103.499	19.347	60.690	0.498
551.000	338.289	80.003	19.996	103.499	19.344	60.881	0.511
551.500	338.531	80.005	19.996	103.497	19.342	61.055	0.511
552.000	338.788	80.004	19.994	103.496	19.342	61.015	0.496
552.500	339.035	80.003	19.996	103.495	19.340	61.185	0.501
553.000	339.275	80.002	19.996	103.500	19.337	61.406	0.496
553.500	339.533	80.003	19.996	103.499	19.335	61.521	0.493
554.000	339.769	80.004	19.995	103.500	19.331	61.798	0.496
554.500	340.035	80.004	19.996	103.501	19.335	61.517	0.498
555.000	340.297	80.005	19.996	103.501	19.332	61.685	0.515
555.500	340.509	80.004	19.996	103.501	19.332	61.735	0.501
556.000	340.782	80.005	19.996	103.500	19.325	62.184	0.479
556.500	340.978	80.004	19.996	103.500	19.326	62.156	0.477
557.000	341.239	80.005	19.995	103.500	19.327	62.091	0.463
557.500	341.552	80.003	19.995	103.500	19.324	62.284	0.515
558.000	341.781	80.005	19.996	103.500	19.319	62.590	0.558
558.500	342.017	80.004	19.996	103.501	19.320	62.528	0.503
559.000	342.263	80.003	19.995	103.501	19.319	62.609	0.474
559.500	342.546	80.004	19.996	103.501	19.319	62.573	0.506
560.000	342.764	80.002	19.996	103.501	19.319	62.609	0.515
560.500	343.034	80.003	19.997	103.501	19.319	62.606	0.494
561.000	343.260	80.003	19.996	103.501	19.314	62.907	0.492
561.500	343.532	80.003	19.996	103.500	19.319	62.597	0.497
562.000	343.797	80.003	19.995	103.500	19.315	62.842	0.518
562.500	344.002	80.002	19.996	103.500	19.314	62.928	0.503
563.000	344.295	80.002	19.996	103.500	19.310	63.187	0.483
563.500	344.557	80.003	19.995	103.500	19.314	62.889	0.526
564.000	344.816	80.002	19.996	103.500	19.310	63.142	0.538
564.500	345.076	80.002	19.996	103.499	19.314	62.905	0.520
565.000	345.323	80.001	19.995	103.498	19.311	63.140	0.513
565.500	345.569	80.002	19.999	103.496	19.316	62.840	0.500
566.000	345.812	80.003	19.998	103.496	19.317	62.765	0.491
566.500	346.114	80.003	19.998	103.496	19.314	62.956	0.517
567.000	346.351	80.002	19.998	103.496	19.316	62.749	0.542
567.500	346.587	80.003	19.999	103.497	19.316	62.765	0.506
568.000	346.850	80.004	19.997	103.498	19.312	63.031	0.486
568.500	347.130	80.002	19.997	103.495	19.317	62.686	0.521
569.000	347.393	80.004	19.998	103.493	19.316	62.755	0.544
569.500	347.646	80.003	19.997	103.493	19.320	62.463	0.530
570.000	347.909	80.004	19.996	103.493	19.316	62.744	0.516
570.500	348.121	80.003	19.996	103.492	19.318	62.645	0.495
571.000	348.392	80.004	19.997	103.495	19.319	62.584	0.479
571.500	348.664	80.003	19.996	103.497	19.321	62.456	0.513
572.000	348.927	80.003	19.996	103.495	19.321	62.433	0.539
572.500	349.189	80.003	19.995	103.495	19.323	62.269	0.530
573.000	349.435	80.004	19.996	103.466	19.323	62.261	0.516
573.500	349.679	80.004	19.996	103.439	19.325	62.131	0.499
574.000	349.995	80.004	19.997	103.424	19.329	61.902	0.525
574.500	350.222	80.005	19.996	103.416	19.331	61.713	0.551
575.000	350.499	80.005	19.996	103.437	19.336	61.431	0.524
575.500	350.738	80.005	19.995	103.476	19.335	61.441	0.510
576.000	350.997	80.005	19.997	103.499	19.340	61.157	0.506
576.500	351.270	80.005	19.995	103.509	19.343	60.924	0.515
577.000	351.527	80.005	19.996	103.510	19.342	60.989	0.532
577.500	351.796	80.006	19.996	103.482	19.345	60.762	0.528
578.000	352.036	80.006	19.994	103.465	19.353	60.244	0.517
578.500	352.325	80.006	19.995	103.459	19.352	60.275	0.519
579.000	352.582	80.006	19.995	103.456	19.357	59.973	0.538
579.500	352.868	80.006	19.994	103.451	19.358	59.879	0.544
580.000	353.135	80.005	19.994	103.443	19.362	59.599	0.548
580.500	353.397	80.005	19.995	103.436	19.365	59.392	0.541
581.000	353.652	80.005	19.995	103.432	19.370	59.061	0.523
581.500	353.939	80.005	19.995	103.430	19.374	58.820	0.529
582.000	354.204	80.006	19.994	103.429	19.381	58.313	0.547
582.500	354.477	80.005	19.995	103.430	19.384	58.125	0.545
583.000	354.701	80.006	19.994	103.430	19.392	57.566	0.518
583.500	354.992	80.006	19.996	103.427	19.392	57.546	0.506
584.000	355.172	80.006	19.994	103.425	19.400	57.003	0.493
584.500	355.473	80.004	19.995	103.423	19.402	56.884	0.476
585.000	355.765	80.004	19.995	103.422	19.408	56.516	0.537
585.500	356.000	80.005	19.995	103.422	19.413	56.123	0.560
586.000	356.272	80.003	19.996	103.422	19.420	55.691	0.517
586.500	356.560	80.004	19.994	103.418	19.424	55.402	0.534
587.000	356.782	80.004	19.996	103.414	19.431	54.956	0.535
587.500	357.067	80.003	19.995	103.409	19.436	54.617	0.508
588.000	357.334	80.004	19.995	103.405	19.442	54.194	0.529
588.500	357.597	80.003	19.995	103.400	19.445	53.945	0.541
589.000	357.869	80.003	19.995	103.399	19.454	53.369	0.532
589.500	358.143	80.002	19.996	103.397	19.460	52.989	0.541
590.000	358.367	80.003	19.995	103.395	19.466	52.567	0.522
590.500	358.676	80.002	19.995	103.388	19.475	51.909	0.515
591.000	358.915	80.003	19.995	103.381	19.481	51.530	0.540
591.500	359.176	80.004	19.994	103.372	19.488	51.095	0.524
592.000	359.439	80.002	19.996	103.363	19.495	50.566	0.512
592.500	359.674	80.004	19.995	103.358	19.504	50.001	0.511
593.000	359.974	80.002	19.994	103.358	19.511	49.519	0.517
593.500	360.209	80.002	19.995	103.356	19.519	48.946	0.535
594.000	360.476	80.002	19.995	103.355	19.526	48.457	0.518
594.500	360.783	80.002	19.995	103.355	19.536	47.806	0.538
595.000	361.035	80.003	19.995	103.351	19.546	47.109	0.567
595.500	361.267	80.002	19.996	103.344	19.550	46.886	0.522
596.000	361.552	80.002	19.995	103.341	19.559	46.272	0.501
596.500	361.826	80.001	19.996	103.336	19.567	45.705	0.538
597.000	362.073	80.002	19.997	103.329	19.573	45.314	0.540
597.500	362.356	80.002	19.995	103.324	19.582	44.715	0.525
598.000	362.600	80.001	19.995	103.324	19.592	44.052	0.528
598.500	362.879	80.002	19.995	103.321	19.600	43.452	0.525
599.000	363.130	80.002	19.995	103.320	19.608	42.923	0.527
599.500	363.396	80.002	19.996	103.319	19.619	42.164	0.524
600.000	363.648	80.003	19.995	103.317	19.626	41.695	0.517
600.500	363.911	80.003	19.997	103.313	19.636	41.015	0.516
601.000	364.186	80.002	19.995	103.310	19.646	40.378	0.527
601.500	364.435	80.002	19.995	103.307	19.656	39.703	0.531
602.000	364.735	80.002	19.995	103.306	19.668	38.897	0.536
602.500	364.973	80.002	19.996	103.304	19.673	38.511	0.543
603.000	365.249	80.002	19.996	103.303	19.682	37.945	0.526
603.500	365.487	80.002	19.996	103.296	19.692	37.228	0.514
604.000	365.751	80.002	19.996	103.290	19.697	36.921	0.508
604.500	366.050	80.002	19.995	103.286	19.709	36.071	0.533
605.000	366.317	80.002	19.996	103.280	19.719	35.395	0.565
605.500	366.592	80.002	19.995	103.274	19.729	34.755	0.554
606.000	366.811	80.003	19.996	103.271	19.738	34.169	0.518
606.500	367.077	80.003	19.995	103.271	19.744	33.764	0.489
607.000	367.351	80.002	19.995	103.269	19.756	32.934	0.513
607.500	367.624	80.001	19.994	103.268	19.766	32.283	0.544
608.000	367.907	80.003	19.995	103.267	19.774	31.726	0.552
608.500	368.178	80.002	19.995	103.268	19.779	31.373	0.555
609.000	368.462	80.004	19.994	103.266	19.791	30.545	0.555
609.500	368.679	80.002	19.994	103.263	19.800	29.976	0.528
610.000	368.947	80.003	19.994	103.262	19.812	29.170	0.493
610.500	369.261	80.003	19.994	103.258	19.820	28.602	0.534
611.000	369.492	80.002	19.995	103.256	19.831	27.866	0.564
611.500	369.784	80.005	19.995	103.250	19.839	27.342	0.534
612.000	370.034	80.003	19.995	103.246	19.848	26.704	0.532
612.500	370.336	80.002	19.995	103.240	19.858	26.031	0.546
613.000	370.569	80.004	19.993	103.238	19.864	25.626	0.543
613.500	370.855	80.003	19.995	103.233	19.873	25.026	0.527
614.000	371.100	80.003	19.994	103.233	19.881	24.491	0.525
614.500	371.410	80.004	19.996	103.230	19.886	24.138	0.543
615.000	371.671	80.004	19.995	103.224	19.896	23.499	0.563
615.500	371.881	80.003	19.995	103.219	19.904	22.937	0.521
616.000	372.198	80.003	19.995	103.216	19.911	22.486	0.499
616.500	372.464	80.002	19.993	103.216	19.918	21.968	0.555
617.000	372.719	80.004	19.995	103.218	19.923	21.641	0.552
617.500	372.992	80.003	19.994	103.223	19.932	21.023	0.525
618.000	373.217	80.002	19.997	103.227	19.940	20.480	0.513
618.500	373.525	80.002	19.996	103.230	19.946	20.065	0.515
619.000	373.797	80.002	19.995	103.230	19.951	19.726	0.556
619.500	374.086	80.002	19.995	103.230	19.961	19.108	0.570
620.000	374.324	80.003	19.995	103.229	19.965	18.826	0.544
620.500	374.559	80.003	19.995	103.228	19.971	18.373	0.500
621.000	374.847	80.002	19.994	103.224	19.980	17.785	0.498
621.500	375.114	80.003	19.995	103.219	19.982	17.670	0.539
622.000	375.361	80.003	19.995	103.216	19.988	17.244	0.534
622.500	375.610	80.002	19.996	103.216	19.994	16.866	0.505
623.000	375.860	80.003	19.995	103.212	20.001	16.362	0.497
623.500	376.112	80.003	19.995	103.210	20.004	16.152	0.501
624.000	376.413	80.001	19.995	103.211	20.009	15.811	0.528
624.500	376.688	80.002	19.995	103.215	20.016	15.400	0.565
625.000	376.931	80.001	19.995	103.216	20.017	15.330	0.547
625.500	377.218	80.003	19.997	103.219	20.023	14.926	0.524
626.000	377.477	80.002	19.997	103.220	20.028	14.575	0.538
626.500	377.735	80.001	19.996	103.216	20.027	14.633	0.531
627.000	378.013	80.003	19.997	103.207	20.035	14.111	0.526
627.500	378.274	80.003	19.996	103.198	20.037	13.957	0.538
628.000	378.540	80.003	19.996	103.192	20.040	13.751	0.533
628.500	378.801	80.002	19.996	103.189	20.043	13.563	0.527
629.000	379.029	80.003	19.996	103.188	20.046	13.312	0.508
629.500	379.284	80.002	19.996	103.195	20.051	12.992	0.486
630.000	379.548	80.002	19.996	103.197	20.054	12.781	0.500
630.500	379.824	80.002	19.997	103.197	20.056	12.664	0.529
631.000	380.043	80.002	19.996	103.197	20.058	12.520	0.518
631.500	380.320	80.002	19.996	103.196	20.063	12.183	0.496
632.000	380.583	80.002	19.997	103.192	20.064	12.118	0.518
632.500	380.851	80.002	19.997	103.191	20.067	11.945	0.535
633.000	381.094	80.003	19.996	103.191	20.071	11.664	0.521
633.500	381.376	80.003	19.997	103.193	20.073	11.536	0.518
634.000	381.602	80.005	19.997	103.199	20.075	11.413	0.517
634.500	381.875	80.003	19.996	103.204	20.077	11.253	0.503
635.000	382.122	80.004	19.996	103.206	20.081	10.948	0.510
635.500	382.368	80.004	19.995	103.207	20.083	10.843	0.507
636.000	382.618	80.003	19.995	103.205	20.082	10.944	0.494
636.500	382.908	80.003	19.995	103.199	20.086	10.628	0.518
637.000	383.162	80.003	19.996	103.192	20.092	10.261	0.542
637.500	383.438	80.004	19.994	103.189	20.092	10.241	0.537
638.000	383.686	80.002	19.996	103.188	20.091	10.275	0.527
638.500	383.917	80.004	19.995	103.189	20.093	10.199	0.501
639.000	384.178	80.003	19.996	103.189	20.094	10.077	0.485
639.500	384.454	80.003	19.996	103.189	20.097	9.931	0.515
640.000	384.690	80.004	19.995	103.189	20.100	9.726	0.524
640.500	384.958	80.003	19.996	103.185	20.097	9.877	0.508
641.000	385.205	80.003	19.995	103.183	20.098	9.817	0.510
641.500	385.473	80.003	19.995	103.183	20.098	9.836	0.515
642.000	385.684	80.003	19.996	103.183	20.102	9.552	0.497
642.500	385.972	80.004	19.995	103.183	20.105	9.354	0.489
643.000	386.219	80.003	19.994	103.186	20.104	9.416	0.517
643.500	386.460	80.002	19.996	103.187	20.105	9.346	0.511
644.000	386.749	80.003	19.996	103.188	20.106	9.272	0.509
644.500	387.029	80.002	19.996	103.188	20.104	9.431	0.549
645.000	387.248	80.002	19.995	103.188	20.108	9.148	0.534
645.500	387.505	80.002	19.995	103.187	20.106	9.265	0.488
646.000	387.768	80.004	19.995	103.188	20.108	9.167	0.498
646.500	388.014	80.002	19.996	103.188	20.107	9.222	0.515
647.000	388.256	80.002	19.995	103.188	20.110	9.012	0.499
647.500	388.543	80.003	19.996	103.188	20.110	8.999	0.508
648.000	388.798	80.001	19.994	103.192	20.110	9.052	0.535
648.500	389.034	80.002	19.994	103.195	20.112	8.901	0.517
649.000	389.276	80.003	19.996	103.196	20.113	8.824	0.485
649.500	389.530	80.003	19.996	103.196	20.113	8.826	0.487
650.000	389.800	80.002	19.996	103.196	20.115	8.707	0.510
650.500	390.076	80.003	19.995	103.192	20.114	8.780	0.535
651.000	390.328	80.002	19.996	103.191	20.114	8.752	0.537
651.500	390.556	80.002	19.996	103.194	20.112	8.895	0.504
652.000	390.860	80.002	19.996	103.195	20.117	8.539	0.506
652.500	391.097	80.002	19.996	103.199	20.117	8.522	0.536
653.000	391.334	80.002	19.995	103.200	20.116	8.624	0.507
653.500	391.630	80.003	19.996	103.198	20.116	8.643	0.504
654.000	391.880	80.002	19.996	103.195	20.117	8.565	0.539
654.500	392.128	80.003	19.996	103.195	20.118	8.516	0.522
655.000	392.396	80.002	19.995	103.195	20.119	8.386	0.507
655.500	392.644	80.003	19.996	103.199	20.118	8.503	0.516
656.000	392.911	80.002	19.996	103.200	20.120	8.339	0.516
656.500	393.213	80.005	19.996	103.200	20.119	8.383	0.542
657.000	393.447	80.002	19.996	103.200	20.121	8.304	0.552
657.500	393.714	80.002	19.997	103.197	20.120	8.377	0.518
658.000	393.981	80.003	19.995	103.192	20.121	8.294	0.518
658.500	394.234	80.003	19.997	103.192	20.121	8.288	0.527
659.000	394.475	80.004	19.996	103.191	20.118	8.513	0.507
659.500	394.733	80.004	19.995	103.192	20.119	8.394	0.496
660.000	395.007	80.004	19.996	103.191	20.120	8.379	0.515
660.500	395.287	80.004	19.996	103.191	20.117	8.518	0.543
661.000	395.546	80.004	19.997	103.191	20.122	8.213	0.547
661.500	395.812	80.004	19.996	103.190	20.122	8.189	0.532
662.000	396.070	80.004	19.996	103.189	20.121	8.294	0.524
662.500	396.302	80.004	19.997	103.189	20.126	7.944	0.507
663.000	396.571	80.004	19.996	103.189	20.126	7.976	0.496
663.500	396.836	80.005	19.996	103.190	20.124	8.080	0.517
664.000	397.095	80.004	19.996	103.190	20.126	7.965	0.529
664.500	397.345	80.003	19.996	103.190	20.130	7.707	0.517
665.000	397.574	80.005	19.996	103.190	20.128	7.776	0.495
665.500	397.854	80.004	19.996	103.190	20.129	7.710	0.494
666.000	398.144	80.004	19.996	103.190	20.129	7.748	0.539
666.500	398.354	80.005	19.995	103.190	20.129	7.767	0.534
667.000	398.598	80.004	19.996	103.191	20.132	7.528	0.477
667.500	398.860	80.004	19.995	103.191	20.134	7.373	0.480
668.000	399.165	80.003	19.996	103.191	20.130	7.670	0.536
668.500	399.382	80.004	19.995	103.190	20.132	7.519	0.544
669.000	399.660	80.003	19.995	103.190	20.131	7.637	0.509
669.500	399.879	80.002	19.995	103.189	20.132	7.556	0.496
670.000	400.163	80.003	19.995	103.189	20.132	7.547	0.500
670.500	400.424	80.003	19.995	103.189	20.132	7.545	0.524
671.000	400.660	80.003	19.996	103.189	20.134	7.425	0.521
671.500	400.922	80.002	19.996	103.189	20.133	7.473	0.498
672.000	401.172	80.002	19.995	103.190	20.135	7.317	0.505
672.500	401.411	80.002	19.994	103.190	20.136	7.260	0.500
673.000	401.658	80.003	19.995	103.190	20.133	7.467	0.488
673.500	401.915	80.001	19.995	103.190	20.138	7.136	0.495
674.000	402.178	80.001	19.994	103.191	20.137	7.222	0.512
674.500	402.404	80.001	19.994	103.192	20.135	7.343	0.504
675.000	402.680	80.002	19.994	103.191	20.137	7.201	0.495
675.500	402.925	80.002	19.995	103.191	20.138	7.154	0.512
676.000	403.200	80.002	19.994	103.190	20.138	7.152	0.521
676.500	403.460	80.001	19.995	103.190	20.138	7.105	0.527
677.000	403.697	80.001	19.995	103.190	20.139	7.056	0.516
677.500	403.936	80.002	19.994	103.191	20.137	7.213	0.487
678.000	404.217	80.002	19.994	103.190	20.137	7.183	0.498
678.500	404.499	80.003	19.995	103.187	20.140	7.030	0.541
679.000	404.717	80.003	19.995	103.182	20.139	7.064	0.532
679.500	404.961	80.002	19.994	103.177	20.141	6.917	0.481
680.000	405.235	80.002	19.994	103.172	20.139	7.068	0.490
680.500	405.466	80.002	19.996	103.170	20.141	6.943	0.511
681.000	405.737	80.001	19.995	103.173	20.143	6.819	0.504
681.500	406.001	80.002	19.995	103.177	20.141	6.960	0.518
682.000	406.227	80.003	19.994	103.182	20.140	7.004	0.512
682.500	406.453	80.002	19.995	103.187	20.139	7.056	0.471
683.000	406.711	80.002	19.995	103.191	20.141	6.936	0.468
683.500	406.968	80.002	19.994	103.191	20.141	6.904	0.499
684.000	407.249	80.002	19.996	103.190	20.144	6.721	0.526
684.500	407.487	80.002	19.995	103.190	20.145	6.665	0.528
685.000	407.737	80.002	19.995	103.189	20.145	6.666	0.503
685.500	408.002	80.003	19.995	103.188	20.144	6.697	0.502
686.000	408.239	80.002	19.995	103.188	20.146	6.582	0.509
686.500	408.523	80.003	19.996	103.187	20.143	6.770	0.511
687.000	408.767	80.003	19.995	103.187	20.144	6.740	0.524
687.500	408.987	80.003	19.995	103.186	20.147	6.512	0.496
688.000	409.251	80.001	19.995	103.186	20.148	6.491	0.474
688.500	409.478	80.001	19.994	103.186	20.146	6.613	0.487
689.000	409.767	80.002	19.995	103.187	20.147	6.552	0.503
689.500	410.016	80.002	19.995	103.188	20.149	6.363	0.527
690.000	410.257	80.002	19.997	103.189	20.147	6.533	0.514
690.500	410.513	80.002	19.996	103.189	20.147	6.527	0.494
691.000	410.735	80.003	19.996	103.189	20.147	6.536	0.487
691.500	410.975	80.004	19.996	103.189	20.148	6.461	0.470
692.000	411.260	80.002	19.995	103.189	20.149	6.397	0.494
692.500	411.495	80.003	19.994	103.189	20.151	6.260	0.523
693.000	411.725	80.003	19.996	103.188	20.148	6.482	0.492
693.500	412.002	80.003	19.995	103.188	20.147	6.523	0.486
