Repository: ulfsri/fsri_materials_database

# Materials and Products Database

## 01_Data

Raw data generated from each apparatus are included here in plain-text format. The data is organized first by material, next by the short name of test apparatus used, and where applicable additional filtering by test settings.

### material.json

Each material directory contains a json file of the same name as the material. This file links the data stored in the repository as well as data and graphs produced by the accompanying scripts (__02_Scripts__) to the respective landing page for the material on the front-end website.

File: 01_Data/Luan_Panel/MCC/Luan_Panel_MCC_30K_min_211118_R1.txt (part 3 of 4)
T Correction Coefficients:	0	1.024463	0
Time Shift (s):	14
*
Time (s)	Temperature (C)	N2 flow rate (cc/min)	O2 flow rate (cc/min)	Flow Rate (cc/min)	Oxygen (%)	HRR (W/g)	Heating rate (C/s)
694.000	412.252	80.003	19.996	103.186	20.148	6.461	0.517
694.500	412.501	80.002	19.996	103.186	20.147	6.540	0.513
695.000	412.769	80.004	19.997	103.186	20.146	6.614	0.508
695.500	412.972	80.003	19.995	103.187	20.146	6.613	0.494
696.000	413.240	80.002	19.997	103.187	20.149	6.361	0.471
696.500	413.491	80.003	19.997	103.188	20.150	6.338	0.495
697.000	413.742	80.002	19.997	103.186	20.146	6.605	0.510
697.500	414.000	80.001	19.996	103.182	20.146	6.568	0.505
698.000	414.203	80.002	19.996	103.181	20.151	6.286	0.485
698.500	414.483	80.003	19.996	103.181	20.153	6.139	0.472
699.000	414.696	80.002	19.995	103.181	20.149	6.378	0.488
699.500	414.976	80.002	19.996	103.183	20.151	6.254	0.493
700.000	415.202	80.002	19.996	103.187	20.151	6.258	0.500
700.500	415.447	80.003	19.995	103.186	20.151	6.241	0.488
701.000	415.696	80.002	19.996	103.187	20.150	6.353	0.482
701.500	415.992	80.003	19.995	103.185	20.151	6.270	0.519
702.000	416.230	80.002	19.995	103.185	20.153	6.131	0.539
702.500	416.470	80.002	19.995	103.185	20.151	6.280	0.506
703.000	416.725	80.002	19.996	103.187	20.150	6.327	0.487
703.500	416.988	80.003	19.996	103.187	20.150	6.303	0.507
704.000	417.212	80.003	19.996	103.190	20.154	6.039	0.503
704.500	417.457	80.003	19.996	103.190	20.154	6.030	0.478
705.000	417.701	80.001	19.996	103.189	20.155	6.013	0.479
705.500	417.962	80.001	19.996	103.189	20.153	6.109	0.497
706.000	418.223	80.002	19.997	103.185	20.155	5.958	0.513
706.500	418.433	80.001	19.996	103.179	20.156	5.911	0.496
707.000	418.699	80.003	19.995	103.175	20.155	6.000	0.474
707.500	418.909	80.002	19.995	103.175	20.153	6.088	0.476
708.000	419.181	80.003	19.996	103.175	20.153	6.098	0.479
708.500	419.426	80.003	19.996	103.178	20.157	5.825	0.499
709.000	419.679	80.001	19.996	103.183	20.157	5.826	0.508
709.500	419.919	80.002	19.996	103.187	20.154	6.077	0.496
710.000	420.180	80.003	19.996	103.189	20.154	6.051	0.497
710.500	420.427	80.003	19.995	103.189	20.157	5.825	0.504
711.000	420.651	80.003	19.996	103.189	20.155	5.975	0.489
711.500	420.940	80.004	19.996	103.186	20.158	5.781	0.492
712.000	421.205	80.004	19.995	103.182	20.157	5.879	0.534
712.500	421.430	80.002	19.996	103.181	20.159	5.723	0.522
713.000	421.686	80.002	19.995	103.180	20.157	5.828	0.485
713.500	421.929	80.003	19.997	103.178	20.157	5.866	0.490
714.000	422.178	80.005	19.995	103.180	20.159	5.687	0.495
714.500	422.438	80.002	19.995	103.185	20.160	5.655	0.501
715.000	422.696	80.003	19.995	103.186	20.159	5.691	0.514
715.500	422.954	80.003	19.995	103.187	20.160	5.621	0.517
716.000	423.200	80.004	19.995	103.189	20.161	5.572	0.510
716.500	423.441	80.004	19.995	103.190	20.157	5.830	0.495
717.000	423.667	80.003	19.994	103.190	20.159	5.745	0.476
717.500	423.956	80.004	19.995	103.189	20.161	5.608	0.491
718.000	424.202	80.004	19.994	103.189	20.157	5.865	0.525
718.500	424.454	80.005	19.995	103.189	20.161	5.586	0.517
719.000	424.729	80.004	19.997	103.189	20.159	5.689	0.512
719.500	424.979	80.004	19.995	103.189	20.159	5.702	0.526
720.000	425.245	80.005	19.996	103.190	20.161	5.601	0.521
720.500	425.478	80.004	19.996	103.190	20.160	5.675	0.508
721.000	425.724	80.005	19.996	103.190	20.161	5.610	0.489
721.500	425.979	80.005	19.995	103.190	20.158	5.755	0.490
722.000	426.250	80.005	19.995	103.189	20.163	5.481	0.514
722.500	426.480	80.004	19.995	103.188	20.160	5.649	0.513
723.000	426.768	80.003	19.996	103.188	20.162	5.542	0.509
723.500	426.995	80.003	19.996	103.188	20.160	5.655	0.517
724.000	427.273	80.004	19.996	103.188	20.158	5.809	0.510
724.500	427.542	80.003	19.996	103.189	20.161	5.577	0.526
725.000	427.780	80.003	19.996	103.190	20.162	5.543	0.527
725.500	428.047	80.003	19.996	103.190	20.160	5.673	0.506
726.000	428.308	80.003	19.996	103.187	20.162	5.529	0.517
726.500	428.590	80.004	19.996	103.186	20.159	5.687	0.535
727.000	428.839	80.003	19.996	103.186	20.161	5.584	0.537
727.500	429.102	80.003	19.995	103.189	20.160	5.680	0.522
728.000	429.353	80.003	19.997	103.175	20.161	5.564	0.513
728.500	429.597	80.004	19.995	103.155	20.160	5.649	0.504
729.000	429.850	80.003	19.996	103.140	20.161	5.560	0.496
729.500	430.125	80.004	19.996	103.129	20.162	5.540	0.513
730.000	430.369	80.003	19.996	103.123	20.162	5.527	0.523
730.500	430.633	80.004	19.996	103.159	20.165	5.340	0.513
731.000	430.864	80.004	19.996	103.199	20.162	5.487	0.501
731.500	431.130	80.001	19.996	103.218	20.160	5.645	0.496
732.000	431.391	80.003	19.995	103.229	20.164	5.402	0.512
732.500	431.647	80.003	19.995	103.232	20.162	5.498	0.522
733.000	431.867	80.001	19.995	103.206	20.161	5.557	0.496
733.500	432.138	80.004	19.995	103.186	20.163	5.464	0.483
734.000	432.399	80.004	19.996	103.182	20.166	5.248	0.512
734.500	432.670	80.004	19.995	103.180	20.167	5.178	0.532
735.000	432.924	80.004	19.995	103.175	20.166	5.233	0.529
735.500	433.190	80.003	19.995	103.171	20.163	5.446	0.522
736.000	433.469	80.002	19.995	103.170	20.165	5.323	0.532
736.500	433.656	80.004	19.996	103.165	20.167	5.201	0.506
737.000	433.979	80.004	19.994	103.160	20.164	5.359	0.488
737.500	434.215	80.004	19.995	103.162	20.167	5.208	0.535
738.000	434.445	80.004	19.995	103.165	20.169	5.036	0.512
738.500	434.709	80.004	19.995	103.167	20.170	4.987	0.480
739.000	435.000	80.004	19.994	103.170	20.172	4.857	0.524
739.500	435.226	80.002	19.995	103.177	20.169	5.008	0.536
740.000	435.474	80.003	19.995	103.181	20.168	5.100	0.495
740.500	435.716	80.004	19.995	103.181	20.168	5.128	0.482
741.000	435.983	80.004	19.995	103.182	20.170	4.949	0.499
741.500	436.246	80.004	19.996	103.181	20.171	4.897	0.520
742.000	436.492	80.004	19.996	103.182	20.171	4.928	0.520
742.500	436.786	80.005	19.996	103.181	20.170	4.996	0.525
743.000	436.999	80.005	19.995	103.185	20.168	5.100	0.523
743.500	437.274	80.005	19.995	103.185	20.169	5.072	0.497
744.000	437.545	80.004	19.995	103.186	20.170	4.976	0.517
744.500	437.800	80.005	19.995	103.184	20.170	4.989	0.536
745.000	438.056	80.004	19.995	103.185	20.170	4.985	0.518
745.500	438.277	80.005	19.996	103.184	20.168	5.137	0.495
746.000	438.565	80.004	19.996	103.185	20.168	5.111	0.493
746.500	438.814	80.005	19.995	103.187	20.170	4.977	0.523
747.000	439.079	80.006	19.997	103.188	20.171	4.883	0.525
747.500	439.328	80.007	19.996	103.185	20.172	4.857	0.514
748.000	439.558	80.005	19.997	103.179	20.171	4.904	0.497
748.500	439.862	80.005	19.997	103.177	20.171	4.881	0.507
749.000	440.092	80.004	19.995	103.175	20.171	4.923	0.534
749.500	440.396	80.007	19.996	103.171	20.171	4.909	0.534
750.000	440.587	80.006	19.995	103.173	20.171	4.887	0.515
750.500	440.889	80.004	19.996	103.178	20.173	4.770	0.494
751.000	441.137	80.005	19.996	103.173	20.170	4.981	0.521
751.500	441.409	80.004	19.996	103.169	20.174	4.681	0.535
752.000	441.637	80.004	19.996	103.166	20.176	4.599	0.510
752.500	441.926	80.004	19.996	103.164	20.175	4.661	0.508
753.000	442.168	80.003	19.997	103.163	20.174	4.731	0.524
753.500	442.443	80.002	19.996	103.165	20.178	4.460	0.524
754.000	442.661	80.003	19.998	103.169	20.174	4.682	0.506
754.500	442.899	80.003	19.997	103.171	20.175	4.650	0.474
755.000	443.167	80.003	19.996	103.168	20.174	4.691	0.481
755.500	443.431	80.002	19.997	103.163	20.177	4.501	0.519
756.000	443.663	80.001	19.996	103.164	20.174	4.681	0.514
756.500	443.926	80.003	19.997	103.162	20.178	4.454	0.495
757.000	444.166	80.003	19.996	103.159	20.179	4.399	0.499
757.500	444.440	80.003	19.997	103.159	20.175	4.620	0.508
758.000	444.680	80.003	19.996	103.160	20.174	4.712	0.514
758.500	444.949	80.003	19.997	103.156	20.180	4.284	0.511
759.000	445.192	80.002	19.996	103.161	20.177	4.472	0.511
759.500	445.418	80.003	19.996	103.160	20.179	4.343	0.491
760.000	445.683	80.003	19.996	103.159	20.176	4.563	0.480
760.500	445.923	80.001	19.996	103.157	20.179	4.340	0.498
761.000	446.178	80.003	19.996	103.156	20.181	4.216	0.500
761.500	446.423	80.004	19.997	103.150	20.181	4.252	0.497
762.000	446.675	80.002	19.996	103.151	20.179	4.342	0.498
762.500	446.939	80.002	19.996	103.156	20.176	4.546	0.507
763.000	447.196	80.002	19.996	103.161	20.178	4.431	0.519
763.500	447.450	80.003	19.995	103.165	20.176	4.587	0.516
764.000	447.692	80.003	19.996	103.168	20.181	4.198	0.503
764.500	447.968	80.002	19.995	103.169	20.179	4.364	0.507
765.000	448.183	80.003	19.995	103.163	20.179	4.335	0.504
765.500	448.439	80.004	19.996	103.159	20.179	4.345	0.481
766.000	448.709	80.001	19.995	103.156	20.181	4.238	0.499
766.500	448.995	80.003	19.995	103.155	20.183	4.110	0.541
767.000	449.224	80.002	19.996	103.154	20.181	4.236	0.535
767.500	449.468	80.003	19.995	103.156	20.182	4.189	0.494
768.000	449.707	80.004	19.995	103.157	20.184	4.004	0.479
768.500	449.974	80.002	19.995	103.160	20.183	4.096	0.495
769.000	450.237	80.002	19.995	103.157	20.183	4.077	0.518
769.500	450.487	80.002	19.995	103.157	20.185	3.932	0.522
770.000	450.722	80.003	19.995	103.156	20.180	4.279	0.499
770.500	450.989	80.003	19.996	103.156	20.184	4.040	0.493
771.000	451.249	80.004	19.995	103.153	20.184	4.052	0.514
771.500	451.461	80.002	19.995	103.153	20.184	4.046	0.499
772.000	451.758	80.004	19.995	103.153	20.184	4.013	0.491
772.500	451.997	80.004	19.995	103.153	20.184	4.013	0.523
773.000	452.239	80.001	19.995	103.152	20.183	4.064	0.508
773.500	452.515	80.004	19.994	103.153	20.186	3.900	0.499
774.000	452.723	80.005	19.995	103.154	20.186	3.927	0.501
774.500	452.991	80.004	19.995	103.154	20.185	3.946	0.480
775.000	453.208	80.005	19.995	103.158	20.184	4.001	0.481
775.500	453.456	80.003	19.995	103.164	20.183	4.069	0.475
776.000	453.716	80.002	19.995	103.168	20.184	3.999	0.486
776.500	453.975	80.002	19.995	103.173	20.185	3.969	0.514
777.000	454.186	80.003	19.994	103.179	20.186	3.861	0.494
777.500	454.471	80.003	19.995	103.178	20.187	3.859	0.483
778.000	454.714	80.002	19.995	103.174	20.184	4.000	0.512
778.500	454.970	80.002	19.995	103.170	20.188	3.742	0.513
779.000	455.213	80.002	19.995	103.164	20.184	4.021	0.499
779.500	455.434	80.003	19.996	103.160	20.185	3.994	0.481
780.000	455.694	80.003	19.996	103.164	20.189	3.674	0.473
780.500	455.962	80.002	19.995	103.166	20.188	3.729	0.505
781.000	456.236	80.003	19.996	103.170	20.188	3.755	0.535
781.500	456.481	80.004	19.996	103.177	20.186	3.872	0.530
782.000	456.718	80.002	19.995	103.178	20.187	3.793	0.501
782.500	456.961	80.002	19.995	103.173	20.186	3.862	0.481
783.000	457.216	80.002	19.995	103.169	20.191	3.531	0.489
783.500	457.455	80.001	19.994	103.164	20.190	3.612	0.496
784.000	457.724	80.003	19.995	103.160	20.190	3.655	0.501
784.500	457.937	80.003	19.995	103.159	20.188	3.789	0.495
785.000	458.200	80.002	19.996	103.161	20.189	3.708	0.479
785.500	458.485	80.001	19.996	103.168	20.189	3.691	0.512
786.000	458.720	80.003	19.995	103.176	20.190	3.623	0.534
786.500	458.993	80.003	19.996	103.181	20.189	3.670	0.514
787.000	459.215	80.003	19.995	103.185	20.190	3.655	0.502
787.500	459.500	80.001	19.995	103.184	20.190	3.599	0.501
788.000	459.717	80.003	19.995	103.177	20.189	3.686	0.504
788.500	459.946	80.002	19.995	103.171	20.193	3.414	0.474
789.000	460.219	80.004	19.995	103.166	20.192	3.516	0.474
789.500	460.460	80.003	19.995	103.161	20.192	3.501	0.508
790.000	460.719	80.002	19.995	103.160	20.191	3.531	0.507
790.500	460.985	80.002	19.995	103.164	20.190	3.597	0.512
791.000	461.236	80.001	19.996	103.164	20.191	3.572	0.521
791.500	461.457	80.002	19.996	103.161	20.192	3.521	0.494
792.000	461.728	80.004	19.995	103.160	20.193	3.416	0.482
792.500	461.977	80.004	19.996	103.161	20.191	3.550	0.506
793.000	462.218	80.000	19.995	103.162	20.192	3.465	0.505
793.500	462.461	80.003	19.995	103.160	20.195	3.271	0.487
794.000	462.738	80.004	19.995	103.160	20.196	3.235	0.502
794.500	462.990	80.004	19.995	103.159	20.193	3.403	0.525
795.000	463.257	80.003	19.995	103.159	20.192	3.467	0.524
795.500	463.465	80.002	19.995	103.157	20.196	3.220	0.497
796.000	463.726	80.003	19.995	103.156	20.198	3.089	0.472
796.500	463.949	80.001	19.995	103.157	20.199	3.034	0.477
797.000	464.235	80.004	19.994	103.157	20.196	3.228	0.497
797.500	464.428	80.004	19.994	103.160	20.197	3.172	0.494
798.000	464.715	80.003	19.995	103.163	20.200	2.957	0.479
798.500	464.956	80.006	19.994	103.164	20.197	3.158	0.504
799.000	465.195	80.005	19.995	103.165	20.196	3.198	0.504
799.500	465.434	80.003	19.994	103.165	20.198	3.066	0.479
800.000	465.692	80.004	19.995	103.161	20.196	3.188	0.487
800.500	465.980	80.004	19.995	103.156	20.198	3.096	0.521
801.000	466.200	80.005	19.995	103.155	20.196	3.203	0.527
801.500	466.496	80.004	19.994	103.154	20.200	2.959	0.512
802.000	466.731	80.004	19.994	103.154	20.199	3.023	0.523
802.500	466.967	80.004	19.995	103.154	20.197	3.123	0.501
803.000	467.256	80.004	19.994	103.156	20.199	3.015	0.498
803.500	467.480	80.003	19.995	103.156	20.197	3.175	0.519
804.000	467.725	80.004	19.993	103.156	20.200	2.934	0.491
804.500	467.964	80.006	19.995	103.158	20.197	3.118	0.476
805.000	468.218	80.003	19.993	103.158	20.195	3.314	0.488
805.500	468.462	80.005	19.995	103.157	20.200	2.917	0.495
806.000	468.705	80.004	19.994	103.161	20.199	3.004	0.492
806.500	468.981	80.004	19.994	103.162	20.200	2.981	0.503
807.000	469.214	80.005	19.994	103.166	20.196	3.190	0.514
807.500	469.482	80.002	19.994	103.170	20.201	2.855	0.506
808.000	469.741	80.001	19.994	103.170	20.199	3.005	0.514
808.500	469.982	80.004	19.995	103.168	20.200	2.956	0.514
809.000	470.259	80.004	19.994	103.170	20.201	2.896	0.509
809.500	470.493	80.004	19.995	103.167	20.199	3.019	0.514
810.000	470.748	80.003	19.995	103.162	20.200	2.938	0.500
810.500	471.011	80.003	19.996	103.164	20.201	2.913	0.504
811.000	471.242	80.004	19.995	103.163	20.202	2.830	0.506
811.500	471.526	80.003	19.994	103.164	20.199	3.034	0.505
812.000	471.770	80.004	19.996	103.163	20.202	2.793	0.522
812.500	472.047	80.004	19.996	103.167	20.203	2.740	0.524
813.000	472.263	80.002	19.995	103.167	20.202	2.800	0.507
813.500	472.503	80.003	19.995	103.167	20.204	2.676	0.475
814.000	472.775	80.001	19.995	103.163	20.201	2.881	0.484
814.500	473.048	80.003	19.995	103.161	20.201	2.907	0.529
815.000	473.333	80.004	19.996	103.158	20.199	3.037	0.551
815.500	473.605	80.004	19.996	103.156	20.200	2.955	0.557
816.000	473.844	80.003	19.996	103.156	20.198	3.062	0.534
816.500	474.130	80.004	19.995	103.158	20.198	3.073	0.518
817.000	474.372	80.002	19.996	103.157	20.200	2.943	0.527
817.500	474.604	80.002	19.996	103.155	20.201	2.907	0.501
818.000	474.875	80.003	19.996	103.153	20.198	3.066	0.489
818.500	475.134	80.005	19.996	103.154	20.199	3.030	0.516
819.000	475.377	80.005	19.995	103.151	20.199	3.032	0.516
819.500	475.646	80.005	19.995	103.151	20.199	2.994	0.507
820.000	475.932	80.003	19.996	103.151	20.198	3.062	0.534
820.500	476.167	80.005	19.995	103.151	20.201	2.868	0.538
821.000	476.419	80.004	19.995	103.151	20.202	2.840	0.504
821.500	476.638	80.002	19.995	103.151	20.198	3.081	0.479
822.000	476.916	80.004	19.995	103.152	20.202	2.808	0.484
822.500	477.181	80.003	19.996	103.152	20.197	3.169	0.520
823.000	477.441	80.006	19.996	103.152	20.199	3.028	0.534
823.500	477.683	80.005	19.996	103.152	20.201	2.879	0.514
824.000	477.927	80.004	19.996	103.151	20.202	2.832	0.494
824.500	478.221	80.005	19.995	103.150	20.200	2.955	0.512
825.000	478.471	80.004	19.996	103.150	20.201	2.874	0.541
825.500	478.716	80.007	19.995	103.150	20.204	2.652	0.519
826.000	479.023	80.006	19.995	103.152	20.203	2.736	0.523
826.500	479.253	80.007	19.995	103.152	20.200	2.923	0.544
827.000	479.515	80.006	19.996	103.153	20.200	2.951	0.515
827.500	479.759	80.006	19.995	103.153	20.202	2.840	0.499
828.000	480.023	80.007	19.995	103.153	20.203	2.759	0.507
828.500	480.255	80.006	19.995	103.152	20.202	2.840	0.502
829.000	480.552	80.006	19.996	103.152	20.205	2.614	0.512
829.500	480.776	80.006	19.995	103.152	20.204	2.691	0.524
830.000	481.026	80.004	19.995	103.154	20.205	2.606	0.497
830.500	481.272	80.005	19.995	103.158	20.206	2.522	0.485
831.000	481.522	80.002	19.995	103.157	20.208	2.424	0.496
831.500	481.817	80.007	19.995	103.156	20.205	2.627	0.521
832.000	482.067	80.006	19.994	103.155	20.205	2.601	0.545
832.500	482.312	80.003	19.995	103.154	20.206	2.535	0.520
833.000	482.625	80.004	19.995	103.151	20.207	2.474	0.526
833.500	482.862	80.005	19.996	103.152	20.207	2.490	0.554
834.000	483.111	80.006	19.996	103.152	20.206	2.548	0.519
834.500	483.360	80.005	19.995	103.156	20.205	2.578	0.492
835.000	483.602	80.004	19.995	103.157	20.205	2.584	0.494
835.500	483.862	80.001	19.994	103.161	20.205	2.631	0.496
836.000	484.106	80.005	19.996	103.163	20.207	2.446	0.502
836.500	484.377	80.003	19.996	103.164	20.208	2.391	0.509
837.000	484.653	80.003	19.996	103.164	20.205	2.638	0.531
837.500	484.908	80.004	19.995	103.164	20.206	2.531	0.539
838.000	485.151	80.003	19.995	103.159	20.201	2.870	0.514
838.500	485.403	80.005	19.994	103.156	20.207	2.495	0.497
839.000	485.695	80.003	19.995	103.155	20.205	2.591	0.519
839.500	485.912	80.001	19.995	103.153	20.205	2.636	0.526
840.000	486.162	80.003	19.996	103.157	20.206	2.570	0.488
840.500	486.447	80.001	19.997	103.163	20.205	2.602	0.501
841.000	486.715	80.002	19.996	103.164	20.205	2.606	0.544
841.500	486.945	80.001	19.996	103.164	20.206	2.525	0.526
842.000	487.205	80.002	19.995	103.163	20.205	2.612	0.494
842.500	487.475	80.002	19.996	103.158	20.205	2.610	0.509
843.000	487.726	80.003	19.996	103.154	20.205	2.640	0.525
843.500	487.983	80.002	19.996	103.158	20.204	2.655	0.515
844.000	488.277	80.001	19.997	103.158	20.204	2.646	0.530
844.500	488.519	80.002	19.997	103.157	20.205	2.616	0.543
845.000	488.747	80.003	19.996	103.158	20.209	2.320	0.503
845.500	489.020	80.003	19.997	103.156	20.210	2.299	0.486
846.000	489.290	80.003	19.997	103.152	20.207	2.493	0.522
846.500	489.526	80.002	19.995	103.151	20.206	2.553	0.524
847.000	489.788	80.003	19.996	103.151	20.205	2.644	0.502
847.500	490.031	80.003	19.997	103.150	20.205	2.638	0.502
848.000	490.260	80.002	19.996	103.149	20.206	2.550	0.489
848.500	490.571	80.002	19.996	103.150	20.204	2.676	0.506
849.000	490.793	80.002	19.996	103.150	20.207	2.488	0.537
849.500	491.054	80.002	19.996	103.150	20.205	2.610	0.508
850.000	491.314	80.004	19.997	103.150	20.203	2.721	0.502
850.500	491.589	80.001	19.996	103.151	20.204	2.693	0.528
851.000	491.843	80.003	19.996	103.152	20.198	3.079	0.532
851.500	492.075	80.001	19.996	103.152	20.203	2.725	0.508
852.000	492.322	80.002	19.996	103.152	20.202	2.812	0.482
852.500	492.605	80.003	19.996	103.154	20.201	2.847	0.504
853.000	492.836	80.003	19.997	103.154	20.204	2.710	0.522
853.500	493.086	80.001	19.995	103.153	20.198	3.105	0.498
854.000	493.360	80.001	19.996	103.153	20.201	2.857	0.503
854.500	493.615	80.004	19.995	103.153	20.203	2.778	0.526
855.000	493.913	80.004	19.996	103.151	20.204	2.685	0.541
855.500	494.129	80.003	19.994	103.150	20.207	2.491	0.533
856.000	494.384	80.003	19.995	103.150	20.203	2.725	0.493
856.500	494.672	80.001	19.995	103.151	20.206	2.554	0.507
857.000	494.899	80.002	19.995	103.151	20.204	2.687	0.529
857.500	495.164	80.003	19.996	103.151	20.203	2.748	0.503
858.000	495.415	80.002	19.995	103.153	20.207	2.465	0.504
858.500	495.670	80.003	19.995	103.154	20.203	2.738	0.511
859.000	495.925	80.003	19.994	103.156	20.205	2.584	0.509
859.500	496.231	80.003	19.995	103.159	20.203	2.780	0.536
860.000	496.453	80.003	19.994	103.162	20.204	2.680	0.544
860.500	496.691	80.004	19.995	103.163	20.205	2.640	0.494
861.000	496.947	80.006	19.995	103.161	20.204	2.680	0.477
861.500	497.199	80.003	19.994	103.160	20.201	2.881	0.501
862.000	497.486	80.001	19.995	103.159	20.206	2.563	0.524
862.500	497.717	80.005	19.995	103.156	20.207	2.506	0.529
863.000	497.954	80.004	19.994	103.157	20.207	2.506	0.492
863.500	498.196	80.002	19.995	103.157	20.208	2.408	0.473
864.000	498.529	80.002	19.996	103.156	20.207	2.476	0.527
864.500	498.708	80.003	19.995	103.154	20.209	2.373	0.544
865.000	499.019	80.001	19.993	103.154	20.207	2.478	0.501
865.500	499.246	80.003	19.995	103.153	20.208	2.431	0.514
866.000	499.460	80.001	19.995	103.156	20.206	2.510	0.489
866.500	499.728	80.004	19.994	103.157	20.207	2.467	0.461
867.000	499.948	80.001	19.995	103.158	20.208	2.433	0.485
867.500	500.250	80.002	19.994	103.159	20.203	2.772	0.505
868.000	500.466	80.001	19.995	103.159	20.207	2.499	0.520
868.500	500.727	80.000	19.994	103.156	20.206	2.510	0.497
869.000	501.003	80.003	19.994	103.158	20.210	2.286	0.507
869.500	501.285	80.002	19.995	103.157	20.206	2.521	0.548
870.000	501.539	80.003	19.994	103.157	20.209	2.320	0.547
870.500	501.775	80.002	19.996	103.157	20.210	2.241	0.513
871.000	502.057	80.002	19.995	103.157	20.207	2.465	0.504
871.500	502.279	80.002	19.996	103.154	20.207	2.486	0.511
872.000	502.544	80.001	19.995	103.155	20.208	2.431	0.496
872.500	502.755	80.002	19.994	103.155	20.206	2.521	0.482
873.000	503.044	80.002	19.995	103.155	20.206	2.565	0.488
873.500	503.302	80.003	19.995	103.155	20.206	2.546	0.523
874.000	503.547	80.002	19.995	103.155	20.208	2.399	0.525
874.500	503.812	80.002	19.995	103.154	20.205	2.642	0.507
875.000	504.038	80.003	19.995	103.154	20.208	2.396	0.501
875.500	504.326	80.003	19.995	103.154	20.206	2.518	0.502
876.000	504.575	80.002	19.995	103.154	20.208	2.431	0.525
876.500	504.847	80.003	19.995	103.154	20.205	2.627	0.529
877.000	505.095	80.001	19.996	103.154	20.208	2.414	0.520
877.500	505.338	80.003	19.995	103.154	20.205	2.627	0.505
878.000	505.575	80.005	19.995	103.154	20.206	2.516	0.486
878.500	505.867	80.004	19.995	103.154	20.206	2.565	0.505
879.000	506.093	80.003	19.996	103.153	20.205	2.593	0.523
879.500	506.370	80.003	19.995	103.151	20.206	2.572	0.510
880.000	506.594	80.000	19.994	103.152	20.206	2.531	0.502
880.500	506.872	80.003	19.996	103.152	20.207	2.476	0.502
881.000	507.107	80.003	19.995	103.156	20.207	2.444	0.507
881.500	507.369	80.004	19.995	103.156	20.205	2.585	0.505
882.000	507.625	80.004	19.995	103.156	20.203	2.736	0.508
882.500	507.887	80.005	19.995	103.156	20.205	2.634	0.518
883.000	508.120	80.003	19.995	103.154	20.204	2.702	0.506
883.500	508.407	80.004	19.994	103.150	20.204	2.702	0.508
884.000	508.649	80.004	19.994	103.152	20.207	2.482	0.525
884.500	508.947	80.005	19.996	103.154	20.206	2.565	0.534
885.000	509.186	80.003	19.995	103.157	20.203	2.742	0.538
885.500	509.433	80.006	19.995	103.161	20.210	2.298	0.512
886.000	509.616	80.002	19.996	103.166	20.205	2.608	0.458
886.500	509.914	80.004	19.995	103.164	20.209	2.356	0.455
887.000	510.186	80.004	19.995	103.162	20.205	2.582	0.525
887.500	510.418	80.005	19.995	103.158	20.205	2.602	0.537
888.000	510.670	80.004	19.995	103.155	20.204	2.706	0.494
888.500	510.925	80.004	19.995	103.150	20.201	2.902	0.496
889.000	511.158	80.004	19.995	103.152	20.206	2.510	0.497
889.500	511.421	80.005	19.995	103.151	20.207	2.501	0.491
890.000	511.686	80.005	19.995	103.151	20.205	2.584	0.512
890.500	511.948	80.003	19.995	103.152	20.207	2.474	0.528
891.000	512.165	80.004	19.995	103.154	20.205	2.610	0.504
891.500	512.408	80.004	19.994	103.152	20.207	2.489	0.470
892.000	512.671	80.004	19.995	103.153	20.204	2.651	0.483
892.500	512.926	80.003	19.995	103.153	20.209	2.356	0.512
893.000	513.187	80.003	19.995	103.152	20.209	2.365	0.517
893.500	513.436	80.004	19.995	103.151	20.206	2.553	0.513
894.000	513.700	80.007	19.995	103.157	20.209	2.344	0.512
894.500	513.960	80.003	19.994	103.161	20.209	2.310	0.518
895.000	514.201	80.005	19.994	103.163	20.210	2.248	0.512
895.500	514.483	80.002	19.995	103.164	20.211	2.237	0.512
896.000	514.718	80.003	19.995	103.164	20.212	2.171	0.521
896.500	514.974	80.005	19.995	103.160	20.212	2.145	0.504
897.000	515.237	80.003	19.995	103.157	20.209	2.352	0.505
897.500	515.543	80.003	19.996	103.155	20.210	2.265	0.544
898.000	515.764	80.002	19.995	103.154	20.208	2.397	0.548
898.500	516.029	80.003	19.996	103.153	20.208	2.391	0.506
899.000	516.306	80.003	19.995	103.150	20.210	2.280	0.514
899.500	516.550	80.003	19.995	103.150	20.210	2.282	0.532
900.000	516.811	80.002	19.995	103.149	20.210	2.250	0.513
900.500	517.044	80.004	19.995	103.150	20.212	2.137	0.499
901.000	517.293	80.003	19.995	103.150	20.211	2.211	0.488
901.500	517.566	80.004	19.995	103.149	20.209	2.318	0.502
902.000	517.805	80.003	19.994	103.148	20.208	2.378	0.517
902.500	518.042	80.004	19.995	103.150	20.210	2.297	0.493
903.000	518.315	80.004	19.996	103.150	20.209	2.346	0.493
903.500	518.553	80.006	19.994	103.150	20.211	2.226	0.511
904.000	518.809	80.004	19.995	103.150	20.208	2.380	0.503
904.500	519.095	80.004	19.995	103.150	20.209	2.324	0.518
905.000	519.356	80.005	19.995	103.149	20.212	2.151	0.545
905.500	519.605	80.005	19.995	103.148	20.208	2.422	0.528
906.000	519.838	80.003	19.995	103.149	20.209	2.335	0.496
906.500	520.081	80.003	19.994	103.150	20.208	2.409	0.479
907.000	520.360	80.007	19.995	103.150	20.208	2.395	0.499
907.500	520.590	80.007	19.995	103.150	20.208	2.414	0.515
908.000	520.853	80.002	19.995	103.150	20.209	2.335	0.501
908.500	521.113	80.004	19.995	103.149	20.208	2.378	0.508
909.000	521.334	80.005	19.995	103.146	20.209	2.328	0.502
909.500	521.635	80.006	19.995	103.144	20.210	2.280	0.501
910.000	521.887	80.005	19.995	103.144	20.208	2.416	0.538
910.500	522.154	80.007	19.996	103.146	20.210	2.275	0.536
911.000	522.395	80.005	19.995	103.150	20.210	2.288	0.513
911.500	522.638	80.004	19.995	103.153	20.212	2.147	0.495
912.000	522.900	80.006	19.995	103.155	20.209	2.350	0.494
912.500	523.151	80.004	19.996	103.156	20.210	2.281	0.509
913.000	523.413	80.005	19.995	103.156	20.212	2.154	0.513
913.500	523.662	80.004	19.995	103.154	20.209	2.336	0.512
914.000	523.903	80.003	19.994	103.155	20.210	2.272	0.501
914.500	524.161	80.004	19.996	103.156	20.205	2.588	0.495
915.000	524.450	80.001	19.995	103.156	20.207	2.450	0.523
915.500	524.694	80.004	19.996	103.160	20.211	2.210	0.540
916.000	524.921	80.002	19.996	103.159	20.210	2.276	0.502
916.500	525.185	80.001	19.995	103.158	20.211	2.232	0.481
917.000	525.435	80.001	19.995	103.158	20.213	2.101	0.503
917.500	525.737	80.002	19.995	103.159	20.209	2.312	0.533
918.000	525.939	80.003	19.995	103.159	20.209	2.351	0.528
918.500	526.220	80.001	19.995	103.159	20.208	2.419	0.494
919.000	526.494	80.003	19.996	103.159	20.209	2.350	0.519
919.500	526.725	80.003	19.996	103.159	20.209	2.373	0.530
920.000	526.986	80.001	19.995	103.157	20.210	2.305	0.498
920.500	527.212	80.000	19.996	103.154	20.208	2.418	0.489
921.000	527.496	80.000	19.995	103.153	20.209	2.324	0.499
921.500	527.759	80.000	19.995	103.154	20.208	2.397	0.529
922.000	528.024	80.001	19.996	103.154	20.209	2.356	0.537
922.500	528.291	80.003	19.996	103.154	20.211	2.181	0.530
923.000	528.546	80.002	19.995	103.156	20.206	2.516	0.527
923.500	528.806	80.002	19.995	103.160	20.207	2.491	0.518
924.000	529.039	80.003	19.995	103.145	20.211	2.198	0.504
924.500	529.318	80.002	19.994	103.129	20.207	2.480	0.503
925.000	529.537	80.004	19.994	103.115	20.207	2.463	0.505
925.500	529.847	80.001	19.996	103.105	20.209	2.335	0.514
926.000	530.079	80.004	19.995	103.096	20.211	2.218	0.535
926.500	530.354	80.003	19.995	103.111	20.210	2.299	0.524
927.000	530.601	80.004	19.996	103.136	20.212	2.158	0.514
927.500	530.865	80.002	19.995	103.182	20.212	2.118	0.516
928.000	531.124	80.003	19.995	103.202	20.211	2.173	0.517
928.500	531.339	80.004	19.995	103.209	20.210	2.271	0.499
929.000	531.587	80.001	19.995	103.210	20.207	2.499	0.469
929.500	531.868	80.001	19.996	103.200	20.213	2.079	0.496
930.000	532.125	80.004	19.996	103.169	20.212	2.111	0.533
930.500	532.408	80.002	19.996	103.157	20.210	2.262	0.539
931.000	532.658	80.003	19.995	103.154	20.211	2.233	0.537
931.500	532.919	80.003	19.996	103.154	20.211	2.215	0.522
932.000	533.149	80.002	19.996	103.154	20.209	2.348	0.501
932.500	533.387	80.000	19.995	103.153	20.212	2.143	0.479
933.000	533.683	79.999	19.995	103.154	20.211	2.207	0.501
933.500	533.942	80.004	19.996	103.154	20.212	2.162	0.545
934.000	534.217	80.002	19.997	103.154	20.214	1.998	0.545
934.500	534.450	80.001	19.997	103.155	20.213	2.053	0.521
935.000	534.724	80.003	19.996	103.155	20.215	1.934	0.507
935.500	534.981	80.003	19.995	103.155	20.211	2.207	0.519
936.000	535.222	80.002	19.997	103.154	20.211	2.197	0.515
936.500	535.499	80.001	19.997	103.154	20.212	2.120	0.508
937.000	535.713	80.003	19.995	103.153	20.214	2.036	0.504
937.500	536.019	80.000	19.996	103.152	20.215	1.919	0.505
938.000	536.280	80.001	19.996	103.152	20.215	1.934	0.544
938.500	536.554	80.003	19.995	103.154	20.215	1.953	0.551
939.000	536.764	80.003	19.996	103.154	20.214	1.992	0.509
939.500	537.028	80.001	19.996	103.154	20.213	2.058	0.479
940.000	537.283	79.999	19.996	103.155	20.216	1.853	0.497
940.500	537.585	80.002	19.996	103.154	20.217	1.802	0.538
941.000	537.789	80.001	19.996	103.154	20.213	2.045	0.531
941.500	538.088	80.002	19.996	103.154	20.216	1.872	0.505
942.000	538.294	80.002	19.996	103.154	20.214	2.021	0.504
942.500	538.578	80.000	19.996	103.156	20.215	1.932	0.497
943.000	538.873	80.002	19.996	103.157	20.211	2.194	0.535
943.500	539.106	80.002	19.996	103.155	20.212	2.149	0.554
944.000	539.360	80.001	19.996	103.154	20.214	1.996	0.508
944.500	539.626	80.002	19.996	103.154	20.214	2.036	0.503
945.000	539.879	80.002	19.996	103.152	20.215	1.911	0.520
945.500	540.166	80.003	19.996	103.151	20.215	1.951	0.530
946.000	540.361	80.001	19.996	103.150	20.212	2.147	0.511
946.500	540.626	80.000	19.996	103.150	20.216	1.898	0.471
947.000	540.867	80.001	19.997	103.150	20.217	1.789	0.483
947.500	541.165	80.004	19.996	103.149	20.214	1.983	0.522
948.000	541.396	80.003	19.996	103.149	20.214	1.994	0.534
948.500	541.684	80.000	19.996	103.149	20.214	2.009	0.524
949.000	541.963	80.002	19.997	103.149	20.217	1.810	0.543
949.500	542.197	80.003	19.996	103.148	20.216	1.849	0.540
950.000	542.499	80.002	19.996	103.148	20.216	1.870	0.525
950.500	542.712	80.004	19.996	103.148	20.216	1.876	0.525
951.000	543.003	80.001	19.996	103.148	20.214	1.977	0.509
951.500	543.300	80.001	19.996	103.149	20.213	2.077	0.546
952.000	543.486	80.001	19.996	103.151	20.211	2.179	0.536
952.500	543.759	79.999	19.996	103.152	20.214	2.007	0.471
953.000	544.035	80.001	19.996	103.153	20.211	2.184	0.504
953.500	544.276	80.003	19.996	103.157	20.214	1.990	0.533
954.000	544.516	80.002	19.995	103.156	20.213	2.056	0.499
954.500	544.768	80.003	19.995	103.154	20.214	1.996	0.486
955.000	545.035	80.003	19.995	103.154	20.216	1.872	0.505
955.500	545.268	80.000	19.996	103.157	20.216	1.874	0.510
956.000	545.534	80.002	19.995	103.159	20.216	1.877	0.500
956.500	545.814	80.001	19.995	103.163	20.217	1.776	0.522
957.000	546.065	80.003	19.996	103.162	20.218	1.759	0.538
957.500	546.319	80.003	19.996	103.161	20.217	1.815	0.518
958.000	546.583	80.003	19.995	103.157	20.216	1.838	0.512
958.500	546.867	80.003	19.995	103.155	20.216	1.857	0.533
959.000	547.113	80.002	19.995	103.154	20.216	1.876	0.539
959.500	547.381	80.002	19.996	103.156	20.211	2.179	0.522
960.000	547.660	80.001	19.994	103.157	20.214	1.989	0.531
960.500	547.929	80.004	19.996	103.157	20.215	1.936	0.547
961.000	548.157	80.002	19.995	103.156	20.214	2.011	0.522
961.500	548.413	80.005	19.994	103.155	20.215	1.964	0.490
962.000	548.701	80.003	19.995	103.155	20.214	1.996	0.514
962.500	548.950	80.002	19.994	103.158	20.217	1.804	0.541
963.000	549.228	80.004	19.996	103.158	20.214	1.973	0.532
963.500	549.489	80.003	19.995	103.156	20.215	1.938	0.533
964.000	549.727	80.005	19.996	103.154	20.214	2.034	0.519
964.500	549.974	80.004	19.995	103.154	20.214	1.973	0.492
965.000	550.232	80.004	19.996	103.151	20.215	1.928	0.495
965.500	550.538	80.004	19.996	103.152	20.215	1.924	0.535
966.000	550.763	80.004	19.995	103.152	20.214	1.975	0.548
966.500	551.037	80.005	19.995	103.152	20.214	2.011	0.515
967.000	551.317	80.008	19.994	103.151	20.213	2.088	0.527
967.500	551.583	80.005	19.995	103.150	20.212	2.160	0.550
968.000	551.821	80.006	19.995	103.150	20.216	1.870	0.525
968.500	552.079	80.005	19.995	103.151	20.217	1.817	0.500
969.000	552.319	80.004	19.995	103.150	20.217	1.789	0.497
969.500	552.609	80.004	19.995	103.152	20.212	2.122	0.514
970.000	552.879	80.007	19.997	103.152	20.214	2.024	0.545
970.500	553.130	80.003	19.995	103.152	20.214	2.009	0.540
971.000	553.413	80.004	19.994	103.151	20.212	2.117	0.527
971.500	553.654	80.002	19.995	103.150	20.214	2.011	0.529
972.000	553.936	80.004	19.994	103.145	20.210	2.301	0.523
972.500	554.198	80.002	19.995	103.144	20.213	2.056	0.534
973.000	554.468	80.005	19.996	103.144	20.213	2.070	0.538
973.500	554.704	80.003	19.996	103.144	20.210	2.243	0.519
974.000	554.972	80.003	19.996	103.146	20.213	2.038	0.505
974.500	555.237	80.003	19.995	103.148	20.214	2.024	0.519
975.000	555.492	80.004	19.995	103.149	20.216	1.889	0.527
975.500	555.772	80.003	19.994	103.149	20.214	2.024	0.527
976.000	556.039	80.004	19.996	103.149	20.215	1.928	0.541
976.500	556.276	80.003	19.995	103.150	20.215	1.949	0.525
977.000	556.538	80.002	19.995	103.150	20.215	1.966	0.501
977.500	556.770	80.003	19.996	103.150	20.214	2.002	0.497
978.000	557.034	80.003	19.995	103.150	20.214	2.028	0.495
978.500	557.301	80.002	19.995	103.150	20.214	1.994	0.514
979.000	557.547	80.002	19.995	103.151	20.217	1.827	0.522
979.500	557.868	80.004	19.995	103.151	20.215	1.923	0.540
980.000	558.088	80.004	19.995	103.151	20.218	1.763	0.554
980.500	558.367	80.003	19.995	103.151	20.219	1.651	0.520
981.000	558.614	80.003	19.995	103.151	20.217	1.828	0.513
981.500	558.856	80.003	19.994	103.151	20.216	1.879	0.508
982.000	559.138	80.005	19.995	103.152	20.216	1.864	0.506
982.500	559.404	80.005	19.996	103.152	20.214	2.011	0.536
983.000	559.661	80.002	19.995	103.152	20.215	1.964	0.536
983.500	559.893	80.004	19.995	103.153	20.219	1.659	0.506
984.000	560.184	80.004	19.994	103.153	20.220	1.616	0.506
984.500	560.403	80.002	19.995	103.153	20.215	1.908	0.516
985.000	560.717	80.001	19.993	103.153	20.216	1.877	0.521
985.500	560.941	80.005	19.995	103.153	20.217	1.804	0.536
986.000	561.205	80.004	19.995	103.153	20.216	1.879	0.513
986.500	561.473	80.004	19.994	103.153	20.219	1.676	0.510
987.000	561.740	80.004	19.995	103.153	20.217	1.776	0.533
987.500	562.011	80.004	19.995	103.152	20.219	1.635	0.536
988.000	562.269	80.007	19.994	103.152	20.217	1.796	0.534
988.500	562.519	80.005	19.994	103.152	20.218	1.716	0.519
989.000	562.786	80.005	19.994	103.152	20.218	1.715	0.513
989.500	563.060	80.006	19.995	103.152	20.213	2.077	0.529
990.000	563.316	80.004	19.994	103.152	20.220	1.587	0.536
990.500	563.562	80.005	19.995	103.152	20.216	1.842	0.516
991.000	563.803	80.007	19.993	103.152	20.215	1.943	0.494
991.500	564.092	80.007	19.994	103.152	20.216	1.879	0.508
992.000	564.332	80.005	19.994	103.152	20.217	1.781	0.530
992.500	564.569	80.005	19.995	103.152	20.217	1.795	0.503
993.000	564.864	80.005	19.995	103.153	20.214	1.977	0.504
993.500	565.115	80.005	19.994	103.154	20.213	2.064	0.539
994.000	565.392	80.005	19.995	103.156	20.217	1.785	0.537
994.500	565.635	80.006	19.994	103.158	20.218	1.734	0.524
995.000	565.884	80.004	19.995	103.157	20.214	2.004	0.506
995.500	566.134	80.005	19.994	103.156	20.217	1.774	0.496
996.000	566.431	80.004	19.994	103.156	20.217	1.834	0.523
996.500	566.696	80.004	19.995	103.154	20.216	1.877	0.554
997.000	566.962	80.003	19.995	103.153	20.213	2.080	0.547
997.500	567.224	80.004	19.994	103.153	20.217	1.777	0.529
998.000	567.499	80.003	19.994	103.153	20.212	2.163	0.532
998.500	567.755	80.004	19.995	103.153	20.216	1.853	0.534
999.000	567.973	80.002	19.995	103.154	20.218	1.761	0.503
999.500	568.240	80.003	19.995	103.154	20.217	1.827	0.479
1000.000	568.487	80.001	19.995	103.153	20.216	1.874	0.499
1000.500	568.761	80.002	19.995	103.153	20.214	2.030	0.518
1001.000	569.023	80.001	19.995	103.152	20.212	2.130	0.529
1001.500	569.307	80.003	19.994	103.152	20.214	2.022	0.540
1002.000	569.562	80.002	19.995	103.152	20.215	1.962	0.542
1002.500	569.804	80.004	19.994	103.153	20.215	1.906	0.518
1003.000	570.080	80.002	19.995	103.154	20.218	1.734	0.508
1003.500	570.381	80.000	19.996	103.154	20.217	1.808	0.548
1004.000	570.596	80.002	19.995	103.154	20.216	1.898	0.546
1004.500	570.813	80.002	19.996	103.154	20.218	1.719	0.474
1005.000	571.120	80.003	19.995	103.153	20.222	1.497	0.478
1005.500	571.352	80.004	19.995	103.153	20.219	1.663	0.532
1006.000	571.604	80.003	19.996	103.150	20.217	1.828	0.511
1006.500	571.868	80.002	19.996	103.148	20.218	1.721	0.500
1007.000	572.144	80.003	19.996	103.144	20.216	1.840	0.528
1007.500	572.376	80.004	19.996	103.140	20.215	1.955	0.524
1008.000	572.636	80.004	19.996	103.136	20.217	1.776	0.500
1008.500	572.899	80.004	19.996	103.136	20.215	1.928	0.508
1009.000	573.166	80.003	19.996	103.138	20.215	1.958	0.526
1009.500	573.395	80.001	19.996	103.142	20.211	2.184	0.513
1010.000	573.670	80.002	19.996	103.147	20.213	2.060	0.500
1010.500	573.986	80.003	19.996	103.151	20.211	2.212	0.548
1011.000	574.243	80.005	19.995	103.151	20.213	2.058	0.582
1011.500	574.512	80.003	19.996	103.151	20.213	2.058	0.549
1012.000	574.766	80.004	19.997	103.151	20.215	1.910	0.524
1012.500	575.042	80.001	19.996	103.149	20.215	1.919	0.527
1013.000	575.295	80.002	19.995	103.147	20.215	1.942	0.529
1013.500	575.573	80.003	19.996	103.147	20.213	2.041	0.530
1014.000	575.807	80.004	19.996	103.147	20.217	1.789	0.521
1014.500	576.036	80.003	19.997	103.149	20.216	1.870	0.487
1015.000	576.302	80.002	19.995	103.150	20.212	2.169	0.479
1015.500	576.543	80.004	19.996	103.152	20.215	1.970	0.502
1016.000	576.769	80.001	19.995	103.152	20.215	1.949	0.487
1016.500	577.064	80.004	19.995	103.152	20.213	2.039	0.494
1017.000	577.326	80.003	19.995	103.151	20.214	1.979	0.539
1017.500	577.590	80.004	19.996	103.150	20.219	1.698	0.542
1018.000	577.873	80.002	19.996	103.149	20.213	2.054	0.537
1018.500	578.105	80.003	19.995	103.148	20.216	1.866	0.531
1019.000	578.342	80.003	19.994	103.143	20.212	2.122	0.492
1019.500	578.619	80.004	19.996	103.137	20.215	1.960	0.492
1020.000	578.890	80.003	19.996	103.133	20.215	1.940	0.531
1020.500	579.118	80.002	19.995	103.133	20.218	1.747	0.523
1021.000	579.395	80.003	19.996	103.136	20.216	1.840	0.502
1021.500	579.628	80.004	19.995	103.144	20.217	1.779	0.508
1022.000	579.910	80.003	19.996	103.158	20.221	1.548	0.513
1022.500	580.112	80.003	19.995	103.165	20.221	1.565	0.499
1023.000	580.381	80.003	19.996	103.167	20.218	1.704	0.477
1023.500	580.600	80.002	19.994	103.165	20.221	1.546	0.480
1024.000	580.852	80.003	19.995	103.162	20.222	1.484	0.480
1024.500	581.147	80.003	19.995	103.156	20.218	1.710	0.510
1025.000	581.371	80.002	19.996	103.151	20.219	1.697	0.533
1025.500	581.634	80.003	19.996	103.150	20.218	1.763	0.503
1026.000	581.903	80.005	19.997	103.148	20.219	1.653	0.510
1026.499	582.170	80.002	19.996	103.147	20.216	1.843	0.534
1026.999	582.414	80.005	19.996	103.145	20.218	1.706	0.524
1027.499	582.644	80.002	19.996	103.145	20.216	1.881	0.493
1027.999	582.871	80.003	19.996	103.142	20.220	1.614	0.465
1028.499	583.166	80.003	19.996	103.144	20.219	1.634	0.489
1028.999	583.436	80.005	19.996	103.144	20.215	1.926	0.544
1029.500	583.700	80.003	19.996	103.146	20.216	1.855	0.549
1030.000	583.912	80.002	19.996	103.146	20.217	1.787	0.505
1030.499	584.163	80.002	19.996	103.149	20.218	1.706	0.469
1030.999	584.411	80.003	19.997	103.149	20.220	1.627	0.481
1031.499	584.656	80.001	19.997	103.149	20.214	1.986	0.496
1031.999	584.897	80.004	19.997	103.149	20.216	1.851	0.490
1032.499	585.132	80.002	19.997	103.149	20.218	1.747	0.481
1032.999	585.403	80.002	19.996	103.149	20.219	1.634	0.491
1033.499	585.679	80.001	19.997	103.148	20.218	1.702	0.527
1033.999	585.908	80.002	19.997	103.148	20.217	1.770	0.526
1034.499	586.191	80.001	19.998	103.149	20.217	1.787	0.508
1035.000	586.437	80.001	19.998	103.151	20.215	1.940	0.521
1035.500	586.668	80.002	19.998	103.151	20.218	1.712	0.503
1035.999	586.909	80.000	19.997	103.152	20.218	1.735	0.474
1036.499	587.191	80.002	19.998	103.151	20.218	1.714	0.497
1036.999	587.448	80.001	19.996	103.150	20.214	1.980	0.531
1037.499	587.701	80.002	19.998	103.147	20.214	2.012	0.524
1037.999	587.929	80.002	19.999	103.147	20.214	1.991	0.496
1038.499	588.237	80.002	19.997	103.146	20.215	1.932	0.508
1039.000	588.410	80.002	19.997	103.147	20.213	2.104	0.508
1039.501	588.700	80.003	19.996	103.148	20.214	1.981	0.472
1040.001	588.930	80.003	19.997	103.150	20.214	2.021	0.491
1040.500	589.153	80.005	19.997	103.150	20.218	1.740	0.486
1040.999	589.415	80.004	19.997	103.149	20.217	1.821	0.469
1041.499	589.685	80.003	19.996	103.145	20.216	1.855	0.509
1041.999	589.891	80.004	19.996	103.141	20.217	1.804	0.504
1042.499	590.152	80.003	19.996	103.140	20.214	1.975	0.472
1042.999	590.402	80.005	19.996	103.139	20.216	1.887	0.489
1043.499	590.659	80.004	19.996	103.139	20.218	1.747	0.509
