Repository: ulfsri/fsri_materials_database

#Database of Contemporary Material Properties for Fire Investigation Analysis
This project was supported by Award No. 2019-DU-BX-0018, awarded by the National Institute of Justice, Office of Justice Programs, U.S. Department of Justice. 

***
***

## Database Structure

## 01_Data/
Raw data generated from each apparatus are included here in plain-text format. The data is organized first by material, next by the short name of test apparatus used, and where applicable additional filtering by test settings.

### Test Apparatus and Data File Structure
- __Cone Calorimeter__ (Cone)
    + Data file structure is the material test, the short name for the apparatus, heat flux setting and scan/scalar, date of test, and replicate number. Scan is for the raw output data and scalar is for the initial conditions and high-level test parameters. 
        * Example: __MDF_Cone_HF25scalar_210323_R1__ stands for the first replicate of scalar data generated from a medium density fiber board test in cone calorimeter exposed to 25 kW/m<sup>2</sup> on March 23, 2021.
- __Heat Flow Meter__ (HFM)
    + Data file structure is the material test, the short name for the apparatus, whether test was dry or wet, whether test was for thermal conductivity or heat capacity, date of test, and replicate number. Scan is for the raw output data and scalar is for the initial conditions and high-level test parameters. 
        * Example: __OSB_HFM_Dry_Conductivity_210315_R3.tst__ stands for the third replicate of the data generated from an oriented strand board test in the heat flow meter tested dry for thermal conductivity on March 15, 2021.
- __Simultaneous Thermal Analyzer__ (STA)
    + Data file structure is the material test, the short name for the apparatus, the atmosphere tested in, the heating rate in Kelvin per minute and data/meta, date of test, and replicate number. Data is for the raw output data and meta is for the initial conditions and high-level test parameters. 
        * Example: __Polyester_Batting_STA_N2_3KData_210215_R1.csv__ stands for the first replicate of the data generated from a polyester batting board test in the simultaneous thermal analyzer tested in nitrogen with a heating rate of 3 Kelvin per minute on March 15, 2021.

# Materials and Products Database

## 01_Data

Raw data generated from each apparatus are included here in plain-text format. The data is organized first by material, next by the short name of test apparatus used, and where applicable additional filtering by test settings.

### material.json

Each material directory contains a json file of the same name as the material. This file links the data stored in the repository as well as data and graphs produced by the accompanying scripts (__02_Scripts__) to the respective landing page for the material on the front-end website.

File: 01_Data/Luan_Panel/STA/N2/10K_min/Luan_STA_N2_10KData_221003_R2.csv (part 1 of 9)
##Temp./°C,Time/min,DSC(subtr.2)/mW,Mass loss(subtr.2)/mg,Sensit./(uV/mW)
49.511,10.01,0.10643,-0.04376,1.07525
49.611,10.387880000000001,0.12229000000000001,-0.04390706,1.0752
49.711,10.49656,0.13915999999999998,-0.04369899,1.07515
49.811,10.57075,0.15331,-0.04611652,1.0751
49.911,10.62848,0.17221,-0.04634206,1.07505
50.011,10.676260000000001,0.19195,-0.04762642,1.07499
50.111,10.71878,0.20561999999999997,-0.04733385,1.07494
50.211,10.75677,0.21964,-0.0465992,1.07489
50.311,10.7919,0.23485,-0.0463565,1.07484
50.411,10.82488,0.2553,-0.04697119,1.0747799999999998
50.511,10.85502,0.27273000000000003,-0.04713313,1.07473
50.611,10.88353,0.28967,-0.04711879,1.0746799999999999
50.711,10.91077,0.31253000000000003,-0.04692079,1.07463
50.811,10.93666,0.31082,-0.04594626,1.0745799999999999
50.911,10.962,0.32713000000000003,-0.04523211,1.0745200000000001
51.011,10.98584,0.3398,-0.04605469,1.07447
51.111,11.009039999999999,0.35734,-0.04686763,1.0744200000000002
51.211,11.03133,0.36433000000000004,-0.04710301,1.07437
51.311,11.053239999999999,0.37045,-0.04715878,1.0743200000000002
51.411,11.0745,0.38713000000000003,-0.04689287,1.07426
51.511,11.09528,0.39842,-0.04698956,1.07421
51.611,11.11551,0.4138,-0.04670925,1.07416
51.711,11.13518,0.42466000000000004,-0.04710009,1.0741100000000001
51.811,11.15433,0.43711000000000005,-0.04633858,1.07406
51.911,11.173169999999999,0.4455,-0.04657085,1.074
52.011,11.19153,0.46545,-0.04745825,1.07395
52.111,11.20957,0.46708,-0.04769866,1.0739
52.211,11.227269999999999,0.4742,-0.04772478,1.07385
52.311,11.24485,0.48862,-0.04763307,1.07379
52.411,11.26192,0.50208,-0.04727815,1.07374
52.511,11.278789999999999,0.50751,-0.04752998,1.07369
52.611,11.29544,0.50952,-0.04724797,1.07364
52.711,11.31188,0.51042,-0.04740203,1.07359
52.811,11.327910000000001,0.5295,-0.04742034,1.0735299999999999
52.911,11.343960000000001,0.54172,-0.04782496,1.07348
53.011,11.35977,0.54084,-0.04751613,1.0734299999999999
53.111,11.37525,0.5493899999999999,-0.04766919,1.07338
53.211,11.39051,0.55917,-0.0480423,1.07333
53.311,11.40579,0.56958,-0.04776483,1.0732700000000002
53.411,11.420919999999999,0.5766899999999999,-0.04877501,1.07322
53.511,11.435889999999999,0.57748,-0.0481431,1.0731700000000002
53.611,11.45072,0.58643,-0.04803037,1.07312
53.711,11.465530000000001,0.59741,-0.04799621,1.07307
53.811,11.48002,0.6051,-0.04793005,1.07301
53.911,11.4945,0.60832,-0.0479398,1.0729600000000001
54.011,11.50882,0.62024,-0.04784864,1.07291
54.111,11.52289,0.62334,-0.04797305,1.0728600000000001
54.211,11.53697,0.63038,-0.04879198,1.07281
54.311,11.55083,0.6357,-0.04795698,1.07275
54.411,11.5648,0.64122,-0.04959536,1.0727
54.511,11.57848,0.64904,-0.04869631,1.07265
54.611,11.59215,0.65374,-0.0490879,1.0726
54.711,11.60591,0.6613,-0.04974255,1.07254
54.811,11.619580000000001,0.66922,-0.04860526,1.07249
54.911,11.63313,0.6733600000000001,-0.04951864,1.07244
55.011,11.646460000000001,0.67782,-0.04925145,1.07239
55.111,11.65981,0.6927300000000001,-0.04923911,1.07234
55.211,11.672889999999999,0.69975,-0.04968565,1.07228
55.311,11.68614,0.69763,-0.04889288,1.07223
55.411,11.69917,0.70562,-0.04961929,1.07218
55.511,11.71217,0.7044,-0.04951095,1.07213
55.611,11.72522,0.71385,-0.04937197,1.07208
55.711,11.73816,0.71428,-0.04984648,1.07202
55.811,11.75111,0.72128,-0.04984336,1.07197
55.911,11.76397,0.7320300000000001,-0.0501988,1.07192
56.011,11.776689999999999,0.74366,-0.04998531,1.07187
56.111,11.789489999999999,0.74379,-0.0500329,1.07182
56.211,11.80215,0.74646,-0.04971762,1.07176
56.311,11.814589999999999,0.7451399999999999,-0.05007094,1.07171
56.411,11.827210000000001,0.75878,-0.04998257,1.07166
56.511,11.83958,0.75455,-0.05004914,1.07161
56.611,11.85196,0.76757,-0.04904621,1.07156
56.711,11.86425,0.76977,-0.05012927,1.0715
56.811,11.87647,0.77225,-0.04988408,1.07145
56.911,11.8885,0.78278,-0.04879724,1.0714
57.011,11.900730000000001,0.78269,-0.04875467,1.07135
57.111,11.912889999999999,0.77993,-0.04917352,1.0713
57.211,11.925,0.79183,-0.04822117,1.07124
57.311,11.93703,0.79538,-0.04861975,1.0711899999999999
57.411,11.94915,0.7974899999999999,-0.04873356,1.07114
57.511,11.9611,0.8073600000000001,-0.04824548,1.0710899999999999
57.611,11.97312,0.8102,-0.04829447,1.07104
57.711,11.98511,0.8085600000000001,-0.04924869,1.0709799999999998
57.811,11.997060000000001,0.81667,-0.04974126,1.07093
57.911,12.009030000000001,0.8137800000000001,-0.04851617,1.0708799999999998
58.011,12.02105,0.81867,-0.04925604,1.07083
58.111,12.032960000000001,0.8285399999999999,-0.05009436,1.0707799999999998
58.211,12.044839999999999,0.8320700000000001,-0.04996068,1.0707200000000001
58.311,12.05677,0.8273299999999999,-0.05029272,1.07067
58.411,12.06867,0.82931,-0.05005118,1.0706200000000001
58.511,12.08057,0.8313299999999999,-0.0500092,1.07057
58.611,12.09249,0.84119,-0.05009669,1.0705200000000001
58.711,12.10432,0.8416600000000001,-0.05024783,1.07046
58.811,12.11604,0.8495,-0.04999622,1.07041
58.911,12.12767,0.8558,-0.04998588,1.07036
59.011,12.13927,0.86213,-0.05034604,1.07031
59.111,12.15094,0.8636,-0.04999908,1.07026
59.211,12.16257,0.8632200000000001,-0.05002717,1.0702
59.311,12.17416,0.8715200000000001,-0.05004067,1.07015
59.411,12.18567,0.8688299999999999,-0.04991277,1.0701
59.511,12.19718,0.87513,-0.05077049,1.07005
59.611,12.20866,0.87572,-0.0507738,1.07
59.711,12.2201,0.8778100000000001,-0.05001718,1.06994
59.811,12.231489999999999,0.87982,-0.05001685,1.06989
59.911,12.24286,0.8821,-0.0501282,1.06984
60.011,12.2542,0.88794,-0.0510983,1.06979
60.111,12.26552,0.8903200000000001,-0.05086647,1.06974
60.211,12.27679,0.89528,-0.05003462,1.06968
60.311,12.28806,0.89039,-0.05003039,1.0696299999999999
60.411,12.29941,0.8961,-0.05000319,1.06958
60.511,12.310789999999999,0.90327,-0.050742,1.0695299999999999
60.611,12.32213,0.90443,-0.05142554,1.06948
60.711,12.33344,0.9047299999999999,-0.05103464,1.06942
60.811,12.34489,0.9113600000000001,-0.05008537,1.0693700000000002
60.911,12.35618,0.91389,-0.05003866,1.06932
61.011,12.36743,0.90795,-0.0499373,1.0692700000000002
61.111,12.378630000000001,0.9147700000000001,-0.0508658,1.06922
61.211,12.38985,0.91833,-0.05143894,1.06916
61.311,12.40105,0.9247299999999999,-0.05101616,1.06911
61.411,12.41233,0.92643,-0.05062379,1.0690600000000001
61.511,12.42349,0.92511,-0.05169358,1.06901
61.611,12.43473,0.93222,-0.05152285,1.0689600000000001
61.711,12.446,0.93211,-0.05157971,1.0689
61.811,12.457180000000001,0.938,-0.05151494,1.06885
61.911,12.46835,0.9403,-0.05206558,1.0688
62.011,12.479289999999999,0.9426100000000001,-0.05288231,1.06875
62.111,12.490260000000001,0.94731,-0.05185683,1.0687
62.211,12.50146,0.94414,-0.05155486,1.06865
62.311,12.51253,0.94615,-0.05213313,1.06859
62.411,12.52358,0.94589,-0.0529475,1.06854
62.511,12.53472,0.95616,-0.05293128,1.06849
62.611,12.545810000000001,0.95635,-0.05232209,1.06844
62.711,12.55691,0.95163,-0.05157576,1.06839
62.811,12.568010000000001,0.9556,-0.05154681,1.06833
62.911,12.5791,0.96244,-0.05155139,1.06828
63.011,12.59021,0.9542700000000001,-0.05155118,1.06823
63.111,12.60133,0.96488,-0.05199564,1.06818
63.211,12.61238,0.9569700000000001,-0.05300159,1.06813
63.311,12.62345,0.9654,-0.05255573,1.06807
63.411,12.63451,0.9683799999999999,-0.05164603,1.06802
63.511,12.64553,0.9696100000000001,-0.05155419,1.06797
63.611,12.656460000000001,0.97004,-0.05155499,1.06792
63.711,12.66744,0.97662,-0.05158201,1.06787
63.811,12.678519999999999,0.9816299999999999,-0.05150004,1.06781
63.911,12.68977,0.9732299999999999,-0.05220929,1.06776
64.011,12.70097,0.9796799999999999,-0.05150575,1.06771
64.111,12.711910000000001,0.98324,-0.05156963,1.06766
64.211,12.72285,0.98608,-0.05154336,1.06761
64.311,12.73381,0.99079,-0.05155319,1.06755
64.411,12.744710000000001,0.9911200000000001,-0.05154327,1.0675
64.511,12.75554,0.9917799999999999,-0.05163163,1.06745
64.611,12.7664,0.99406,-0.05256361,1.0674
64.711,12.77731,0.99735,-0.05292203,1.06735
64.811,12.7882,0.9975799999999999,-0.05286092,1.0673
64.911,12.79912,0.99998,-0.05287128,1.06724
65.011,12.80996,0.9987299999999999,-0.05286996,1.0671899999999999
65.111,12.82086,0.9999299999999999,-0.05286671,1.06714
65.211,12.83165,1.01664,-0.05289487,1.0670899999999999
65.311,12.84259,1.00985,-0.05270746,1.06704
65.411,12.8535,1.01614,-0.05222571,1.0669799999999998
65.511,12.8644,1.01949,-0.05274229,1.06693
65.611,12.87529,1.01239,-0.05288793,1.0668799999999998
65.711,12.8861,1.01809,-0.05286438,1.06683
65.811,12.896939999999999,1.02,-0.05287632,1.0667799999999998
65.911,12.907860000000001,1.01965,-0.05285231,1.0667200000000001
66.011,12.91869,1.02555,-0.05291789,1.06667
66.111,12.92959,1.0234299999999998,-0.05222228,1.0666200000000001
66.211,12.94052,1.0323,-0.05256728,1.06657
66.311,12.95134,1.02894,-0.05288248,1.0665200000000001
66.411,12.96223,1.0359,-0.05286706,1.06647
66.511,12.97322,1.03339,-0.05286214,1.06641
66.611,12.98405,1.03528,-0.05291346,1.06636
66.711,12.99492,1.03729,-0.05260561,1.06631
66.811,13.00571,1.0378100000000001,-0.05178793,1.06626
66.911,13.01661,1.03751,-0.05142331,1.06621
67.011,13.0273,1.0425799999999998,-0.05227937,1.06615
67.111,13.038089999999999,1.03915,-0.05285643,1.0661
67.211,13.048860000000001,1.04977,-0.05286979,1.06605
67.311,13.05965,1.05711,-0.05287257,1.066
67.411,13.07036,1.0526,-0.05288175,1.06595
67.511,13.08113,1.05088,-0.05362384,1.06589
67.611,13.09193,1.0604,-0.05421986,1.06584
67.711,13.1027,1.05322,-0.05416689,1.06579
67.811,13.113179999999998,1.0546,-0.05418373,1.06574
67.911,13.12376,1.06098,-0.05417902,1.06569
68.011,13.13454,1.06297,-0.05418023,1.06564
68.111,13.14526,1.06467,-0.05418006,1.06558
68.211,13.15598,1.058,-0.05417955,1.0655299999999999
68.311,13.16683,1.06929,-0.05418167,1.06548
68.411,13.177529999999999,1.06856,-0.05417415,1.0654299999999999
68.511,13.18829,1.07031,-0.05419739,1.06538
68.611,13.19912,1.07277,-0.0541407,1.06532
68.711,13.20989,1.0749799999999998,-0.05515865,1.0652700000000002
68.811,13.22071,1.07871,-0.05545313,1.06522
68.911,13.231370000000002,1.0781399999999999,-0.05445919,1.0651700000000002
69.011,13.242329999999999,1.0827799999999999,-0.05451692,1.06512
69.111,13.253029999999999,1.0819,-0.0546708,1.0650700000000002
69.211,13.2637,1.0817299999999999,-0.05536887,1.06501
69.311,13.274379999999999,1.08625,-0.05552525,1.0649600000000001
69.411,13.28514,1.08734,-0.05550615,1.06491
69.511,13.29587,1.08797,-0.05551098,1.0648600000000001
69.611,13.3066,1.09585,-0.05550954,1.06481
69.711,13.31744,1.0907,-0.05551091,1.06475
69.811,13.328420000000001,1.0886200000000001,-0.05550753,1.0647
69.911,13.33915,1.09582,-0.05551592,1.06465
70.011,13.349829999999999,1.09,-0.05550508,1.0646
70.111,13.360560000000001,1.0998,-0.05620616,1.06455
70.211,13.371329999999999,1.10186,-0.05685413,1.0645
70.311,13.38204,1.10586,-0.05679473,1.06444
70.411,13.392710000000001,1.10647,-0.05622646,1.06439
70.511,13.40332,1.10667,-0.05539863,1.06434
70.611,13.41399,1.11211,-0.05554687,1.06429
70.711,13.424629999999999,1.1145200000000002,-0.05540544,1.0642399999999999
70.811,13.435329999999999,1.11075,-0.05600153,1.06418
70.911,13.44605,1.1130200000000001,-0.05677937,1.06413
71.011,13.4567,1.11264,-0.05682455,1.06408
71.111,13.46747,1.1143,-0.05681909,1.06403
71.211,13.47822,1.1144100000000001,-0.05682017,1.06398
71.311,13.48887,1.11625,-0.05681998,1.0639299999999998
71.411,13.49961,1.11796,-0.05682,1.06387
71.511,13.510179999999998,1.1195,-0.05681999,1.06382
71.611,13.520729999999999,1.12143,-0.05682024,1.06377
71.711,13.531410000000001,1.12853,-0.05681814,1.06372
71.811,13.541960000000001,1.12785,-0.05683266,1.0636700000000001
71.911,13.5526,1.13194,-0.05740451,1.06361
72.011,13.563270000000001,1.13105,-0.05822363,1.06356
72.111,13.5739,1.12907,-0.05810878,1.06351
72.211,13.58443,1.13673,-0.05808754,1.06346
72.311,13.59503,1.13885,-0.05726582,1.06341
72.411,13.60569,1.13868,-0.05672773,1.06336
72.511,13.616320000000002,1.14306,-0.05682921,1.0633
72.611,13.626920000000002,1.14301,-0.05680567,1.06325
72.711,13.637579999999998,1.14415,-0.05681087,1.0632
72.811,13.648129999999998,1.15075,-0.05680992,1.06315
72.911,13.65874,1.14852,-0.05680974,1.0631
73.011,13.66934,1.16065,-0.05681064,1.06305
73.111,13.679770000000001,1.15793,-0.05680909,1.0629899999999999
73.211,13.690339999999999,1.15142,-0.05716953,1.06294
73.311,13.70093,1.16025,-0.05817557,1.06289
73.411,13.711429999999998,1.15677,-0.058113,1.06284
73.511,13.72205,1.15602,-0.05813645,1.06279
73.611,13.73262,1.15503,-0.05812445,1.06273
73.711,13.74319,1.16141,-0.05815849,1.0626799999999998
73.811,13.753829999999999,1.16554,-0.05885381,1.06263
73.911,13.76441,1.16791,-0.05954602,1.0625799999999999
74.011,13.77495,1.1732,-0.05942534,1.06253
74.111,13.78545,1.16781,-0.05945605,1.0624799999999999
74.211,13.79606,1.16408,-0.05944897,1.0624200000000001
74.311,13.8066,1.17865,-0.05944874,1.06237
74.411,13.817039999999999,1.1805299999999999,-0.05945574,1.0623200000000002
74.511,13.827520000000002,1.1759700000000002,-0.05929366,1.06227
74.611,13.83797,1.1765,-0.05829285,1.0622200000000002
74.711,13.848339999999999,1.1820899999999999,-0.0581105,1.06217
74.811,13.85886,1.18634,-0.0581417,1.06211
74.911,13.869320000000002,1.18882,-0.05841525,1.06206
75.011,13.87987,1.18754,-0.0594428,1.0620100000000001
75.111,13.89049,1.18636,-0.05944323,1.06196
75.211,13.900979999999999,1.1945,-0.05945337,1.0619100000000001
75.311,13.91143,1.1951100000000001,-0.05944881,1.06186
75.411,13.921970000000002,1.19913,-0.05945039,1.0618
75.511,13.93245,1.2012399999999999,-0.05944992,1.06175
75.611,13.94297,1.20485,-0.05944988,1.0617
75.711,13.95338,1.20271,-0.05945067,1.06165
75.811,13.96384,1.20235,-0.05944719,1.0616
75.911,13.974310000000001,1.20738,-0.05946166,1.06154
76.011,13.984779999999999,1.20583,-0.05940348,1.06149
76.111,13.99523,1.21096,-0.05972906,1.06144
76.211,14.005629999999998,1.22078,-0.06054999,1.06139
76.311,14.01609,1.21559,-0.06081005,1.06134
76.411,14.02661,1.21735,-0.06076059,1.06129
76.511,14.03705,1.21853,-0.06077221,1.06123
76.611,14.04752,1.21123,-0.06076951,1.06118
76.711,14.05807,1.22305,-0.06077011,1.06113
76.811,14.068579999999999,1.22472,-0.06076996,1.06108
76.911,14.07894,1.21894,-0.06077009,1.06103
77.011,14.089329999999999,1.22213,-0.0607698,1.06098
77.111,14.09971,1.22471,-0.06077036,1.06092
77.211,14.11009,1.22553,-0.06077043,1.06087
77.311,14.1205,1.2396,-0.06114235,1.06082
77.411,14.13088,1.23976,-0.06214103,1.06077
77.511,14.14127,1.2383,-0.06202734,1.06072
77.611,14.151660000000001,1.23759,-0.06129787,1.06067
77.711,14.16211,1.2411299999999998,-0.06072204,1.06061
77.811,14.172429999999999,1.2398200000000001,-0.06079834,1.06056
77.911,14.18276,1.24127,-0.06135819,1.06051
78.011,14.19304,1.24389,-0.06217764,1.06046
78.111,14.20326,1.24393,-0.0620543,1.06041
78.211,14.21371,1.24673,-0.06208721,1.06036
78.311,14.22393,1.24926,-0.06207767,1.0603
78.411,14.234110000000001,1.2489,-0.06208201,1.06025
78.511,14.244420000000002,1.24518,-0.06207402,1.0602
78.611,14.25474,1.24785,-0.06213823,1.06015
78.711,14.26505,1.25526,-0.06294396,1.0601
78.811,14.275360000000001,1.25404,-0.06348637,1.06005
78.911,14.28575,1.2577399999999999,-0.06337886,1.05999
79.011,14.29611,1.26025,-0.06340442,1.0599399999999999
79.111,14.306410000000001,1.25885,-0.0634024,1.05989
79.211,14.31679,1.25516,-0.06338668,1.05984
79.311,14.3271,1.2528700000000002,-0.06345009,1.05979
79.411,14.3374,1.2546899999999999,-0.06295313,1.05974
79.511,14.34774,1.25978,-0.06218249,1.05968
79.611,14.358070000000001,1.26094,-0.06207069,1.0596299999999998
79.711,14.36835,1.2606600000000001,-0.06209445,1.05958
79.811,14.378689999999999,1.26253,-0.06208875,1.0595299999999999
79.911,14.389029999999998,1.2670700000000001,-0.06209123,1.05948
80.011,14.399329999999999,1.26819,-0.06208714,1.0594299999999999
80.111,14.409870000000002,1.2696100000000001,-0.0624091,1.0593700000000001
80.211,14.42021,1.2747899999999999,-0.06341156,1.05932
80.311,14.43053,1.27105,-0.06339274,1.0592700000000002
80.411,14.441020000000002,1.27268,-0.06340379,1.05922
80.511,14.451310000000001,1.27962,-0.06339712,1.0591700000000002
80.611,14.4617,1.27515,-0.06341064,1.05912
80.711,14.472010000000001,1.27125,-0.06392079,1.0590600000000001
80.811,14.482339999999999,1.2817100000000001,-0.06479443,1.05901
80.911,14.49261,1.29209,-0.06468627,1.0589600000000001
81.011,14.502939999999999,1.28936,-0.06471625,1.05891
81.111,14.51329,1.28126,-0.06470945,1.0588600000000001
81.211,14.52351,1.28582,-0.06470535,1.05881
81.311,14.53386,1.28465,-0.06474945,1.05875
81.411,14.54413,1.28157,-0.06546852,1.0587
81.511,14.55437,1.28706,-0.06612484,1.05865
81.611,14.56465,1.29199,-0.06600516,1.0586
81.711,14.574979999999998,1.2917399999999999,-0.06603641,1.05855
81.811,14.58528,1.29277,-0.06602831,1.0585
81.911,14.59554,1.2942799999999999,-0.0660305,1.05844
82.011,14.60581,1.2911700000000002,-0.06602964,1.05839
82.111,14.61602,1.29303,-0.06603097,1.05834
82.211,14.62621,1.2980200000000002,-0.06602647,1.05829
82.311,14.636389999999999,1.29562,-0.06604316,1.05824
82.411,14.64661,1.29728,-0.06598171,1.05819
82.511,14.6569,1.29873,-0.06642249,1.0581399999999999
82.611,14.667129999999998,1.2933299999999999,-0.06727264,1.05808
82.711,14.67734,1.29641,-0.06693558,1.05803
82.811,14.687520000000001,1.30425,-0.06613679,1.05798
82.911,14.69772,1.29997,-0.06601869,1.05793
83.011,14.707939999999999,1.30019,-0.06604588,1.05788
83.111,14.7181,1.3034700000000001,-0.06603591,1.0578299999999998
83.211,14.72836,1.3074299999999999,-0.0660498,1.05777
83.311,14.73859,1.31237,-0.06600749,1.05772
83.411,14.74875,1.30387,-0.06658684,1.05767
83.511,14.759,1.2988899999999999,-0.06731365,1.05762
83.611,14.76919,1.2953700000000001,-0.06735765,1.0575700000000001
83.711,14.779329999999998,1.30521,-0.06734833,1.05752
83.811,14.78945,1.30934,-0.06735036,1.05746
83.911,14.79962,1.3130700000000002,-0.06734994,1.05741
84.011,14.809820000000002,1.31255,-0.06735001,1.05736
84.111,14.81996,1.31182,-0.06735,1.05731
84.211,14.83015,1.31844,-0.06735,1.05726
84.311,14.84031,1.31781,-0.06735,1.05721
84.411,14.850539999999999,1.31956,-0.06735001,1.05715
84.511,14.86064,1.30669,-0.06734994,1.0571
84.611,14.870779999999998,1.31111,-0.06735026,1.05705
84.711,14.880920000000001,1.31221,-0.06734886,1.057
84.811,14.891110000000001,1.31427,-0.06735572,1.05695
84.911,14.90126,1.3169899999999999,-0.06779602,1.0569
85.011,14.911420000000001,1.3104799999999999,-0.06873324,1.05685
85.111,14.921489999999999,1.31657,-0.06865165,1.05679
85.211,14.93155,1.32412,-0.06867767,1.05674
85.311,14.941629999999998,1.31535,-0.06865748,1.05669
85.411,14.951720000000002,1.31974,-0.06871607,1.05664
85.511,14.961870000000001,1.3145,-0.06902734,1.05659
85.611,14.972,1.31692,-0.06899237,1.05654
85.711,14.982170000000002,1.3206799999999999,-0.06900212,1.0564799999999999
85.811,14.992360000000001,1.32531,-0.0689994,1.05643
85.911,15.00252,1.32538,-0.06900016,1.0563799999999999
86.011,15.01271,1.3275,-0.06899995,1.05633
86.111,15.02285,1.3224,-0.06900002,1.0562799999999999
86.211,15.03309,1.32446,-0.06899997,1.05623
86.311,15.0432,1.32733,-0.06900009,1.05617
86.411,15.053339999999999,1.3217,-0.06899965,1.0561200000000002
86.511,15.06347,1.3163799999999999,-0.06900133,1.05607
86.611,15.073720000000002,1.32351,-0.06899479,1.0560200000000002
86.711,15.08395,1.32818,-0.06904083,1.05597
86.811,15.094029999999998,1.32334,-0.06974811,1.05592
86.911,15.104120000000002,1.32392,-0.07041541,1.05587
87.011,15.114279999999999,1.3320299999999998,-0.0702954,1.0558100000000001
87.111,15.12442,1.3318,-0.07032362,1.05576
87.211,15.13459,1.3312700000000002,-0.07033019,1.05571
87.311,15.144779999999999,1.3283200000000002,-0.07027441,1.05566
87.411,15.15492,1.33568,-0.07057319,1.05561
87.511,15.16508,1.33217,-0.07137021,1.05556
87.611,15.1752,1.32987,-0.07167882,1.0555
87.711,15.18524,1.32875,-0.07161526,1.05545
87.811,15.19527,1.3228,-0.07164018,1.0554
87.911,15.20539,1.32246,-0.07160407,1.05535
88.011,15.2155,1.31992,-0.07172541,1.0553
88.111,15.225589999999999,1.32161,-0.07110143,1.05525
88.211,15.235660000000001,1.32444,-0.0703585,1.0552
88.311,15.2457,1.32711,-0.07030434,1.05514
88.411,15.2558,1.3252700000000002,-0.07031148,1.0550899999999999
88.511,15.265889999999999,1.32324,-0.0703096,1.05504
88.611,15.275929999999999,1.32407,-0.0703101,1.0549899999999999
88.711,15.28594,1.32314,-0.07030997,1.05494
88.811,15.295929999999998,1.32405,-0.07031,1.0548899999999999
88.911,15.30596,1.32523,-0.07031,1.05484
89.011,15.315970000000002,1.32839,-0.07030996,1.0547799999999998
89.111,15.32593,1.32808,-0.07031013,1.05473
89.211,15.33598,1.3293,-0.0703095,1.0546799999999998
89.311,15.346029999999999,1.32849,-0.07031188,1.05463
89.411,15.356060000000001,1.32608,-0.07030298,1.0545799999999999
89.511,15.36605,1.32532,-0.07033634,1.05453
89.611,15.376079999999998,1.3212899999999999,-0.07021264,1.05447
89.711,15.38616,1.32189,-0.07090348,1.0544200000000001
89.811,15.396220000000001,1.32166,-0.07159265,1.05437
89.911,15.40629,1.3231600000000001,-0.07163518,1.0543200000000001
90.011,15.4163,1.32114,-0.07162861,1.05427
90.111,15.426279999999998,1.3284799999999999,-0.07163036,1.0542200000000002
90.211,15.436329999999998,1.32819,-0.07162997,1.05417
90.311,15.44639,1.31867,-0.07162976,1.05411
90.411,15.45645,1.33079,-0.07163099,1.05406
90.511,15.466470000000001,1.32585,-0.07162625,1.0540100000000001
90.611,15.4765,1.31561,-0.07164389,1.05396
90.711,15.48657,1.31774,-0.07157836,1.0539100000000001
90.811,15.4966,1.32155,-0.07201368,1.05386
90.911,15.50671,1.3194,-0.07279074,1.0538100000000001
91.011,15.516829999999999,1.31228,-0.07297299,1.05375
91.111,15.52691,1.31998,-0.07293075,1.0537
91.211,15.53699,1.3147,-0.0729447,1.05365
91.311,15.54705,1.31855,-0.0729302,1.0536
91.411,15.55706,1.3138299999999998,-0.07297456,1.05355
91.511,15.567110000000001,1.3189899999999999,-0.07269433,1.0535
91.611,15.57724,1.3190899999999999,-0.07259042,1.05344
91.711,15.587279999999998,1.31335,-0.07261522,1.05339
91.811,15.597339999999999,1.31889,-0.07260864,1.05334
91.911,15.607420000000001,1.31925,-0.07261035,1.05329
92.011,15.617460000000001,1.3073,-0.07260991,1.05324
92.111,15.627510000000001,1.3077299999999998,-0.07261002,1.05319
92.211,15.6375,1.3134,-0.07261001,1.05314
92.311,15.647479999999998,1.30595,-0.07260993,1.05308
92.411,15.65749,1.3082799999999999,-0.07261027,1.05303
92.511,15.66746,1.30167,-0.07260897,1.05298
92.611,15.67745,1.30761,-0.07261384,1.05293
92.711,15.68746,1.30929,-0.07259567,1.05288
92.811,15.697429999999999,1.30572,-0.07279933,1.05283
92.911,15.707370000000001,1.30351,-0.07347637,1.0527799999999998
93.011,15.71734,1.3068600000000001,-0.07360001,1.05272
93.111,15.72727,1.30579,-0.07384161,1.05267
93.211,15.7372,1.3117,-0.07395248,1.0526200000000001
93.311,15.74719,1.31145,-0.07392306,1.05257
93.411,15.757179999999998,1.30679,-0.07393529,1.0525200000000001
93.511,15.76719,1.3019399999999999,-0.07391587,1.05247
93.611,15.77716,1.3072,-0.07398188,1.0524200000000001
93.711,15.78709,1.3097,-0.07361696,1.05236
93.811,15.797070000000001,1.30485,-0.07406627,1.05231
93.911,15.807020000000001,1.2978299999999998,-0.0743087,1.05226
94.011,15.816939999999999,1.29651,-0.07424663,1.05221
94.111,15.826870000000001,1.30223,-0.07426367,1.05216
94.211,15.83678,1.30039,-0.07425899,1.05211
94.311,15.846779999999999,1.29796,-0.07426026,1.05206
94.411,15.85675,1.2978100000000001,-0.07425992,1.052
94.511,15.866589999999999,1.2969700000000002,-0.07426002,1.05195
94.611,15.876529999999999,1.30044,-0.07425999,1.0519
94.711,15.886529999999999,1.30263,-0.07426001,1.05185
94.811,15.896529999999998,1.29964,-0.07425996,1.0518
94.911,15.90651,1.29762,-0.07426014,1.05175
95.011,15.91647,1.30182,-0.07425945,1.0517
95.111,15.92635,1.29786,-0.07426205,1.05164
95.211,15.93631,1.2974700000000001,-0.07425248,1.05159
95.311,15.94633,1.30332,-0.07437131,1.05154
95.411,15.95624,1.29535,-0.07525012,1.05149
95.511,15.96619,1.29417,-0.07564227,1.05144
95.611,15.97613,1.29136,-0.07555019,1.05139
95.711,15.98603,1.29294,-0.07557541,1.05134
95.811,15.99594,1.2936299999999998,-0.07556852,1.05128
95.911,16.00583,1.28918,-0.07557041,1.0512299999999999
96.011,16.01579,1.28595,-0.07556989,1.05118
96.111,16.0257,1.2820200000000002,-0.07557004,1.05113
96.211,16.03549,1.28637,-0.07556997,1.05108
96.311,16.045379999999998,1.28626,-0.07557007,1.05103
96.411,16.055320000000002,1.2827600000000001,-0.07556974,1.05098
96.511,16.06524,1.28409,-0.07557095,1.05093
96.611,16.07524,1.28678,-0.07556649,1.05087
96.711,16.08517,1.28483,-0.07558324,1.05082
96.811,16.09508,1.2819399999999999,-0.07552131,1.05077
96.911,16.10501,1.28853,-0.07583345,1.05072
97.011,16.11488,1.28019,-0.07661841,1.05067
97.111,16.12479,1.2846600000000001,-0.07693914,1.05062
97.211,16.13474,1.28488,-0.07687672,1.05057
97.311,16.144660000000002,1.27611,-0.07689361,1.05051
97.411,16.15456,1.28051,-0.07688895,1.05046
97.511,16.164479999999998,1.27163,-0.07689054,1.05041
97.611,16.17435,1.27011,-0.07688891,1.05036
97.711,16.18422,1.27368,-0.0768937,1.05031
97.811,16.194129999999998,1.2771700000000001,-0.07687644,1.05026
97.911,16.204,1.2755100000000001,-0.0769604,1.05021
98.011,16.213910000000002,1.27441,-0.07749862,1.05015
98.111,16.22379,1.26894,-0.07794959,1.0501
98.211,16.2337,1.27315,-0.07783747,1.05005
98.311,16.243779999999997,1.2731700000000001,-0.07800105,1.05
98.411,16.253729999999997,1.2702,-0.07824528,1.04995
98.511,16.263579999999997,1.2691299999999999,-0.07820062,1.0499
98.611,16.27347,1.26583,-0.07821252,1.04985
98.711,16.283360000000002,1.26803,-0.07820931,1.04979
98.811,16.29332,1.26544,-0.0782103,1.04974
98.911,16.30326,1.27324,-0.07820952,1.04969
99.011,16.31311,1.27083,-0.07821159,1.04964
99.111,16.32299,1.26601,-0.07820437,1.04959
99.211,16.33289,1.26668,-0.07823015,1.04954
99.311,16.34284,1.26623,-0.07812892,1.04949
99.411,16.35272,1.2603600000000001,-0.07784125,1.04944
99.511,16.362560000000002,1.2672299999999999,-0.07790694,1.04938
99.611,16.37244,1.25911,-0.07780848,1.0493299999999999
99.711,16.38231,1.26695,-0.0775201,1.04928
99.811,16.39217,1.2613,-0.07755632,1.0492299999999999
99.911,16.40203,1.2587,-0.07755335,1.04918
100.011,16.41196,1.25464,-0.07753138,1.04913
100.111,16.42183,1.25115,-0.07762102,1.04908
100.211,16.43167,1.25019,-0.07833821,1.04902
100.311,16.44153,1.25978,-0.07889576,1.0489700000000002
100.411,16.45133,1.2537,-0.07885119,1.04892
100.511,16.46115,1.26016,-0.07886244,1.04887
100.611,16.47101,1.26295,-0.0788583,1.04882
100.711,16.4809,1.25369,-0.07886407,1.04877
100.811,16.490779999999997,1.25423,-0.07884711,1.04872
100.911,16.50059,1.25367,-0.07851573,1.04867
101.011,16.51037,1.25889,-0.07820462,1.04861
101.111,16.520229999999998,1.2601200000000001,-0.07821089,1.04856
101.211,16.53006,1.25295,-0.07820994,1.04851
101.311,16.53993,1.24868,-0.07820998,1.04846
101.411,16.54974,1.25308,-0.07821003,1.04841
101.511,16.55953,1.25045,-0.07820999,1.04836
101.611,16.56943,1.24953,-0.07821,1.04831
101.711,16.57925,1.25052,-0.07821003,1.04825
101.811,16.5891,1.24809,-0.07820988,1.0482
101.911,16.59895,1.2533100000000001,-0.07821051,1.04815
102.011,16.60876,1.24879,-0.07820783,1.0481
102.111,16.618570000000002,1.25147,-0.07821902,1.04805
102.211,16.62831,1.25242,-0.07817197,1.048
102.311,16.63811,1.25226,-0.07871285,1.04795
102.411,16.647920000000003,1.25615,-0.07944533,1.0479
102.511,16.657729999999997,1.24324,-0.07955175,1.0478399999999999
102.611,16.66755,1.23698,-0.07952939,1.04779
102.711,16.67738,1.23807,-0.07950821,1.04774
102.811,16.687160000000002,1.25005,-0.07962115,1.04769
102.911,16.69695,1.24522,-0.07884786,1.04764
103.011,16.70676,1.24084,-0.07823154,1.04759
103.111,16.71656,1.24607,-0.07823069,1.04754
103.211,16.72632,1.2490299999999999,-0.07811485,1.04749
103.311,16.736079999999998,1.24535,-0.07878968,1.0474299999999999
103.411,16.7459,1.24561,-0.07947493,1.04738
103.511,16.755679999999998,1.24709,-0.07952623,1.0473299999999999
103.611,16.76549,1.2463600000000001,-0.0795183,1.04728
103.711,16.77535,1.24895,-0.07952047,1.0472299999999999
103.811,16.78515,1.24789,-0.07951987,1.04718
103.911,16.79496,1.25009,-0.07952004,1.04713
104.011,16.80477,1.2508,-0.07951999,1.04708
104.111,16.81462,1.24413,-0.07952,1.04702
104.211,16.82447,1.2462600000000001,-0.07952,1.0469700000000002
104.311,16.83434,1.2486700000000002,-0.07952,1.04692
104.411,16.84424,1.2468299999999999,-0.07952,1.04687
104.511,16.85405,1.25031,-0.07952,1.04682
104.611,16.86393,1.25986,-0.07952,1.04677
104.711,16.873829999999998,1.26676,-0.07952001,1.04672
104.811,16.883689999999998,1.2597,-0.07951998,1.04667
104.911,16.893520000000002,1.25888,-0.0795201,1.04661
105.011,16.90331,1.26205,-0.07951967,1.04656
105.111,16.91313,1.26149,-0.07952116,1.04651
105.211,16.922929999999997,1.26641,-0.07951594,1.04646
105.311,16.9327,1.25889,-0.07954047,1.04641
105.411,16.942510000000002,1.2649,-0.08009619,1.04636
105.511,16.95232,1.2682200000000001,-0.0809248,1.04631
105.611,16.962120000000002,1.26987,-0.08081839,1.04626
105.711,16.97193,1.2687700000000002,-0.08084552,1.0462
105.811,16.98171,1.27478,-0.08083863,1.04615
105.911,16.99149,1.27443,-0.08084033,1.0461
106.011,17.00131,1.27183,-0.08083992,1.04605
106.111,17.01109,1.27405,-0.08084002,1.046
106.211,17.020870000000002,1.2798200000000002,-0.08083999,1.04595
106.311,17.03057,1.2799200000000002,-0.08084,1.0459
106.411,17.040429999999997,1.27605,-0.08084,1.04585
106.511,17.05022,1.28482,-0.08084,1.04579
106.611,17.05998,1.28259,-0.08084,1.04574
106.711,17.06974,1.2803799999999999,-0.08083992,1.04569
106.811,17.07941,1.28367,-0.08084061,1.04564
106.911,17.089129999999997,1.27556,-0.08083682,1.04559
107.011,17.09892,1.2831,-0.08108818,1.04554
107.111,17.10869,1.27845,-0.08206783,1.04549
107.211,17.11844,1.28057,-0.08219353,1.04544
107.311,17.12823,1.283,-0.08194816,1.04538
107.411,17.13804,1.27693,-0.08098845,1.0453299999999999
107.511,17.147879999999997,1.28138,-0.08079917,1.04528
107.611,17.15776,1.28663,-0.08085171,1.0452299999999999
107.711,17.16755,1.28546,-0.08083652,1.04518
107.811,17.17734,1.27804,-0.08084102,1.04513
107.911,17.18713,1.27865,-0.08083966,1.04508
108.011,17.19691,1.28524,-0.08084023,1.04503
108.111,17.2067,1.29267,-0.08083941,1.0449700000000002
108.211,17.21646,1.2765600000000001,-0.08084215,1.04492
108.311,17.22626,1.26931,-0.08083205,1.04487
108.411,17.23615,1.27082,-0.08094582,1.04482
108.511,17.245929999999998,1.27694,-0.08179413,1.04477
108.611,17.25562,1.2763799999999998,-0.08223136,1.04472
108.711,17.265420000000002,1.28387,-0.08212768,1.04467
108.811,17.27519,1.28661,-0.08215625,1.04462
108.911,17.28497,1.28063,-0.0821483,1.04456
109.011,17.29486,1.28516,-0.08215049,1.04451
109.111,17.30461,1.28245,-0.08214975,1.04446
109.211,17.314339999999998,1.27972,-0.08215045,1.04441
109.311,17.32416,1.2805,-0.0821485,1.04436
109.411,17.33397,1.28413,-0.08215537,1.04431
109.511,17.34381,1.28787,-0.08213089,1.04426
109.611,17.35365,1.28388,-0.08221946,1.04421
109.711,17.36339,1.2796100000000001,-0.08186828,1.04416
109.811,17.37312,1.27495,-0.08097389,1.0441
109.911,17.38285,1.27417,-0.08083313,1.04405
110.011,17.3926,1.27834,-0.08084177,1.044
110.111,17.40237,1.28322,-0.08083954,1.04395
110.211,17.41212,1.27494,-0.08084012,1.0439
110.311,17.42192,1.27225,-0.08083996,1.04385
110.411,17.43169,1.2705799999999998,-0.08084005,1.0438
110.511,17.44141,1.2745799999999998,-0.08083986,1.04375
110.611,17.4512,1.26452,-0.08084041,1.04369
110.711,17.461,1.27156,-0.08083874,1.04364
110.811,17.470779999999998,1.26731,-0.08084358,1.04359
110.911,17.48058,1.2663200000000001,-0.08083039,1.04354
111.011,17.490370000000002,1.26791,-0.08086226,1.04349
111.111,17.50013,1.27005,-0.0818404,1.04344
111.211,17.509870000000003,1.26653,-0.08215948,1.04339
111.311,17.519679999999997,1.26227,-0.08216037,1.04334
111.411,17.52947,1.2599,-0.08215979,1.04329
111.511,17.53922,1.26603,-0.08216033,1.0432299999999999
111.611,17.548920000000003,1.27111,-0.08215873,1.04318
111.711,17.558629999999997,1.26741,-0.08216552,1.04313
111.811,17.56841,1.26576,-0.0821372,1.04308
111.911,17.57815,1.2685,-0.08243291,1.04303
112.011,17.58783,1.26386,-0.08253542,1.04298
112.111,17.59751,1.26054,-0.08222562,1.04293
112.211,17.60727,1.25644,-0.08214229,1.04288
112.311,17.61711,1.26247,-0.08216511,1.04282
112.411,17.62687,1.25051,-0.08215825,1.04277
112.511,17.6366,1.25922,-0.08216143,1.04272
112.611,17.64644,1.25619,-0.08215618,1.04267
112.711,17.65624,1.25329,-0.08217406,1.04262
112.811,17.665979999999998,1.24967,-0.08210758,1.04257
112.911,17.67576,1.2457200000000002,-0.08247882,1.0425200000000001
113.011,17.685570000000002,1.2488,-0.0832554,1.04247
113.111,17.69537,1.24824,-0.08352651,1.0424200000000001
113.211,17.70513,1.2474399999999999,-0.08346711,1.04236
113.311,17.71494,1.24506,-0.08348349,1.04231
113.411,17.72478,1.24555,-0.08347904,1.04226
113.511,17.73457,1.2499799999999999,-0.08348027,1.04221
113.611,17.74434,1.24173,-0.0834799,1.04216
113.711,17.75411,1.2328,-0.08348013,1.04211
113.811,17.76395,1.23919,-0.08347961,1.04206
113.911,17.77375,1.2404700000000002,-0.08348138,1.04201
114.011,17.78357,1.2407,-0.08347513,1.04196
114.111,17.79341,1.23981,-0.08349744,1.0419
114.211,17.80319,1.229,-0.08341855,1.04185
114.311,17.81295,1.22399,-0.08371699,1.0418
114.411,17.8227,1.2243600000000001,-0.0846369,1.04175
114.511,17.83245,1.2269700000000001,-0.08479551,1.0417
114.611,17.842229999999997,1.23035,-0.08479141,1.04165
114.711,17.85197,1.2245700000000002,-0.08478036,1.0416
114.811,17.86168,1.22773,-0.08482133,1.04155
114.911,17.87143,1.22763,-0.08468952,1.0415
115.011,17.88119,1.23088,-0.08370988,1.04144
115.111,17.89095,1.22537,-0.08346704,1.04139
115.211,17.90072,1.23179,-0.08346981,1.04134
115.311,17.9105,1.2159799999999998,-0.08347209,1.04129
115.411,17.9203,1.22469,-0.08346522,1.04124
115.511,17.92997,1.2259200000000001,-0.0834684,1.04119
115.611,17.93978,1.21796,-0.08444131,1.04114
115.711,17.94949,1.22339,-0.08478784,1.04109
115.811,17.95932,1.2289299999999999,-0.08479078,1.04104
115.911,17.9691,1.22553,-0.08478971,1.04098
116.011,17.97883,1.2177200000000001,-0.0847901,1.04093
116.111,17.98859,1.22971,-0.08478996,1.04088
116.211,17.99825,1.22335,-0.08479001,1.04083
116.311,18.0081,1.21631,-0.08479,1.0407799999999998
116.411,18.018,1.20992,-0.08479,1.04073
116.511,18.027839999999998,1.20868,-0.08479,1.0406799999999998
116.611,18.03756,1.21491,-0.08479,1.04063
116.711,18.04733,1.21749,-0.08479,1.0405799999999998
116.811,18.057129999999997,1.21571,-0.08479,1.0405200000000001
116.911,18.06693,1.2177799999999999,-0.08479,1.04047
117.011,18.07668,1.21831,-0.08479,1.0404200000000001
117.111,18.086470000000002,1.21075,-0.08479,1.04037
117.211,18.09627,1.20593,-0.08479,1.0403200000000001
117.311,18.10602,1.21197,-0.08479,1.04027
117.411,18.11574,1.2140600000000001,-0.08479,1.0402200000000001
117.511,18.12552,1.20574,-0.08479,1.04017
117.611,18.13531,1.21161,-0.08479001,1.0401200000000002
117.711,18.14503,1.2128,-0.08478997,1.04007
117.811,18.15479,1.20983,-0.08479012,1.04001
117.911,18.16456,1.21495,-0.08478956,1.03996
118.011,18.17428,1.2078799999999998,-0.08479156,1.0399100000000001
118.111,18.18404,1.2045,-0.08478445,1.03986
118.211,18.19381,1.2090100000000001,-0.08480959,1.0398100000000001
118.311,18.2036,1.2086,-0.08472074,1.03976
118.411,18.213420000000003,1.21,-0.08507431,1.0397100000000001
118.511,18.2232,1.2097,-0.08597013,1.03966
118.611,18.23294,1.20856,-0.08610675,1.0396100000000001
118.711,18.242729999999998,1.2165700000000002,-0.08609825,1.03955
118.811,18.25256,1.21385,-0.08610045,1.0395
118.911,18.26231,1.2181799999999998,-0.0860999,1.03945
119.011,18.272070000000003,1.21919,-0.08609997,1.0394
119.111,18.28184,1.21082,-0.08610017,1.03935
119.211,18.29162,1.20648,-0.08609941,1.0393
119.311,18.301370000000002,1.21049,-0.08610182,1.03925
119.411,18.31115,1.20687,-0.08609389,1.0392
119.511,18.32091,1.2055200000000001,-0.08568902,1.03915
119.611,18.33072,1.1987,-0.0847531,1.0391
119.711,18.340429999999998,1.2134,-0.08479704,1.03904
119.811,18.35025,1.2099,-0.08478689,1.0389899999999999
119.911,18.36003,1.20433,-0.08479103,1.03894
120.011,18.369770000000003,1.20601,-0.08543064,1.0388899999999999
120.111,18.37955,1.19561,-0.08609503,1.03884
120.211,18.389310000000002,1.2081600000000001,-0.08611629,1.0387899999999999
120.311,18.399070000000002,1.20744,-0.08610768,1.03874
120.411,18.40886,1.20308,-0.08611079,1.03869
120.511,18.41858,1.2083700000000002,-0.08610973,1.03864
120.611,18.42826,1.21628,-0.08611009,1.0385799999999998
120.711,18.43804,1.2048,-0.08610998,1.03853
120.811,18.447770000000002,1.2027,-0.08611001,1.0384799999999998
120.911,18.45749,1.20284,-0.08611001,1.03843
121.011,18.46726,1.20455,-0.08610997,1.0383799999999999
121.111,18.47699,1.20385,-0.08611013,1.03833
121.211,18.48674,1.2050299999999998,-0.08610951,1.0382799999999999
121.311,18.496489999999998,1.20149,-0.08611186,1.03823
121.411,18.50624,1.1949100000000001,-0.08610306,1.0381799999999999
121.511,18.516,1.20266,-0.08613589,1.03813
121.611,18.52574,1.20973,-0.08601403,1.03807
121.711,18.53547,1.20727,-0.08662583,1.0380200000000002
121.811,18.5452,1.20068,-0.08736988,1.03797
121.911,18.5549,1.2060799999999998,-0.08743657,1.0379200000000002
122.011,18.56464,1.20725,-0.08742822,1.03787
122.111,18.57445,1.20087,-0.08743048,1.03782
122.211,18.584229999999998,1.20401,-0.08742987,1.03777
122.311,18.593989999999998,1.2036,-0.08743004,1.03772
122.411,18.60373,1.20271,-0.08742999,1.03767
122.511,18.61346,1.1999799999999998,-0.08743,1.03762
122.611,18.62319,1.19898,-0.08743,1.03756
122.711,18.63297,1.19872,-0.08743001,1.03751
122.811,18.64272,1.19969,-0.08742998,1.03746
122.911,18.65244,1.20165,-0.08743007,1.03741
123.011,18.66219,1.2002899999999999,-0.08742977,1.03736
123.111,18.6719,1.19429,-0.08743075,1.03731
123.211,18.6816,1.1966,-0.08742769,1.03726
123.311,18.691329999999997,1.19266,-0.08743701,1.03721
123.411,18.70103,1.1955200000000001,-0.0874103,1.03716
123.511,18.71076,1.20274,-0.08748278,1.03711
123.611,18.720489999999998,1.19678,-0.08843811,1.03705
123.711,18.73015,1.19697,-0.08840751,1.037
123.811,18.73988,1.18981,-0.08840943,1.03695
123.911,18.749570000000002,1.18869,-0.08841054,1.0369
124.011,18.75933,1.19855,-0.08840976,1.03685
124.111,18.76912,1.19119,-0.08841008,1.0368
124.211,18.77882,1.192,-0.08840997,1.03675
124.311,18.78857,1.18998,-0.08841001,1.0367
124.411,18.7983,1.195,-0.08840999,1.03665
124.511,18.808,1.19718,-0.08841,1.0366
124.611,18.8177,1.1999,-0.08841,1.03654
124.711,18.82739,1.19516,-0.08841,1.03649
124.811,18.83709,1.1954799999999999,-0.08841,1.03644
124.911,18.84682,1.19811,-0.08841,1.03639
125.011,18.8566,1.1881899999999999,-0.08841,1.03634
125.111,18.86635,1.1909399999999999,-0.08841,1.03629
125.211,18.87613,1.19699,-0.08841,1.03624
125.311,18.88589,1.19811,-0.08840999,1.03619
125.411,18.89565,1.1890100000000001,-0.08841004,1.03614
125.511,18.90545,1.18418,-0.08840986,1.03609
125.611,18.9152,1.18651,-0.08841052,1.03604
125.711,18.92491,1.18316,-0.08840812,1.03598
125.811,18.93469,1.18954,-0.08841674,1.03593
125.911,18.944470000000003,1.20013,-0.0883856,1.03588
126.011,18.95425,1.19026,-0.08849721,1.03583
126.111,18.964,1.1837,-0.0880333,1.03578
126.211,18.97365,1.18982,-0.08731317,1.0357299999999998
126.311,18.98334,1.1933200000000002,-0.0874482,1.03568
126.411,18.993029999999997,1.19825,-0.08741253,1.0356299999999998
126.511,19.00265,1.1861700000000002,-0.08742194,1.03558
126.611,19.01236,1.1870100000000001,-0.0874194,1.0355299999999998
126.711,19.022129999999997,1.1878600000000001,-0.08742054,1.0354700000000001
126.811,19.03186,1.18361,-0.08741864,1.03542
126.911,19.04157,1.18451,-0.08742414,1.0353700000000001
127.011,19.05128,1.18763,-0.08740772,1.03532
127.111,19.060979999999997,1.19023,-0.0874547,1.0352700000000001
127.211,19.070629999999998,1.18679,-0.08813309,1.03522
127.311,19.0803,1.17992,-0.0887487,1.0351700000000001
127.411,19.08995,1.18659,-0.08874042,1.03512
127.511,19.09968,1.19567,-0.08873927,1.0350700000000002
127.611,19.109389999999998,1.18555,-0.08874039,1.03502
127.711,19.11906,1.19155,-0.08873983,1.0349700000000002
127.811,19.12878,1.1887,-0.08874006,1.03491
127.911,19.13844,1.19201,-0.08873998,1.0348600000000001
128.011,19.1481,1.19394,-0.08874001,1.03481
