Repository: ulfsri/fsri_materials_database

#Database of Contemporary Material Properties for Fire Investigation Analysis
This project was supported by Award No. 2019-DU-BX-0018, awarded by the National Institute of Justice, Office of Justice Programs, U.S. Department of Justice. 

***
***

## Database Structure

## 01_Data/
Raw data generated from each apparatus are included here in plain-text format. The data is organized first by material, next by the short name of test apparatus used, and where applicable additional filtering by test settings.

### Test Apparatus and Data File Structure
- __Cone Calorimeter__ (Cone)
    + Data file structure is the material test, the short name for the apparatus, heat flux setting and scan/scalar, date of test, and replicate number. Scan is for the raw output data and scalar is for the initial conditions and high-level test parameters. 
        * Example: __MDF_Cone_HF25scalar_210323_R1__ stands for the first replicate of scalar data generated from a medium density fiber board test in cone calorimeter exposed to 25 kW/m<sup>2</sup> on March 23, 2021.
- __Heat Flow Meter__ (HFM)
    + Data file structure is the material test, the short name for the apparatus, whether test was dry or wet, whether test was for thermal conductivity or heat capacity, date of test, and replicate number. Scan is for the raw output data and scalar is for the initial conditions and high-level test parameters. 
        * Example: __OSB_HFM_Dry_Conductivity_210315_R3.tst__ stands for the third replicate of the data generated from an oriented strand board test in the heat flow meter tested dry for thermal conductivity on March 15, 2021.
- __Simultaneous Thermal Analyzer__ (STA)
    + Data file structure is the material test, the short name for the apparatus, the atmosphere tested in, the heating rate in Kelvin per minute and data/meta, date of test, and replicate number. Data is for the raw output data and meta is for the initial conditions and high-level test parameters. 
        * Example: __Polyester_Batting_STA_N2_3KData_210215_R1.csv__ stands for the first replicate of the data generated from a polyester batting board test in the simultaneous thermal analyzer tested in nitrogen with a heating rate of 3 Kelvin per minute on March 15, 2021.

# Materials and Products Database

## 01_Data

Raw data generated from each apparatus are included here in plain-text format. The data is organized first by material, next by the short name of test apparatus used, and where applicable additional filtering by test settings.

### material.json

Each material directory contains a json file of the same name as the material. This file links the data stored in the repository as well as data and graphs produced by the accompanying scripts (__02_Scripts__) to the respective landing page for the material on the front-end website.

File: 01_Data/MDF/MCC/MDF_MCC_30K_min_210308_R1.txt (part 1 of 4)
Sample ID:	C:\MCC\MCC Cal\Test\MDF_30_1.txt
Sample Weight (mg):	3.87
Heating Rate (C/s):	0.5
Combustor Temp (C):	900
N2 Flow Rate (cc/min):	80
O2 Flow Rate (cc/min):	20
Calibration File:	C:\MCC\MCC Cal\Coeff1 JN10440_30_210304.txt.txt
T Correction Coefficients:	0	1.024463	0
Time Shift (s):	14
*
Time (s)	Temperature (C)	N2 flow rate (cc/min)	O2 flow rate (cc/min)	Flow Rate (cc/min)	Oxygen (%)	HRR (W/g)	Heating rate (C/s)
0.000	105.521	79.987	19.991	99.378	20.183	-0.369	-0.021
0.500	105.513	79.987	19.992	99.381	20.178	0.059	-0.025
1.000	105.507	79.987	19.992	99.381	20.183	-0.386	-0.013
1.500	105.483	79.987	19.991	99.380	20.184	-0.437	-0.022
2.000	105.511	79.987	19.992	99.377	20.182	-0.303	-0.013
2.500	105.518	79.988	19.991	99.374	20.182	-0.259	0.020
3.000	105.521	79.987	19.992	99.373	20.178	0.077	0.023
3.500	105.494	79.988	19.991	99.373	20.179	-0.064	-0.007
4.000	105.500	79.988	19.992	99.377	20.181	-0.219	-0.023
4.500	105.502	79.987	19.993	99.383	20.186	-0.630	-0.006
5.000	105.520	79.989	19.991	99.385	20.180	-0.132	0.014
5.500	105.517	79.988	19.991	99.384	20.180	-0.143	0.018
6.000	105.518	79.987	19.991	99.386	20.181	-0.180	0.007
6.500	105.501	79.988	19.992	99.382	20.179	-0.002	-0.009
7.000	105.513	79.988	19.992	99.377	20.183	-0.329	-0.011
7.500	105.518	79.987	19.993	99.379	20.181	-0.208	0.006
8.000	105.526	79.987	19.992	99.381	20.186	-0.584	0.015
8.500	105.537	79.987	19.992	99.379	20.182	-0.301	0.016
9.000	105.501	79.988	19.993	99.382	20.182	-0.237	-0.002
9.500	105.482	79.988	19.993	99.388	20.181	-0.165	-0.040
10.000	105.502	79.987	19.992	99.391	20.181	-0.215	-0.027
10.500	105.515	79.988	19.992	99.394	20.181	-0.169	0.017
11.000	105.523	79.987	19.992	99.397	20.176	0.209	0.027
11.500	105.518	79.987	19.992	99.396	20.181	-0.200	0.011
12.000	105.530	79.987	19.993	99.390	20.179	-0.040	0.005
12.500	105.528	79.987	19.992	99.386	20.181	-0.215	0.009
13.000	105.524	79.987	19.992	99.386	20.182	-0.270	0.002
13.500	105.525	79.988	19.992	99.390	20.183	-0.330	-0.004
14.000	105.522	79.988	19.993	99.396	20.181	-0.218	-0.003
14.500	105.499	79.987	19.992	99.403	20.185	-0.525	-0.014
15.000	105.473	79.988	19.992	99.409	20.183	-0.338	-0.038
15.500	105.518	79.987	19.993	99.412	20.180	-0.149	-0.015
16.000	105.540	79.987	19.990	99.415	20.179	-0.042	0.043
16.500	105.529	79.987	19.990	99.415	20.180	-0.081	0.039
17.000	105.536	79.988	19.992	99.415	20.178	0.068	0.003
17.500	105.527	79.989	19.990	99.413	20.180	-0.079	-0.003
18.000	105.526	79.987	19.991	99.414	20.177	0.123	-0.006
18.500	105.570	79.988	19.991	99.419	20.177	0.119	0.016
19.000	105.539	79.988	19.990	99.428	20.176	0.248	0.028
19.500	105.565	79.988	19.991	99.436	20.177	0.119	0.005
20.000	105.537	79.989	19.991	99.448	20.175	0.270	-0.003
20.500	105.530	79.987	19.991	99.461	20.176	0.246	-0.019
21.000	105.583	79.988	19.992	99.470	20.174	0.407	0.006
21.500	105.580	79.989	19.991	99.477	20.172	0.495	0.048
22.000	105.600	79.989	19.992	99.486	20.171	0.576	0.034
22.500	105.637	79.988	19.990	99.492	20.170	0.726	0.037
23.000	105.616	79.989	19.990	99.499	20.166	1.044	0.036
23.500	105.617	79.989	19.992	99.512	20.163	1.251	-0.002
24.000	105.613	79.989	19.991	99.524	20.164	1.214	-0.012
24.500	105.628	79.990	19.991	99.537	20.155	1.858	0.004
25.000	105.647	79.987	19.990	99.550	20.163	1.287	0.022
25.501	105.723	79.988	19.990	99.559	20.161	1.403	0.065
26.001	105.716	79.987	19.991	99.563	20.157	1.760	0.082
26.500	105.776	79.989	19.991	99.574	20.157	1.755	0.061
27.000	105.805	79.990	19.991	99.582	20.156	1.790	0.071
27.500	105.853	79.986	19.991	99.590	20.152	2.131	0.083
28.000	105.876	79.989	19.990	99.597	20.152	2.129	0.074
28.500	105.907	79.989	19.992	99.604	20.149	2.373	0.062
29.000	105.958	79.990	19.991	99.606	20.154	2.006	0.068
29.500	105.998	79.990	19.990	99.609	20.144	2.778	0.087
30.000	106.022	79.990	19.991	99.614	20.148	2.461	0.077
30.500	106.073	79.991	19.991	99.619	20.146	2.651	0.069
31.000	106.127	79.989	19.991	99.621	20.149	2.402	0.090
31.500	106.154	79.989	19.991	99.621	20.149	2.343	0.093
32.000	106.259	79.990	19.991	99.619	20.144	2.785	0.107
32.500	106.290	79.989	19.991	99.614	20.147	2.574	0.134
33.001	106.373	79.989	19.991	99.612	20.148	2.484	0.125
33.501	106.432	79.988	19.991	99.611	20.143	2.889	0.128
34.000	106.450	79.989	19.991	99.611	20.141	3.007	0.109
34.500	106.550	79.991	19.991	99.617	20.138	3.234	0.097
35.000	106.600	79.989	19.992	99.623	20.139	3.161	0.134
35.500	106.694	79.990	19.991	99.627	20.139	3.153	0.147
36.000	106.753	79.989	19.991	99.633	20.137	3.348	0.149
36.500	106.822	79.988	19.992	99.641	20.136	3.430	0.141
37.000	106.899	79.989	19.991	99.642	20.138	3.254	0.137
37.500	106.949	79.987	19.990	99.644	20.137	3.317	0.136
38.000	107.001	79.988	19.991	99.644	20.136	3.440	0.115
38.500	107.085	79.988	19.988	99.640	20.139	3.172	0.119
39.000	107.211	79.988	19.991	99.634	20.140	3.071	0.173
39.500	107.248	79.986	19.990	99.633	20.139	3.183	0.186
40.000	107.327	79.988	19.991	99.631	20.135	3.537	0.140
40.500	107.453	79.990	19.991	99.634	20.139	3.190	0.160
41.000	107.525	79.988	19.991	99.640	20.135	3.500	0.201
41.501	107.620	79.988	19.990	99.646	20.139	3.183	0.183
42.001	107.726	79.988	19.991	99.647	20.137	3.381	0.184
42.500	107.772	79.987	19.990	99.649	20.138	3.296	0.177
43.000	107.889	79.988	19.991	99.649	20.136	3.434	0.158
43.500	107.970	79.988	19.990	99.650	20.137	3.311	0.181
44.000	108.078	79.987	19.991	99.653	20.138	3.282	0.193
44.500	108.171	79.989	19.990	99.659	20.136	3.403	0.195
45.000	108.291	79.989	19.990	99.663	20.140	3.100	0.207
45.500	108.396	79.989	19.990	99.662	20.137	3.336	0.219
46.000	108.494	79.988	19.990	99.662	20.134	3.602	0.214
46.500	108.609	79.989	19.990	99.661	20.137	3.321	0.208
47.000	108.706	79.989	19.992	99.655	20.135	3.503	0.212
47.500	108.829	79.989	19.990	99.654	20.139	3.175	0.216
48.000	108.921	79.989	19.990	99.653	20.134	3.554	0.218
48.501	109.054	79.989	19.991	99.653	20.139	3.219	0.220
49.001	109.129	79.990	19.990	99.653	20.134	3.626	0.217
49.501	109.216	79.992	19.990	99.657	20.139	3.210	0.185
50.000	109.351	79.989	19.990	99.657	20.136	3.457	0.192
50.500	109.467	79.990	19.990	99.656	20.136	3.435	0.236
51.000	109.578	79.991	19.990	99.655	20.135	3.468	0.239
51.500	109.706	79.993	19.991	99.657	20.137	3.385	0.233
52.000	109.864	79.990	19.990	99.655	20.134	3.561	0.263
52.500	109.933	79.991	19.991	99.659	20.135	3.521	0.256
53.000	110.075	79.991	19.990	99.661	20.135	3.530	0.219
53.500	110.196	79.990	19.990	99.660	20.137	3.369	0.237
54.000	110.327	79.992	19.991	99.658	20.132	3.756	0.257
54.500	110.481	79.991	19.991	99.658	20.131	3.798	0.269
55.000	110.620	79.990	19.989	99.659	20.134	3.600	0.289
55.500	110.752	79.991	19.991	99.664	20.135	3.523	0.282
56.000	110.885	79.993	19.990	99.672	20.134	3.603	0.268
56.500	111.015	79.990	19.989	99.678	20.133	3.693	0.264
57.000	111.166	79.991	19.990	99.683	20.134	3.561	0.272
57.500	111.307	79.988	19.990	99.684	20.133	3.702	0.287
58.000	111.439	79.990	19.991	99.684	20.135	3.497	0.283
58.500	111.604	79.990	19.991	99.684	20.133	3.658	0.285
59.000	111.726	79.989	19.991	99.683	20.134	3.585	0.292
59.500	111.859	79.989	19.991	99.683	20.136	3.396	0.271
60.000	111.974	79.990	19.991	99.683	20.136	3.400	0.252
60.500	112.203	79.991	19.992	99.683	20.133	3.706	0.296
61.000	112.338	79.987	19.991	99.683	20.137	3.379	0.354
61.500	112.456	79.989	19.992	99.683	20.133	3.645	0.308
62.000	112.642	79.989	19.992	99.685	20.138	3.264	0.278
62.500	112.787	79.988	19.992	99.689	20.137	3.339	0.318
63.000	112.952	79.987	19.992	99.692	20.133	3.632	0.321
63.500	113.086	79.989	19.991	99.692	20.134	3.599	0.304
64.000	113.223	79.987	19.991	99.692	20.133	3.658	0.285
64.501	113.374	79.987	19.992	99.691	20.134	3.562	0.279
65.001	113.554	79.988	19.992	99.688	20.136	3.445	0.310
65.500	113.710	79.986	19.992	99.686	20.134	3.566	0.334
66.000	113.859	79.988	19.991	99.687	20.136	3.465	0.321
66.500	114.025	79.988	19.991	99.688	20.134	3.582	0.310
67.000	114.218	79.989	19.991	99.693	20.133	3.700	0.337
67.500	114.366	79.988	19.992	99.694	20.135	3.487	0.350
68.000	114.539	79.987	19.991	99.698	20.133	3.685	0.330
68.500	114.678	79.988	19.991	99.698	20.133	3.670	0.317
69.000	114.890	79.988	19.991	99.699	20.132	3.711	0.332
69.500	115.040	79.987	19.991	99.697	20.131	3.808	0.356
70.000	115.204	79.987	19.992	99.699	20.127	4.119	0.338
70.501	115.391	79.988	19.991	99.697	20.128	4.039	0.333
71.001	115.550	79.988	19.991	99.700	20.128	4.092	0.349
71.500	115.706	79.989	19.992	99.704	20.131	3.841	0.330
72.001	115.897	79.989	19.991	99.710	20.131	3.850	0.331
72.501	116.061	79.989	19.992	99.714	20.129	4.013	0.351
73.000	116.276	79.988	19.992	99.716	20.128	4.079	0.367
73.500	116.453	79.988	19.991	99.717	20.129	4.011	0.386
74.000	116.635	79.988	19.992	99.719	20.127	4.169	0.376
74.501	116.808	79.989	19.991	99.719	20.128	4.090	0.357
75.001	117.010	79.989	19.992	99.719	20.128	4.088	0.365
75.500	117.153	79.988	19.992	99.722	20.129	4.007	0.359
76.000	117.350	79.988	19.992	99.723	20.130	3.899	0.342
76.500	117.521	79.991	19.991	99.724	20.129	3.974	0.355
77.000	117.716	79.988	19.992	99.722	20.132	3.734	0.367
77.500	117.878	79.988	19.992	99.722	20.128	4.088	0.361
78.000	118.096	79.989	19.991	99.722	20.129	3.987	0.368
78.500	118.291	79.989	19.991	99.722	20.127	4.121	0.397
79.000	118.488	79.988	19.991	99.722	20.128	4.035	0.403
79.500	118.651	79.989	19.992	99.722	20.126	4.266	0.376
80.000	118.857	79.988	19.992	99.722	20.132	3.767	0.364
80.500	119.050	79.990	19.992	99.722	20.128	4.106	0.384
81.000	119.248	79.988	19.991	99.722	20.129	3.972	0.395
81.500	119.435	79.990	19.991	99.722	20.128	4.084	0.388
82.000	119.625	79.988	19.991	99.724	20.134	3.617	0.381
82.500	119.798	79.989	19.991	99.724	20.128	4.084	0.370
83.000	119.971	79.987	19.992	99.724	20.132	3.723	0.354
83.500	120.169	79.989	19.992	99.724	20.128	4.049	0.359
84.000	120.380	79.985	19.991	99.725	20.131	3.829	0.390
84.500	120.603	79.986	19.992	99.725	20.129	4.001	0.422
85.000	120.788	79.987	19.991	99.725	20.130	3.941	0.421
85.500	120.977	79.987	19.992	99.725	20.128	4.069	0.391
86.000	121.160	79.988	19.992	99.725	20.132	3.717	0.373
86.500	121.402	79.986	19.992	99.725	20.131	3.809	0.399
87.000	121.602	79.987	19.993	99.725	20.128	4.073	0.434
87.500	121.822	79.986	19.992	99.726	20.131	3.858	0.431
88.001	121.996	79.986	19.991	99.726	20.127	4.139	0.407
88.501	122.227	79.987	19.992	99.727	20.131	3.864	0.400
89.000	122.462	79.986	19.992	99.727	20.127	4.132	0.435
89.500	122.640	79.986	19.992	99.727	20.128	4.086	0.439
90.000	122.862	79.986	19.993	99.726	20.132	3.765	0.407
90.500	123.074	79.987	19.992	99.727	20.126	4.212	0.417
91.000	123.264	79.988	19.993	99.730	20.125	4.335	0.418
91.500	123.460	79.986	19.992	99.736	20.130	3.937	0.394
92.000	123.709	79.988	19.992	99.737	20.123	4.472	0.416
92.500	123.899	79.986	19.993	99.740	20.127	4.126	0.442
93.000	124.084	79.987	19.993	99.742	20.125	4.274	0.407
93.500	124.316	79.987	19.992	99.739	20.125	4.278	0.396
94.000	124.541	79.989	19.992	99.737	20.126	4.247	0.437
94.500	124.758	79.987	19.992	99.740	20.124	4.355	0.450
95.000	124.981	79.987	19.992	99.741	20.126	4.208	0.441
95.500	125.220	79.987	19.993	99.744	20.124	4.406	0.450
96.000	125.455	79.988	19.992	99.744	20.124	4.423	0.468
96.500	125.641	79.986	19.992	99.745	20.126	4.208	0.448
97.000	125.865	79.987	19.992	99.747	20.124	4.355	0.416
97.500	126.058	79.987	19.991	99.750	20.122	4.525	0.414
98.000	126.323	79.986	19.991	99.745	20.127	4.147	0.437
98.501	126.542	79.987	19.992	99.743	20.123	4.506	0.471
99.001	126.711	79.988	19.992	99.739	20.126	4.252	0.436
99.500	126.985	79.987	19.991	99.734	20.124	4.402	0.416
100.000	127.225	79.987	19.992	99.732	20.127	4.144	0.479
100.500	127.378	79.987	19.992	99.737	20.121	4.660	0.454
101.000	127.617	79.987	19.992	99.740	20.121	4.675	0.392
101.500	127.888	79.988	19.991	99.741	20.127	4.169	0.451
102.000	128.104	79.987	19.991	99.741	20.124	4.409	0.498
102.500	128.358	79.988	19.991	99.741	20.126	4.255	0.478
103.000	128.550	79.988	19.992	99.737	20.123	4.444	0.458
103.500	128.805	79.988	19.990	99.738	20.119	4.834	0.447
104.000	128.999	79.987	19.991	99.741	20.121	4.622	0.448
104.500	129.226	79.988	19.989	99.740	20.122	4.549	0.435
105.000	129.463	79.988	19.991	99.741	20.128	4.100	0.443
105.500	129.662	79.988	19.991	99.746	20.127	4.155	0.450
106.000	129.912	79.989	19.990	99.742	20.122	4.578	0.443
106.500	130.139	79.990	19.991	99.739	20.120	4.719	0.463
107.000	130.337	79.990	19.990	99.742	20.123	4.481	0.451
107.500	130.601	79.988	19.990	99.745	20.126	4.232	0.444
108.000	130.842	79.989	19.991	99.746	20.128	4.060	0.483
108.501	131.077	79.989	19.991	99.754	20.123	4.479	0.490
109.001	131.279	79.989	19.991	99.760	20.125	4.318	0.457
109.500	131.529	79.990	19.991	99.760	20.126	4.217	0.445
110.001	131.768	79.988	19.990	99.756	20.123	4.509	0.471
110.501	132.018	79.988	19.991	99.755	20.126	4.250	0.489
111.001	132.233	79.989	19.992	99.755	20.127	4.151	0.477
111.500	132.473	79.989	19.990	99.754	20.124	4.373	0.460
112.000	132.702	79.989	19.991	99.757	20.126	4.243	0.462
112.501	132.905	79.989	19.991	99.762	20.126	4.235	0.450
113.001	133.196	79.989	19.991	99.762	20.124	4.415	0.463
113.500	133.412	79.991	19.991	99.761	20.122	4.514	0.500
114.000	133.656	79.989	19.991	99.761	20.127	4.118	0.484
114.500	133.917	79.988	19.990	99.758	20.128	4.100	0.483
115.000	134.127	79.989	19.991	99.754	20.127	4.179	0.488
115.500	134.361	79.989	19.992	99.753	20.130	3.895	0.457
116.000	134.598	79.989	19.991	99.750	20.129	3.990	0.458
116.500	134.863	79.988	19.991	99.747	20.128	4.080	0.487
117.000	135.068	79.988	19.992	99.748	20.126	4.234	0.486
117.500	135.316	79.988	19.990	99.749	20.128	4.093	0.462
118.000	135.563	79.989	19.991	99.747	20.124	4.387	0.474
118.500	135.816	79.988	19.992	99.749	20.127	4.138	0.498
119.000	136.064	79.990	19.992	99.747	20.127	4.171	0.501
119.500	136.335	79.989	19.991	99.745	20.125	4.331	0.510
120.000	136.541	79.989	19.991	99.748	20.125	4.320	0.498
120.500	136.776	79.989	19.991	99.750	20.126	4.252	0.458
121.000	137.054	79.990	19.992	99.747	20.128	4.054	0.477
121.500	137.303	79.989	19.991	99.750	20.126	4.270	0.520
122.000	137.570	79.989	19.992	99.753	20.124	4.428	0.522
122.501	137.809	79.990	19.991	99.752	20.124	4.360	0.511
123.001	138.071	79.988	19.992	99.753	20.125	4.285	0.503
123.500	138.326	79.988	19.991	99.759	20.128	4.058	0.509
124.001	138.557	79.989	19.991	99.761	20.128	4.094	0.501
124.501	138.823	79.990	19.992	99.761	20.129	4.012	0.491
125.000	139.067	79.988	19.991	99.762	20.132	3.788	0.504
125.500	139.334	79.991	19.991	99.758	20.128	4.056	0.511
126.000	139.582	79.988	19.991	99.752	20.127	4.149	0.513
126.500	139.832	79.989	19.991	99.745	20.127	4.168	0.506
127.000	140.066	79.989	19.991	99.743	20.127	4.127	0.491
127.500	140.298	79.989	19.990	99.743	20.126	4.217	0.475
128.000	140.559	79.989	19.992	99.745	20.128	4.045	0.479
128.500	140.815	79.990	19.991	99.751	20.126	4.206	0.505
129.000	141.074	79.990	19.991	99.756	20.127	4.164	0.516
129.500	141.308	79.990	19.991	99.755	20.131	3.816	0.504
130.000	141.575	79.990	19.991	99.756	20.128	4.047	0.497
130.500	141.822	79.990	19.991	99.753	20.128	4.034	0.508
131.000	142.107	79.991	19.991	99.749	20.131	3.794	0.523
131.500	142.392	79.991	19.990	99.748	20.130	3.915	0.551
132.000	142.612	79.992	19.991	99.751	20.129	4.003	0.538
132.500	142.864	79.991	19.990	99.750	20.128	4.111	0.489
133.000	143.097	79.991	19.990	99.752	20.126	4.248	0.478
133.500	143.400	79.990	19.991	99.753	20.128	4.100	0.510
134.000	143.640	79.990	19.991	99.755	20.129	4.014	0.540
134.500	143.899	79.991	19.990	99.754	20.127	4.164	0.521
135.000	144.148	79.992	19.990	99.754	20.128	4.078	0.503
135.500	144.374	79.991	19.991	99.755	20.133	3.693	0.492
136.000	144.642	79.991	19.990	99.755	20.131	3.796	0.485
136.500	144.924	79.991	19.991	99.753	20.128	4.067	0.522
137.000	145.186	79.990	19.991	99.754	20.130	3.946	0.547
137.500	145.418	79.990	19.990	99.755	20.128	4.060	0.519
138.000	145.719	79.989	19.991	99.755	20.129	4.023	0.514
138.500	145.957	79.990	19.991	99.758	20.128	4.045	0.536
139.000	146.232	79.988	19.991	99.758	20.129	3.996	0.526
139.500	146.456	79.989	19.990	99.757	20.130	3.926	0.505
140.000	146.688	79.991	19.990	99.757	20.128	4.082	0.477
140.500	146.966	79.989	19.990	99.755	20.124	4.353	0.483
141.000	147.169	79.991	19.990	99.756	20.126	4.230	0.496
141.500	147.442	79.987	19.991	99.755	20.130	3.926	0.478
142.000	147.728	79.989	19.990	99.752	20.127	4.133	0.517
142.500	147.951	79.987	19.990	99.753	20.125	4.287	0.534
143.000	148.230	79.989	19.991	99.754	20.127	4.137	0.506
143.500	148.506	79.990	19.992	99.752	20.127	4.188	0.528
144.000	148.752	79.989	19.992	99.753	20.131	3.864	0.539
144.500	149.025	79.985	19.991	99.753	20.127	4.181	0.521
145.000	149.281	79.988	19.992	99.752	20.126	4.208	0.524
145.500	149.534	79.987	19.991	99.752	20.125	4.331	0.519
146.000	149.802	79.989	19.991	99.754	20.126	4.256	0.515
146.500	150.045	79.987	19.991	99.753	20.126	4.272	0.516
147.000	150.292	79.988	19.991	99.757	20.127	4.116	0.500
147.500	150.554	79.987	19.991	99.759	20.128	4.078	0.499
148.000	150.812	79.988	19.991	99.756	20.129	3.990	0.514
148.500	151.075	79.987	19.992	99.753	20.130	3.939	0.520
149.000	151.340	79.989	19.992	99.749	20.128	4.031	0.524
149.500	151.612	79.987	19.991	99.745	20.128	4.069	0.533
150.000	151.866	79.986	19.992	99.739	20.128	4.035	0.532
150.500	152.091	79.988	19.992	99.738	20.129	3.987	0.503
151.000	152.378	79.988	19.991	99.738	20.130	3.939	0.495
151.500	152.587	79.987	19.992	99.743	20.131	3.820	0.504
152.000	152.846	79.988	19.992	99.745	20.130	3.937	0.482
152.500	153.113	79.989	19.991	99.745	20.129	4.001	0.497
153.000	153.362	79.988	19.991	99.746	20.130	3.917	0.522
153.500	153.623	79.987	19.991	99.748	20.130	3.946	0.513
154.000	153.860	79.989	19.991	99.745	20.132	3.767	0.503
154.500	154.096	79.988	19.992	99.745	20.130	3.948	0.485
155.000	154.353	79.988	19.991	99.747	20.130	3.948	0.483
155.500	154.599	79.987	19.991	99.742	20.130	3.897	0.498
156.000	154.869	79.988	19.992	99.741	20.135	3.527	0.510
156.500	155.122	79.988	19.991	99.742	20.132	3.710	0.520
157.001	155.368	79.988	19.992	99.744	20.132	3.749	0.511
157.501	155.602	79.989	19.992	99.747	20.133	3.648	0.489
158.000	155.847	79.988	19.992	99.753	20.130	3.949	0.479
158.500	156.135	79.989	19.991	99.756	20.133	3.672	0.506
159.000	156.393	79.987	19.992	99.752	20.135	3.514	0.539
159.500	156.611	79.988	19.991	99.746	20.134	3.593	0.511
160.000	156.871	79.988	19.991	99.741	20.137	3.382	0.477
160.500	157.139	79.987	19.991	99.736	20.130	3.903	0.503
161.000	157.396	79.988	19.990	99.730	20.132	3.718	0.527
161.500	157.671	79.986	19.991	99.732	20.133	3.668	0.529
162.000	157.900	79.986	19.991	99.733	20.134	3.604	0.518
162.500	158.177	79.986	19.991	99.736	20.134	3.621	0.505
163.000	158.415	79.986	19.992	99.741	20.131	3.791	0.511
163.500	158.647	79.989	19.991	99.742	20.134	3.551	0.492
164.000	158.899	79.987	19.990	99.742	20.132	3.725	0.477
164.500	159.164	79.987	19.991	99.747	20.130	3.888	0.500
165.000	159.437	79.986	19.991	99.747	20.130	3.927	0.527
165.500	159.704	79.989	19.991	99.743	20.134	3.626	0.539
166.000	159.960	79.987	19.991	99.741	20.136	3.465	0.531
166.500	160.207	79.988	19.991	99.740	20.131	3.802	0.513
167.000	160.446	79.985	19.990	99.732	20.133	3.672	0.495
167.500	160.728	79.987	19.991	99.731	20.132	3.729	0.504
168.000	160.992	79.985	19.991	99.729	20.134	3.551	0.533
168.500	161.226	79.987	19.991	99.730	20.133	3.663	0.522
169.000	161.475	79.989	19.992	99.730	20.132	3.723	0.490
169.500	161.722	79.987	19.991	99.730	20.133	3.679	0.490
170.000	162.003	79.986	19.991	99.728	20.136	3.463	0.512
170.500	162.261	79.987	19.991	99.728	20.132	3.782	0.534
171.000	162.509	79.987	19.992	99.731	20.134	3.551	0.523
171.500	162.773	79.984	19.991	99.732	20.131	3.835	0.509
172.000	162.988	79.987	19.992	99.732	20.131	3.815	0.495
172.500	163.266	79.987	19.992	99.732	20.133	3.698	0.486
173.000	163.537	79.988	19.991	99.732	20.134	3.623	0.521
173.500	163.800	79.987	19.992	99.729	20.133	3.635	0.541
174.000	164.051	79.987	19.993	99.728	20.132	3.758	0.524
174.500	164.315	79.986	19.992	99.728	20.132	3.775	0.515
175.000	164.546	79.987	19.992	99.728	20.128	4.075	0.505
175.500	164.818	79.986	19.991	99.728	20.130	3.949	0.499
176.000	165.035	79.986	19.993	99.729	20.133	3.698	0.496
176.500	165.256	79.986	19.992	99.728	20.133	3.683	0.464
177.000	165.535	79.986	19.992	99.728	20.128	4.033	0.469
177.500	165.845	79.987	19.992	99.728	20.127	4.112	0.545
178.000	166.029	79.986	19.992	99.730	20.132	3.742	0.542
178.500	166.309	79.987	19.993	99.728	20.128	4.037	0.479
179.000	166.541	79.986	19.993	99.729	20.130	3.943	0.488
179.500	166.790	79.988	19.993	99.728	20.128	4.110	0.497
180.001	167.055	79.986	19.992	99.727	20.130	3.940	0.498
180.500	167.294	79.985	19.991	99.725	20.131	3.861	0.509
181.000	167.530	79.987	19.991	99.725	20.132	3.762	0.489
181.500	167.766	79.988	19.992	99.725	20.130	3.945	0.473
182.000	168.050	79.987	19.993	99.725	20.131	3.806	0.496
182.500	168.309	79.987	19.991	99.725	20.131	3.793	0.532
183.000	168.549	79.988	19.992	99.724	20.130	3.883	0.522
183.500	168.819	79.987	19.992	99.725	20.131	3.852	0.504
184.000	169.056	79.991	19.992	99.725	20.131	3.806	0.508
184.500	169.306	79.988	19.992	99.726	20.131	3.863	0.497
185.000	169.534	79.990	19.991	99.726	20.129	3.958	0.483
185.500	169.793	79.989	19.991	99.726	20.133	3.701	0.482
186.000	170.028	79.988	19.991	99.728	20.134	3.568	0.491
186.500	170.266	79.989	19.991	99.728	20.136	3.452	0.484
187.000	170.549	79.989	19.992	99.728	20.135	3.520	0.497
187.500	170.790	79.990	19.991	99.728	20.134	3.566	0.522
188.000	171.042	79.989	19.990	99.728	20.131	3.815	0.508
188.500	171.281	79.989	19.990	99.725	20.132	3.734	0.492
189.000	171.530	79.989	19.991	99.725	20.131	3.828	0.490
189.500	171.763	79.988	19.991	99.724	20.134	3.628	0.485
190.000	172.038	79.992	19.991	99.723	20.137	3.366	0.495
190.500	172.287	79.991	19.991	99.723	20.134	3.551	0.516
191.000	172.527	79.989	19.991	99.725	20.135	3.500	0.506
191.500	172.739	79.989	19.992	99.726	20.133	3.689	0.470
192.000	172.978	79.991	19.991	99.727	20.132	3.747	0.452
192.500	173.247	79.989	19.990	99.727	20.133	3.665	0.480
193.000	173.492	79.988	19.991	99.726	20.139	3.181	0.511
193.500	173.775	79.989	19.991	99.725	20.137	3.320	0.521
194.000	174.006	79.989	19.991	99.723	20.135	3.491	0.521
194.500	174.269	79.989	19.991	99.723	20.137	3.362	0.504
195.000	174.488	79.989	19.991	99.723	20.137	3.381	0.488
195.500	174.733	79.989	19.991	99.724	20.135	3.511	0.473
196.000	175.004	79.989	19.991	99.725	20.135	3.505	0.490
196.500	175.256	79.988	19.991	99.725	20.135	3.529	0.519
197.000	175.454	79.990	19.991	99.725	20.134	3.599	0.487
197.500	175.741	79.988	19.990	99.724	20.134	3.564	0.468
198.001	175.985	79.987	19.990	99.723	20.129	3.972	0.507
198.500	176.242	79.988	19.991	99.725	20.131	3.835	0.516
199.000	176.496	79.986	19.990	99.725	20.134	3.560	0.506
199.500	176.724	79.988	19.991	99.725	20.134	3.599	0.497
200.000	176.989	79.989	19.991	99.725	20.136	3.408	0.487
200.500	177.224	79.989	19.990	99.725	20.136	3.450	0.497
201.000	177.491	79.989	19.992	99.723	20.136	3.389	0.501
201.500	177.756	79.989	19.991	99.724	20.134	3.615	0.517
202.000	178.008	79.989	19.990	99.724	20.134	3.578	0.525
202.500	178.230	79.989	19.990	99.724	20.135	3.547	0.496
203.000	178.492	79.989	19.990	99.725	20.132	3.743	0.479
203.500	178.730	79.989	19.991	99.724	20.135	3.485	0.492
204.000	178.959	79.988	19.990	99.725	20.132	3.763	0.484
204.500	179.224	79.989	19.991	99.727	20.134	3.613	0.480
205.000	179.446	79.988	19.991	99.726	20.134	3.624	0.491
205.500	179.717	79.988	19.991	99.727	20.133	3.677	0.490
206.000	179.959	79.990	19.991	99.727	20.135	3.499	0.503
206.500	180.210	79.989	19.991	99.726	20.134	3.600	0.503
207.000	180.457	79.989	19.991	99.726	20.131	3.840	0.496
207.500	180.693	79.990	19.991	99.728	20.134	3.558	0.490
208.000	180.973	79.990	19.991	99.729	20.135	3.488	0.500
208.500	181.209	79.990	19.991	99.731	20.136	3.398	0.516
209.000	181.473	79.989	19.992	99.731	20.136	3.455	0.508
209.500	181.695	79.989	19.991	99.731	20.133	3.642	0.493
210.000	181.950	79.991	19.991	99.729	20.135	3.496	0.481
210.500	182.207	79.991	19.991	99.729	20.136	3.465	0.494
211.000	182.445	79.989	19.992	99.731	20.135	3.485	0.503
211.500	182.687	79.991	19.991	99.737	20.134	3.582	0.488
212.000	182.918	79.989	19.991	99.743	20.134	3.595	0.477
212.500	183.181	79.990	19.989	99.746	20.133	3.674	0.484
213.000	183.419	79.990	19.990	99.747	20.132	3.749	0.498
213.500	183.675	79.992	19.991	99.746	20.135	3.529	0.497
214.000	183.915	79.991	19.990	99.744	20.135	3.536	0.495
214.500	184.166	79.991	19.990	99.739	20.135	3.494	0.494
215.000	184.442	79.991	19.992	99.740	20.130	3.919	0.509
215.500	184.670	79.990	19.991	99.741	20.133	3.657	0.516
216.000	184.927	79.990	19.991	99.740	20.134	3.602	0.495
216.500	185.141	79.990	19.990	99.738	20.133	3.670	0.478
217.000	185.417	79.990	19.989	99.741	20.135	3.511	0.481
217.500	185.669	79.993	19.991	99.744	20.136	3.426	0.509
218.000	185.922	79.988	19.991	99.746	20.134	3.588	0.516
218.500	186.176	79.990	19.990	99.750	20.135	3.518	0.506
219.000	186.411	79.991	19.991	99.754	20.133	3.633	0.498
219.500	186.673	79.988	19.991	99.755	20.137	3.371	0.493
220.000	186.901	79.989	19.990	99.752	20.135	3.545	0.494
220.500	187.188	79.989	19.991	99.748	20.136	3.437	0.502
221.000	187.406	79.987	19.991	99.742	20.135	3.492	0.510
221.500	187.646	79.989	19.990	99.737	20.133	3.641	0.481
222.000	187.904	79.987	19.990	99.732	20.133	3.685	0.478
222.500	188.117	79.989	19.991	99.733	20.135	3.545	0.485
223.000	188.385	79.987	19.991	99.736	20.138	3.303	0.476
223.500	188.618	79.987	19.990	99.735	20.137	3.323	0.491
224.000	188.863	79.987	19.991	99.736	20.138	3.279	0.489
224.500	189.150	79.988	19.991	99.739	20.140	3.133	0.505
225.000	189.377	79.987	19.992	99.735	20.135	3.472	0.523
225.500	189.649	79.987	19.991	99.732	20.136	3.399	0.507
226.000	189.873	79.988	19.992	99.734	20.136	3.435	0.497
226.500	190.114	79.987	19.991	99.736	20.137	3.309	0.480
227.000	190.382	79.988	19.991	99.734	20.132	3.747	0.487
227.500	190.607	79.989	19.991	99.734	20.137	3.342	0.501
228.000	190.860	79.988	19.991	99.733	20.139	3.223	0.485
228.500	191.085	79.988	19.992	99.731	20.137	3.364	0.478
229.000	191.335	79.985	19.990	99.729	20.136	3.393	0.476
229.500	191.581	79.988	19.991	99.730	20.134	3.582	0.485
230.000	191.857	79.987	19.991	99.732	20.134	3.626	0.509
230.500	192.082	79.987	19.991	99.734	20.135	3.525	0.511
231.000	192.348	79.988	19.991	99.735	20.134	3.569	0.496
231.500	192.587	79.987	19.992	99.737	20.132	3.758	0.499
232.000	192.832	79.988	19.993	99.736	20.140	3.124	0.494
232.500	193.098	79.988	19.992	99.734	20.134	3.562	0.497
233.000	193.342	79.986	19.992	99.733	20.138	3.285	0.510
233.500	193.577	79.987	19.991	99.737	20.136	3.419	0.494
234.000	193.795	79.988	19.992	99.739	20.135	3.523	0.466
234.501	194.074	79.987	19.991	99.744	20.135	3.511	0.475
235.001	194.288	79.987	19.991	99.748	20.139	3.188	0.495
235.500	194.519	79.987	19.990	99.747	20.138	3.256	0.469
236.000	194.787	79.986	19.991	99.744	20.139	3.174	0.471
236.500	195.043	79.987	19.992	99.741	20.139	3.181	0.511
237.000	195.302	79.989	19.992	99.737	20.135	3.544	0.519
237.500	195.539	79.988	19.992	99.734	20.136	3.419	0.506
238.000	195.777	79.988	19.993	99.733	20.136	3.452	0.486
238.500	196.031	79.989	19.993	99.732	20.137	3.348	0.484
239.000	196.272	79.988	19.992	99.731	20.138	3.269	0.494
239.500	196.511	79.988	19.993	99.733	20.137	3.340	0.487
240.000	196.745	79.988	19.992	99.735	20.136	3.450	0.476
240.500	197.039	79.988	19.992	99.735	20.134	3.558	0.500
241.000	197.300	79.987	19.992	99.735	20.136	3.467	0.541
241.500	197.518	79.989	19.992	99.734	20.131	3.822	0.517
242.000	197.768	79.989	19.992	99.731	20.137	3.360	0.474
242.500	198.015	79.989	19.992	99.726	20.135	3.536	0.482
243.000	198.279	79.988	19.993	99.732	20.134	3.565	0.504
243.501	198.513	79.987	19.991	99.732	20.135	3.519	0.505
244.001	198.746	79.989	19.992	99.733	20.133	3.670	0.482
244.501	199.002	79.987	19.991	99.735	20.133	3.653	0.478
245.001	199.243	79.989	19.992	99.736	20.132	3.723	0.493
245.500	199.461	79.988	19.991	99.730	20.134	3.553	0.478
246.000	199.749	79.989	19.991	99.729	20.133	3.663	0.482
246.500	199.963	79.989	19.992	99.729	20.132	3.760	0.504
247.000	200.216	79.987	19.992	99.726	20.131	3.826	0.485
247.500	200.422	79.987	19.991	99.725	20.136	3.426	0.464
248.000	200.735	79.988	19.991	99.725	20.135	3.523	0.489
248.500	200.967	79.989	19.991	99.724	20.130	3.917	0.532
249.001	201.252	79.989	19.992	99.723	20.131	3.791	0.531
249.501	201.474	79.986	19.991	99.727	20.132	3.716	0.512
250.000	201.730	79.988	19.992	99.728	20.132	3.741	0.492
250.500	201.983	79.988	19.992	99.731	20.132	3.787	0.493
251.000	202.198	79.988	19.991	99.732	20.130	3.895	0.489
251.500	202.444	79.986	19.991	99.732	20.133	3.637	0.464
252.000	202.712	79.987	19.991	99.731	20.131	3.811	0.487
252.500	202.956	79.990	19.991	99.731	20.132	3.773	0.513
253.000	203.213	79.987	19.991	99.735	20.135	3.547	0.507
253.501	203.428	79.987	19.992	99.736	20.138	3.302	0.487
254.002	203.693	79.986	19.991	99.743	20.131	3.846	0.476
254.501	203.949	79.984	19.991	99.745	20.134	3.613	0.500
255.000	204.153	79.986	19.991	99.746	20.130	3.875	0.490
255.500	204.433	79.987	19.991	99.739	20.133	3.672	0.472
256.000	204.681	79.985	19.992	99.736	20.136	3.425	0.506
256.500	204.920	79.986	19.992	99.731	20.135	3.531	0.508
257.000	205.138	79.986	19.992	99.727	20.135	3.514	0.472
257.500	205.413	79.987	19.992	99.728	20.131	3.804	0.475
258.000	205.662	79.987	19.992	99.734	20.135	3.523	0.508
258.500	205.900	79.986	19.992	99.738	20.135	3.483	0.506
259.000	206.134	79.986	19.992	99.743	20.131	3.802	0.479
259.500	206.432	79.987	19.992	99.743	20.130	3.932	0.502
260.000	206.662	79.987	19.992	99.741	20.131	3.868	0.530
260.500	206.868	79.989	19.993	99.738	20.131	3.862	0.482
261.001	207.136	79.988	19.993	99.737	20.131	3.824	0.455
261.500	207.426	79.988	19.993	99.733	20.132	3.758	0.516
262.000	207.666	79.989	19.993	99.733	20.127	4.137	0.544
262.501	207.918	79.987	19.992	99.735	20.131	3.846	0.511
263.001	208.133	79.986	19.990	99.733	20.131	3.820	0.480
263.500	208.413	79.988	19.992	99.729	20.128	4.069	0.481
264.000	208.636	79.987	19.992	99.730	20.126	4.214	0.499
264.500	208.883	79.988	19.992	99.734	20.127	4.164	0.487
265.000	209.160	79.988	19.991	99.732	20.128	4.058	0.497
265.500	209.365	79.989	19.992	99.731	20.130	3.891	0.503
266.000	209.632	79.989	19.993	99.731	20.129	4.027	0.477
266.500	209.861	79.988	19.992	99.729	20.129	4.003	0.484
267.000	210.151	79.989	19.992	99.725	20.127	4.121	0.508
267.500	210.364	79.987	19.992	99.727	20.128	4.071	0.511
268.000	210.630	79.991	19.992	99.729	20.127	4.137	0.491
268.500	210.923	79.991	19.992	99.732	20.125	4.344	0.519
269.000	211.136	79.988	19.992	99.736	20.127	4.133	0.533
269.500	211.396	79.990	19.992	99.738	20.130	3.879	0.489
270.000	211.605	79.989	19.992	99.743	20.125	4.278	0.471
270.500	211.879	79.990	19.991	99.743	20.124	4.357	0.476
271.000	212.113	79.988	19.992	99.741	20.127	4.168	0.495
271.500	212.439	79.988	19.991	99.742	20.123	4.463	0.534
272.000	212.616	79.989	19.991	99.742	20.123	4.469	0.531
272.500	212.899	79.989	19.991	99.741	20.124	4.401	0.482
273.000	213.136	79.989	19.991	99.741	20.126	4.212	0.490
273.500	213.366	79.989	19.991	99.740	20.124	4.372	0.494
274.000	213.592	79.989	19.990	99.737	20.126	4.208	0.461
274.500	213.833	79.989	19.992	99.739	20.127	4.139	0.461
275.000	214.101	79.988	19.991	99.739	20.122	4.536	0.488
275.500	214.378	79.990	19.991	99.743	20.126	4.227	0.527
276.000	214.599	79.989	19.991	99.745	20.123	4.507	0.522
276.500	214.856	79.987	19.991	99.744	20.123	4.443	0.488
277.000	215.064	79.988	19.992	99.743	20.125	4.280	0.471
277.500	215.322	79.989	19.990	99.739	20.125	4.302	0.465
278.000	215.577	79.987	19.989	99.736	20.126	4.258	0.490
278.500	215.788	79.989	19.991	99.735	20.124	4.366	0.489
279.000	216.082	79.988	19.990	99.737	20.124	4.388	0.485
279.500	216.316	79.988	19.991	99.739	20.121	4.626	0.516
280.000	216.577	79.988	19.990	99.740	20.124	4.410	0.512
280.500	216.837	79.987	19.991	99.739	20.123	4.502	0.508
281.000	217.077	79.988	19.991	99.738	20.126	4.210	0.510
281.500	217.318	79.989	19.990	99.737	20.125	4.346	0.490
282.000	217.559	79.989	19.991	99.734	20.126	4.267	0.482
282.500	217.803	79.988	19.991	99.733	20.126	4.216	0.484
283.000	218.054	79.988	19.991	99.732	20.125	4.325	0.490
283.500	218.288	79.988	19.992	99.732	20.127	4.162	0.490
284.000	218.553	79.986	19.991	99.734	20.127	4.186	0.492
284.500	218.801	79.988	19.991	99.737	20.124	4.373	0.506
285.000	219.033	79.989	19.991	99.742	20.127	4.118	0.497
285.500	219.269	79.988	19.991	99.743	20.122	4.549	0.474
286.000	219.483	79.990	19.991	99.742	20.125	4.340	0.459
286.500	219.804	79.988	19.991	99.742	20.122	4.523	0.492
287.000	220.029	79.989	19.991	99.738	20.121	4.644	0.540
287.500	220.255	79.988	19.991	99.733	20.123	4.489	0.499
288.000	220.518	79.989	19.991	99.733	20.120	4.707	0.470
288.500	220.752	79.990	19.991	99.734	20.118	4.855	0.493
289.000	221.047	79.989	19.990	99.734	20.120	4.742	0.513
289.500	221.270	79.990	19.991	99.733	20.116	5.031	0.523
290.000	221.561	79.990	19.990	99.734	20.118	4.912	0.516
290.500	221.757	79.989	19.990	99.736	20.113	5.264	0.501
291.000	222.023	79.989	19.990	99.734	20.116	5.073	0.475
291.500	222.272	79.991	19.989	99.733	20.118	4.859	0.489
292.000	222.565	79.989	19.991	99.736	20.117	4.989	0.528
292.500	222.769	79.991	19.990	99.740	20.117	4.950	0.519
293.000	223.030	79.990	19.991	99.740	20.114	5.186	0.481
293.500	223.257	79.989	19.990	99.744	20.114	5.203	0.477
294.000	223.540	79.991	19.990	99.748	20.115	5.084	0.499
294.500	223.771	79.989	19.989	99.752	20.115	5.102	0.512
295.000	224.068	79.991	19.992	99.751	20.113	5.274	0.521
295.500	224.304	79.989	19.989	99.751	20.115	5.142	0.530
296.000	224.559	79.991	19.991	99.752	20.114	5.210	0.512
296.500	224.820	79.989	19.991	99.750	20.112	5.360	0.504
297.000	225.063	79.990	19.990	99.750	20.113	5.239	0.510
297.500	225.303	79.989	19.990	99.750	20.111	5.446	0.494
298.000	225.558	79.991	19.992	99.749	20.110	5.512	0.489
298.500	225.800	79.989	19.992	99.744	20.112	5.347	0.496
299.000	226.097	79.990	19.991	99.744	20.114	5.164	0.518
299.500	226.324	79.990	19.991	99.741	20.113	5.274	0.531
300.000	226.547	79.987	19.991	99.738	20.111	5.474	0.487
300.500	226.773	79.987	19.991	99.742	20.112	5.364	0.450
301.000	227.030	79.989	19.991	99.741	20.111	5.463	0.466
301.500	227.310	79.989	19.992	99.738	20.111	5.432	0.510
302.000	227.528	79.989	19.991	99.741	20.110	5.545	0.517
302.500	227.797	79.990	19.991	99.742	20.110	5.551	0.492
303.000	228.021	79.989	19.991	99.742	20.112	5.349	0.490
303.500	228.281	79.990	19.991	99.749	20.112	5.362	0.489
304.000	228.542	79.988	19.991	99.751	20.110	5.532	0.503
304.500	228.801	79.989	19.991	99.751	20.109	5.602	0.521
305.000	229.059	79.987	19.991	99.750	20.113	5.279	0.519
305.501	229.284	79.988	19.991	99.748	20.112	5.356	0.500
306.001	229.528	79.988	19.990	99.749	20.112	5.367	0.476
306.500	229.750	79.990	19.992	99.754	20.111	5.448	0.467
307.000	230.071	79.989	19.991	99.755	20.112	5.332	0.504
307.500	230.281	79.987	19.991	99.758	20.107	5.750	0.537
308.000	230.578	79.988	19.991	99.762	20.106	5.836	0.519
308.500	230.807	79.988	19.990	99.761	20.108	5.680	0.517
309.000	231.075	79.988	19.991	99.760	20.108	5.644	0.512
309.500	231.351	79.989	19.991	99.759	20.105	5.937	0.520
310.000	231.558	79.987	19.990	99.761	20.105	5.924	0.514
310.500	231.802	79.990	19.992	99.758	20.105	5.919	0.467
311.000	232.040	79.990	19.991	99.756	20.105	5.882	0.466
311.500	232.273	79.988	19.991	99.752	20.103	6.069	0.477
312.001	232.536	79.988	19.991	99.752	20.102	6.201	0.484
312.500	232.808	79.989	19.991	99.752	20.104	5.981	0.515
313.000	233.031	79.988	19.992	99.754	20.105	5.961	0.514
313.500	233.291	79.988	19.991	99.753	20.103	6.102	0.489
314.000	233.538	79.987	19.991	99.757	20.107	5.765	0.495
314.500	233.809	79.988	19.991	99.757	20.101	6.214	0.513
315.000	234.073	79.987	19.991	99.757	20.107	5.781	0.527
315.500	234.299	79.987	19.991	99.758	20.102	6.126	0.512
316.000	234.544	79.990	19.992	99.761	20.102	6.135	0.480
316.500	234.829	79.988	19.991	99.762	20.105	5.897	0.501
317.000	235.098	79.990	19.992	99.761	20.101	6.252	0.542
317.500	235.279	79.989	19.992	99.761	20.100	6.342	0.502
318.000	235.586	79.988	19.991	99.762	20.101	6.250	0.469
318.500	235.793	79.988	19.992	99.762	20.100	6.351	0.501
319.000	236.097	79.989	19.992	99.762	20.098	6.479	0.513
319.500	236.331	79.986	19.991	99.762	20.097	6.589	0.525
320.000	236.609	79.988	19.992	99.760	20.101	6.215	0.525
320.500	236.844	79.986	19.990	99.758	20.100	6.345	0.512
321.000	237.083	79.988	19.992	99.758	20.100	6.345	0.493
321.500	237.340	79.987	19.991	99.759	20.097	6.556	0.485
322.000	237.612	79.988	19.991	99.759	20.098	6.503	0.513
322.500	237.817	79.990	19.992	99.760	20.099	6.375	0.503
323.000	238.107	79.990	19.991	99.762	20.099	6.420	0.486
323.500	238.324	79.987	19.991	99.759	20.099	6.365	0.501
324.000	238.512	79.988	19.992	99.757	20.096	6.686	0.456
324.500	238.812	79.988	19.991	99.757	20.096	6.620	0.446
325.000	239.081	79.990	19.991	99.757	20.099	6.428	0.528
325.500	239.281	79.989	19.991	99.758	20.098	6.503	0.518
326.000	239.524	79.989	19.992	99.760	20.097	6.576	0.456
326.500	239.793	79.987	19.991	99.761	20.095	6.708	0.477
327.000	240.086	79.991	19.993	99.761	20.092	6.990	0.537
327.500	240.305	79.988	19.992	99.761	20.091	7.078	0.537
328.000	240.544	79.989	19.992	99.761	20.091	7.056	0.485
328.500	240.799	79.987	19.992	99.761	20.093	6.895	0.476
329.000	241.063	79.988	19.992	99.761	20.091	7.034	0.507
329.500	241.285	79.989	19.992	99.761	20.092	6.942	0.503
330.000	241.580	79.989	19.991	99.761	20.093	6.873	0.501
330.500	241.832	79.988	19.992	99.761	20.088	7.259	0.532
331.000	242.061	79.988	19.991	99.761	20.093	6.909	0.514
331.500	242.331	79.989	19.991	99.761	20.090	7.111	0.490
332.000	242.551	79.989	19.992	99.762	20.095	6.748	0.495
332.500	242.821	79.989	19.992	99.762	20.093	6.926	0.491
333.001	243.066	79.986	19.990	99.763	20.091	7.052	0.503
333.501	243.283	79.988	19.991	99.764	20.089	7.248	0.488
334.001	243.578	79.988	19.992	99.764	20.089	7.232	0.487
334.501	243.807	79.989	19.991	99.764	20.089	7.226	0.518
335.000	244.060	79.986	19.991	99.765	20.089	7.241	0.503
335.500	244.300	79.988	19.991	99.765	20.088	7.292	0.487
336.000	244.621	79.989	19.991	99.765	20.088	7.292	0.527
336.500	244.819	79.989	19.991	99.765	20.085	7.532	0.540
337.000	245.103	79.988	19.992	99.765	20.084	7.616	0.500
337.500	245.369	79.989	19.991	99.765	20.083	7.713	0.515
338.000	245.594	79.988	19.991	99.766	20.090	7.120	0.521
338.500	245.885	79.989	19.991	99.766	20.083	7.706	0.504
339.000	246.110	79.988	19.992	99.766	20.082	7.750	0.516
339.500	246.402	79.988	19.991	99.766	20.087	7.384	0.516
340.000	246.608	79.989	19.992	99.766	20.082	7.736	0.508
340.500	246.869	79.988	19.992	99.766	20.082	7.769	0.483
341.000	247.112	79.987	19.990	99.767	20.084	7.604	0.486
341.500	247.360	79.986	19.991	99.766	20.083	7.719	0.497
342.000	247.613	79.988	19.992	99.767	20.079	7.979	0.495
342.500	247.858	79.987	19.991	99.768	20.081	7.827	0.499
343.000	248.130	79.988	19.992	99.768	20.084	7.589	0.507
343.500	248.418	79.989	19.992	99.768	20.079	8.036	0.538
344.000	248.705	79.989	19.991	99.768	20.080	7.952	0.567
344.500	248.935	79.990	19.992	99.766	20.081	7.878	0.546
345.000	249.229	79.992	19.992	99.764	20.082	7.811	0.521
345.500	249.445	79.988	19.991	99.764	20.078	8.098	0.517
346.000	249.732	79.990	19.993	99.763	20.078	8.107	0.506
346.501	250.003	79.991	19.992	99.764	20.077	8.204	0.530
347.001	250.192	79.989	19.993	99.765	20.076	8.290	0.509
347.500	250.498	79.990	19.993	99.764	20.077	8.162	0.477
348.000	250.724	79.989	19.995	99.766	20.076	8.288	0.513
348.500	250.972	79.989	19.993	99.768	20.074	8.407	0.503
349.000	251.230	79.987	19.993	99.768	20.075	8.341	0.490
349.500	251.504	79.990	19.993	99.768	20.074	8.402	0.519
350.000	251.773	79.989	19.993	99.767	20.074	8.438	0.537
350.500	251.983	79.989	19.992	99.765	20.073	8.459	0.511
351.000	252.237	79.988	19.993	99.762	20.077	8.156	0.471
351.500	252.468	79.989	19.993	99.763	20.075	8.360	0.475
352.000	252.735	79.989	19.992	99.763	20.072	8.557	0.492
352.500	252.973	79.987	19.991	99.764	20.075	8.337	0.501
353.000	253.246	79.989	19.992	99.765	20.073	8.527	0.508
353.500	253.448	79.989	19.992	99.765	20.072	8.617	0.493
354.000	253.690	79.990	19.991	99.765	20.070	8.751	0.460
