Repository: ulfsri/fsri_materials_database

#Database of Contemporary Material Properties for Fire Investigation Analysis
This project was supported by Award No. 2019-DU-BX-0018, awarded by the National Institute of Justice, Office of Justice Programs, U.S. Department of Justice. 

***
***

## Database Structure

## 01_Data/
Raw data generated from each apparatus are included here in plain-text format. The data is organized first by material, next by the short name of test apparatus used, and where applicable additional filtering by test settings.

### Test Apparatus and Data File Structure
- __Cone Calorimeter__ (Cone)
    + Data file structure is the material test, the short name for the apparatus, heat flux setting and scan/scalar, date of test, and replicate number. Scan is for the raw output data and scalar is for the initial conditions and high-level test parameters. 
        * Example: __MDF_Cone_HF25scalar_210323_R1__ stands for the first replicate of scalar data generated from a medium density fiber board test in cone calorimeter exposed to 25 kW/m<sup>2</sup> on March 23, 2021.
- __Heat Flow Meter__ (HFM)
    + Data file structure is the material test, the short name for the apparatus, whether test was dry or wet, whether test was for thermal conductivity or heat capacity, date of test, and replicate number. Scan is for the raw output data and scalar is for the initial conditions and high-level test parameters. 
        * Example: __OSB_HFM_Dry_Conductivity_210315_R3.tst__ stands for the third replicate of the data generated from an oriented strand board test in the heat flow meter tested dry for thermal conductivity on March 15, 2021.
- __Simultaneous Thermal Analyzer__ (STA)
    + Data file structure is the material test, the short name for the apparatus, the atmosphere tested in, the heating rate in Kelvin per minute and data/meta, date of test, and replicate number. Data is for the raw output data and meta is for the initial conditions and high-level test parameters. 
        * Example: __Polyester_Batting_STA_N2_3KData_210215_R1.csv__ stands for the first replicate of the data generated from a polyester batting board test in the simultaneous thermal analyzer tested in nitrogen with a heating rate of 3 Kelvin per minute on March 15, 2021.

# Materials and Products Database

## 01_Data

Raw data generated from each apparatus are included here in plain-text format. The data is organized first by material, next by the short name of test apparatus used, and where applicable additional filtering by test settings.

### material.json

Each material directory contains a json file of the same name as the material. This file links the data stored in the repository as well as data and graphs produced by the accompanying scripts (__02_Scripts__) to the respective landing page for the material on the front-end website.

File: 01_Data/MDF/STA/N2/30K_min/MDF_STA_N2_30KData_210302_R2.csv
##Temp./°C,Time/min,DSC/(mW/mg),Mass/%,Sensit./(uV/mW)
48.802,10.00667,-0.0228966,98.7947,1.06788
48.799,10.10667,-0.02100287,98.81036,1.06788
48.816,10.206669999999999,-0.01928147,98.83422,1.06787
48.818,10.30667,-0.01893717,98.83181,1.06787
48.852,10.40667,-0.01893746,98.76819,1.06786
48.878,10.50667,-0.019282,98.79975999999999,1.06784
48.925,10.60667,-0.01377314,98.8,1.06782
48.989,10.706669999999999,-0.011191,98.7841,1.06779
49.131,10.80667,-0.005337585,98.76554,1.06772
49.295,10.90667,0.0029272720000000003,98.79735,1.06765
49.509,11.00667,0.01188242,98.78675,1.06755
49.775,11.10667,0.02428433,98.73928000000001,1.06742
50.12,11.206669999999999,0.03961879,98.75229,1.06726
50.57,11.30667,0.05685572,98.77855,1.06704
51.088,11.40667,0.07427413,98.7894,1.0668
51.722,11.50667,0.09635952,98.86336999999999,1.0665
52.464,11.60667,0.11777,98.83952,1.0661399999999999
53.294,11.706669999999999,0.14282999999999998,98.8159,1.06575
54.231,11.80667,0.17085,98.77614,1.0653
55.286,11.90667,0.19802999999999998,98.77349,1.0648
56.464,12.00667,0.22612,98.79735,1.0642399999999999
57.718,12.10667,0.25494,98.74964,1.06364
59.101,12.206669999999999,0.28554,98.78675,1.06298
60.575,12.30667,0.31272,98.70988,1.06228
62.135,12.40667,0.34065,98.69133000000001,1.0615299999999999
63.773,12.50667,0.36604000000000003,98.64386,1.06075
65.491,12.60667,0.39234,98.55686999999999,1.05992
67.281,12.706669999999999,0.41765,98.70482,1.0590600000000001
69.096,12.80667,0.44267,98.72867,1.05819
70.994,12.90667,0.46705,98.71276999999999,1.05728
72.936,13.00667,0.48782,98.70482,1.05634
74.921,13.10667,0.5100399999999999,98.68627,1.05538
76.93,13.20667,0.53004,98.58578,1.05441
79.016,13.30667,0.548,98.54626999999999,1.0534
81.143,13.406670000000002,0.56339,98.54867,1.05237
83.26,13.506670000000002,0.58125,98.50650999999999,1.05134
85.445,13.606670000000001,0.59724,98.48265,1.05027
87.676,13.70667,0.6096,98.46145,1.04918
89.956,13.80667,0.62147,98.40337,1.04807
92.275,13.906670000000002,0.63532,98.38747,1.04694
94.644,14.006670000000002,0.64604,98.37181,1.04578
97.056,14.106670000000001,0.65733,98.37976,1.04459
99.505,14.20667,0.67043,98.36650999999999,1.04339
101.991,14.30667,0.67862,98.34265,1.04217
104.545,14.406670000000002,0.69128,98.30048000000001,1.04091
107.129,14.506670000000002,0.70327,98.28723000000001,1.0396299999999998
109.763,14.606670000000001,0.71513,98.23156999999999,1.03833
112.434,14.70667,0.72987,98.23156999999999,1.037
115.144,14.80667,0.75052,98.23156999999999,1.03566
117.899,14.906670000000002,0.76858,98.22386,1.03429
120.692,15.006670000000002,0.78492,98.16554000000001,1.0328899999999999
123.534,15.106670000000001,0.79883,98.16554000000001,1.03148
126.42,15.20667,0.81566,98.17349,1.03003
129.345,15.30667,0.8296899999999999,98.26867,1.02857
132.312,15.406670000000002,0.84825,98.26602,1.02708
135.317,15.506670000000002,0.86474,98.3294,1.02557
138.36099,15.606670000000001,0.8820100000000001,98.21566,1.02404
141.42999,15.70667,0.89971,98.10458,1.02249
144.55098999999998,15.80667,0.91875,98.11277,1.02091
147.692,15.906670000000002,0.9402,98.11277,1.01932
150.869,16.00667,0.9628200000000001,98.20770999999999,1.0177100000000001
154.073,16.10667,0.98029,98.1947,1.0160799999999999
157.291,16.206670000000003,0.99492,98.12071999999999,1.01444
160.537,16.30667,1.00544,98.12071999999999,1.01278
163.793,16.406670000000002,1.0116399999999999,98.08892,1.01112
167.092,16.50667,1.0191700000000001,98.12048,1.0094299999999998
170.423,16.60667,1.02545,98.08892,1.0077200000000002
173.765,16.706670000000003,1.03854,98.13904000000001,1.006
177.121,16.80667,1.05021,98.14699,1.00427
180.48599,16.906670000000002,1.06505,98.11542,1.00253
183.89799,17.00667,1.07923,98.05205,1.0007700000000002
187.336,17.10667,1.09717,98.05205,0.9989899999999999
190.783,17.206670000000003,1.1137,97.98843000000001,0.9972
194.26401,17.30667,1.12829,98.02024,0.99539
197.75301000000002,17.406670000000002,1.15052,97.99639,0.9935700000000001
201.276,17.50667,1.17119,97.94096,0.9917299999999999
204.802,17.60667,1.19269,97.94096,0.9898899999999999
208.35699,17.706670000000003,1.21876,97.96481999999999,0.9880200000000001
211.92101,17.80667,1.2434399999999999,97.89855,0.98615
215.48599,17.906670000000002,1.2671,97.82746999999999,0.9842700000000001
219.07001,18.00667,1.29088,97.74,0.9823799999999999
222.66901000000001,18.10667,1.3128799999999998,97.69253,0.9804799999999999
226.28,18.206670000000003,1.33405,97.61301,0.97857
229.894,18.30667,1.35342,97.52578000000001,0.97665
233.528,18.406670000000002,1.37063,97.37807,0.97472
237.174,18.50667,1.3801700000000001,97.25639,0.97277
240.83098999999999,18.60667,1.38995,97.11373,0.9708200000000001
244.47501,18.706670000000003,1.39711,96.93928000000001,0.9688700000000001
248.14799,18.80667,1.39654,96.75157,0.9669
251.812,18.906670000000002,1.3927200000000002,96.54265,0.96493
255.495,19.00667,1.3894799999999998,96.31277,0.96294
259.189,19.10667,1.3828,96.15156999999999,0.96095
262.87701,19.206670000000003,1.3720700000000001,95.89253000000001,0.95895
266.573,19.30667,1.35881,95.65735,0.95695
270.272,19.406670000000002,1.36745,95.18434,0.95494
273.97501,19.50667,1.36745,94.77181,0.9529200000000001
277.68701,19.60667,1.35896,94.30675,0.95089
281.38101,19.706670000000003,1.33318,93.95518,0.9488700000000001
285.116,19.80667,1.2982,93.37639,0.9468200000000001
288.81799,19.906670000000002,1.2576100000000001,92.70241,0.94478
292.53101000000004,20.00667,1.21081,91.95711,0.94273
296.24799,20.10667,1.14583,91.13253,0.94068
299.944,20.206670000000003,1.0686200000000001,90.22336999999999,0.93863
303.67401,20.30667,0.99855,89.2241,0.9365600000000001
307.36099,20.406670000000002,0.949,88.16699,0.9345
311.06799,20.50667,0.91779,87.07542,0.93243
314.78,20.60667,0.8985,85.89398,0.9303600000000001
318.496,20.706670000000003,0.88566,84.62795,0.92827
322.20801,20.80667,0.8797200000000001,83.40169,0.9261799999999999
325.90302,20.906670000000002,0.88031,82.00072,0.9241
329.595,21.00667,0.89566,80.61301,0.92201
333.28799,21.10667,0.9228799999999999,79.10675,0.9199200000000001
336.97,21.206670000000003,0.9598399999999999,77.61084,0.9178299999999999
340.647,21.30667,1.01423,76.0012,0.9157299999999999
344.31799,21.406670000000002,1.0717,74.35951999999999,0.9136299999999999
347.974,21.50667,1.13406,72.63663000000001,0.91154
351.63599,21.60667,1.20622,70.72289,0.90943
355.29999,21.706670000000003,1.2862200000000001,68.78024,0.9073200000000001
358.94,21.80667,1.3741,66.63928,0.90522
362.57901,21.906670000000002,1.47054,64.32145,0.9031100000000001
366.215,22.00667,1.5751899999999999,61.88964,0.901
369.84698,22.10667,1.6881099999999998,59.26795,0.89889
373.46701,22.206670000000003,1.79931,56.400240000000004,0.8967700000000001
377.07599,22.30667,1.89418,53.416140000000006,0.89466
380.70001,22.406670000000002,1.9613099999999999,50.18892,0.8925299999999999
384.28299,22.50667,1.98413,46.87229,0.8904200000000001
387.86801,22.60667,1.92884,43.46771,0.8883
391.43799,22.706670000000003,1.77184,40.25663,0.8861899999999999
394.99799,22.80667,1.5055399999999999,37.41012,0.88408
398.521,22.906670000000002,1.13934,35.1212,0.8819799999999999
402.03601000000003,23.00667,0.76722,33.51422,0.8798799999999999
405.543,23.10667,0.4792,32.5812,0.8777799999999999
409.047,23.206670000000003,0.29119,32.02337,0.8756700000000001
412.564,23.30667,0.17552,31.555659999999996,0.87355
416.07198999999997,23.406670000000002,0.0995746,31.175179999999997,0.87144
419.573,23.50667,0.04652513,30.82072,0.86931
423.06799,23.60667,0.002331953,30.511570000000003,0.86719
426.55499000000003,23.706670000000003,-0.03379012,30.271079999999998,0.8650700000000001
430.03699000000006,23.80667,-0.06369912,30.014940000000003,0.8629399999999999
433.513,23.906670000000002,-0.08606784,29.74265,0.8608100000000001
436.992,24.00667,-0.10255,29.43855,0.85867
440.448,24.10667,-0.11139,29.110840000000003,0.85654
443.905,24.206670000000003,-0.11748,28.851809999999997,0.8544
447.36499000000003,24.30667,-0.11778,28.587709999999998,0.85225
450.79900999999995,24.406670000000002,-0.11224,28.362890000000004,0.8501200000000001
454.21700999999996,24.50667,-0.10363,28.0988,0.8479899999999999
457.646,24.60667,-0.09280705,27.86337,0.8458399999999999
461.05800999999997,24.706670000000003,-0.0764823,27.6812,0.8437
464.44901,24.80667,-0.06029244,27.40072,0.84157
467.85599,24.906670000000002,-0.04117398,27.18145,0.83942
471.24701,25.00667,-0.02656822,26.91205,0.8372700000000001
474.62701,25.10667,-0.01144709,26.763859999999998,0.8351200000000001
478.00100999999995,25.206670000000003,0.004855492,26.6,0.8329700000000001
481.36400999999995,25.30667,0.01681688,26.43614,0.83083
484.72699000000006,25.406670000000002,0.03039345,26.219279999999998,0.82867
488.07500999999996,25.50667,0.03803508,26.037110000000002,0.82652
491.418,25.60667,0.04705481,25.87855,0.82437
494.767,25.706670000000003,0.05343935,25.74096,0.8222
498.08899,25.80667,0.0582875,25.5588,0.82005
501.383,25.906670000000002,0.05866486,25.46892,0.81791
504.69500999999997,26.00667,0.06174988,25.323610000000002,0.81575
507.992,26.10667,0.064851,25.19663,0.8135899999999999
511.29999000000004,26.206670000000003,0.06774315,24.97976,0.81142
514.58002,26.30667,0.06837806,24.86361,0.8092699999999999
517.875,26.406670000000002,0.0719789,24.74723,0.80709
521.13599,26.50667,0.0719434,24.6547,0.80494
524.4119900000001,26.60667,0.06870301,24.43277,0.80276
527.6779799999999,26.706670000000003,0.06314868,24.28217,0.8005899999999999
530.9299900000001,26.80667,0.0617085,24.20289,0.79842
534.17297,26.906670000000002,0.05772077,24.06795,0.79625
537.422,27.00667,0.05394346,23.93325,0.7940699999999999
540.65002,27.10667,0.04898409,23.83277,0.7919
543.89099,27.206670000000003,0.04329987,23.66627,0.78971
547.1060200000001,27.30667,0.04061824,23.58699,0.78754
550.32098,27.406670000000002,0.03581527,23.48651,0.78535
553.53998,27.50667,0.03215959,23.37807,0.7831600000000001
556.73999,27.60667,0.02683537,23.23542,0.78098
559.9329799999999,27.706670000000003,0.0210092,23.14554,0.77879
563.14502,27.80667,0.01609754,23.037110000000002,0.77659
566.33301,27.906670000000002,0.01210736,22.94217,0.7744
569.52502,28.00667,0.004047297,22.88675,0.7721899999999999
572.716,28.10667,-0.000238759,22.85229,0.76998
575.90399,28.206670000000003,-0.007662301,22.7359,0.76777
579.07599,28.30667,-0.01368782,22.651329999999998,0.76557
582.23602,28.406670000000002,-0.01830313,22.61952,0.76336
585.39801,28.50667,-0.02415305,22.55614,0.76115
588.5670200000001,28.60667,-0.03415554,22.431810000000002,0.75893
591.7069700000001,28.706670000000003,-0.04300122,22.29181,0.75672
594.85901,28.80667,-0.04385887,22.25759,0.7545
597.99597,28.906670000000002,-0.05547396,22.22578,0.7522800000000001
601.13599,29.00667,-0.0571092,22.112289999999998,0.75005
604.26501,29.10667,-0.06465399,22.00096,0.74783
607.383,29.206670000000003,-0.07273671,21.94554,0.74561
610.5029900000001,29.30667,-0.07616973,21.868920000000003,0.74338
613.625,29.406670000000002,-0.08061637,21.868920000000003,0.7411399999999999
616.73901,29.50667,-0.08583632,21.868920000000003,0.7389100000000001
619.85498,29.60667,-0.08934191,21.76578,0.73666
622.95203,29.706670000000003,-0.09211694,21.71036,0.73443
626.0499900000001,29.80667,-0.09490972,21.64675,0.73219
629.17102,29.906670000000002,-0.09873008,21.59398,0.72993

File: 01_Data/MDF/STA/N2/30K_min/MDF_STA_N2_30KData_210311_R3.csv
##Temp./°C,Time/min,DSC/(mW/mg),Mass/%,Sensit./(uV/mW)
48.62,10.00583,0.0033510590000000004,101.17846,1.06797
48.603,10.105830000000001,0.003960313,101.15053,1.06797
48.597,10.20583,0.005026544,101.17164,1.06798
48.6,10.30583,0.005483509,101.17164,1.06798
48.632,10.40583,0.0065498380000000005,101.17164,1.06796
48.649,10.50583,0.009291699,101.17164,1.06795
48.713,10.605830000000001,0.01508039,101.17164,1.06792
48.794,10.70583,0.02147891,101.20425999999999,1.06788
48.907,10.80583,0.03199147,101.22303000000001,1.0678299999999998
49.069,10.90583,0.04448657,101.23241,1.06775
49.298,11.00583,0.06231799,101.2371,1.06765
49.567,11.105830000000001,0.08045924,101.23945,1.06752
49.926,11.20583,0.10196000000000001,101.24179000000001,1.06735
50.372,11.30583,0.13003,101.28614,1.06714
50.888,11.40583,0.15995,101.28166,1.06689
51.501,11.50583,0.1911,101.2887,1.0666
52.23,11.605830000000001,0.22824,101.28401,1.06625
53.081,11.70583,0.26785,101.29318,1.06585
54.002,11.80583,0.30873,101.2838,1.06541
55.064,11.90583,0.35196,101.29552,1.06491
56.221,12.00583,0.396,101.29552,1.06436
57.494,12.105830000000001,0.44118999999999997,101.30959,1.06375
58.852,12.20583,0.48522,101.29318,1.0631
60.315,12.30583,0.53163,101.30256,1.0624
61.872,12.40583,0.5738300000000001,101.30020999999999,1.06166
63.491,12.50583,0.61826,101.2629,1.0608799999999998
65.185,12.605830000000001,0.65756,101.30256,1.06007
66.951,12.70583,0.6987800000000001,101.31876,1.05922
68.78,12.80583,0.73502,101.31898000000001,1.05834
70.66,12.90583,0.7738,101.29083,1.05744
72.594,13.00583,0.80867,101.31429,1.0565
74.556,13.105830000000001,0.8440700000000001,101.2838,1.05556
76.57,13.205829999999999,0.87616,101.30256,1.0545799999999999
78.642,13.305829999999998,0.9074200000000001,101.29786999999999,1.05358
80.742,13.405829999999998,0.9399799999999999,101.29786999999999,1.05256
82.869,13.50583,0.9712200000000001,101.28145,1.0515299999999999
85.051,13.60583,1.0036399999999999,101.23945,1.05046
87.265,13.705829999999999,1.03614,101.22771999999999,1.04939
89.535,13.805829999999998,1.06765,101.24883,1.0482799999999999
91.851,13.905829999999998,1.09925,101.21834,1.04714
94.208,14.00583,1.13048,101.22068,1.04599
96.612,14.10583,1.16446,101.19254000000001,1.04481
99.092,14.205829999999999,1.19761,101.19979000000001,1.04359
101.569,14.305829999999998,1.23179,101.19957,1.04237
104.107,14.405829999999998,1.2653,101.17164,1.04112
106.687,14.50583,1.30158,101.19979000000001,1.03985
109.316,14.60583,1.3408,101.19979000000001,1.03855
112.005,14.705829999999999,1.3801700000000001,101.19979000000001,1.03722
114.696,14.805829999999998,1.4262299999999999,101.22068,1.03588
117.448,14.905829999999998,1.47042,101.2209,1.03451
120.25,15.00583,1.5128700000000002,101.19957,1.03312
123.076,15.10583,1.55767,101.19275,1.0317
125.952,15.205829999999999,1.599,101.17164,1.03027
128.888,15.305829999999998,1.64002,101.17164,1.0288
131.841,15.405829999999998,1.6848299999999998,101.17164,1.02732
134.84399,15.50583,1.72711,101.17164,1.02581
137.87399,15.60583,1.7692299999999999,101.19979000000001,1.0242799999999999
140.95399,15.705829999999999,1.8147,101.14115,1.02273
144.05,15.805829999999998,1.86368,101.11322,1.02116
147.198,15.905829999999998,1.9072799999999999,101.12026,1.01957
150.388,16.00583,1.95618,101.14115,1.01795
153.561,16.105829999999997,2.0024900000000003,101.15544,1.01634
156.78,16.20583,2.04533,101.23475,1.0147
160.024,16.30583,2.0846400000000003,101.20661,1.01304
163.28999,16.405829999999998,2.12202,101.17868,1.01137
166.573,16.50583,2.1585799999999997,101.16461,1.00969
169.879,16.605829999999997,2.19691,101.17164,1.008
173.22,16.70583,2.23671,101.17868,1.0062799999999998
176.56798999999998,16.80583,2.2784400000000002,101.19275,1.0045600000000001
179.939,16.905829999999998,2.3247299999999997,101.17164,1.00282
183.368,17.00583,2.36947,101.17164,1.00105
186.8,17.105829999999997,2.41813,101.1435,0.9992700000000001
190.26601000000002,17.20583,2.46277,101.11556999999999,0.9974700000000001
193.726,17.30583,2.51607,101.13667,0.99567
197.217,17.405829999999998,2.5666700000000002,101.10853,0.99385
200.74698999999998,17.50583,2.61965,101.08038,0.9920100000000001
204.276,17.605829999999997,2.6720099999999998,101.05245,0.99016
207.827,17.70583,2.72741,101.05245,0.9883
211.386,17.80583,2.7846900000000003,101.08742,0.9864299999999999
214.952,17.905829999999998,2.8394,101.05949,0.98456
218.554,18.00583,2.89555,101.03134,0.9826600000000001
222.157,18.105829999999997,2.9501,100.94243,0.98075
225.76801,18.20583,3.00655,100.86525,0.9788399999999999
229.40198999999998,18.30583,3.05595,100.74371,0.9769100000000001
233.02698999999998,18.405829999999998,3.10387,100.62431,0.97498
236.679,18.50583,3.15271,100.52367,0.97304
240.327,18.605829999999997,3.19957,100.38337,0.97109
243.995,18.70583,3.24365,100.28294,0.9691299999999999
247.67101,18.80583,3.28626,100.10064,0.96715
251.354,18.905829999999998,3.32772,99.91578,0.9651700000000001
255.048,19.00583,3.36516,99.70768000000001,0.9631799999999999
258.733,19.105829999999997,3.40056,99.44819,0.96119
262.431,19.20583,3.4142699999999997,99.20021,0.95919
266.10999,19.30583,3.4220699999999997,98.93113000000001,0.9572
269.81201,19.405829999999998,3.4349,98.63880999999999,0.95519
273.522,19.50583,3.4479900000000003,98.28316,0.95316
277.23499,19.605829999999997,3.4534599999999998,97.88101999999999,0.95114
280.93799,19.70583,3.4587800000000004,97.4226,0.94911
284.64999,19.80583,3.459,96.91045,0.9470700000000001
288.388,19.905829999999998,3.4596400000000003,96.30235,0.9450200000000001
292.10598999999996,20.00583,3.45871,95.60299,0.9429700000000001
295.83701,20.105829999999997,3.4659400000000002,94.82431,0.9409
299.58301,20.20583,3.4886800000000004,93.95885,0.9388299999999999
303.34,20.30583,3.5395199999999996,92.98849,0.93674
307.12,20.405829999999998,3.6225,91.98273,0.9346399999999999
310.91901,20.50583,3.73331,90.88826999999999,0.9325200000000001
314.74399,20.605829999999997,3.8677900000000003,89.73539,0.9303799999999999
318.55801,20.70583,4.00359,88.51684,0.92824
322.341,20.80583,4.104480000000001,87.24455999999999,0.92611
326.09201,20.905829999999998,4.16018,85.91386,0.92399
329.79199,21.00583,4.1923900000000005,84.51066,0.9219
333.49399,21.105829999999997,4.22176,83.04414,0.9198
337.14001,21.20583,4.25842,81.53582,0.9177299999999999
340.814,21.30583,4.30564,79.99701,0.9156299999999999
344.466,21.405829999999998,4.36712,78.34584,0.91355
348.12299,21.50583,4.43409,76.60341,0.91145
351.78601000000003,21.605829999999997,4.50983,74.79083,0.90935
355.427,21.70583,4.58983,72.88486,0.90725
359.06299,21.80583,4.6752400000000005,70.84307,0.90515
362.69299,21.905829999999998,4.7695300000000005,68.61429,0.90305
366.32501,22.00583,4.86267,66.24286,0.90094
369.94901,22.105829999999997,4.95843,63.71001999999999,0.8988299999999999
373.55499,22.20583,5.05225,60.96205,0.8967200000000001
377.16199,22.30583,5.13601,58.003409999999995,0.89461
380.75601,22.405829999999998,5.20265,54.864819999999995,0.8925
384.34299,22.50583,5.22687,51.61407,0.89039
387.927,22.605829999999997,5.19189,48.30959,0.8882700000000001
391.48499,22.70583,5.075,45.03753,0.8861600000000001
395.035,22.80583,4.863169999999999,42.08614,0.88405
398.57401,22.905829999999998,4.57709,39.64691,0.88195
402.08499,23.00583,4.26759,37.85309,0.87985
405.59299,23.105829999999997,4.019080000000001,36.77015,0.87775
409.103,23.20583,3.8470699999999995,36.13881,0.87564
412.60501,23.30583,3.7206,35.71535,0.8735299999999999
416.095,23.405829999999998,3.61685,35.31322,0.8714200000000001
419.57199,23.50583,3.51802,35.006820000000005,0.8693200000000001
423.04599,23.605829999999997,3.4245300000000003,34.70277,0.8672
426.509,23.70583,3.3319099999999997,34.41514,0.8650899999999999
429.94901,23.80583,3.2437,34.09957,0.8629899999999999
433.40700999999996,23.905829999999998,3.16571,33.84435,0.86087
436.82000999999997,24.00583,3.09691,33.601279999999996,0.85877
440.25,24.105829999999997,3.0403700000000002,33.2693,0.8566600000000001
443.698,24.20583,2.9910400000000004,33.0307,0.8545299999999999
447.077,24.30583,2.9474400000000003,32.78955,0.8524299999999999
450.483,24.405829999999998,2.91403,32.55352,0.8503200000000001
453.879,24.50583,2.88698,32.340509999999995,0.8482
457.27300999999994,24.605829999999997,2.86519,32.102129999999995,0.8460700000000001
460.65799000000004,24.70583,2.8479200000000002,31.877609999999997,0.84395
464.05099,24.80583,2.8340799999999997,31.653090000000002,0.8418200000000001
467.41900999999996,24.905829999999998,2.8211,31.43795,0.8396899999999999
470.802,25.00583,2.8108299999999997,31.211090000000002,0.83755
474.142,25.105829999999997,2.80375,31.03817,0.8354299999999999
477.51901,25.20583,2.8018099999999997,30.8322,0.8332799999999999
480.83401,25.30583,2.80189,30.635820000000002,0.83116
484.17999000000003,25.405829999999998,2.80443,30.4533,0.8290200000000001
487.52802,25.50583,2.8068,30.287209999999998,0.8268700000000001
490.85199000000006,25.605829999999997,2.80837,30.13518,0.82473
494.173,25.70583,2.8077799999999997,29.990190000000002,0.8225899999999999
497.479,25.80583,2.80698,29.852240000000002,0.82045
500.78101,25.905829999999998,2.80301,29.714290000000002,0.8183
504.07999,26.00583,2.80162,29.53412,0.81615
507.36400999999995,26.105829999999997,2.8010099999999998,29.4032,0.814
510.66101,26.20583,2.79905,29.25352,0.81184
513.93701,26.30583,2.79705,29.11791,0.8096899999999999
517.21503,26.405829999999998,2.7904299999999997,28.986990000000002,0.80753
520.479,26.50583,2.78417,28.858209999999996,0.80537
523.7470099999999,26.605829999999997,2.77589,28.73902,0.8032
526.992,26.70583,2.76326,28.58721,0.80105
530.23602,26.80583,2.75445,28.451390000000004,0.79888
533.47498,26.905829999999998,2.74315,28.3742,0.79672
536.72302,27.00583,2.73041,28.25245,0.7945399999999999
539.9450099999999,27.105829999999997,2.71837,28.12388,0.79237
543.19598,27.20583,2.70821,28.0162,0.79018
546.40198,27.30583,2.69563,27.92047,0.78801
549.60901,27.405829999999998,2.68571,27.82473,0.78584
552.823,27.50583,2.67306,27.726440000000004,0.78365
556.03198,27.605829999999997,2.65578,27.609379999999998,0.78146
559.23199,27.70583,2.63652,27.50661,0.77927
562.43103,27.80583,2.618,27.420040000000004,0.77708
565.61298,27.905829999999998,2.60356,27.32644,0.77489
568.784,28.00583,2.5869299999999997,27.23305,0.7727
571.96802,28.105829999999997,2.5708900000000003,27.174409999999998,0.7705
575.14001,28.20583,2.55856,27.057570000000002,0.7683
578.29901,28.30583,2.54572,26.968659999999996,0.7661100000000001
581.4569700000001,28.405829999999998,2.53219,26.90085,0.7639100000000001
584.60199,28.50583,2.51686,26.84243,0.76171
587.75897,28.605829999999997,2.50299,26.748829999999998,0.75949
590.90198,28.70583,2.48838,26.69275,0.75729
594.0360099999999,28.80583,2.47454,26.58742,0.75508
597.17102,28.905829999999998,2.46389,26.54307,0.7528600000000001
600.2930299999999,29.00583,2.45013,26.486990000000002,0.75065
603.409,29.105829999999997,2.43498,26.39552,0.74844
606.53003,29.20583,2.4237,26.32537,0.74622
609.646,29.30583,2.4154299999999997,26.25522,0.7439899999999999
612.75897,29.405829999999998,2.40382,26.194670000000002,0.7417600000000001
615.89099,29.50583,2.39837,26.166520000000002,0.73952
618.9689900000001,29.605829999999997,2.39299,26.11045,0.7373
622.05603,29.70583,2.38873,26.04009,0.7350800000000001
625.1560099999999,29.80583,2.3898200000000003,25.98166,0.7328399999999999
628.25403,29.905829999999998,2.39427,25.93945,0.73059

File: 01_Data/MDF/STA/N2/30K_min/MDF_STA_N2_30KData_211012_R1.csv (part 1 of 8)
##Temp./°C,Time/min,DSC(subtr.2)/mW,Mass loss(subtr.2)/mg,Sensit./(uV/mW)
49.528,10.01,0.0419829,-0.01821,1.0540100000000001
49.628,10.61495,0.06211278,-0.02006755,1.0540100000000001
49.728,10.7551,0.08276081,-0.02130939,1.0540200000000002
49.828,10.85062,0.09857901,-0.02058379,1.0540200000000002
49.928,10.91958,0.1179,-0.02039869,1.0540200000000002
50.028,10.98104,0.14105,-0.0202487,1.0540200000000002
50.128,11.03208,0.15716,-0.02081512,1.0540200000000002
50.228,11.07616,0.16801,-0.0201311,1.05403
50.328,11.11611,0.18987,-0.01998545,1.05403
50.428,11.153939999999999,0.19776,-0.02122968,1.05403
50.528,11.18865,0.21368,-0.02013942,1.05403
50.628,11.221039999999999,0.22618000000000002,-0.01962672,1.05403
50.728,11.25094,0.24602,-0.01980588,1.05403
50.828,11.278880000000001,0.25417,-0.02089455,1.0540399999999999
50.928,11.305489999999999,0.26818000000000003,-0.0200705,1.0540399999999999
51.028,11.3312,0.29347,-0.01977284,1.0540399999999999
51.128,11.35619,0.29943000000000003,-0.02063988,1.0540399999999999
51.228,11.37933,0.31166,-0.02079848,1.0540399999999999
51.328,11.401530000000001,0.32569000000000004,-0.02112743,1.0540399999999999
51.428,11.423060000000001,0.33719,-0.02146606,1.05405
51.528,11.443710000000001,0.35022,-0.02190968,1.05405
51.628,11.463989999999999,0.36473,-0.02239523,1.05405
51.728,11.483310000000001,0.3794,-0.02215913,1.05405
51.828,11.502180000000001,0.38329,-0.02143342,1.05405
51.928,11.520539999999999,0.40295,-0.02073816,1.05405
52.028,11.5385,0.41131999999999996,-0.02073674,1.05405
52.128,11.55595,0.41797,-0.02173708,1.05405
52.228,11.57292,0.43226000000000003,-0.02201496,1.05405
52.328,11.58948,0.44123999999999997,-0.02188163,1.05405
52.428,11.6055,0.45466999999999996,-0.02221728,1.05406
52.528,11.62122,0.46824,-0.02048106,1.05406
52.628,11.63691,0.4726,-0.01952515,1.05406
52.728,11.65241,0.48408,-0.01883438,1.05406
52.828,11.66768,0.49683,-0.01821387,1.05406
52.928,11.68153,0.50512,-0.01926986,1.05406
53.028,11.695310000000001,0.51932,-0.01947597,1.05406
53.128,11.7089,0.53377,-0.02061685,1.05406
53.228,11.722430000000001,0.53503,-0.02169237,1.05406
53.328,11.73518,0.54233,-0.02200703,1.05406
53.428,11.74864,0.55477,-0.02264488,1.05406
53.528,11.7618,0.56288,-0.02332542,1.05406
53.628,11.7756,0.5659,-0.02338042,1.05406
53.728,11.78903,0.58158,-0.02214572,1.05406
53.828,11.80211,0.59172,-0.02157189,1.05406
53.928,11.814869999999999,0.60235,-0.02014296,1.05406
54.028,11.82751,0.60725,-0.02043061,1.05406
54.128,11.83949,0.61698,-0.02074823,1.05406
54.228,11.85155,0.6270600000000001,-0.02063736,1.05406
54.328,11.86345,0.6396,-0.02073442,1.05406
54.428,11.87522,0.6450100000000001,-0.02070584,1.05406
54.528,11.88664,0.64983,-0.02058582,1.05406
54.628,11.8981,0.65691,-0.02084452,1.05406
54.728,11.90943,0.66896,-0.02029008,1.05406
54.828,11.92039,0.6778,-0.02128111,1.05406
54.928,11.931460000000001,0.6906899999999999,-0.02055158,1.05406
55.028,11.94223,0.70617,-0.02194476,1.05406
55.128,11.95302,0.70954,-0.02312634,1.05406
55.228,11.96359,0.71327,-0.02532757,1.05406
55.328,11.97412,0.71505,-0.02639172,1.05406
55.428,11.98444,0.72327,-0.02608356,1.05406
55.528,11.994480000000001,0.73597,-0.02495145,1.05406
55.628,12.004760000000001,0.74845,-0.02199331,1.05406
55.728,12.01511,0.7581100000000001,-0.019134,1.05406
55.828,12.02523,0.76035,-0.01708244,1.05405
55.928,12.03531,0.76303,-0.01666052,1.05405
56.028,12.04537,0.7713399999999999,-0.01734564,1.05405
56.128,12.05524,0.7813100000000001,-0.01718176,1.05405
56.228,12.065,0.7853,-0.01768732,1.05405
56.328,12.07478,0.79213,-0.01841629,1.05405
56.428,12.08452,0.80537,-0.01910855,1.05405
56.528,12.09409,0.81391,-0.01953379,1.05405
56.628,12.10342,0.8205600000000001,-0.02106024,1.05405
56.728,12.112739999999999,0.83195,-0.02227778,1.05405
56.828,12.122,0.84052,-0.02170533,1.0540399999999999
56.928,12.13114,0.8469,-0.02173792,1.0540399999999999
57.028,12.1403,0.85364,-0.02061749,1.0540399999999999
57.128,12.14945,0.86108,-0.02104362,1.0540399999999999
57.228,12.15865,0.86267,-0.02069353,1.0540399999999999
57.328,12.167819999999999,0.8659899999999999,-0.02071098,1.0540399999999999
57.428,12.17677,0.87595,-0.02205011,1.05403
57.528,12.18564,0.88333,-0.02167492,1.05403
57.628,12.194560000000001,0.8922399999999999,-0.02203297,1.05403
57.728,12.20345,0.89799,-0.02259,1.05403
57.828,12.21223,0.9016200000000001,-0.02196451,1.05403
57.928,12.22095,0.91515,-0.02304211,1.05403
58.028,12.229610000000001,0.91643,-0.02218174,1.0540200000000002
58.128,12.23837,0.918,-0.02252199,1.0540200000000002
58.228,12.24691,0.92795,-0.02241743,1.0540200000000002
58.328,12.25538,0.9349200000000001,-0.02214917,1.0540200000000002
58.428,12.26393,0.9388700000000001,-0.0218064,1.0540200000000002
58.528,12.27248,0.9478200000000001,-0.02127866,1.0540100000000001
58.628,12.28094,0.9585600000000001,-0.02058633,1.0540100000000001
58.728,12.28922,0.96488,-0.01915506,1.0540100000000001
58.828,12.29753,0.9739399999999999,-0.01926202,1.0540100000000001
58.928,12.305760000000001,0.9762700000000001,-0.01882332,1.054
59.028,12.313939999999999,0.9789700000000001,-0.01836772,1.054
59.128,12.32205,0.9885,-0.01874716,1.054
59.228,12.330039999999999,0.99677,-0.0190919,1.054
59.328,12.33809,0.99898,-0.01967356,1.05399
59.428,12.3461,0.99872,-0.02054295,1.05399
59.528,12.35402,1.00217,-0.02201314,1.05399
59.628,12.36187,1.00807,-0.02373509,1.05399
59.728,12.36968,1.0118,-0.02525817,1.05398
59.828,12.37752,1.01716,-0.02733195,1.05398
59.928,12.38534,1.02767,-0.02962883,1.05398
60.028,12.393139999999999,1.03599,-0.03062522,1.05398
60.128,12.40087,1.03921,-0.03038524,1.05397
60.228,12.40851,1.04528,-0.02986197,1.05397
60.328,12.41625,1.05285,-0.02590819,1.05397
60.428,12.42399,1.059,-0.02209395,1.05396
60.528,12.43149,1.06356,-0.02027302,1.05396
60.628,12.43878,1.06882,-0.01855244,1.05396
60.728,12.44637,1.0761,-0.01737713,1.05395
60.828,12.45406,1.0820299999999998,-0.01666473,1.05395
60.928,12.46162,1.08596,-0.01684182,1.05395
61.028,12.46913,1.09091,-0.01825338,1.0539399999999999
61.128,12.47673,1.09792,-0.01958781,1.0539399999999999
61.228,12.48424,1.10473,-0.0206399,1.0539399999999999
61.328,12.49163,1.1113,-0.02105691,1.05393
61.428,12.49901,1.11835,-0.0210669,1.05393
61.528,12.5064,1.12324,-0.02250418,1.05393
61.628,12.51373,1.1288799999999999,-0.02323716,1.05392
61.728,12.52116,1.1341299999999999,-0.0227746,1.05392
61.828,12.52882,1.13555,-0.02287672,1.05392
61.928,12.5362,1.1384299999999998,-0.02310207,1.0539100000000001
62.028,12.54348,1.1413,-0.02310712,1.0539100000000001
62.128,12.55079,1.14521,-0.02290321,1.0539
62.228,12.55803,1.15378,-0.02248967,1.0539
62.328,12.56516,1.16087,-0.02149679,1.0539
62.428,12.572289999999999,1.16689,-0.02112112,1.05389
62.528,12.5795,1.1737799999999998,-0.02150895,1.05389
62.628,12.586730000000001,1.17899,-0.02045437,1.05388
62.728,12.59384,1.18246,-0.01945614,1.05388
62.828,12.60086,1.18549,-0.01958172,1.05388
62.928,12.60791,1.1901700000000002,-0.0200853,1.05387
63.028,12.61496,1.19896,-0.01959384,1.05387
63.128,12.621939999999999,1.20708,-0.01947905,1.05386
63.228,12.62882,1.21064,-0.02062438,1.05386
63.328,12.635660000000001,1.21435,-0.02058406,1.05385
63.428,12.642539999999999,1.21833,-0.02030352,1.05385
63.528,12.649460000000001,1.22176,-0.0207066,1.0538399999999999
63.628,12.65625,1.22558,-0.02075533,1.0538399999999999
63.728,12.663089999999999,1.22977,-0.02079034,1.0538399999999999
63.828,12.67,1.23581,-0.02106,1.0538299999999998
63.928,12.67683,1.24565,-0.02130443,1.0538299999999998
64.028,12.6837,1.25483,-0.02184648,1.05382
64.128,12.6906,1.2608700000000002,-0.02240529,1.05382
64.228,12.69738,1.26453,-0.02244535,1.0538100000000001
64.328,12.704089999999999,1.2667899999999999,-0.02271108,1.0538100000000001
64.428,12.71076,1.26865,-0.0233198,1.0538
64.528,12.71745,1.27098,-0.0236752,1.0538
64.628,12.72419,1.27401,-0.02315053,1.05379
64.728,12.73093,1.2766899999999999,-0.02273857,1.05379
64.828,12.737630000000001,1.27874,-0.02339153,1.05378
64.928,12.74434,1.2837,-0.02304994,1.05378
65.028,12.75105,1.28944,-0.02234801,1.05377
65.128,12.75768,1.29257,-0.022945,1.05377
65.228,12.76428,1.29698,-0.02365334,1.05376
65.328,12.77086,1.3014700000000001,-0.02392833,1.05375
65.428,12.7774,1.3035,-0.02399546,1.05375
65.528,12.78396,1.3078,-0.0241281,1.05374
65.628,12.790569999999999,1.31384,-0.02423965,1.05374
65.728,12.797189999999999,1.31836,-0.02406379,1.0537299999999998
65.828,12.80382,1.32474,-0.0236639,1.0537299999999998
65.928,12.81038,1.33184,-0.02347707,1.05372
66.028,12.81684,1.3352899999999999,-0.02371702,1.05372
66.128,12.8233,1.3361100000000001,-0.02310069,1.0537100000000001
66.228,12.82982,1.3372600000000001,-0.02237282,1.0537
66.328,12.83634,1.34086,-0.02349554,1.0537
66.428,12.84278,1.3426799999999999,-0.02389936,1.05369
66.528,12.849160000000001,1.34396,-0.0230574,1.05369
66.628,12.85561,1.35236,-0.02361962,1.05368
66.728,12.86207,1.36285,-0.02390294,1.05367
66.828,12.86848,1.36958,-0.02286722,1.05367
66.928,12.87491,1.37321,-0.02281181,1.05366
67.028,12.88129,1.37438,-0.0231314,1.05365
67.128,12.88759,1.37485,-0.02255833,1.05365
67.228,12.893939999999999,1.37875,-0.0218704,1.05364
67.328,12.900360000000001,1.38396,-0.02160956,1.05364
67.428,12.90676,1.38591,-0.02176944,1.0536299999999998
67.528,12.91314,1.38799,-0.02179545,1.05362
67.628,12.9195,1.39211,-0.02189655,1.05362
67.728,12.92581,1.39697,-0.02285526,1.05361
67.828,12.932139999999999,1.4023,-0.02383355,1.0536
67.928,12.93853,1.4078899999999999,-0.02426292,1.0536
68.028,12.94484,1.41317,-0.02469346,1.05359
68.128,12.951089999999999,1.41793,-0.02488868,1.05358
68.228,12.9574,1.4230200000000002,-0.02458349,1.05358
68.328,12.96373,1.43085,-0.02441997,1.0535700000000001
68.428,12.97003,1.4381899999999999,-0.02413611,1.05356
68.528,12.976280000000001,1.43972,-0.02313433,1.05356
68.628,12.982489999999999,1.44,-0.02270178,1.05355
68.728,12.98869,1.44207,-0.02310277,1.05354
68.828,12.9949,1.44414,-0.02290453,1.0535299999999999
68.928,13.00111,1.4467700000000001,-0.02243993,1.0535299999999999
69.028,13.00726,1.45025,-0.02243803,1.05352
69.128,13.01337,1.45154,-0.02251429,1.05351
69.228,13.01945,1.45064,-0.02248362,1.05351
69.328,13.02555,1.45085,-0.02246278,1.0535
69.428,13.03168,1.4565299999999999,-0.02249472,1.05349
69.528,13.03783,1.4671,-0.02257146,1.05348
69.628,13.04396,1.47315,-0.02265922,1.05348
69.728,13.05003,1.47451,-0.02293209,1.0534700000000001
69.828,13.05599,1.47668,-0.02349695,1.05346
69.928,13.06199,1.48005,-0.0236422,1.05345
70.028,13.0681,1.48366,-0.02333778,1.05345
70.128,13.074160000000001,1.4867700000000001,-0.02378582,1.05344
70.228,13.080160000000001,1.49139,-0.02458346,1.0534299999999999
70.328,13.08613,1.49958,-0.02468483,1.05342
70.428,13.09211,1.5074,-0.02453491,1.05341
70.528,13.098130000000001,1.51281,-0.02455091,1.05341
70.628,13.10416,1.51841,-0.0246002,1.0534
70.728,13.11015,1.52399,-0.0245675,1.05339
70.828,13.11611,1.52809,-0.02440331,1.05338
70.928,13.12207,1.53168,-0.02416448,1.0533700000000001
71.028,13.128039999999999,1.5356100000000001,-0.02400789,1.0533700000000001
71.128,13.13393,1.5396100000000001,-0.02414654,1.05336
71.228,13.13982,1.5433700000000001,-0.02414178,1.05335
71.328,13.1458,1.5467899999999999,-0.023501,1.05334
71.428,13.15179,1.55047,-0.02333265,1.0533299999999999
71.528,13.1577,1.5547799999999998,-0.02390135,1.05332
71.628,13.163620000000002,1.5593700000000001,-0.02347356,1.05332
71.728,13.169579999999998,1.56356,-0.02279576,1.05331
71.828,13.175529999999998,1.56675,-0.0238566,1.0533
71.928,13.181460000000001,1.5696700000000001,-0.02489045,1.05329
72.028,13.187370000000001,1.5730600000000001,-0.02457273,1.05328
72.128,13.19324,1.57692,-0.02465116,1.0532700000000002
72.228,13.1991,1.58128,-0.02536277,1.05326
72.328,13.205,1.5860299999999998,-0.0255412,1.05326
72.428,13.21089,1.58966,-0.02543849,1.05325
72.528,13.216729999999998,1.59087,-0.025507,1.05324
72.628,13.222560000000001,1.5904200000000002,-0.02525668,1.0532299999999999
72.728,13.22839,1.59115,-0.02462243,1.05322
72.828,13.23422,1.59722,-0.02416598,1.05321
72.928,13.240020000000001,1.60602,-0.02401989,1.0532
73.028,13.24579,1.61255,-0.02397326,1.05319
73.128,13.251560000000001,1.61741,-0.02348189,1.05318
73.228,13.25735,1.62145,-0.02262525,1.05318
73.328,13.26312,1.62353,-0.02270031,1.0531700000000002
73.428,13.268870000000001,1.62408,-0.02356152,1.05316
73.528,13.274629999999998,1.6249200000000001,-0.02382822,1.05315
73.628,13.280420000000001,1.6265100000000001,-0.02343051,1.05314
73.728,13.286229999999998,1.62877,-0.02294728,1.05313
73.828,13.291970000000001,1.63199,-0.02308898,1.05312
73.928,13.297629999999998,1.63583,-0.02382036,1.05311
74.028,13.303339999999999,1.6391,-0.0240093,1.0531
74.128,13.3091,1.6435099999999998,-0.02346841,1.0530899999999999
74.228,13.314860000000001,1.65215,-0.02285098,1.05308
74.328,13.32058,1.6612900000000002,-0.0228595,1.0530700000000002
74.428,13.326260000000001,1.66635,-0.02373481,1.05306
74.528,13.33196,1.66819,-0.02433774,1.05305
74.628,13.337679999999999,1.66884,-0.02424428,1.05304
74.728,13.34334,1.67041,-0.0244264,1.05303
74.828,13.348970000000001,1.67313,-0.02486298,1.05302
74.928,13.35467,1.67595,-0.0248194,1.05301
75.028,13.36036,1.6789599999999998,-0.02468565,1.053
75.128,13.365960000000001,1.68238,-0.02498505,1.0529899999999999
75.228,13.37152,1.68524,-0.02507786,1.05298
75.328,13.37711,1.68745,-0.02465141,1.0529700000000002
75.428,13.38274,1.69087,-0.02440374,1.0529600000000001
75.528,13.388370000000002,1.6956,-0.0244649,1.05295
75.628,13.393939999999999,1.6999099999999998,-0.02432281,1.05294
75.728,13.39949,1.70385,-0.02403878,1.05293
75.828,13.405070000000002,1.70838,-0.02395219,1.05292
75.928,13.41066,1.7136099999999999,-0.02403347,1.05291
76.028,13.416229999999999,1.7190900000000002,-0.02413105,1.0529
76.128,13.42179,1.72374,-0.02409807,1.0528899999999999
76.228,13.42736,1.7267299999999999,-0.02403282,1.05288
76.328,13.432910000000001,1.72796,-0.0243898,1.05287
76.428,13.43844,1.72943,-0.02494164,1.0528600000000001
76.528,13.443929999999998,1.73455,-0.0248965,1.05285
76.628,13.44939,1.74141,-0.02449126,1.05283
76.728,13.454889999999999,1.74584,-0.02440381,1.05282
76.828,13.4604,1.7480099999999998,-0.02445856,1.05281
76.928,13.465910000000001,1.7494900000000002,-0.02438317,1.0528
77.028,13.471429999999998,1.7514299999999998,-0.02455442,1.05279
77.128,13.476970000000001,1.7542799999999998,-0.02512977,1.0527799999999998
77.228,13.48245,1.75721,-0.02561337,1.05277
77.328,13.487879999999999,1.75993,-0.02576853,1.0527600000000001
77.428,13.49332,1.7629599999999999,-0.02574221,1.05275
77.528,13.4988,1.76715,-0.02574276,1.05274
77.628,13.50428,1.7732700000000001,-0.02595178,1.05272
77.728,13.509739999999999,1.7796900000000002,-0.02610244,1.05271
77.828,13.515139999999999,1.78423,-0.02584326,1.0527
77.928,13.520539999999999,1.7875599999999998,-0.02541041,1.05269
78.028,13.525979999999999,1.79047,-0.025116,1.0526799999999998
78.128,13.53144,1.7917,-0.02499289,1.05267
78.228,13.53689,1.79109,-0.02499323,1.05266
78.328,13.54229,1.79128,-0.0250166,1.05264
78.428,13.547670000000002,1.7933700000000001,-0.02501409,1.05263
78.528,13.55305,1.79627,-0.02500611,1.0526200000000001
78.628,13.55843,1.7994400000000002,-0.02500713,1.05261
78.728,13.56378,1.80296,-0.0250259,1.0526
78.828,13.56911,1.80698,-0.02509899,1.05259
78.928,13.574489999999999,1.81158,-0.02526291,1.05257
79.028,13.57988,1.81565,-0.02544657,1.05256
79.128,13.585220000000001,1.81818,-0.02553671,1.05255
79.228,13.59053,1.82037,-0.02542715,1.05254
79.328,13.595839999999999,1.82355,-0.025111,1.05253
79.428,13.60118,1.8276299999999999,-0.02486974,1.05251
79.528,13.606539999999999,1.83227,-0.02486643,1.0525
79.628,13.6119,1.83717,-0.02490427,1.05249
79.728,13.617220000000001,1.84192,-0.024889,1.0524799999999999
79.828,13.622520000000002,1.84592,-0.02494059,1.05247
79.928,13.62781,1.84863,-0.02512138,1.05245
80.028,13.633120000000002,1.8497299999999999,-0.02540632,1.05244
80.128,13.63843,1.85075,-0.02564462,1.05243
80.228,13.6437,1.85438,-0.02561657,1.0524200000000001
80.328,13.64895,1.8598700000000001,-0.02538863,1.0524
80.428,13.654229999999998,1.8647599999999998,-0.02519894,1.05239
80.528,13.6595,1.86863,-0.02530474,1.0523799999999999
80.628,13.664729999999999,1.87202,-0.02584834,1.05237
80.728,13.66995,1.8755,-0.02631834,1.05235
80.828,13.6752,1.87932,-0.02618455,1.05234
80.928,13.680439999999999,1.88228,-0.02573158,1.05233
81.028,13.68565,1.8838099999999998,-0.02540602,1.05231
81.128,13.69086,1.8864,-0.02550677,1.0523
81.228,13.696079999999998,1.89145,-0.02608631,1.05229
81.328,13.701260000000001,1.89621,-0.02666076,1.0522799999999999
81.428,13.70638,1.8993099999999998,-0.0268296,1.05226
81.528,13.7115,1.9031900000000002,-0.02651988,1.05225
81.628,13.716660000000001,1.9085400000000001,-0.02599089,1.05224
81.728,13.721829999999999,1.91219,-0.025999,1.0522200000000002
81.828,13.726989999999999,1.91363,-0.02669151,1.05221
81.928,13.732170000000002,1.91662,-0.0272616,1.0522
82.028,13.73736,1.9216400000000002,-0.02726909,1.05218
82.128,13.74254,1.9248299999999998,-0.02683073,1.05217
82.228,13.7477,1.9255900000000001,-0.02626472,1.05216
82.328,13.752889999999999,1.92682,-0.02604007,1.0521399999999999
82.428,13.75809,1.92895,-0.0262699,1.05213
82.528,13.76324,1.9303099999999997,-0.02674981,1.0521200000000002
82.628,13.768360000000001,1.9312900000000002,-0.02721404,1.0521
82.728,13.773489999999999,1.93363,-0.02739016,1.05209
82.828,13.778620000000002,1.9373099999999999,-0.02733242,1.05208
82.928,13.78369,1.9413099999999999,-0.02729659,1.05206
83.028,13.78875,1.9453900000000002,-0.02752018,1.05205
83.128,13.79388,1.94976,-0.0281536,1.05203
83.228,13.799029999999998,1.95432,-0.02870286,1.0520200000000002
83.328,13.80414,1.95878,-0.02848871,1.0520100000000001
83.428,13.80923,1.9627,-0.02783848,1.05199
83.528,13.814329999999998,1.9657200000000001,-0.02744945,1.05198
83.628,13.819429999999999,1.96868,-0.02758738,1.05196
83.728,13.824489999999999,1.9725599999999999,-0.02821496,1.05195
83.828,13.829529999999998,1.9767299999999999,-0.02854224,1.0519399999999999
83.928,13.834579999999999,1.98026,-0.02784123,1.05192
84.028,13.83964,1.98344,-0.02710295,1.0519100000000001
84.128,13.844679999999999,1.98682,-0.02748627,1.05189
84.228,13.8497,1.9900799999999998,-0.02817093,1.05188
84.328,13.85474,1.99278,-0.02803685,1.05186
84.428,13.859770000000001,1.99527,-0.02745402,1.05185
84.528,13.86478,1.99794,-0.02708403,1.0518399999999999
84.628,13.869779999999999,2.00042,-0.02688823,1.05182
84.728,13.87481,2.00256,-0.02668339,1.0518100000000001
84.828,13.87984,2.0062,-0.02654187,1.05179
84.928,13.884820000000001,2.01269,-0.02656335,1.05178
85.028,13.889779999999998,2.01859,-0.02664728,1.05176
85.128,13.89473,2.0203,-0.02666967,1.05175
85.228,13.89967,2.0196,-0.02665117,1.0517299999999998
85.328,13.90458,2.01946,-0.02667522,1.05172
85.428,13.909479999999999,2.02141,-0.02693007,1.0517
85.528,13.91438,2.02598,-0.02754407,1.05169
85.628,13.9193,2.03077,-0.0281387,1.05167
85.728,13.9242,2.03304,-0.02827237,1.05166
85.828,13.9291,2.03451,-0.02818895,1.05164
85.928,13.934,2.03798,-0.0283344,1.0516299999999998
86.028,13.938889999999999,2.04223,-0.028738,1.05161
86.128,13.94379,2.04471,-0.02924504,1.0516
86.228,13.9487,2.04617,-0.0296554,1.05158
86.328,13.953610000000001,2.04873,-0.02978003,1.0515700000000001
86.428,13.95851,2.0522299999999998,-0.0297291,1.05155
86.528,13.9634,2.05539,-0.02975286,1.05154
86.628,13.968279999999998,2.05775,-0.02988522,1.05152
86.728,13.97316,2.05946,-0.03003325,1.05151
86.828,13.97805,2.06118,-0.03014293,1.05149
86.928,13.98295,2.0638900000000002,-0.03019849,1.05148
87.028,13.987860000000001,2.0673,-0.03034225,1.05146
87.128,13.99274,2.07022,-0.03080773,1.05144
87.228,13.99761,2.07229,-0.03131848,1.0514299999999999
87.328,14.00247,2.07392,-0.03119594,1.05141
87.428,14.00733,2.0758900000000002,-0.03050014,1.0514
87.528,14.012189999999999,2.0793,-0.03001096,1.05138
87.628,14.01704,2.08383,-0.03002511,1.0513700000000001
87.728,14.021870000000002,2.08755,-0.0302574,1.05135
87.828,14.0267,2.0905400000000003,-0.0305519,1.0513299999999999
87.928,14.03151,2.0956099999999998,-0.03096628,1.05132
88.028,14.03633,2.10299,-0.03139308,1.0513
88.128,14.041139999999999,2.10833,-0.03143311,1.05129
88.228,14.04595,2.10955,-0.03095628,1.0512700000000001
88.328,14.05073,2.10987,-0.03042703,1.05125
88.428,14.05548,2.1118,-0.03019879,1.05124
88.528,14.060229999999999,2.11426,-0.0301597,1.05122
88.628,14.06497,2.11626,-0.03015831,1.0512
88.728,14.069729999999998,2.11908,-0.03016,1.05119
88.828,14.074489999999999,2.1238599999999996,-0.03012838,1.0511700000000002
88.928,14.07925,2.12888,-0.0298983,1.05116
89.028,14.08399,2.13191,-0.02935458,1.05114
89.128,14.08871,2.13309,-0.02895427,1.05112
89.228,14.09344,2.1334,-0.02928244,1.05111
89.328,14.098170000000001,2.13299,-0.02998374,1.0510899999999999
89.428,14.102889999999999,2.13167,-0.03024139,1.0510700000000002
89.528,14.1076,2.13044,-0.02999587,1.05106
89.628,14.11231,2.13118,-0.02974493,1.05104
89.728,14.117029999999998,2.13409,-0.02973112,1.05102
89.828,14.121739999999999,2.13766,-0.02991997,1.05101
89.928,14.126439999999999,2.14125,-0.03020777,1.0509899999999999
90.028,14.131129999999999,2.1455599999999997,-0.03041234,1.0509700000000002
90.128,14.13582,2.1509099999999997,-0.03050188,1.05095
90.228,14.14052,2.15675,-0.03075554,1.05094
90.328,14.145229999999998,2.1621599999999996,-0.03131323,1.05092
90.428,14.14995,2.1655900000000003,-0.03180661,1.0509
90.528,14.154639999999999,2.16609,-0.03187317,1.0508899999999999
90.628,14.159320000000001,2.16566,-0.03155132,1.05087
90.728,14.163979999999999,2.1666,-0.0310073,1.05085
90.828,14.168660000000001,2.1682900000000003,-0.03055838,1.05083
90.928,14.17335,2.16922,-0.03054256,1.05082
91.028,14.17806,2.1701099999999998,-0.0309288,1.0508
91.128,14.18273,2.17276,-0.0314729,1.0507799999999998
91.228,14.18738,2.1768400000000003,-0.03187872,1.0507600000000001
91.328,14.19201,2.1803,-0.03182146,1.05075
91.428,14.196639999999999,2.1823599999999996,-0.03132317,1.05073
91.528,14.20125,2.1838,-0.03081749,1.05071
91.628,14.205860000000001,2.1850400000000003,-0.03063325,1.05069
91.728,14.21045,2.18571,-0.03086299,1.0506799999999998
91.828,14.21505,2.18603,-0.03145495,1.05066
91.928,14.21964,2.18832,-0.03200261,1.05064
92.028,14.224210000000001,2.1943,-0.03214087,1.05062
92.128,14.22877,2.20067,-0.03204877,1.0506
92.228,14.233329999999999,2.20315,-0.03203903,1.05059
92.328,14.2379,2.20306,-0.03206829,1.05057
92.428,14.242479999999999,2.20457,-0.03191227,1.05055
92.528,14.24707,2.2080599999999997,-0.03157819,1.05053
92.628,14.251629999999999,2.2106,-0.03128196,1.05051
92.728,14.25615,2.21148,-0.0311977,1.0505
92.828,14.260670000000001,2.2134400000000003,-0.03142765,1.0504799999999999
92.928,14.26521,2.21794,-0.03190402,1.05046
93.028,14.269770000000001,2.22233,-0.03213505,1.05044
93.128,14.274320000000001,2.2242,-0.03173658,1.0504200000000001
93.228,14.278870000000001,2.2251,-0.03114086,1.0504
93.328,14.2834,2.2274,-0.03094684,1.05039
93.428,14.28793,2.23073,-0.03113663,1.05037
93.528,14.292470000000002,2.23338,-0.03137997,1.05035
93.628,14.297020000000002,2.23544,-0.03142498,1.05033
93.728,14.30156,2.23857,-0.03109701,1.05031
93.828,14.30608,2.2431099999999997,-0.03049872,1.05029
93.928,14.3106,2.24727,-0.03014707,1.05027
94.028,14.31514,2.2497700000000003,-0.03036985,1.05026
94.128,14.31966,2.25117,-0.03088986,1.05024
94.228,14.324160000000001,2.2522900000000003,-0.0313527,1.0502200000000002
94.328,14.32865,2.2537,-0.03152466,1.0502
94.428,14.33314,2.25583,-0.03124545,1.05018
94.528,14.337639999999999,2.2585900000000003,-0.03072526,1.05016
94.628,14.34213,2.26157,-0.03038314,1.05014
94.728,14.346620000000001,2.26475,-0.03037157,1.0501200000000002
94.828,14.3511,2.2685,-0.03055531,1.0501
94.928,14.355570000000002,2.27273,-0.03082543,1.05008
95.028,14.360029999999998,2.2763400000000003,-0.03115232,1.05007
95.128,14.364460000000001,2.2784299999999997,-0.03149969,1.05005
95.228,14.3689,2.27926,-0.03176889,1.05003
95.328,14.37338,2.27941,-0.03186311,1.05001
95.428,14.377870000000001,2.28002,-0.0318324,1.04999
95.528,14.382320000000002,2.28238,-0.03179768,1.04997
95.628,14.38672,2.2858,-0.03180131,1.04995
95.728,14.39112,2.28772,-0.03181131,1.04993
95.828,14.395539999999999,2.28725,-0.03180952,1.0499100000000001
95.928,14.39996,2.28687,-0.03180993,1.04989
96.028,14.404370000000002,2.28876,-0.03182161,1.04987
96.128,14.408760000000001,2.29237,-0.0318184,1.04985
96.228,14.413160000000001,2.2964599999999997,-0.03177492,1.0498299999999998
96.328,14.41756,2.30008,-0.0317606,1.0498100000000001
96.428,14.421970000000002,2.30248,-0.03189265,1.04979
96.528,14.426379999999998,2.3035400000000004,-0.03212832,1.04977
96.628,14.43077,2.3039400000000003,-0.03224066,1.04975
96.728,14.435120000000001,2.30425,-0.03211589,1.0497299999999998
96.828,14.439470000000002,2.30465,-0.03193497,1.0497100000000001
96.928,14.44384,2.30534,-0.03190112,1.04969
97.028,14.448229999999999,2.3067900000000003,-0.03209726,1.04967
97.128,14.45263,2.30954,-0.03254636,1.04965
97.228,14.457,2.31324,-0.03301681,1.0496299999999998
97.328,14.461329999999998,2.31688,-0.03308446,1.04961
97.428,14.465620000000001,2.31964,-0.03264764,1.04959
97.528,14.469920000000002,2.321,-0.03214689,1.0495700000000001
97.628,14.47427,2.32081,-0.03197112,1.04955
97.728,14.478639999999999,2.3203400000000003,-0.03207534,1.0495299999999999
97.828,14.48299,2.3210599999999997,-0.03230741,1.04951
97.928,14.48731,2.3226299999999998,-0.03259788,1.04949
98.028,14.491620000000001,2.32362,-0.03292699,1.0494700000000001
98.128,14.49594,2.3237400000000004,-0.0332447,1.04945
98.228,14.50026,2.3243,-0.03345811,1.0494299999999999
98.328,14.5046,2.32631,-0.03347699,1.04941
98.428,14.50893,2.32933,-0.03323041,1.04939
98.528,14.51322,2.3326599999999997,-0.03268541,1.0493700000000001
98.628,14.5175,2.3355799999999998,-0.03210318,1.04934
98.728,14.52179,2.33739,-0.03188754,1.04932
98.828,14.5261,2.33854,-0.0321461,1.0493
98.928,14.53041,2.3408700000000002,-0.03261561,1.04928
99.028,14.534679999999998,2.34551,-0.03305938,1.04926
99.128,14.53894,2.35101,-0.03339128,1.04924
99.228,14.5432,2.35564,-0.03355779,1.04922
99.328,14.54747,2.3592400000000002,-0.03354286,1.0492
99.428,14.55175,2.3624,-0.03335137,1.04918
99.528,14.55605,2.36492,-0.03305003,1.04916
99.628,14.56034,2.36556,-0.03278374,1.04913
99.728,14.56461,2.36373,-0.03267337,1.04911
99.828,14.56887,2.36116,-0.03274781,1.0490899999999999
99.928,14.573129999999999,2.35983,-0.03300456,1.0490700000000002
100.028,14.57739,2.3598,-0.0333195,1.04905
100.128,14.58164,2.36013,-0.03350627,1.04903
100.228,14.585870000000002,2.3605400000000003,-0.03351097,1.04901
100.328,14.59009,2.3616200000000003,-0.03345927,1.04898
100.428,14.59431,2.36366,-0.03345394,1.0489600000000001
100.528,14.59852,2.36563,-0.03346422,1.04894
100.628,14.60273,2.36634,-0.0334359,1.04892
100.728,14.60694,2.36635,-0.03341227,1.0489
100.828,14.611170000000001,2.36738,-0.03350193,1.04888
100.928,14.6154,2.37013,-0.03374928,1.04885
101.028,14.619629999999999,2.37332,-0.03408022,1.04883
101.128,14.62385,2.37582,-0.03441203,1.04881
101.228,14.628060000000001,2.37818,-0.0346822,1.04879
101.328,14.6323,2.38144,-0.03483645,1.04877
101.428,14.63655,2.38544,-0.03485297,1.04874
101.528,14.640789999999999,2.3889099999999996,-0.03473906,1.04872
101.628,14.645010000000001,2.3910299999999998,-0.0345074,1.0487
101.728,14.6492,2.39203,-0.03418079,1.0486799999999998
101.828,14.6534,2.3923099999999997,-0.03378961,1.04865
101.928,14.657589999999999,2.3925400000000003,-0.03340851,1.04863
102.028,14.661760000000001,2.39348,-0.03313128,1.04861
102.128,14.665920000000002,2.39487,-0.03304663,1.04859
102.228,14.670079999999999,2.39525,-0.03323703,1.04857
102.328,14.674270000000002,2.3937,-0.03370341,1.04854
102.428,14.678460000000001,2.3915599999999997,-0.03414105,1.0485200000000001
102.528,14.68265,2.39069,-0.0342004,1.0485
102.628,14.686829999999999,2.39183,-0.03389031,1.0484799999999999
102.728,14.691020000000002,2.39502,-0.03347266,1.04845
102.828,14.6952,2.39954,-0.03316896,1.04843
102.928,14.699370000000002,2.40329,-0.03311024,1.04841
103.028,14.70354,2.4045,-0.03338241,1.0483799999999999
103.128,14.7077,2.40464,-0.03385375,1.04836
103.228,14.711870000000001,2.40631,-0.03430936,1.04834
103.328,14.71605,2.40964,-0.03457827,1.0483200000000001
103.428,14.720189999999999,2.41195,-0.03453991,1.04829
103.528,14.724279999999998,2.41132,-0.03417732,1.04827
103.628,14.72836,2.40918,-0.03382549,1.04825
103.728,14.732470000000001,2.4076299999999997,-0.03386713,1.0482200000000002
103.828,14.73661,2.40772,-0.03425066,1.0482
103.928,14.740739999999999,2.40977,-0.03459077,1.04818
104.028,14.74485,2.4135,-0.03465161,1.04815
104.128,14.74896,2.4173299999999998,-0.03457041,1.04813
104.228,14.753070000000001,2.41965,-0.03452164,1.04811
104.328,14.75719,2.42017,-0.03453291,1.04808
104.428,14.76131,2.41929,-0.03455564,1.04806
104.528,14.765429999999999,2.41776,-0.03456227,1.0480399999999999
104.628,14.76954,2.4169099999999997,-0.03456029,1.04801
104.728,14.773639999999999,2.41785,-0.03455894,1.04799
104.828,14.777729999999998,2.42005,-0.03455947,1.04797
104.928,14.781820000000002,2.42243,-0.03456033,1.0479399999999999
105.028,14.785929999999999,2.4244,-0.03456058,1.04792
105.128,14.790020000000002,2.42593,-0.03455999,1.0479
105.228,14.7941,2.42714,-0.03455879,1.04787
105.328,14.79817,2.42869,-0.03455889,1.04785
105.428,14.802229999999998,2.43126,-0.03456234,1.0478299999999998
105.528,14.8063,2.4342,-0.0345653,1.0478
105.628,14.81037,2.43568,-0.03455876,1.04778
105.728,14.81446,2.43493,-0.03451385,1.04775
105.828,14.818539999999999,2.43452,-0.03434166,1.0477299999999998
105.928,14.822610000000001,2.4373099999999996,-0.03396244,1.0477100000000001
106.028,14.826670000000002,2.4419,-0.03355764,1.04768
106.128,14.830729999999999,2.44392,-0.03348776,1.04766
106.228,14.83479,2.44138,-0.03388936,1.0476299999999998
106.328,14.83885,2.43801,-0.03436021,1.04761
106.428,14.8429,2.43791,-0.03446152,1.04758
106.528,14.84694,2.44086,-0.03415926,1.04756
106.628,14.850970000000002,2.4441900000000003,-0.03364844,1.04754
106.728,14.855,2.4464599999999996,-0.0331438,1.04751
106.828,14.859029999999999,2.44875,-0.03289404,1.04749
106.928,14.86309,2.45224,-0.03310831,1.04746
107.028,14.86714,2.4561900000000003,-0.03363015,1.04744
107.128,14.871179999999999,2.45893,-0.03412217,1.04741
107.228,14.8752,2.45961,-0.03438256,1.04739
107.328,14.8792,2.45877,-0.03444585,1.04736
107.428,14.883220000000001,2.45713,-0.03438174,1.04734
107.528,14.88724,2.45555,-0.03434646,1.04732
107.628,14.89126,2.45497,-0.03453266,1.04729
107.728,14.89526,2.4557,-0.03497623,1.0472700000000001
107.828,14.89926,2.45706,-0.03545645,1.04724
107.928,14.903270000000001,2.45839,-0.03574955,1.04722
108.028,14.9073,2.45982,-0.03577776,1.04719
108.128,14.91131,2.4618599999999997,-0.03552747,1.0471700000000002
108.228,14.9153,2.46447,-0.03507081,1.04714
108.328,14.91929,2.46678,-0.03461475,1.04712
108.428,14.92327,2.4680400000000002,-0.03435945,1.0470899999999999
108.528,14.927270000000002,2.4689900000000002,-0.03437553,1.0470700000000002
108.628,14.93128,2.47096,-0.03467709,1.04704
108.728,14.93532,2.4742,-0.03515744,1.04702
108.828,14.93936,2.47723,-0.03551548,1.0469899999999999
108.928,14.943370000000002,2.4787,-0.03548652,1.0469600000000001
109.028,14.94736,2.47903,-0.03515592,1.04694
109.128,14.951329999999999,2.47937,-0.03474821,1.04691
109.228,14.955279999999998,2.48025,-0.03445358,1.0468899999999999
109.328,14.95924,2.4813400000000003,-0.03440888,1.0468600000000001
109.428,14.96321,2.4823,-0.03471182,1.04684
109.528,14.967189999999999,2.48366,-0.03521105,1.04681
109.628,14.97117,2.48627,-0.03564743,1.0467899999999999
109.728,14.97515,2.49032,-0.03587978,1.0467600000000001
109.828,14.979120000000002,2.49475,-0.03597069,1.04673
109.928,14.983070000000001,2.49853,-0.03599742,1.04671
110.028,14.98701,2.50142,-0.03599415,1.0466799999999998
110.128,14.99095,2.5036,-0.03597424,1.0466600000000001
110.228,14.99489,2.50532,-0.03591787,1.04663
110.328,14.99884,2.50707,-0.03573942,1.04661
110.428,15.00279,2.50929,-0.03536967,1.0465799999999998
110.528,15.006739999999999,2.51178,-0.03498429,1.04655
110.628,15.010689999999999,2.51399,-0.0349007,1.04653
110.728,15.01465,2.51553,-0.03525383,1.0465
110.828,15.0186,2.51649,-0.0357369,1.0464799999999999
110.928,15.02253,2.51704,-0.03600146,1.04645
111.028,15.02644,2.51753,-0.03599238,1.0464200000000001
111.128,15.030370000000001,2.51847,-0.03585591,1.0464
111.228,15.034310000000001,2.52012,-0.03573789,1.04637
111.328,15.03824,2.5220599999999997,-0.03577105,1.04634
111.428,15.04214,2.5237700000000003,-0.03607443,1.0463200000000001
111.528,15.04601,2.52533,-0.03656102,1.04629
111.628,15.0499,2.52735,-0.03696298,1.04626
111.728,15.053820000000002,2.5302599999999997,-0.03706559,1.04624
111.828,15.05775,2.53366,-0.03691103,1.04621
111.928,15.061670000000001,2.53697,-0.03661094,1.04619
112.028,15.065570000000001,2.53992,-0.03627404,1.04616
112.128,15.069460000000001,2.5426900000000003,-0.03600557,1.04613
112.228,15.07339,2.5453200000000002,-0.03589291,1.0461
112.328,15.07734,2.5472,-0.03591677,1.04608
112.428,15.08129,2.54746,-0.03601739,1.04605
112.528,15.08521,2.54618,-0.03610337,1.0460200000000002
112.628,15.08911,2.5449599999999997,-0.03603345,1.046
112.728,15.092989999999999,2.5453200000000002,-0.03569486,1.04597
112.828,15.096870000000001,2.54703,-0.03524279,1.0459399999999999
112.928,15.10075,2.54902,-0.03496244,1.0459200000000002
113.028,15.104629999999998,2.5505299999999997,-0.03500734,1.04589
113.128,15.10852,2.55151,-0.03522888,1.04586
113.228,15.1124,2.55205,-0.03544435,1.04583
113.328,15.11628,2.55251,-0.03557982,1.0458100000000001
113.428,15.12015,2.55343,-0.03564109,1.04578
113.528,15.12403,2.55525,-0.03564395,1.04575
113.628,15.12793,2.55781,-0.03563341,1.0457299999999998
113.728,15.131839999999999,2.56087,-0.03565831,1.0457
113.828,15.13577,2.5638900000000002,-0.03569686,1.04567
113.928,15.139679999999998,2.56603,-0.03565085,1.04564
114.028,15.14354,2.56668,-0.03544746,1.04562
114.128,15.14739,2.56645,-0.03516383,1.04559
114.228,15.15126,2.56636,-0.03492408,1.04556
114.328,15.15514,2.5670900000000003,-0.03478298,1.0455299999999998
114.428,15.15903,2.56881,-0.0346852,1.04551
114.528,15.16291,2.57159,-0.03457992,1.04548
114.628,15.16676,2.57513,-0.03454058,1.04545
114.728,15.1706,2.57892,-0.03470418,1.04542
114.828,15.174439999999999,2.58238,-0.0351256,1.04539
114.928,15.178279999999999,2.58467,-0.03565067,1.0453700000000001
115.028,15.182129999999999,2.585,-0.03609714,1.04534
115.128,15.185979999999999,2.58375,-0.03636435,1.04531
115.228,15.189820000000001,2.58239,-0.03642282,1.04528
115.328,15.19365,2.58217,-0.03628103,1.04525
115.428,15.197470000000001,2.5832900000000003,-0.03611103,1.0452299999999999
115.528,15.20129,2.58562,-0.03612909,1.0452
115.628,15.20512,2.58871,-0.0363866,1.0451700000000002
115.728,15.20894,2.59158,-0.03668168,1.04514
115.828,15.212760000000001,2.59329,-0.03681297,1.04511
115.928,15.216560000000001,2.59369,-0.03678959,1.04509
116.028,15.22037,2.59301,-0.03673711,1.04506
116.128,15.22419,2.59167,-0.03673942,1.04503
116.228,15.22802,2.59056,-0.03675199,1.045
116.328,15.23185,2.59058,-0.0367104,1.0449700000000002
116.428,15.23567,2.59154,-0.03665064,1.04494
116.528,15.239479999999999,2.59207,-0.03671357,1.04491
116.628,15.24327,2.59116,-0.03700176,1.0448899999999999
116.728,15.24707,2.59038,-0.03735537,1.0448600000000001
116.828,15.25085,2.59226,-0.03751692,1.04483
116.928,15.25465,2.59753,-0.03736806,1.0448
117.028,15.25844,2.60319,-0.03707998,1.04477
117.128,15.26225,2.60597,-0.03685404,1.04474
117.228,15.266070000000001,2.60548,-0.03680109,1.04471
117.328,15.269870000000001,2.6036099999999998,-0.03696058,1.0446799999999998
117.428,15.273670000000001,2.60207,-0.03733292,1.0446600000000001
117.528,15.277460000000001,2.60166,-0.03775424,1.04463
117.628,15.28125,2.60288,-0.03801703,1.0446
117.728,15.28505,2.60555,-0.03801933,1.04457
117.828,15.288860000000001,2.60837,-0.03782476,1.04454
117.928,15.292670000000001,2.61007,-0.03751349,1.04451
118.028,15.296470000000001,2.61061,-0.03718717,1.0444799999999999
118.128,15.30026,2.6107,-0.03696006,1.04445
118.228,15.30403,2.6109299999999998,-0.03690274,1.0444200000000001
118.328,15.3078,2.61163,-0.0369425,1.04439
118.428,15.311570000000001,2.61301,-0.03697918,1.04436
118.528,15.315339999999999,2.61502,-0.03697453,1.04433
118.628,15.31911,2.61718,-0.03696734,1.0443
118.728,15.32288,2.6190700000000002,-0.03700016,1.0442799999999999
118.828,15.32664,2.62073,-0.0371071,1.04425
118.928,15.3304,2.62242,-0.03731802,1.0442200000000001
119.028,15.33415,2.62412,-0.03761307,1.04419
119.128,15.3379,2.62494,-0.03782706,1.04416
119.228,15.34164,2.62387,-0.03777507,1.04413
119.328,15.345379999999999,2.6213,-0.03748025,1.0441
119.428,15.349110000000001,2.61919,-0.03720984,1.04407
119.528,15.352839999999999,2.61937,-0.03721382,1.0440399999999999
119.628,15.35656,2.6215900000000003,-0.0374814,1.04401
119.728,15.360289999999999,2.62452,-0.03787199,1.04398
119.828,15.36403,2.627,-0.03826185,1.04395
119.928,15.367770000000002,2.62826,-0.03858354,1.0439200000000002
120.028,15.3715,2.6276599999999997,-0.03878161,1.04389
120.128,15.3752,2.62573,-0.03883403,1.04386
120.228,15.3789,2.6245700000000003,-0.03876196,1.04383
120.328,15.3826,2.62615,-0.03858979,1.0438
120.428,15.3863,2.63004,-0.03834546,1.04377
120.528,15.39001,2.63443,-0.03805901,1.04374
120.628,15.39373,2.6377099999999998,-0.0377655,1.0437100000000001
120.728,15.39746,2.63921,-0.0375197,1.04368
120.828,15.401179999999998,2.63853,-0.03738058,1.04365
120.928,15.404910000000001,2.6360099999999997,-0.0373605,1.04362
121.028,15.408629999999999,2.63332,-0.0373965,1.04359
121.128,15.412360000000001,2.63211,-0.03742251,1.04355
121.228,15.416089999999999,2.6326400000000003,-0.03742136,1.04352
121.328,15.41981,2.63422,-0.03741047,1.04349
121.428,15.42353,2.63616,-0.03740502,1.04346
121.528,15.42725,2.6381900000000003,-0.03740631,1.0434299999999999
121.628,15.43097,2.64011,-0.03741161,1.0434
121.728,15.4347,2.64169,-0.03741672,1.0433700000000001
121.828,15.43842,2.64263,-0.03741473,1.04334
121.928,15.44214,2.64266,-0.03739967,1.04331
122.028,15.44585,2.6419200000000003,-0.03738586,1.04328
122.128,15.44956,2.64089,-0.03740425,1.04325
122.228,15.45328,2.6400099999999997,-0.03746912,1.04322
122.328,15.45699,2.63931,-0.0374966,1.04319
122.428,15.4607,2.6386700000000003,-0.03736847,1.04315
122.528,15.46441,2.6381200000000002,-0.03706567,1.04312
122.628,15.46812,2.63803,-0.03679671,1.04309
122.728,15.471820000000001,2.63876,-0.03679236,1.04306
122.828,15.47553,2.64046,-0.03705504,1.04303
122.928,15.47921,2.64297,-0.0373541,1.043
123.028,15.48286,2.64605,-0.03747839,1.0429700000000002
123.128,15.48649,2.64872,-0.03744981,1.04294
123.228,15.490129999999999,2.64966,-0.03739933,1.0429
123.328,15.49378,2.64818,-0.0374161,1.04287
123.428,15.49745,2.64583,-0.03743617,1.04284
123.528,15.501120000000002,2.64466,-0.03736183,1.04281
123.628,15.5048,2.64567,-0.03715329,1.0427799999999998
123.728,15.50847,2.64814,-0.0368675,1.04275
123.828,15.5121,2.65115,-0.03656945,1.04272
123.928,15.5157,2.6541,-0.03630573,1.0426799999999998
124.028,15.5193,2.65654,-0.03610799,1.04265
124.128,15.522929999999999,2.65817,-0.03600421,1.04262
124.228,15.526570000000001,2.6594,-0.03599927,1.04259
124.328,15.530220000000002,2.66094,-0.03608785,1.04256
124.428,15.53387,2.66322,-0.03626423,1.0425200000000001
124.528,15.537510000000001,2.66561,-0.03652145,1.04249
124.628,15.54115,2.66729,-0.03685185,1.04246
124.728,15.5448,2.6680599999999997,-0.03721671,1.04243
124.828,15.54844,2.66877,-0.03752694,1.0424
124.928,15.552079999999998,2.6703099999999997,-0.0376937,1.04236
125.028,15.55572,2.67266,-0.03771011,1.04233
125.128,15.55936,2.67505,-0.03763727,1.0423
125.228,15.56299,2.6767,-0.03754138,1.04227
125.328,15.56662,2.677,-0.03750925,1.04224
125.428,15.570260000000001,2.67543,-0.03763631,1.0422
125.528,15.5739,2.67211,-0.03796585,1.04217
125.628,15.577539999999999,2.66938,-0.03837248,1.04214
