Repository: ulfsri/fsri_materials_database

# Materials and Products Database

## 01_Data

Raw data generated from each apparatus are included here in plain-text format. The data is organized first by material, next by the short name of test apparatus used, and where applicable additional filtering by test settings.

### material.json

Each material directory contains a json file of the same name as the material. This file links the data stored in the repository as well as data and graphs produced by the accompanying scripts (__02_Scripts__) to the respective landing page for the material on the front-end website.

File: 01_Data/MDF/STA/N2/30K_min/MDF_STA_N2_30KData_211012_R3.csv (part 4 of 8)
##Temp./°C,Time/min,DSC(subtr.2)/mW,Mass loss(subtr.2)/mg,Sensit./(uV/mW)
278.156,20.14433,2.42199,-0.18417999999999998,0.9532200000000001
278.256,20.14706,2.41961,-0.18456,0.95314
278.356,20.14979,2.41697,-0.1851,0.9530700000000001
278.456,20.152520000000003,2.41395,-0.18586,0.95299
278.556,20.15525,2.4106400000000003,-0.18674000000000002,0.95291
278.656,20.15798,2.40721,-0.18759,0.95283
278.756,20.1607,2.40382,-0.18825999999999998,0.95275
278.856,20.163420000000002,2.40052,-0.18869,0.9526700000000001
278.956,20.16614,2.3971299999999998,-0.18898,0.9526
279.056,20.168860000000002,2.3934599999999997,-0.18928,0.95252
279.156,20.17159,2.38931,-0.18969,0.95244
279.256,20.174310000000002,2.38479,-0.19024000000000002,0.95236
279.356,20.177039999999998,2.38025,-0.19089,0.9522799999999999
279.456,20.17977,2.37603,-0.19155999999999998,0.9522
279.556,20.1825,2.37236,-0.19222,0.9521200000000001
279.656,20.18522,2.36883,-0.19280999999999998,0.95204
279.756,20.18795,2.36485,-0.1933,0.9519700000000001
279.856,20.19067,2.35981,-0.19367,0.95189
279.956,20.1934,2.35365,-0.19391,0.95181
280.056,20.19613,2.34733,-0.19412000000000001,0.95173
280.156,20.19886,2.34196,-0.19441,0.95165
280.256,20.20159,2.33853,-0.19488,0.95157
280.356,20.204320000000003,2.33692,-0.1955,0.95149
280.456,20.20705,2.33601,-0.19616,0.9514100000000001
280.556,20.20978,2.3347,-0.19673,0.95134
280.656,20.21251,2.3321099999999997,-0.19713,0.95126
280.756,20.21523,2.32858,-0.1974,0.9511799999999999
280.856,20.21796,2.32487,-0.19765,0.9511
280.956,20.22069,2.3217,-0.19796,0.9510200000000001
281.056,20.22342,2.31941,-0.1984,0.95094
281.156,20.22616,2.3174900000000003,-0.19895,0.95086
281.256,20.22889,2.31535,-0.19957,0.95078
281.356,20.23163,2.31244,-0.20025,0.9507
281.456,20.23435,2.30871,-0.20093,0.95063
281.556,20.23708,2.3044700000000002,-0.20157,0.95055
281.656,20.2398,2.3000599999999998,-0.20212,0.95047
281.756,20.24253,2.29582,-0.20254,0.95039
281.856,20.245260000000002,2.2920599999999998,-0.20292000000000002,0.95031
281.956,20.247989999999998,2.2891,-0.20335999999999999,0.9502299999999999
282.056,20.25072,2.28722,-0.20397,0.95015
282.156,20.253439999999998,2.28627,-0.20478,0.9500700000000001
282.256,20.25617,2.28515,-0.20567,0.94999
282.356,20.2589,2.28271,-0.20648000000000002,0.94991
282.456,20.26162,2.27786,-0.20708000000000001,0.94983
282.556,20.26435,2.2709200000000003,-0.20748000000000003,0.94976
282.656,20.26707,2.26332,-0.2078,0.94968
282.756,20.26979,2.2565,-0.20815,0.9496
282.856,20.27252,2.25157,-0.20864000000000002,0.94952
282.956,20.27524,2.2478599999999997,-0.20926,0.94944
283.056,20.27797,2.24416,-0.21,0.94936
283.156,20.28069,2.23926,-0.2108,0.9492799999999999
283.256,20.28342,2.23272,-0.21164000000000002,0.9492
283.356,20.28615,2.22551,-0.21248000000000003,0.9491200000000001
283.456,20.288870000000003,2.21881,-0.21325999999999998,0.94904
283.556,20.29159,2.21369,-0.21395,0.94896
283.656,20.29431,2.21029,-0.21456999999999998,0.94888
283.756,20.29702,2.20797,-0.2152,0.9488
283.856,20.29974,2.20606,-0.2159,0.9487200000000001
283.956,20.30247,2.20398,-0.21671999999999997,0.9486399999999999
284.056,20.3052,2.20162,-0.2176,0.9485600000000001
284.156,20.30793,2.19901,-0.21841999999999998,0.9484899999999999
284.256,20.310660000000002,2.19619,-0.21907,0.9484100000000001
284.356,20.31339,2.19318,-0.2195,0.9483299999999999
284.456,20.316110000000002,2.19005,-0.21984,0.94825
284.556,20.31883,2.18687,-0.22018000000000001,0.9481700000000001
284.656,20.32155,2.18367,-0.22065,0.94809
284.756,20.324270000000002,2.1802200000000003,-0.22125999999999998,0.94801
284.856,20.32699,2.17605,-0.22193000000000002,0.9479299999999999
284.956,20.329720000000002,2.1707,-0.2226,0.94785
285.056,20.33245,2.1638900000000003,-0.22319,0.9477700000000001
285.156,20.33519,2.15639,-0.22371,0.9476899999999999
285.256,20.33793,2.14934,-0.22418000000000002,0.9476100000000001
285.356,20.34066,2.14387,-0.22462,0.9475299999999999
285.456,20.34338,2.14045,-0.22505999999999998,0.94745
285.556,20.34609,2.13824,-0.22549,0.94737
285.656,20.3488,2.1362400000000004,-0.22595,0.94729
285.756,20.35151,2.13349,-0.22645,0.94721
285.856,20.354210000000002,2.12961,-0.22701,0.9471299999999999
285.956,20.35691,2.12473,-0.22764,0.94705
286.056,20.35962,2.11897,-0.22835999999999998,0.9469700000000001
286.156,20.36233,2.1125,-0.22919,0.94689
286.256,20.36505,2.1055,-0.23008,0.94681
286.356,20.36778,2.09821,-0.23096999999999998,0.94673
286.456,20.3705,2.09083,-0.23179,0.94665
286.556,20.37322,2.0836799999999998,-0.23251999999999998,0.94657
286.656,20.37595,2.07726,-0.23318000000000003,0.9464899999999999
286.756,20.37867,2.07211,-0.23384000000000002,0.9464100000000001
286.856,20.38139,2.06874,-0.23453000000000002,0.9463299999999999
286.956,20.38411,2.06696,-0.23528000000000002,0.94625
287.056,20.38683,2.0659099999999997,-0.23606999999999997,0.9461700000000001
287.156,20.38954,2.06473,-0.23689000000000002,0.94609
287.256,20.39226,2.06265,-0.23773000000000002,0.94601
287.356,20.39497,2.0597,-0.2386,0.9459299999999999
287.456,20.397679999999998,2.05619,-0.23951,0.94585
287.556,20.4004,2.05247,-0.24045999999999998,0.9457700000000001
287.656,20.40312,2.04877,-0.24147,0.9456899999999999
287.756,20.40586,2.04504,-0.24249,0.9456100000000001
287.856,20.40859,2.04117,-0.24347,0.94553
287.956,20.41133,2.03708,-0.24436,0.94545
288.056,20.41406,2.0326400000000002,-0.24518,0.94537
288.156,20.41678,2.02773,-0.24595999999999998,0.94529
288.256,20.41951,2.02222,-0.24675,0.94521
288.356,20.42223,2.01602,-0.2476,0.9451299999999999
288.456,20.424960000000002,2.00926,-0.24849000000000002,0.94505
288.556,20.42769,2.0021400000000003,-0.24936999999999998,0.9449700000000001
288.656,20.430410000000002,1.99488,-0.2502,0.94489
288.756,20.433139999999998,1.9877799999999999,-0.25096999999999997,0.94481
288.856,20.43587,1.98133,-0.25171,0.94473
288.956,20.4386,1.97605,-0.2525,0.94465
289.056,20.44134,1.97243,-0.25337,0.94457
289.156,20.44409,1.97019,-0.25433,0.9444899999999999
289.256,20.446839999999998,1.9682400000000002,-0.25527,0.9444100000000001
289.356,20.44959,1.96543,-0.25611999999999996,0.9443299999999999
289.456,20.45233,1.96082,-0.25679,0.94425
289.556,20.45506,1.9545099999999997,-0.25733,0.9441700000000001
289.656,20.45779,1.94702,-0.25781,0.94409
289.756,20.46051,1.93888,-0.2583,0.94401
289.856,20.46324,1.93052,-0.25884,0.9439299999999999
289.956,20.46596,1.92218,-0.25944,0.94385
290.056,20.46868,1.91408,-0.26008000000000003,0.94376
290.156,20.471410000000002,1.90642,-0.26073,0.94368
290.256,20.47413,1.8993099999999998,-0.2614,0.9436
290.356,20.47687,1.89274,-0.26211,0.94352
290.456,20.4796,1.8867099999999999,-0.26291,0.94344
290.556,20.482329999999997,1.8812,-0.26379,0.9433600000000001
290.656,20.48507,1.87615,-0.26471999999999996,0.9432799999999999
290.756,20.4878,1.8714400000000002,-0.26564,0.9432
290.856,20.49053,1.8669900000000001,-0.26647,0.9431200000000001
290.956,20.49325,1.86263,-0.2672,0.94304
291.056,20.49597,1.8581299999999998,-0.26786,0.94296
291.156,20.49868,1.85323,-0.26850999999999997,0.9428799999999999
291.256,20.5014,1.84768,-0.26921,0.9428
291.356,20.50411,1.84168,-0.26997,0.9427200000000001
291.456,20.506829999999997,1.8358599999999998,-0.27079000000000003,0.9426399999999999
291.556,20.50955,1.83087,-0.27165,0.9425600000000001
291.656,20.51226,1.82722,-0.27255,0.94247
291.756,20.514979999999998,1.8245099999999999,-0.2735,0.94239
291.856,20.517689999999998,1.8219900000000002,-0.2745,0.94231
291.956,20.520410000000002,1.8188799999999998,-0.27559,0.9422299999999999
292.056,20.52313,1.81463,-0.27675,0.94215
292.156,20.52585,1.8092400000000002,-0.2779,0.9420700000000001
292.256,20.528570000000002,1.80275,-0.27898,0.94199
292.356,20.53129,1.7952400000000002,-0.27989,0.94191
292.456,20.534010000000002,1.78715,-0.28064,0.94183
292.556,20.536720000000003,1.77925,-0.28128000000000003,0.94175
292.656,20.53944,1.77236,-0.28187,0.9416700000000001
292.756,20.54215,1.76715,-0.28249,0.94158
292.856,20.54486,1.76332,-0.28314,0.9415
292.956,20.54757,1.7601,-0.28381,0.94142
293.056,20.550279999999997,1.7567400000000002,-0.28448,0.94134
293.156,20.553,1.7527,-0.28515999999999997,0.94126
293.256,20.55572,1.7481400000000002,-0.28585,0.9411799999999999
293.356,20.55844,1.7433599999999998,-0.28659,0.9411
293.456,20.56116,1.7386099999999998,-0.28741,0.9410200000000001
293.556,20.563879999999997,1.7336799999999999,-0.28826999999999997,0.94094
293.656,20.566589999999998,1.72777,-0.28914,0.94086
293.756,20.56931,1.7200400000000002,-0.28993,0.9407700000000001
293.856,20.572020000000002,1.7098200000000001,-0.29061,0.9406899999999999
293.956,20.57474,1.6977799999999998,-0.2912,0.9406100000000001
294.056,20.57745,1.6853,-0.29175999999999996,0.94053
294.156,20.580170000000003,1.67376,-0.29235,0.94045
294.256,20.58288,1.66419,-0.29303,0.94037
294.356,20.58559,1.65642,-0.29378000000000004,0.94029
294.456,20.5883,1.6500299999999999,-0.29461,0.94021
294.556,20.59102,1.6446,-0.2955,0.9401200000000001
294.656,20.59374,1.63975,-0.29644000000000004,0.94004
294.756,20.59646,1.63519,-0.29745,0.93996
294.856,20.59918,1.63063,-0.29854,0.9398799999999999
294.956,20.60189,1.6258,-0.29973,0.9398
295.056,20.604589999999998,1.62069,-0.30096999999999996,0.9397200000000001
295.156,20.6073,1.61545,-0.30218,0.9396399999999999
295.256,20.610020000000002,1.61022,-0.30329,0.9395600000000001
295.356,20.61274,1.60514,-0.30424,0.93947
295.456,20.615470000000002,1.60028,-0.30509000000000003,0.93939
295.556,20.6182,1.5957,-0.3059,0.9393100000000001
295.656,20.620929999999998,1.5914700000000002,-0.30676,0.9392299999999999
295.756,20.62365,1.58756,-0.3077,0.93915
295.856,20.62637,1.58381,-0.3087,0.9390700000000001
295.956,20.62908,1.58006,-0.30973,0.93899
296.056,20.63179,1.57616,-0.31077,0.9389
296.156,20.634510000000002,1.5720399999999999,-0.31182,0.9388200000000001
296.256,20.637220000000003,1.5677,-0.31289,0.93874
296.356,20.63993,1.56313,-0.314,0.93866
296.456,20.64264,1.5582799999999999,-0.31514000000000003,0.93858
296.556,20.64535,1.55279,-0.31627,0.9385
296.656,20.64806,1.54627,-0.31732,0.93842
296.756,20.65077,1.5383200000000001,-0.31822,0.9383299999999999
296.856,20.653489999999998,1.52898,-0.31895999999999997,0.93825
296.956,20.65621,1.5191,-0.31961,0.9381700000000001
297.056,20.65894,1.50963,-0.32024,0.93809
297.156,20.66166,1.50145,-0.32093,0.93801
297.256,20.664379999999998,1.49474,-0.32168,0.9379299999999999
297.356,20.6671,1.48914,-0.32248000000000004,0.93784
297.456,20.66982,1.4842799999999998,-0.32329,0.93776
297.556,20.67253,1.47981,-0.32411,0.93768
297.656,20.67525,1.47535,-0.32494,0.9376
297.756,20.677970000000002,1.47056,-0.32582,0.93752
297.856,20.6807,1.46506,-0.32679,0.9374399999999999
297.956,20.68342,1.4587,-0.32783,0.93735
298.056,20.686139999999998,1.45166,-0.32891,0.93727
298.156,20.688860000000002,1.44418,-0.32996,0.93719
298.256,20.691570000000002,1.4365,-0.33091,0.93711
298.356,20.69429,1.42878,-0.33178,0.9370299999999999
298.456,20.697,1.42115,-0.33261,0.93694
298.556,20.69971,1.41371,-0.33346,0.93686
298.656,20.70242,1.40655,-0.33436,0.93678
298.756,20.70513,1.3996,-0.33533,0.9367
298.856,20.70785,1.39275,-0.33634000000000003,0.9366200000000001
298.956,20.71056,1.3858700000000002,-0.33739,0.93653
299.056,20.713279999999997,1.37891,-0.33846,0.93645
299.156,20.715989999999998,1.37191,-0.33957,0.93637
299.256,20.71871,1.36494,-0.34075,0.93629
299.356,20.721429999999998,1.35808,-0.34202,0.93621
299.456,20.72416,1.35153,-0.34333,0.9361200000000001
299.556,20.726879999999998,1.3456299999999999,-0.34462,0.93604
299.656,20.72961,1.34071,-0.34579,0.93596
299.756,20.732329999999997,1.3369799999999998,-0.3468,0.9358799999999999
299.856,20.73505,1.33366,-0.34765999999999997,0.9358
299.956,20.73777,1.32965,-0.34846,0.93571
300.056,20.740489999999998,1.3238299999999998,-0.34928000000000003,0.93563
300.156,20.74321,1.3157299999999998,-0.35015999999999997,0.93555
300.256,20.745929999999998,1.30639,-0.35109,0.93547
300.356,20.748639999999998,1.2970899999999999,-0.35205,0.9353899999999999
300.456,20.751360000000002,1.28903,-0.35301,0.9353
300.556,20.754070000000002,1.28247,-0.35397,0.93522
300.656,20.75677,1.2766600000000001,-0.35497,0.93514
300.756,20.75948,1.2708,-0.35604,0.93506
300.856,20.76219,1.26421,-0.35720999999999997,0.9349799999999999
300.956,20.7649,1.25689,-0.35843,0.93489
301.056,20.76761,1.24916,-0.3596,0.93481
301.156,20.77032,1.24136,-0.36065,0.93473
301.256,20.77303,1.23374,-0.36154000000000003,0.93465
301.356,20.77574,1.22642,-0.36230999999999997,0.9345600000000001
301.456,20.77846,1.21948,-0.36306,0.93448
301.556,20.78117,1.21299,-0.36385,0.9344
301.656,20.78389,1.20698,-0.36473,0.93432
301.756,20.7866,1.20138,-0.36567,0.9342299999999999
301.856,20.78932,1.19615,-0.36665,0.93415
301.956,20.79203,1.19123,-0.36765,0.9340700000000001
302.056,20.794729999999998,1.18665,-0.36868,0.93399
302.156,20.797439999999998,1.1824700000000001,-0.36976,0.93391
302.256,20.80014,1.17875,-0.37091,0.9338200000000001
302.356,20.80286,1.17545,-0.37215,0.93374
302.456,20.80557,1.17214,-0.37339,0.93366
302.556,20.80828,1.1683299999999999,-0.37456999999999996,0.93358
302.656,20.81099,1.16353,-0.37558,0.9334899999999999
302.756,20.8137,1.15767,-0.37640999999999997,0.9334100000000001
302.856,20.8164,1.15127,-0.37714000000000003,0.9333299999999999
302.956,20.819110000000002,1.1449,-0.37785,0.93325
303.056,20.821820000000002,1.13909,-0.37861,0.93316
303.156,20.82454,1.1337700000000002,-0.37943000000000005,0.9330799999999999
303.256,20.82726,1.12852,-0.38028,0.933
303.356,20.82997,1.1229,-0.38115,0.9329200000000001
303.456,20.83269,1.1166399999999999,-0.38201,0.9328299999999999
303.556,20.8354,1.11004,-0.3829,0.93275
303.656,20.83811,1.10361,-0.38384,0.9326700000000001
303.756,20.84083,1.09781,-0.38489,0.93258
303.856,20.84355,1.09276,-0.38605,0.9325
303.956,20.84627,1.0880100000000001,-0.38722,0.93242
304.056,20.84899,1.08303,-0.38835,0.93234
304.156,20.85171,1.07733,-0.38934,0.93225
304.256,20.85442,1.0709,-0.3902,0.93217
304.356,20.857129999999998,1.06408,-0.39102,0.93209
304.456,20.85984,1.05721,-0.39186,0.93201
304.556,20.86255,1.05063,-0.39278,0.9319200000000001
304.656,20.86526,1.04456,-0.39377,0.93184
304.756,20.86798,1.0392299999999999,-0.39483,0.93176
304.856,20.87069,1.0348600000000001,-0.39592,0.9316700000000001
304.956,20.87341,1.03138,-0.39705999999999997,0.9315899999999999
305.056,20.87612,1.02824,-0.39826999999999996,0.9315100000000001
305.156,20.87884,1.02481,-0.39962,0.93143
305.256,20.88155,1.02051,-0.40113000000000004,0.93134
305.356,20.88426,1.01528,-0.40275,0.9312600000000001
305.456,20.88697,1.00952,-0.40435,0.9311799999999999
305.556,20.88968,1.0036399999999999,-0.4058,0.93109
305.656,20.89239,0.998,-0.40698,0.93101
305.756,20.8951,0.99266,-0.40795,0.9309299999999999
305.856,20.89781,0.9875799999999999,-0.40884000000000004,0.93085
305.956,20.90053,0.98269,-0.40976,0.93076
306.056,20.90325,0.9779,-0.41078000000000003,0.93068
306.156,20.90597,0.973,-0.41186999999999996,0.9306
306.256,20.90869,0.96778,-0.41298,0.9305100000000001
306.356,20.9114,0.9620299999999999,-0.41407,0.93043
306.456,20.91411,0.9558200000000001,-0.41513999999999995,0.93035
306.556,20.91682,0.9495,-0.41625,0.9302600000000001
306.656,20.919529999999998,0.94344,-0.41746000000000005,0.9301799999999999
306.756,20.92224,0.93789,-0.4188,0.9301
306.856,20.92495,0.9324899999999999,-0.42021000000000003,0.9300200000000001
306.956,20.92766,0.9265899999999999,-0.42157,0.9299299999999999
307.056,20.93037,0.9195399999999999,-0.42277,0.92985
307.156,20.93308,0.9112,-0.42376,0.9297700000000001
307.256,20.935779999999998,0.9028,-0.42463999999999996,0.92968
307.356,20.938489999999998,0.8957700000000001,-0.42556000000000005,0.9296
307.456,20.9412,0.8915200000000001,-0.42663999999999996,0.9295200000000001
307.556,20.943920000000002,0.8900399999999999,-0.42791,0.92943
307.656,20.94663,0.88971,-0.42928,0.92935
307.756,20.94935,0.8888299999999999,-0.43065,0.92927
307.856,20.952070000000003,0.8858799999999999,-0.43191,0.9291799999999999
307.956,20.95478,0.8809100000000001,-0.4331,0.9291
308.056,20.9575,0.87482,-0.43428999999999995,0.9290200000000001
308.156,20.96021,0.86846,-0.43556000000000006,0.9289299999999999
308.256,20.96292,0.8625299999999999,-0.43695,0.92885
308.356,20.965629999999997,0.85713,-0.43838,0.9287700000000001
308.456,20.968339999999998,0.85224,-0.43973999999999996,0.92868
308.556,20.97106,0.8478600000000001,-0.44093999999999994,0.9286
308.656,20.973770000000002,0.8439,-0.44196,0.9285200000000001
308.756,20.9765,0.84026,-0.44288999999999995,0.92843
308.856,20.97922,0.8368,-0.44383,0.92835
308.956,20.981939999999998,0.83339,-0.44488,0.92827
309.056,20.98466,0.82995,-0.44601999999999997,0.9281799999999999
309.156,20.987379999999998,0.82645,-0.44716000000000006,0.9281
309.256,20.99009,0.8228200000000001,-0.44821000000000005,0.9280200000000001
309.356,20.9928,0.81899,-0.44913000000000003,0.9279299999999999
309.456,20.99551,0.81483,-0.44998999999999995,0.92785
309.556,20.99822,0.81017,-0.4509,0.9277700000000001
309.656,21.00093,0.80487,-0.45197,0.92768
309.756,21.00364,0.79896,-0.45323,0.9276
309.856,21.00635,0.79281,-0.45453999999999994,0.9275200000000001
309.956,21.00906,0.7868,-0.45579,0.92743
310.056,21.011770000000002,0.7813,-0.45685,0.92735
310.156,21.01449,0.77652,-0.45771999999999996,0.92727
310.256,21.0172,0.77256,-0.45852,0.9271799999999999
310.356,21.01991,0.76952,-0.45933,0.9271
310.456,21.02263,0.7674,-0.46024,0.92701
310.556,21.02535,0.76574,-0.46121999999999996,0.9269299999999999
310.656,21.02807,0.76395,-0.46225,0.92685
310.756,21.0308,0.76145,-0.46328,0.92676
310.856,21.03351,0.75807,-0.4643,0.92668
310.956,21.03623,0.75427,-0.46535,0.9266
311.056,21.03895,0.75062,-0.46647,0.9265100000000001
311.156,21.04167,0.74762,-0.4677,0.92643
311.256,21.04438,0.7450100000000001,-0.46902,0.92635
311.356,21.04709,0.7419600000000001,-0.47033,0.9262600000000001
311.456,21.04981,0.73764,-0.47157,0.9261799999999999
311.556,21.052529999999997,0.73143,-0.47266,0.92609
311.656,21.055239999999998,0.7239,-0.47365,0.92601
311.756,21.05796,0.7159800000000001,-0.47462,0.9259299999999999
311.856,21.060670000000002,0.70858,-0.47563999999999995,0.92584
311.956,21.06338,0.70224,-0.47676,0.92576
312.056,21.06609,0.6967899999999999,-0.47795,0.92568
312.156,21.06879,0.69196,-0.4792,0.9255899999999999
312.256,21.0715,0.6875,-0.48048,0.92551
312.356,21.0742,0.6833100000000001,-0.4818,0.92542
312.456,21.0769,0.6794,-0.4832,0.9253399999999999
312.556,21.07961,0.67582,-0.48468999999999995,0.9252600000000001
312.656,21.08231,0.67261,-0.48631,0.92517
312.756,21.08502,0.66987,-0.48796000000000006,0.92509
312.856,21.08773,0.66773,-0.48954,0.925
312.956,21.090429999999998,0.6663100000000001,-0.49094,0.9249200000000001
313.056,21.09314,0.6655399999999999,-0.49208999999999997,0.92484
313.156,21.09585,0.66486,-0.49309,0.92475
313.256,21.09856,0.66365,-0.49404,0.9246700000000001
313.356,21.10127,0.66132,-0.49506000000000006,0.92458
313.456,21.10398,0.6578,-0.49618,0.9245
313.556,21.10669,0.6537,-0.49737,0.92442
313.656,21.10941,0.64961,-0.49858,0.9243299999999999
313.756,21.11212,0.6460899999999999,-0.49978999999999996,0.92425
313.856,21.114829999999998,0.64322,-0.501,0.92416
313.956,21.117539999999998,0.64088,-0.50225,0.9240799999999999
314.056,21.12025,0.6389199999999999,-0.50359,0.924
314.156,21.12296,0.6371600000000001,-0.5050100000000001,0.92391
314.256,21.12567,0.63527,-0.50646,0.9238299999999999
314.356,21.12838,0.6328699999999999,-0.50785,0.92374
314.456,21.1311,0.6296,-0.5090899999999999,0.92366
314.556,21.13381,0.62547,-0.51017,0.92358
314.656,21.13652,0.6209899999999999,-0.51117,0.9234899999999999
314.756,21.139229999999998,0.61668,-0.5121600000000001,0.9234100000000001
314.856,21.141939999999998,0.61302,-0.51322,0.92332
314.956,21.14465,0.61001,-0.51435,0.92324
315.056,21.14736,0.6074,-0.51555,0.9231600000000001
315.156,21.15008,0.60493,-0.51677,0.9230700000000001
315.256,21.152810000000002,0.60238,-0.5180100000000001,0.92299
315.356,21.15554,0.5996199999999999,-0.5192899999999999,0.9229
315.456,21.15827,0.59658,-0.52064,0.9228200000000001
315.556,21.160989999999998,0.59318,-0.5221100000000001,0.9227299999999999
315.656,21.16372,0.58945,-0.52366,0.92265
315.756,21.166439999999998,0.58558,-0.5252100000000001,0.9225700000000001
315.856,21.16915,0.58176,-0.52664,0.92248
315.956,21.171870000000002,0.57817,-0.52786,0.9224
316.056,21.17459,0.57495,-0.52889,0.9223100000000001
316.156,21.177310000000002,0.5722,-0.52984,0.9222299999999999
316.256,21.18003,0.57003,-0.53078,0.92214
316.356,21.18275,0.56845,-0.5318,0.92206
316.456,21.18548,0.56725,-0.53288,0.9219799999999999
316.556,21.1882,0.56612,-0.53399,0.92189
316.656,21.190920000000002,0.56477,-0.53509,0.92181
316.756,21.19363,0.56305,-0.5361899999999999,0.9217200000000001
316.856,21.19634,0.56104,-0.53732,0.92164
316.956,21.19905,0.55882,-0.53854,0.92155
317.056,21.20176,0.55648,-0.53989,0.9214700000000001
317.156,21.20448,0.55407,-0.5413399999999999,0.92138
317.256,21.2072,0.55162,-0.54277,0.9213
317.356,21.20991,0.5491699999999999,-0.54411,0.92122
317.456,21.212629999999997,0.54673,-0.54528,0.9211299999999999
317.556,21.215339999999998,0.5443100000000001,-0.54633,0.92105
317.656,21.21805,0.5419,-0.5473399999999999,0.92096
317.756,21.22077,0.5394899999999999,-0.5484100000000001,0.9208799999999999
317.856,21.22348,0.53718,-0.54957,0.92079
317.956,21.22619,0.5352399999999999,-0.55081,0.92071
318.056,21.22891,0.53397,-0.55208,0.9206200000000001
318.156,21.23163,0.53363,-0.55337,0.9205399999999999
318.256,21.23435,0.5340199999999999,-0.55469,0.92045
318.356,21.237070000000003,0.53458,-0.55609,0.92037
318.456,21.23979,0.53475,-0.55762,0.9202799999999999
318.556,21.2425,0.5340699999999999,-0.5593199999999999,0.9202
318.656,21.2452,0.53264,-0.56109,0.92012
318.756,21.2479,0.53073,-0.5628,0.9200299999999999
318.856,21.25061,0.52862,-0.5643199999999999,0.91995
318.956,21.25331,0.52653,-0.56558,0.91986
319.056,21.25602,0.52451,-0.5666899999999999,0.9197799999999999
319.156,21.25873,0.52263,-0.56776,0.91969
319.256,21.26146,0.52093,-0.56891,0.91961
319.356,21.26418,0.51922,-0.57017,0.9195200000000001
319.456,21.26691,0.5171,-0.5714899999999999,0.9194399999999999
319.556,21.26963,0.51417,-0.57282,0.91935
319.656,21.27235,0.51018,-0.57413,0.91927
319.756,21.27506,0.50575,-0.57544,0.9191799999999999
319.856,21.27777,0.5018699999999999,-0.57681,0.9191
319.956,21.280479999999997,0.49948000000000004,-0.57832,0.91901
320.056,21.2832,0.49904,-0.57996,0.9189299999999999
320.156,21.28592,0.49973999999999996,-0.5816399999999999,0.91884
320.256,21.288629999999998,0.50059,-0.58323,0.91876
320.356,21.291339999999998,0.50063,-0.58463,0.9186700000000001
320.456,21.29404,0.49971000000000004,-0.5858300000000001,0.91859
320.556,21.29674,0.49849,-0.58692,0.9185
320.656,21.29944,0.49766000000000005,-0.58801,0.9184200000000001
320.756,21.302139999999998,0.49782,-0.58918,0.9183399999999999
320.856,21.30485,0.4988,-0.59045,0.91825
320.956,21.307560000000002,0.5000899999999999,-0.5917600000000001,0.91817
321.056,21.31028,0.5011800000000001,-0.5931,0.9180799999999999
321.156,21.313,0.50173,-0.59443,0.918
321.256,21.315720000000002,0.5019100000000001,-0.5957899999999999,0.91791
321.356,21.31844,0.5019899999999999,-0.59723,0.9178299999999999
321.456,21.32116,0.5022399999999999,-0.5988100000000001,0.91774
321.556,21.32387,0.50263,-0.6005,0.91766
321.656,21.32658,0.50284,-0.60222,0.9175700000000001
321.756,21.32929,0.5025,-0.60385,0.9174899999999999
321.856,21.332,0.50129,-0.60533,0.9174
321.956,21.33471,0.49928999999999996,-0.60665,0.91732
322.056,21.337429999999998,0.49676000000000003,-0.60787,0.9172299999999999
322.156,21.34015,0.49398000000000003,-0.6090399999999999,0.91715
322.256,21.34287,0.49118999999999996,-0.61022,0.91706
322.356,21.345579999999998,0.48858,-0.61141,0.9169799999999999
322.456,21.34829,0.48631,-0.61261,0.91689
322.556,21.351010000000002,0.48456000000000005,-0.61382,0.9168
322.656,21.35371,0.4834,-0.61506,0.9167200000000001
322.756,21.35642,0.4828,-0.61635,0.91663
322.856,21.35913,0.48273,-0.61773,0.91655
322.956,21.36184,0.48312,-0.6192,0.91646
323.056,21.36456,0.48385,-0.62074,0.91638
323.156,21.36727,0.48468999999999995,-0.62226,0.9162899999999999
323.256,21.369989999999998,0.48546999999999996,-0.62367,0.9162100000000001
323.356,21.3727,0.486,-0.62492,0.91612
323.456,21.375410000000002,0.48631,-0.6260600000000001,0.91604
323.556,21.37813,0.48645,-0.62717,0.91595
323.656,21.38085,0.48646999999999996,-0.62832,0.9158700000000001
323.756,21.38358,0.48639,-0.62955,0.9157799999999999
323.856,21.38631,0.48622,-0.63085,0.9157
323.956,21.389039999999998,0.48594,-0.6321899999999999,0.91561
324.056,21.39176,0.48552,-0.63355,0.91553
324.156,21.394479999999998,0.48498,-0.63495,0.9154399999999999
324.256,21.3972,0.4843,-0.63642,0.9153600000000001
324.356,21.39992,0.4835,-0.638,0.91527
324.456,21.40263,0.48263,-0.63969,0.91519
324.556,21.40535,0.48203,-0.64141,0.9151
324.656,21.408070000000002,0.48211000000000004,-0.64304,0.91501
324.756,21.41078,0.48327,-0.64446,0.9149299999999999
324.856,21.4135,0.4856,-0.64565,0.91484
324.956,21.41621,0.48861000000000004,-0.64669,0.91476
325.056,21.41892,0.49178999999999995,-0.64771,0.9146700000000001
325.156,21.42164,0.49462,-0.64883,0.91459
325.256,21.42435,0.49695,-0.6500600000000001,0.9145
325.356,21.42706,0.49888999999999994,-0.65137,0.9144200000000001
325.456,21.429779999999997,0.50053,-0.65274,0.91433
325.556,21.4325,0.50198,-0.65412,0.91425
325.656,21.43522,0.50315,-0.65556,0.9141600000000001
325.756,21.43794,0.50392,-0.65709,0.91407
325.856,21.44067,0.5041800000000001,-0.65877,0.91399
325.956,21.4434,0.50392,-0.66057,0.9139
326.056,21.44613,0.50338,-0.66241,0.9138200000000001
326.156,21.44885,0.50284,-0.66414,0.9137299999999999
326.256,21.45158,0.50253,-0.66566,0.91365
326.356,21.4543,0.50246,-0.66698,0.91356
326.456,21.45703,0.50238,-0.66819,0.91348
326.556,21.45975,0.5020600000000001,-0.6694100000000001,0.9133899999999999
326.656,21.46247,0.50132,-0.67073,0.9133
326.756,21.46519,0.5002300000000001,-0.67215,0.91322
326.856,21.46791,0.49898000000000003,-0.6736300000000001,0.9131299999999999
326.956,21.47063,0.49772,-0.67514,0.91305
327.056,21.47335,0.49663999999999997,-0.67666,0.91296
327.156,21.47607,0.49588000000000004,-0.6782199999999999,0.9128799999999999
327.256,21.47878,0.4956,-0.67984,0.91279
327.356,21.4815,0.49595,-0.68155,0.91271
327.456,21.48421,0.49706999999999996,-0.6833,0.9126200000000001
327.556,21.486929999999997,0.49906999999999996,-0.68498,0.91253
327.656,21.489639999999998,0.50205,-0.68647,0.91245
327.756,21.49236,0.5060399999999999,-0.6876800000000001,0.9123600000000001
327.856,21.495079999999998,0.51054,-0.6886899999999999,0.91228
327.956,21.49781,0.5148699999999999,-0.68965,0.91219
328.056,21.500529999999998,0.5183399999999999,-0.6907,0.9121100000000001
328.156,21.50326,0.5206,-0.69191,0.91202
328.256,21.50599,0.5220600000000001,-0.69321,0.9119299999999999
328.356,21.50872,0.5232100000000001,-0.6945,0.91185
328.456,21.51144,0.52456,-0.6957,0.91176
328.556,21.51417,0.5262100000000001,-0.6968,0.9116799999999999
328.656,21.51689,0.52798,-0.69792,0.91159
328.756,21.51962,0.52963,-0.69917,0.9115
328.856,21.52234,0.53099,-0.70063,0.9114200000000001
328.956,21.52506,0.53223,-0.70223,0.91133
329.056,21.52778,0.53361,-0.7038300000000001,0.91125
329.156,21.5305,0.53542,-0.70532,0.9111600000000001
329.256,21.5332,0.5378,-0.7066100000000001,0.9110799999999999
329.356,21.53591,0.54061,-0.7077899999999999,0.91099
329.456,21.538610000000002,0.54367,-0.70894,0.9109
329.556,21.54133,0.5468,-0.71018,0.9108200000000001
329.656,21.54405,0.54974,-0.7115199999999999,0.9107299999999999
329.756,21.546770000000002,0.55215,-0.71295,0.91065
329.856,21.5495,0.5536800000000001,-0.71443,0.91056
329.956,21.552229999999998,0.5541,-0.71595,0.9104700000000001
330.056,21.55495,0.55375,-0.71753,0.9103899999999999
330.156,21.557679999999998,0.5532600000000001,-0.7192,0.9103
330.256,21.56041,0.5532600000000001,-0.72102,0.91022
330.356,21.56314,0.55415,-0.7229800000000001,0.9101299999999999
330.456,21.56586,0.55581,-0.72497,0.91004
330.556,21.56859,0.55799,-0.7268600000000001,0.90996
330.656,21.57132,0.5605,-0.72853,0.9098700000000001
330.756,21.57404,0.56324,-0.72996,0.90979
330.856,21.57677,0.56628,-0.73126,0.9097
330.956,21.5795,0.5696899999999999,-0.73256,0.90961
331.056,21.58223,0.5735100000000001,-0.7339600000000001,0.90953
331.156,21.58495,0.57748,-0.73547,0.9094399999999999
331.256,21.587670000000003,0.58122,-0.7370399999999999,0.9093600000000001
331.356,21.59038,0.58438,-0.7386199999999999,0.90927
331.456,21.5931,0.5867600000000001,-0.74021,0.9091799999999999
331.556,21.59581,0.5886899999999999,-0.74185,0.9091
331.656,21.59853,0.59059,-0.74357,0.90901
331.756,21.60125,0.5928399999999999,-0.74542,0.9089299999999999
331.856,21.60397,0.5956100000000001,-0.74737,0.90884
331.956,21.6067,0.5987600000000001,-0.7492800000000001,0.90875
332.056,21.60942,0.60213,-0.75102,0.9086700000000001
332.156,21.61215,0.60559,-0.75247,0.9085799999999999
332.256,21.61487,0.609,-0.75369,0.9084899999999999
332.356,21.61759,0.61223,-0.7548199999999999,0.90841
332.456,21.62031,0.61515,-0.75598,0.9083200000000001
332.556,21.62304,0.6176699999999999,-0.7572800000000001,0.9082399999999999
332.656,21.625770000000003,0.61983,-0.75867,0.90815
332.756,21.62849,0.62168,-0.7601,0.9080600000000001
332.856,21.63121,0.6233,-0.76152,0.9079799999999999
332.956,21.63393,0.62475,-0.7629199999999999,0.90789
333.056,21.63664,0.62613,-0.76435,0.9078
333.156,21.63936,0.62753,-0.76588,0.9077200000000001
333.256,21.64208,0.6290600000000001,-0.76754,0.9076299999999999
333.356,21.6448,0.63103,-0.7692899999999999,0.90755
333.456,21.64753,0.6338,-0.77099,0.90746
333.556,21.65025,0.63777,-0.77255,0.9073700000000001
333.656,21.65298,0.6431100000000001,-0.77388,0.9072899999999999
333.756,21.6557,0.64944,-0.77507,0.9072
333.856,21.65842,0.65627,-0.7762100000000001,0.9071100000000001
333.956,21.66114,0.66309,-0.77742,0.9070299999999999
334.056,21.66386,0.6695,-0.77872,0.90694
334.156,21.66659,0.67515,-0.78012,0.90686
334.256,21.66931,0.67975,-0.78157,0.9067700000000001
334.356,21.67204,0.68301,-0.78308,0.9066799999999999
334.456,21.67476,0.6852199999999999,-0.78466,0.9066
334.556,21.67749,0.68692,-0.7863600000000001,0.90651
334.656,21.68021,0.68866,-0.7882399999999999,0.9064200000000001
334.756,21.68294,0.69087,-0.7903,0.9063399999999999
334.856,21.685670000000002,0.69358,-0.7924,0.90625
334.956,21.6884,0.69677,-0.7943899999999999,0.9061600000000001
335.056,21.69112,0.70039,-0.7961,0.9060799999999999
335.156,21.69383,0.70434,-0.7975,0.90599
335.256,21.69655,0.70841,-0.79873,0.9059
335.356,21.69926,0.71238,-0.79993,0.9058200000000001
335.456,21.70199,0.71608,-0.80123,0.9057299999999999
335.556,21.704710000000002,0.71955,-0.8026399999999999,0.90564
335.656,21.70744,0.72297,-0.80412,0.90556
335.756,21.71017,0.72653,-0.80562,0.9054700000000001
335.856,21.71288,0.73034,-0.80712,0.9053899999999999
335.956,21.71559,0.73432,-0.80865,0.9053
336.056,21.7183,0.73837,-0.8102699999999999,0.9052100000000001
336.156,21.72101,0.74236,-0.81202,0.9051299999999999
336.256,21.72371,0.74622,-0.8139,0.90504
336.356,21.72642,0.7499399999999999,-0.8157800000000001,0.90495
336.456,21.729129999999998,0.75352,-0.81753,0.9048700000000001
336.556,21.73184,0.7569600000000001,-0.81903,0.9047799999999999
336.656,21.734560000000002,0.76036,-0.82032,0.90469
336.756,21.73728,0.76385,-0.82152,0.90461
336.856,21.74001,0.76757,-0.82275,0.9045200000000001
336.956,21.742729999999998,0.77163,-0.8241200000000001,0.90443
337.056,21.74546,0.77591,-0.8256100000000001,0.90435
337.156,21.74819,0.78022,-0.8271799999999999,0.9042600000000001
337.256,21.75092,0.78441,-0.8287899999999999,0.90417
337.356,21.75365,0.78841,-0.8304299999999999,0.90409
337.456,21.75637,0.79233,-0.8321700000000001,0.904
337.556,21.7591,0.7963100000000001,-0.83405,0.90391
337.656,21.76182,0.80045,-0.83611,0.9038299999999999
337.756,21.76454,0.80478,-0.8382700000000001,0.90374
337.856,21.76726,0.8093,-0.8403799999999999,0.90365
337.956,21.76999,0.81397,-0.8422700000000001,0.9035700000000001
338.056,21.77272,0.81875,-0.8438399999999999,0.90348
338.156,21.77545,0.8235299999999999,-0.8451799999999999,0.9033899999999999
338.256,21.77819,0.82819,-0.84645,0.9033
338.356,21.780929999999998,0.8326100000000001,-0.8477899999999999,0.90322
338.456,21.78368,0.83691,-0.84929,0.9031299999999999
338.556,21.78642,0.84159,-0.8508899999999999,0.90304
338.656,21.78916,0.84719,-0.8525299999999999,0.90296
338.756,21.79189,0.85415,-0.85415,0.9028700000000001
338.856,21.794610000000002,0.8619600000000001,-0.8557799999999999,0.9027799999999999
338.956,21.79734,0.86955,-0.8575200000000001,0.9027
339.056,21.80007,0.87582,-0.85944,0.90261
339.156,21.80281,0.88007,-0.86159,0.9025200000000001
339.256,21.80557,0.88305,-0.8638399999999999,0.9024399999999999
339.356,21.808329999999998,0.88581,-0.8659899999999999,0.90235
339.456,21.81109,0.88941,-0.8678899999999999,0.9022600000000001
339.556,21.81385,0.89428,-0.8694799999999999,0.90218
339.656,21.81661,0.9000100000000001,-0.8709100000000001,0.90209
339.756,21.819370000000003,0.9061600000000001,-0.8723200000000001,0.902
339.856,21.822110000000002,0.9122600000000001,-0.87385,0.90192
339.956,21.82485,0.9178,-0.8755200000000001,0.9018299999999999
340.056,21.827579999999998,0.92224,-0.8773299999999999,0.90174
340.156,21.8303,0.92505,-0.8792399999999999,0.90165
340.256,21.833029999999997,0.92606,-0.8812399999999999,0.9015700000000001
340.356,21.83575,0.9262600000000001,-0.8833,0.90148
340.456,21.83848,0.92681,-0.88541,0.9013899999999999
340.556,21.8412,0.9288700000000001,-0.8875200000000001,0.9013100000000001
340.656,21.84394,0.9328700000000001,-0.88961,0.90122
340.756,21.84668,0.9384299999999999,-0.8915799999999999,0.9011299999999999
340.856,21.849420000000002,0.9451200000000001,-0.8933700000000001,0.90105
340.956,21.85215,0.95252,-0.89491,0.90096
341.056,21.85489,0.96021,-0.8962399999999999,0.9008700000000001
341.156,21.85762,0.96783,-0.8974799999999999,0.9007799999999999
341.256,21.86036,0.9749899999999999,-0.89871,0.9007
341.356,21.86308,0.98145,-0.90002,0.90061
341.456,21.86581,0.9873200000000001,-0.9014,0.9005200000000001
341.556,21.86854,0.99279,-0.9028200000000001,0.90044
341.656,21.87126,0.9980399999999999,-0.90427,0.90035
341.756,21.87398,1.00304,-0.90576,0.9002600000000001
341.856,21.8767,1.00757,-0.90733,0.90017
341.956,21.87942,1.0114,-0.9090299999999999,0.90009
342.056,21.88216,1.01435,-0.91089,0.9
342.156,21.8849,1.01685,-0.9128299999999999,0.89991
342.256,21.88764,1.01957,-0.9147200000000001,0.8998299999999999
342.356,21.89038,1.0232,-0.91643,0.89974
342.456,21.89311,1.0280799999999999,-0.91789,0.89965
342.556,21.89584,1.0336100000000001,-0.91919,0.89956
342.656,21.89857,1.03906,-0.9204600000000001,0.89948
342.756,21.9013,1.0437299999999998,-0.92179,0.8993899999999999
342.856,21.904020000000003,1.04768,-0.92325,0.8993
342.956,21.90675,1.05178,-0.9248,0.89922
343.056,21.90948,1.05694,-0.92642,0.8991299999999999
343.156,21.9122,1.0639299999999998,-0.92809,0.89904
343.256,21.91493,1.07221,-0.92984,0.89895
343.356,21.91766,1.0807200000000001,-0.9317,0.8988700000000001
343.456,21.92039,1.08838,-0.93373,0.8987799999999999
343.556,21.92313,1.09454,-0.9359200000000001,0.89869
343.656,21.92587,1.09959,-0.93814,0.89861
343.756,21.92861,1.10414,-0.94024,0.8985200000000001
343.856,21.93134,1.10874,-0.9420799999999999,0.89843
343.956,21.934070000000002,1.11368,-0.94365,0.8983399999999999
344.056,21.93679,1.11895,-0.94509,0.8982600000000001
344.156,21.93952,1.1245100000000001,-0.9465399999999999,0.89817
344.256,21.942239999999998,1.13032,-0.9481200000000001,0.8980799999999999
344.356,21.944979999999997,1.13628,-0.94983,0.89799
344.456,21.94771,1.14226,-0.9515899999999999,0.89791
344.556,21.95045,1.14812,-0.95334,0.8978200000000001
344.656,21.95318,1.15372,-0.95505,0.8977299999999999
344.756,21.955920000000003,1.1589,-0.9567700000000001,0.89764
344.856,21.95865,1.16347,-0.9585799999999999,0.89756
344.956,21.961389999999998,1.16727,-0.9605600000000001,0.8974700000000001
345.056,21.96414,1.17048,-0.96267,0.89738
345.156,21.96688,1.17361,-0.96478,0.8973
345.256,21.969620000000003,1.17718,-0.9667399999999999,0.8972100000000001
345.356,21.97235,1.18166,-0.96844,0.89712
345.456,21.97508,1.1870399999999999,-0.96993,0.8970299999999999
345.556,21.97781,1.1932,-0.9713299999999999,0.89695
345.656,21.980539999999998,1.19997,-0.9727600000000001,0.89686
345.756,21.98327,1.2072,-0.9742799999999999,0.8967700000000001
345.856,21.986,1.2146299999999999,-0.9758700000000001,0.8966799999999999
345.956,21.98873,1.22204,-0.9775200000000001,0.8966
346.056,21.99147,1.22917,-0.97919,0.89651
346.156,21.99421,1.2358,-0.9809,0.8964200000000001
346.256,21.99695,1.24169,-0.98269,0.89633
346.356,21.99969,1.24662,-0.98464,0.89625
346.456,22.00243,1.25047,-0.9867600000000001,0.8961600000000001
346.556,22.00516,1.2537399999999999,-0.9889600000000001,0.89607
346.656,22.00789,1.25714,-0.9910700000000001,0.8959799999999999
346.756,22.01062,1.2614100000000001,-0.99295,0.8959
346.856,22.01335,1.2668700000000002,-0.9945299999999999,0.89581
346.956,22.016070000000003,1.27306,-0.99593,0.8957200000000001
347.056,22.018810000000002,1.2794,-0.9973,0.8956299999999999
347.156,22.021539999999998,1.2853700000000001,-0.99876,0.89555
347.256,22.024279999999997,1.29093,-1.0003799999999998,0.89546
347.356,22.02703,1.29649,-1.0021,0.8953700000000001
347.456,22.029770000000003,1.30245,-1.0039,0.89528
347.556,22.0325,1.30913,-1.00577,0.8952
347.656,22.035239999999998,1.31623,-1.0077200000000002,0.8951100000000001
347.756,22.03797,1.32326,-1.00983,0.89502
347.856,22.040689999999998,1.32975,-1.01213,0.8949299999999999
347.956,22.04342,1.3355299999999999,-1.01461,0.89484
348.056,22.04615,1.34101,-1.0171299999999999,0.89476
348.156,22.04889,1.34666,-1.0195100000000001,0.8946700000000001
348.256,22.05162,1.35295,-1.0216100000000001,0.8945799999999999
348.356,22.05435,1.3599,-1.0234299999999998,0.89449
348.456,22.05709,1.3672600000000001,-1.02511,0.89441
348.556,22.059829999999998,1.37474,-1.0267700000000002,0.8943200000000001
348.656,22.06256,1.38205,-1.02854,0.89423
348.756,22.0653,1.3889,-1.03039,0.8941399999999999
348.856,22.06803,1.39499,-1.0323,0.8940600000000001
348.956,22.07077,1.40002,-1.0342200000000001,0.89397
349.056,22.0735,1.40405,-1.03613,0.8938799999999999
349.156,22.07623,1.40777,-1.03811,0.89379
349.256,22.078960000000002,1.41191,-1.04019,0.8937
349.356,22.0817,1.4172,-1.04245,0.8936200000000001
349.456,22.08444,1.4237600000000001,-1.04482,0.8935299999999999
349.556,22.08717,1.43133,-1.04712,0.89344
349.656,22.08991,1.4396,-1.0492,0.89335
349.756,22.09265,1.4482,-1.05095,0.8932700000000001
349.856,22.09539,1.45628,-1.05247,0.89318
349.956,22.098129999999998,1.4628700000000001,-1.05392,0.8930899999999999
350.056,22.10088,1.46704,-1.05548,0.893
350.156,22.10363,1.46891,-1.05721,0.89292
350.256,22.10639,1.47038,-1.05908,0.8928299999999999
350.356,22.10914,1.47347,-1.06103,0.89274
350.456,22.11189,1.4800200000000001,-1.06302,0.89265
350.556,22.11463,1.48957,-1.06505,0.89256
350.656,22.11737,1.50025,-1.0671700000000002,0.8924799999999999
350.756,22.12012,1.51021,-1.0694299999999999,0.89239
350.856,22.12286,1.51807,-1.0718299999999998,0.8923
350.956,22.12561,1.52424,-1.07425,0.8922100000000001
351.056,22.12835,1.52952,-1.07654,0.89212
351.156,22.13109,1.5347,-1.07853,0.8920399999999999
351.256,22.13383,1.54017,-1.0802200000000002,0.89195
351.356,22.136570000000003,1.5458,-1.08172,0.89186
351.456,22.1393,1.55142,-1.0832,0.8917700000000001
351.556,22.142039999999998,1.5569,-1.08479,0.89169
351.656,22.144779999999997,1.56231,-1.0865,0.8916
351.756,22.14752,1.5678299999999998,-1.08829,0.89151
351.856,22.150270000000003,1.57364,-1.0901299999999998,0.8914200000000001
351.956,22.15302,1.5798299999999998,-1.09199,0.89133
352.056,22.15576,1.58608,-1.0939299999999998,0.89125
352.156,22.15851,1.59205,-1.096,0.8911600000000001
352.256,22.161270000000002,1.5974,-1.09825,0.89107
352.356,22.16402,1.6022100000000001,-1.10065,0.8909799999999999
352.456,22.16677,1.60705,-1.10301,0.89089
