Repository: ulfsri/fsri_materials_database

#Database of Contemporary Material Properties for Fire Investigation Analysis
This project was supported by Award No. 2019-DU-BX-0018, awarded by the National Institute of Justice, Office of Justice Programs, U.S. Department of Justice. 

***
***

## Database Structure

## 01_Data/
Raw data generated from each apparatus are included here in plain-text format. The data is organized first by material, next by the short name of test apparatus used, and where applicable additional filtering by test settings.

### Test Apparatus and Data File Structure
- __Cone Calorimeter__ (Cone)
    + Data file structure is the material test, the short name for the apparatus, heat flux setting and scan/scalar, date of test, and replicate number. Scan is for the raw output data and scalar is for the initial conditions and high-level test parameters. 
        * Example: __MDF_Cone_HF25scalar_210323_R1__ stands for the first replicate of scalar data generated from a medium density fiber board test in cone calorimeter exposed to 25 kW/m<sup>2</sup> on March 23, 2021.
- __Heat Flow Meter__ (HFM)
    + Data file structure is the material test, the short name for the apparatus, whether test was dry or wet, whether test was for thermal conductivity or heat capacity, date of test, and replicate number. Scan is for the raw output data and scalar is for the initial conditions and high-level test parameters. 
        * Example: __OSB_HFM_Dry_Conductivity_210315_R3.tst__ stands for the third replicate of the data generated from an oriented strand board test in the heat flow meter tested dry for thermal conductivity on March 15, 2021.
- __Simultaneous Thermal Analyzer__ (STA)
    + Data file structure is the material test, the short name for the apparatus, the atmosphere tested in, the heating rate in Kelvin per minute and data/meta, date of test, and replicate number. Data is for the raw output data and meta is for the initial conditions and high-level test parameters. 
        * Example: __Polyester_Batting_STA_N2_3KData_210215_R1.csv__ stands for the first replicate of the data generated from a polyester batting board test in the simultaneous thermal analyzer tested in nitrogen with a heating rate of 3 Kelvin per minute on March 15, 2021.

# Materials and Products Database

## 01_Data

Raw data generated from each apparatus are included here in plain-text format. The data is organized first by material, next by the short name of test apparatus used, and where applicable additional filtering by test settings.

### material.json

Each material directory contains a json file of the same name as the material. This file links the data stored in the repository as well as data and graphs produced by the accompanying scripts (__02_Scripts__) to the respective landing page for the material on the front-end website.

File: 01_Data/MDF/STA/N2/3K_min/MDF_STA_N2_3KData_210311_R2.csv (part 1 of 3)
##Temp./°C,Time/min,DSC/(mW/mg),Mass/%,Sensit./(uV/mW)
48.864,10.00917,0.0237388,100.64979,1.05329
48.887,10.109169999999999,0.0257171,100.62899,1.05329
48.901,10.20917,0.02526063,100.61513000000001,1.05329
48.891,10.30917,0.02389105,100.6292,1.05329
48.916,10.40917,0.02526067,100.65671999999999,1.05329
48.968,10.50917,0.02449996,100.67752,1.05328
48.944,10.609169999999999,0.02434772,100.65671999999999,1.05328
48.987,10.70917,0.02586958,100.65671999999999,1.05328
48.967,10.80917,0.02617386,100.65671999999999,1.05328
48.996,10.90917,0.027087,100.65671999999999,1.05328
49.004,11.00917,0.0272392,100.66366,1.05328
49.044,11.109169999999999,0.03058717,100.68445,1.0532700000000002
49.083,11.20917,0.02952209,100.65671999999999,1.0532700000000002
49.127,11.30917,0.03195706,100.68424,1.05326
49.155,11.40917,0.03287023,100.68445,1.05326
49.209,11.50917,0.03469658,100.68445,1.05325
49.283,11.609169999999999,0.03591432,100.68445,1.05324
49.33,11.70917,0.03956684,100.71197,1.05324
49.424,11.80917,0.03971946,100.70525,1.05322
49.498,11.90917,0.04200255,100.68445,1.05321
49.572,12.00917,0.04337258,100.71197,1.05321
49.662,12.109169999999999,0.04611239,100.69811,1.05319
49.761,12.20917,0.04733044,100.73971,1.05318
49.852,12.30917,0.05022255,100.71218,1.0531700000000002
49.952,12.40917,0.05220164,100.71197,1.05316
50.077,12.50917,0.05433312,100.68424,1.05314
50.195,12.609169999999999,0.0576822,100.71197,1.05313
50.323,12.70917,0.05798748,100.71218,1.05311
50.446,12.80917,0.06011914,100.71197,1.0531
50.581,12.90917,0.06285976,100.71218,1.05308
50.705,13.00917,0.06255628,100.71218,1.05306
50.844,13.10917,0.06529707,100.72584,1.05304
50.994,13.20917,0.06712478,100.73971,1.05303
51.146,13.309170000000002,0.06864814,100.71197,1.05301
51.295,13.409170000000001,0.07062819,100.73971,1.0529899999999999
51.438,13.509170000000001,0.07199938,100.71218,1.0529700000000002
51.594,13.60917,0.07291408,100.71197,1.05295
51.781,13.70917,0.07504689,100.73971,1.05292
51.958,13.809170000000002,0.07733194,100.76744000000001,1.0529
52.122,13.909170000000001,0.07824688,100.75336,1.05288
52.292,14.009170000000001,0.07840075,100.76723,1.0528600000000001
52.475,14.10917,0.07931595,100.75357,1.05284
52.633,14.20917,0.08038318,100.76744000000001,1.05281
52.875,14.309170000000002,0.08084232,100.73971,1.0527799999999998
53.012,14.409170000000001,0.08404091,100.73971,1.05277
53.21,14.509170000000001,0.08602225,100.73971,1.05274
53.383,14.60917,0.0860241,100.76744000000001,1.05272
53.589,14.70917,0.08450373,100.76744000000001,1.05269
53.771,14.809170000000002,0.08724638,100.76029,1.05267
53.975,14.909170000000001,0.08968488,100.73971,1.05264
54.182,15.009170000000001,0.0902963,100.76744000000001,1.05261
54.379,15.10917,0.09151674,100.79517,1.05259
54.589,15.20917,0.09136689,100.77436999999999,1.05256
54.784,15.309170000000002,0.09228285,100.76723,1.05253
54.997,15.409170000000001,0.09274221,100.76723,1.0525
55.208,15.509170000000001,0.09350616,100.76744000000001,1.05247
55.421,15.60917,0.09548853,100.78824,1.05245
55.64,15.70917,0.09594811,100.7605,1.0524200000000001
55.85,15.809170000000002,0.09808294,100.76029,1.05239
56.098,15.909170000000001,0.09823839,100.78803,1.05235
56.307,16.00917,0.10037,100.77436999999999,1.05233
56.53,16.109170000000002,0.09915779,100.78824,1.05229
56.752,16.20917,0.10053,100.7605,1.05226
56.995,16.30917,0.1016,100.77416,1.05223
57.224,16.40917,0.10206,100.74643,1.0522
57.451,16.50917,0.10267000000000001,100.72584,1.05217
57.687,16.609170000000002,0.1039,100.7605,1.0521399999999999
57.918,16.70917,0.10557000000000001,100.7605,1.0521
58.161,16.80917,0.10497000000000001,100.7605,1.05207
58.384,16.90917,0.1068,100.7605,1.0520399999999999
58.634,17.00917,0.1065,100.7605,1.052
58.894,17.109170000000002,0.10894000000000001,100.7605,1.05197
59.122,17.20917,0.10772000000000001,100.73277,1.05193
59.377,17.30917,0.10955999999999999,100.7605,1.0519
59.609,17.40917,0.10985999999999999,100.78803,1.05187
59.862,17.50917,0.11048,100.78803,1.0518299999999998
60.157,17.609170000000002,0.11124,100.76029,1.05179
60.359,17.70917,0.11247,100.7605,1.05176
60.599,17.80917,0.11155999999999999,100.7605,1.05172
60.872,17.90917,0.11232,100.7605,1.05168
61.128,18.00917,0.11277999999999999,100.73277,1.05165
61.387,18.109170000000002,0.11416,100.73277,1.05161
61.651,18.20917,0.11645,100.73277,1.0515700000000001
61.902,18.30917,0.11584000000000001,100.73277,1.05154
62.157,18.40917,0.116,100.73277,1.0515
62.431,18.50917,0.11615999999999999,100.76029,1.05146
62.677,18.609170000000002,0.11784000000000001,100.78803,1.05142
62.938,18.70917,0.11769,100.7605,1.05138
63.204,18.80917,0.11890999999999999,100.7605,1.05134
63.467,18.90917,0.11877,100.75357,1.0513
63.717,19.00917,0.11999000000000001,100.76029,1.0512700000000001
63.989,19.109170000000002,0.11969,100.7605,1.0512299999999999
64.26,19.20917,0.12015,100.7605,1.05119
64.532,19.30917,0.12153,100.78803,1.05114
64.802,19.40917,0.12199000000000002,100.76744000000001,1.0511
65.066,19.50917,0.12078,100.7605,1.05106
65.358,19.609170000000002,0.12245999999999999,100.7605,1.05102
65.619,19.70917,0.12353,100.7605,1.05098
65.903,19.80917,0.12537,100.73971,1.05094
66.165,19.90917,0.12369000000000001,100.76029,1.0509
66.444,20.00917,0.12522,100.76029,1.05085
66.699,20.109170000000002,0.12462000000000001,100.73277,1.05081
66.992,20.20917,0.12539,100.78803,1.05077
67.256,20.30917,0.12493,100.7605,1.05073
67.526,20.40917,0.12448,100.7813,1.05069
67.808,20.50917,0.12647,100.7605,1.05064
68.081,20.609170000000002,0.12647,100.75357,1.0506
68.363,20.70917,0.12587,100.73277,1.05056
68.639,20.80917,0.12725,100.76029,1.05051
68.908,20.90917,0.12878,100.76029,1.05047
69.196,21.00917,0.12817,100.75357,1.0504200000000001
69.474,21.109170000000002,0.12909,100.7605,1.0503799999999999
69.739,21.20917,0.12818,100.73971,1.05034
70.036,21.30917,0.12834,100.73971,1.05029
70.329,21.40917,0.12942,100.7605,1.05024
70.596,21.50917,0.13141,100.76029,1.0502
70.869,21.609170000000002,0.13155999999999998,100.73971,1.05016
71.158,21.70917,0.13126,100.76744000000001,1.05011
71.476,21.80917,0.13219,100.7605,1.05006
71.733,21.90917,0.13128,100.73971,1.0500200000000002
72.008,22.00917,0.13204000000000002,100.73971,1.04997
72.291,22.109170000000002,0.13175,100.7605,1.04992
72.602,22.20917,0.13068,100.76029,1.04987
72.846,22.30917,0.13205999999999998,100.76723,1.0498299999999998
73.153,22.40917,0.13237000000000002,100.76723,1.04978
73.426,22.50917,0.13162000000000001,100.76723,1.04974
73.702,22.609170000000002,0.13284,100.76744000000001,1.04969
74.019,22.70917,0.13377,100.76744000000001,1.04964
74.277,22.80917,0.13330999999999998,100.76744000000001,1.0496
74.585,22.90917,0.1321,100.79517,1.04954
74.847,23.00917,0.13255999999999998,100.76744000000001,1.0495
75.158,23.109170000000002,0.13302999999999998,100.76744000000001,1.04945
75.429,23.20917,0.13242,100.75336,1.0494
75.732,23.30917,0.13289,100.76723,1.04935
76.01,23.40917,0.13167,100.76723,1.0493
76.301,23.50917,0.13305,100.76723,1.04925
76.576,23.609170000000002,0.13367,100.78803,1.04921
76.883,23.70917,0.13429000000000002,100.76744000000001,1.04915
77.179,23.80917,0.13292,100.76744000000001,1.0491
77.458,23.90917,0.13338,100.73971,1.04906
77.745,24.00917,0.13507,100.75357,1.04901
78.036,24.109170000000002,0.13492,100.76723,1.0489600000000001
78.34,24.20917,0.13524,100.73971,1.0489
78.627,24.30917,0.13448,100.74643,1.04885
78.922,24.40917,0.13372,100.77416,1.0488
79.198,24.50917,0.13449,100.74664,1.04875
79.497,24.609170000000002,0.13419,100.74664,1.0487
79.783,24.70917,0.13634000000000002,100.74664,1.04865
80.087,24.80917,0.13375,100.76744000000001,1.0486
80.377,24.90917,0.13452,100.74664,1.04854
80.674,25.00917,0.13575,100.74664,1.04849
80.975,25.109170000000002,0.13575,100.77416,1.04844
81.257,25.20917,0.13515,100.74664,1.04839
81.572,25.30917,0.13790999999999998,100.74664,1.04833
81.843,25.40917,0.13623,100.73971,1.0482799999999999
82.139,25.50917,0.13624,100.73971,1.04823
82.429,25.609170000000002,0.13716,100.73971,1.04818
82.719,25.70917,0.13702,100.75357,1.0481200000000002
83.022,25.80917,0.13733,100.7813,1.04807
83.323,25.90917,0.13902,100.7605,1.04801
83.619,26.00917,0.13719,100.73971,1.04796
83.912,26.109170000000002,0.13735,100.78803,1.0479
84.205,26.20917,0.13751,100.76723,1.04785
84.504,26.30917,0.13737,100.73971,1.0478
84.811,26.40917,0.13676,100.7605,1.04774
85.098,26.50917,0.13692000000000001,100.76744000000001,1.04769
85.4,26.609170000000002,0.13617,100.76744000000001,1.0476299999999998
85.691,26.70917,0.13633,100.74664,1.0475700000000001
85.991,26.80917,0.13725,100.77436999999999,1.04752
86.291,26.90917,0.13756,100.77436999999999,1.04746
86.586,27.00917,0.13696,100.76744000000001,1.04741
86.874,27.109170000000002,0.13727,100.73971,1.04735
87.178,27.20917,0.13759000000000002,100.76029,1.04729
87.46,27.30917,0.13744,100.76029,1.04724
87.786,27.40917,0.13714,100.73971,1.04718
88.077,27.50917,0.13577,100.76723,1.04712
88.378,27.609170000000002,0.13792000000000001,100.73971,1.0470700000000002
88.687,27.70917,0.13854,100.75357,1.04701
88.982,27.80917,0.13763,100.75357,1.04695
89.277,27.90917,0.13764,100.76744000000001,1.0468899999999999
89.57,28.00917,0.13688,100.78109,1.04684
89.886,28.109170000000002,0.13765,100.76723,1.0467799999999998
90.176,28.20917,0.13735999999999998,100.76723,1.04672
90.493,28.30917,0.13767000000000001,100.76723,1.0466600000000001
90.786,28.40917,0.13768,100.77416,1.0466
91.101,28.50917,0.13738,100.77416,1.04654
91.39,28.609170000000002,0.13815,100.80189,1.0464799999999999
91.693,28.70917,0.13847,100.79517,1.0464200000000001
91.991,28.80917,0.13985,100.76744000000001,1.04636
92.3,28.90917,0.13985999999999998,100.75357,1.0463
92.609,29.00917,0.13834000000000002,100.71891,1.04624
92.911,29.109170000000002,0.13926,100.74664,1.0461799999999999
93.211,29.20917,0.13835,100.74664,1.0461200000000002
93.507,29.30917,0.14035,100.77416,1.04606
93.812,29.40917,0.14005,100.7605,1.046
94.114,29.50917,0.14006,100.74664,1.0459399999999999
94.428,29.609170000000002,0.1413,100.77436999999999,1.04588
94.727,29.70917,0.14115,100.77436999999999,1.04582
95.046,29.80917,0.14039000000000001,100.77436999999999,1.04575
95.345,29.90917,0.14132,100.74664,1.04569
95.624,30.00917,0.14164000000000002,100.80189,1.0456299999999998
95.944,30.109170000000002,0.14165,100.77416,1.04557
96.245,30.20917,0.14257,100.77416,1.04551
96.562,30.30917,0.14151,100.80189,1.04544
96.857,30.40917,0.1409,100.80189,1.04538
97.182,30.50917,0.14168,100.77416,1.04531
97.472,30.609170000000002,0.14138,100.77416,1.04525
97.768,30.70917,0.142,100.77416,1.04519
98.087,30.80917,0.14171,100.78803,1.04513
98.387,30.90917,0.14187,100.78803,1.04506
98.7,31.00917,0.14234000000000002,100.78803,1.045
99.006,31.109170000000002,0.1425,100.76744000000001,1.04493
99.307,31.20917,0.14097,100.77436999999999,1.04487
99.604,31.30917,0.14236,100.81576,1.04481
99.921,31.40917,0.14237,100.81576,1.04474
100.215,31.50917,0.14361,100.79496,1.0446799999999998
100.528,31.609170000000002,0.14469,100.82269000000001,1.04461
100.838,31.70917,0.14439000000000002,100.76723,1.04455
101.142,31.80917,0.14655,100.79496,1.0444799999999999
101.439,31.90917,0.14625,100.82269000000001,1.0444200000000001
101.743,32.009170000000005,0.14795,100.82269000000001,1.04435
102.054,32.10917,0.14827,100.79496,1.04429
102.366,32.20917,0.14858,100.77436999999999,1.0442200000000001
102.67,32.30917,0.15012999999999999,100.8021,1.04416
102.983,32.40917,0.15044000000000002,100.82961999999999,1.04409
103.281,32.509170000000005,0.14999,100.8021,1.0440200000000002
103.582,32.60917,0.15077000000000002,100.82961999999999,1.04396
103.886,32.70917,0.15047,100.82961999999999,1.04389
104.203,32.80917,0.15125,100.81576,1.04382
104.513,32.90917,0.1508,100.83655,1.04375
104.817,33.009170000000005,0.15127000000000002,100.81576,1.04369
105.121,33.10917,0.15066,100.81576,1.04362
105.43,33.20917,0.15113,100.83655,1.04355
105.745,33.30917,0.15283,100.82269000000001,1.04348
106.049,33.40917,0.15145999999999998,100.83655,1.04342
106.352,33.509170000000005,0.15055,100.80882,1.04335
106.665,33.60917,0.14948,100.83655,1.04328
106.974,33.70917,0.14965,100.82961999999999,1.04321
107.32,33.80917,0.15058,100.80882,1.04313
107.596,33.90917,0.15136,100.80189,1.0430700000000002
107.895,34.009170000000005,0.15152000000000002,100.80189,1.043
108.213,34.10917,0.1523,100.83634,1.04293
108.52,34.20917,0.15185,100.83634,1.0428600000000001
108.825,34.30917,0.15078,100.82961999999999,1.0427899999999999
109.128,34.40917,0.15217999999999998,100.82961999999999,1.04273
109.467,34.509170000000005,0.1528,100.80882,1.04265
109.76,34.60917,0.1522,100.80882,1.0425799999999998
110.045,34.70917,0.15250999999999998,100.80882,1.0425200000000001
110.377,34.80917,0.15299000000000001,100.82269000000001,1.04244
110.683,34.90917,0.15192,100.83634,1.04237
110.985,35.009170000000005,0.15178,100.78803,1.0423
111.296,35.10917,0.1521,100.83634,1.04223
111.61,35.20917,0.15149,100.83634,1.04216
111.919,35.30917,0.15135,100.81555,1.04209
112.219,35.40917,0.15259,100.81555,1.0420200000000002
112.539,35.509170000000005,0.15106,100.81576,1.0419399999999999
112.862,35.60917,0.15184,100.84328000000001,1.04187
113.157,35.70917,0.15047,100.82269000000001,1.0418
113.474,35.80917,0.15278,100.84349,1.04172
113.791,35.90917,0.15217999999999998,100.84349,1.04165
114.117,36.009170000000005,0.15235,100.84349,1.04157
114.405,36.10917,0.15297,100.84349,1.04151
114.703,36.20917,0.15313,100.84349,1.04144
115.025,36.30917,0.1533,100.82269000000001,1.04136
115.333,36.40917,0.15377000000000002,100.83634,1.04129
115.644,36.509170000000005,0.1524,100.83634,1.04121
115.96,36.60917,0.1521,100.82961999999999,1.04114
116.26,36.70917,0.1535,100.84349,1.0410700000000002
116.562,36.80917,0.15366,100.85714,1.0409899999999999
116.918,36.90917,0.15414,100.84328000000001,1.04091
117.187,37.009170000000005,0.15507,100.81576,1.04084
117.493,37.10917,0.15508,100.84349,1.04077
117.812,37.20917,0.15294000000000002,100.84349,1.04069
118.114,37.30917,0.15403,100.86429,1.04062
118.434,37.40917,0.15388,100.86429,1.04054
118.78,37.509170000000005,0.15450999999999998,100.86429,1.04046
119.073,37.60917,0.15375,100.87101,1.04039
119.363,37.70917,0.15484,100.89180999999999,1.0403200000000001
119.677,37.80917,0.15608,100.89180999999999,1.04024
119.981,37.90917,0.15502,100.89180999999999,1.04016
120.293,38.009170000000005,0.15517999999999998,100.86408,1.04009
120.615,38.10917,0.15412,100.86408,1.04001
120.923,38.20917,0.1569,100.86408,1.03993
121.221,38.30917,0.15445,100.87101,1.03986
121.57,38.40917,0.15538,100.84349,1.03977
121.841,38.509170000000005,0.15447,100.87122,1.0397100000000001
122.144,38.60917,0.15556,100.87122,1.0396299999999998
122.461,38.70917,0.1548,100.87122,1.03955
122.767,38.80917,0.15389,100.87122,1.0394700000000001
123.091,38.90917,0.1559,100.87122,1.03939
123.393,39.009170000000005,0.15699000000000002,100.87122,1.03932
123.705,39.10917,0.15531,100.87101,1.03924
124.022,39.20917,0.15686,100.87101,1.03916
124.328,39.30917,0.15641,100.89874,1.03908
124.628,39.40917,0.1555,100.87101,1.03901
124.942,39.509170000000005,0.15736,100.89874,1.03893
125.254,39.60917,0.1566,100.87101,1.03885
125.579,39.70917,0.15615,100.89874,1.0387600000000001
125.89,39.80917,0.15647,100.88486999999999,1.03869
126.206,39.90917,0.15679,100.88486999999999,1.0386
126.513,40.009170000000005,0.1568,100.87101,1.03853
126.839,40.10917,0.1562,100.89874,1.03844
127.132,40.20917,0.15775999999999998,100.89874,1.03837
127.447,40.30917,0.15684,100.89874,1.03829
127.767,40.40917,0.15685,100.87815,1.0382
128.097,40.509170000000005,0.15764,100.87815,1.0381200000000002
128.37801000000002,40.60917,0.15811,100.89874,1.03805
128.685,40.70917,0.15874000000000002,100.89874,1.03797
128.98599,40.80917,0.15721,100.89874,1.03789
129.313,40.90917,0.15753,100.90567,1.0378
129.623,41.009170000000005,0.15693,100.9334,1.03772
129.93401,41.10917,0.15925999999999998,100.9334,1.03764
130.24698999999998,41.20917,0.15803,100.9334,1.03756
130.55299,41.30917,0.15696,100.93319,1.03748
130.882,41.40917,0.15821,100.93319,1.03739
131.17101,41.509170000000005,0.15869,100.93319,1.03731
131.48,41.60917,0.15885,100.93319,1.0372299999999999
131.813,41.70917,0.15763,100.93319,1.03714
132.123,41.80917,0.15934,100.93319,1.03706
132.422,41.90917,0.15858,100.96092,1.03698
132.739,42.009170000000005,0.15844,100.96092,1.0369
133.056,42.10917,0.15861,100.90545999999999,1.03681
133.36,42.20917,0.15878,100.93319,1.03673
133.668,42.30917,0.16018,100.93319,1.03665
133.991,42.40917,0.16035,100.96092,1.03656
134.341,42.509170000000005,0.16036,100.96092,1.03647
134.653,42.60917,0.16038,100.9334,1.0363799999999999
134.93401,42.70917,0.15915,100.95399,1.03631
135.25101,42.80917,0.15916,100.94013000000001,1.0362200000000001
135.563,42.90917,0.1598,100.95399,1.03614
135.871,43.009170000000005,0.16074000000000002,100.98151,1.03605
136.183,43.10917,0.15967,100.98845,1.03597
136.494,43.20917,0.16092,100.98151,1.03588
136.817,43.30917,0.16155,100.96786,1.0358
137.142,43.40917,0.16141,100.97479,1.0357100000000001
137.44901000000002,43.509170000000005,0.16172999999999998,100.98172,1.03562
137.76199,43.60917,0.16237000000000001,100.95399,1.03554
138.10001,43.70917,0.1613,100.95399,1.03544
138.386,43.80917,0.16208,100.98172,1.03536
138.69901000000002,43.90917,0.16008,100.95399,1.03528
139.01199,44.009170000000005,0.16103,100.98172,1.03519
139.33,44.10917,0.16058,100.98172,1.0351
139.64799,44.20917,0.15980999999999998,100.98151,1.03501
139.967,44.30917,0.16184,100.98151,1.03493
140.27901,44.40917,0.16201,100.98151,1.03484
140.589,44.509170000000005,0.16063,100.98151,1.03475
140.908,44.60917,0.16188,100.98151,1.0346600000000001
141.23,44.70917,0.16080999999999998,100.98151,1.03457
141.534,44.80917,0.16021,100.98845,1.03449
141.845,44.90917,0.16099000000000002,101.00924,1.0344
142.14999,45.009170000000005,0.16255999999999998,100.98172,1.03431
142.474,45.10917,0.1618,100.98172,1.0342200000000001
142.79601,45.20917,0.16072999999999998,100.98172,1.03413
143.11501,45.30917,0.16197999999999999,101.00945,1.03404
143.43201000000002,45.40917,0.16199000000000002,101.03004,1.03395
143.74698999999998,45.509170000000005,0.16325,100.98866,1.03386
144.05901,45.60917,0.16233,100.98866,1.03377
144.367,45.70917,0.16343,101.01618,1.03368
144.69099,45.80917,0.16267,101.00924,1.03359
145.00301000000002,45.90917,0.16330999999999998,101.01618,1.0335
145.327,46.009170000000005,0.16379000000000002,100.98845,1.03341
145.63699,46.10917,0.16302,100.99538000000001,1.03332
145.94298999999998,46.20917,0.16335,101.03004,1.0332299999999999
146.27499,46.30917,0.16398,101.00231,1.0331299999999999
146.59599,46.40917,0.16353,101.00231,1.03304
146.905,46.509170000000005,0.16401,101.01618,1.03295
147.23599,46.60917,0.1631,101.01618,1.03285
147.53798999999998,46.70917,0.16310999999999998,100.98866,1.03277
147.855,46.80917,0.16421,100.98866,1.03267
148.17,46.90917,0.1633,101.01639,1.0325799999999998
148.491,47.009170000000005,0.16378,101.00251999999999,1.03249
148.808,47.10917,0.16426,100.98172,1.03239
149.123,47.20917,0.16427,101.00924,1.0323
149.44,47.30917,0.16475,101.00924,1.03221
149.79201,47.40917,0.16353,101.01618,1.0321
150.077,47.509170000000005,0.16416,101.03697,1.0320200000000002
150.394,47.60917,0.16495,101.03697,1.03193
150.71201000000002,47.70917,0.16527999999999998,101.01618,1.03183
151.069,47.80917,0.16421,101.03004,1.03173
151.341,47.90917,0.16438,101.00231,1.03165
151.655,48.009170000000005,0.16501,101.02311,1.03155
151.98199,48.10917,0.16472,100.99538000000001,1.03145
152.30098999999998,48.20917,0.16225,100.99538000000001,1.03136
152.62,48.30917,0.16335,100.99538000000001,1.03126
152.94501,48.40917,0.1629,101.01618,1.0311700000000001
153.248,48.509170000000005,0.16385,101.00231,1.0310700000000002
153.57201,48.60917,0.16355,101.03004,1.03098
153.896,48.70917,0.16403,101.03004,1.03088
154.20598999999999,48.80917,0.1642,101.02311,1.03078
154.53,48.90917,0.16344,101.01618,1.0306899999999999
154.842,49.009170000000005,0.16454000000000002,100.98866,1.03059
155.14301,49.10917,0.16378,100.98866,1.0305
155.46201000000002,49.20917,0.16364,101.00251999999999,1.0304
155.783,49.30917,0.16505999999999998,101.01618,1.03031
156.11501,49.40917,0.16523,101.01618,1.0302
156.439,49.509170000000005,0.16524,101.05084000000001,1.0301
156.743,49.60917,0.16526,101.05084000000001,1.03001
157.073,49.70917,0.16621,101.05084000000001,1.02991
157.379,49.80917,0.16685,101.06470999999999,1.0298200000000002
157.7,49.90917,0.16733,101.03697,1.02972
158.03,50.009170000000005,0.16781,101.03697,1.02962
158.327,50.10917,0.16735999999999998,101.06470999999999,1.02952
158.647,50.20917,0.16831,101.05776999999999,1.02942
158.96001,50.30917,0.1677,101.06470999999999,1.0293299999999999
159.295,50.40917,0.1685,101.06470999999999,1.02922
159.62,50.509170000000005,0.16727,101.06470999999999,1.02912
159.938,50.60917,0.16698,101.09223,1.02902
160.245,50.70917,0.16668,101.09223,1.02893
160.569,50.80917,0.1681,101.09223,1.02883
160.883,50.90917,0.16827,101.06470999999999,1.02873
161.203,51.009170000000005,0.16782,101.07143,1.02863
161.5,51.10917,0.16860999999999998,101.10609000000001,1.02853
161.83098999999999,51.20917,0.1666,101.07836,1.02843
162.157,51.30917,0.16615,101.07836,1.02833
162.45598999999999,51.40917,0.16757,101.08529,1.02823
162.783,51.509170000000005,0.16852,101.08529,1.02813
163.09599,51.60917,0.16838,101.08529,1.02803
163.41298999999998,51.70917,0.16871,101.08529,1.02793
163.744,51.80917,0.16826,101.08529,1.0278200000000002
164.049,51.90917,0.16859000000000002,101.08529,1.02773
164.371,52.009170000000005,0.16798,101.13382,1.02762
164.69,52.10917,0.16784000000000002,101.10609000000001,1.02752
165.009,52.20917,0.16895,101.10609000000001,1.02742
165.336,52.30917,0.16990999999999998,101.07164,1.02731
165.64101000000002,52.40917,0.16945,101.07164,1.02722
165.972,52.50917,0.16791,101.11975,1.02711
166.291,52.60917,0.16902,101.09223,1.02701
166.59801000000002,52.70916999999999,0.16965999999999998,101.09916,1.02691
166.92999,52.809169999999995,0.16796,101.12689,1.0268
167.241,52.909169999999996,0.17079,101.12689,1.0267
167.56,53.00917,0.17034000000000002,101.07836,1.02659
167.881,53.10917,0.17082,101.09916,1.02649
168.189,53.20916999999999,0.171,101.09916,1.02639
168.50301000000002,53.309169999999995,0.17195,101.12689,1.02629
168.821,53.409169999999996,0.17228,101.09916,1.0261799999999999
169.14799,53.50917,0.17245,101.11303000000001,1.0260799999999999
169.46899,53.60917,0.17138,101.11303000000001,1.02597
169.79601,53.70916999999999,0.17171,101.08529,1.02586
170.103,53.809169999999995,0.17063,101.08529,1.02576
170.424,53.909169999999996,0.17268,101.08529,1.02566
170.752,54.00917,0.17285,101.14076,1.02555
171.069,54.10917,0.17412,101.11303000000001,1.02544
171.382,54.20916999999999,0.17148,101.11303000000001,1.02534
171.715,54.309169999999995,0.17290999999999998,101.0855,1.0252299999999999
172.024,54.409169999999996,0.17152,101.11303000000001,1.0251299999999999
172.364,54.50917,0.17248,101.11303000000001,1.02502
172.675,54.60917,0.17202,101.13361,1.02491
172.99001,54.70916999999999,0.17314000000000002,101.13361,1.02481
173.30701000000002,54.809169999999995,0.17394,101.10609000000001,1.0247
173.618,54.909169999999996,0.17332999999999998,101.10609000000001,1.0246
173.94298999999998,55.00917,0.17365999999999998,101.11303000000001,1.02449
174.259,55.10917,0.17227,101.11303000000001,1.0243799999999998
174.582,55.20916999999999,0.1751,101.11303000000001,1.02427
174.914,55.309169999999995,0.17372,101.11303000000001,1.02416
175.22301000000002,55.409169999999996,0.17405,101.11303000000001,1.02406
175.54601,55.50917,0.17375,101.14076,1.02395
175.873,55.60917,0.17565,101.14076,1.0238399999999999
176.17,55.70916999999999,0.1752,101.11303000000001,1.0237399999999999
176.505,55.809169999999995,0.1749,101.11303000000001,1.02362
176.814,55.909169999999996,0.17414000000000002,101.12689,1.02352
177.13499,56.00917,0.17384000000000002,101.12689,1.02341
177.461,56.10917,0.17449,101.12689,1.0233
177.789,56.20916999999999,0.17465999999999998,101.12689,1.02319
178.101,56.309169999999995,0.17484,101.12689,1.02308
178.422,56.409169999999996,0.17329,101.12689,1.0229700000000002
178.739,56.50917,0.17456,101.09916,1.02286
179.05901,56.60917,0.1738,101.12668000000001,1.02275
179.37198999999998,56.70916999999999,0.17476,101.12668000000001,1.02264
179.70598999999999,56.809169999999995,0.17321,101.12668000000001,1.02253
180.01601000000002,56.909169999999996,0.17354,101.09916,1.02242
180.345,57.00917,0.17465999999999998,101.09916,1.02231
180.66701,57.10917,0.17515,101.11975,1.0222
180.976,57.20916999999999,0.17454,101.10609000000001,1.02209
181.293,57.309169999999995,0.17456,101.09223,1.0219799999999999
181.62,57.409169999999996,0.17332,101.09916,1.02187
181.93201000000002,57.50917,0.17334000000000002,101.09916,1.02176
182.246,57.60917,0.17555,101.11975,1.02165
182.567,57.70916999999999,0.17542,101.09223,1.02154
182.896,57.809169999999995,0.17497000000000001,101.12668000000001,1.02142
183.216,57.909169999999996,0.17357,101.12668000000001,1.02131
183.533,58.00917,0.17406,101.09916,1.0212
183.845,58.10917,0.17377,101.10609000000001,1.02109
184.175,58.20916999999999,0.17504,101.10609000000001,1.0209700000000002
184.481,58.309169999999995,0.17443,101.10609000000001,1.02086
184.8,58.409169999999996,0.17351,101.10609000000001,1.02075
185.116,58.50917,0.17447000000000001,101.13361,1.02064
185.444,58.60917,0.17432999999999998,101.10609000000001,1.02052
185.76401,58.70916999999999,0.17561,101.10609000000001,1.02041
186.082,58.809169999999995,0.17579,101.11303000000001,1.0203
186.40601,58.909169999999996,0.17644,101.11303000000001,1.0201799999999999
186.729,59.00917,0.17645999999999998,101.11995999999999,1.02007
187.045,59.10917,0.17459000000000002,101.08529,1.01995
187.383,59.20916999999999,0.17665,101.09223,1.01983
187.692,59.309169999999995,0.17604,101.09223,1.0197200000000002
188.013,59.409169999999996,0.17559,101.09223,1.0196100000000001
188.332,59.50917,0.17451,101.09223,1.01949
188.646,59.60917,0.17453,101.09223,1.01938
188.97301000000002,59.70916999999999,0.17534,101.09223,1.01926
189.29201,59.809169999999995,0.17551,101.09223,1.01915
189.605,59.909169999999996,0.17443,101.09916,1.01904
189.92598999999998,60.00917,0.17445,101.08529,1.01892
190.242,60.10917,0.17683,101.08529,1.0188
190.55499,60.20916999999999,0.17512,101.05756,1.0186899999999999
190.883,60.309169999999995,0.17719000000000001,101.05756,1.01857
191.2,60.409169999999996,0.17705,101.07143,1.0184600000000001
191.517,60.50917,0.17737999999999998,101.07143,1.01834
191.843,60.60917,0.17772000000000002,101.07836,1.0182200000000001
192.16701,60.70916999999999,0.179,101.05063,1.01811
192.519,60.809169999999995,0.17823,101.05063,1.0179799999999999
192.814,60.909169999999996,0.17967,101.05063,1.01787
193.12801000000002,61.00917,0.17859,101.02311,1.01775
193.448,61.10917,0.17751,101.05063,1.0176399999999999
193.772,61.20916999999999,0.17926,101.05084000000001,1.01752
194.08501,61.309169999999995,0.17723,101.05084000000001,1.0174
194.40601,61.409169999999996,0.17615,101.05063,1.01728
194.728,61.50917,0.1779,101.05063,1.01716
195.052,61.60917,0.17698,101.0437,1.01704
195.37198999999998,61.70916999999999,0.17747000000000002,101.03697,1.01693
195.689,61.809169999999995,0.17670999999999998,101.03697,1.01681
196.01199,61.909169999999996,0.17925,101.03697,1.0166899999999999
196.323,62.00917,0.17848,101.03697,1.01657
196.657,62.10917,0.17929,101.02311,1.01645
196.981,62.20916999999999,0.17805,101.01618,1.01633
197.289,62.309169999999995,0.17886,100.98172,1.01621
197.61099,62.409169999999996,0.17793,101.00251999999999,1.01609
197.942,62.50917,0.17827,101.00251999999999,1.01597
198.26601000000002,62.60917,0.17861,101.00251999999999,1.01585
198.58299,62.70916999999999,0.178,101.00251999999999,1.01573
198.909,62.809169999999995,0.17833,100.94706,1.0156100000000001
199.235,62.909169999999996,0.1782,100.94706,1.01548
199.543,63.00917,0.17885,100.97479,1.01537
199.879,63.10917,0.17665999999999998,100.96092,1.01524
200.188,63.20916999999999,0.17905,100.94706,1.01512
200.515,63.309169999999995,0.1786,100.94706,1.015
200.839,63.409169999999996,0.1772,100.91933,1.01488
201.15198999999998,63.50917,0.17864000000000002,100.89180999999999,1.01476
201.483,63.60917,0.17865999999999999,100.89874,1.01463
201.799,63.70916999999999,0.17774,100.87122,1.01451
202.13,63.809169999999995,0.17997,100.90545999999999,1.01439
202.452,63.909169999999996,0.17936,100.87794,1.01426
202.77901,64.00917,0.17812,100.87794,1.01414
203.10001,64.10916999999999,0.17845999999999998,100.87794,1.0140200000000001
203.409,64.20917,0.18022,100.87794,1.0139
203.729,64.30917,0.17770999999999998,100.87794,1.01378
204.054,64.40916999999999,0.17868,100.85714,1.01365
204.362,64.50917,0.17933,100.88486999999999,1.0135299999999998
204.694,64.60916999999999,0.17951,100.85735,1.0134
205.03,64.70917,0.18017,100.85714,1.01328
205.339,64.80917,0.1813,100.85714,1.01316
205.64799,64.90916999999999,0.17879,100.82961999999999,1.01304
205.978,65.00917,0.18087,100.82961999999999,1.01291
206.304,65.10916999999999,0.17867,100.85714,1.01278
206.608,65.20917,0.17964000000000002,100.8021,1.0126600000000001
206.929,65.30917,0.17951,100.8021,1.01254
207.26199,65.40916999999999,0.18001,100.8021,1.01241
207.58299,65.50917,0.1794,100.77436999999999,1.0122799999999998
207.899,65.60916999999999,0.18179,100.77436999999999,1.01216
208.224,65.70917,0.17928,100.77436999999999,1.01203
208.55098999999998,65.80917,0.17915,100.77436999999999,1.01191
208.87399,65.90916999999999,0.18044000000000002,100.74664,1.01178
209.19701,66.00917,0.17982,100.74664,1.01165
209.50301000000002,66.10916999999999,0.18016,100.73277,1.0115299999999998
209.83299,66.20917,0.18003,100.71218,1.0114
210.16,66.30917,0.17989000000000002,100.70525,1.0112700000000001
210.48398999999998,66.40916999999999,0.1796,100.67752,1.01115
210.797,66.50917,0.18152000000000001,100.67752,1.01102
211.133,66.60916999999999,0.17917,100.67752,1.01089
211.455,66.70917,0.17967,100.66366,1.01076
211.756,66.80917,0.18032,100.66366,1.01064
212.101,66.90916999999999,0.1805,100.66366,1.01051
212.409,67.00917,0.17926,100.62899,1.0103799999999998
212.72501,67.10916999999999,0.17991,100.62899,1.01026
213.058,67.20917,0.17867,100.60146999999999,1.01013
213.37198999999998,67.30917,0.17948,100.58067,1.01
213.69501,67.40916999999999,0.17982,100.58067,1.00987
214.005,67.50917,0.17920999999999998,100.58067,1.00975
214.319,67.60916999999999,0.18003,100.58067,1.00962
214.642,67.70917,0.18020999999999998,100.56681,1.00949
214.97701,67.80917,0.17912,100.56681,1.00936
215.285,67.90916999999999,0.18025,100.53235,1.0092299999999998
215.608,68.00917,0.18139,100.49769,1.0091
215.955,68.10916999999999,0.18094000000000002,100.51849,1.00896
216.241,68.20917,0.17874,100.49076,1.00885
216.578,68.30917,0.18051,100.49076,1.00871
216.92799,68.40916999999999,0.1791,100.4563,1.00857
217.22,68.50917,0.17881,100.4563,1.00845
217.534,68.60916999999999,0.17899,100.42857,1.00833
217.858,68.70917,0.17806,100.40084,1.00819
218.17999,68.80917,0.17808,100.40084,1.00806
218.5,68.90916999999999,0.17762999999999998,100.37331999999999,1.00793
218.825,69.00917,0.17733,100.37331999999999,1.0078
219.142,69.10916999999999,0.17672000000000002,100.34559,1.00767
219.472,69.20917,0.17674,100.34559,1.0075399999999999
219.785,69.30917,0.17708,100.31806999999999,1.0074100000000001
220.106,69.40916999999999,0.17567,100.31806999999999,1.00728
220.431,69.50917,0.17617,100.26954,1.00714
220.75,69.60916999999999,0.17683,100.24181,1.00701
221.078,69.70917,0.17511,100.24181,1.00688
221.39,69.80917,0.1772,100.21429,1.00675
221.70598999999999,69.90916999999999,0.17674,100.20042,1.00662
222.037,70.00917,0.17549,100.15881999999999,1.0064799999999998
222.35201,70.10916999999999,0.17599,100.15881999999999,1.00635
222.674,70.20917,0.17634,100.1313,1.0062200000000001
222.99698999999998,70.30917,0.17715999999999998,100.10356999999999,1.0060799999999999
223.32001,70.40916999999999,0.1759,100.06933000000001,1.00595
223.647,70.50917,0.17561,100.06933000000001,1.00581
223.96001,70.60916999999999,0.17515,100.03466,1.00568
224.284,70.70917,0.17613,100.03466,1.00555
224.60898999999998,70.80917,0.1752,100.0,1.0054100000000001
224.92999,70.90916999999999,0.17602,99.99306999999999,1.00528
225.23801,71.00917,0.17572000000000002,99.96555,1.00515
225.569,71.10916999999999,0.17670999999999998,99.95861,1.00501
225.886,71.20917,0.17609,99.93088,1.00488
226.21001,71.30917,0.175,99.90335999999999,1.00474
226.52499,71.40916999999999,0.17534,99.90335999999999,1.00461
226.843,71.50917,0.17473,99.87563,1.0044799999999998
227.17101,71.60916999999999,0.17443,99.84810999999999,1.00434
227.489,71.70917,0.17429,99.82038,1.00421
227.81599,71.80917,0.17415999999999998,99.76491999999999,1.00407
228.125,71.90916999999999,0.17498,99.73739,1.00394
228.464,72.00917,0.17595999999999998,99.72353000000001,1.00379
228.786,72.10916999999999,0.17551,99.7166,1.00366
229.09801000000002,72.20917,0.17601,99.70966,1.00353
229.44298999999998,72.30917,0.17667,99.65441,1.00338
229.73199,72.40916999999999,0.1759,99.65441,1.00326
230.05299,72.50917,0.1764,99.62668000000001,1.00312
230.386,72.60916999999999,0.17499,99.59916,1.00298
230.696,72.70917,0.17549,99.57143,1.00285
231.01801,72.80917,0.17583,99.5645,1.00271
231.343,72.90916999999999,0.17602,99.53004,1.0025700000000002
231.66,73.00917,0.17684,99.48151,1.00243
231.97099,73.10916999999999,0.1759,99.45378000000001,1.0023
232.293,73.20917,0.17481,99.42626,1.00216
232.617,73.30917,0.17675,99.39874,1.0020200000000001
232.942,73.40916999999999,0.17454,99.34328000000001,1.0018799999999999
233.282,73.50917,0.17472000000000001,99.34328000000001,1.0017399999999999
233.576,73.60916999999999,0.17539000000000002,99.31555,1.0016100000000001
233.892,73.70917,0.17429,99.28803,1.00148
234.22501,73.80917,0.17399,99.26029,1.0013299999999998
234.52299,73.90916999999999,0.17418,99.20504,1.0012
234.847,74.00917,0.1742,99.20504,1.00106
235.174,74.10916999999999,0.17423,99.17038000000001,1.00092
235.485,74.20917,0.17409000000000002,99.14979,1.00079
235.81599,74.30917,0.17492,99.10819000000001,1.00064
236.125,74.40916999999999,0.17574,99.08529,1.00051
236.442,74.50917,0.1756,99.05063,1.00037
236.76801,74.60916999999999,0.17355,98.98845,1.00023
237.08299,74.70917,0.17532999999999999,98.96070999999999,1.00009
237.39799,74.80917,0.17359000000000002,98.90545999999999,0.99995
237.711,74.90916999999999,0.17362,98.8916,0.99982
238.037,75.00917,0.1746,98.85,0.9996700000000001
238.356,75.10916999999999,0.17463,98.82248,0.9995299999999999
238.67598999999998,75.20917,0.17481,98.78088000000001,0.99939
238.98801,75.30917,0.17452,98.7395,0.99926
239.31599,75.40916999999999,0.17438,98.71176,0.99911
239.638,75.50917,0.17521,98.65651,0.99897
239.95799,75.60916999999999,0.17587,98.62878,0.9988299999999999
240.27299,75.70917,0.17622000000000002,98.58067,0.99869
240.59399,75.80917,0.1756,98.53235,0.99855
240.925,75.90916999999999,0.17739000000000002,98.47689,0.9984
241.23,76.00917,0.17806,98.44937,0.9982700000000001
241.55901,76.10916999999999,0.17584,98.40777,0.9981200000000001
241.88,76.20917,0.17811,98.38718,0.99798
242.19901000000002,76.30917,0.1775,98.33866,0.99784
242.50999,76.40916999999999,0.17864000000000002,98.2834,0.9977
242.84801000000002,76.50917,0.17899,98.22794,0.99755
243.146,76.60916999999999,0.1787,98.17269,0.99741
243.48,76.70917,0.18017,98.17269,0.9972700000000001
243.8,76.80917,0.17843,98.09664000000001,0.9971200000000001
244.12198999999998,76.90916999999999,0.18006,98.03214,0.99698
244.446,77.00917,0.17976,97.98382,0.9968299999999999
244.757,77.10916999999999,0.18156,97.93529000000001,0.99669
245.075,77.20917,0.18158,97.89390999999999,0.99655
245.394,77.30917,0.18193,97.83866,0.99641
245.72301000000002,77.40916999999999,0.18195999999999998,97.78319,0.99626
246.03999,77.50917,0.18424000000000001,97.75567,0.9961200000000001
246.36501,77.60916999999999,0.18442999999999998,97.70042,0.99597
246.683,77.70917,0.18622,97.64496,0.9958299999999999
247.002,77.80917,0.1877,97.58971,0.9956799999999999
247.325,77.90916999999999,0.18837,97.53445,0.99554
247.63499,78.00917,0.18807000000000001,97.47899,0.9954
247.95598999999999,78.10916999999999,0.18859,97.41681,0.99525
248.265,78.20917,0.18925999999999998,97.36849000000001,0.99511
248.59,78.30917,0.19363,97.3271,0.9949600000000001
248.91901000000001,78.40916999999999,0.19510999999999998,97.24853,0.9948100000000001
249.246,78.50917,0.1974,97.19097,0.99466
249.569,78.60916999999999,0.19839,97.10566999999999,0.9945200000000001
249.88,78.70917,0.20035999999999998,97.06891,0.9943799999999999
250.20598999999999,78.80917,0.19958,97.02059,0.99423
250.52,78.90916999999999,0.19896,96.96534,0.99408
250.849,79.00917,0.20109000000000002,96.90294,0.99393
251.16901000000001,79.10916999999999,0.19951,96.82458000000001,0.99379
251.492,79.20917,0.20018,96.76471,0.99364
251.81,79.30917,0.1986,96.70714,0.99349
252.12399,79.40916999999999,0.19863,96.61954,0.99335
252.45,79.50917,0.1993,96.56891,0.9932
252.771,79.60916999999999,0.2003,96.52038,0.99305
253.10001,79.70917,0.19904000000000002,96.42605,0.9929
253.412,79.80917,0.19923,96.33381999999999,0.99275
253.72501,79.90916999999999,0.20055,96.31996,0.99261
254.047,80.00917,0.20139,96.23235,0.99246
254.36501,80.10916999999999,0.20060999999999998,96.14958,0.99231
254.688,80.20917,0.20064,96.05735,0.99216
255.00301000000002,80.30917,0.20067000000000002,95.99517,0.9920200000000001
255.334,80.40916999999999,0.20038,95.90294,0.9918600000000001
255.65401,80.50917,0.20040999999999998,95.84769,0.9917100000000001
255.963,80.60916999999999,0.20027999999999999,95.76239,0.9915700000000001
256.29599,80.70917,0.20209000000000002,95.70483,0.9914200000000001
256.608,80.80917,0.20131,95.61723,0.9912700000000001
256.93799,80.90916999999999,0.20134000000000002,95.49727,0.9911200000000001
257.263,81.00917,0.20202,95.43970999999999,0.9909600000000001
257.57401,81.10916999999999,0.20205,95.37059,0.99082
257.89499,81.20917,0.20207999999999998,95.28761,0.99067
258.22,81.30917,0.20146,95.19306999999999,0.9905200000000001
258.53201,81.40916999999999,0.20214000000000001,95.10798,0.9903700000000001
258.866,81.50917,0.20232999999999998,95.04118000000001,0.99021
259.18201,81.60916999999999,0.20235999999999998,94.92121999999999,0.99006
259.49701,81.70917,0.20207,94.87521,0.9899100000000001
259.81201,81.80917,0.20048,94.78992,0.98977
260.13698999999997,81.90916999999999,0.20084000000000002,94.70231,0.98961
260.46301,82.00917,0.19941,94.61239,0.98946
260.785,82.10916999999999,0.20025,94.52479,0.98931
261.10101000000003,82.20917,0.19963,94.45336,0.98916
261.42401,82.30917,0.19869,94.34286,0.989
261.73098999999996,82.40916999999999,0.19969,94.2645,0.9888600000000001
262.064,82.50917,0.19956,94.18845,0.9887
262.37799,82.60916999999999,0.20008,94.0916,0.98855
262.70001,82.70917,0.2006,93.95798,0.9884
263.02301,82.80917,0.19933,93.90504,0.98824
263.32901,82.90916999999999,0.20033,93.79685,0.9881
263.651,83.00917,0.20182,93.70461999999999,0.9879399999999999
263.978,83.10916999999999,0.20121,93.61933,0.98779
264.29501,83.20917,0.20237,93.51555,0.98764
264.62299,83.30917,0.20192000000000002,93.41429000000001,0.9874799999999999
264.93201,83.40916999999999,0.20227,93.31975,0.9873299999999999
265.263,83.50917,0.20328,93.28298000000001,0.9871700000000001
265.586,83.60916999999999,0.20429,93.14223,0.9870200000000001
265.89801,83.70917,0.20513,93.01092,0.98687
266.245,83.80917,0.20663,92.91408,0.9867
266.54501,83.90916999999999,0.20551999999999998,92.85189,0.98656
266.85999,84.00917,0.20701,92.75294,0.9864
267.17099,84.10916999999999,0.20623000000000002,92.63067,0.98625
267.504,84.20917,0.20838,92.51786,0.9860899999999999
267.82101,84.30917,0.20597,92.42563,0.9859399999999999
268.13599,84.40916999999999,0.20893,92.32185,0.9857899999999999
268.47,84.50917,0.21026999999999998,92.23908,0.9856299999999999
268.776,84.60916999999999,0.20981,92.10063000000001,0.9854799999999999
269.10199,84.70917,0.20919000000000001,92.02017,0.9853200000000001
269.422,84.80917,0.21004,91.92563,0.98516
