Repository: ulfsri/fsri_materials_database

#Database of Contemporary Material Properties for Fire Investigation Analysis
This project was supported by Award No. 2019-DU-BX-0018, awarded by the National Institute of Justice, Office of Justice Programs, U.S. Department of Justice. 

***
***

## Database Structure

## 01_Data/
Raw data generated from each apparatus are included here in plain-text format. The data is organized first by material, next by the short name of test apparatus used, and where applicable additional filtering by test settings.

### Test Apparatus and Data File Structure
- __Cone Calorimeter__ (Cone)
    + Data file structure is the material test, the short name for the apparatus, heat flux setting and scan/scalar, date of test, and replicate number. Scan is for the raw output data and scalar is for the initial conditions and high-level test parameters. 
        * Example: __MDF_Cone_HF25scalar_210323_R1__ stands for the first replicate of scalar data generated from a medium density fiber board test in cone calorimeter exposed to 25 kW/m<sup>2</sup> on March 23, 2021.
- __Heat Flow Meter__ (HFM)
    + Data file structure is the material test, the short name for the apparatus, whether test was dry or wet, whether test was for thermal conductivity or heat capacity, date of test, and replicate number. Scan is for the raw output data and scalar is for the initial conditions and high-level test parameters. 
        * Example: __OSB_HFM_Dry_Conductivity_210315_R3.tst__ stands for the third replicate of the data generated from an oriented strand board test in the heat flow meter tested dry for thermal conductivity on March 15, 2021.
- __Simultaneous Thermal Analyzer__ (STA)
    + Data file structure is the material test, the short name for the apparatus, the atmosphere tested in, the heating rate in Kelvin per minute and data/meta, date of test, and replicate number. Data is for the raw output data and meta is for the initial conditions and high-level test parameters. 
        * Example: __Polyester_Batting_STA_N2_3KData_210215_R1.csv__ stands for the first replicate of the data generated from a polyester batting board test in the simultaneous thermal analyzer tested in nitrogen with a heating rate of 3 Kelvin per minute on March 15, 2021.

# Materials and Products Database

## 01_Data

Raw data generated from each apparatus are included here in plain-text format. The data is organized first by material, next by the short name of test apparatus used, and where applicable additional filtering by test settings.

### material.json

Each material directory contains a json file of the same name as the material. This file links the data stored in the repository as well as data and graphs produced by the accompanying scripts (__02_Scripts__) to the respective landing page for the material on the front-end website.

File: 01_Data/Masonite_Board/Cone/Masonite_Board_HRRPUA_25.csv
Time after Ignition,Masonite_Board_R1,Masonite_Board_R2,Masonite_Board_R3,Mean,Std. Dev.
0.0,-0.8,2.1,13.8,5.1,7.7
0.25,-0.8,2.2,14.0,5.1,7.8
0.5,-0.8,2.2,13.8,5.1,7.7
0.75,-0.8,2.3,13.4,5.0,7.5
1.0,-0.8,2.3,13.2,4.9,7.3
1.25,-0.8,2.4,13.3,5.0,7.4
1.5,-0.8,2.3,13.1,4.9,7.3
1.75,-0.8,2.3,13.0,4.8,7.2
2.0,-0.8,2.4,13.0,4.8,7.2
2.25,-0.7,2.4,12.9,4.9,7.1
2.5,-0.6,2.4,12.7,4.9,7.0
2.75,-0.5,2.4,12.6,4.8,6.9
3.0,-0.4,2.4,12.6,4.9,6.8
3.25,-0.3,2.4,12.3,4.8,6.7
3.5,-0.3,2.4,12.1,4.7,6.5
3.75,-0.2,2.4,11.9,4.7,6.4
4.0,-0.1,2.4,11.8,4.7,6.3
4.25,-0.1,2.5,11.7,4.7,6.2
4.5,-0.0,2.4,11.6,4.7,6.1
4.75,0.0,2.4,11.4,4.6,6.0
5.0,0.0,2.4,11.3,4.6,5.9
5.25,0.1,2.5,11.4,4.6,5.9
5.5,0.1,2.4,11.0,4.5,5.7
5.75,0.1,2.5,11.1,4.6,5.8
6.0,0.2,2.5,11.1,4.6,5.8
6.25,0.2,2.4,10.9,4.5,5.7
6.5,0.2,2.4,11.0,4.6,5.7
6.75,0.2,2.4,11.0,4.5,5.7
7.0,0.4,2.5,11.1,4.7,5.7
7.25,0.5,2.7,10.9,4.7,5.5
7.5,0.6,2.8,10.8,4.7,5.4
7.75,0.7,2.9,10.7,4.8,5.3
8.0,0.9,3.0,10.6,4.8,5.1
8.25,1.1,3.1,10.4,4.9,4.9
8.5,1.2,3.1,10.4,4.9,4.8
8.75,1.4,3.2,10.2,4.9,4.6
9.0,1.5,3.3,10.1,5.0,4.5
9.25,1.9,3.4,10.0,5.1,4.3
9.5,2.3,3.4,9.9,5.2,4.2
9.75,2.6,3.4,9.8,5.3,4.0
10.0,2.8,3.5,9.8,5.4,3.9
10.25,3.0,3.5,9.7,5.4,3.7
10.5,3.3,4.2,9.6,5.7,3.4
10.75,4.1,4.7,10.0,6.2,3.2
11.0,4.8,5.3,10.5,6.9,3.2
11.25,5.4,5.6,10.6,7.2,3.0
11.5,6.0,6.1,10.9,7.7,2.8
11.75,6.5,6.6,12.9,8.6,3.6
12.0,7.0,8.1,14.1,9.7,3.8
12.25,8.6,9.8,15.7,11.4,3.8
12.5,10.1,11.0,17.3,12.8,3.9
12.75,11.3,12.1,18.3,13.9,3.8
13.0,12.4,15.0,21.5,16.3,4.7
13.25,13.5,17.5,24.7,18.5,5.7
13.5,16.1,19.6,27.8,21.2,6.0
13.75,18.6,22.0,33.4,24.7,7.7
14.0,20.1,26.8,37.4,28.1,8.8
14.25,22.5,30.5,41.8,31.6,9.7
14.5,26.3,35.5,44.8,35.5,9.3
14.75,30.2,37.9,50.2,39.4,10.1
15.0,32.9,44.5,54.2,43.9,10.6
15.25,36.1,49.8,60.4,48.8,12.2
15.5,42.5,54.6,63.2,53.4,10.4
15.75,46.6,57.0,69.1,57.6,11.3
16.0,52.0,63.9,72.0,62.6,10.0
16.25,56.9,69.6,75.8,67.4,9.6
16.5,59.0,73.2,79.1,70.5,10.3
16.75,65.5,75.7,85.6,75.6,10.1
17.0,68.9,81.2,88.7,79.6,10.0
17.25,72.8,85.1,92.2,83.4,9.8
17.5,76.5,89.7,98.6,88.2,11.1
17.75,82.5,92.2,102.8,92.5,10.2
18.0,86.6,96.9,104.2,95.9,8.8
18.25,90.1,100.9,108.8,99.9,9.4
18.5,93.5,106.1,113.0,104.2,9.9
18.75,97.8,108.2,121.7,109.2,12.0
19.0,101.7,111.8,124.5,112.7,11.4
19.25,104.5,116.4,127.9,116.3,11.7
19.5,109.3,117.7,133.1,120.0,12.1
19.75,115.2,120.7,134.9,123.6,10.2
20.0,116.0,125.5,139.7,127.1,11.9
20.25,122.9,129.6,143.7,132.1,10.6
20.5,124.6,131.4,147.5,134.5,11.8
20.75,130.1,136.4,146.5,137.6,8.3
21.0,128.8,137.0,157.1,141.0,14.5
21.25,132.1,142.3,159.2,144.5,13.7
21.5,133.3,144.9,161.2,146.5,14.0
21.75,144.0,148.6,163.5,152.1,10.2
22.0,145.5,156.3,165.9,155.9,10.2
22.25,147.7,158.3,169.4,158.4,10.9
22.5,155.7,157.7,173.0,162.1,9.5
22.75,154.9,163.5,175.7,164.7,10.5
23.0,161.2,167.6,174.4,167.7,6.6
23.25,162.0,170.5,177.7,170.1,7.8
23.5,170.7,171.6,179.9,174.1,5.1
23.75,173.6,170.4,176.0,173.4,2.8
24.0,177.1,183.2,186.4,182.2,4.7
24.25,179.8,181.2,185.6,182.2,3.0
24.5,183.0,184.1,188.8,185.3,3.0
24.75,187.7,181.4,193.3,187.5,6.0
25.0,190.0,184.9,187.8,187.6,2.6
25.25,193.7,187.4,196.2,192.4,4.5
25.5,200.9,193.1,195.7,196.6,4.0
25.75,200.0,197.7,201.5,199.7,1.9
26.0,206.6,191.8,204.8,201.1,8.1
26.25,207.5,193.0,209.5,203.3,9.0
26.5,207.5,201.8,201.7,203.7,3.3
26.75,212.4,206.1,211.4,209.9,3.4
27.0,212.2,202.6,207.7,207.5,4.8
27.25,214.9,204.5,212.4,210.6,5.5
27.5,216.6,203.8,212.9,211.1,6.6
27.75,219.0,202.9,215.8,212.6,8.5
28.0,224.8,209.8,218.2,217.6,7.5
28.25,219.2,211.3,222.1,217.5,5.6
28.5,223.2,210.6,221.9,218.6,6.9
28.75,228.1,215.1,218.3,220.5,6.7
29.0,229.9,216.5,223.8,223.4,6.7
29.25,224.5,217.1,221.8,221.1,3.7
29.5,230.5,225.4,225.2,227.0,3.0
29.75,233.1,219.5,228.5,227.0,6.9
30.0,237.1,225.4,227.8,230.1,6.2
30.25,232.6,224.3,226.6,227.9,4.3
30.5,237.9,225.7,227.8,230.5,6.6
30.75,242.2,225.1,232.6,233.3,8.6
31.0,236.5,228.8,232.8,232.7,3.8
31.25,237.3,232.4,229.6,233.1,3.9
31.5,242.6,234.1,233.8,236.8,4.9
31.75,243.6,238.3,234.9,238.9,4.4
32.0,248.9,227.9,236.1,237.6,10.6
32.25,244.1,233.4,236.2,237.9,5.6
32.5,242.2,231.3,240.1,237.8,5.8
32.75,252.3,233.4,240.4,242.0,9.5
33.0,249.6,239.1,241.2,243.3,5.6
33.25,248.3,242.2,244.0,244.8,3.2
33.5,254.1,238.1,242.1,244.8,8.3
33.75,245.7,237.4,244.6,242.5,4.5
34.0,254.3,238.8,246.8,246.6,7.8
34.25,251.6,234.7,251.4,245.9,9.7
34.5,256.1,236.8,245.4,246.1,9.7
34.75,251.0,241.5,243.6,245.3,5.0
35.0,256.7,241.0,241.4,246.4,9.0
35.25,259.0,244.2,250.9,251.4,7.4
35.5,260.1,245.3,248.0,251.1,7.9
35.75,255.2,249.3,253.3,252.6,3.0
36.0,254.0,240.8,251.5,248.8,7.0
36.25,261.6,245.6,257.3,254.8,8.3
36.5,255.9,242.6,249.9,249.5,6.7
36.75,260.8,243.5,251.7,252.0,8.7
37.0,255.2,250.5,252.7,252.8,2.4
37.25,259.7,251.8,258.6,256.7,4.2
37.5,260.8,253.3,263.2,259.1,5.2
37.75,264.1,249.4,264.9,259.5,8.7
38.0,258.0,255.8,263.1,258.9,3.7
38.25,266.0,251.2,267.2,261.5,8.9
38.5,262.6,256.4,260.2,259.7,3.1
38.75,260.6,265.1,267.0,264.2,3.3
39.0,264.7,256.3,264.0,261.7,4.7
39.25,272.9,255.2,268.6,265.6,9.2
39.5,270.4,262.1,267.3,266.6,4.2
39.75,263.5,261.7,265.4,263.5,1.8
40.0,270.3,259.6,274.3,268.1,7.6
40.25,272.5,256.1,274.2,267.6,10.0
40.5,277.0,263.8,269.5,270.1,6.6
40.75,269.9,262.4,267.4,266.6,3.8
41.0,277.9,267.0,277.3,274.0,6.1
41.25,273.4,263.7,276.8,271.3,6.8
41.5,269.9,261.9,274.1,268.7,6.2
41.75,277.5,260.6,284.3,274.1,12.2
42.0,274.0,267.5,274.5,272.0,3.9
42.25,275.1,273.2,276.3,274.9,1.6
42.5,281.3,265.4,277.0,274.6,8.2
42.75,289.0,271.9,276.8,279.2,8.8
43.0,285.1,268.0,287.8,280.3,10.8
43.25,283.8,272.7,280.7,279.1,5.7
43.5,283.0,273.3,287.6,281.3,7.3
43.75,278.8,273.0,294.7,282.2,11.2
44.0,285.9,277.0,285.3,282.8,5.0
44.25,283.8,271.9,286.3,280.7,7.7
44.5,283.2,267.3,291.9,280.8,12.5
44.75,289.2,269.6,282.4,280.4,10.0
45.0,292.1,271.8,296.4,286.8,13.1
45.25,294.7,270.9,280.0,281.8,12.0
45.5,284.9,276.9,294.4,285.4,8.8
45.75,288.0,275.4,297.4,286.9,11.0
46.0,295.6,274.2,295.3,288.4,12.3
46.25,289.8,277.1,293.4,286.8,8.6
46.5,296.6,270.5,295.5,287.6,14.8
46.75,295.0,280.2,294.8,290.0,8.5
47.0,298.5,280.5,299.2,292.7,10.6
47.25,295.9,280.8,304.5,293.7,12.0
47.5,297.0,284.5,307.0,296.2,11.3
47.75,299.4,285.6,303.6,296.2,9.4
48.0,302.8,287.6,300.4,296.9,8.2
48.25,297.9,293.4,305.8,299.0,6.3
48.5,294.6,289.4,305.5,296.5,8.2
48.75,303.1,289.7,298.2,297.0,6.8
49.0,293.8,279.7,310.1,294.5,15.2
49.25,304.2,290.0,308.3,300.9,9.6
49.5,302.7,293.5,311.3,302.5,8.9
49.75,301.1,290.6,315.0,302.2,12.3
50.0,304.0,288.3,312.2,301.5,12.1
50.25,311.4,295.1,310.8,305.8,9.2
50.5,308.6,295.8,305.2,303.2,6.6
50.75,306.9,294.5,312.1,304.5,9.0
51.0,306.7,303.9,309.1,306.6,2.6
51.25,305.4,297.9,310.2,304.5,6.2
51.5,307.0,297.8,314.4,306.4,8.3
51.75,318.7,296.7,318.7,311.4,12.7
52.0,306.6,297.1,321.4,308.4,12.2
52.25,317.9,302.3,317.2,312.5,8.8
52.5,317.1,299.0,319.6,311.9,11.3
52.75,318.3,301.6,314.9,311.6,8.8
53.0,315.1,300.6,317.7,311.1,9.2
53.25,315.9,304.9,325.1,315.3,10.1
53.5,320.0,299.3,318.1,312.5,11.4
53.75,318.0,307.8,311.4,312.4,5.2
54.0,329.5,304.0,317.7,317.1,12.8
54.25,322.0,303.8,323.6,316.5,11.0
54.5,318.3,301.2,329.9,316.5,14.4
54.75,327.9,311.4,330.5,323.3,10.3
55.0,331.3,304.5,317.9,317.9,13.4
55.25,326.1,309.8,338.0,324.6,14.2
55.5,316.5,310.0,319.3,315.3,4.8
55.75,327.6,311.4,339.9,326.3,14.3
56.0,317.3,315.5,329.8,320.9,7.8
56.25,327.4,314.1,328.4,323.3,8.0
56.5,329.7,311.4,329.0,323.4,10.4
56.75,329.8,314.4,335.5,326.6,10.9
57.0,331.2,314.8,341.5,329.2,13.4
57.25,331.3,315.8,339.4,328.8,12.0
57.5,334.2,319.8,330.0,328.0,7.4
57.75,332.5,320.3,334.1,329.0,7.6
58.0,338.0,314.9,340.7,331.2,14.2
58.25,331.3,317.6,339.4,329.4,11.0
58.5,340.3,319.4,342.6,334.1,12.8
58.75,332.8,326.2,337.5,332.2,5.7
59.0,340.5,320.1,339.1,333.3,11.4
59.25,336.9,326.3,347.6,336.9,10.7
59.5,351.4,321.2,342.8,338.5,15.5
59.75,332.7,323.9,344.1,333.6,10.1
60.0,346.2,333.1,343.8,341.0,7.0
60.25,339.0,332.7,346.8,339.5,7.1
60.5,341.5,327.7,343.2,337.4,8.5
60.75,331.3,329.8,353.9,338.3,13.5
61.0,348.1,330.9,347.2,342.1,9.7
61.25,354.4,327.6,356.7,346.2,16.2
61.5,339.7,329.1,349.7,339.5,10.3
61.75,346.3,332.2,351.2,343.2,9.9
62.0,348.6,335.8,348.6,344.3,7.4
62.25,351.5,321.7,356.1,343.1,18.7
62.5,351.3,337.1,357.2,348.5,10.3
62.75,345.1,336.3,358.9,346.8,11.4
63.0,357.9,337.0,347.1,347.3,10.4
63.25,349.1,330.1,366.4,348.5,18.1
63.5,351.9,339.3,357.8,349.7,9.5
63.75,348.8,342.8,360.8,350.8,9.1
64.0,354.3,338.6,357.6,350.2,10.1
64.25,360.2,337.3,363.3,353.6,14.2
64.5,349.9,345.0,369.1,354.7,12.7
64.75,345.7,341.4,365.2,350.8,12.7
65.0,365.5,349.5,371.0,362.0,11.2
65.25,366.8,344.3,363.9,358.3,12.2
65.5,358.9,347.3,374.7,360.3,13.8
65.75,360.3,345.6,355.1,353.7,7.5
66.0,367.0,348.6,378.7,364.8,15.1
66.25,362.3,352.5,371.7,362.2,9.6
66.5,361.1,355.1,364.9,360.4,4.9
66.75,372.3,361.7,370.5,368.2,5.7
67.0,369.2,352.7,381.8,367.9,14.6
67.25,360.2,351.4,368.5,360.0,8.6
67.5,375.3,348.9,374.5,366.2,15.0
67.75,381.5,358.8,378.3,372.9,12.3
68.0,377.0,360.6,387.5,375.1,13.5
68.25,376.1,352.9,388.2,372.4,17.9
68.5,385.2,355.8,376.1,372.4,15.0
68.75,381.5,362.5,383.1,375.7,11.5
69.0,379.1,364.8,382.4,375.5,9.4
69.25,371.0,356.3,391.2,372.8,17.5
69.5,384.0,362.2,378.6,374.9,11.3
69.75,384.2,359.9,387.3,377.1,15.0
70.0,389.0,371.2,383.9,381.3,9.2
70.25,377.9,360.1,388.3,375.4,14.3
70.5,386.1,370.1,386.8,381.0,9.5
70.75,395.3,356.5,388.4,380.0,20.7
71.0,381.8,372.4,401.7,385.3,14.9
71.25,387.3,357.2,399.3,381.3,21.7
71.5,392.8,367.1,401.2,387.0,17.8
71.75,375.5,364.3,397.9,379.2,17.1
72.0,391.2,375.5,401.3,389.3,13.0
72.25,397.2,371.2,403.0,390.5,16.9
72.5,390.7,373.6,397.1,387.1,12.2
72.75,386.4,377.4,404.4,389.4,13.8
73.0,391.2,373.0,407.3,390.5,17.2
73.25,385.9,364.4,394.3,381.5,15.4
73.5,399.8,374.5,405.8,393.4,16.6
73.75,399.3,368.5,402.3,390.0,18.7
74.0,391.8,375.3,416.6,394.6,20.8
74.25,403.1,376.8,407.6,395.8,16.7
74.5,398.1,381.1,402.0,393.7,11.1
74.75,399.1,377.7,410.3,395.7,16.5
75.0,411.2,373.6,408.2,397.6,20.9
75.25,401.6,379.7,403.6,395.0,13.3
75.5,402.4,390.0,411.6,401.3,10.8
75.75,400.6,376.5,405.3,394.2,15.4
76.0,399.2,378.9,414.1,397.4,17.7
76.25,393.2,387.3,408.3,396.3,10.8
76.5,398.6,389.4,415.2,401.1,13.1
76.75,398.2,387.1,410.9,398.7,11.9
77.0,407.7,383.7,402.5,398.0,12.6
77.25,404.4,383.6,423.3,403.8,19.8
77.5,407.1,388.5,422.7,406.1,17.1
77.75,409.7,385.2,410.8,401.9,14.5
78.0,403.4,387.0,421.4,403.9,17.2
78.25,404.6,389.4,417.5,403.8,14.1
78.5,408.8,392.3,412.8,404.6,10.8
78.75,411.6,388.3,424.9,408.3,18.5
79.0,403.8,379.3,423.0,402.1,21.9
79.25,405.3,384.2,425.4,405.0,20.6
79.5,411.8,387.3,427.8,409.0,20.4
79.75,404.5,396.3,421.6,407.4,12.9
80.0,407.4,384.2,435.8,409.1,25.9
80.25,416.9,384.5,420.7,407.4,19.9
80.5,407.2,400.6,428.8,412.2,14.8
80.75,418.6,393.4,425.6,412.5,16.9
81.0,410.2,392.4,428.9,410.5,18.2
81.25,426.9,394.7,421.6,414.4,17.3
81.5,412.9,397.4,418.9,409.7,11.1
81.75,424.0,387.4,428.1,413.2,22.4
82.0,415.7,397.5,422.6,411.9,12.9
82.25,416.4,412.0,425.0,417.8,6.6
82.5,415.3,404.8,431.2,417.1,13.3
82.75,414.9,406.8,425.7,415.8,9.5
83.0,420.8,402.8,437.4,420.3,17.3
83.25,414.3,397.2,446.1,419.2,24.8
83.5,416.5,401.1,431.3,416.3,15.1
83.75,422.0,401.9,446.8,423.6,22.5
84.0,416.4,410.4,435.0,420.6,12.8
84.25,419.2,399.6,445.2,421.3,22.9
84.5,424.3,417.8,426.6,422.9,4.5
84.75,413.9,408.1,440.5,420.8,17.2
85.0,421.7,409.2,442.0,424.3,16.6
85.25,432.4,419.7,442.3,431.5,11.4
85.5,427.0,418.4,440.1,428.5,10.9
85.75,432.2,407.8,440.4,426.8,17.0
86.0,426.1,414.4,444.4,428.3,15.1
86.25,424.3,412.4,444.0,426.9,16.0
86.5,425.8,420.4,451.5,432.6,16.6
86.75,430.6,410.6,439.2,426.8,14.7
87.0,438.3,405.4,448.6,430.8,22.6
87.25,402.7,400.3,440.1,414.3,22.3
87.5,432.3,412.8,436.7,427.3,12.8
87.75,421.1,412.2,438.2,423.8,13.2
88.0,440.5,407.9,453.2,433.9,23.3
88.25,434.5,418.4,455.9,436.2,18.8
88.5,440.5,411.5,426.9,426.3,14.5
88.75,426.1,426.0,459.5,437.2,19.3
89.0,422.2,424.4,450.7,432.4,15.8
89.25,428.7,423.8,448.0,433.5,12.8
89.5,447.5,422.8,438.8,436.4,12.6
89.75,433.6,425.2,457.2,438.7,16.6
90.0,436.6,416.5,441.9,431.7,13.4
90.25,432.1,420.2,447.1,433.1,13.5
90.5,429.7,411.9,448.1,429.9,18.1
90.75,434.8,421.6,443.6,433.3,11.1
91.0,428.1,433.1,449.3,436.8,11.1
91.25,436.8,428.9,450.3,438.7,10.8
91.5,432.3,419.9,453.2,435.1,16.9
91.75,439.8,424.8,432.7,432.4,7.5
92.0,438.3,424.1,452.2,438.2,14.1
92.25,436.3,436.5,454.3,442.3,10.3
92.5,436.5,419.3,435.1,430.3,9.6
92.75,435.0,433.7,447.1,438.6,7.4
93.0,439.1,434.2,444.8,439.4,5.3
93.25,436.5,431.2,446.3,438.0,7.7
93.5,453.5,430.0,454.6,446.0,13.9
93.75,432.8,435.3,443.5,437.2,5.6
94.0,448.7,440.3,453.0,447.3,6.4
94.25,438.6,449.1,461.8,449.8,11.6
94.5,438.9,444.2,436.8,440.0,3.8
94.75,443.5,441.9,441.7,442.4,1.0
95.0,442.6,422.3,461.1,442.0,19.4
95.25,445.9,438.5,451.2,445.2,6.4
95.5,451.6,448.8,454.4,451.6,2.8
95.75,439.1,426.7,451.3,439.0,12.3
96.0,440.7,437.9,449.8,442.8,6.2
96.25,440.1,441.4,457.9,446.5,10.0
96.5,445.3,443.5,451.2,446.7,4.0
96.75,450.4,426.7,449.3,442.2,13.4
97.0,441.6,444.4,456.2,447.4,7.7
97.25,451.3,455.6,456.0,454.3,2.6
97.5,443.5,438.3,439.2,440.3,2.8
97.75,441.4,446.6,460.3,449.5,9.8
98.0,445.0,438.6,462.0,448.5,12.1
98.25,443.6,440.2,439.4,441.1,2.3
98.5,452.2,435.4,454.0,447.2,10.3
98.75,436.8,453.5,443.1,444.5,8.4
99.0,446.4,440.8,456.1,447.8,7.8
99.25,445.2,431.4,450.3,442.3,9.8
99.5,445.1,440.2,450.5,445.3,5.2
99.75,428.1,454.5,468.5,450.4,20.6
100.0,450.1,436.4,460.0,448.8,11.9
100.25,447.5,435.3,446.8,443.2,6.9
100.5,451.9,440.1,447.8,446.6,6.0
100.75,441.4,437.0,448.1,442.1,5.6
101.0,435.5,435.4,445.8,438.9,6.0
101.25,448.9,445.6,451.1,448.6,2.8
101.5,439.2,439.6,444.7,441.2,3.0
101.75,431.9,440.8,443.3,438.7,6.0
102.0,435.8,439.2,446.4,440.4,5.4
102.25,439.8,448.9,448.3,445.7,5.1
102.5,435.1,438.6,451.2,441.6,8.5
102.75,444.2,438.0,452.7,444.9,7.3
103.0,445.8,445.7,453.1,448.2,4.3
103.25,448.1,455.6,453.1,452.3,3.8
103.5,438.0,438.9,445.9,440.9,4.3
103.75,447.3,446.5,445.5,446.4,0.9
104.0,434.6,440.6,443.6,439.6,4.6
104.25,441.9,447.7,453.6,447.7,5.8
104.5,433.4,441.8,451.5,442.3,9.1
104.75,441.0,462.5,442.0,448.5,12.1
105.0,442.9,451.6,442.9,445.8,5.0
105.25,441.7,439.2,448.3,443.1,4.7
105.5,443.3,448.6,433.5,441.8,7.7
105.75,440.3,443.7,436.4,440.1,3.7
106.0,441.7,445.2,447.8,444.9,3.1
106.25,448.2,452.3,434.8,445.1,9.2
106.5,443.6,452.4,445.5,447.2,4.6
106.75,433.4,436.8,454.9,441.7,11.6
107.0,437.6,436.8,432.3,435.5,2.9
107.25,434.5,455.2,437.5,442.4,11.2
107.5,434.6,448.6,448.5,443.9,8.1
107.75,436.1,441.1,448.2,441.8,6.1
108.0,428.6,447.5,436.5,437.5,9.5
108.25,431.5,452.3,438.1,440.6,10.7
108.5,439.1,452.0,435.6,442.2,8.7
108.75,429.8,445.9,433.1,436.3,8.5
109.0,432.6,437.7,441.9,437.4,4.6
109.25,434.8,452.8,437.5,441.7,9.7
109.5,422.3,438.3,436.5,432.4,8.7
109.75,437.4,440.9,436.9,438.4,2.2
110.0,432.8,444.9,429.2,435.6,8.2
110.25,431.1,437.4,430.8,433.1,3.7
110.5,429.6,441.5,436.9,436.0,6.0
110.75,434.0,446.0,430.5,436.8,8.1
111.0,422.8,441.1,419.5,427.8,11.6
111.25,429.6,440.8,427.0,432.5,7.3
111.5,421.7,436.9,418.4,425.7,9.9
111.75,422.3,440.1,425.1,429.1,9.6
112.0,426.1,438.1,424.6,429.6,7.4
112.25,420.1,435.0,427.4,427.5,7.4
112.5,416.6,443.3,420.7,426.9,14.4
112.75,421.6,438.6,421.8,427.3,9.8
113.0,414.2,444.9,416.0,425.1,17.2
113.25,414.4,440.5,413.7,422.9,15.3
113.5,409.3,428.5,417.7,418.5,9.6
113.75,417.9,434.5,406.0,419.5,14.3
114.0,406.9,427.3,416.2,416.8,10.2
114.25,414.4,431.3,401.1,415.6,15.1
114.5,409.3,429.3,406.1,414.9,12.6
114.75,411.2,428.9,415.3,418.4,9.2
115.0,417.1,421.9,406.8,415.3,7.7
115.25,400.5,416.6,413.5,410.2,8.5
115.5,410.0,429.7,407.4,415.7,12.2
115.75,407.5,418.5,404.2,410.1,7.5
116.0,405.9,412.9,404.0,407.6,4.7
116.25,400.2,430.0,399.9,410.0,17.3
116.5,397.4,418.5,397.0,404.3,12.3
116.75,393.2,435.9,397.5,408.8,23.5
117.0,396.4,411.7,399.4,402.5,8.1
117.25,391.7,404.5,393.0,396.4,7.1
117.5,389.4,419.3,396.2,401.7,15.7
117.75,394.7,411.2,398.4,401.5,8.6
118.0,398.0,409.8,400.6,402.8,6.2
118.25,396.2,401.7,397.1,398.3,2.9
118.5,393.6,417.2,390.3,400.4,14.6
118.75,388.5,406.6,402.9,399.4,9.6
119.0,390.9,407.2,387.9,395.4,10.4
119.25,375.3,407.2,397.6,393.3,16.4
119.5,375.2,403.8,388.7,389.2,14.3
119.75,387.6,399.7,388.4,391.9,6.8
120.0,388.7,401.7,385.2,391.9,8.7
120.25,377.3,392.0,390.7,386.7,8.1
120.5,378.1,388.8,388.2,385.0,6.0
120.75,376.8,395.1,384.0,385.3,9.2
121.0,375.3,393.7,381.0,383.3,9.4
121.25,375.3,394.4,386.0,385.2,9.6
121.5,369.5,394.8,386.7,383.7,12.9
121.75,373.2,384.2,384.8,380.7,6.5
122.0,368.7,388.3,377.0,378.0,9.9
122.25,365.4,389.2,382.6,379.1,12.3
122.5,359.8,390.6,371.7,374.0,15.5
122.75,367.7,376.6,383.2,375.8,7.8
123.0,364.6,387.0,383.4,378.3,12.0
123.25,358.2,376.1,370.3,368.2,9.1
123.5,363.8,383.8,378.1,375.2,10.3
123.75,365.2,379.8,378.6,374.5,8.1
124.0,361.8,395.8,374.8,377.5,17.2
124.25,362.0,377.7,374.0,371.2,8.2
124.5,362.8,384.1,377.0,374.6,10.8
124.75,365.9,378.4,368.7,371.0,6.6
125.0,359.7,387.0,366.9,371.2,14.1
125.25,360.3,376.0,366.4,367.6,7.9
125.5,364.7,384.0,369.2,372.6,10.1
125.75,359.5,383.7,378.6,373.9,12.7
126.0,368.7,386.4,369.3,374.8,10.0
126.25,365.2,376.9,368.5,370.2,6.0
126.5,360.9,377.9,374.0,370.9,8.9
126.75,361.4,387.7,369.5,372.9,13.5
127.0,375.1,374.6,371.9,373.8,1.7
127.25,356.2,376.3,371.0,367.8,10.5
127.5,369.0,371.6,375.9,372.2,3.5
127.75,366.7,375.6,375.2,372.5,5.0
128.0,365.4,375.4,365.1,368.6,5.9
128.25,363.4,377.3,371.8,370.8,7.0
128.5,358.6,372.0,373.7,368.1,8.2
128.75,368.7,380.0,371.9,373.5,5.8
129.0,373.7,370.0,366.6,370.1,3.5
129.25,368.9,371.1,372.5,370.9,1.8
129.5,369.1,379.1,361.6,369.9,8.8
129.75,373.0,381.1,366.6,373.6,7.2
130.0,373.5,373.6,369.0,372.0,2.6
130.25,367.9,377.0,372.2,372.4,4.6
130.5,377.4,377.1,371.5,375.3,3.3
130.75,376.2,380.5,376.4,377.7,2.4
131.0,379.7,373.0,371.1,374.6,4.5
131.25,377.2,378.5,367.1,374.3,6.3
131.5,375.4,381.0,367.5,374.6,6.7
131.75,373.1,384.2,364.0,373.8,10.1
132.0,377.4,378.3,361.4,372.4,9.5
132.25,377.2,379.2,366.4,374.3,6.9
132.5,378.6,380.4,367.0,375.3,7.3
132.75,383.4,382.1,365.0,376.8,10.3
133.0,376.7,381.6,364.5,374.3,8.8
133.25,376.2,374.8,360.6,370.5,8.7
133.5,380.5,389.4,359.0,376.3,15.6
133.75,385.7,380.8,354.5,373.7,16.8
134.0,375.1,386.6,353.1,371.6,17.1
134.25,377.9,384.9,350.3,371.0,18.3
134.5,376.3,378.7,354.2,369.7,13.5
134.75,370.8,378.7,349.9,366.5,14.9
135.0,374.3,383.2,350.3,369.3,17.0
135.25,371.1,384.6,346.6,367.4,19.3
135.5,374.2,376.3,345.2,365.2,17.4
135.75,366.6,384.6,347.3,366.2,18.7
136.0,369.9,375.2,342.2,362.4,17.7
136.25,363.8,371.4,339.7,358.3,16.5
136.5,361.1,371.9,334.6,355.9,19.2
136.75,363.3,368.7,334.5,355.5,18.4
137.0,358.1,369.5,329.7,352.4,20.5
137.25,354.1,368.5,331.0,351.2,18.9
137.5,344.4,366.4,328.2,346.3,19.2
137.75,349.9,361.2,322.2,344.4,20.1
138.0,342.9,355.8,318.4,339.0,19.0
138.25,338.5,354.5,319.7,337.6,17.4
138.5,328.3,357.6,315.0,333.6,21.8
138.75,329.2,353.1,309.1,330.5,22.0
139.0,328.1,350.8,310.4,329.8,20.3
139.25,318.1,344.5,303.5,322.0,20.8
139.5,312.6,341.5,302.6,318.9,20.2
139.75,309.1,338.5,290.2,312.6,24.4
140.0,300.8,332.1,284.1,305.7,24.4
140.25,297.8,329.4,280.9,302.7,24.7
140.5,286.4,331.2,272.9,296.8,30.5
140.75,287.6,325.3,272.5,295.1,27.2
141.0,282.2,318.9,264.9,288.7,27.6
141.25,276.4,314.1,259.6,283.4,27.9
141.5,266.7,307.3,252.7,275.6,28.4
141.75,260.0,306.6,247.0,271.2,31.3
142.0,253.7,301.0,245.0,266.6,30.2
142.25,246.5,298.3,236.3,260.4,33.3
142.5,240.2,289.0,233.4,254.2,30.3
142.75,233.7,283.7,227.0,248.1,31.0
143.0,226.1,276.5,226.3,243.0,29.1
143.25,219.7,270.4,221.0,237.0,28.9
143.5,211.5,266.2,215.2,231.0,30.6
143.75,209.5,262.7,210.7,227.6,30.4
144.0,201.7,261.2,205.8,222.9,33.2
144.25,192.6,255.9,202.3,216.9,34.1
144.5,185.5,246.1,196.8,209.5,32.2
144.75,185.7,239.3,192.7,205.9,29.1
145.0,175.9,235.9,187.5,199.8,31.8
145.25,170.3,232.9,183.5,195.6,33.0
145.5,164.3,223.2,178.1,188.5,30.8
145.75,162.1,222.2,175.5,186.6,31.6
146.0,156.1,214.4,169.7,180.1,30.5
146.25,151.4,213.0,166.5,177.0,32.1
146.5,145.0,205.7,163.6,171.4,31.1
146.75,140.9,203.9,158.5,167.8,32.5
147.0,138.3,195.4,153.2,162.3,29.6
147.25,133.6,191.9,152.1,159.2,29.8
147.5,128.4,189.8,147.2,155.1,31.5
147.75,122.3,187.4,145.9,151.9,32.9
148.0,120.1,180.4,143.1,147.9,30.4
148.25,117.6,177.0,142.5,145.7,29.8
148.5,111.8,171.8,136.3,140.0,30.1
148.75,109.8,164.3,134.9,136.3,27.3
149.0,104.8,159.2,131.7,131.9,27.2
149.25,102.5,153.1,128.1,127.9,25.3
149.5,97.9,149.3,125.8,124.4,25.7
149.75,93.9,146.2,123.2,121.1,26.2
150.0,91.5,141.8,121.5,118.2,25.3
150.25,87.8,138.6,118.5,115.0,25.6
150.5,85.6,134.1,117.8,112.5,24.7
150.75,82.8,130.4,113.1,108.7,24.1
151.0,83.2,126.7,110.3,106.7,21.9
151.25,81.9,123.4,109.5,104.9,21.1
151.5,78.8,119.4,107.6,102.0,20.9
151.75,76.9,115.5,103.3,98.6,19.7
152.0,75.4,113.9,101.6,97.0,19.7
152.25,73.2,111.8,100.3,95.1,19.8
152.5,71.1,105.7,97.8,91.5,18.1
152.75,69.7,104.2,94.0,89.3,17.7
153.0,69.6,100.3,91.9,87.3,15.8
153.25,67.6,98.1,89.7,85.1,15.8
153.5,66.3,94.5,88.6,83.1,14.9
153.75,65.5,92.4,84.9,80.9,13.9
154.0,64.2,90.8,83.3,79.4,13.7
154.25,62.7,87.0,81.6,77.1,12.8
154.5,62.9,84.4,79.2,75.5,11.2
154.75,61.8,82.2,77.4,73.8,10.7
155.0,60.4,79.8,74.8,71.7,10.0
155.25,60.2,78.8,74.5,71.1,9.7
155.5,59.2,75.3,71.4,68.6,8.4

File: 01_Data/Masonite_Board/Cone/Masonite_Board_HRRPUA_50.csv
Names,Masonite_Board_R1,Masonite_Board_R2,Masonite_Board_R3,Masonite_Board_R4,Masonite_Board_R5,Masonite_Board_R6,Mean,Std. Dev.
182,2.3,5.2,6.0,1.6,5.7,,4.2,2.1
183,2.1,5.2,5.9,1.6,5.7,,4.1,2.1
184,1.9,5.3,5.8,1.5,5.8,,4.1,2.2
185,1.8,5.4,5.9,1.5,5.8,-2.0,3.1,3.2
186,1.6,5.4,5.7,1.5,5.7,-1.9,3.0,3.1
187,1.6,5.4,5.7,1.5,5.8,-1.9,3.0,3.1
188,1.5,5.4,5.6,1.7,5.8,-1.8,3.0,3.1
189,1.4,5.5,5.6,1.7,5.7,-1.8,3.0,3.1
190,1.3,5.5,5.6,1.8,5.8,-1.8,3.0,3.1
191,1.2,5.5,5.5,1.9,5.8,-1.7,3.0,3.1
192,1.1,5.6,5.4,1.9,5.8,-1.7,3.0,3.1
193,1.0,5.5,5.4,1.8,5.8,-1.7,3.0,3.1
194,1.0,5.6,5.4,1.8,5.7,-1.7,3.0,3.1
195,0.9,5.6,5.3,1.7,5.8,-1.5,3.0,3.1
196,0.8,5.6,5.3,1.9,5.6,-1.4,3.0,3.0
197,0.7,5.5,5.2,1.9,5.8,-1.3,3.0,3.0
198,0.8,6.1,5.0,2.0,5.7,-1.2,3.1,3.0
199,0.9,6.2,5.0,2.0,5.7,-1.1,3.1,3.0
200,0.9,6.4,4.8,2.1,5.8,-1.1,3.2,3.0
201,0.9,6.7,4.8,2.1,5.7,-1.0,3.2,3.0
202,1.1,7.0,4.7,2.2,5.9,-0.9,3.3,3.0
203,1.2,8.1,4.6,2.2,6.3,-0.9,3.6,3.3
204,1.3,8.9,4.5,2.2,6.8,-0.8,3.8,3.6
205,1.4,9.9,4.5,2.3,7.4,-0.8,4.1,4.0
206,1.8,10.8,4.5,2.3,7.6,-0.7,4.4,4.2
207,2.0,14.3,4.5,2.3,8.0,-0.7,5.1,5.4
208,2.3,17.1,4.5,2.4,8.1,-0.7,5.6,6.3
209,2.5,20.1,4.5,2.3,8.6,-0.6,6.2,7.4
210,2.7,22.3,4.5,2.4,10.0,-0.6,6.9,8.3
211,3.1,26.5,4.4,2.4,11.1,-0.6,7.8,9.9
212,3.5,30.3,5.2,2.4,12.8,-0.5,8.9,11.4
213,3.8,34.0,5.8,2.3,13.5,-0.5,9.8,12.7
214,4.4,36.6,6.2,2.2,16.2,-0.5,10.8,13.9
215,4.7,41.8,6.7,2.1,17.8,-0.6,12.1,15.9
216,5.1,46.1,8.5,2.0,20.0,-0.8,13.5,17.5
217,5.5,50.1,10.4,2.0,23.7,-0.9,15.1,19.2
218,5.9,53.7,11.7,2.1,26.9,-0.9,16.6,20.7
219,6.4,55.7,13.2,2.2,29.8,-1.0,17.7,21.6
220,7.1,58.4,16.6,2.4,33.0,-1.1,19.4,22.7
221,7.8,60.6,20.2,2.5,38.0,-1.2,21.3,23.9
222,8.4,64.2,23.2,3.7,42.5,-1.3,23.4,25.5
223,8.6,67.1,25.7,4.7,45.4,-1.4,25.0,26.7
224,9.2,69.4,30.8,5.6,49.4,-1.4,27.2,27.9
225,11.1,74.0,34.1,6.6,54.6,-1.5,29.8,29.8
226,12.2,77.2,39.0,10.1,59.7,-1.4,32.8,31.1
227,13.9,79.0,42.8,13.1,63.3,-1.4,35.1,31.8
228,14.8,82.2,47.3,15.9,66.2,-1.3,37.5,32.9
229,16.3,85.7,52.6,19.3,70.1,-1.3,40.4,34.2
230,19.6,88.6,56.0,24.2,72.9,-0.4,43.5,34.4
231,23.0,91.4,60.2,28.7,81.3,0.4,47.5,35.8
232,25.8,96.1,65.6,33.0,82.1,1.1,50.6,36.5
233,28.1,99.4,71.4,37.1,84.3,1.8,53.7,37.3
234,33.1,100.7,75.1,42.4,87.8,4.4,57.3,36.7
235,39.0,105.0,75.9,47.8,93.1,6.6,61.2,36.9
236,42.3,109.5,80.5,52.2,94.0,8.8,64.5,37.2
237,46.2,111.5,85.8,54.8,96.2,12.5,67.8,36.7
238,56.0,116.8,91.3,58.5,99.9,16.4,73.1,36.6
239,62.6,118.4,94.0,58.0,101.3,19.2,75.6,36.0
240,69.9,122.5,97.2,63.8,105.5,22.1,80.1,36.0
241,77.1,126.9,100.4,67.8,109.8,25.0,84.5,36.3
242,84.1,132.3,101.8,71.3,114.2,28.5,88.7,36.5
243,93.3,137.8,106.8,77.0,115.0,32.2,93.7,36.4
244,96.6,140.7,110.0,77.9,119.3,35.3,96.6,36.7
245,107.1,142.4,112.9,83.9,126.1,38.4,101.8,36.7
246,109.7,146.6,117.0,87.1,124.3,40.9,104.3,36.6
247,119.5,150.5,121.8,90.0,127.3,43.9,108.8,37.2
248,124.5,155.3,124.9,92.6,131.0,48.1,112.7,37.4
249,129.1,154.3,125.6,98.2,137.8,51.2,116.0,36.7
250,133.0,161.2,132.1,100.3,138.0,54.8,119.9,37.3
251,139.0,162.7,134.3,105.1,141.6,56.3,123.2,37.6
252,140.5,171.2,137.7,106.8,141.4,59.5,126.2,38.5
253,153.8,167.5,142.9,109.1,149.5,63.2,131.0,38.5
254,153.6,170.2,142.2,113.9,150.8,67.9,133.1,36.9
255,163.6,174.6,150.0,118.3,154.1,70.6,138.5,38.3
256,163.1,178.6,154.5,123.6,157.4,72.4,141.6,38.4
257,167.1,183.9,155.0,125.7,158.0,76.6,144.4,38.3
258,175.0,184.5,158.6,129.1,164.6,83.6,149.2,37.3
259,183.0,181.7,161.1,133.0,167.1,83.0,151.5,38.1
260,182.3,186.0,168.6,135.1,167.0,88.8,154.6,36.9
261,183.2,191.0,167.5,138.5,171.3,89.9,156.9,37.4
262,192.8,188.7,171.1,142.2,175.6,96.6,161.2,36.3
263,192.7,191.4,179.4,147.1,175.5,100.6,164.4,35.3
264,196.7,200.4,174.4,146.0,177.6,103.0,166.4,36.6
265,205.5,198.8,180.1,150.2,180.3,103.6,169.8,37.7
266,201.9,204.7,186.1,150.7,180.5,111.7,172.6,35.5
267,212.2,201.8,186.3,153.9,186.4,113.6,175.7,36.3
268,222.4,205.2,192.1,155.8,188.0,116.4,180.0,38.1
269,222.5,215.1,197.0,156.1,187.0,118.8,182.7,39.1
270,227.0,206.0,192.7,161.4,187.5,122.7,182.9,36.5
271,231.6,218.6,199.2,163.1,190.6,127.1,188.4,38.2
272,234.2,215.8,198.1,162.9,189.0,132.1,188.7,36.8
273,244.0,216.3,203.5,170.6,195.4,130.5,193.4,39.2
274,242.2,224.2,206.9,169.0,196.5,134.1,195.5,39.0
275,246.3,222.9,207.1,169.5,198.9,138.0,197.1,38.6
276,252.3,223.2,210.6,173.8,200.8,141.8,200.4,38.6
277,254.3,221.4,211.4,178.1,201.3,147.9,202.4,36.6
278,258.8,226.9,213.7,178.1,204.6,149.9,205.3,38.0
279,257.8,227.9,217.7,181.4,208.0,149.2,207.0,37.7
280,267.6,229.3,218.3,182.9,206.9,154.9,210.0,38.8
281,268.8,230.6,218.6,185.3,204.4,154.4,210.4,39.2
282,270.3,231.8,221.7,190.2,214.5,160.3,214.8,37.4
283,270.8,226.7,226.9,193.3,215.7,159.2,215.4,37.3
284,278.6,233.4,228.0,194.4,217.3,163.4,219.2,38.8
285,283.0,238.9,232.4,195.7,216.0,165.0,221.8,40.2
286,286.3,240.6,232.4,198.7,216.4,166.1,223.4,40.7
287,282.2,238.7,233.2,207.4,226.2,169.1,226.1,37.3
288,281.6,234.5,233.7,205.0,222.8,175.7,225.6,35.2
289,307.3,243.0,235.6,202.2,229.8,175.7,232.3,44.4
290,294.8,247.2,240.6,210.3,232.7,177.3,233.8,39.2
291,294.5,243.6,244.7,208.4,231.8,181.9,234.1,38.1
292,302.2,245.1,248.2,213.1,233.5,184.5,237.8,39.4
293,303.1,249.3,243.2,218.5,233.2,187.7,239.2,38.3
294,307.0,249.4,243.4,216.5,233.2,185.4,239.2,40.4
295,311.2,251.5,250.1,219.6,236.8,188.7,243.0,40.8
296,316.4,254.8,248.5,222.0,235.3,194.8,245.3,40.9
297,314.7,249.3,252.2,219.7,240.2,198.2,245.7,39.5
298,316.6,257.6,256.1,221.7,241.1,196.8,248.3,40.6
299,326.2,261.8,261.6,220.8,248.6,199.8,253.1,43.3
300,327.7,254.8,256.6,226.1,242.6,207.3,252.5,41.3
301,333.5,262.1,255.1,228.4,245.4,200.2,254.1,44.7
302,326.2,271.0,262.7,230.7,246.1,210.6,257.9,40.0
303,314.0,271.9,265.0,227.0,250.1,214.1,257.0,35.6
304,334.4,263.4,263.6,227.4,252.7,215.2,259.4,41.7
305,331.7,277.5,268.1,235.3,263.9,213.4,265.0,40.4
306,344.4,269.6,273.6,230.0,261.6,215.9,265.9,44.8
307,351.5,276.3,275.6,232.7,263.2,218.9,269.7,46.4
308,328.8,277.7,274.8,237.8,263.2,218.8,266.8,37.9
309,342.6,279.4,276.5,239.4,271.2,226.9,272.6,40.4
310,363.1,277.2,278.2,235.9,272.0,223.6,275.0,48.9
311,353.7,278.9,296.2,238.3,275.9,226.7,278.3,45.3
312,355.4,280.6,287.1,249.6,273.3,231.4,279.6,42.6
313,355.2,286.6,282.5,250.7,282.9,234.9,282.1,41.4
314,351.6,287.5,295.4,244.9,279.0,237.1,282.6,41.1
315,356.2,284.7,287.3,253.7,275.4,240.0,282.9,40.4
316,360.8,287.6,293.9,250.8,284.3,246.9,287.4,41.0
317,362.2,288.8,297.1,253.6,282.8,243.9,288.1,41.8
318,365.7,294.4,296.2,252.8,283.4,244.8,289.6,43.0
319,370.3,297.4,303.0,261.2,286.6,248.0,294.4,42.8
320,363.0,294.0,303.1,261.0,289.2,253.3,293.9,39.0
321,377.5,290.5,304.6,263.0,288.3,253.2,296.2,44.1
322,367.7,299.1,301.1,268.8,290.0,262.1,298.2,37.6
323,373.2,308.8,316.1,277.8,293.9,258.3,304.7,39.6
324,384.3,295.7,318.0,269.3,297.4,267.5,305.4,43.1
325,366.9,305.4,310.9,277.1,299.2,274.2,305.6,33.6
326,371.5,302.6,325.8,274.6,288.3,265.9,304.8,39.0
327,388.2,304.4,319.7,273.1,301.8,268.4,309.2,43.4
328,392.2,307.1,326.6,279.3,300.8,271.5,312.9,43.6
329,389.0,304.5,311.6,286.0,294.2,280.3,310.9,39.9
330,395.0,315.4,313.3,282.4,298.8,272.8,313.0,43.6
331,389.6,317.0,333.8,291.8,306.1,286.5,320.8,37.8
332,396.2,324.5,319.6,283.9,303.6,291.5,319.9,40.5
333,404.6,320.4,334.7,282.5,305.6,278.6,321.1,46.3
334,405.2,318.0,320.7,286.4,304.1,287.9,320.4,44.0
335,394.2,320.8,330.1,298.0,313.2,290.5,324.5,37.1
336,412.6,335.9,334.8,297.9,318.3,297.7,332.9,42.5
337,405.9,335.9,335.7,299.2,314.3,294.3,330.9,40.8
338,403.2,331.5,338.8,299.6,316.7,292.3,330.4,39.9
339,427.1,329.8,346.2,293.5,315.9,298.0,335.1,49.2
340,408.9,329.7,350.2,297.6,317.5,300.3,334.0,41.5
341,404.0,331.4,347.1,311.5,323.0,303.6,336.8,36.3
342,423.4,333.8,347.0,306.8,324.6,304.4,340.0,43.9
343,413.3,327.6,357.2,306.6,329.8,305.8,340.0,40.5
344,405.2,340.2,347.6,308.6,326.5,313.5,340.3,35.2
345,415.8,335.6,354.1,313.2,329.0,307.1,342.5,39.6
346,421.4,351.7,352.0,307.5,337.1,310.6,346.7,41.4
347,431.1,344.3,364.2,309.2,335.7,308.6,348.9,45.6
348,432.2,350.8,357.0,314.6,329.1,321.0,350.8,43.2
349,438.1,351.3,374.0,316.4,328.3,319.0,354.5,46.4
350,443.9,362.0,366.7,317.0,341.8,327.4,359.8,45.5
351,447.8,362.1,369.1,324.4,343.5,328.4,362.6,45.4
352,439.4,354.2,369.6,329.1,341.7,326.3,360.1,42.1
353,431.4,356.5,366.9,325.6,345.9,335.2,360.2,37.9
354,451.5,351.6,367.8,326.1,340.9,331.0,361.5,46.6
355,443.9,357.3,384.1,317.7,347.3,328.1,363.1,45.9
356,460.2,366.5,371.6,319.3,338.8,340.7,366.2,49.9
357,449.4,355.0,380.5,335.7,343.1,342.1,367.6,43.1
358,457.4,372.9,382.2,337.4,355.1,335.9,373.5,45.1
359,455.4,370.0,392.7,329.8,349.5,341.5,373.1,46.0
360,497.4,362.3,387.0,336.2,356.0,351.5,381.7,59.1
361,472.5,369.3,392.2,341.3,356.9,349.9,380.4,48.5
362,466.0,363.5,409.8,338.0,353.0,349.6,380.0,49.0
363,473.9,364.2,406.3,332.9,357.7,355.4,381.7,51.1
364,476.1,374.0,412.6,348.1,358.9,352.4,387.0,49.5
365,487.7,372.6,390.4,343.4,367.6,360.1,387.0,51.7
366,482.3,362.7,424.3,339.1,369.1,348.5,387.7,55.0
367,470.0,380.1,407.0,363.4,368.0,359.7,391.3,42.1
368,494.9,380.5,408.1,344.3,378.6,353.3,393.3,54.6
369,496.9,377.7,420.4,361.5,370.2,356.0,397.1,54.0
370,480.6,373.8,404.6,359.3,372.0,377.1,394.6,44.7
371,478.7,374.3,429.3,359.2,376.8,366.2,397.4,46.9
372,496.3,388.0,411.9,367.7,371.2,362.3,399.6,50.7
373,494.8,395.6,416.9,354.2,380.4,368.2,401.7,50.5
374,496.6,372.2,417.5,363.6,375.9,357.7,397.2,53.0
375,498.4,381.3,420.6,381.0,386.6,378.5,407.7,47.1
376,509.6,393.9,427.8,365.5,398.3,378.4,412.2,52.1
377,499.7,394.9,425.7,373.8,382.9,372.7,408.3,48.8
378,503.8,400.8,429.3,380.8,387.5,374.8,412.8,48.6
379,537.4,400.3,428.7,373.4,383.3,372.9,416.0,63.1
380,518.9,391.4,419.8,379.6,392.5,372.4,412.4,54.6
381,529.5,397.6,430.9,377.4,399.8,376.5,418.6,57.8
382,563.4,410.9,446.6,381.8,396.3,375.2,429.0,70.6
383,530.5,398.0,438.7,389.1,403.1,387.4,424.5,55.2
384,550.3,409.5,439.1,381.5,407.2,392.5,430.0,62.0
385,554.5,412.5,439.5,382.4,409.9,382.4,430.2,64.6
386,564.9,418.0,458.1,383.3,402.6,388.0,435.8,68.8
387,549.9,412.5,451.4,399.0,422.9,381.6,436.2,60.4
388,568.1,414.3,443.8,402.9,413.4,389.8,438.7,65.8
389,562.0,424.3,450.3,392.3,405.3,393.4,437.9,64.6
390,567.4,417.2,465.3,400.0,407.9,391.2,441.5,66.9
391,585.1,416.0,448.6,396.5,402.4,390.2,439.8,74.2
392,594.8,416.9,456.0,409.2,416.4,408.1,450.2,73.0
393,592.6,421.8,448.4,401.7,419.5,406.2,448.4,72.5
394,586.4,422.0,462.3,402.2,422.1,408.6,450.6,69.8
395,593.5,444.0,462.3,409.7,414.8,412.7,456.2,70.4
396,603.8,428.7,460.3,410.7,447.3,406.6,459.6,73.6
397,589.3,436.9,468.0,413.1,427.7,401.9,456.2,69.0
398,609.7,436.0,482.6,416.6,422.0,404.9,462.0,77.2
399,598.7,437.6,469.7,413.3,438.4,407.9,461.0,71.0
400,623.1,441.0,472.6,409.8,435.0,410.0,465.2,80.7
401,606.4,455.8,492.8,429.6,430.6,409.9,470.9,72.3
402,635.7,462.9,476.4,428.8,434.2,414.5,475.4,81.8
403,629.0,444.1,476.7,416.0,443.6,394.6,467.3,84.0
404,620.9,445.7,492.0,424.7,447.6,417.7,474.8,76.1
405,644.5,447.0,483.9,421.3,433.7,428.6,476.5,85.3
406,650.1,461.5,478.4,425.9,431.0,414.7,476.9,88.1
407,683.2,477.3,491.3,436.5,440.6,426.6,492.6,96.7
408,646.3,461.8,481.7,436.8,451.9,419.6,483.0,82.7
409,653.7,469.4,508.5,440.1,445.2,428.2,490.8,84.7
410,669.7,461.6,502.3,457.8,457.3,425.0,495.6,88.8
411,684.2,474.6,484.1,449.8,422.5,431.3,491.1,97.6
412,662.9,470.3,494.5,445.3,439.4,439.5,492.0,86.5
413,699.7,471.1,497.5,443.2,452.5,429.1,498.9,101.2
414,668.3,495.8,521.8,440.2,458.1,430.9,502.5,88.2
415,698.4,477.3,510.2,451.4,466.3,433.4,506.2,97.7
416,696.1,481.2,490.3,458.2,460.0,455.6,506.9,93.7
417,711.8,482.4,529.1,442.8,455.3,450.6,512.0,102.8
418,730.2,488.3,515.7,446.1,466.0,452.5,516.4,107.8
419,686.0,491.2,523.3,470.9,447.6,451.4,511.7,89.8
420,737.0,490.9,524.9,476.7,476.3,451.5,526.2,106.0
421,719.0,493.6,535.0,439.4,460.7,453.6,516.9,104.8
422,753.8,510.1,534.7,456.8,467.3,456.6,529.9,114.2
423,736.2,509.2,544.9,456.6,473.5,458.5,529.8,106.6
424,728.5,499.1,530.3,470.1,460.2,462.0,525.0,103.2
425,753.0,508.9,538.5,478.0,479.8,451.3,534.9,110.9
426,729.4,519.8,546.6,477.6,494.3,478.4,541.0,96.0
427,756.1,526.2,543.7,463.1,475.2,454.5,536.5,113.3
428,784.2,517.1,553.5,477.1,483.0,455.5,545.1,122.1
429,755.2,522.5,547.0,473.9,469.7,470.9,539.9,110.2
430,752.8,534.2,563.1,484.0,479.4,467.6,546.9,107.3
431,777.2,531.8,545.6,481.5,476.0,485.8,549.7,115.1
432,780.8,545.2,558.5,482.4,485.4,469.6,553.6,117.1
433,808.5,548.2,547.6,488.0,481.2,469.2,557.1,127.8
434,787.4,549.3,551.6,482.9,485.3,470.9,554.6,119.3
435,775.0,560.6,561.7,484.9,491.3,477.5,558.5,112.6
436,779.0,574.2,583.1,490.0,491.3,495.2,568.8,111.4
437,790.5,562.4,593.4,479.8,492.4,494.0,568.8,117.6
438,773.4,543.4,584.4,491.0,475.2,457.9,554.2,117.1
439,792.0,569.1,565.3,492.7,500.4,501.3,570.1,113.9
440,811.1,571.6,563.7,491.0,478.1,496.2,568.6,125.1
441,789.6,571.9,578.3,503.0,499.0,481.9,570.6,114.5
442,806.2,571.7,591.4,487.9,510.0,503.7,578.5,118.8
443,784.6,577.5,589.9,491.6,508.0,499.3,575.2,110.8
444,792.1,578.8,590.8,500.7,498.6,474.3,572.5,117.4
445,793.3,593.6,584.5,491.3,517.0,498.9,579.8,113.3
446,767.9,599.4,585.9,490.5,499.9,486.2,571.6,108.2
447,783.3,592.1,593.9,498.2,508.4,499.9,579.3,109.5
448,826.9,593.9,595.4,499.6,502.4,495.6,585.6,127.1
449,800.1,605.0,588.5,505.4,504.6,504.9,584.7,114.8
450,812.2,590.9,594.4,515.0,517.7,500.9,588.5,116.8
451,806.1,603.4,591.9,514.6,517.1,508.2,590.2,113.7
452,827.7,603.0,610.3,505.3,508.2,502.6,592.9,125.4
453,804.3,597.3,610.4,498.8,522.8,505.6,589.9,115.2
454,819.9,621.1,649.2,532.8,509.7,524.9,609.6,117.5
455,813.5,637.2,630.3,521.9,523.2,499.9,604.3,118.1
456,835.6,623.8,623.9,521.0,527.5,524.7,609.4,121.1
457,774.9,635.1,642.2,512.7,519.4,519.0,600.5,104.2
458,834.0,633.4,646.7,524.2,522.5,516.9,612.9,123.1
459,811.2,620.9,636.6,533.2,518.9,513.7,605.8,113.7
460,829.4,626.1,662.3,540.4,509.9,519.7,614.6,121.7
461,800.2,638.9,650.1,535.9,516.7,528.1,611.7,109.1
462,827.9,626.9,640.4,519.5,526.7,533.7,612.5,118.0
463,819.3,653.8,665.4,539.8,518.9,528.9,621.0,116.5
464,813.1,620.3,658.5,533.6,529.8,537.1,615.4,110.6
465,807.4,653.8,669.0,547.3,526.6,540.5,624.1,108.5
466,792.5,639.6,660.8,548.0,535.3,535.1,618.5,101.4
467,811.7,643.2,670.8,551.7,527.8,555.1,626.7,106.8
468,838.1,667.6,683.3,544.9,522.1,538.1,632.4,122.4
469,832.6,660.9,651.4,552.3,524.0,554.6,629.3,114.4
470,851.6,646.9,669.4,553.7,529.8,549.6,633.5,121.0
471,845.5,658.4,674.5,541.7,536.6,560.9,636.3,118.6
472,812.5,652.7,674.0,572.5,541.7,537.8,631.9,105.2
473,806.4,664.9,681.2,557.2,534.1,557.6,633.6,104.5
474,841.3,651.2,672.2,551.0,540.8,557.6,635.7,115.0
475,818.8,660.3,683.3,558.4,537.7,547.0,634.2,109.4
476,837.8,665.8,680.3,558.3,540.4,554.3,639.5,114.3
477,830.8,665.1,688.0,557.4,549.9,550.7,640.3,111.6
478,841.8,659.2,690.9,554.9,558.6,541.8,641.2,115.9
479,833.0,663.4,707.0,564.8,554.2,558.1,646.7,111.1
480,833.7,642.3,700.8,551.1,553.8,555.2,639.5,112.9
481,838.8,670.0,712.6,563.2,567.6,569.0,653.5,110.3
482,847.6,682.0,714.2,577.4,562.4,566.1,658.3,112.9
483,816.6,672.6,706.1,566.7,555.7,564.0,647.0,104.5
484,862.6,677.7,712.0,586.4,560.4,572.8,662.0,115.7
485,843.7,662.6,728.8,568.3,548.1,570.0,653.6,116.0
486,835.6,673.6,712.7,581.1,575.9,578.6,659.6,103.7
487,846.6,662.7,724.2,588.4,553.1,575.2,658.4,111.9
488,851.9,666.2,738.6,575.3,567.8,587.8,664.6,113.0
489,836.1,670.8,742.3,591.5,563.7,586.8,665.2,106.8
490,863.3,669.5,705.6,594.8,557.1,569.2,659.9,115.4
491,852.9,680.4,714.0,581.4,571.3,564.3,660.7,112.9
492,858.6,667.0,733.4,568.0,567.1,579.3,662.2,117.0
493,825.0,691.0,724.3,596.1,583.2,583.3,667.2,97.8
494,834.4,673.6,728.0,594.8,600.0,583.4,669.0,98.4
495,825.4,649.2,733.0,587.9,562.8,582.6,656.8,103.3
496,830.5,673.9,732.8,607.3,577.5,594.8,669.5,97.8
497,859.4,676.0,755.0,584.7,567.4,589.9,672.1,116.1
498,829.5,683.8,735.7,584.3,591.9,588.0,668.9,100.1
499,844.3,676.3,746.1,614.3,580.9,593.4,675.9,102.9
500,816.8,664.1,750.5,594.5,594.8,598.5,669.9,94.4
501,825.5,686.9,737.7,596.5,582.0,589.4,669.7,98.7
502,824.9,659.7,740.2,605.9,556.2,581.1,661.3,103.5
503,825.3,695.7,738.8,600.0,581.4,587.8,671.5,99.0
504,825.1,689.5,749.8,582.4,578.8,601.8,671.2,101.4
505,828.7,687.5,728.4,608.7,563.7,590.9,668.0,100.2
506,819.2,664.7,755.5,614.3,587.0,603.0,673.9,93.8
507,814.8,675.0,749.6,605.2,570.5,601.4,669.4,96.0
508,826.6,672.1,746.2,616.8,580.4,608.2,675.1,94.7
509,809.1,669.7,754.7,618.0,567.2,608.3,671.1,93.4
510,801.9,678.9,761.8,601.8,591.5,608.5,674.1,89.9
511,802.9,675.6,766.4,616.0,571.6,595.9,671.4,94.9
512,802.4,679.0,741.7,601.4,581.2,600.7,667.7,89.6
513,795.9,666.5,737.0,609.4,585.7,592.4,664.5,86.0
514,790.3,681.3,723.4,619.7,585.5,608.9,668.2,78.5
515,798.0,692.4,756.9,625.9,592.2,599.0,677.4,86.2
516,801.1,672.0,776.2,623.1,589.3,615.2,679.5,89.0
517,796.3,696.1,754.9,611.5,593.3,603.8,676.0,86.4
518,787.1,682.9,746.8,617.1,598.2,610.7,673.8,78.9
519,795.0,675.3,741.2,611.1,590.9,600.2,669.0,84.1
520,780.0,679.5,746.2,624.5,580.0,604.2,669.1,80.6
521,778.5,686.6,743.8,612.9,582.8,604.3,668.2,80.8
522,778.6,681.9,761.5,618.0,590.6,608.6,673.2,81.3
523,771.7,698.4,756.3,616.4,568.6,606.7,669.7,84.6
524,755.4,674.4,742.1,627.5,589.5,617.1,667.7,68.6
525,751.0,668.0,731.4,613.3,579.0,611.7,659.1,70.0
526,738.7,682.9,740.5,617.8,580.4,612.4,662.1,68.6
527,736.8,674.8,758.5,619.6,584.6,605.9,663.3,72.1
528,748.5,682.9,748.5,620.2,570.3,615.9,664.4,74.4
529,734.4,681.6,751.6,609.7,586.5,610.8,662.4,70.3
530,718.2,669.5,741.9,621.9,588.6,617.6,659.6,60.9
531,721.1,685.1,755.8,616.6,584.0,615.5,663.0,68.0
532,708.1,673.8,753.0,616.6,578.6,605.8,656.0,67.1
533,709.3,669.0,742.0,631.8,572.2,599.1,653.9,65.1
534,701.1,696.4,734.7,600.6,566.0,619.4,653.0,66.8
535,692.4,675.6,723.3,603.9,578.7,611.3,647.5,57.4
536,686.8,683.3,731.6,623.1,572.0,620.0,652.8,57.9
537,686.9,680.9,733.4,619.1,583.9,589.1,648.9,60.5
538,679.7,668.6,724.4,606.4,565.7,624.3,644.8,57.0
539,682.7,677.5,727.6,597.1,560.0,620.0,644.1,62.4
540,676.4,679.3,728.0,600.1,576.5,610.1,645.1,58.3
541,661.6,661.4,721.5,609.1,571.2,606.3,638.5,53.6
542,663.9,677.5,728.7,600.2,545.0,607.9,637.2,65.5
543,647.5,678.1,710.4,595.6,557.0,605.0,632.3,56.9
544,642.7,669.6,722.3,591.7,560.7,585.1,628.7,60.9
545,637.2,660.0,716.2,589.7,556.8,598.7,626.4,57.0
546,635.4,681.3,724.4,599.9,565.3,594.2,633.4,59.8
547,631.5,662.7,722.3,592.7,547.4,591.9,624.7,61.8
548,621.6,661.5,718.6,583.3,545.4,594.5,620.8,61.7
549,614.6,670.2,709.8,588.6,546.2,599.5,621.5,59.1
550,600.3,644.7,722.8,579.3,548.6,581.1,612.8,62.5
551,594.4,669.0,714.6,581.9,565.7,576.1,617.0,60.5
552,582.4,664.1,712.8,581.4,560.5,588.3,614.9,59.7
553,581.6,649.8,722.4,575.9,557.0,587.8,612.4,62.4
554,577.5,658.6,697.6,581.2,536.1,577.2,604.7,60.5
555,569.4,660.5,697.0,572.9,552.9,592.5,607.5,57.8
556,552.7,657.9,695.9,558.1,552.6,578.5,599.3,62.1
557,540.4,655.1,709.7,556.9,538.5,589.1,598.3,69.8
558,528.2,667.0,702.6,559.2,541.2,576.0,595.7,71.8
559,520.0,644.2,713.9,548.3,531.8,573.4,588.6,75.6
560,519.0,647.8,691.0,551.1,532.1,579.0,586.7,68.5
561,503.6,657.0,695.2,544.0,517.8,568.7,581.1,77.9
562,494.8,657.9,703.4,550.4,513.9,572.5,582.2,82.2
563,487.6,654.0,692.2,550.3,533.7,564.9,580.4,77.3
564,484.4,649.9,691.3,552.8,529.8,557.0,577.5,77.7
565,470.4,664.8,682.8,557.6,521.5,559.3,576.1,82.5
