Repository: ulfsri/fsri_materials_database

# Materials and Products Database

## 01_Data

Raw data generated from each apparatus are included here in plain-text format. The data is organized first by material, next by the short name of test apparatus used, and where applicable additional filtering by test settings.

### material.json

Each material directory contains a json file of the same name as the material. This file links the data stored in the repository as well as data and graphs produced by the accompanying scripts (__02_Scripts__) to the respective landing page for the material on the front-end website.

File: 01_Data/Masonite_Board/Cone/Masonite_Cone_HF15Scalar_230106_R1.csv
LABORATORY,FSRI 
TEST IDENT,Masonite_HF15_R1
OPERATOR,Marino
MATERIAL,Masonite
ORIENTATION,Horizontal
HEAT FLUX,15
SURF AREA,0.009999999776482582
C FACTOR,0.04114474728703499
SPEC HOLDER DIFF,-566
SPECIMEN MASS,35.47999954223633
SCAN TIME,0.25
O2 DELAY TIME,11
CO DELAY TIME,11
CO2 DELAY TIME,8
FLOW FACTOR,1
SCAN COUNT,3062
TIME TO IGN,488.5
END OF TEST SCAN,2582
END OF TEST TIME,645.5
TEST STATUS,1
PRE TEST CMT,Dimensions: 101.61 x 101.61 x 2.99 mm; with calcium silicate substrate; with tie wires
POST TEST CMT,"After ignition the sample warped, charred, and fractured. Bumped weight scale."

File: 01_Data/Masonite_Board/Cone/Masonite_Cone_HF15Scalar_230106_R2.csv
LABORATORY,FSRI 
TEST IDENT,Masonite_HF15_R2
OPERATOR,Marino
MATERIAL,Masonite
ORIENTATION,Horizontal
HEAT FLUX,15
SURF AREA,0.009999999776482582
C FACTOR,0.04114474728703499
SPEC HOLDER DIFF,-566
SPECIMEN MASS,34.119998931884766
SCAN TIME,0.25
O2 DELAY TIME,11
CO DELAY TIME,11
CO2 DELAY TIME,8
FLOW FACTOR,1
SCAN COUNT,2835
TIME TO IGN,430.75
END OF TEST SCAN,2355
END OF TEST TIME,588.75
TEST STATUS,1
PRE TEST CMT,Dimensions: 100.87 x 101.53 x 3.04 mm; with calcium silicate substrate; with tie wires
POST TEST CMT,"After ignition the sample warped, charred, and fractured. Bumped weight scale around 20 seconds. Flames intermittenly extended radially outside of cone."

File: 01_Data/Masonite_Board/Cone/Masonite_Cone_HF15Scalar_230106_R3.csv
LABORATORY,FSRI 
TEST IDENT,Masonite_HF15_R3
OPERATOR,Marino
MATERIAL,Masonite
ORIENTATION,Horizontal
HEAT FLUX,15
SURF AREA,0.009999999776482582
C FACTOR,0.04114474728703499
SPEC HOLDER DIFF,-566
SPECIMEN MASS,34.810001373291016
SCAN TIME,0.25
O2 DELAY TIME,11
CO DELAY TIME,11
CO2 DELAY TIME,8
FLOW FACTOR,1
SCAN COUNT,2724
TIME TO IGN,398
END OF TEST SCAN,2244
END OF TEST TIME,561
TEST STATUS,1
PRE TEST CMT,Dimensions: 101.63 x 101.06 x 2.97 mm; with calcium silicate substrate; with tie wires
POST TEST CMT,"After ignition the sample warped, charred, and fractured."

File: 01_Data/Masonite_Board/Cone/Masonite_Cone_HF15Scan_230106_R1.csv (part 1 of 16)
Names,Time,Stack TC,Smoke TC,Exh Press,Smoke Comp,Smoke Meas,CO Meter,CO2 Meter,O2 Meter,Sample Mass,Ext Coeff,Start Test,Flame Verif
Chan Gain,,500,500,1,1,1,1,1,1,1,1,1.0,1.0
Offset,,0,0,0.3035644590854645,0,0,0,0,0,0,0,0.0,0.0
Gain,,1,1,25.01099967956543,13.361953735351562,14.545182228088379,1,1,1,1.0008947849273682,1.1065995693206787,1.0,1.0
Units,sec,C,C,Pa,%,%,%,%,%,g,/m,,
Baseline,,20.503042221069336,21.390016555786133,150.28294372558594,100.70392608642578,100.72773742675781,0.0003587822138797492,0.049467943608760834,20.96413803100586,-443.3831481933594,-0.0022961320355534554,,
1,0,19.186471939086914,19.839643478393555,151.0672607421875,99.16300201416016,99.26039123535156,0.0002111646463163197,0.046855855733156204,20.964759826660156,181.3120880126953,-0.009528730995953083,0.0,0.0
2,0.25,18.219066619873047,19.3820858001709,143.92605590820312,99.16545104980469,99.22132873535156,0.00022080622147768736,0.04688163846731186,20.96470832824707,180.93174743652344,-0.0054679932072758675,0.0,0.0
3,0.5,18.43868064880371,19.212425231933594,146.50515747070312,99.14913940429688,99.19602966308594,0.0002294836303917691,0.04690484330058098,20.964426040649414,180.7615966796875,-0.004589827731251717,0.0,0.0
4,0.75,18.16486167907715,19.338409423828125,153.0502471923828,99.1650390625,99.18804168701172,0.00023729330860078335,0.046925727277994156,20.96417236328125,181.16195678710938,-0.002251527737826109,0.0,0.0
5,1,18.583175659179688,19.77321434020996,153.42120361328125,99.14138793945312,99.21955871582031,0.00024432200007140636,0.04702866077423096,20.963943481445312,180.96177673339844,-0.00765072600916028,0.0,0.0
6,1.25,18.31592559814453,19.188865661621094,153.18382263183594,99.13813018798828,99.17605590820312,0.00025064783403649926,0.04712130129337311,20.96373748779297,180.94175720214844,-0.003712899051606655,0.0,0.0
7,1.5,17.902172088623047,19.355140686035156,152.4686279296875,99.13731384277344,99.21733856201172,0.0002688187814783305,0.047204677015542984,20.963552474975586,181.10189819335938,-0.007832545787096024,0.0,0.0
8,1.75,18.980195999145508,19.378406524658203,149.89181518554688,99.15077209472656,99.21245574951172,0.00028517263126559556,0.0472797155380249,20.9633846282959,181.16195678710938,-0.006037076935172081,0.0,0.0
9,2,19.017784118652344,19.213090896606445,147.63023376464844,99.13079071044922,99.21556091308594,0.00028517263126559556,0.0472797155380249,20.9633846282959,180.81163024902344,-0.00829753465950489,0.0,0.0
10,2.25,18.520069122314453,18.90924835205078,149.03236389160156,99.13079071044922,99.26571655273438,0.00029989107861183584,0.04734724760055542,20.963233947753906,180.8817138671875,-0.013202983886003494,0.0,0.0
11,2.5,18.601417541503906,18.94327735900879,148.58432006835938,99.12507629394531,99.24219512939453,0.0003131376870442182,0.04753810912370682,20.963098526000977,181.07188415527344,-0.011462131515145302,0.0,0.0
12,2.75,18.59225082397461,19.574872970581055,147.2501220703125,99.12303924560547,99.18182373046875,0.0003250596346333623,0.047709885984659195,20.962976455688477,181.01182556152344,-0.005755136255174875,0.0,0.0
13,3,18.85818099975586,18.93143081665039,151.909912109375,99.11936950683594,99.23375701904297,0.0003502473118714988,0.047864481806755066,20.962867736816406,180.94175720214844,-0.011195671744644642,0.0,0.0
14,3.25,18.75592803955078,19.389163970947266,149.6498565673828,99.124267578125,99.1827163696289,0.00037291619810275733,0.04800362139940262,20.9627685546875,181.06185913085938,-0.005722137168049812,0.0,0.0
15,3.5,18.329513549804688,18.91866683959961,151.4237060546875,99.12834167480469,99.13743591308594,0.0003933182160835713,0.048128847032785416,20.96268081665039,180.92173767089844,-0.0008904802380129695,0.0,0.0
16,3.75,18.36780548095703,19.242263793945312,146.5112762451172,99.11896514892578,99.19070434570312,0.0004116800264455378,0.048356372863054276,20.962600708007812,180.91172790527344,-0.0070230672135949135,0.0,0.0
17,4,18.556396484375,19.342273712158203,151.59239196777344,99.1169204711914,99.19824981689453,0.00043149336124770343,0.04856114834547043,20.962528228759766,181.03182983398438,-0.007961674593389034,0.0,0.0
18,4.25,18.670364379882812,19.265485763549805,147.26919555664062,99.1144790649414,99.20135498046875,0.00044932536548003554,0.048745445907115936,20.96246337890625,181.02183532714844,-0.008504846133291721,0.0,0.0
19,4.5,18.5313663482666,19.543060302734375,145.6235809326172,99.1161117553711,99.22843170166016,0.0004653741489164531,0.04891131445765495,20.962406158447266,180.8817138671875,-0.010994094423949718,0.0,0.0
20,4.75,18.768604278564453,18.968521118164062,153.28762817382812,99.12915802001953,99.17383575439453,0.00047981805982999504,0.04906059429049492,20.96235466003418,180.95176696777344,-0.004373916890472174,0.0,0.0
21,5,18.122547149658203,19.244281768798828,151.0871124267578,99.12345123291016,99.15208435058594,0.0004928176058456302,0.04919494688510895,20.96230697631836,181.00181579589844,-0.0028036399744451046,0.0,0.0
22,5.25,18.983135223388672,19.413394927978516,149.81625366210938,99.12874603271484,99.20845794677734,0.0005045171710662544,0.04931586608290672,20.962265014648438,180.96177673339844,-0.0078024351969361305,0.0,0.0
23,5.5,18.70806121826172,19.826393127441406,152.2098846435547,99.12956237792969,99.21112060546875,0.0005150467623025179,0.04957786947488785,20.96222686767578,180.94175720214844,-0.007983099669218063,0.0,0.0
24,5.75,18.723514556884766,19.567298889160156,143.9504852294922,99.12915802001953,99.22621154785156,0.0005179489380680025,0.04981367290019989,20.96219253540039,180.99180603027344,-0.009499195031821728,0.0,0.0
25,6,19.097814559936523,19.70041847229004,150.24978637695312,99.12630462646484,99.21422576904297,0.0005205608904361725,0.05002589523792267,20.96255111694336,180.95176696777344,-0.00860618706792593,0.0,0.0
26,6.25,18.506868362426758,19.5216064453125,151.354248046875,99.13813018798828,99.19336700439453,0.0005229116650298238,0.050331830978393555,20.962873458862305,180.94175720214844,-0.005407207645475864,0.0,0.0
27,6.5,18.83614158630371,19.592905044555664,149.94830322265625,99.13119506835938,99.1729507446289,0.0005250273388810456,0.05060717090964317,20.963163375854492,180.95176696777344,-0.004087971523404121,0.0,0.0
28,6.75,19.085529327392578,19.791852951049805,150.18873596191406,99.14424133300781,99.17871856689453,0.000525616982486099,0.05085497722029686,20.963424682617188,180.92173767089844,-0.003374882973730564,0.0,0.0
29,7,18.636112213134766,19.557727813720703,148.67820739746094,99.14750671386719,99.1778335571289,0.0005261476617306471,0.05107800289988518,20.963424682617188,180.8216552734375,-0.0029685853514820337,0.0,0.0
30,7.25,18.555713653564453,19.375146865844727,146.55706787109375,99.1515884399414,99.15962982177734,0.0005266252555884421,0.051386043429374695,20.963424682617188,180.51138305664062,-0.0007874835282564163,0.0,0.0
31,7.5,18.458600997924805,19.578628540039062,148.32176208496094,99.14505767822266,99.16407012939453,0.000527055119164288,0.05166328325867653,20.963424682617188,180.97178649902344,-0.001861480181105435,0.0,0.0
32,7.75,18.939918518066406,19.894922256469727,148.70339965820312,99.163818359375,99.16451263427734,0.000527441967278719,0.05191279575228691,20.963424682617188,180.95176696777344,-6.769445462850854e-05,0.0,0.0
33,8,19.0391902923584,19.83705711364746,149.10792541503906,99.16055297851562,99.21733856201172,0.0005277901655063033,0.052137359976768494,20.962953567504883,181.02183532714844,-0.005557145923376083,0.0,0.0
34,8.25,18.535659790039062,19.393266677856445,150.22537231445312,99.15077209472656,99.21778106689453,0.0005281035555526614,0.05237780138850212,20.9625301361084,181.00181579589844,-0.006558139808475971,0.0,0.0
35,8.5,18.966808319091797,19.80895233154297,147.2066192626953,99.18379974365234,99.25240325927734,0.0005283855716697872,0.052594199776649475,20.962148666381836,180.93174743652344,-0.006711569614708424,0.0,0.0
36,8.75,18.522621154785156,19.59223175048828,150.27879333496094,99.17564392089844,99.23597717285156,0.0005286394152790308,0.052788957953453064,20.96180534362793,180.91172790527344,-0.005903342273086309,0.0,0.0
37,9,18.859195709228516,19.972885131835938,147.60733032226562,99.1899185180664,99.27193450927734,0.0005242673214524984,0.052964240312576294,20.961496353149414,180.99180603027344,-0.008023055270314217,0.0,0.0
38,9.25,18.858814239501953,19.569808959960938,150.31924438476562,99.1817626953125,99.19469451904297,0.0005203324253670871,0.05312199518084526,20.961217880249023,180.95176696777344,-0.0012654437450692058,0.0,0.0
39,9.5,18.65772819519043,19.208608627319336,151.89389038085938,99.19969940185547,99.28347778320312,0.0005167910712771118,0.05326397344470024,20.960968017578125,180.97178649902344,-0.008194458670914173,0.0,0.0
40,9.75,18.87259292602539,19.649200439453125,150.72454833984375,99.19480895996094,99.20446014404297,0.000513603852596134,0.05347680673003197,20.960742950439453,180.95176696777344,-0.0009442935115657747,0.0,0.0
41,10,19.174800872802734,19.21446990966797,151.2725830078125,99.22783660888672,99.24530029296875,0.0005107353208586574,0.05366835370659828,20.960538864135742,180.93174743652344,-0.0017081276746466756,0.0,0.0
42,10.25,18.969894409179688,19.84556770324707,147.53863525390625,99.21601104736328,99.25728607177734,0.0005081536364741623,0.053840748965740204,20.960355758666992,180.91172790527344,-0.004037613980472088,0.0,0.0
43,10.5,18.457529067993164,19.415863037109375,150.62379455566406,99.23435974121094,99.31365966796875,0.0004966529668308794,0.053995903581380844,20.96019172668457,180.93174743652344,-0.007753795012831688,0.0,0.0
44,10.75,18.815471649169922,19.46242904663086,148.27597045898438,99.23191833496094,99.28968811035156,0.00048630236415192485,0.05413554236292839,20.95989418029785,180.96177673339844,-0.005649193190038204,0.0,0.0
45,11,18.624847412109375,19.09946060180664,148.86215209960938,99.24170684814453,99.27903747558594,0.000476986839203164,0.054337937384843826,20.959627151489258,180.95176696777344,-0.003650967264547944,0.0,0.0
46,11.25,18.49799346923828,19.4013614654541,149.04840087890625,99.24781799316406,99.28170013427734,0.00046860286965966225,0.05452009290456772,20.959386825561523,180.93174743652344,-0.003313532331958413,0.0,0.0
47,11.5,18.9366455078125,19.80926513671875,155.0736846923828,99.26005554199219,99.27548217773438,0.00045711681013926864,0.05468403175473213,20.959169387817383,180.95176696777344,-0.0015084834303706884,0.0,0.0
48,11.75,18.85590362548828,19.35176658630371,153.1975555419922,99.28044128417969,99.26305389404297,0.0004467793623916805,0.054831575602293015,20.958974838256836,180.95176696777344,0.0016997281927615404,0.0,0.0
49,12,18.82573890686035,19.60387420654297,146.92726135253906,99.28044128417969,99.29501342773438,0.0004467793623916805,0.054831575602293015,20.958974838256836,180.95176696777344,-0.0014245761558413506,0.0,0.0
50,12.25,18.493375778198242,19.52475357055664,151.1588592529297,99.29145050048828,99.30877685546875,0.00043747565359808505,0.05501807853579521,20.958799362182617,180.94175720214844,-0.001693660393357277,0.0,0.0
51,12.5,18.96143341064453,19.65103530883789,146.98678588867188,99.2873764038086,99.32742309570312,0.00042647565715014935,0.05518593266606331,20.958641052246094,180.94175720214844,-0.0039143250323832035,0.0,0.0
52,12.75,19.211606979370117,19.873666763305664,147.8179931640625,99.30572509765625,99.36470794677734,0.00041657566907815635,0.055337000638246536,20.958499908447266,180.94175720214844,-0.00576381990686059,0.0,0.0
53,13,18.67886734008789,19.974166870117188,153.81199645996094,99.3281478881836,99.35005950927734,0.0004076656769029796,0.0554729625582695,20.958372116088867,180.93174743652344,-0.002140993485227227,0.0,0.0
54,13.25,18.743499755859375,19.492660522460938,150.50320434570312,99.32162475585938,99.38423919677734,0.0003996466984972358,0.05567207932472229,20.9582576751709,180.9017333984375,-0.006117550656199455,0.0,0.0
55,13.5,18.72530174255371,19.422626495361328,150.15972900390625,99.34038543701172,99.34606170654297,0.0003924296179320663,0.0558512844145298,20.958154678344727,180.93174743652344,-0.0005548771005123854,0.0,0.0
56,13.75,18.850343704223633,20.053983688354492,147.4203338623047,99.35057830810547,99.37757873535156,0.0003859342250507325,0.05601256713271141,20.95806121826172,180.94175720214844,-0.002637539990246296,0.0,0.0
57,14,19.074676513671875,19.832839965820312,149.24073791503906,99.36892700195312,99.37313842773438,0.00038008837145753205,0.05615772306919098,20.95774269104004,180.94175720214844,-0.0004113813047297299,0.0,0.0
58,14.25,18.728071212768555,19.51541519165039,148.8881072998047,99.35873413085938,99.40155029296875,0.000374827126506716,0.05641121044754982,20.957454681396484,180.9017333984375,-0.004182321019470692,0.0,0.0
59,14.5,19.094568252563477,19.410396575927734,150.49327087402344,99.37831115722656,99.44149780273438,0.00037009199149906635,0.056639350950717926,20.957195281982422,180.93174743652344,-0.006169655825942755,0.0,0.0
60,14.75,18.60681915283203,19.633724212646484,155.39732360839844,99.39013671875,99.45082092285156,0.0003756817022804171,0.05684467777609825,20.95696258544922,180.93174743652344,-0.0059247626923024654,0.0,0.0
61,15,18.872276306152344,19.57561492919922,149.84678649902344,99.41337585449219,99.44771575927734,0.0003807124448940158,0.057029470801353455,20.956518173217773,180.93174743652344,-0.0033523107413202524,0.0,0.0
62,15.25,18.67703628540039,19.2401123046875,148.78887939453125,99.4215316772461,99.4299545288086,0.00038524012779816985,0.05719578638672829,20.956117630004883,180.89170837402344,-0.000822201429400593,0.0,0.0
63,15.5,18.989364624023438,20.04033660888672,148.90948486328125,99.43498992919922,99.48233795166016,0.0003893150424119085,0.05746837332844734,20.95575714111328,180.92173767089844,-0.004621085710823536,0.0,0.0
64,15.75,18.200637817382812,19.7021427154541,152.5701446533203,99.4378433227539,99.44327545166016,0.000392982445191592,0.05771370232105255,20.955432891845703,180.92173767089844,-0.0005299965851008892,0.0,0.0
65,16,18.785823822021484,20.084012985229492,151.28250122070312,99.45660400390625,99.48544311523438,0.0004087687993887812,0.05793450027704239,20.955141067504883,180.92173767089844,-0.0028140575159341097,0.0,0.0
66,16.25,19.234434127807617,19.978782653808594,145.53350830078125,99.47372436523438,99.45614624023438,0.00042297650361433625,0.05813321843743324,20.95464324951172,180.8817138671875,0.0017159257549792528,0.0,0.0
67,16.5,18.541025161743164,19.66249656677246,151.63055419921875,99.48677825927734,99.54847717285156,0.00043576344614848495,0.0583120621740818,20.954195022583008,180.91172790527344,-0.006017972249537706,0.0,0.0
68,16.75,19.056991577148438,19.81215476989746,151.57177734375,99.50022888183594,99.50141906738281,0.0004472716827876866,0.05861905217170715,20.953792572021484,180.91172790527344,-0.00011629590153461322,0.0,0.0
69,17,18.550203323364258,19.567955017089844,152.20606994628906,99.5157241821289,99.54181671142578,0.00045762909576296806,0.05889534205198288,20.95343017578125,180.9017333984375,-0.0025449420791119337,0.0,0.0
70,17.25,18.70493507385254,19.943737030029297,153.7440643310547,99.5145034790039,99.55868530273438,0.0004669507616199553,0.05914400517940521,20.95310401916504,180.8717041015625,-0.004308507312089205,0.0,0.0
71,17.5,18.716386795043945,19.62876319885254,151.9068603515625,99.53775024414062,99.5693359375,0.0004878339823335409,0.05936780199408531,20.952810287475586,180.91172790527344,-0.003079707734286785,0.0,0.0
72,17.75,19.002483367919922,19.718002319335938,147.55467224121094,99.55935668945312,99.57288360595703,0.0005066288867965341,0.05956921726465225,20.952545166015625,180.9017333984375,-0.001318680471740663,0.0,0.0
73,18,18.801387786865234,19.306453704833984,150.6764678955078,99.56751251220703,99.65855407714844,0.0005235443240962923,0.05985044315457344,20.952306747436523,180.9017333984375,-0.008871995843946934,0.0,0.0
74,18.25,18.643756866455078,19.904003143310547,148.69500732421875,99.5736312866211,99.5764389038086,0.0005387681885622442,0.06010354310274124,20.95209312438965,180.86167907714844,-0.00027367364964447916,0.0,0.0
75,18.5,18.355134963989258,20.169147491455078,153.33265686035156,99.6091079711914,99.63591766357422,0.0005603645113296807,0.06033133342862129,20.951900482177734,180.89170837402344,-0.002612075535580516,0.0,0.0
76,18.75,18.766582489013672,19.537113189697266,149.3117218017578,99.61441040039062,99.65100860595703,0.0005798011552542448,0.06053634732961655,20.95149040222168,180.9017333984375,-0.0035658839624375105,0.0,0.0
77,19,19.061607360839844,19.706947326660156,155.38739013671875,99.6294937133789,99.65278625488281,0.0005972941871732473,0.06082085892558098,20.951122283935547,180.9017333984375,-0.0022688896860927343,0.0,0.0
78,19.25,19.406047821044922,19.795021057128906,154.53634643554688,99.63153839111328,99.65589141845703,0.0006130379042588174,0.061076920479536057,20.950790405273438,180.86167907714844,-0.0023724804632365704,0.0,0.0
79,19.5,19.149429321289062,19.741300582885742,147.9973602294922,99.64825439453125,99.64923858642578,0.0006272072205320001,0.06130737438797951,20.95049285888672,180.89170837402344,-9.604527440387756e-05,0.0,0.0
80,19.75,18.258487701416016,19.740131378173828,150.22689819335938,99.67108917236328,99.67276000976562,0.000643908220808953,0.06151478365063667,20.949989318847656,180.89170837402344,-0.00016258320829365402,0.0,0.0
81,20,18.96410369873047,19.751258850097656,153.13803100585938,99.68331909179688,99.71404266357422,0.0006589391268789768,0.0617014542222023,20.949535369873047,180.89170837402344,-0.0029911568854004145,0.0,0.0
82,20.25,19.062944412231445,19.470279693603516,150.98330688476562,99.68291473388672,99.73845672607422,0.0006724669365212321,0.06203106418251991,20.949127197265625,180.8516845703125,-0.005407207645475864,0.0,0.0
83,20.5,18.952402114868164,20.177274703979492,151.0703125,99.71308898925781,99.76553344726562,0.0006833258084952831,0.06232771277427673,20.948759078979492,180.8817138671875,-0.005103865638375282,0.0,0.0
84,20.75,19.160655975341797,20.13079071044922,149.8490753173828,99.72042846679688,99.71492767333984,0.0006930988165549934,0.0625946968793869,20.948429107666016,180.89170837402344,0.0005357531481422484,0.0,0.0
85,21,19.329479217529297,19.70168113708496,153.21664428710938,99.7257308959961,99.76775360107422,0.0007018945179879665,0.06283498555421829,20.948131561279297,180.89170837402344,-0.004089707974344492,0.0,0.0
86,21.25,18.93818473815918,20.12193489074707,152.0045623779297,99.74000549316406,99.78284454345703,0.0007098106434568763,0.06322836130857468,20.94786262512207,180.86167907714844,-0.00416842894628644,0.0,0.0
87,21.5,18.40517807006836,19.8851318359375,149.10792541503906,99.7640609741211,99.75798797607422,0.0007169351447373629,0.0635823979973793,20.947622299194336,180.89170837402344,0.0005912939086556435,0.0,0.0
88,21.75,19.120237350463867,19.512313842773438,154.3058319091797,99.76936340332031,99.83566284179688,0.000720714742783457,0.06390103697776794,20.947404861450195,180.89170837402344,-0.006448714062571526,0.0,0.0
89,22,18.830907821655273,20.011615753173828,153.8997802734375,99.7807846069336,99.84498596191406,0.0007241163984872401,0.06418780982494354,20.94721031188965,180.89170837402344,-0.006243762094527483,0.0,0.0
90,22.25,19.109519958496094,20.128435134887695,147.3455352783203,99.80280303955078,99.83345031738281,0.0007271778886206448,0.06458460539579391,20.94703483581543,180.84165954589844,-0.002980160294100642,0.0,0.0
91,22.5,18.701568603515625,19.7359619140625,152.28468322753906,99.81503295898438,99.83566284179688,0.0007299332064576447,0.06494171917438507,20.946876525878906,180.8717041015625,-0.002006154740229249,0.0,0.0
92,22.75,19.02643585205078,19.44141387939453,151.35043334960938,99.81503295898438,99.87295532226562,0.0007337289862334728,0.06526312232017517,20.946733474731445,180.8516845703125,-0.005631246604025364,0.0,0.0
93,23,19.137710571289062,19.725038528442383,154.20431518554688,99.83623504638672,99.88937377929688,0.0007371451938524842,0.06555238366127014,20.94637107849121,180.8516845703125,-0.00516522815451026,0.0,0.0
94,23.25,18.28567886352539,19.66504669189453,151.31532287597656,99.83623504638672,99.88937377929688,0.0007402197807095945,0.06581272184848785,20.946044921875,180.84165954589844,-0.00516522815451026,0.0,0.0
95,23.5,19.021711349487305,19.5434627532959,151.08099365234375,99.86763763427734,99.87339782714844,0.0007429869147017598,0.06615494936704636,20.945751190185547,180.86167907714844,-0.0005600846488960087,0.0,0.0
96,23.75,18.707685470581055,19.62006950378418,149.22471618652344,99.8749771118164,99.95906829833984,0.0007454773294739425,0.06646295636892319,20.945486068725586,180.84165954589844,-0.008169558830559254,0.0,0.0
97,24,18.738786697387695,19.506256103515625,146.22198486328125,99.88516998291016,99.88538360595703,0.0007556176278740168,0.06674016267061234,20.945247650146484,180.84165954589844,-2.0829013010370545e-05,0.0,0.0
98,24.25,18.79861831665039,19.727720260620117,149.53765869140625,99.88150024414062,99.89825439453125,0.0007647438906133175,0.06698965281248093,20.945032119750977,180.8316650390625,-0.0016282694414258003,0.0,0.0
99,24.5,19.151695251464844,19.95555877685547,149.31019592285156,99.90678405761719,99.93864440917969,0.0007729575736448169,0.06721419095993042,20.944839477539062,180.8516845703125,-0.003095334628596902,0.0,0.0
100,24.75,18.618892669677734,19.65032196044922,149.59031677246094,99.92513275146484,99.95240783691406,0.0007803498883731663,0.06741627305746078,20.944665908813477,180.86167907714844,-0.0026491147000342607,0.0,0.0
101,25,19.022186279296875,19.68886375427246,151.7908477783203,99.93573760986328,99.91556549072266,0.0007870029658079147,0.06759814918041229,20.944509506225586,180.8516845703125,0.0019600416999310255,0.0,0.0
102,25.25,18.969806671142578,19.82562255859375,154.17684936523438,99.93450927734375,99.94664001464844,0.0007956240442581475,0.06776183843612671,20.944368362426758,180.8516845703125,-0.001178066711872816,0.0,0.0
103,25.5,18.852678298950195,19.76040267944336,150.30856323242188,99.95897674560547,99.97682189941406,0.0008033830090425909,0.06790915876626968,20.944005966186523,180.8817138671875,-0.0017330111004412174,0.0,0.0
104,25.75,18.68007469177246,19.609254837036133,145.531982421875,99.9736557006836,99.95018768310547,0.0008103660657070577,0.06789528578519821,20.943679809570312,180.8817138671875,0.0022793496027588844,0.0,0.0
105,26,18.478538513183594,19.778461456298828,148.43777465820312,99.96591186523438,99.93509674072266,0.0008166508632712066,0.06788279861211777,20.94338607788086,180.8717041015625,0.002993127331137657,0.0,0.0
106,26.25,19.068614959716797,19.921314239501953,152.04425048828125,99.99323272705078,99.9781494140625,0.0008183569298125803,0.0678715631365776,20.9431209564209,180.86167907714844,0.0014648617943748832,0.0,0.0
107,26.5,18.696786880493164,20.06220817565918,145.53045654296875,100.00016021728516,99.97105407714844,0.0008198923896998167,0.06786144524812698,20.942882537841797,180.8717041015625,0.002825388452038169,0.0,0.0
108,26.75,18.80591583251953,20.265716552734375,148.56524658203125,100.00872802734375,100.01766204833984,0.0008212742977775633,0.06769826263189316,20.942668914794922,180.86167907714844,-0.0008673348929733038,0.0,0.0
109,27,19.015487670898438,19.988758087158203,151.60459899902344,100.02422332763672,99.97948455810547,0.0008225180208683014,0.0675513967871666,20.942476272583008,180.8516845703125,0.004343030042946339,0.0,0.0
110,27.25,18.590534210205078,19.87820816040039,149.252197265625,100.02952575683594,99.98969268798828,0.000814423430711031,0.06741921603679657,20.942302703857422,180.8516845703125,0.003866479266434908,0.0,0.0
111,27.5,18.55133056640625,20.098236083984375,152.35108947753906,100.05154418945312,100.05183410644531,0.0008071383344940841,0.06730025261640549,20.94214630126953,180.8516845703125,-2.8350614229566418e-05,0.0,0.0
112,27.75,18.81259536743164,19.837783813476562,148.207275390625,100.0560302734375,100.0855712890625,0.0008005817071534693,0.06719318777322769,20.942005157470703,180.8516845703125,-0.0028655664063990116,0.0,0.0
113,28,19.099502563476562,19.46564483642578,150.93368530273438,100.0670394897461,100.11842346191406,0.0007946807309053838,0.06709682941436768,20.941879272460938,180.84165954589844,-0.0049834586679935455,0.0,0.0
114,28.25,18.733078002929688,19.598176956176758,150.03378295898438,100.07274627685547,100.13528442382812,0.0007893698639236391,0.06677915155887604,20.94176483154297,180.84165954589844,-0.006064287386834621,0.0,0.0
115,28.5,19.15903663635254,19.970516204833984,147.72640991210938,100.09069061279297,100.09223175048828,0.0007845900836400688,0.06649324297904968,20.941661834716797,180.84165954589844,-0.00014927558368071914,0.0,0.0
116,28.75,18.923656463623047,20.098201751708984,153.5013427734375,100.0931396484375,100.16547393798828,0.0007671326748095453,0.06623592227697372,20.941570281982422,180.8316650390625,-0.007012645248323679,0.0,0.0
117,29,18.818958282470703,19.73737335205078,146.89520263671875,100.10088348388672,100.0758056640625,0.0007514210301451385,0.06600433588027954,20.9415340423584,180.8316650390625,0.0024320585653185844,0.0,0.0
118,29.25,19.163570404052734,19.590721130371094,150.29788208007812,100.11107635498047,100.09977722167969,0.000737280526664108,0.0657959058880806,20.94150161743164,180.8316650390625,0.001095774583518505,0.0,0.0
119,29.5,18.876285552978516,19.8038330078125,150.9023895263672,100.12983703613281,100.1929931640625,0.0007245540618896484,0.06541601568460464,20.94147300720215,180.8316650390625,-0.0061204456724226475,0.0,0.0
120,29.75,18.74964714050293,19.756572723388672,147.2913360595703,100.13676452636719,100.19965362548828,0.0007131002494134009,0.06507411599159241,20.94144630432129,180.8216552734375,-0.006094392389059067,0.0,0.0
121,30,19.36744499206543,19.747264862060547,147.32492065429688,100.14043426513672,100.1712417602539,0.0006889882497489452,0.06476640701293945,20.941421508789062,180.8216552734375,-0.0029859477654099464,0.0,0.0
122,30.25,18.711275100708008,20.209266662597656,147.12722778320312,100.15145111083984,100.1685791015625,0.0006672874442301691,0.0644894689321518,20.941871643066406,180.8316650390625,-0.0016600968083366752,0.0,0.0
123,30.5,18.593109130859375,19.537601470947266,149.6399383544922,100.16898345947266,100.1614761352539,0.0006477567367255688,0.0642402246594429,20.942276000976562,180.8316650390625,0.000727830221876502,0.0,0.0
124,30.75,18.761266708374023,19.74530792236328,148.14010620117188,100.17183685302734,100.1761245727539,0.000630179129075259,0.06401590257883072,20.94264030456543,180.8216552734375,-0.0004154315683990717,0.0,0.0
125,31,18.79088020324707,19.977733612060547,151.91830444335938,100.18244171142578,100.24492645263672,0.0006143592763692141,0.06360647827386856,20.942968368530273,180.81163024902344,-0.0060527087189257145,0.0,0.0
126,31.25,18.699745178222656,19.67162322998047,151.04359436035156,100.190185546875,100.18278503417969,0.0006001213914714754,0.0632379949092865,20.94326400756836,180.8216552734375,0.0007174165220931172,0.0,0.0
127,31.5,19.334598541259766,19.526813507080078,148.59120178222656,100.1995620727539,100.17479705810547,0.0005676049622707069,0.06290636211633682,20.94352912902832,180.8216552734375,0.0023996662348508835,0.0,0.0
128,31.75,18.72040367126465,20.047639846801758,148.35916137695312,100.20486450195312,100.21696472167969,0.0005383401876315475,0.06260789185762405,20.943767547607422,180.8216552734375,-0.0011722800554707646,0.0,0.0
129,32,19.067184448242188,19.954975128173828,149.67276000976562,100.22199249267578,100.25691223144531,0.0005120018613524735,0.06233926862478256,20.94398307800293,180.8016357421875,-0.0033818285446614027,0.0,0.0
130,32.25,18.59421157836914,19.993165969848633,147.41270446777344,100.21587371826172,100.2369384765625,0.000488297373522073,0.061974603682756424,20.944175720214844,180.8216552734375,-0.0020402984227985144,0.0,0.0
131,32.5,19.294647216796875,19.784292221069336,149.8460235595703,100.22607421875,100.23738098144531,0.0004590876342263073,0.06164640560746193,20.94434928894043,180.8216552734375,-0.0010947410482913256,0.0,0.0
132,32.75,19.445432662963867,19.927392959594727,152.9082794189453,100.23585510253906,100.25025177001953,0.00043279887177050114,0.061351027339696884,20.94474220275879,180.81163024902344,-0.0013939067721366882,0.0,0.0
133,33,18.894149780273438,19.32441520690918,146.95091247558594,100.22280883789062,100.19387817382812,0.00040913900011219084,0.061085186898708344,20.94509506225586,180.7816162109375,0.002802252070978284,0.0,0.0
134,33.25,18.687564849853516,19.89586639404297,149.7384033203125,100.24972534179688,100.2808837890625,0.00038784509524703026,0.06070772930979729,20.94541358947754,180.81163024902344,-0.003016622504219413,0.0,0.0
135,33.5,19.1998233795166,19.472900390625,150.37954711914062,100.26154327392578,100.31639099121094,0.00036868060124106705,0.06036801636219025,20.94569969177246,180.81163024902344,-0.005308794789016247,0.0,0.0
136,33.75,19.115623474121094,19.69684600830078,149.3147735595703,100.26725769042969,100.24492645263672,0.00035143253626301885,0.06006227433681488,20.94595718383789,180.8016357421875,0.0021625026129186153,0.0,0.0
137,34,18.32172203063965,19.902462005615234,147.80120849609375,100.25257873535156,100.3226089477539,0.0003359092806931585,0.05978710576891899,20.94642448425293,180.7716064453125,-0.006778152659535408,0.0,0.0
138,34.25,19.435808181762695,19.905597686767578,149.7880096435547,100.27745056152344,100.2928695678711,0.00032193836523219943,0.059416670352220535,20.94684410095215,180.8016357421875,-0.001492280513048172,0.0,0.0
139,34.5,18.780963897705078,19.56672477722168,150.47267150878906,100.29009246826172,100.33103942871094,0.00030936452094465494,0.059083275496959686,20.947221755981445,180.8016357421875,-0.003962366841733456,0.0,0.0
140,34.75,18.628190994262695,19.67487144470215,148.51333618164062,100.28275299072266,100.3128433227539,0.00030264173983596265,0.05878322198987007,20.947797775268555,180.8016357421875,-0.0029124456923455,0.0,0.0
141,35,18.871976852416992,19.567712783813477,148.6888885498047,100.28642272949219,100.3150634765625,0.00030264173983596265,0.05851317197084427,20.948314666748047,180.7615966796875,-0.0027718087658286095,0.0,0.0
142,35.25,19.52577018737793,20.007720947265625,150.44976806640625,100.29743194580078,100.29730224609375,0.0002965912572108209,0.05851317197084427,20.948314666748047,180.7916259765625,1.272881945624249e-05,0.0,0.0
143,35.5,19.484722137451172,19.576248168945312,148.48663330078125,100.30884552001953,100.35012817382812,0.0002911458141170442,0.05824711173772812,20.948780059814453,180.8016357421875,-0.0039942022413015366,0.0,0.0
144,35.75,18.295124053955078,19.83316421508789,148.96824645996094,100.31945037841797,100.42292785644531,0.000286244903691113,0.058007657527923584,20.949199676513672,180.7916259765625,-0.010007701814174652,0.0,0.0
145,36,19.097909927368164,19.363384246826172,149.0712890625,100.30803680419922,100.31550598144531,0.000289054965833202,0.05779214948415756,20.94957733154297,180.7515869140625,-0.0007226771558634937,0.0,0.0
146,36.25,18.5743408203125,19.765958786010742,148.78811645507812,100.31741333007812,100.3763198852539,0.00029158403049223125,0.05759819224476814,20.94991683959961,180.7916259765625,-0.005698401480913162,0.0,0.0
147,36.5,19.20876693725586,19.504735946655273,151.70382690429688,100.32923889160156,100.38874816894531,0.0002938601828645915,0.05753873288631439,20.95022201538086,180.7816162109375,-0.0057557146064937115,0.0,0.0
148,36.75,18.902660369873047,19.746328353881836,151.82138061523438,100.33779907226562,100.32083129882812,0.00029590874328278005,0.05748521909117699,20.950496673583984,180.7816162109375,0.0016418799059465528,0.0,0.0
149,37,19.093788146972656,19.629261016845703,155.09658813476562,100.32678985595703,100.3812026977539,0.00030366223654709756,0.05743705481290817,20.95074462890625,180.7515869140625,-0.005263061728328466,0.0,0.0
150,37.25,18.127344131469727,19.63203239440918,147.47911071777344,100.33372497558594,100.34258270263672,0.00031064037466421723,0.05739370733499527,20.95096778869629,180.7816162109375,-0.0008569194469600916,0.0,0.0
151,37.5,18.81615447998047,19.496623992919922,149.8170166015625,100.34391784667969,100.36033630371094,0.00031692071934230626,0.05735469609498978,20.951168060302734,180.7816162109375,-0.0015883406158536673,0.0,0.0
152,37.75,19.019472122192383,19.983495712280273,150.92147827148438,100.35125732421875,100.37276458740234,0.00032257300335913897,0.05756530165672302,20.95134925842285,180.7716064453125,-0.0020802291110157967,0.0,0.0
153,38,19.217679977416992,19.675308227539062,148.34083557128906,100.34677124023438,100.37232208251953,0.00032766006188467145,0.057754844427108765,20.95151138305664,180.73158264160156,-0.0024714432656764984,0.0,0.0
154,38.25,19.68031120300293,20.055479049682617,149.23463439941406,100.35859680175781,100.44023895263672,0.0003322384145576507,0.05792543292045593,20.951658248901367,180.7716064453125,-0.00789334625005722,0.0,0.0
155,38.5,19.216678619384766,19.358566284179688,147.97447204589844,100.36553192138672,100.3665542602539,0.00034752668580040336,0.058078963309526443,20.95178985595703,180.7716064453125,-9.893820970319211e-05,0.0,0.0
156,38.75,19.09567642211914,20.10242462158203,148.9110107421875,100.36634826660156,100.43135833740234,0.0003612861328292638,0.05821714177727699,20.951908111572266,180.7716064453125,-0.006285447161644697,0.0,0.0
157,39,18.915225982666016,19.877830505371094,153.42425537109375,100.37857818603516,100.35589599609375,0.00037366963806562126,0.05867202952504158,20.952014923095703,180.73158264160156,0.0021937391720712185,0.0,0.0
158,39.25,19.142898559570312,19.605138778686523,148.0294189453125,100.37327575683594,100.46376037597656,0.00038481480441987514,0.05908143147826195,20.952110290527344,180.7716064453125,-0.008746908977627754,0.0,0.0
159,39.5,18.758943557739258,20.00381088256836,151.19549560546875,100.38184356689453,100.39540100097656,0.00040733491186983883,0.05944989249110222,20.95219612121582,180.7716064453125,-0.0013111578300595284,0.0,0.0
160,39.75,18.97661018371582,19.798870086669922,148.97894287109375,100.37857818603516,100.45665740966797,0.0004276030231267214,0.0597815066576004,20.952274322509766,180.7716064453125,-0.0075476570054888725,0.0,0.0
161,40,19.372360229492188,19.76285743713379,150.5528106689453,100.38143157958984,100.3860855102539,0.00044584431452676654,0.060264624655246735,20.95234489440918,180.73158264160156,-0.00045014810166321695,0.0,0.0
162,40.25,18.632099151611328,19.9395694732666,150.2536163330078,100.39325714111328,100.38164520263672,0.00046226149424910545,0.06069943308830261,20.952407836914062,180.7716064453125,0.0011223864275962114,0.0,0.0
163,40.5,19.141254425048828,19.63401222229004,149.31324768066406,100.39325714111328,100.38430786132812,0.0004770369559992105,0.06109075993299484,20.952465057373047,180.7716064453125,0.0008655217825435102,0.0,0.0
164,40.75,18.846641540527344,19.75896644592285,151.4519500732422,100.39611053466797,100.43624114990234,0.0004995635827071965,0.06144295260310173,20.952516555786133,180.7615966796875,-0.003879596246406436,0.0,0.0
165,41,18.911914825439453,19.869949340820312,153.41738891601562,100.39407348632812,100.41448974609375,0.0005198375438340008,0.06175992637872696,20.952091217041016,180.71156311035156,-0.001973747508600354,0.0,0.0
166,41.25,18.755138397216797,19.635438919067383,149.43614196777344,100.39122009277344,100.41094207763672,0.0005380841321311891,0.062069009989500046,20.951709747314453,180.7515869140625,-0.0019066184759140015,0.0,0.0
167,41.5,19.09950828552246,19.92475700378418,153.63568115234375,100.39325714111328,100.42781066894531,0.000554506026674062,0.06234718859195709,20.951366424560547,180.7515869140625,-0.0033401562832295895,0.0,0.0
168,41.75,18.769195556640625,19.919490814208984,147.57298278808594,100.39611053466797,100.42115020751953,0.000567312294151634,0.06259755045175552,20.95105743408203,180.7615966796875,-0.0024205148220062256,0.0,0.0
169,42,19.07030487060547,19.89557647705078,151.565673828125,100.40753173828125,100.38031005859375,0.0005788379348814487,0.0628228709101677,20.95063018798828,180.7215576171875,0.002632196294143796,0.0,0.0
170,42.25,19.323144912719727,19.58400535583496,150.61692810058594,100.40589904785156,100.44200897216797,0.0005892110057175159,0.06292560696601868,20.950244903564453,180.7515869140625,-0.0034906407818198204,0.0,0.0
171,42.5,19.319175720214844,20.209880828857422,149.30332946777344,100.41812896728516,100.44378662109375,0.0005985467578284442,0.0630180686712265,20.949899673461914,180.7515869140625,-0.0024801238905638456,0.0,0.0
172,42.75,19.090991973876953,20.152624130249023,147.97523498535156,100.41487121582031,100.44556427001953,0.0005970841739326715,0.06310128420591354,20.949588775634766,180.7415771484375,-0.002966848900541663,0.0,0.0
173,43,18.7019100189209,20.00929832458496,150.9115447998047,100.40753173828125,100.43313598632812,0.0005957678658887744,0.06317617744207382,20.949071884155273,180.7015380859375,-0.0024749154690653086,0.0,0.0
174,43.25,19.22372817993164,19.917757034301758,150.21849060058594,100.41242218017578,100.48151397705078,0.0005945832235738635,0.06308203935623169,20.9486083984375,180.7415771484375,-0.006676830351352692,0.0,0.0
175,43.5,19.02275276184082,19.57351303100586,147.79739379882812,100.42221069335938,100.46509552001953,0.0005935170338489115,0.06299731135368347,20.948190689086914,180.73158264160156,-0.004144696984440088,0.0,0.0
176,43.75,19.202716827392578,19.908977508544922,148.9575653076172,100.40222930908203,100.55387115478516,0.0005787553964182734,0.06292106211185455,20.94781494140625,180.73158264160156,-0.01464978139847517,0.0,0.0
177,44,18.560588836669922,19.814767837524414,149.31324768066406,100.40426635742188,100.49794006347656,0.0005654699052684009,0.06285243481397629,20.94747543334961,180.7015380859375,-0.009052101522684097,0.0,0.0
178,44.25,18.918869018554688,20.105653762817383,149.03236389160156,100.41038513183594,100.45843505859375,0.0005535129457712173,0.06279066950082779,20.94717025756836,180.73158264160156,-0.004644240252673626,0.0,0.0
179,44.5,18.927499771118164,20.016695022583008,151.57484436035156,100.41568756103516,100.44512176513672,0.0005427516880445182,0.06251215934753418,20.946895599365234,180.7215576171875,-0.0028447313234210014,0.0,0.0
180,44.75,18.97766876220703,19.70536994934082,149.0758819580078,100.3997802734375,100.44689178466797,0.0005330665735527873,0.06226150318980217,20.9466495513916,180.7215576171875,-0.0045539382845163345,0.0,0.0
181,45,19.184959411621094,20.10319709777832,152.0114288330078,100.40467834472656,100.44556427001953,0.0005243499763309956,0.06203591451048851,20.946428298950195,180.6915283203125,-0.003951948136091232,0.0,0.0
182,45.25,19.024402618408203,19.6377010345459,151.93739318847656,100.42343139648438,100.51924896240234,0.0005007432773709297,0.06183288246393204,20.94622802734375,180.73158264160156,-0.009257114492356777,0.0,0.0
183,45.5,19.210086822509766,19.646385192871094,146.29754638671875,100.41405487060547,100.48905944824219,0.0004794972774107009,0.06165015324950218,20.946048736572266,180.73158264160156,-0.0072477227076888084,0.0,0.0
184,45.75,19.49324607849121,20.03163719177246,147.3699493408203,100.41568756103516,100.50682067871094,0.0004603758570738137,0.061262961477041245,20.945886611938477,180.71156311035156,-0.00880539882928133,0.0,0.0
185,46,18.585371017456055,19.853248596191406,150.11392211914062,100.41527557373047,100.48905944824219,0.0004431665875017643,0.06091449037194252,20.945741653442383,180.7015380859375,-0.0071301837451756,0.0,0.0
186,46.25,19.26094627380371,19.895496368408203,151.5908660888672,100.41568756103516,100.50637817382812,0.0004204583237878978,0.06060086563229561,20.94561004638672,180.73158264160156,-0.008763124234974384,0.0,0.0
187,46.5,19.30731773376465,20.239215850830078,149.41094970703125,100.41935729980469,100.49527740478516,0.000400020886445418,0.06031860411167145,20.945728302001953,180.73158264160156,-0.007336311973631382,0.0,0.0
