Repository: ulfsri/fsri_materials_database

# Materials and Products Database

## 01_Data

Raw data generated from each apparatus are included here in plain-text format. The data is organized first by material, next by the short name of test apparatus used, and where applicable additional filtering by test settings.

### material.json

Each material directory contains a json file of the same name as the material. This file links the data stored in the repository as well as data and graphs produced by the accompanying scripts (__02_Scripts__) to the respective landing page for the material on the front-end website.

File: 01_Data/Masonite_Board/Cone/Masonite_Cone_HF25Scalar_230106_R1.csv
LABORATORY,FSRI 
TEST IDENT,Masonite_HF25_R1
OPERATOR,Marino
MATERIAL,Masonite
ORIENTATION,Horizontal
HEAT FLUX,25
SURF AREA,0.009999999776482582
C FACTOR,0.04146094247698784
SPEC HOLDER DIFF,-566
SPECIMEN MASS,35.0099983215332
SCAN TIME,0.25
O2 DELAY TIME,11
CO DELAY TIME,11
CO2 DELAY TIME,8
FLOW FACTOR,1
SCAN COUNT,1698
TIME TO IGN,149
END OF TEST SCAN,1218
END OF TEST TIME,304.5
TEST STATUS,1
PRE TEST CMT,Dimensions: 101.02 x 101.61 x 2.97 mm; with calcium silicate substrate; with tie wires

File: 01_Data/Masonite_Board/Cone/Masonite_Cone_HF25Scalar_230106_R2.csv
LABORATORY,FSRI 
TEST IDENT,Masonite_HF25_R2
OPERATOR,Marino
MATERIAL,Masonite
ORIENTATION,Horizontal
HEAT FLUX,25
SURF AREA,0.009999999776482582
C FACTOR,0.04146094247698784
SPEC HOLDER DIFF,-566
SPECIMEN MASS,35.470001220703125
SCAN TIME,0.25
O2 DELAY TIME,11
CO DELAY TIME,11
CO2 DELAY TIME,8
FLOW FACTOR,1
SCAN COUNT,1824
TIME TO IGN,149.75
END OF TEST SCAN,1344
END OF TEST TIME,336
TEST STATUS,1
PRE TEST CMT,Dimensions: 101.63 x 101.51 x 3.00 mm; with calcium silicate substrate; with tie wires
POST TEST CMT,"Sample warped, separating from the underside insulation near center. Charred and fractured while burning. See test pictures.
"

File: 01_Data/Masonite_Board/Cone/Masonite_Cone_HF25Scalar_230106_R3.csv
LABORATORY,FSRI 
TEST IDENT,Masonite_HF25_R3
OPERATOR,Marino
MATERIAL,Masonite
ORIENTATION,Horizontal
HEAT FLUX,25
SURF AREA,0.009999999776482582
C FACTOR,0.04146094247698784
SPEC HOLDER DIFF,-566
SPECIMEN MASS,35.77000045776367
SCAN TIME,0.25
O2 DELAY TIME,11
CO DELAY TIME,11
CO2 DELAY TIME,8
FLOW FACTOR,1
SCAN COUNT,1737
TIME TO IGN,153
END OF TEST SCAN,1257
END OF TEST TIME,314.25
TEST STATUS,1
PRE TEST CMT,"
Dimensions: 101.61 x 101.60 x 2.96 mm; with calcium silicate substrate; with tie wires"
POST TEST CMT,"Sample warped, separating from the underside insulation near center. Charred and fractured while burning."

File: 01_Data/Masonite_Board/Cone/Masonite_Cone_HF50Scalar_221212_R1.csv
LABORATORY,FSRI 
TEST IDENT,Masonite_HF50_1
OPERATOR,Dow
MATERIAL,masonite
ORIENTATION,Horizontal
HEAT FLUX,50
SURF AREA,0.009999999776482582
C FACTOR,0.03810223191976547
SPEC HOLDER DIFF,-566
SPECIMEN MASS,34.91999816894531
SCAN TIME,0.25
O2 DELAY TIME,11
CO DELAY TIME,11
CO2 DELAY TIME,8
FLOW FACTOR,1
SCAN COUNT,1044
TIME TO IGN,45.25
END OF TEST SCAN,564
END OF TEST TIME,141
TEST STATUS,1
PRE TEST CMT,Dimensions: 101.49 x 101.48 x 2.92 mm
POST TEST CMT,"Significant warping during test, beginging with corners lifting upwards prior to igntion then becoming more dramatic after ignition. Test pictures available."

File: 01_Data/Masonite_Board/Cone/Masonite_Cone_HF50Scalar_221212_R2.csv
LABORATORY,FSRI 
TEST IDENT,Masonite_HF50_2
OPERATOR,Dow
MATERIAL,masonite
ORIENTATION,Horizontal
HEAT FLUX,50
SURF AREA,0.009999999776482582
C FACTOR,0.03810223191976547
SPEC HOLDER DIFF,-566
SPECIMEN MASS,33.77000045776367
SCAN TIME,0.25
O2 DELAY TIME,11
CO DELAY TIME,11
CO2 DELAY TIME,8
FLOW FACTOR,1
SCAN COUNT,1571
TIME TO IGN,39.5
END OF TEST SCAN,1091
END OF TEST TIME,272.75
TEST STATUS,1
PRE TEST CMT,Dimensions: 101.54 x 101.52 x 3.01 mm; with tie wires
POST TEST CMT,"Sample layers started to delaminate near end of test, but were limited by tie wires. Test pictures available. "

File: 01_Data/Masonite_Board/Cone/Masonite_Cone_HF50Scalar_221212_R3.csv
LABORATORY,FSRI 
TEST IDENT,Masonite_HF50_3
OPERATOR,Dow
MATERIAL,masonite
ORIENTATION,Horizontal
HEAT FLUX,50
SURF AREA,0.009999999776482582
C FACTOR,0.03810223191976547
SPEC HOLDER DIFF,-566
SPECIMEN MASS,34.09000015258789
SCAN TIME,0.25
O2 DELAY TIME,11
CO DELAY TIME,11
CO2 DELAY TIME,8
FLOW FACTOR,1
SCAN COUNT,1303
TIME TO IGN,42.25
END OF TEST SCAN,823
END OF TEST TIME,205.75
TEST STATUS,1
PRE TEST CMT,Dimensions: 101.53 x 101.46 x 2.91 mm; with tie wires
POST TEST CMT,"Sample layers started to delaminate and warp near end of test, but were limited by tie wires. "

File: 01_Data/Masonite_Board/Cone/Masonite_Cone_HF50Scalar_230105_R4.csv
LABORATORY,FSRI 
TEST IDENT,Masonite_HF50_4
OPERATOR,Dow
MATERIAL,masonite
ORIENTATION,Horizontal
HEAT FLUX,50
SURF AREA,0.009999999776482582
C FACTOR,0.03810223191976547
SPEC HOLDER DIFF,-566
SPECIMEN MASS,34.599998474121094
SCAN TIME,0.25
O2 DELAY TIME,11
CO DELAY TIME,11
CO2 DELAY TIME,8
FLOW FACTOR,1
SCAN COUNT,1486
TIME TO IGN,43.5
END OF TEST SCAN,1006
END OF TEST TIME,251.5
TEST STATUS,1
PRE TEST CMT,Dimensions: 101.05 x 101.62 x 2.95 mm; with calcium silicate substrate; with tie wires
POST TEST CMT,"Sample layers started to delaminate and warp near end of test, but were limited by tie wires. "

File: 01_Data/Masonite_Board/Cone/Masonite_Cone_HF50Scan_230105_R4.csv (part 1 of 8)
Names,Time,Stack TC,Smoke TC,Exh Press,Smoke Comp,Smoke Meas,CO Meter,CO2 Meter,O2 Meter,Sample Mass,Ext Coeff,Start Test,Flame Verif
Chan Gain,,500,500,1,1,1,1,1,1,1,1,1.0,1.0
Offset,,0,0,0.131977841258049,0,0,0,0,0,0,0,0.0,0.0
Gain,,1,1,25.01099967956543,13.427769660949707,14.150306701660156,1,1,1,1.0008914470672607,1.0212523937225342,1.0,1.0
Units,sec,C,C,Pa,%,%,%,%,%,g,/m,,
Baseline,,32.23873519897461,33.070377349853516,156.35704040527344,98.9644775390625,99.080078125,0.0007968063582666218,0.04670856520533562,20.938385009765625,-449.1654968261719,-0.010451829060912132,,
1,0,31.335973739624023,32.67581558227539,156.72201538085938,100.06122589111328,100.16929626464844,0.0007509251590818167,0.056654173880815506,20.932910919189453,174.82571411132812,-0.009670419618487358,0.0,0.0
2,0.25,30.96755599975586,32.047725677490234,156.63958740234375,100.09236907958984,100.20557403564453,0.0007595475763082504,0.056926269084215164,20.932470321655273,174.80567932128906,-0.010126389563083649,0.0,0.0
3,0.5,30.969276428222656,31.86473274230957,155.87783813476562,100.08253479003906,100.10970306396484,0.000767307763453573,0.05717115476727486,20.93207359313965,174.6755828857422,-0.0024314476177096367,0.0,0.0
4,0.75,31.0212459564209,31.731935501098633,159.39576721191406,100.07925415039062,100.11705017089844,0.0007742919260635972,0.057436540722846985,20.931482315063477,174.66555786132812,-0.0033827379811555147,0.0,0.0
5,1,30.781219482421875,31.682859420776367,152.15611267089844,100.11080932617188,100.1671371459961,0.0007805776549503207,0.05767538771033287,20.930950164794922,174.75564575195312,-0.005038790870457888,0.0,0.0
6,1.25,30.91027069091797,31.651092529296875,152.4102783203125,100.12474060058594,100.12654876708984,0.0007888429099693894,0.05789035186171532,20.930471420288086,174.69558715820312,-0.0001617911912035197,0.0,0.0
7,1.5,31.05423927307129,32.035240173339844,158.59890747070312,100.13006591796875,100.23666381835938,0.0007962816162034869,0.05808381736278534,20.93004035949707,174.6555633544922,-0.009531974792480469,0.0,0.0
8,1.75,31.50188446044922,31.781288146972656,154.11085510253906,100.12269592285156,100.20773315429688,0.0008029764867387712,0.05824293941259384,20.92965316772461,174.68557739257812,-0.007605209015309811,0.0,0.0
9,2,31.15191650390625,31.291667938232422,157.3822479248047,100.13580322265625,100.28848266601562,0.0008090018527582288,0.05838615074753761,20.9290714263916,174.68557739257812,-0.013648786582052708,0.0,0.0
10,2.25,30.9263973236084,31.32012939453125,156.3922882080078,100.15465545654297,100.22457122802734,0.0008137728436850011,0.0585150383412838,20.92854881286621,174.6255340576172,-0.006251642946153879,0.0,0.0
11,2.5,30.997072219848633,31.652172088623047,155.5526885986328,100.16981506347656,100.27034759521484,0.0008180667064152658,0.058631036430597305,20.928077697753906,174.6455535888672,-0.00898623839020729,0.0,0.0
12,2.75,31.23725700378418,31.953800201416016,155.74578857421875,100.16203308105469,100.24357604980469,0.0008219311712309718,0.0587354376912117,20.927654266357422,174.63552856445312,-0.007289911154657602,0.0,0.0
13,3,30.556228637695312,31.615764617919922,158.1913299560547,100.18579864501953,100.32130432128906,0.0008254091953858733,0.05873943120241165,20.92727279663086,174.5654754638672,-0.01210823655128479,0.0,0.0
14,3.25,30.942583084106445,31.611270904541016,153.71243286132812,100.19645690917969,100.29927825927734,0.0008285394287668169,0.05874302610754967,20.926929473876953,174.5854949951172,-0.009188280440866947,0.0,0.0
15,3.5,30.8668270111084,31.763864517211914,153.162109375,100.19686126708984,100.41284942626953,0.0008285394287668169,0.05874302610754967,20.926929473876953,174.6555633544922,-0.01929028518497944,0.0,0.0
16,3.75,31.06554412841797,31.87984275817871,155.15882873535156,100.19522094726562,100.26473236083984,0.0008313566213473678,0.05874626338481903,20.926620483398438,174.6255340576172,-0.006212636828422546,0.0,0.0
17,4,31.331851959228516,31.71794891357422,155.39239501953125,100.2165298461914,100.27120971679688,0.0008286761003546417,0.05874917656183243,20.926342010498047,174.5754852294922,-0.0048865280114114285,0.0,0.0
18,4.25,30.698951721191406,31.57658576965332,158.37603759765625,100.21858215332031,100.2794189453125,0.0008240924798883498,0.05864174664020538,20.925867080688477,174.63552856445312,-0.005436289589852095,0.0,0.0
19,4.5,31.015853881835938,31.35997772216797,156.34495544433594,100.23538208007812,100.23882293701172,0.0008240924798883498,0.05864174664020538,20.925867080688477,174.7056121826172,-0.0003075659624300897,0.0,0.0
20,4.75,31.1175479888916,32.196067810058594,154.47264099121094,100.21981048583984,100.29367065429688,0.0008221383905038238,0.05854269862174988,20.9256649017334,174.6255340576172,-0.006599500309675932,0.0,0.0
21,5,31.223093032836914,31.77594757080078,158.38442993164062,100.25955963134766,100.3748550415039,0.0008177720592357218,0.05845355615019798,20.92548179626465,174.6055145263672,-0.010295848362147808,0.0,0.0
22,5.25,30.706880569458008,32.27231216430664,158.24703979492188,100.26775360107422,100.37269592285156,0.0008138423436321318,0.05837332829833031,20.925317764282227,174.6755828857422,-0.009371083229780197,0.0,0.0
23,5.5,31.282527923583984,31.910444259643555,155.39849853515625,100.27635955810547,100.40335083007812,0.0008103056461550295,0.05823369324207306,20.925168991088867,174.6755828857422,-0.011337793432176113,0.0,0.0
24,5.75,30.996374130249023,31.486263275146484,154.91229248046875,100.25751495361328,100.34548950195312,0.0008071226184256375,0.058108024299144745,20.92503547668457,174.5454559326172,-0.007857455871999264,0.0,0.0
25,6,30.991613388061523,31.784940719604492,154.35205078125,100.28455352783203,100.40766906738281,0.0008042578701861203,0.05799492076039314,20.924915313720703,174.5754852294922,-0.010990820825099945,0.0,0.0
26,6.25,31.07296371459961,31.998382568359375,156.1800994873047,100.28988647460938,100.40550994873047,0.0008016796200536191,0.05789312720298767,20.924808502197266,174.6555633544922,-0.010322042740881443,0.0,0.0
27,6.5,31.16520881652832,31.935882568359375,154.4596710205078,100.30545806884766,100.42019653320312,0.0007993591716513038,0.057801514863967896,20.924711227416992,174.6255340576172,-0.010241321288049221,0.0,0.0
28,6.75,30.772523880004883,31.58253288269043,157.13037109375,100.30299377441406,100.25479888916016,0.0007959676440805197,0.05771906301379204,20.924623489379883,174.50543212890625,0.004305882379412651,0.0,0.0
29,7,31.204326629638672,31.57544708251953,155.0496826171875,100.31037139892578,100.34333038330078,0.0007929152343422174,0.057614896446466446,20.924545288085938,174.5454559326172,-0.0029431344009935856,0.0,0.0
30,7.25,31.334482192993164,31.734092712402344,155.26797485351562,100.32635498046875,100.3679428100586,0.0007901680655777454,0.05752114579081535,20.924453735351562,174.5955047607422,-0.003712855977937579,0.0,0.0
31,7.5,31.071922302246094,32.20905685424805,156.37548828125,100.33332061767578,100.38219451904297,0.0007909543928690255,0.05743677169084549,20.92437171936035,174.5754852294922,-0.004362443462014198,0.0,0.0
32,7.75,30.81631851196289,31.86662483215332,157.29676818847656,100.33741760253906,100.35628509521484,0.0007916620816104114,0.05736083164811134,20.924297332763672,174.50543212890625,-0.001684266608208418,0.0,0.0
33,8,31.346351623535156,31.88413429260254,152.9285430908203,100.36487579345703,100.42364501953125,0.0007922989898361266,0.05727001652121544,20.924230575561523,174.5454559326172,-0.0052439491264522076,0.0,0.0
34,8.25,31.283527374267578,31.824344635009766,155.034423828125,100.36446380615234,100.38651275634766,0.0007928722188808024,0.057188283652067184,20.92440414428711,174.5654754638672,-0.0019678568933159113,0.0,0.0
35,8.5,31.052473068237305,31.84876251220703,156.35488891601562,100.36610412597656,100.36190032958984,0.0007966478005982935,0.057114724069833755,20.924560546875,174.5254364013672,0.0003748317249119282,0.0,0.0
36,8.75,31.254287719726562,31.706501007080078,160.35215759277344,100.3673324584961,100.39169311523438,0.0008000458474270999,0.05704852193593979,20.924701690673828,174.46539306640625,-0.0021740130614489317,0.0,0.0
37,9,31.184494018554688,31.519567489624023,153.2659149169922,100.38495635986328,100.39169311523438,0.0008031040779314935,0.05693652108311653,20.924827575683594,174.5254364013672,-0.0006012585945427418,0.0,0.0
38,9.25,31.176904678344727,31.674217224121094,156.44723510742188,100.39232635498047,100.35930633544922,0.0008058564853854477,0.05683571845293045,20.924942016601562,174.5254364013672,0.0029469719156622887,0.0,0.0
39,9.5,31.21513557434082,32.074363708496094,153.05982971191406,100.3956069946289,100.31094360351562,0.0008142026490531862,0.05674499645829201,20.925045013427734,174.48541259765625,0.007557677570730448,0.0,0.0
40,9.75,31.187597274780273,31.5782527923584,158.4500732421875,100.40585327148438,100.3165512084961,0.0008217141730710864,0.05666334927082062,20.92513656616211,174.46539306640625,0.007971671409904957,0.0,0.0
41,10,31.14376449584961,32.15618133544922,153.4147491455078,100.4189682006836,100.38391876220703,0.0008284745272248983,0.05658986419439316,20.92521858215332,174.5254364013672,0.0031273888889700174,0.0,0.0
42,10.25,31.759262084960938,32.121177673339844,152.98655700683594,100.42265319824219,100.32130432128906,0.0008345588576048613,0.056456346064805984,20.92529296875,174.45538330078125,0.009046045131981373,0.0,0.0
43,10.5,31.463329315185547,31.736726760864258,154.8153533935547,100.42306518554688,100.43919372558594,0.0008400347433052957,0.0563361793756485,20.925594329833984,174.45538330078125,-0.0014386024558916688,0.0,0.0
44,10.75,31.348590850830078,31.830801010131836,158.02951049804688,100.42306518554688,100.33512115478516,0.0008449630695395172,0.05622803047299385,20.925865173339844,174.45538330078125,0.007848968729376793,0.0,0.0
45,11,31.331008911132812,32.16162109375,154.6451416015625,100.4451904296875,100.31180572509766,0.0008493985515087843,0.05613069608807564,20.926109313964844,174.45538330078125,0.011903656646609306,0.0,0.0
46,11.25,31.077442169189453,32.20554733276367,155.91981506347656,100.45011138916016,100.33080291748047,0.0008631757227703929,0.056043095886707306,20.926328659057617,174.4453582763672,0.010646163485944271,0.0,0.0
47,11.5,31.638973236083984,31.741113662719727,158.37603759765625,100.4603500366211,100.23623657226562,0.0008755751769058406,0.05596425384283066,20.926525115966797,174.45538330078125,0.020007530227303505,0.0,0.0
48,11.75,31.435199737548828,32.157623291015625,158.71646118164062,100.4566650390625,100.25393676757812,0.0008867346914485097,0.055893298238515854,20.92670249938965,174.41534423828125,0.018096819519996643,0.0,0.0
49,12,31.651517868041992,32.20867156982422,156.28085327148438,100.46895599365234,100.35196685791016,0.0008967782487161458,0.05572405457496643,20.926862716674805,174.38531494140625,0.01043709833174944,0.0,0.0
50,12.25,31.021259307861328,31.855104446411133,153.63914489746094,100.48616790771484,100.29798889160156,0.0009058174910023808,0.05557173490524292,20.927005767822266,174.39532470703125,0.016792230308055878,0.0,0.0
51,12.5,31.401172637939453,31.829299926757812,153.3704833984375,100.48207092285156,100.31482696533203,0.0009165835217572749,0.05543464794754982,20.927135467529297,174.42535400390625,0.014922412112355232,0.0,0.0
52,12.75,31.677160263061523,31.864906311035156,154.8825225830078,100.47306060791016,100.38175964355469,0.0009262729436159134,0.05531127005815506,20.927165985107422,174.35528564453125,0.008144519291818142,0.0,0.0
53,13,31.307092666625977,31.428800582885742,156.58843994140625,100.50133514404297,100.35153198242188,0.0009349933825433254,0.055080533027648926,20.92719268798828,174.33526611328125,0.013362511061131954,0.0,0.0
54,13.25,31.242538452148438,32.20383834838867,154.81153869628906,100.51362609863281,100.11402130126953,0.0009428418125025928,0.054872866719961166,20.927217483520508,174.38531494140625,0.03568596392869949,0.0,0.0
55,13.5,31.133642196655273,32.254207611083984,156.29611206054688,100.5115737915039,100.2876205444336,0.0009531686664558947,0.05468596890568733,20.92723846435547,174.41534423828125,0.019983023405075073,0.0,0.0
56,13.75,31.440099716186523,31.64740562438965,156.60752868652344,100.52264404296875,100.16023254394531,0.0009624628582969308,0.05451776087284088,20.927257537841797,174.33526611328125,0.03235604614019394,0.0,0.0
57,14,31.235755920410156,31.875717163085938,162.20919799804688,100.52796936035156,100.16497802734375,0.0009708275902085006,0.054269157350063324,20.927274703979492,174.3152618408203,0.03240605443716049,0.0,0.0
58,14.25,30.988798141479492,31.88726234436035,157.3677520751953,100.53329467773438,100.2142105102539,0.000978355878032744,0.0540454164147377,20.927289962768555,174.37530517578125,0.028478801250457764,0.0,0.0
59,14.5,31.6024112701416,32.08600616455078,156.09841918945312,100.53288269042969,100.12784576416016,0.000991659238934517,0.05384404957294464,20.927305221557617,174.33526611328125,0.03616566210985184,0.0,0.0
60,14.75,31.35197639465332,32.18856430053711,161.67491149902344,100.53861999511719,100.24919128417969,0.0010036322055384517,0.05366281792521477,20.927318572998047,174.2351837158203,0.025826668366789818,0.0,0.0
61,15,31.433534622192383,32.420166015625,152.8644256591797,100.56730651855469,100.2085952758789,0.0010144078405573964,0.05342495068907738,20.927330017089844,174.3152618408203,0.032010216265916824,0.0,0.0
62,15.25,31.244285583496094,31.94281578063965,156.6060028076172,100.56812286376953,100.20341491699219,0.001024105935357511,0.053210869431495667,20.927339553833008,174.40533447265625,0.0325465127825737,0.0,0.0
63,15.5,31.51091957092285,32.35337829589844,156.6693572998047,100.56771850585938,100.09027099609375,0.001041324227117002,0.053018197417259216,20.927349090576172,174.3452911376953,0.042631182819604874,0.0,0.0
64,15.75,31.15899085998535,32.06330871582031,157.09373474121094,100.56443786621094,100.15547943115234,0.0010568207362666726,0.05284479260444641,20.92759132385254,174.27520751953125,0.03650495037436485,0.0,0.0
65,16,30.92084312438965,32.0971794128418,154.35739135742188,100.58164978027344,100.1990966796875,0.001070767524652183,0.052688729017972946,20.92780876159668,174.3452911376953,0.034137118607759476,0.0,0.0
66,16.25,31.328664779663086,32.35894012451172,152.05612182617188,100.5861587524414,100.17189025878906,0.0010833196574822068,0.05244364216923714,20.92800521850586,174.37530517578125,0.03697184845805168,0.0,0.0
67,16.5,31.50892448425293,31.92198944091797,157.32577514648438,100.59476470947266,100.14684295654297,0.0010978829814121127,0.05222306400537491,20.928180694580078,174.30523681640625,0.039977919310331345,0.0,0.0
68,16.75,31.317251205444336,31.788969039916992,154.7519989013672,100.58820343017578,100.08854675292969,0.0011109899496659636,0.05202454328536987,20.928571701049805,174.2952423095703,0.04460998997092247,0.0,0.0
69,17,30.941526412963867,31.94666290283203,155.90379333496094,100.5955810546875,100.17059326171875,0.0011227861978113651,0.05184587463736534,20.928924560546875,174.35528564453125,0.03792684152722359,0.0,0.0
70,17.25,31.3273868560791,32.183528900146484,155.66259765625,100.61771392822266,100.10625457763672,0.0011334028095006943,0.05159542337059975,20.929241180419922,174.33526611328125,0.045653413981199265,0.0,0.0
71,17.5,31.485218048095703,32.13405227661133,153.94827270507812,100.601318359375,100.22154998779297,0.0011429578298702836,0.05137001723051071,20.929527282714844,174.27520751953125,0.033881790935993195,0.0,0.0
72,17.75,31.484596252441406,32.0733642578125,150.9134979248047,100.60214233398438,100.17922973632812,0.0011515573132783175,0.05116715282201767,20.929784774780273,174.27520751953125,0.0377386175096035,0.0,0.0
73,18,31.035226821899414,32.21443557739258,154.89474487304688,100.62344360351562,100.12395477294922,0.0011592968367040157,0.05098457261919975,20.930015563964844,174.2952423095703,0.04457917436957359,0.0,0.0
74,18.25,31.40693473815918,31.73442840576172,152.10191345214844,100.63328552246094,100.25135040283203,0.0011662624310702085,0.0508202500641346,20.93022346496582,174.2552032470703,0.034064777195453644,0.0,0.0
75,18.5,31.1950626373291,32.094852447509766,154.66651916503906,100.62549591064453,100.13690948486328,0.0011725315125659108,0.05060514062643051,20.930410385131836,174.2151641845703,0.04360363632440567,0.0,0.0
76,18.75,31.285470962524414,32.24671936035156,150.5631561279297,100.62836456298828,100.07127380371094,0.0011781735811382532,0.050411541014909744,20.930578231811523,174.2451934814453,0.049732450395822525,0.0,0.0
77,19,31.249080657958984,31.991167068481445,155.3153076171875,100.64229583740234,100.10625457763672,0.0011858647922053933,0.050237301737070084,20.93073081970215,174.2451934814453,0.0478418804705143,0.0,0.0
78,19.25,31.651958465576172,31.93733024597168,157.48605346679688,100.64926147460938,99.94776916503906,0.0011927868472412229,0.05008048936724663,20.931100845336914,174.2351837158203,0.06265518069267273,0.0,0.0
79,19.5,31.07740020751953,32.616817474365234,156.61973571777344,100.64106750488281,99.9887924194336,0.0011990166967734694,0.0499393567442894,20.931432723999023,174.2251739501953,0.05824994295835495,0.0,0.0
80,19.75,31.07379150390625,32.27849578857422,151.62257385253906,100.64762115478516,99.9499282836914,0.0012046236079186201,0.049752604216337204,20.931732177734375,174.2051544189453,0.06231582537293434,0.0,0.0
81,20,31.29278564453125,31.850126266479492,154.68484497070312,100.6509017944336,100.15591430664062,0.0012096698628738523,0.0495845265686512,20.9320011138916,174.2051544189453,0.0441647432744503,0.0,0.0
82,20.25,31.081275939941406,32.31598663330078,158.3516082763672,100.68204498291016,100.13734436035156,0.0012214004527777433,0.049433257430791855,20.932477951049805,174.2151641845703,0.04859708994626999,0.0,0.0
83,20.5,31.430269241333008,32.0926399230957,156.44036865234375,100.65786743164062,100.11229705810547,0.0012319580418989062,0.049297112971544266,20.932907104492188,174.1951446533203,0.04868631064891815,0.0,0.0
84,20.75,31.26860809326172,31.955114364624023,154.04750061035156,100.65335845947266,100.02204132080078,0.0012414598604664207,0.0491521842777729,20.933292388916016,174.1551055908203,0.05636541172862053,0.0,0.0
85,21,31.24762535095215,31.659286499023438,155.10769653320312,100.67098236083984,99.99397277832031,0.0012500114971771836,0.04902174696326256,20.933639526367188,174.14511108398438,0.0604480616748333,0.0,0.0
86,21.25,31.452693939208984,32.08654022216797,155.34812927246094,100.6791763305664,100.10797882080078,0.001257707946933806,0.048904355615377426,20.93395233154297,174.1851348876953,0.050969600677490234,0.0,0.0
87,21.5,31.58550262451172,32.07209777832031,158.61570739746094,100.66278839111328,99.9197006225586,0.0012646347749978304,0.04879870265722275,20.934232711791992,174.1551055908203,0.06637562066316605,0.0,0.0
88,21.75,31.75125503540039,31.9525089263916,155.40536499023438,100.67098236083984,99.91106414794922,0.0012708689318969846,0.04870361462235451,20.934486389160156,174.11508178710938,0.06787862628698349,0.0,0.0
89,22,31.383163452148438,32.42387390136719,152.76596069335938,100.68327331542969,100.03154754638672,0.0012764796847477555,0.04860310256481171,20.93471336364746,174.12509155273438,0.05817567557096481,0.0,0.0
90,22.25,31.36822509765625,32.402984619140625,156.41748046875,100.70704650878906,100.05313873291016,0.0012658480554819107,0.048512641340494156,20.934917449951172,174.1651153564453,0.05835816264152527,0.0,0.0
91,22.5,31.374879837036133,31.643795013427734,158.23025512695312,100.6906509399414,99.88558197021484,0.0012562796473503113,0.04843122884631157,20.935102462768555,174.12509155273438,0.07191365212202072,0.0,0.0
92,22.75,31.366594314575195,32.461395263671875,156.6945343017578,100.68368530273438,99.79533386230469,0.0012476680567488074,0.04835795611143112,20.93526840209961,174.06503295898438,0.07939188182353973,0.0,0.0
93,23,31.123340606689453,31.79192543029785,161.0291748046875,100.69229125976562,99.8143310546875,0.0012399175902828574,0.048306941986083984,20.93541717529297,174.1050567626953,0.0784529447555542,0.0,0.0
94,23.25,31.3569393157959,32.37369918823242,154.8955078125,100.70130920410156,99.95510864257812,0.0012146631488576531,0.04826103150844574,20.935550689697266,174.1651153564453,0.06662897020578384,0.0,0.0
95,23.5,31.616825103759766,32.13195037841797,154.8191680908203,100.68737030029297,99.84455871582031,0.0011919341050088406,0.0482197105884552,20.935670852661133,174.0850372314453,0.07530197501182556,0.0,0.0
96,23.75,31.07685661315918,32.3340950012207,154.8581085205078,100.6968002319336,99.95252227783203,0.001171477953903377,0.048182521015405655,20.935779571533203,174.03500366210938,0.06645936518907547,0.0,0.0
97,24,31.654165267944336,31.974079132080078,154.54209899902344,100.70867919921875,99.97540283203125,0.0011530674528330564,0.04814905300736427,20.935876846313477,174.1050567626953,0.06546606123447418,0.0,0.0
98,24.25,31.138208389282227,32.153682708740234,158.46839904785156,100.71278381347656,99.8890380859375,0.0011364980600774288,0.04817866161465645,20.935964584350586,174.1350860595703,0.07357354462146759,0.0,0.0
99,24.5,31.677343368530273,32.19393539428711,155.85874938964844,100.71278381347656,99.88601684570312,0.001121585606597364,0.048205308616161346,20.936044692993164,174.03500366210938,0.07384364306926727,0.0,0.0
100,24.75,31.24380874633789,32.242652893066406,156.01522827148438,100.70294189453125,99.8639907836914,0.0010944665409624577,0.048229292035102844,20.93611717224121,174.02499389648438,0.07494402676820755,0.0,0.0
101,25,31.219038009643555,32.20439529418945,157.53643798828125,100.7193374633789,99.75775909423828,0.0010700594866648316,0.04825087636709213,20.936182022094727,174.1050567626953,0.08593735098838806,0.0,0.0
102,25.25,31.6365909576416,32.18024826049805,154.40853881835938,100.71318817138672,99.7132797241211,0.0010480930795893073,0.04827030375599861,20.93623924255371,174.1050567626953,0.08938591927289963,0.0,0.0
103,25.5,31.262813568115234,32.100990295410156,153.1239471435547,100.70704650878906,99.72278594970703,0.0010283233132213354,0.04838487505912781,20.936290740966797,174.00498962402344,0.08798485994338989,0.0,0.0
104,25.75,31.578685760498047,32.2049446105957,155.26797485351562,100.70458221435547,99.73056030273438,0.0010105305118486285,0.04848799109458923,20.936338424682617,174.01498413085938,0.08706798404455185,0.0,0.0
105,26,31.144071578979492,32.01387023925781,157.41659545898438,100.71524047851562,99.80223846435547,0.0009919090662151575,0.04858079552650452,20.93638038635254,174.0850372314453,0.08157952129840851,0.0,0.0
106,26.25,31.183141708374023,31.93729591369629,159.70184326171875,100.71688079833984,99.78626251220703,0.0009751498000696301,0.04866432026028633,20.936418533325195,174.03500366210938,0.08315932750701904,0.0,0.0
107,26.5,30.972410202026367,31.945980072021484,158.98895263671875,100.71073150634766,99.55738830566406,0.0009600664488971233,0.04885903745889664,20.936452865600586,173.94491577148438,0.10318384319543839,0.0,0.0
108,26.75,31.691984176635742,32.20555877685547,154.83291625976562,100.71810913085938,99.60575866699219,0.0009464914328418672,0.04903428256511688,20.93648338317871,174.00498962402344,0.09948816150426865,0.0,0.0
109,27,31.12296485900879,32.428157806396484,154.768798828125,100.72384643554688,99.65239715576172,0.0009349260362796485,0.049192000180482864,20.936511993408203,174.0850372314453,0.09580470621585846,0.0,0.0
110,27.25,31.383625030517578,32.37483596801758,159.46446228027344,100.73941802978516,99.66751098632812,0.0009245172259397805,0.04933394864201546,20.93653678894043,173.99496459960938,0.09583111852407455,0.0,0.0
111,27.5,31.401281356811523,31.933029174804688,156.3060302734375,100.7193374633789,99.34579467773438,0.000915149284992367,0.0496186837553978,20.936559677124023,173.94491577148438,0.1230088397860527,0.0,0.0
112,27.75,31.27615737915039,32.337974548339844,150.21205139160156,100.71646881103516,99.44165802001953,0.0009099783492274582,0.04987494274973869,20.936580657958984,173.97496032714844,0.11411305516958237,0.0,0.0
113,28,31.486061096191406,32.268516540527344,156.67393493652344,100.72630310058594,99.68348693847656,0.0009053245303221047,0.05010557547211647,20.93659782409668,174.00498962402344,0.0932294949889183,0.0,0.0
114,28.25,31.56662940979004,31.960147857666016,167.06820678710938,100.72220611572266,99.9084701538086,0.0009011360816657543,0.05031314492225647,20.936614990234375,173.94491577148438,0.07266896218061447,0.0,0.0
115,28.5,31.23221778869629,32.11396789550781,154.4276123046875,100.71728515625,99.50514221191406,0.0008973664953373373,0.05049995705485344,20.936630249023438,173.90489196777344,0.1084691733121872,0.0,0.0
116,28.75,31.059152603149414,31.898984909057617,160.74371337890625,100.71851348876953,99.37818145751953,0.0008939738618209958,0.05066809058189392,20.936410903930664,173.91488647460938,0.12001576274633408,0.0,0.0
117,29,31.453205108642578,32.46836471557617,154.1177215576172,100.72343444824219,99.58287048339844,0.000890920462552458,0.05104381963610649,20.93621253967285,173.92491149902344,0.10202039033174515,0.0,0.0
118,29.25,31.074913024902344,32.192527770996094,157.46774291992188,100.71564483642578,99.62950897216797,0.0008920851978473365,0.051381975412368774,20.936033248901367,173.90489196777344,0.09713269770145416,0.0,0.0
119,29.5,31.60533332824707,32.162506103515625,154.81153869628906,100.7115478515625,99.5362319946289,0.0008931334596127272,0.05168631672859192,20.935726165771484,173.89488220214844,0.10515987873077393,0.0,0.0
120,29.75,31.322677612304688,32.417503356933594,155.71754455566406,100.71728515625,99.59280395507812,0.0008940768893808126,0.05196022242307663,20.935449600219727,173.90489196777344,0.100580133497715,0.0,0.0
121,30,31.327302932739258,31.955211639404297,157.12579345703125,100.73613739013672,99.4576416015625,0.0008949259645305574,0.05225912854075432,20.935199737548828,173.91488647460938,0.11442305147647858,0.0,0.0
122,30.25,31.40634536743164,32.029701232910156,159.52476501464844,100.7308120727539,99.2607192993164,0.0008996037067845464,0.05252814292907715,20.93497657775879,173.91488647460938,0.13170428574085236,0.0,0.0
123,30.5,31.139328002929688,32.37998962402344,157.8745574951172,100.72711944580078,99.1514663696289,0.0009038136340677738,0.052770256996154785,20.934541702270508,173.87486267089844,0.14124175906181335,0.0,0.0
124,30.75,31.249881744384766,32.08957290649414,155.77098083496094,100.72835540771484,99.51852416992188,0.0009076026035472751,0.05298815667629242,20.93415069580078,173.8148193359375,0.10824866592884064,0.0,0.0
125,31,31.377626419067383,32.30279541015625,157.0548095703125,100.7230224609375,99.3980484008789,0.0009110126411542296,0.05313187837600708,20.93379783630371,173.83482360839844,0.11862581223249435,0.0,0.0
126,31.25,30.92377471923828,32.175174713134766,152.70260620117188,100.71892547607422,99.26331329345703,0.0009140816982835531,0.053261227905750275,20.933481216430664,173.85484313964844,0.1304129809141159,0.0,0.0
127,31.5,31.89234733581543,32.375823974609375,153.8979034423828,100.71318817138672,99.25640106201172,0.0009168438264168799,0.05337764322757721,20.933195114135742,173.82481384277344,0.13052664697170258,0.0,0.0
128,31.75,31.12516212463379,32.205196380615234,153.64450073242188,100.72056579589844,99.34795379638672,0.0009336869115941226,0.05348241701722145,20.932937622070312,173.7547607421875,0.12292352318763733,0.0,0.0
129,32,31.542095184326172,32.33052062988281,157.70130920410156,100.7308120727539,99.39761352539062,0.0009488456998951733,0.05357671529054642,20.932706832885742,173.79478454589844,0.11935822665691376,0.0,0.0
130,32.25,31.03822898864746,32.18292236328125,155.83509826660156,100.71441650390625,98.82111358642578,0.0009624886442907155,0.05366158112883568,20.932498931884766,173.80479431152344,0.17000824213027954,0.0,0.0
131,32.5,31.443706512451172,32.178138732910156,155.3046112060547,100.7193374633789,98.80384063720703,0.0009747672593221068,0.053603291511535645,20.93231201171875,173.7647705078125,0.1720125377178192,0.0,0.0
132,32.75,31.505517959594727,31.619691848754883,155.4946746826172,100.7115478515625,99.09964752197266,0.0009858179837465286,0.053550831973552704,20.932144165039062,173.7047119140625,0.14453881978988647,0.0,0.0
133,33,31.680570602416992,32.02449417114258,159.5934600830078,100.71441650390625,98.96664428710938,0.0010068650590255857,0.05350361764431,20.931991577148438,173.77476501464844,0.15682612359523773,0.0,0.0
134,33.25,31.753498077392578,32.65432357788086,155.251953125,100.71646881103516,98.93943786621094,0.0010258074617013335,0.05346112325787544,20.931854248046875,173.7647705078125,0.15947124361991882,0.0,0.0
135,33.5,31.385902404785156,32.408634185791016,157.1616668701172,100.7078628540039,98.92302703857422,0.0010428556706756353,0.05342287942767143,20.931732177734375,173.6947021484375,0.16019190847873688,0.0,0.0
136,33.75,31.409116744995117,32.27869415283203,154.4757080078125,100.7136001586914,98.98391723632812,0.0010581989772617817,0.053298719227313995,20.931621551513672,173.6746826171875,0.15518996119499207,0.0,0.0
137,34,31.558496475219727,32.14873123168945,155.9030303955078,100.70867919921875,98.58921813964844,0.0010720080463215709,0.05318697541952133,20.931522369384766,173.7647705078125,0.19054442644119263,0.0,0.0
138,34.25,31.942562103271484,32.280399322509766,155.4381866455078,100.69474792480469,98.45535278320312,0.001083129900507629,0.053086407482624054,20.931432723999023,173.6746826171875,0.2014772742986679,0.0,0.0
139,34.5,31.625078201293945,32.4299430847168,152.19580078125,100.69966888427734,98.86429595947266,0.0010931395227089524,0.052995894104242325,20.931352615356445,173.61463928222656,0.16478322446346283,0.0,0.0
140,34.75,31.973730087280273,31.97823715209961,159.2232666015625,100.70130920410156,98.72870635986328,0.001102148205973208,0.05283219739794731,20.9312801361084,173.6546630859375,0.17722393572330475,0.0,0.0
141,35,31.731098175048828,32.22965621948242,154.20550537109375,100.71237182617188,98.7200698852539,0.0011102559510618448,0.05268486961722374,20.931215286254883,173.7047119140625,0.17899109423160553,0.0,0.0
142,35.25,31.42888069152832,32.130306243896484,157.95166015625,100.69966888427734,98.52185821533203,0.001112328260205686,0.052552275359630585,20.931156158447266,173.6046142578125,0.19586625695228577,0.0,0.0
143,35.5,31.413511276245117,32.4182014465332,155.25653076171875,100.69023895263672,98.63327026367188,0.0011141933500766754,0.052432939410209656,20.931102752685547,173.5545654296875,0.18490248918533325,0.0,0.0
144,35.75,31.83647346496582,32.43105697631836,155.35728454589844,100.6906509399414,98.29859924316406,0.0011158718261867762,0.052243318408727646,20.931055068969727,173.6246337890625,0.21538734436035156,0.0,0.0
145,36,31.426496505737305,31.958242416381836,149.51287841796875,100.69802856445312,98.3892822265625,0.0011173825478181243,0.052072662860155106,20.931011199951172,173.64466857910156,0.20778289437294006,0.0,0.0
146,36.25,31.267412185668945,32.3668327331543,154.4024200439453,100.6968002319336,98.56633758544922,0.0011128662154078484,0.05191907286643982,20.930973052978516,173.52455139160156,0.19156785309314728,0.0,0.0
147,36.5,31.829744338989258,32.40781784057617,157.88601684570312,100.67876434326172,98.4946517944336,0.001108801574446261,0.05178083851933479,20.931171417236328,173.51454162597656,0.19648058712482452,0.0,0.0
148,36.75,31.59980583190918,31.930246353149414,155.61068725585938,100.68122863769531,98.35991668701172,0.0011051433393731713,0.0516265407204628,20.931350708007812,173.57460021972656,0.20896294713020325,0.0,0.0
149,37,31.157228469848633,32.59144973754883,160.75210571289062,100.69474792480469,98.5581283569336,0.001101850881241262,0.051487673074007034,20.93151092529297,173.5845947265625,0.19213126599788666,0.0,0.0
150,37.25,31.71174430847168,32.24034881591797,158.05775451660156,100.68450164794922,98.49507904052734,0.001094971550628543,0.051362693309783936,20.931888580322266,173.49452209472656,0.196951761841774,0.0,0.0
151,37.5,31.744590759277344,32.540374755859375,157.9295196533203,100.67794799804688,98.4583740234375,0.0010887801181524992,0.051250211894512177,20.932228088378906,173.50453186035156,0.19970828294754028,0.0,0.0
152,37.75,31.62139892578125,32.3902587890625,154.99778747558594,100.68942260742188,98.51753997802734,0.001083207898773253,0.051163919270038605,20.932533264160156,173.52455139160156,0.19534696638584137,0.0,0.0
153,38,31.373153686523438,32.19923400878906,154.38563537597656,100.67713165283203,98.02438354492188,0.0010781928431242704,0.05108625441789627,20.93280792236328,173.51454162597656,0.23921021819114685,0.0,0.0
154,38.25,31.602872848510742,32.38524627685547,152.7071990966797,100.6681137084961,98.53739929199219,0.0010736793046817183,0.05101635679602623,20.933055877685547,173.42446899414062,0.19164521992206573,0.0,0.0
155,38.5,31.627334594726562,32.379661560058594,153.11782836914062,100.65950775146484,98.41778564453125,0.0010696171084418893,0.050953447818756104,20.933279037475586,173.45449829101562,0.20176024734973907,0.0,0.0
156,38.75,31.672199249267578,32.263877868652344,157.39065551757812,100.66156005859375,98.08527374267578,0.0010659610852599144,0.05089683085680008,20.93347930908203,173.48451232910156,0.23226073384284973,0.0,0.0
157,39,31.685426712036133,32.06989288330078,155.84959411621094,100.6681137084961,97.8356704711914,0.001062670722603798,0.050838403403759,20.93366050720215,173.45449829101562,0.255670428276062,0.0,0.0
158,39.25,31.914548873901367,32.31995391845703,155.8992156982422,100.64270782470703,97.87237548828125,0.0010597093496471643,0.050785817205905914,20.933822631835938,173.39443969726562,0.25004854798316956,0.0,0.0
159,39.5,31.6782283782959,32.658668518066406,155.4137725830078,100.64434814453125,97.98724365234375,0.0010609603486955166,0.050738491117954254,20.933969497680664,173.42446899414062,0.2396874576807022,0.0,0.0
160,39.75,31.126039505004883,32.503326416015625,151.95079040527344,100.65131378173828,97.92808532714844,0.0010620862012729049,0.05069589614868164,20.934101104736328,173.43446350097656,0.245716854929924,0.0,0.0
161,40,31.49549102783203,32.27342987060547,155.5007781982422,100.65418243408203,98.19452667236328,0.0010630994802340865,0.05065756291151047,20.934219360351562,173.39443969726562,0.22163210809230804,0.0,0.0
162,40.25,31.427337646484375,32.26839828491211,159.25379943847656,100.63983917236328,97.57052612304688,0.0010630994802340865,0.05065756291151047,20.934326171875,173.35440063476562,0.2774651050567627,0.0,0.0
163,40.5,31.64179229736328,32.24850082397461,153.55442810058594,100.6414794921875,97.57959747314453,0.0010640114778652787,0.05060812085866928,20.934326171875,173.34439086914062,0.27677762508392334,0.0,0.0
164,40.75,31.875675201416016,32.112945556640625,154.8817596435547,100.6357421875,97.50963592529297,0.001077239285223186,0.05056362226605415,20.93442153930664,173.32437133789062,0.2826920747756958,0.0,0.0
165,41,31.68793487548828,32.41921615600586,156.74644470214844,100.64188385009766,97.73419189453125,0.0010891442652791739,0.05052357539534569,20.934507369995117,173.27432250976562,0.2626328468322754,0.0,0.0
166,41.25,31.845308303833008,32.79258728027344,150.87686157226562,100.62303924560547,97.49581909179688,0.0010998587822541595,0.05047258734703064,20.934585571289062,173.2843475341797,0.28283074498176575,0.0,0.0
167,41.5,31.833816528320312,32.59801483154297,153.7589874267578,100.62017059326172,97.48545837402344,0.00110950181260705,0.050426699221134186,20.934656143188477,173.2543182373047,0.28352710604667664,0.0,0.0
168,41.75,31.465442657470703,32.27945327758789,156.91970825195312,100.62262725830078,97.13351440429688,0.0011312492424622178,0.05038540065288544,20.93471908569336,173.26431274414062,0.31614601612091064,0.0,0.0
169,42,31.383134841918945,32.50944900512695,152.62399291992188,100.62303924560547,97.47077178955078,0.0011508219176903367,0.050348229706287384,20.934776306152344,173.29434204101562,0.2851327061653137,0.0,0.0
170,42.25,31.985750198364258,32.62977981567383,156.83575439453125,100.60623931884766,97.37015533447266,0.0011684373021125793,0.050329722464084625,20.93482780456543,173.2543182373047,0.292888879776001,0.0,0.0
171,42.5,31.28844451904297,32.137123107910156,156.97772216796875,100.58861541748047,97.49236297607422,0.0011842912063002586,0.050313062965869904,20.934873580932617,173.1542205810547,0.2800831198692322,0.0,0.0
172,42.75,31.64154052734375,32.176185607910156,156.22589111328125,100.60090637207031,96.9448013305664,0.001198559650219977,0.05029807239770889,20.93491554260254,173.2242889404297,0.3316340744495392,0.0,0.0
173,43,31.562747955322266,32.198028564453125,152.7926788330078,100.59476470947266,96.636474609375,0.0012212081346660852,0.050284579396247864,20.934953689575195,173.27432250976562,0.3596242666244507,0.0,0.0
174,43.25,31.573448181152344,32.481937408447266,155.11074829101562,100.58820343017578,97.6340103149414,0.0012415917590260506,0.05027243494987488,20.934988021850586,173.1542205810547,0.26704031229019165,0.0,1.0
175,43.5,32.002803802490234,32.744354248046875,156.01141357421875,100.57796478271484,98.9040298461914,0.001259937067516148,0.050283920019865036,20.93501853942871,173.11419677734375,0.15035010874271393,0.0,1.0
176,43.75,31.72214698791504,32.301795959472656,155.92897033691406,100.59886169433594,99.62691497802734,0.0012764479033648968,0.05029425770044327,20.93504524230957,173.1642303466797,0.08697279542684555,0.0,1.0
177,44,31.762178421020508,32.20668411254883,151.23025512695312,100.58246612548828,100.07818603515625,0.0012945778435096145,0.05030355975031853,20.935070037841797,173.19424438476562,0.04502652585506439,0.0,1.0
178,44.25,31.770153045654297,32.59743881225586,157.2250213623047,100.56812286376953,100.22846221923828,0.0013108947314321995,0.05031193047761917,20.935091018676758,173.0741424560547,0.030307477340102196,0.0,1.0
179,44.5,31.864604949951172,32.65129089355469,148.40231323242188,100.555419921875,100.32044219970703,0.0013255799422040582,0.05031946673989296,20.935110092163086,173.04412841796875,0.020957937464118004,0.0,1.0
180,44.75,31.390233993530273,32.23433303833008,146.50482177734375,100.6050033569336,100.53678894042969,0.001338796690106392,0.0503486692905426,20.93512725830078,173.0941619873047,0.006076534278690815,0.0,1.0
181,45,32.09467697143555,32.36191940307617,154.43295288085938,100.56198120117188,100.54326629638672,0.0013506916584447026,0.05037495121359825,20.935142517089844,173.0941619873047,0.0016668664757162333,0.0,1.0
182,45.25,32.566402435302734,32.76599884033203,146.5376434326172,100.55378723144531,100.6568374633789,0.0013613972114399076,0.050398603081703186,20.935157775878906,172.99407958984375,-0.009175986982882023,0.0,1.0
183,45.5,31.981348037719727,32.2396125793457,148.46261596679688,100.54271697998047,100.58342742919922,0.0013697240501642227,0.0504198893904686,20.935171127319336,172.96405029296875,-0.0036263191141188145,0.0,1.0
184,45.75,32.25370788574219,32.9185791015625,146.52618408203125,100.54395294189453,100.47589874267578,0.0013772182865068316,0.05043904855847359,20.935182571411133,173.03411865234375,0.006065862253308296,0.0,1.0
185,46,32.18241882324219,32.76481628417969,149.3075714111328,100.54190063476562,100.46985626220703,0.0013839630410075188,0.05046376585960388,20.93519401550293,172.94403076171875,0.00642123119905591,0.0,1.0
186,46.25,32.221920013427734,32.52665328979492,147.21694946289062,100.51567077636719,100.56269836425781,0.0013900334015488625,0.050486009567976,20.935203552246094,172.8739776611328,-0.00419042631983757,0.0,1.0
187,46.5,32.022239685058594,32.801307678222656,144.56533813476562,100.53288269042969,100.54542541503906,0.0013883033534511924,0.05050602927803993,20.935211181640625,172.7638702392578,-0.001117647043429315,0.0,1.0
188,46.75,32.51787567138672,32.975563049316406,150.0891571044922,100.53903198242188,100.44869232177734,0.0013867462985217571,0.05052404850721359,20.934986114501953,172.91400146484375,0.008052761666476727,0.0,1.0
189,47,32.45077896118164,33.1605339050293,141.17791748046875,100.5234603881836,100.14813995361328,0.0013853448908776045,0.05056268349289894,20.934783935546875,172.8739776611328,0.0335104838013649,0.0,1.0
