Repository: ulfsri/fsri_materials_database

# Materials and Products Database

## 01_Data

Raw data generated from each apparatus are included here in plain-text format. The data is organized first by material, next by the short name of test apparatus used, and where applicable additional filtering by test settings.

### material.json

Each material directory contains a json file of the same name as the material. This file links the data stored in the repository as well as data and graphs produced by the accompanying scripts (__02_Scripts__) to the respective landing page for the material on the front-end website.

File: 01_Data/Masonite_Board/Cone/Masonite_Cone_HF75Scalar_230106_R2.csv
LABORATORY,FSRI 
TEST IDENT,Masonite_HF75_R2
OPERATOR,Marino
MATERIAL,Masonite
ORIENTATION,Horizontal
HEAT FLUX,75
SURF AREA,0.009999999776482582
C FACTOR,0.04146094247698784
SPEC HOLDER DIFF,-566
SPECIMEN MASS,34.83000183105469
SCAN TIME,0.25
O2 DELAY TIME,11
CO DELAY TIME,11
CO2 DELAY TIME,8
FLOW FACTOR,1
SCAN COUNT,990
TIME TO IGN,20
END OF TEST SCAN,510
END OF TEST TIME,127.5
TEST STATUS,1
PRE TEST CMT,Dimensions: 101.61 x 100.98 x 2.98 mm; with calcium silicate substrate; with tie wires
POST TEST CMT,"Warped, charred, and fractured while burning."

File: 01_Data/Masonite_Board/Cone/Masonite_Cone_HF75Scalar_230106_R3.csv
LABORATORY,FSRI 
TEST IDENT,Masonite_HF75_R3
OPERATOR,Marino
MATERIAL,Masonite
ORIENTATION,Horizontal
HEAT FLUX,75
SURF AREA,0.009999999776482582
C FACTOR,0.04146094247698784
SPEC HOLDER DIFF,-566
SPECIMEN MASS,34.619998931884766
SCAN TIME,0.25
O2 DELAY TIME,11
CO DELAY TIME,11
CO2 DELAY TIME,8
FLOW FACTOR,1
SCAN COUNT,1049
TIME TO IGN,22.25
END OF TEST SCAN,569
END OF TEST TIME,142.25
TEST STATUS,1
PRE TEST CMT,Dimensions: 101.59 x 100.96 x 2.96 mm; with calcium silicate substrate; with tie wires
POST TEST CMT,"Warped, charred, and fractured while burning."

File: 01_Data/Masonite_Board/Cone/Masonite_Cone_HF75Scan_230106_R1.csv (part 1 of 6)
Names,Time,Stack TC,Smoke TC,Exh Press,Smoke Comp,Smoke Meas,CO Meter,CO2 Meter,O2 Meter,Sample Mass,Ext Coeff,Start Test,Flame Verif
Chan Gain,,500,500,1,1,1,1,1,1,1,1,1.0,1.0
Offset,,0,0,0.3035644590854645,0,0,0,0,0,0,0,0.0,0.0
Gain,,1,1,25.01099967956543,13.393453598022461,16.077991485595703,1,1,1,1.0008764266967773,1.0344724655151367,1.0,1.0
Units,sec,C,C,Pa,%,%,%,%,%,g,/m,,
Baseline,,44.40388870239258,47.40038299560547,142.83099365234375,100.02495574951172,100.07579040527344,0.00046293699415400624,0.04666081815958023,20.962451934814453,-446.00311279296875,-0.004603750072419643,,
1,0,43.18255615234375,45.8397331237793,142.93991088867188,101.13349151611328,101.19644927978516,0.00037445969064719975,0.047289956361055374,20.962730407714844,177.96583557128906,-0.00564737431704998,0.0,0.0
2,0.25,42.49555206298828,45.15243911743164,147.2089080810547,101.12000274658203,100.83336639404297,0.0003766665467992425,0.04734319448471069,20.9627685546875,177.83570861816406,0.0257586557418108,0.0,0.0
3,0.5,42.170738220214844,44.35791778564453,144.07107543945312,101.12981414794922,100.9403305053711,0.00037865270860493183,0.04739110916852951,20.96280288696289,177.6255340576172,0.017018241807818413,0.0,0.0
4,0.75,42.07428741455078,44.15214157104492,143.3062744140625,101.14248657226562,101.38290405273438,0.0003928800579160452,0.047434233129024506,20.962833404541016,177.87576293945312,-0.02154413051903248,0.0,0.0
5,1,42.00146484375,44.11533737182617,142.03237915039062,101.12409210205078,101.59732055664062,0.0004056846955791116,0.04747304692864418,20.962860107421875,177.81570434570312,-0.04236569255590439,0.0,0.0
6,1.25,42.14816665649414,44.18258285522461,139.4921875,101.1220474243164,101.40645599365234,0.00041720885201357305,0.04757683724164963,20.9628849029541,177.74563598632812,-0.02548592910170555,0.0,0.0
7,1.5,42.36097717285156,44.62060546875,142.72312927246094,101.14370727539062,101.314208984375,0.0004275806131772697,0.04767024889588356,20.962905883789062,177.7056121826172,-0.01528383232653141,0.0,0.0
8,1.75,41.746795654296875,44.294761657714844,144.90304565429688,101.15556335449219,101.08948516845703,0.0004480526549741626,0.04775431752204895,20.96292495727539,177.7856903076172,0.005929260980337858,0.0,0.0
9,2,41.79690170288086,44.540252685546875,141.5415802001953,101.12000274658203,101.05955505371094,0.00046647750423289835,0.04782998189330101,20.962942123413086,177.7056121826172,0.00542656471952796,0.0,0.0
10,2.25,41.73258590698242,44.00859069824219,145.01983642578125,101.12613677978516,101.24699401855469,0.0004830598772969097,0.047898080199956894,20.96295738220215,177.6255340576172,-0.010838505811989307,0.0,0.0
11,2.5,41.95304870605469,44.27471160888672,145.67930603027344,101.14002990722656,101.14738464355469,0.0004979840014129877,0.04795936867594719,20.96297264099121,177.7556610107422,-0.0006598873296752572,0.0,0.0
12,2.75,41.83219909667969,44.20796585083008,144.44126892089844,101.1412582397461,100.8814468383789,0.0005114157102070749,0.048014525324106216,20.96298599243164,177.69558715820312,0.02333993837237358,0.0,0.0
13,3,41.7523307800293,44.395721435546875,138.88539123535156,101.12531280517578,100.73179626464844,0.0005235042772255838,0.048117734491825104,20.962997436523438,177.5854949951172,0.03538074344396591,0.0,0.0
14,3.25,42.54773712158203,44.065826416015625,141.64157104492188,101.11795806884766,100.85789489746094,0.0005343839875422418,0.04821062460541725,20.963008880615234,177.59552001953125,0.02336799167096615,0.0,0.0
15,3.5,41.934383392333984,44.251548767089844,144.18252563476562,101.13103485107422,100.87458038330078,0.0005520413396880031,0.048294223845005035,20.9630184173584,177.7056121826172,0.023039981722831726,0.0,0.0
16,3.75,42.184898376464844,44.624107360839844,139.22352600097656,101.12981414794922,101.20037841796875,0.0005679329624399543,0.04836946353316307,20.96292495727539,177.6355438232422,-0.006329323165118694,0.0,0.0
17,4,42.237831115722656,44.648529052734375,138.85409545898438,101.13716888427734,101.13021087646484,0.000582235399633646,0.04843718186020851,20.962841033935547,177.56549072265625,0.0006241443916223943,0.0,0.0
18,4.25,42.061180114746094,44.8323974609375,147.81112670898438,101.11918640136719,100.81619262695312,0.0005951076163910329,0.04855170473456383,20.962764739990234,177.57550048828125,0.02723092958331108,0.0,0.0
19,4.5,42.123802185058594,44.331573486328125,143.24368286132812,101.12286376953125,101.0409164428711,0.0006001376896165311,0.04865477606654167,20.962696075439453,177.59552001953125,0.00735611654818058,0.0,0.0
20,4.75,42.04059600830078,44.689186096191406,142.173583984375,101.13267517089844,101.14002990722656,0.0006046647322364151,0.04874753952026367,20.962635040283203,177.57550048828125,-0.0006598873296752572,0.0,0.0
21,5,41.821800231933594,44.16169738769531,142.08274841308594,101.12531280517578,101.18074798583984,0.0006087390938773751,0.0488310270011425,20.96257972717285,177.54547119140625,-0.004973053932189941,0.0,0.0
22,5.25,42.263633728027344,44.76081466674805,143.86422729492188,101.13021850585938,100.77791595458984,0.0006124060018919408,0.048929132521152496,20.9625301361084,177.54547119140625,0.03166680037975311,0.0,0.0
23,5.5,41.92521286010742,44.987850189208984,143.85430908203125,101.12776947021484,100.95357513427734,0.0006157062016427517,0.04901742935180664,20.96248435974121,177.5554656982422,0.015643658116459846,0.0,0.0
24,5.75,42.14937973022461,44.88438034057617,141.97894287109375,101.12286376953125,100.6390609741211,0.0006186764221638441,0.04909689351916313,20.962444305419922,177.51544189453125,0.04351893439888954,0.0,0.0
25,6,42.005287170410156,44.67509460449219,143.2055206298828,101.11837005615234,100.4791030883789,0.0006043172325007617,0.049168411642313004,20.9624080657959,177.52545166015625,0.05754975602030754,0.0,0.0
26,6.25,42.602569580078125,44.686954498291016,141.42098999023438,101.11346435546875,100.54289245605469,0.0005913939676247537,0.04923277720808983,20.96237564086914,177.5054473876953,0.05135081708431244,0.0,0.0
27,6.5,42.65607452392578,44.99420928955078,140.85617065429688,101.12000274658203,100.59391784667969,0.0005797630292363465,0.04929070919752121,20.962345123291016,177.53546142578125,0.0473334938287735,0.0,0.0
28,6.75,42.34119415283203,44.234806060791016,141.32862854003906,101.11591339111328,100.53111267089844,0.0005692951963283122,0.0493658147752285,20.962318420410156,177.49542236328125,0.052632886916399,0.0,0.0
29,7,42.34022903442383,45.34503173828125,140.96607971191406,101.1175537109375,100.37606811523438,0.00054940051632002,0.04943341016769409,20.96229362487793,177.46539306640625,0.06678600609302521,0.0,0.0
30,7.25,42.2879524230957,45.046661376953125,140.22035217285156,101.12000274658203,100.29069519042969,0.0005314953159540892,0.04949424788355827,20.962038040161133,177.4553985595703,0.07472765445709229,0.0,0.0
31,7.5,41.990150451660156,44.89287185668945,141.8911590576172,101.1138687133789,100.30933380126953,0.0005153806414455175,0.04954899847507477,20.961807250976562,177.49542236328125,0.07249044626951218,0.0,0.0
32,7.75,42.38605880737305,44.81142807006836,140.26844787597656,101.12000274658203,100.2357406616211,0.0005008774460293353,0.0496135875582695,20.961599349975586,177.44537353515625,0.07970120012760162,0.0,0.0
33,8,42.265377044677734,45.09431076049805,141.430908203125,101.10365295410156,100.14594268798828,0.00048782455269247293,0.0496717169880867,20.96141242980957,177.41534423828125,0.0863662138581276,0.0,0.0
34,8.25,42.45405960083008,44.724063873291016,142.9276885986328,101.109375,100.35055541992188,0.0004695336101576686,0.0497240349650383,20.961244583129883,177.3953399658203,0.06835900992155075,0.0,0.0
35,8.5,42.61473846435547,45.26216506958008,143.14447021484375,101.11223602294922,100.43151092529297,0.0004530717560555786,0.04977111890912056,20.96109390258789,177.46539306640625,0.061298251152038574,0.0,0.0
36,8.75,42.86679458618164,44.95960235595703,139.40899658203125,101.1048812866211,100.49137115478516,0.00043825607281178236,0.04980584233999252,20.96095848083496,177.4053497314453,0.055230893194675446,0.0,0.0
37,9,42.283878326416016,45.738162994384766,139.2334442138672,101.10037994384766,100.23328399658203,0.0004249219782650471,0.04983709380030632,20.96083641052246,177.3753204345703,0.07816234976053238,0.0,0.0
38,9.25,42.683406829833984,45.148468017578125,139.81964111328125,101.0954818725586,100.16311645507812,0.0004109587171114981,0.04986521974205971,20.960725784301758,177.3753204345703,0.08407720923423767,0.0,0.0
39,9.5,42.46146011352539,45.17643737792969,138.3457489013672,101.1061019897461,100.29216003417969,0.0003983917704317719,0.049890533089637756,20.960391998291016,177.4353790283203,0.07334677129983902,0.0,0.0
40,9.75,42.309410095214844,44.791709899902344,141.1965789794922,101.10037994384766,100.408447265625,0.0003870815271511674,0.04991331323981285,20.96009063720703,177.3452911376953,0.0623178593814373,0.0,0.0
41,10,42.678871154785156,45.70077133178711,138.7510528564453,101.0856704711914,100.18225860595703,0.0003769023169297725,0.049956101924180984,20.959819793701172,177.3452911376953,0.0814627930521965,0.0,0.0
42,10.25,42.658626556396484,45.00272750854492,144.54202270507812,101.090576171875,100.2524185180664,0.00036774101317860186,0.049994610249996185,20.959575653076172,177.3352813720703,0.07555051892995834,0.0,0.0
43,10.5,42.69132995605469,45.635536193847656,139.0945281982422,101.11060333251953,100.15673828125,0.00035881533403880894,0.050029270350933075,20.9593563079834,177.3553009033203,0.08601261675357819,0.0,0.0
44,10.75,42.69952392578125,44.998741149902344,143.0948486328125,101.08485412597656,100.21954345703125,0.00035078221117146313,0.0500604622066021,20.959157943725586,177.2952423095703,0.07801327109336853,0.0,0.0
45,11,42.35086441040039,45.295894622802734,142.66360473632812,101.07667541503906,100.00708770751953,0.0003435524122323841,0.05010385438799858,20.958980560302734,177.2952423095703,0.09653544425964355,0.0,0.0
46,11.25,42.96247863769531,45.33286666870117,140.0699920654297,101.07544708251953,100.45211791992188,0.00033704558154568076,0.05014290660619736,20.958820343017578,177.2952423095703,0.056133996695280075,0.0,0.0
47,11.5,42.607784271240234,45.07291030883789,139.85475158691406,101.090576171875,99.75096130371094,0.0003351146588101983,0.050178054720163345,20.958675384521484,177.3352813720703,0.12105381488800049,0.0,0.0
48,11.75,42.669036865234375,45.699913024902344,143.6703643798828,101.07585906982422,100.06645965576172,0.0003333768108859658,0.050209686160087585,20.958459854125977,177.2752227783203,0.09107636660337448,0.0,0.0
49,12,42.69251251220703,45.299461364746094,140.39666748046875,101.07258605957031,99.58757019042969,0.0003318127419333905,0.05023815482854843,20.95826530456543,177.26522827148438,0.1343141347169876,0.0,0.0
50,12.25,42.803409576416016,45.447410583496094,139.13650512695312,101.06400299072266,99.69306945800781,0.00033040507696568966,0.05021018162369728,20.95808982849121,177.25521850585938,0.12393535673618317,0.0,0.0
51,12.5,42.60740661621094,45.705596923828125,148.17062377929688,101.07176971435547,99.70877075195312,0.00032913818722590804,0.050185006111860275,20.95793342590332,177.3052520751953,0.12320438772439957,0.0,0.0
52,12.75,42.4331169128418,45.53776550292969,143.52687072753906,101.05909729003906,99.37904357910156,0.00034108743420802057,0.05016234889626503,20.957792282104492,177.25521850585938,0.1521240621805191,0.0,0.0
53,13,42.81686782836914,45.63395309448242,141.02561950683594,101.07872009277344,99.37904357910156,0.0003518417361192405,0.05014195665717125,20.957664489746094,177.25521850585938,0.15388548374176025,0.0,0.0
54,13.25,42.66826248168945,45.381229400634766,141.66294860839844,101.06441497802734,99.33488464355469,0.0003615206223912537,0.05011594668030739,20.957550048828125,177.21517944335938,0.1566343456506729,0.0,0.0
55,13.5,42.76979064941406,45.43460464477539,142.46286010742188,101.07095336914062,99.19896697998047,0.0003702316025737673,0.050092536956071854,20.957447052001953,177.25521850585938,0.16964639723300934,0.0,0.0
56,13.75,42.59500503540039,45.66044235229492,144.7366485595703,101.0603256225586,99.19896697998047,0.00037807150511071086,0.05007146671414375,20.957353591918945,177.18515014648438,0.16869185864925385,0.0,0.0
57,14,42.9934196472168,45.74894332885742,142.82159423828125,101.06400299072266,98.88739776611328,0.00039625997305847704,0.05005250498652458,20.9572696685791,177.19515991210938,0.19756771624088287,0.0,0.0
58,14.25,42.69272232055664,45.853397369384766,142.32623291015625,101.06195831298828,99.16168212890625,0.00041262959712184966,0.05003543943166733,20.957429885864258,177.19515991210938,0.17224933207035065,0.0,0.0
59,14.5,43.081695556640625,45.83078384399414,142.44760131835938,101.0586929321289,99.099853515625,0.0004273622762411833,0.050058361142873764,20.95757293701172,177.22518920898438,0.17761631309986115,0.0,0.0
60,14.75,42.765411376953125,45.50644302368164,142.72389221191406,101.04969787597656,99.0193862915039,0.00044389741378836334,0.050078991800546646,20.95770263671875,177.18515014648438,0.1841801553964615,0.0,0.0
61,15,42.609588623046875,45.40326690673828,146.69293212890625,101.0492935180664,98.70291137695312,0.00044389741378836334,0.050078991800546646,20.95770263671875,177.17515563964844,0.21319171786308289,0.0,0.0
62,15.25,42.84325408935547,46.22265625,140.174560546875,101.04029846191406,98.47966003417969,0.00045877901720814407,0.05009755864739418,20.95781898498535,177.16513061523438,0.23293229937553406,0.0,0.0
63,15.5,42.80790710449219,45.69053268432617,140.13182067871094,101.04315948486328,98.70684051513672,0.0004721724835690111,0.05012958124279976,20.957923889160156,177.18515014648438,0.21227982640266418,0.0,0.0
64,15.75,42.7512321472168,45.820743560791016,141.8728485107422,101.04071044921875,98.7166519165039,0.00048422659165225923,0.05015840381383896,20.958017349243164,177.09507751464844,0.21115855872631073,0.0,0.0
65,16,43.1206169128418,45.871341705322266,141.9453582763672,101.04520416259766,98.49879455566406,0.0004983515827916563,0.05018434301018715,20.95810317993164,177.09507751464844,0.23161007463932037,0.0,0.0
66,16.25,43.22705841064453,45.81488037109375,139.95550537109375,101.03907012939453,98.53657531738281,0.0005225053173489869,0.050228700041770935,20.958248138427734,177.11509704589844,0.22757895290851593,0.0,0.0
67,16.5,43.165340423583984,45.65320587158203,143.9161376953125,101.03907012939453,98.36827850341797,0.0005225053173489869,0.050228700041770935,20.958309173583984,177.15512084960938,0.2430913895368576,0.0,0.0
68,16.75,43.12720489501953,45.49870681762695,140.66763305664062,101.04520416259766,98.24463653564453,0.000532802427187562,0.05027823895215988,20.958309173583984,177.07505798339844,0.25505468249320984,0.0,0.0
69,17,43.14490509033203,45.6268196105957,141.31871032714844,101.0321273803711,98.08173370361328,0.0005505903973244131,0.050322823226451874,20.958364486694336,177.05503845214844,0.2689388394355774,0.0,0.0
70,17.25,42.95878601074219,45.9605712890625,144.30311584472656,101.03539276123047,97.76378631591797,0.0005665995413437486,0.05036294832825661,20.95841407775879,177.05503845214844,0.29869651794433594,0.0,0.0
71,17.5,43.19057846069336,46.13957595825195,143.57952880859375,101.03498840332031,97.80156707763672,0.000581007800064981,0.0503990612924099,20.958459854125977,177.11509704589844,0.29515373706817627,0.0,0.0
72,17.75,43.4072265625,45.35578918457031,143.3345184326172,101.01659393310547,97.95563507080078,0.0005939752445556223,0.050485171377658844,20.958499908447266,177.02500915527344,0.27921822667121887,0.0,0.0
73,18,42.962276458740234,45.82978820800781,140.97142028808594,101.02149963378906,97.15487670898438,0.0006207298720255494,0.050562672317028046,20.95853614807129,177.02500915527344,0.354142963886261,0.0,0.0
74,18.25,42.841941833496094,45.64411544799805,136.40321350097656,100.99983215332031,97.02926635742188,0.0006448090425692499,0.05063242465257645,20.958568572998047,177.0050048828125,0.3639366328716278,0.0,0.0
75,18.5,43.200809478759766,45.79458999633789,142.5796356201172,101.01985931396484,98.17741394042969,0.000666480278596282,0.05069519951939583,20.958599090576172,177.04502868652344,0.25898948311805725,0.0,0.0
76,18.75,43.056400299072266,45.90880584716797,141.3805389404297,101.00392150878906,97.42179107666016,0.0006859843851998448,0.0507516972720623,20.95862579345703,176.89491271972656,0.32766830921173096,0.0,0.0
77,19,43.47958755493164,45.97874069213867,140.9385986328125,101.00106048583984,96.47579956054688,0.0007035380695015192,0.05087915062904358,20.958650588989258,176.94493103027344,0.41595593094825745,0.0,0.0
78,19.25,43.05549240112305,46.03618240356445,141.05308532714844,101.0047378540039,96.80552673339844,0.0007193363853730261,0.05099385976791382,20.95867156982422,176.9249267578125,0.38532552123069763,0.0,0.0
79,19.5,43.059513092041016,46.0103759765625,137.9984588623047,100.99901580810547,98.80840301513672,0.0007499642088077962,0.05109709873795509,20.958690643310547,176.9549560546875,0.19898273050785065,0.0,0.0
80,19.75,43.43263244628906,46.11699676513672,140.73403930664062,100.9920654296875,99.77696990966797,0.0007775292615406215,0.05119001120328903,20.958473205566406,176.9149169921875,0.10984017699956894,0.0,1.0
81,20,43.32271957397461,46.372886657714844,134.3713836669922,100.98143768310547,100.60717010498047,0.0008023378322832286,0.05127363279461861,20.958276748657227,176.8848876953125,0.03369424492120743,0.0,1.0
82,20.25,43.52544403076172,46.63001251220703,136.52000427246094,100.99043273925781,100.93836212158203,0.0008246655343100429,0.05134889483451843,20.958101272583008,176.8548583984375,0.004679495934396982,0.0,1.0
83,20.5,43.452247619628906,46.225826263427734,137.83665466308594,100.99492645263672,100.8058853149414,0.0008447604486718774,0.05147094652056694,20.957942962646484,176.89491271972656,0.017000965774059296,0.0,1.0
84,20.75,43.46526336669922,46.14500045776367,140.37759399414062,100.97612762451172,101.12776184082031,0.0008648439543321729,0.05158079415559769,20.957799911499023,176.8048095703125,-0.013616376556456089,0.0,1.0
85,21,43.48988342285156,46.78998565673828,134.8644561767578,100.97122192382812,101.14149475097656,0.0008829190628603101,0.05167965590953827,20.957672119140625,176.75477600097656,-0.01528979279100895,0.0,1.0
86,21.25,42.93227005004883,46.34739685058594,136.89630126953125,100.97040557861328,100.89960479736328,0.0008991867071017623,0.05176863074302673,20.957555770874023,176.72476196289062,0.00636490760371089,0.0,1.0
87,21.5,43.396995544433594,47.299827575683594,136.06814575195312,100.96917724609375,100.54387664794922,0.0009138275636360049,0.05185637250542641,20.95745277404785,176.76478576660156,0.038303617388010025,0.0,1.0
88,21.75,43.46910095214844,47.19123458862305,132.06475830078125,100.96713256835938,100.4540786743164,0.0009224077221006155,0.0519353412091732,20.957359313964844,176.69471740722656,0.04622825235128403,0.0,1.0
89,22,43.769989013671875,47.46575927734375,134.72401428222656,100.96141052246094,100.14987182617188,0.0009301298996433616,0.05200641229748726,20.95712661743164,176.62466430664062,0.0732351765036583,0.0,1.0
90,22.25,44.25593948364258,47.66862106323242,137.07032775878906,100.9507827758789,99.99188232421875,0.0009370798361487687,0.05207037553191185,20.95691680908203,176.61465454101562,0.0866062268614769,0.0,1.0
91,22.5,44.0744743347168,47.697784423828125,132.73033142089844,100.96263885498047,100.22789001464844,0.000943334773182869,0.05210495367646217,20.956727981567383,176.64468383789062,0.06627915054559708,0.0,1.0
92,22.75,44.115943908691406,47.758544921875,131.02822875976562,100.94219970703125,99.84566497802734,0.0009489642106927931,0.052136074751615524,20.956558227539062,176.55459594726562,0.09911341965198517,0.0,1.0
93,23,44.29644012451172,48.292972564697266,127.11339569091797,100.94547271728516,99.18719482421875,0.0009481224115006626,0.05216408520936966,20.956405639648438,176.26434326171875,0.15945041179656982,0.0,1.0
94,23.25,44.81418228149414,48.865394592285156,123.5985107421875,100.93443298339844,99.28582000732422,0.0009473647805862129,0.05218929424881935,20.956268310546875,175.73388671875,0.14943872392177582,0.0,1.0
95,23.5,45.125064849853516,48.247684478759766,134.4408416748047,100.93811798095703,99.75586700439453,0.0009466829360462725,0.052211981266736984,20.956144332885742,176.4845428466797,0.10691138356924057,0.0,1.0
96,23.75,45.384246826171875,48.92881774902344,127.90262603759766,100.93402862548828,99.5473403930664,0.0009460692526772618,0.052232399582862854,20.95603370666504,176.4845428466797,0.1255326271057129,0.0,1.0
97,24,44.947757720947266,49.33751678466797,129.3665771484375,100.93116760253906,99.57923126220703,0.0009494556579738855,0.05225077643990517,20.955934524536133,176.36444091796875,0.12236877530813217,0.0,1.0
98,24.25,44.62434387207031,48.983192443847656,126.51651763916016,100.92095184326172,99.56893157958984,0.0009525034110993147,0.05226731672883034,20.95584487915039,176.31439208984375,0.1223890408873558,0.0,1.0
99,24.5,44.392189025878906,48.4163703918457,129.35894775390625,100.9336166381836,99.6984634399414,0.0009552463889122009,0.05228220298886299,20.95576286315918,176.4845428466797,0.11173055320978165,0.0,1.0
100,24.75,44.173789978027344,48.8256721496582,127.71333312988281,100.92298889160156,99.53359985351562,0.000957715034019202,0.05235690250992775,20.955690383911133,176.4344940185547,0.12579293549060822,0.0,1.0
101,25,44.38007354736328,48.89264678955078,128.9254150390625,100.90746307373047,99.15677642822266,0.000959936820436269,0.05242413282394409,20.955625534057617,176.26434326171875,0.15881581604480743,0.0,1.0
102,25.25,44.58405303955078,48.97547149658203,125.62577056884766,100.91400146484375,99.26177215576172,0.0009750711033120751,0.05248463898897171,20.95556640625,176.1642608642578,0.14980050921440125,0.0,0.0
103,25.5,44.98557662963867,49.732051849365234,124.33660125732422,100.9066390991211,99.39866638183594,0.0009886919287964702,0.052539095282554626,20.95551300048828,176.19427490234375,0.1366320699453354,0.0,0.0
104,25.75,45.12508773803711,49.921329498291016,126.24097442626953,100.89111328125,99.0699234008789,0.00100095069501549,0.05258810520172119,20.95546531677246,176.0841827392578,0.16529767215251923,0.0,0.0
105,26,45.495792388916016,50.14924621582031,127.0592041015625,100.88988494873047,99.35205841064453,0.0010119836078956723,0.05263221636414528,20.955421447753906,175.91403198242188,0.13938191533088684,0.0,0.0
106,26.25,45.71830368041992,50.36085891723633,126.62108612060547,100.8972396850586,98.998779296875,0.0010219132527709007,0.05267191678285599,20.95538330078125,175.90403747558594,0.1723671555519104,0.0,0.0
107,26.5,45.42544174194336,50.97125244140625,125.70896911621094,100.88825225830078,98.78730773925781,0.0010308498749509454,0.05367506295442581,20.95534896850586,175.96408081054688,0.19096273183822632,0.0,0.0
108,26.75,46.39867401123047,51.69005584716797,126.73709869384766,100.88211822509766,99.31034851074219,0.0010388928931206465,0.054577894508838654,20.9553165435791,175.85398864746094,0.14249297976493835,0.0,0.0
109,27,46.199546813964844,51.763004302978516,123.65805053710938,100.87230682373047,99.33782958984375,0.0010461315978318453,0.05539043992757797,20.95528793334961,175.763916015625,0.1390996128320694,0.0,0.0
110,27.25,46.307613372802734,51.746089935302734,126.91342163085938,100.88170623779297,99.53605651855469,0.0010881536873057485,0.05612173303961754,20.955293655395508,175.783935546875,0.12185540795326233,0.0,0.0
111,27.5,46.452911376953125,52.40625,126.08526611328125,100.8608627319336,98.8520736694336,0.0011259735329076648,0.056779894977808,20.955297470092773,175.74388122558594,0.18255183100700378,0.0,0.0
112,27.75,47.33527374267578,53.28498840332031,124.58084869384766,100.85309600830078,98.47818756103516,0.0011600113939493895,0.060094427317380905,20.95530128479004,175.61378479003906,0.2162395864725113,0.0,0.0
113,28,47.03956985473633,52.64934158325195,121.9109115600586,100.84574127197266,98.52823638916016,0.0011906455038115382,0.06307750940322876,20.955305099487305,175.603759765625,0.2109672874212265,0.0,0.0
114,28.25,47.18089294433594,53.08994674682617,124.8853988647461,100.86045837402344,98.57190704345703,0.001241923775523901,0.06576228141784668,20.95530891418457,175.6337890625,0.20827075839042664,0.0,0.0
115,28.5,47.98591613769531,53.83027267456055,121.67964172363281,100.85309600830078,98.85697937011719,0.0012880743015557528,0.06817857921123505,20.955312728881836,175.51368713378906,0.18140250444412231,0.0,0.0
116,28.75,48.148338317871094,53.96244812011719,123.13444519042969,100.8514633178711,98.20391082763672,0.0013296097749844193,0.07396025955677032,20.95531463623047,175.44361877441406,0.24140198528766632,0.0,0.0
117,29,48.634849548339844,54.80342102050781,123.19779205322266,100.83470153808594,98.30302429199219,0.0013669916661456227,0.07916376739740372,20.9553165435791,175.43362426757812,0.23074008524417877,0.0,0.0
118,29.25,48.7902946472168,55.0953369140625,122.23301696777344,100.84124755859375,98.28585052490234,0.0014151375507935882,0.08384692668914795,20.955318450927734,175.40359497070312,0.23291437327861786,0.0,0.0
119,29.5,48.653602600097656,55.15910339355469,123.87557983398438,100.8289794921875,98.66169738769531,0.001458468846976757,0.08806177228689194,20.954851150512695,175.3135223388672,0.19717608392238617,0.0,0.0
120,29.75,48.766231536865234,55.39232635498047,125.48303985595703,100.8244857788086,98.30694580078125,0.0014974670484662056,0.09655410796403885,20.954429626464844,175.2534637451172,0.22945867478847504,0.0,0.0
121,30,49.021244049072266,55.993526458740234,121.77123260498047,100.82653045654297,98.49241638183594,0.0015325654530897737,0.10419720411300659,20.954050064086914,175.1833953857422,0.2125387191772461,0.0,0.0
122,30.25,49.758460998535156,56.71659851074219,123.87100219726562,100.82325744628906,98.5154800415039,0.001572068897075951,0.1110759899020195,20.95370864868164,175.1633758544922,0.2101196050643921,0.0,0.0
123,30.5,49.753047943115234,56.856170654296875,122.03456115722656,100.80650329589844,98.17790222167969,0.0016076220199465752,0.11726690083742142,20.953401565551758,175.09332275390625,0.23975862562656403,0.0,0.0
124,30.75,50.43934631347656,57.577659606933594,114.7658920288086,100.79996490478516,98.41293334960938,0.0016396198188886046,0.12283872067928314,20.948659896850586,175.0332794189453,0.21747323870658875,0.0,0.0
125,31,50.85115051269531,57.34029769897461,125.34564971923828,100.80159759521484,98.66856384277344,0.001668417826294899,0.1339333951473236,20.944393157958984,174.9331817626953,0.1940794736146927,0.0,0.0
126,31.25,50.612022399902344,58.118431091308594,124.12975311279297,100.79914855957031,98.47377014160156,0.0016943360678851604,0.14391860365867615,20.940553665161133,174.9532012939453,0.21179158985614777,0.0,0.0
127,31.5,51.03980255126953,58.61933898925781,121.05757141113281,100.79996490478516,98.00617218017578,0.0017315208679065108,0.15290528535842896,20.937097549438477,174.8731231689453,0.255056768655777,0.0,0.0
128,31.75,51.331302642822266,58.825279235839844,118.29451751708984,100.78157043457031,97.67056274414062,0.001764987246133387,0.160993292927742,20.928346633911133,174.81307983398438,0.28452759981155396,0.0,0.0
129,32,51.60810852050781,58.90777587890625,124.3045425415039,100.76644897460938,97.5444564819336,0.0017951070331037045,0.17297782003879547,20.92047119140625,174.77304077148438,0.2948898673057556,0.0,0.0
130,32.25,51.75083923339844,59.362125396728516,124.3297348022461,100.7705307006836,97.64013671875,0.0018222148064523935,0.18376389145851135,20.91338348388672,174.77304077148438,0.2863609492778778,0.0,0.0
131,32.5,52.00419998168945,60.15867233276367,119.70504760742188,100.76358795166016,97.72207641601562,0.0018618014873936772,0.19347135722637177,20.900659561157227,174.66293334960938,0.2781240940093994,0.0,0.0
132,32.75,52.31696701049805,60.32041549682617,118.50899505615234,100.76276397705078,98.4708251953125,0.0018974295817315578,0.20220807194709778,20.88920783996582,174.57286071777344,0.20878665149211884,0.0,0.0
133,33,52.649471282958984,61.431156158447266,122.79631042480469,100.746826171875,98.05033111572266,0.0019294947851449251,0.2100711166858673,20.8789005279541,174.5128173828125,0.24618396162986755,0.0,0.0
134,33.25,52.918521881103516,61.128238677978516,120.64082336425781,100.7500991821289,97.17008209228516,0.0019583534449338913,0.22264279425144196,20.869625091552734,174.5128173828125,0.3283120393753052,0.0,0.0
135,33.5,53.12186050415039,61.90439224243164,120.394287109375,100.73210906982422,97.90607452392578,0.0019843264017254114,0.23395730555057526,20.861276626586914,174.4127197265625,0.2582188546657562,0.0,0.0
136,33.75,53.09772872924805,61.82957077026367,118.13040924072266,100.73456573486328,98.37564086914062,0.0020288550294935703,0.2441403716802597,20.853763580322266,174.32264709472656,0.21502268314361572,0.0,0.0
137,34,54.04226303100586,62.44508743286133,121.7628402709961,100.72230529785156,98.2181396484375,0.002068930771201849,0.2533051371574402,20.83901023864746,174.30262756347656,0.22845874726772308,0.0,0.0
138,34.25,54.052093505859375,62.609527587890625,115.8970718383789,100.73210906982422,97.03711700439453,0.0021049990318715572,0.26155340671539307,20.825733184814453,174.27259826660156,0.3391174077987671,0.0,0.0
139,34.5,54.340049743652344,63.25665283203125,119.639404296875,100.70881652832031,97.5096206665039,0.0021374602802097797,0.2740822434425354,20.813783645629883,174.16250610351562,0.29293984174728394,0.0,0.0
140,34.75,54.817718505859375,63.90869140625,128.928466796875,100.72026062011719,97.0567398071289,0.00216667540371418,0.285358190536499,20.803028106689453,174.0924530029297,0.3362147808074951,0.0,0.0
141,35,54.94780731201172,64.14662170410156,116.64202117919922,100.70063781738281,96.93653106689453,0.0022121586371213198,0.2955065667629242,20.79334831237793,174.0424041748047,0.34569251537323,0.0,0.0
142,35.25,55.464012145996094,64.58084869384766,118.31207275390625,100.71575927734375,97.28833770751953,0.002253093523904681,0.3046400845050812,20.77876091003418,174.0123748779297,0.31418201327323914,0.0,0.0
143,35.5,55.39195251464844,65.0859375,118.63951873779297,100.68878936767578,97.36438751220703,0.002289935015141964,0.31286025047302246,20.76563262939453,173.90228271484375,0.304660826921463,0.0,0.0
144,35.75,55.42635726928711,65.13153076171875,115.47802734375,100.6883773803711,96.83348846435547,0.002323092194274068,0.32437506318092346,20.75381851196289,173.83221435546875,0.3542386591434479,0.0,0.0
145,36,56.52588653564453,65.693115234375,124.31980895996094,100.68470001220703,96.98657989501953,0.0023688289802521467,0.3347384035587311,20.74318504333496,173.79217529296875,0.3395727574825287,0.0,0.0
146,36.25,55.916263580322266,65.95979309082031,116.70842742919922,100.68224334716797,97.19020080566406,0.002409992041066289,0.344065397977829,20.728445053100586,173.7621612548828,0.3203199505805969,0.0,0.0
147,36.5,56.155242919921875,66.48756408691406,119.4310302734375,100.674072265625,96.92819213867188,0.0024470388889312744,0.35245969891548157,20.715179443359375,173.6820831298828,0.3440793752670288,0.0,0.0
148,36.75,56.82749938964844,67.34011840820312,119.14022064208984,100.66262817382812,96.44243621826172,0.0024803809355944395,0.36290982365608215,20.70323944091797,173.60202026367188,0.38863736391067505,0.0,0.0
149,37,57.481929779052734,66.89183807373047,119.91952514648438,100.66426086425781,96.67648315429688,0.002529612509533763,0.3723149597644806,20.692493438720703,173.5819854736328,0.36678987741470337,0.0,0.0
150,37.25,57.85023880004883,67.74057006835938,115.63373565673828,100.66548919677734,96.96646118164062,0.0025739208795130253,0.38077956438064575,20.67624282836914,173.59201049804688,0.33972281217575073,0.0,0.0
151,37.5,57.65218734741211,68.32978820800781,113.21797180175781,100.64913940429688,96.08277893066406,0.0026137984823435545,0.3883977234363556,20.661617279052734,173.46188354492188,0.42132532596588135,0.0,0.0
152,37.75,58.05323028564453,68.64490509033203,111.69371032714844,100.64464569091797,96.87618255615234,0.002649688394740224,0.3984234035015106,20.648454666137695,173.291748046875,0.3462964594364166,0.0,0.0
153,38,58.67507553100586,68.73905944824219,120.0531005859375,100.6201171875,96.62447357177734,0.002681989222764969,0.4074465036392212,20.636608123779297,173.24169921875,0.36769264936447144,0.0,0.0
154,38.25,58.385215759277344,69.12329864501953,118.14338684082031,100.6327896118164,96.75989532470703,0.0027342860121279955,0.4155672788619995,20.625946044921875,173.22169494628906,0.35612666606903076,0.0,0.0
155,38.5,59.009498596191406,69.62866973876953,110.91287994384766,100.63074493408203,96.7127914428711,0.0027813531924039125,0.4228760004043579,20.611648559570312,173.09156799316406,0.3603610396385193,0.0,0.0
156,38.75,59.301021575927734,70.19035339355469,124.59916687011719,100.60540771484375,96.27855682373047,0.0028237137012183666,0.43254825472831726,20.59878158569336,172.99147033691406,0.3989104926586151,0.0,0.0
157,39,59.08046340942383,70.64620971679688,117.17555236816406,100.6201171875,96.06021118164062,0.002861838089302182,0.44125330448150635,20.587202072143555,172.98147583007812,0.42083996534347534,0.0,0.0
158,39.25,59.86964797973633,71.22026062011719,114.79718780517578,100.6062240600586,96.57147979736328,0.0029260520823299885,0.44908782839775085,20.576780319213867,173.01150512695312,0.37141796946525574,0.0,0.0
159,39.5,60.76557540893555,71.56666564941406,114.6208724975586,100.60662841796875,96.2098617553711,0.002983844606205821,0.4561389088630676,20.5645809173584,172.90139770507812,0.405497282743454,0.0,0.0
160,39.75,60.22418212890625,71.37474060058594,122.99476623535156,100.59027862548828,96.4610824584961,0.002983844606205821,0.4561389088630676,20.5645809173584,172.8713836669922,0.38035908341407776,0.0,0.0
161,40,60.696746826171875,71.606201171875,126.63176727294922,100.60172271728516,96.31388092041016,0.003035858040675521,0.4624848961830139,20.553600311279297,172.83132934570312,0.39524921774864197,0.0,0.0
162,40.25,60.94642639160156,72.15889739990234,120.64768981933594,100.59273529052734,96.0538330078125,0.0030826700385659933,0.47186028957366943,20.543718338012695,172.7913055419922,0.41897261142730713,0.0,0.0
163,40.5,61.08848190307617,72.88880920410156,115.05364990234375,100.58496856689453,95.16230010986328,0.0031248009763658047,0.48029816150665283,20.53482437133789,172.68121337890625,0.5028893351554871,0.0,0.0
164,40.75,61.446044921875,73.09809112548828,122.03074645996094,100.57270812988281,95.50821685791016,0.0031627186108380556,0.4878922402858734,20.526819229125977,172.62115478515625,0.46885815262794495,0.0,0.0
165,41,61.76693344116211,73.1180419921875,118.6089859008789,100.5710678100586,95.79328918457031,0.0032314539421349764,0.49472689628601074,20.516559600830078,172.58111572265625,0.4416656494140625,0.0,0.0
166,41.25,62.02294921875,74.00265502929688,118.40518951416016,100.56902313232422,94.62551879882812,0.0032933156471699476,0.500878095626831,20.507326126098633,172.5310821533203,0.5527809858322144,0.0,0.0
167,41.5,62.685672760009766,74.51309204101562,119.38141632080078,100.56044006347656,94.66869354248047,0.003348991274833679,0.5103246569633484,20.49901580810547,172.39096069335938,0.5478677153587341,0.0,0.0
168,41.75,62.86439895629883,74.71765899658203,113.35688781738281,100.54817962646484,93.68000793457031,0.003399099223315716,0.5188265442848206,20.49153709411621,172.35092163085938,0.6420283913612366,0.0,0.0
169,42,63.14659881591797,74.90487670898438,114.97350311279297,100.5600357055664,94.23298645019531,0.003465524408966303,0.5264782309532166,20.484806060791016,172.31088256835938,0.589691162109375,0.0,0.0
170,42.25,63.5833625793457,75.46785736083984,116.27717590332031,100.55757904052734,93.8694076538086,0.0035253071691840887,0.5333647727966309,20.474517822265625,172.23081970214844,0.6245484948158264,0.0,0.0
171,42.5,63.60956954956055,76.09073638916016,115.99476623535156,100.54122924804688,94.22415161132812,0.003579111536964774,0.5422489643096924,20.465259552001953,172.13072204589844,0.5888447165489197,0.0,0.0
172,42.75,64.06571960449219,76.07449340820312,113.37749481201172,100.55022430419922,94.72708129882812,0.003627535654231906,0.5502447485923767,20.456926345825195,172.0506591796875,0.5413509011268616,0.0,0.0
173,43,64.53544616699219,76.67311096191406,118.24871826171875,100.5428695678711,94.52738189697266,0.0036831244360655546,0.557440996170044,20.449426651000977,172.0306396484375,0.5598368048667908,0.0,0.0
174,43.25,64.6663818359375,76.76558685302734,110.57780456542969,100.54695129394531,94.267822265625,0.003733154386281967,0.5639175772666931,20.43891716003418,171.95057678222656,0.5851567983627319,0.0,0.0
175,43.5,64.78257751464844,77.46223449707031,119.97372436523438,100.53919219970703,94.43022918701172,0.0037781812716275454,0.5697464942932129,20.429458618164062,171.85047912597656,0.5688360929489136,0.0,0.0
176,43.75,65.4001235961914,77.71395111083984,113.88660430908203,100.5334701538086,94.13926696777344,0.0038187054451555014,0.5775595903396606,20.42094612121582,171.78042602539062,0.5963233113288879,0.0,0.0
177,44,65.66788482666016,78.12622833251953,117.76174926757812,100.53959655761719,94.23887634277344,0.0038685270119458437,0.5845913290977478,20.413284301757812,171.76040649414062,0.5872793197631836,0.0,0.0
178,44.25,65.39775085449219,78.43476104736328,110.89227294921875,100.52406311035156,94.70401763916016,0.003913366235792637,0.5909199118614197,20.401689529418945,171.6703338623047,0.5411990880966187,0.0,0.0
179,44.5,65.75822448730469,78.5771484375,112.98441314697266,100.52201843261719,94.57939147949219,0.0039537218399345875,0.5966156125068665,20.391252517700195,171.5702362060547,0.5529631972312927,0.0,0.0
180,44.75,66.45886993408203,79.26571655273438,115.2780532836914,100.51956939697266,94.40864562988281,0.003990041557699442,0.6041268706321716,20.381860733032227,171.50018310546875,0.5691388845443726,0.0,0.0
181,45,66.79317474365234,79.74148559570312,116.90306854248047,100.53060913085938,93.45872497558594,0.004022729583084583,0.6108869910240173,20.3734073638916,171.5101776123047,0.661902666091919,0.0,0.0
182,45.25,66.68415832519531,79.98605346679688,117.52971649169922,100.51998138427734,93.92436218261719,0.0040748631581664085,0.6169711351394653,20.365798950195312,171.3600616455078,0.6158440113067627,0.0,0.0
183,45.5,66.93846893310547,80.09152221679688,109.54432678222656,100.5064926147461,94.24329376220703,0.004121783655136824,0.6224468350410461,20.355426788330078,171.2899932861328,0.5838657021522522,0.0,0.0
184,45.75,67.37310028076172,81.02806091308594,108.26660919189453,100.50975799560547,92.74431610107422,0.004164011683315039,0.6273750066757202,20.346092224121094,171.21994018554688,0.729651927947998,0.0,0.0
185,46,67.5973892211914,81.1900863647461,122.33987426757812,100.52896881103516,93.5431137084961,0.004202017094939947,0.6343317031860352,20.337690353393555,171.2399444580078,0.6535640358924866,0.0,0.0
186,46.25,68.41309356689453,81.95128631591797,119.05091857910156,100.51016998291016,94.24819946289062,0.004253609571605921,0.6405926942825317,20.330129623413086,171.09982299804688,0.5837257504463196,0.0,0.0
187,46.5,68.21064758300781,82.15101623535156,107.24687194824219,100.50199127197266,92.96707916259766,0.004300042986869812,0.6462275981903076,20.32073974609375,170.99974060058594,0.707180380821228,0.0,0.0
188,46.75,68.87266540527344,82.78115844726562,111.73263549804688,100.49994659423828,92.9386215209961,0.0043418328277766705,0.651298999786377,20.312288284301758,170.95970153808594,0.7097746133804321,0.0,0.0
189,47,68.85529327392578,82.81497955322266,117.71442413330078,100.5028076171875,92.69623565673828,0.004379443824291229,0.6558632850646973,20.3046817779541,170.90965270996094,0.7337296009063721,0.0,0.0
190,47.25,69.15726470947266,83.38494110107422,115.14371490478516,100.49054718017578,92.13099670410156,0.004413293674588203,0.6628174185752869,20.297836303710938,170.76953125,0.7881244421005249,0.0,0.0
191,47.5,69.32553100585938,83.77139282226562,116.06803894042969,100.48033142089844,93.37040710449219,0.004443758632987738,0.669076144695282,20.291675567626953,170.759521484375,0.6659424304962158,0.0,0.0
