Repository: ulfsri/fsri_materials_database

#Database of Contemporary Material Properties for Fire Investigation Analysis
This project was supported by Award No. 2019-DU-BX-0018, awarded by the National Institute of Justice, Office of Justice Programs, U.S. Department of Justice. 

***
***

## Database Structure

## 01_Data/
Raw data generated from each apparatus are included here in plain-text format. The data is organized first by material, next by the short name of test apparatus used, and where applicable additional filtering by test settings.

### Test Apparatus and Data File Structure
- __Cone Calorimeter__ (Cone)
    + Data file structure is the material test, the short name for the apparatus, heat flux setting and scan/scalar, date of test, and replicate number. Scan is for the raw output data and scalar is for the initial conditions and high-level test parameters. 
        * Example: __MDF_Cone_HF25scalar_210323_R1__ stands for the first replicate of scalar data generated from a medium density fiber board test in cone calorimeter exposed to 25 kW/m<sup>2</sup> on March 23, 2021.
- __Heat Flow Meter__ (HFM)
    + Data file structure is the material test, the short name for the apparatus, whether test was dry or wet, whether test was for thermal conductivity or heat capacity, date of test, and replicate number. Scan is for the raw output data and scalar is for the initial conditions and high-level test parameters. 
        * Example: __OSB_HFM_Dry_Conductivity_210315_R3.tst__ stands for the third replicate of the data generated from an oriented strand board test in the heat flow meter tested dry for thermal conductivity on March 15, 2021.
- __Simultaneous Thermal Analyzer__ (STA)
    + Data file structure is the material test, the short name for the apparatus, the atmosphere tested in, the heating rate in Kelvin per minute and data/meta, date of test, and replicate number. Data is for the raw output data and meta is for the initial conditions and high-level test parameters. 
        * Example: __Polyester_Batting_STA_N2_3KData_210215_R1.csv__ stands for the first replicate of the data generated from a polyester batting board test in the simultaneous thermal analyzer tested in nitrogen with a heating rate of 3 Kelvin per minute on March 15, 2021.

# Materials and Products Database

## 01_Data

Raw data generated from each apparatus are included here in plain-text format. The data is organized first by material, next by the short name of test apparatus used, and where applicable additional filtering by test settings.

### material.json

Each material directory contains a json file of the same name as the material. This file links the data stored in the repository as well as data and graphs produced by the accompanying scripts (__02_Scripts__) to the respective landing page for the material on the front-end website.

File: 01_Data/Masonite_Board/MCC/Masonite_Board_30K_min_211022_R1.txt (part 1 of 4)
Sample ID:	C:\MCC\MCC Cal\Test\Masonite_Board_30K_min_211022_R1.txt
Sample Weight (mg):	4.92
Heating Rate (C/s):	0.5
Combustor Temp (C):	900
N2 Flow Rate (cc/min):	80
O2 Flow Rate (cc/min):	20
Calibration File:	C:\MCC\MCC Cal\Coeff1 JN10440_30_210304.txt.txt
T Correction Coefficients:	0	1.024463	0
Time Shift (s):	14
*
Time (s)	Temperature (C)	N2 flow rate (cc/min)	O2 flow rate (cc/min)	Flow Rate (cc/min)	Oxygen (%)	HRR (W/g)	Heating rate (C/s)
0.000	107.979	80.000	19.995	103.036	20.109	-0.038	-0.034
0.500	107.954	79.999	19.996	103.034	20.108	0.036	-0.024
1.000	107.996	79.999	19.996	103.037	20.110	-0.109	0.001
1.500	107.965	79.999	19.997	103.037	20.110	-0.106	0.014
2.000	107.964	79.998	19.996	103.038	20.111	-0.161	-0.010
2.500	108.002	79.999	19.995	103.037	20.107	0.097	0.003
3.000	107.991	80.000	19.996	103.037	20.107	0.081	0.032
3.500	107.971	79.998	19.994	103.034	20.107	0.045	-0.003
4.000	107.985	79.999	19.995	103.035	20.108	-0.016	-0.019
4.500	107.971	79.999	19.996	103.035	20.108	0.030	-0.003
5.000	107.968	79.999	19.996	103.037	20.108	-0.005	-0.009
5.500	107.967	80.000	19.995	103.037	20.108	-0.020	-0.010
6.000	107.959	79.999	19.994	103.037	20.108	0.041	-0.006
6.500	107.968	79.998	19.996	103.037	20.106	0.168	-0.004
7.000	107.963	79.999	19.995	103.035	20.107	0.082	0.002
7.500	107.956	79.999	19.997	103.035	20.106	0.136	-0.005
8.000	107.946	80.001	19.996	103.035	20.105	0.175	-0.014
8.500	107.963	80.000	19.995	103.034	20.109	-0.050	-0.005
9.000	107.936	80.001	19.995	103.034	20.109	-0.052	-0.002
9.500	107.954	80.000	19.995	103.035	20.108	-0.018	-0.010
10.000	107.922	80.000	19.994	103.041	20.106	0.154	-0.011
10.500	107.913	80.001	19.996	103.046	20.108	0.002	-0.028
11.000	107.933	80.000	19.996	103.048	20.108	0.016	-0.015
11.500	107.934	80.001	19.995	103.048	20.107	0.073	0.016
12.000	107.924	80.000	19.995	103.046	20.106	0.147	0.006
12.500	107.924	80.001	19.996	103.039	20.104	0.301	-0.010
13.000	107.921	80.001	19.996	103.036	20.107	0.107	-0.007
13.500	107.934	80.001	19.994	103.038	20.104	0.267	0.004
14.000	107.947	80.002	19.994	103.041	20.106	0.111	0.018
14.500	107.938	80.001	19.995	103.048	20.107	0.043	0.015
15.000	107.930	80.001	19.996	103.054	20.107	0.097	-0.006
15.500	107.955	80.002	19.995	103.057	20.109	-0.027	-0.000
16.000	107.959	80.002	19.995	103.060	20.107	0.091	0.023
16.500	107.903	80.001	19.995	103.062	20.107	0.055	-0.011
17.000	107.946	80.001	19.995	103.059	20.105	0.190	-0.033
17.500	107.938	80.001	19.995	103.055	20.107	0.093	0.011
18.000	107.936	80.003	19.994	103.048	20.107	0.047	0.013
18.500	107.947	80.002	19.994	103.044	20.107	0.079	-0.000
19.000	107.944	80.001	19.994	103.040	20.106	0.114	0.008
19.500	107.943	80.003	19.995	103.038	20.107	0.098	0.001
20.000	107.913	80.002	19.993	103.042	20.107	0.055	-0.017
20.500	107.942	80.000	19.995	103.048	20.108	0.034	-0.016
21.000	107.940	80.000	19.995	103.048	20.106	0.136	0.013
21.500	107.948	79.999	19.994	103.048	20.110	-0.104	0.017
22.000	107.915	79.999	19.995	103.047	20.107	0.052	-0.009
22.500	107.939	80.001	19.995	103.042	20.107	0.082	-0.017
23.000	107.935	79.999	19.995	103.038	20.108	0.013	0.005
23.500	107.939	80.001	19.996	103.039	20.107	0.059	0.010
24.000	107.919	80.000	19.996	103.039	20.110	-0.116	-0.008
24.500	107.935	80.001	19.995	103.039	20.110	-0.136	-0.010
25.000	107.950	80.001	19.995	103.039	20.110	-0.138	0.013
25.500	107.922	79.999	19.995	103.038	20.111	-0.190	0.009
26.000	107.909	80.000	19.996	103.035	20.109	-0.088	-0.026
26.500	107.926	80.001	19.994	103.036	20.108	-0.021	-0.018
27.000	107.888	80.001	19.995	103.039	20.109	-0.061	-0.009
27.500	107.913	79.999	19.994	103.038	20.109	-0.048	-0.017
28.000	107.907	80.000	19.996	103.037	20.106	0.131	0.003
28.500	107.912	80.001	19.995	103.038	20.107	0.079	0.009
29.000	107.899	80.000	19.995	103.036	20.105	0.174	-0.005
29.500	107.936	80.000	19.995	103.034	20.107	0.059	0.008
30.000	107.917	80.001	19.994	103.037	20.107	0.088	0.021
30.500	107.933	80.000	19.995	103.038	20.106	0.154	0.008
31.000	107.930	80.001	19.995	103.040	20.108	0.014	0.005
31.500	107.945	80.000	19.994	103.041	20.109	-0.068	0.012
32.000	107.952	80.000	19.996	103.042	20.106	0.113	0.017
32.500	107.921	80.000	19.996	103.041	20.106	0.147	-0.001
33.000	107.925	80.000	19.995	103.039	20.106	0.161	-0.025
33.500	107.918	80.000	19.995	103.038	20.106	0.129	-0.015
34.000	107.924	80.003	19.995	103.039	20.110	-0.140	-0.002
34.500	107.900	80.001	19.996	103.040	20.108	-0.007	-0.010
35.000	107.930	80.002	19.995	103.041	20.108	0.041	-0.006
35.500	107.912	80.001	19.996	103.041	20.106	0.131	0.009
36.000	107.921	80.001	19.996	103.042	20.108	0.039	0.001
36.500	107.896	80.002	19.996	103.041	20.106	0.123	-0.013
37.000	107.897	80.000	19.997	103.043	20.108	0.034	-0.020
37.500	107.931	80.002	19.995	103.042	20.106	0.132	0.005
38.000	107.918	80.002	19.996	103.042	20.107	0.063	0.028
38.500	107.934	80.002	19.994	103.039	20.106	0.136	0.012
39.000	107.924	80.003	19.994	103.038	20.110	-0.107	0.004
39.500	107.925	80.001	19.996	103.032	20.105	0.193	-0.001
40.000	107.898	80.003	19.996	103.030	20.105	0.186	-0.017
40.500	107.895	80.003	19.995	103.029	20.106	0.163	-0.028
41.000	107.915	80.002	19.997	103.029	20.105	0.179	-0.006
41.500	107.907	80.002	19.996	103.028	20.108	0.005	0.015
42.000	107.904	80.001	19.995	103.029	20.104	0.258	0.001
42.500	107.909	80.002	19.995	103.028	20.108	0.030	-0.005
43.000	107.866	80.002	19.995	103.029	20.107	0.043	-0.019
43.500	107.903	80.001	19.997	103.030	20.109	-0.045	-0.022
44.000	107.907	80.002	19.995	103.030	20.109	-0.032	0.018
44.500	107.918	80.003	19.995	103.030	20.108	0.013	0.028
45.000	107.887	80.002	19.995	103.031	20.109	-0.048	-0.003
45.500	107.898	80.003	19.995	103.032	20.109	-0.086	-0.020
46.000	107.906	80.002	19.995	103.033	20.110	-0.099	0.000
46.500	107.875	80.002	19.995	103.034	20.108	0.031	-0.002
47.000	107.902	80.001	19.995	103.035	20.107	0.075	-0.014
47.500	107.887	80.000	19.995	103.034	20.106	0.111	0.004
48.000	107.871	80.001	19.996	103.033	20.107	0.095	-0.010
48.500	107.897	80.001	19.997	103.032	20.110	-0.140	-0.010
49.000	107.870	80.000	19.995	103.032	20.108	0.034	0.005
49.500	107.854	80.000	19.995	103.031	20.107	0.043	-0.022
50.000	107.900	80.000	19.996	103.033	20.112	-0.271	-0.007
50.500	107.870	80.000	19.996	103.035	20.108	0.018	0.023
51.000	107.873	79.999	19.995	103.036	20.107	0.081	-0.005
51.500	107.883	80.000	19.996	103.036	20.105	0.214	-0.006
52.000	107.845	80.000	19.995	103.036	20.105	0.198	-0.007
52.500	107.858	80.000	19.996	103.033	20.103	0.345	-0.027
53.000	107.892	80.000	19.996	103.031	20.101	0.479	0.011
53.500	107.838	80.000	19.996	103.030	20.100	0.530	0.014
54.000	107.850	80.000	19.996	103.031	20.097	0.725	-0.031
54.500	107.849	80.001	19.996	103.043	20.094	0.937	-0.016
55.000	107.852	80.000	19.995	103.077	20.088	1.313	0.006
55.500	107.855	80.000	19.995	103.128	20.084	1.566	0.004
56.000	107.878	79.999	19.996	103.190	20.082	1.688	0.016
56.500	107.862	79.999	19.996	103.257	20.077	2.056	0.016
57.000	107.894	79.999	19.996	103.315	20.073	2.307	0.011
57.500	107.955	80.000	19.995	103.354	20.070	2.514	0.054
58.000	107.959	80.000	19.996	103.378	20.066	2.750	0.079
58.500	107.975	79.999	19.996	103.394	20.067	2.696	0.042
59.000	108.011	80.000	19.995	103.402	20.061	3.082	0.036
59.500	108.066	80.000	19.996	103.410	20.056	3.395	0.071
60.000	108.136	80.000	19.995	103.415	20.055	3.459	0.108
60.500	108.170	79.999	19.996	103.417	20.055	3.468	0.115
61.000	108.217	80.000	19.996	103.417	20.052	3.673	0.093
61.500	108.261	79.999	19.996	103.418	20.049	3.897	0.086
62.000	108.362	79.999	19.997	103.419	20.051	3.757	0.118
62.500	108.409	80.000	19.997	103.419	20.048	3.922	0.146
63.000	108.494	80.000	19.996	103.418	20.047	4.001	0.139
63.500	108.575	80.000	19.997	103.417	20.047	4.019	0.149
64.001	108.672	79.999	19.996	103.417	20.046	4.075	0.172
64.501	108.780	79.999	19.997	103.417	20.044	4.182	0.192
65.000	108.853	79.999	19.996	103.417	20.044	4.200	0.193
65.500	108.934	79.999	19.998	103.415	20.041	4.434	0.167
66.000	109.076	79.999	19.997	103.415	20.041	4.416	0.188
66.500	109.132	80.000	19.997	103.416	20.040	4.435	0.211
67.000	109.259	79.999	19.996	103.412	20.041	4.421	0.191
67.500	109.395	79.999	19.998	103.408	20.039	4.527	0.224
68.000	109.502	79.998	19.996	103.411	20.038	4.618	0.253
68.500	109.611	79.998	19.997	103.410	20.040	4.455	0.229
69.000	109.735	79.999	19.997	103.403	20.039	4.521	0.225
69.500	109.848	79.998	19.997	103.400	20.039	4.539	0.235
70.000	110.001	79.998	19.997	103.398	20.037	4.637	0.251
70.500	110.095	80.000	19.996	103.392	20.038	4.608	0.256
71.000	110.232	79.998	19.998	103.393	20.039	4.517	0.239
71.500	110.418	80.000	19.996	103.395	20.039	4.555	0.277
72.000	110.496	79.999	19.996	103.395	20.037	4.686	0.294
72.500	110.657	79.999	19.996	103.392	20.039	4.523	0.251
73.000	110.796	80.000	19.996	103.391	20.038	4.607	0.270
73.500	110.931	79.999	19.997	103.384	20.041	4.424	0.287
74.000	111.074	79.999	19.996	103.381	20.037	4.640	0.276
74.500	111.245	79.999	19.997	103.381	20.037	4.640	0.296
75.000	111.407	79.998	19.995	103.384	20.039	4.503	0.324
75.500	111.549	79.999	19.995	103.383	20.037	4.634	0.318
76.000	111.740	80.000	19.995	103.383	20.041	4.420	0.318
76.500	111.882	80.000	19.996	103.382	20.038	4.569	0.333
77.000	112.070	79.999	19.995	103.382	20.042	4.327	0.332
77.500	112.192	79.998	19.994	103.381	20.043	4.300	0.320
78.000	112.384	80.000	19.995	103.382	20.040	4.468	0.312
78.500	112.583	80.000	19.995	103.382	20.043	4.248	0.352
79.000	112.732	80.000	19.996	103.380	20.045	4.126	0.369
79.500	112.922	80.000	19.995	103.374	20.045	4.160	0.343
80.000	113.056	79.998	19.995	103.368	20.046	4.070	0.331
80.500	113.261	79.998	19.995	103.365	20.047	4.018	0.331
81.000	113.420	80.000	19.995	103.362	20.049	3.907	0.352
81.500	113.606	80.000	19.995	103.360	20.049	3.867	0.355
82.000	113.787	80.000	19.995	103.364	20.046	4.054	0.356
82.501	113.954	79.998	19.995	103.365	20.049	3.883	0.357
83.001	114.155	79.999	19.996	103.366	20.046	4.082	0.358
83.500	114.340	80.000	19.994	103.365	20.051	3.770	0.377
84.000	114.528	79.999	19.996	103.367	20.048	3.911	0.380
84.500	114.749	79.999	19.996	103.369	20.047	3.984	0.391
85.000	114.939	79.998	19.997	103.373	20.048	3.911	0.410
85.500	115.106	79.999	19.996	103.371	20.048	3.967	0.384
86.000	115.288	79.999	19.996	103.372	20.048	3.949	0.353
86.500	115.504	80.000	19.995	103.372	20.048	3.940	0.373
87.000	115.702	80.000	19.995	103.366	20.050	3.836	0.406
87.500	115.898	79.999	19.996	103.360	20.049	3.877	0.404
88.000	116.092	79.999	19.995	103.357	20.050	3.808	0.392
88.500	116.284	80.000	19.994	103.360	20.049	3.894	0.388
89.000	116.505	79.999	19.996	103.359	20.049	3.876	0.400
89.500	116.727	80.001	19.995	103.360	20.046	4.050	0.428
90.001	116.925	80.000	19.994	103.361	20.046	4.104	0.431
90.501	117.153	79.999	19.995	103.363	20.047	4.034	0.423
91.001	117.373	80.000	19.994	103.358	20.048	3.951	0.438
91.501	117.577	80.001	19.996	103.357	20.049	3.849	0.436
92.000	117.827	80.000	19.995	103.357	20.049	3.851	0.439
92.500	118.011	80.001	19.995	103.357	20.047	3.976	0.444
93.000	118.244	80.000	19.996	103.354	20.045	4.158	0.425
93.500	118.500	80.000	19.995	103.354	20.048	3.966	0.453
94.001	118.691	80.001	19.995	103.353	20.045	4.127	0.468
94.501	118.905	80.001	19.995	103.358	20.046	4.081	0.426
95.000	119.123	80.001	19.995	103.365	20.046	4.097	0.418
95.500	119.383	80.000	19.996	103.372	20.047	4.021	0.455
96.000	119.602	80.001	19.996	103.377	20.044	4.187	0.478
96.500	119.806	80.001	19.996	103.382	20.047	4.029	0.451
97.000	120.031	80.001	19.996	103.382	20.045	4.108	0.426
97.500	120.287	80.002	19.997	103.379	20.043	4.273	0.455
98.000	120.501	80.000	19.996	103.374	20.042	4.332	0.476
98.500	120.732	80.001	19.996	103.372	20.044	4.237	0.458
99.000	120.937	80.001	19.996	103.368	20.046	4.084	0.440
99.500	121.171	80.001	19.996	103.363	20.044	4.201	0.437
100.001	121.440	80.002	19.996	103.359	20.046	4.048	0.471
100.501	121.661	80.001	19.995	103.355	20.047	4.008	0.496
101.000	121.853	80.000	19.996	103.355	20.048	3.912	0.451
101.500	122.126	80.001	19.996	103.352	20.045	4.127	0.439
102.000	122.388	80.002	19.996	103.350	20.048	3.953	0.500
102.500	122.596	80.001	19.996	103.349	20.045	4.158	0.502
103.000	122.881	80.000	19.995	103.350	20.049	3.873	0.481
103.500	123.095	80.000	19.996	103.350	20.045	4.109	0.496
104.001	123.355	80.002	19.995	103.351	20.047	3.982	0.487
104.501	123.613	80.000	19.996	103.351	20.048	3.969	0.496
105.000	123.819	80.001	19.995	103.353	20.048	3.926	0.491
105.500	124.095	80.001	19.995	103.353	20.046	4.093	0.473
106.000	124.326	80.002	19.997	103.349	20.049	3.858	0.495
106.500	124.544	80.003	19.995	103.352	20.051	3.730	0.478
107.000	124.766	80.000	19.997	103.359	20.049	3.861	0.444
107.500	125.032	80.000	19.996	103.365	20.048	3.910	0.464
108.000	125.342	80.001	19.995	103.366	20.045	4.150	0.532
108.500	125.500	79.999	19.995	103.367	20.047	3.980	0.522
109.000	125.827	80.001	19.995	103.364	20.050	3.841	0.477
109.500	126.052	79.999	19.996	103.357	20.048	3.931	0.518
110.000	126.269	80.001	19.995	103.349	20.046	4.098	0.497
110.500	126.549	80.001	19.995	103.347	20.049	3.863	0.470
111.000	126.816	80.000	19.996	103.346	20.047	3.983	0.522
111.500	127.057	80.000	19.996	103.344	20.051	3.757	0.527
112.000	127.261	80.001	19.996	103.349	20.049	3.883	0.476
112.500	127.535	80.000	19.996	103.354	20.050	3.786	0.462
113.000	127.826	80.001	19.995	103.354	20.053	3.619	0.522
113.500	128.079	80.002	19.996	103.357	20.047	4.035	0.554
114.000	128.337	80.001	19.995	103.357	20.051	3.766	0.527
114.500	128.620	80.001	19.996	103.353	20.050	3.834	0.526
115.000	128.883	80.002	19.995	103.348	20.046	4.044	0.544
115.500	129.164	80.000	19.996	103.347	20.049	3.888	0.545
116.000	129.392	80.002	19.996	103.344	20.047	4.024	0.527
116.500	129.638	80.002	19.994	103.343	20.049	3.886	0.491
117.000	129.901	80.004	19.995	103.343	20.051	3.757	0.491
117.500	130.173	80.002	19.995	103.342	20.048	3.935	0.522
118.000	130.440	80.002	19.997	103.342	20.051	3.746	0.537
118.501	130.687	80.003	19.994	103.342	20.050	3.801	0.527
119.001	130.938	80.001	19.995	103.341	20.051	3.769	0.506
119.500	131.225	80.002	19.996	103.341	20.051	3.740	0.518
120.000	131.472	80.003	19.995	103.340	20.052	3.699	0.536
120.500	131.768	80.002	19.995	103.338	20.051	3.755	0.539
121.000	132.034	80.003	19.995	103.338	20.051	3.739	0.552
121.500	132.285	80.004	19.994	103.337	20.049	3.859	0.539
122.000	132.534	80.004	19.996	103.338	20.050	3.820	0.509
122.500	132.792	80.003	19.996	103.339	20.051	3.719	0.503
123.000	133.036	80.002	19.995	103.341	20.049	3.848	0.504
123.500	133.312	80.004	19.996	103.340	20.047	4.024	0.511
124.000	133.573	80.002	19.997	103.340	20.050	3.837	0.528
124.500	133.835	80.002	19.995	103.340	20.050	3.781	0.530
125.000	134.130	80.003	19.995	103.338	20.052	3.690	0.540
125.500	134.371	80.002	19.995	103.331	20.049	3.880	0.546
126.000	134.631	80.002	19.996	103.329	20.050	3.812	0.519
126.500	134.916	80.002	19.996	103.328	20.052	3.690	0.523
127.000	135.197	80.001	19.996	103.328	20.054	3.537	0.556
127.500	135.460	80.002	19.997	103.329	20.055	3.492	0.555
128.000	135.730	80.001	19.996	103.335	20.055	3.492	0.538
128.500	135.991	80.000	19.996	103.337	20.050	3.808	0.532
129.000	136.243	80.001	19.996	103.332	20.051	3.728	0.523
129.500	136.525	79.999	19.997	103.326	20.050	3.794	0.524
130.000	136.821	80.001	19.997	103.323	20.051	3.724	0.556
130.500	137.096	79.999	19.997	103.321	20.053	3.634	0.574
131.000	137.323	79.999	19.996	103.320	20.052	3.695	0.536
131.500	137.612	79.998	19.997	103.325	20.054	3.579	0.509
132.000	137.887	79.999	19.996	103.331	20.051	3.715	0.540
132.500	138.149	80.000	19.996	103.334	20.052	3.708	0.550
133.000	138.443	79.999	19.996	103.333	20.052	3.709	0.547
133.500	138.677	79.999	19.997	103.333	20.054	3.548	0.542
134.000	138.974	80.000	19.995	103.331	20.054	3.537	0.530
134.500	139.215	79.998	19.995	103.325	20.053	3.602	0.534
135.000	139.530	80.000	19.997	103.321	20.058	3.261	0.547
135.500	139.740	79.999	19.997	103.319	20.055	3.514	0.541
136.000	140.038	79.999	19.996	103.316	20.056	3.402	0.517
136.500	140.270	79.999	19.996	103.313	20.051	3.772	0.519
137.000	140.556	79.998	19.996	103.311	20.052	3.666	0.524
137.500	140.824	80.000	19.996	103.311	20.055	3.487	0.536
138.000	141.071	79.999	19.997	103.310	20.056	3.390	0.534
138.500	141.372	80.000	19.996	103.308	20.060	3.137	0.532
139.000	141.648	79.999	19.995	103.308	20.056	3.395	0.562
139.500	141.933	79.999	19.997	103.312	20.055	3.474	0.569
140.000	142.192	80.000	19.997	103.318	20.053	3.607	0.553
140.500	142.433	80.000	19.997	103.321	20.051	3.723	0.522
141.000	142.738	80.000	19.996	103.321	20.054	3.537	0.523
141.500	142.999	80.000	19.998	103.320	20.057	3.321	0.556
142.000	143.320	79.999	19.995	103.318	20.055	3.463	0.574
142.500	143.548	79.998	19.996	103.312	20.054	3.558	0.566
143.000	143.831	79.999	19.997	103.308	20.053	3.642	0.530
143.500	144.093	80.000	19.995	103.308	20.057	3.328	0.528
144.000	144.372	79.998	19.998	103.308	20.058	3.310	0.543
144.500	144.641	79.999	19.996	103.307	20.054	3.524	0.544
145.000	144.922	79.998	19.995	103.306	20.058	3.258	0.549
145.500	145.155	79.999	19.995	103.305	20.059	3.205	0.532
146.000	145.466	79.999	19.994	103.304	20.056	3.432	0.529
146.500	145.730	79.999	19.996	103.303	20.060	3.176	0.560
147.000	145.993	79.999	19.996	103.302	20.058	3.318	0.551
147.500	146.248	80.000	19.997	103.302	20.059	3.196	0.522
148.000	146.519	80.000	19.997	103.301	20.055	3.466	0.522
148.500	146.788	80.001	19.996	103.301	20.057	3.344	0.533
149.000	147.085	79.998	19.996	103.300	20.056	3.396	0.553
149.500	147.366	79.998	19.996	103.298	20.059	3.202	0.572
150.000	147.610	79.998	19.997	103.298	20.057	3.331	0.552
150.500	147.822	79.999	19.996	103.295	20.060	3.185	0.491
151.000	148.109	79.998	19.995	103.293	20.060	3.183	0.477
151.500	148.384	79.998	19.995	103.295	20.059	3.208	0.530
152.000	148.686	79.999	19.995	103.297	20.057	3.379	0.570
152.500	148.961	79.998	19.996	103.293	20.058	3.301	0.578
153.000	149.232	79.998	19.997	103.293	20.060	3.131	0.562
153.500	149.469	79.999	19.996	103.289	20.057	3.344	0.526
154.000	149.711	79.999	19.996	103.285	20.062	3.012	0.493
154.500	150.012	79.999	19.997	103.281	20.060	3.168	0.511
155.000	150.210	79.999	19.997	103.278	20.058	3.265	0.521
155.500	150.527	79.998	19.996	103.279	20.058	3.294	0.507
156.000	150.745	79.998	19.996	103.280	20.058	3.303	0.525
156.500	151.033	79.998	19.996	103.284	20.059	3.236	0.520
157.000	151.327	79.998	19.997	103.288	20.060	3.122	0.544
157.500	151.553	79.998	19.997	103.291	20.066	2.745	0.551
158.000	151.825	79.998	19.996	103.288	20.063	2.969	0.509
158.500	152.098	79.998	19.997	103.290	20.062	3.007	0.521
159.000	152.330	79.998	19.997	103.284	20.064	2.901	0.525
159.500	152.628	79.998	19.998	103.277	20.060	3.168	0.518
160.000	152.870	79.998	19.997	103.273	20.061	3.059	0.535
160.500	153.150	79.999	19.996	103.272	20.059	3.236	0.531
161.000	153.389	79.998	19.999	103.272	20.061	3.068	0.521
161.500	153.689	79.999	19.998	103.277	20.064	2.904	0.529
162.000	153.919	79.997	19.997	103.283	20.061	3.055	0.535
162.500	154.172	79.998	19.998	103.286	20.064	2.862	0.507
163.000	154.399	79.998	19.998	103.285	20.065	2.799	0.481
163.500	154.652	79.999	19.997	103.279	20.063	2.964	0.480
164.000	154.953	79.999	19.997	103.273	20.064	2.885	0.517
164.500	155.205	79.999	19.997	103.266	20.065	2.844	0.554
165.000	155.454	79.999	19.996	103.263	20.065	2.840	0.527
165.500	155.713	79.999	19.997	103.263	20.062	3.035	0.504
166.000	155.963	80.000	19.997	103.264	20.060	3.127	0.508
166.500	156.195	79.999	19.997	103.264	20.062	3.027	0.496
167.000	156.482	80.000	19.997	103.266	20.059	3.206	0.501
167.500	156.736	80.000	19.996	103.267	20.062	3.032	0.530
168.000	156.979	79.999	19.997	103.268	20.065	2.810	0.520
168.500	157.223	80.000	19.995	103.267	20.067	2.663	0.492
169.000	157.461	79.999	19.996	103.267	20.065	2.840	0.484
169.500	157.738	79.998	19.995	103.266	20.067	2.704	0.499
170.000	157.981	80.000	19.996	103.264	20.064	2.890	0.518
170.500	158.220	80.000	19.996	103.263	20.064	2.888	0.501
171.000	158.502	80.000	19.996	103.263	20.064	2.885	0.501
171.500	158.751	79.999	19.996	103.264	20.063	2.965	0.526
172.000	159.033	80.000	19.995	103.263	20.066	2.788	0.531
172.500	159.257	79.999	19.996	103.263	20.062	3.032	0.518
173.000	159.490	79.999	19.997	103.265	20.063	2.960	0.481
173.500	159.784	80.001	19.995	103.265	20.064	2.860	0.492
174.000	160.004	80.002	19.995	103.266	20.063	2.926	0.520
174.500	160.254	80.001	19.996	103.266	20.062	3.043	0.492
175.000	160.496	80.001	19.996	103.266	20.060	3.129	0.481
175.500	160.756	80.001	19.996	103.266	20.061	3.107	0.497
176.000	160.995	80.002	19.994	103.265	20.063	2.976	0.500
176.500	161.263	80.001	19.997	103.267	20.062	3.048	0.503
177.000	161.525	80.000	19.997	103.270	20.064	2.917	0.518
177.500	161.758	80.001	19.995	103.273	20.060	3.138	0.512
178.000	162.019	80.001	19.995	103.277	20.061	3.111	0.495
178.500	162.250	80.000	19.995	103.277	20.058	3.272	0.493
179.000	162.507	80.001	19.995	103.276	20.061	3.055	0.490
179.500	162.712	80.001	19.994	103.273	20.060	3.173	0.475
180.000	162.987	80.002	19.995	103.269	20.061	3.116	0.471
180.500	163.226	80.001	19.995	103.265	20.061	3.104	0.497
181.000	163.515	80.002	19.996	103.264	20.063	2.958	0.521
181.500	163.735	80.002	19.996	103.264	20.062	3.012	0.518
182.000	163.987	80.002	19.996	103.264	20.062	3.009	0.491
182.500	164.231	80.001	19.996	103.263	20.061	3.055	0.485
183.000	164.493	80.002	19.996	103.264	20.061	3.116	0.501
183.500	164.746	80.001	19.995	103.265	20.063	2.949	0.510
184.000	165.031	80.002	19.996	103.265	20.064	2.912	0.527
184.500	165.258	80.001	19.996	103.266	20.063	2.964	0.525
185.000	165.516	80.000	19.995	103.268	20.063	2.964	0.498
185.500	165.723	80.001	19.997	103.267	20.062	2.991	0.475
186.000	166.033	79.999	19.997	103.266	20.065	2.844	0.491
186.500	166.266	80.001	19.997	103.266	20.062	3.001	0.530
187.000	166.503	80.001	19.996	103.266	20.065	2.838	0.507
187.500	166.756	80.000	19.995	103.265	20.067	2.698	0.480
188.000	167.005	80.001	19.996	103.263	20.060	3.154	0.496
188.500	167.244	80.001	19.996	103.262	20.062	3.035	0.495
189.000	167.478	80.001	19.997	103.262	20.061	3.069	0.480
189.500	167.727	80.002	19.997	103.262	20.059	3.188	0.478
190.000	167.965	80.002	19.996	103.262	20.061	3.098	0.485
190.500	168.230	80.001	19.996	103.262	20.061	3.059	0.495
191.000	168.457	80.002	19.997	103.263	20.062	3.030	0.498
191.500	168.682	80.001	19.996	103.264	20.062	3.050	0.471
192.000	168.945	80.001	19.996	103.263	20.060	3.163	0.470
192.500	169.182	80.000	19.997	103.264	20.064	2.878	0.494
193.000	169.420	80.002	19.995	103.264	20.062	3.041	0.488
193.500	169.710	80.001	19.996	103.264	20.060	3.145	0.502
194.000	169.908	80.001	19.996	103.264	20.060	3.141	0.508
194.500	170.169	80.002	19.996	103.264	20.064	2.901	0.474
195.000	170.392	80.001	19.996	103.264	20.063	2.971	0.471
195.500	170.657	80.001	19.996	103.265	20.062	3.007	0.485
196.000	170.917	80.001	19.996	103.266	20.063	2.948	0.506
196.500	171.137	80.003	19.995	103.266	20.062	3.021	0.503
197.000	171.368	80.001	19.995	103.266	20.063	2.951	0.466
197.500	171.623	80.001	19.995	103.265	20.065	2.835	0.468
198.000	171.884	80.001	19.996	103.265	20.062	2.994	0.501
198.500	172.123	80.002	19.995	103.264	20.060	3.130	0.508
199.000	172.362	80.001	19.995	103.264	20.063	2.985	0.489
199.500	172.578	80.002	19.995	103.264	20.061	3.105	0.467
200.000	172.826	80.002	19.995	103.265	20.062	3.037	0.459
200.500	173.088	80.003	19.996	103.265	20.059	3.191	0.487
201.000	173.337	80.003	19.996	103.266	20.060	3.147	0.510
201.500	173.610	80.003	19.995	103.266	20.063	2.949	0.516
202.000	173.847	80.001	19.995	103.265	20.062	3.050	0.516
202.500	174.059	80.002	19.995	103.265	20.061	3.107	0.479
203.000	174.280	80.002	19.996	103.265	20.065	2.845	0.441
203.500	174.543	80.002	19.995	103.264	20.062	3.026	0.459
204.000	174.791	80.002	19.996	103.264	20.064	2.881	0.497
204.500	175.036	80.001	19.994	103.264	20.063	2.946	0.502
205.000	175.295	80.002	19.995	103.265	20.066	2.774	0.499
205.500	175.510	80.001	19.994	103.265	20.066	2.783	0.489
206.000	175.754	80.003	19.994	103.265	20.062	2.998	0.466
206.500	176.001	80.000	19.995	103.266	20.062	3.032	0.475
207.000	176.252	80.001	19.995	103.266	20.061	3.103	0.494
207.500	176.465	80.000	19.996	103.266	20.061	3.064	0.481
208.000	176.717	80.001	19.996	103.266	20.063	2.924	0.465
208.500	176.962	80.001	19.995	103.265	20.065	2.831	0.481
209.000	177.212	80.002	19.995	103.266	20.065	2.824	0.496
209.500	177.437	80.000	19.995	103.266	20.061	3.066	0.485
210.000	177.705	80.001	19.995	103.266	20.066	2.788	0.484
210.500	177.924	80.001	19.996	103.266	20.062	3.012	0.490
211.000	178.208	80.000	19.996	103.265	20.064	2.908	0.495
211.500	178.422	79.999	19.995	103.264	20.060	3.143	0.501
212.000	178.659	79.999	19.996	103.264	20.064	2.890	0.475
212.500	178.899	80.001	19.997	103.263	20.062	3.012	0.464
213.000	179.149	80.000	19.996	103.263	20.065	2.797	0.484
213.500	179.390	80.000	19.996	103.265	20.065	2.854	0.491
214.000	179.638	79.998	19.995	103.265	20.062	2.996	0.491
214.500	179.840	80.000	19.996	103.265	20.064	2.897	0.470
215.000	180.080	79.999	19.996	103.266	20.066	2.786	0.446
215.500	180.330	79.999	19.996	103.265	20.063	2.958	0.466
216.000	180.579	80.000	19.996	103.264	20.065	2.850	0.494
216.500	180.844	80.000	19.997	103.261	20.064	2.911	0.506
217.000	181.080	80.000	19.996	103.261	20.064	2.877	0.508
217.500	181.324	79.999	19.996	103.261	20.065	2.849	0.491
218.000	181.593	79.999	19.996	103.262	20.063	2.953	0.496
218.500	181.832	79.999	19.996	103.263	20.065	2.817	0.511
219.000	182.068	79.999	19.996	103.263	20.061	3.059	0.492
219.500	182.312	79.999	19.996	103.259	20.063	2.981	0.478
220.000	182.543	79.998	19.996	103.256	20.063	2.974	0.478
220.500	182.771	79.997	19.996	103.253	20.064	2.899	0.467
221.000	182.994	80.000	19.996	103.253	20.061	3.116	0.455
221.500	183.275	79.998	19.997	103.256	20.064	2.870	0.478
222.000	183.492	79.999	19.996	103.259	20.061	3.085	0.501
222.500	183.778	80.000	19.996	103.261	20.064	2.879	0.500
223.000	183.978	79.998	19.997	103.262	20.065	2.834	0.495
223.500	184.240	79.999	19.997	103.263	20.061	3.076	0.474
224.000	184.463	80.001	19.997	103.263	20.062	3.021	0.473
224.500	184.716	80.001	19.995	103.262	20.062	3.051	0.480
225.000	184.982	80.000	19.995	103.261	20.065	2.854	0.497
225.500	185.225	80.001	19.996	103.258	20.063	2.947	0.514
226.000	185.464	80.000	19.995	103.254	20.060	3.121	0.496
226.500	185.694	80.001	19.996	103.251	20.065	2.811	0.476
227.000	185.941	79.999	19.997	103.253	20.062	3.017	0.473
227.500	186.224	80.001	19.997	103.254	20.066	2.765	0.503
228.000	186.419	80.000	19.996	103.258	20.065	2.843	0.504
228.500	186.726	80.001	19.996	103.262	20.061	3.071	0.490
229.000	186.936	80.000	19.996	103.262	20.061	3.075	0.510
229.500	187.208	80.000	19.996	103.262	20.065	2.829	0.499
230.000	187.407	79.999	19.996	103.261	20.061	3.060	0.476
230.500	187.684	80.000	19.996	103.260	20.064	2.890	0.474
231.000	187.912	80.000	19.996	103.257	20.061	3.078	0.491
231.500	188.153	80.000	19.997	103.257	20.060	3.170	0.488
232.000	188.412	80.001	19.996	103.252	20.062	3.046	0.484
232.500	188.662	80.000	19.996	103.251	20.061	3.064	0.504
233.000	188.926	80.001	19.996	103.252	20.063	2.989	0.512
233.500	189.114	80.001	19.996	103.251	20.060	3.128	0.483
234.000	189.324	80.001	19.997	103.252	20.064	2.867	0.425
234.500	189.603	80.000	19.997	103.257	20.063	2.958	0.444
235.000	189.865	80.000	19.996	103.261	20.061	3.057	0.515
235.500	190.099	79.999	19.996	103.262	20.062	3.048	0.518
236.000	190.383	80.000	19.997	103.262	20.066	2.759	0.507
236.500	190.571	80.000	19.996	103.262	20.064	2.859	0.495
237.000	190.843	80.000	19.996	103.261	20.063	2.980	0.466
237.500	191.065	79.999	19.996	103.260	20.062	3.014	0.477
238.000	191.292	80.001	19.995	103.258	20.065	2.797	0.472
238.500	191.560	80.000	19.995	103.261	20.064	2.922	0.472
239.001	191.802	79.998	19.996	103.262	20.063	2.962	0.503
239.500	192.040	80.000	19.996	103.263	20.064	2.908	0.495
240.000	192.305	79.999	19.997	103.263	20.061	3.098	0.491
240.500	192.524	79.998	19.997	103.264	20.060	3.157	0.494
241.000	192.804	79.999	19.997	103.261	20.063	2.964	0.491
241.500	193.064	79.999	19.997	103.260	20.063	2.978	0.519
242.000	193.281	80.000	19.996	103.258	20.063	2.969	0.508
242.500	193.509	80.000	19.996	103.254	20.065	2.800	0.461
243.000	193.726	79.998	19.996	103.254	20.064	2.908	0.445
243.500	193.999	79.998	19.996	103.257	20.062	3.023	0.467
244.000	194.215	79.998	19.997	103.256	20.064	2.904	0.490
244.500	194.469	79.999	19.996	103.259	20.063	2.947	0.480
245.000	194.737	79.999	19.996	103.261	20.061	3.116	0.496
245.500	194.966	79.999	19.996	103.260	20.061	3.107	0.509
246.000	195.177	80.000	19.996	103.260	20.060	3.134	0.469
246.500	195.420	79.997	19.997	103.257	20.060	3.179	0.447
247.000	195.690	80.000	19.997	103.255	20.059	3.191	0.483
247.500	195.917	79.998	19.997	103.255	20.061	3.084	0.505
248.000	196.202	80.000	19.996	103.255	20.062	3.030	0.505
248.500	196.420	79.999	19.996	103.255	20.059	3.229	0.507
249.000	196.672	80.000	19.998	103.259	20.056	3.420	0.486
249.500	196.895	80.000	19.996	103.257	20.060	3.180	0.473
250.000	197.154	79.999	19.998	103.256	20.062	3.036	0.479
250.500	197.383	80.000	19.997	103.257	20.060	3.167	0.485
251.000	197.641	79.999	19.996	103.257	20.058	3.297	0.487
251.500	197.907	80.000	19.997	103.257	20.062	3.053	0.505
252.000	198.118	80.000	19.996	103.259	20.059	3.221	0.500
252.500	198.369	80.001	19.997	103.257	20.057	3.356	0.470
253.000	198.595	80.001	19.997	103.255	20.059	3.202	0.470
253.500	198.835	79.999	19.997	103.254	20.057	3.369	0.472
254.000	199.090	80.000	19.997	103.253	20.058	3.301	0.481
254.500	199.335	80.000	19.996	103.255	20.058	3.256	0.498
255.000	199.599	80.000	19.997	103.256	20.058	3.299	0.505
255.500	199.813	80.001	19.997	103.254	20.056	3.416	0.494
256.000	200.099	80.001	19.996	103.252	20.057	3.328	0.489
256.500	200.349	80.001	19.997	103.254	20.058	3.267	0.518
257.000	200.555	80.000	19.997	103.254	20.057	3.340	0.496
257.500	200.831	80.001	19.996	103.254	20.058	3.302	0.468
258.000	201.039	80.002	19.995	103.256	20.058	3.313	0.483
258.500	201.283	80.002	19.995	103.255	20.055	3.478	0.468
259.000	201.514	80.001	19.996	103.252	20.054	3.544	0.464
259.500	201.766	80.002	19.996	103.247	20.055	3.496	0.479
260.000	202.025	80.001	19.997	103.245	20.061	3.114	0.497
260.500	202.200	80.000	19.996	103.242	20.058	3.302	0.473
261.000	202.498	80.002	19.995	103.240	20.055	3.449	0.454
261.500	202.733	80.001	19.995	103.242	20.060	3.159	0.503
262.000	202.987	80.001	19.995	103.246	20.059	3.248	0.511
262.500	203.213	80.001	19.996	103.248	20.056	3.418	0.484
263.000	203.440	80.001	19.996	103.251	20.055	3.485	0.466
263.500	203.712	80.002	19.995	103.255	20.056	3.397	0.476
264.000	203.964	80.002	19.996	103.256	20.057	3.356	0.512
264.500	204.196	80.002	19.994	103.256	20.058	3.284	0.504
265.000	204.442	79.999	19.995	103.257	20.056	3.444	0.481
265.500	204.678	80.001	19.995	103.261	20.056	3.433	0.480
266.000	204.918	80.001	19.997	103.263	20.056	3.408	0.479
266.500	205.147	80.001	19.996	103.265	20.053	3.587	0.473
267.000	205.421	80.001	19.996	103.265	20.056	3.403	0.486
267.500	205.648	80.001	19.995	103.267	20.054	3.534	0.501
268.000	205.879	80.000	19.996	103.263	20.058	3.273	0.479
268.500	206.117	80.001	19.998	103.258	20.055	3.480	0.464
269.000	206.413	80.002	19.997	103.255	20.056	3.413	0.502
269.500	206.608	79.999	19.996	103.248	20.054	3.530	0.513
270.000	206.866	80.001	19.996	103.247	20.057	3.358	0.472
270.500	207.110	80.001	19.996	103.249	20.054	3.574	0.477
271.000	207.379	80.001	19.995	103.250	20.055	3.483	0.507
271.500	207.619	80.001	19.995	103.250	20.055	3.479	0.511
272.000	207.892	80.001	19.995	103.251	20.056	3.415	0.511
272.500	208.167	80.000	19.996	103.246	20.054	3.566	0.531
273.000	208.348	79.999	19.996	103.245	20.054	3.523	0.502
273.500	208.623	80.001	19.996	103.241	20.051	3.720	0.456
274.000	208.859	80.000	19.995	103.240	20.054	3.568	0.483
274.500	209.097	80.000	19.995	103.241	20.054	3.530	0.492
275.000	209.344	80.000	19.994	103.241	20.053	3.610	0.480
275.500	209.596	80.001	19.995	103.241	20.052	3.675	0.492
276.000	209.876	80.000	19.996	103.246	20.055	3.468	0.515
276.500	210.083	79.999	19.995	103.251	20.051	3.773	0.510
277.000	210.348	80.001	19.995	103.256	20.053	3.594	0.480
277.500	210.600	80.001	19.996	103.260	20.054	3.520	0.494
278.000	210.813	80.001	19.995	103.262	20.053	3.616	0.491
278.500	211.042	80.000	19.995	103.258	20.052	3.695	0.454
279.000	211.296	80.001	19.996	103.251	20.050	3.822	0.463
279.500	211.521	80.001	19.994	103.250	20.053	3.603	0.481
280.000	211.784	80.003	19.994	103.246	20.053	3.616	0.484
280.500	212.023	80.000	19.995	103.244	20.052	3.659	0.495
281.000	212.233	80.002	19.996	103.246	20.050	3.784	0.476
281.500	212.483	80.001	19.995	103.247	20.051	3.754	0.455
282.000	212.762	80.002	19.995	103.246	20.053	3.636	0.495
282.500	213.057	80.002	19.996	103.247	20.053	3.582	0.551
283.000	213.276	80.001	19.995	103.248	20.056	3.385	0.544
283.500	213.496	80.002	19.994	103.251	20.057	3.342	0.476
284.000	213.753	80.002	19.995	103.251	20.055	3.498	0.458
284.500	213.996	80.002	19.995	103.253	20.052	3.661	0.489
285.000	214.254	80.003	19.994	103.253	20.053	3.623	0.501
285.500	214.464	80.002	19.995	103.249	20.054	3.526	0.484
286.000	214.717	80.002	19.994	103.243	20.050	3.802	0.466
286.500	214.972	80.003	19.996	103.242	20.053	3.608	0.486
287.000	215.216	80.002	19.996	103.238	20.053	3.630	0.504
287.500	215.498	80.002	19.995	103.233	20.052	3.694	0.513
288.000	215.717	80.003	19.995	103.234	20.051	3.746	0.513
288.500	215.943	80.002	19.996	103.237	20.052	3.700	0.472
289.000	216.200	80.001	19.995	103.241	20.051	3.711	0.464
289.500	216.439	80.001	19.995	103.246	20.051	3.734	0.489
290.000	216.685	80.001	19.996	103.253	20.051	3.770	0.491
290.500	216.964	80.003	19.995	103.255	20.048	3.958	0.505
291.000	217.194	80.001	19.995	103.255	20.050	3.837	0.517
291.500	217.448	80.001	19.995	103.254	20.051	3.720	0.496
292.000	217.663	80.001	19.994	103.253	20.048	3.915	0.477
292.500	217.940	80.001	19.996	103.253	20.050	3.804	0.481
293.000	218.165	80.001	19.995	103.254	20.047	3.973	0.497
293.500	218.422	80.002	19.996	103.252	20.047	3.985	0.492
294.000	218.715	80.001	19.996	103.253	20.046	4.044	0.516
294.500	218.942	80.002	19.995	103.252	20.047	4.032	0.535
295.000	219.137	80.001	19.995	103.250	20.047	4.008	0.471
295.500	219.428	80.002	19.996	103.249	20.047	4.005	0.454
296.000	219.680	80.001	19.995	103.249	20.047	4.010	0.515
296.500	219.938	80.001	19.996	103.245	20.047	4.004	0.526
297.000	220.161	80.000	19.996	103.241	20.047	4.022	0.496
297.500	220.422	80.001	19.996	103.237	20.045	4.150	0.483
298.000	220.632	80.001	19.996	103.232	20.044	4.180	0.477
298.500	220.889	80.001	19.996	103.236	20.046	4.064	0.469
299.000	221.143	80.000	19.996	103.237	20.044	4.186	0.489
299.500	221.384	80.001	19.996	103.241	20.045	4.166	0.503
300.000	221.631	80.001	19.995	103.247	20.042	4.340	0.492
300.500	221.849	80.001	19.996	103.254	20.043	4.277	0.477
301.000	222.138	80.001	19.996	103.254	20.044	4.227	0.486
301.500	222.358	80.000	19.995	103.257	20.041	4.403	0.508
302.000	222.640	80.000	19.996	103.255	20.044	4.227	0.506
302.500	222.887	80.002	19.994	103.254	20.045	4.127	0.515
303.000	223.123	80.002	19.995	103.253	20.045	4.103	0.506
303.500	223.385	80.002	19.995	103.253	20.045	4.135	0.491
304.000	223.563	80.001	19.995	103.251	20.040	4.443	0.470
304.500	223.879	80.001	19.995	103.252	20.044	4.167	0.467
305.000	224.093	80.000	19.995	103.251	20.042	4.309	0.512
305.500	224.339	80.000	19.995	103.249	20.041	4.380	0.495
306.000	224.586	80.000	19.996	103.247	20.042	4.339	0.476
306.500	224.835	80.001	19.996	103.245	20.040	4.447	0.494
307.000	225.044	80.001	19.996	103.245	20.043	4.280	0.477
307.500	225.312	80.001	19.995	103.241	20.041	4.420	0.467
308.000	225.552	80.000	19.997	103.238	20.039	4.537	0.492
308.500	225.796	80.000	19.996	103.238	20.040	4.477	0.497
309.000	226.075	80.001	19.996	103.243	20.039	4.505	0.504
309.500	226.315	80.001	19.996	103.244	20.040	4.460	0.521
310.000	226.577	80.000	19.996	103.248	20.039	4.528	0.510
310.500	226.791	80.000	19.997	103.251	20.038	4.616	0.489
311.000	227.044	80.000	19.996	103.251	20.038	4.590	0.472
311.500	227.253	80.000	19.995	103.248	20.039	4.533	0.465
312.000	227.528	80.000	19.996	103.247	20.038	4.605	0.473
312.500	227.781	80.000	19.996	103.245	20.034	4.838	0.506
313.000	228.023	80.000	19.995	103.243	20.038	4.624	0.511
313.500	228.223	80.000	19.996	103.245	20.039	4.558	0.469
314.000	228.497	79.999	19.996	103.242	20.035	4.802	0.458
314.500	228.757	80.000	19.997	103.240	20.040	4.449	0.504
315.000	229.040	80.001	19.997	103.238	20.036	4.750	0.539
315.500	229.247	80.001	19.996	103.236	20.038	4.609	0.517
316.000	229.505	80.001	19.997	103.232	20.036	4.706	0.478
316.500	229.798	80.000	19.997	103.230	20.036	4.731	0.507
317.000	230.042	80.000	19.996	103.229	20.035	4.765	0.544
317.500	230.267	79.999	19.996	103.233	20.035	4.767	0.503
318.000	230.533	79.999	19.997	103.237	20.038	4.616	0.480
318.500	230.789	80.002	19.996	103.243	20.037	4.631	0.506
319.000	231.017	80.000	19.996	103.251	20.032	4.961	0.502
319.500	231.259	80.002	19.997	103.257	20.032	4.997	0.477
320.000	231.517	80.000	19.996	103.254	20.034	4.860	0.485
320.500	231.744	80.000	19.996	103.254	20.033	4.946	0.493
321.000	231.978	79.999	19.996	103.252	20.035	4.779	0.473
321.500	232.238	80.001	19.995	103.245	20.034	4.869	0.477
322.000	232.487	79.999	19.996	103.237	20.032	4.976	0.501
322.500	232.751	80.000	19.996	103.236	20.030	5.105	0.511
323.000	233.007	79.999	19.997	103.233	20.031	5.073	0.517
323.500	233.231	80.000	19.996	103.235	20.032	4.959	0.500
324.000	233.500	80.001	19.995	103.236	20.031	5.038	0.487
324.500	233.688	79.999	19.996	103.240	20.028	5.269	0.475
325.000	233.964	79.999	19.995	103.244	20.029	5.158	0.460
325.500	234.237	80.000	19.997	103.248	20.030	5.106	0.507
326.000	234.485	79.999	19.996	103.245	20.029	5.183	0.535
326.500	234.720	79.999	19.997	103.249	20.029	5.153	0.502
327.000	234.941	80.000	19.997	103.247	20.030	5.136	0.469
327.500	235.222	80.000	19.995	103.244	20.029	5.150	0.479
328.000	235.474	80.000	19.997	103.245	20.029	5.213	0.517
328.500	235.696	80.000	19.996	103.250	20.029	5.193	0.503
329.000	235.971	79.999	19.996	103.250	20.026	5.372	0.486
329.500	236.212	80.000	19.996	103.256	20.024	5.502	0.507
330.000	236.463	80.000	19.995	103.261	20.025	5.440	0.504
330.500	236.728	79.999	19.995	103.258	20.021	5.675	0.504
331.000	236.967	79.999	19.997	103.258	20.021	5.679	0.510
331.500	237.198	80.000	19.996	103.255	20.022	5.611	0.487
332.000	237.460	80.000	19.997	103.248	20.022	5.663	0.482
332.500	237.716	80.001	19.995	103.244	20.023	5.597	0.505
333.000	237.956	80.001	19.995	103.246	20.021	5.704	0.507
333.500	238.177	80.000	19.996	103.244	20.022	5.661	0.478
334.000	238.424	80.001	19.995	103.248	20.019	5.813	0.464
334.500	238.689	79.999	19.996	103.252	20.019	5.820	0.490
335.000	238.953	80.000	19.996	103.254	20.019	5.833	0.521
335.500	239.197	80.000	19.997	103.255	20.017	5.991	0.518
336.000	239.450	80.001	19.996	103.257	20.019	5.868	0.502
336.500	239.629	80.000	19.995	103.258	20.019	5.857	0.465
337.000	239.899	80.001	19.997	103.259	20.016	6.063	0.441
337.500	240.174	80.001	19.996	103.259	20.017	5.948	0.497
338.000	240.386	80.001	19.997	103.255	20.014	6.181	0.516
338.500	240.628	80.002	19.997	103.250	20.014	6.147	0.470
339.000	240.875	80.000	19.996	103.243	20.016	6.033	0.472
339.500	241.117	80.000	19.996	103.237	20.014	6.151	0.490
340.000	241.347	80.001	19.996	103.232	20.011	6.337	0.481
340.500	241.615	79.999	19.996	103.231	20.012	6.327	0.485
341.000	241.808	80.001	19.997	103.235	20.014	6.169	0.479
341.501	242.101	80.001	19.997	103.238	20.013	6.212	0.473
342.000	242.340	79.999	19.997	103.243	20.011	6.343	0.510
342.500	242.616	80.001	19.997	103.247	20.010	6.431	0.524
343.000	242.869	80.000	19.995	103.251	20.009	6.483	0.522
343.500	243.068	79.999	19.996	103.248	20.009	6.479	0.490
344.000	243.350	80.001	19.997	103.244	20.009	6.490	0.466
344.500	243.582	80.001	19.996	103.243	20.010	6.438	0.497
345.000	243.833	80.000	19.996	103.242	20.004	6.793	0.499
345.500	244.060	80.000	19.995	103.242	20.005	6.757	0.481
346.000	244.335	80.001	19.996	103.248	20.005	6.756	0.490
346.500	244.601	79.999	19.996	103.255	20.003	6.870	0.522
347.000	244.820	79.999	19.997	103.255	20.001	7.013	0.513
347.500	245.049	79.999	19.996	103.253	20.003	6.855	0.466
