Repository: ulfsri/fsri_materials_database

# Materials and Products Database

## 01_Data

Raw data generated from each apparatus are included here in plain-text format. The data is organized first by material, next by the short name of test apparatus used, and where applicable additional filtering by test settings.

### material.json

Each material directory contains a json file of the same name as the material. This file links the data stored in the repository as well as data and graphs produced by the accompanying scripts (__02_Scripts__) to the respective landing page for the material on the front-end website.

File: 01_Data/Masonite_Board/MCC/Masonite_Board_30K_min_211022_R2.txt (part 1 of 4)
Sample ID:	C:\MCC\MCC Cal\Test\Masonite_Board_30K_min_211022_R2.txt
Sample Weight (mg):	4.83
Heating Rate (C/s):	0.5
Combustor Temp (C):	900
N2 Flow Rate (cc/min):	80
O2 Flow Rate (cc/min):	20
Calibration File:	C:\MCC\MCC Cal\Coeff1 JN10440_30_210304.txt.txt
T Correction Coefficients:	0	1.024463	0
Time Shift (s):	14
*
Time (s)	Temperature (C)	N2 flow rate (cc/min)	O2 flow rate (cc/min)	Flow Rate (cc/min)	Oxygen (%)	HRR (W/g)	Heating rate (C/s)
-0.001	108.339	80.004	19.995	103.033	20.131	-0.067	-0.008
0.499	108.330	80.009	19.995	103.035	20.130	0.002	0.017
1.000	108.285	80.006	19.994	103.036	20.127	0.226	-0.016
1.500	108.308	80.003	19.996	103.040	20.130	-0.013	-0.038
2.000	108.314	80.005	19.994	103.039	20.130	-0.007	0.004
2.500	108.293	80.000	19.997	103.041	20.130	-0.024	0.007
3.000	108.328	79.995	19.994	103.038	20.129	0.082	-0.000
3.500	108.303	79.999	19.997	103.038	20.130	0.000	0.012
4.000	108.295	80.011	19.996	103.036	20.133	-0.168	-0.011
4.500	108.264	79.999	19.995	103.038	20.129	0.077	-0.036
5.000	108.311	79.998	19.997	103.037	20.129	0.038	-0.011
5.500	108.269	79.995	19.996	103.038	20.129	0.100	0.011
6.000	108.259	79.996	19.996	103.035	20.130	-0.020	-0.024
6.500	108.286	79.994	19.996	103.038	20.133	-0.211	-0.018
7.000	108.295	80.007	19.995	103.038	20.130	-0.013	0.026
7.500	108.286	79.999	19.996	103.041	20.130	0.036	0.018
8.000	108.227	79.991	19.996	103.041	20.128	0.120	-0.034
8.500	108.295	80.016	19.993	103.040	20.132	-0.118	-0.029
9.000	108.243	79.998	19.995	103.043	20.128	0.164	0.013
9.500	108.287	79.995	19.996	103.045	20.129	0.087	0.004
10.000	108.302	79.997	19.994	103.042	20.126	0.239	0.026
10.500	108.264	79.998	19.996	103.044	20.128	0.122	0.018
11.000	108.250	79.990	19.997	103.048	20.132	-0.160	-0.038
11.501	108.319	80.002	19.996	103.040	20.127	0.184	0.001
12.000	108.288	79.992	19.996	103.037	20.129	0.055	0.046
12.500	108.247	79.997	19.997	103.041	20.133	-0.166	-0.017
13.000	108.234	79.981	19.997	103.037	20.128	0.109	-0.063
13.500	108.293	80.030	19.993	103.031	20.130	-0.009	-0.004
14.000	108.236	79.992	19.996	103.039	20.130	-0.027	0.024
14.500	108.277	80.003	19.996	103.037	20.124	0.379	-0.007
15.000	108.280	80.002	19.996	103.034	20.127	0.220	0.014
15.500	108.266	79.993	19.997	103.037	20.126	0.262	0.017
16.000	108.257	80.003	19.995	103.041	20.127	0.180	-0.017
16.500	108.227	80.006	19.994	103.034	20.128	0.120	-0.032
17.000	108.237	79.998	19.997	103.037	20.129	0.066	-0.029
17.500	108.230	80.001	19.995	103.037	20.128	0.139	-0.008
18.000	108.270	79.999	19.996	103.036	20.130	0.033	0.018
18.500	108.284	79.994	19.995	103.035	20.128	0.115	0.043
19.000	108.263	80.003	19.995	103.040	20.128	0.131	0.024
19.500	108.222	79.998	19.995	103.040	20.129	0.044	-0.034
20.000	108.251	79.992	19.996	103.040	20.131	-0.078	-0.037
20.500	108.282	80.003	19.993	103.039	20.131	-0.042	0.025
21.000	108.250	79.998	19.995	103.042	20.130	0.007	0.030
21.500	108.243	79.991	19.998	103.039	20.130	0.022	-0.021
22.000	108.264	79.994	19.993	103.034	20.131	-0.095	-0.013
22.500	108.283	80.002	19.993	103.036	20.132	-0.148	0.027
23.000	108.251	79.985	19.996	103.038	20.133	-0.226	0.014
23.500	108.242	80.005	19.993	103.038	20.135	-0.314	-0.027
24.000	108.407	80.000	19.994	103.036	20.128	0.170	0.058
24.500	108.283	79.993	19.995	103.039	20.134	-0.275	0.099
25.000	108.253	79.997	19.996	103.038	20.128	0.139	-0.056
25.500	108.286	79.993	19.995	103.034	20.130	0.020	-0.075
26.000	108.298	79.998	19.993	103.035	20.128	0.126	0.024
26.500	108.253	80.004	19.994	103.042	20.127	0.208	0.006
27.000	108.340	80.005	19.995	103.050	20.127	0.173	0.004
27.500	108.294	80.010	19.994	103.053	20.129	0.077	0.042
28.000	108.273	79.995	19.996	103.063	20.129	0.062	-0.013
28.500	108.288	80.005	19.993	103.064	20.126	0.241	-0.037
29.000	108.257	80.001	19.997	103.064	20.128	0.150	-0.012
29.500	108.285	79.986	19.997	103.062	20.128	0.137	-0.010
30.000	108.326	80.007	19.993	103.063	20.127	0.228	0.033
30.500	108.278	80.007	19.995	103.067	20.128	0.122	0.031
31.000	108.300	80.007	19.995	103.073	20.123	0.450	-0.017
31.500	108.315	80.002	19.996	103.075	20.125	0.354	0.005
32.000	108.289	79.996	19.996	103.080	20.128	0.159	0.013
32.500	108.342	79.991	19.997	103.089	20.126	0.263	0.008
32.999	108.346	80.003	19.995	103.089	20.122	0.531	0.042
33.499	108.332	80.013	19.993	103.095	20.122	0.556	0.023
33.999	108.361	80.016	19.993	103.097	20.125	0.359	0.002
34.499	108.347	80.008	19.993	103.101	20.120	0.657	0.015
34.999	108.392	80.000	19.996	103.100	20.122	0.538	0.023
35.499	108.409	79.995	19.995	103.103	20.123	0.489	0.046
35.999	108.426	80.012	19.994	103.106	20.119	0.713	0.048
36.499	108.464	80.006	19.994	103.112	20.119	0.765	0.045
36.999	108.416	80.010	19.995	103.113	20.118	0.816	0.023
37.499	108.492	80.005	19.998	103.114	20.117	0.839	0.009
37.999	108.453	79.985	19.998	103.111	20.116	0.956	0.032
38.499	108.520	80.007	19.996	103.108	20.116	0.949	0.032
38.999	108.513	79.991	19.995	103.109	20.112	1.173	0.044
39.499	108.516	79.995	19.996	103.107	20.114	1.080	0.028
39.999	108.558	79.991	19.995	103.107	20.117	0.881	0.021
40.499	108.548	79.994	19.995	103.112	20.115	0.971	0.039
40.999	108.572	79.994	19.995	103.116	20.111	1.265	0.023
41.499	108.613	79.993	19.996	103.116	20.111	1.239	0.039
41.999	108.670	80.012	19.993	103.125	20.115	1.016	0.081
42.499	108.677	79.990	19.996	103.135	20.111	1.294	0.081
43.000	108.652	79.998	19.996	103.140	20.108	1.498	0.023
43.500	108.708	80.005	19.995	103.143	20.108	1.491	0.007
43.999	108.756	80.002	19.994	103.149	20.108	1.478	0.068
44.499	108.786	80.020	19.992	103.153	20.109	1.434	0.091
44.999	108.793	80.009	19.995	103.157	20.109	1.411	0.057
45.499	108.860	80.016	19.993	103.163	20.107	1.526	0.055
45.999	108.874	80.010	19.995	103.173	20.110	1.308	0.077
46.499	108.909	79.991	19.997	103.174	20.106	1.602	0.065
46.999	108.971	80.002	19.996	103.171	20.107	1.568	0.073
47.499	108.990	79.990	19.995	103.171	20.106	1.617	0.088
47.999	109.024	80.012	19.994	103.175	20.106	1.573	0.067
48.499	109.065	80.007	19.994	103.174	20.107	1.522	0.064
48.999	109.122	80.008	19.992	103.179	20.107	1.537	0.087
49.499	109.195	80.007	19.994	103.187	20.109	1.416	0.114
49.999	109.220	79.992	19.995	103.191	20.108	1.491	0.114
50.499	109.269	80.001	19.995	103.192	20.102	1.838	0.086
50.999	109.290	80.002	19.996	103.191	20.103	1.820	0.072
51.499	109.370	80.000	19.996	103.189	20.105	1.703	0.085
52.000	109.385	79.999	19.995	103.184	20.102	1.858	0.098
52.500	109.446	80.018	19.993	103.181	20.100	2.030	0.086
52.999	109.499	79.985	19.996	103.187	20.102	1.899	0.095
53.499	109.580	80.005	19.993	103.184	20.100	1.994	0.124
53.999	109.630	80.004	19.996	103.190	20.100	1.977	0.133
54.499	109.710	80.001	19.995	103.191	20.099	2.098	0.131
55.000	109.765	79.981	19.996	103.190	20.102	1.884	0.132
55.500	109.819	80.001	19.995	103.186	20.103	1.813	0.122
55.999	109.907	80.000	19.995	103.191	20.100	2.017	0.126
56.499	109.948	79.984	19.997	103.187	20.100	1.999	0.135
56.999	110.006	79.994	19.995	103.185	20.099	2.052	0.114
57.499	110.063	80.008	19.993	103.186	20.103	1.809	0.107
57.999	110.161	79.994	19.995	103.187	20.101	1.937	0.135
58.499	110.230	79.987	19.996	103.184	20.101	1.917	0.161
58.999	110.285	79.994	19.995	103.180	20.097	2.213	0.145
59.499	110.350	80.011	19.995	103.184	20.099	2.080	0.122
59.999	110.467	80.003	19.996	103.186	20.099	2.096	0.151
60.499	110.530	79.999	19.995	103.186	20.099	2.100	0.181
60.999	110.612	80.001	19.995	103.189	20.098	2.153	0.162
61.499	110.684	80.002	19.995	103.197	20.095	2.311	0.149
61.999	110.753	79.995	19.995	103.202	20.093	2.450	0.147
62.499	110.864	80.004	19.995	103.207	20.099	2.072	0.160
62.999	110.930	80.005	19.993	103.214	20.098	2.138	0.179
63.499	111.018	80.012	19.995	103.221	20.095	2.348	0.166
63.999	111.072	79.999	19.994	103.223	20.097	2.224	0.148
64.499	111.153	79.990	19.997	103.227	20.095	2.308	0.139
64.999	111.271	80.003	19.995	103.227	20.095	2.323	0.167
65.499	111.355	80.005	19.994	103.227	20.097	2.219	0.201
65.999	111.454	79.994	19.994	103.223	20.092	2.531	0.192
66.499	111.502	79.982	19.996	103.223	20.093	2.491	0.164
66.999	111.604	80.003	19.995	103.223	20.094	2.383	0.148
67.499	111.697	79.995	19.996	103.225	20.093	2.491	0.173
67.999	111.814	80.011	19.993	103.226	20.092	2.548	0.203
68.499	111.884	80.001	19.995	103.232	20.094	2.416	0.199
68.999	112.028	79.992	19.995	103.231	20.090	2.673	0.200
69.499	112.053	79.997	19.995	103.231	20.091	2.630	0.191
69.999	112.199	79.989	19.997	103.229	20.092	2.544	0.170
70.499	112.286	80.005	19.994	103.231	20.088	2.791	0.202
70.999	112.420	79.998	19.995	103.229	20.088	2.794	0.227
71.499	112.467	79.998	19.996	103.234	20.088	2.774	0.201
71.999	112.613	80.004	19.995	103.232	20.090	2.688	0.187
72.499	112.695	79.998	19.996	103.235	20.087	2.877	0.210
72.999	112.822	79.996	19.993	103.237	20.087	2.891	0.218
73.499	112.902	79.994	19.997	103.244	20.087	2.884	0.208
73.999	113.059	80.014	19.994	103.243	20.087	2.866	0.222
74.499	113.159	79.990	19.997	103.256	20.087	2.864	0.247
74.999	113.195	79.992	19.998	103.260	20.085	3.026	0.196
75.499	113.383	80.001	19.996	103.255	20.085	2.973	0.180
75.999	113.470	79.994	19.996	103.254	20.086	2.922	0.249
76.499	113.580	79.996	19.996	103.256	20.091	2.625	0.237
76.999	113.716	80.006	19.994	103.252	20.086	2.964	0.222
77.499	113.851	79.997	19.995	103.253	20.088	2.807	0.258
78.000	113.989	79.999	19.995	103.260	20.087	2.867	0.272
78.500	114.072	79.998	19.996	103.259	20.087	2.854	0.247
78.999	114.229	80.001	19.996	103.256	20.088	2.814	0.231
79.499	114.374	80.000	19.995	103.253	20.085	2.984	0.271
79.999	114.538	80.008	19.994	103.252	20.087	2.867	0.305
80.499	114.601	79.992	19.996	103.255	20.087	2.871	0.268
80.999	114.740	80.009	19.993	103.257	20.088	2.789	0.215
81.499	114.886	79.997	19.996	103.264	20.087	2.877	0.243
81.999	114.990	79.996	19.996	103.268	20.087	2.902	0.267
82.499	115.144	79.997	19.996	103.269	20.088	2.818	0.254
82.999	115.249	79.998	19.995	103.267	20.084	3.045	0.259
83.499	115.399	79.999	19.995	103.267	20.085	3.026	0.257
83.999	115.557	80.000	19.994	103.266	20.085	2.994	0.281
84.499	115.660	79.996	19.995	103.267	20.086	2.910	0.284
84.999	115.824	79.995	19.995	103.268	20.081	3.268	0.264
85.500	115.930	79.997	19.995	103.269	20.082	3.191	0.269
86.000	116.148	79.994	19.995	103.269	20.083	3.142	0.297
86.499	116.269	80.000	19.994	103.269	20.081	3.286	0.331
86.999	116.376	79.999	19.995	103.269	20.082	3.194	0.284
87.499	116.550	79.996	19.996	103.269	20.084	3.061	0.255
87.999	116.690	79.997	19.995	103.270	20.084	3.074	0.297
88.499	116.840	79.983	19.998	103.270	20.080	3.366	0.302
88.999	116.969	79.996	19.996	103.264	20.084	3.065	0.285
89.500	117.138	79.992	19.996	103.260	20.086	2.946	0.289
90.000	117.300	79.987	19.996	103.259	20.086	2.942	0.315
90.499	117.451	80.000	19.995	103.256	20.082	3.181	0.322
90.999	117.614	79.999	19.995	103.255	20.081	3.247	0.313
91.499	117.743	79.993	19.997	103.261	20.081	3.240	0.303
91.999	117.904	80.001	19.995	103.263	20.084	3.077	0.291
92.499	118.093	80.003	19.995	103.266	20.079	3.432	0.319
92.999	118.229	80.002	19.995	103.268	20.083	3.151	0.337
93.499	118.408	80.005	19.994	103.269	20.083	3.138	0.321
93.999	118.554	80.016	19.995	103.270	20.081	3.297	0.321
94.500	118.693	79.991	19.995	103.272	20.083	3.111	0.305
95.000	118.875	80.001	19.996	103.272	20.085	3.034	0.303
95.500	119.041	80.006	19.995	103.272	20.083	3.146	0.335
96.000	119.198	80.003	19.995	103.271	20.084	3.098	0.335
96.499	119.326	80.007	19.994	103.271	20.081	3.299	0.304
96.999	119.516	79.990	19.997	103.272	20.081	3.242	0.302
97.499	119.668	80.000	19.995	103.268	20.083	3.136	0.330
97.999	119.830	80.003	19.994	103.271	20.096	2.291	0.328
98.499	120.005	80.014	19.994	103.272	20.096	2.278	0.325
98.999	120.144	79.998	19.995	103.274	20.094	2.415	0.325
99.499	120.302	80.001	19.999	103.270	20.082	3.215	0.306
99.999	120.454	79.983	20.000	103.271	20.080	3.335	0.303
100.499	120.668	80.004	19.996	103.264	20.087	2.880	0.338
100.999	120.803	79.999	19.996	103.263	20.085	3.037	0.358
101.499	121.022	80.000	19.996	103.258	20.080	3.319	0.351
102.000	121.187	80.002	19.994	103.261	20.078	3.467	0.369
102.500	121.381	79.996	19.997	103.262	20.083	3.138	0.372
102.999	121.572	80.003	19.996	103.269	20.075	3.658	0.372
103.499	121.725	80.001	19.996	103.270	20.080	3.368	0.364
103.999	121.904	80.010	19.995	103.271	20.081	3.251	0.337
104.499	122.071	79.995	19.998	103.280	20.083	3.149	0.339
104.999	122.250	79.997	19.996	103.278	20.079	3.388	0.346
105.499	122.441	80.000	19.996	103.277	20.083	3.171	0.358
105.999	122.654	79.999	19.995	103.282	20.078	3.501	0.387
106.499	122.849	79.992	19.996	103.283	20.080	3.335	0.406
106.999	122.998	79.998	19.997	103.276	20.079	3.421	0.376
107.500	123.171	79.999	19.996	103.279	20.079	3.412	0.333
108.000	123.402	79.993	19.997	103.284	20.080	3.348	0.363
108.499	123.509	80.010	19.995	103.279	20.079	3.381	0.371
108.999	123.741	80.009	19.995	103.280	20.082	3.178	0.338
109.499	123.916	79.998	19.996	103.280	20.079	3.375	0.373
109.999	124.104	79.999	19.997	103.279	20.081	3.291	0.385
110.499	124.391	79.995	19.997	103.275	20.080	3.372	0.419
110.999	124.560	80.001	19.997	103.275	20.081	3.291	0.465
111.499	124.679	80.001	19.996	103.273	20.077	3.512	0.372
111.999	124.846	79.998	19.996	103.274	20.077	3.570	0.287
112.499	125.031	80.001	19.995	103.271	20.084	3.083	0.319
112.999	125.216	80.000	19.994	103.271	20.080	3.313	0.361
113.500	125.395	79.998	19.996	103.270	20.082	3.181	0.367
114.000	125.625	79.996	19.995	103.267	20.081	3.287	0.387
114.499	125.815	79.997	19.995	103.264	20.082	3.185	0.415
114.999	126.025	79.993	19.995	103.264	20.083	3.134	0.410
115.499	126.218	80.000	19.994	103.263	20.083	3.143	0.401
115.999	126.511	80.005	19.995	103.264	20.082	3.180	0.444
116.499	126.576	80.000	19.995	103.267	20.084	3.090	0.423
116.999	126.790	79.998	19.995	103.268	20.082	3.174	0.319
117.499	127.009	80.000	19.995	103.268	20.083	3.127	0.355
117.999	127.210	79.999	19.995	103.268	20.083	3.136	0.426
118.499	127.385	80.003	19.996	103.267	20.081	3.267	0.398
118.999	127.615	79.996	19.997	103.265	20.084	3.054	0.391
119.499	127.814	79.997	19.997	103.264	20.082	3.229	0.417
119.999	127.989	80.004	19.995	103.264	20.079	3.379	0.401
120.499	128.211	79.996	19.994	103.266	20.084	3.045	0.386
120.999	128.434	80.000	19.994	103.267	20.081	3.275	0.422
121.499	128.626	80.003	19.995	103.268	20.085	3.030	0.430
121.999	128.812	79.999	19.996	103.268	20.086	2.962	0.396
122.499	128.979	80.002	19.995	103.269	20.089	2.758	0.366
123.000	129.221	80.000	19.994	103.265	20.084	3.063	0.381
123.500	129.441	80.000	19.995	103.264	20.090	2.641	0.435
123.999	129.623	80.004	19.994	103.264	20.096	2.303	0.432
124.499	129.832	80.004	19.994	103.264	20.083	3.161	0.397
124.999	130.023	80.003	19.995	103.264	20.085	3.013	0.396
125.499	130.206	80.000	19.994	103.266	20.092	2.557	0.387
125.999	130.417	80.000	19.996	103.266	20.104	1.757	0.384
126.499	130.617	80.010	19.994	103.266	20.090	2.645	0.403
126.999	130.803	80.006	19.994	103.267	20.085	3.001	0.399
127.499	131.018	80.000	19.995	103.267	20.083	3.120	0.394
127.999	131.208	80.004	19.995	103.267	20.081	3.270	0.403
128.500	131.445	80.003	19.995	103.268	20.083	3.136	0.416
129.000	131.624	80.000	19.995	103.269	20.083	3.138	0.421
129.500	131.884	80.003	19.993	103.267	20.099	2.059	0.427
130.000	132.054	80.003	19.995	103.267	20.090	2.681	0.434
130.500	132.269	80.002	19.994	103.269	20.081	3.257	0.408
131.000	132.481	79.999	19.995	103.269	20.091	2.621	0.406
131.500	132.679	80.000	19.995	103.268	20.086	2.935	0.418
132.000	132.911	79.998	19.994	103.269	20.080	3.366	0.420
132.500	133.097	80.000	19.995	103.269	20.078	3.492	0.424
133.000	133.332	79.998	19.994	103.269	20.081	3.262	0.420
133.500	133.513	79.998	19.994	103.268	20.083	3.163	0.419
134.000	133.729	79.999	19.995	103.268	20.079	3.377	0.407
134.500	133.956	79.997	19.995	103.268	20.080	3.370	0.420
135.000	134.155	79.999	19.996	103.267	20.080	3.319	0.435
135.500	134.390	79.988	19.996	103.266	20.082	3.218	0.430
136.000	134.577	80.004	19.994	103.265	20.082	3.220	0.428
136.500	134.763	80.006	19.993	103.267	20.081	3.260	0.398
137.000	134.996	79.986	19.996	103.269	20.083	3.141	0.396
137.500	135.228	80.004	19.995	103.268	20.081	3.253	0.442
138.000	135.393	79.995	19.995	103.272	20.081	3.298	0.431
138.500	135.626	79.993	19.996	103.275	20.081	3.293	0.398
139.000	135.836	80.000	19.994	103.276	20.085	3.012	0.421
139.500	136.060	80.003	19.994	103.277	20.084	3.101	0.439
140.000	136.277	80.005	19.995	103.280	20.081	3.251	0.438
140.500	136.483	79.996	19.996	103.278	20.082	3.191	0.432
141.000	136.715	79.998	19.994	103.275	20.081	3.267	0.430
141.500	136.945	80.000	19.995	103.273	20.081	3.306	0.450
142.000	137.153	80.002	19.994	103.270	20.080	3.318	0.450
142.500	137.457	80.001	19.994	103.270	20.079	3.380	0.475
143.000	137.558	79.997	19.995	103.271	20.080	3.370	0.459
143.500	137.799	79.999	19.995	103.270	20.082	3.236	0.374
144.000	137.992	80.000	19.995	103.270	20.081	3.260	0.388
144.500	138.217	79.999	19.995	103.270	20.088	2.835	0.425
145.000	138.429	80.000	19.995	103.270	20.099	2.071	0.428
145.500	138.641	79.998	19.995	103.272	20.084	3.092	0.431
146.000	138.890	80.001	19.994	103.274	20.082	3.185	0.443
146.500	139.055	79.998	19.995	103.274	20.084	3.068	0.437
147.000	139.324	79.998	19.996	103.274	20.082	3.201	0.424
147.500	139.532	80.001	19.995	103.274	20.084	3.063	0.455
148.000	139.784	79.999	19.994	103.269	20.093	2.486	0.468
148.500	140.012	79.996	19.995	103.269	20.092	2.539	0.470
149.000	140.280	80.002	19.995	103.269	20.090	2.705	0.488
149.500	140.419	79.999	19.995	103.269	20.087	2.869	0.452
150.000	140.648	80.002	19.994	103.269	20.086	2.937	0.388
150.500	140.885	79.994	19.995	103.269	20.084	3.055	0.417
151.000	141.105	79.998	19.996	103.268	20.085	2.995	0.461
151.500	141.305	79.999	19.994	103.265	20.084	3.097	0.438
152.000	141.539	80.002	19.995	103.265	20.087	2.882	0.427
152.500	141.745	80.000	19.995	103.266	20.085	2.999	0.437
153.000	141.973	80.000	19.994	103.263	20.083	3.119	0.437
153.500	142.194	79.999	19.994	103.263	20.083	3.138	0.441
154.000	142.406	79.999	19.995	103.265	20.087	2.886	0.441
154.500	142.635	79.998	19.994	103.264	20.085	2.993	0.437
155.000	142.863	79.999	19.994	103.265	20.085	3.030	0.449
155.500	143.118	80.000	19.994	103.267	20.084	3.057	0.470
156.000	143.341	79.999	19.995	103.266	20.085	2.991	0.480
156.500	143.560	80.001	19.995	103.267	20.083	3.150	0.460
157.000	143.781	79.998	19.995	103.265	20.086	2.935	0.442
157.500	143.991	79.999	19.995	103.262	20.083	3.115	0.435
158.000	144.163	79.999	19.995	103.261	20.084	3.084	0.406
158.500	144.416	79.999	19.996	103.263	20.085	2.973	0.404
159.000	144.635	80.000	19.994	103.262	20.085	3.024	0.448
159.500	144.908	80.000	19.995	103.265	20.086	2.968	0.482
160.000	145.090	80.001	19.996	103.267	20.085	3.024	0.474
160.500	145.320	80.000	19.994	103.267	20.087	2.878	0.433
161.000	145.582	79.999	19.996	103.266	20.085	3.010	0.452
161.500	145.829	80.000	19.994	103.264	20.086	2.929	0.501
162.000	145.988	80.000	19.995	103.261	20.084	3.044	0.457
162.500	146.218	79.999	19.995	103.259	20.086	2.920	0.397
163.000	146.437	80.000	19.996	103.260	20.086	2.958	0.419
163.500	146.683	80.001	19.995	103.261	20.087	2.893	0.457
164.000	146.901	80.000	19.997	103.263	20.091	2.601	0.465
164.500	147.172	79.999	19.995	103.265	20.080	3.311	0.477
165.000	147.384	79.998	19.996	103.267	20.084	3.101	0.486
165.500	147.643	80.000	19.996	103.265	20.082	3.211	0.477
166.000	147.852	79.999	19.997	103.265	20.084	3.081	0.469
166.500	148.054	79.999	19.996	103.263	20.085	3.010	0.439
167.000	148.314	80.000	19.995	103.260	20.087	2.904	0.436
167.500	148.544	79.999	19.997	103.257	20.083	3.137	0.476
168.000	148.748	80.001	19.998	103.256	20.087	2.893	0.462
168.500	148.987	80.000	19.998	103.256	20.083	3.141	0.439
169.000	149.240	80.000	19.997	103.258	20.084	3.054	0.467
169.500	149.430	79.998	19.997	103.263	20.086	2.913	0.467
170.000	149.680	80.000	19.996	103.266	20.087	2.864	0.442
170.500	149.910	80.000	19.997	103.266	20.085	2.990	0.460
171.000	150.123	79.999	19.996	103.265	20.086	2.947	0.461
171.500	150.356	80.001	19.997	103.263	20.087	2.883	0.445
172.000	150.592	79.999	19.996	103.263	20.084	3.048	0.458
172.500	150.814	79.996	19.996	103.260	20.087	2.861	0.464
173.000	151.069	80.001	19.995	103.260	20.084	3.044	0.467
173.500	151.307	79.996	19.996	103.257	20.086	2.929	0.485
174.000	151.517	79.997	19.996	103.259	20.084	3.064	0.470
174.500	151.707	80.000	19.995	103.259	20.087	2.871	0.424
175.000	151.952	79.999	19.996	103.262	20.086	2.938	0.418
175.500	152.216	79.999	19.996	103.262	20.086	2.935	0.472
176.000	152.444	79.999	19.997	103.265	20.083	3.127	0.500
176.500	152.662	79.998	19.995	103.266	20.086	2.942	0.469
177.000	152.896	80.001	19.995	103.265	20.086	2.957	0.449
177.500	153.136	79.999	19.996	103.262	20.087	2.895	0.463
178.000	153.375	80.001	19.995	103.261	20.088	2.791	0.477
178.500	153.575	80.001	19.996	103.259	20.091	2.610	0.459
179.000	153.827	79.999	19.995	103.259	20.086	2.971	0.445
179.500	154.022	80.001	19.996	103.260	20.087	2.900	0.449
180.000	154.286	79.998	19.995	103.262	20.089	2.758	0.453
180.500	154.515	80.002	19.995	103.262	20.091	2.608	0.476
181.000	154.704	80.001	19.995	103.263	20.088	2.836	0.455
181.500	154.902	79.999	19.996	103.261	20.085	3.004	0.403
182.000	155.201	80.002	19.996	103.255	20.091	2.601	0.443
182.500	155.423	80.001	19.996	103.250	20.085	2.973	0.509
183.000	155.677	79.999	19.995	103.249	20.082	3.178	0.498
183.500	155.886	80.004	19.996	103.249	20.087	2.880	0.470
184.000	156.077	79.999	19.995	103.250	20.084	3.055	0.432
184.500	156.317	80.000	19.995	103.254	20.084	3.083	0.415
185.000	156.556	79.999	19.995	103.258	20.085	2.988	0.455
185.500	156.841	80.001	19.995	103.260	20.084	3.057	0.502
186.000	157.039	80.002	19.995	103.259	20.086	2.959	0.504
186.500	157.305	80.000	19.995	103.260	20.087	2.851	0.474
187.000	157.485	80.002	19.995	103.261	20.087	2.876	0.455
187.500	157.737	79.999	19.996	103.262	20.085	3.015	0.439
188.000	157.994	80.000	19.995	103.262	20.085	3.011	0.471
188.500	158.235	80.001	19.995	103.264	20.086	2.960	0.504
189.000	158.444	80.001	19.995	103.261	20.086	2.911	0.474
189.500	158.685	80.000	19.996	103.259	20.090	2.642	0.450
190.000	158.922	80.000	19.998	103.259	20.083	3.121	0.464
190.500	159.151	79.999	19.996	103.258	20.090	2.679	0.472
191.000	159.369	79.999	19.995	103.258	20.083	3.136	0.457
191.500	159.629	79.999	19.995	103.262	20.083	3.106	0.462
192.000	159.823	80.002	19.995	103.264	20.085	3.011	0.466
192.500	160.149	79.998	19.997	103.265	20.082	3.223	0.487
193.000	160.369	79.997	19.996	103.265	20.086	2.962	0.534
193.500	160.606	80.002	19.996	103.265	20.085	3.015	0.502
194.000	160.828	80.000	19.996	103.263	20.085	2.991	0.458
194.500	161.053	79.999	19.995	103.262	20.088	2.789	0.453
195.000	161.280	79.998	19.996	103.262	20.084	3.043	0.449
195.500	161.541	79.999	19.996	103.261	20.080	3.362	0.469
196.000	161.741	80.000	19.997	103.258	20.080	3.346	0.474
196.500	161.991	80.000	19.996	103.260	20.085	2.990	0.455
197.000	162.220	79.999	19.995	103.261	20.081	3.302	0.464
197.500	162.460	80.000	19.995	103.261	20.084	3.083	0.474
198.000	162.688	80.001	19.995	103.262	20.085	3.037	0.468
198.500	162.923	79.999	19.995	103.260	20.080	3.307	0.466
199.000	163.185	79.998	19.996	103.254	20.082	3.188	0.480
199.500	163.429	80.000	19.995	103.253	20.085	3.020	0.501
200.000	163.614	79.998	19.996	103.254	20.082	3.177	0.467
200.500	163.922	80.000	19.995	103.255	20.087	2.878	0.461
201.000	164.113	80.002	19.995	103.260	20.092	2.533	0.496
201.500	164.371	80.001	19.996	103.262	20.093	2.483	0.474
202.000	164.629	80.002	19.995	103.258	20.092	2.536	0.482
202.500	164.832	80.002	19.995	103.256	20.085	3.033	0.488
203.000	165.108	80.002	19.995	103.255	20.084	3.094	0.470
203.500	165.321	80.002	19.995	103.254	20.081	3.280	0.485
204.000	165.596	80.005	19.995	103.259	20.090	2.703	0.488
204.500	165.811	80.001	19.995	103.262	20.076	3.596	0.488
205.000	166.031	80.002	19.995	103.263	20.084	3.092	0.462
205.500	166.304	80.004	19.994	103.264	20.091	2.601	0.465
206.000	166.559	80.002	19.995	103.263	20.080	3.355	0.511
206.500	166.788	80.004	19.995	103.260	20.079	3.379	0.506
207.000	167.045	80.001	19.994	103.262	20.082	3.238	0.485
207.500	167.241	80.001	19.995	103.260	20.084	3.093	0.469
208.000	167.506	80.003	19.994	103.257	20.078	3.440	0.457
208.500	167.719	80.002	19.995	103.258	20.082	3.192	0.469
209.000	167.934	80.003	19.994	103.257	20.082	3.214	0.453
209.500	168.141	80.000	19.994	103.251	20.082	3.181	0.425
210.000	168.473	80.002	19.994	103.253	20.080	3.334	0.481
210.500	168.704	80.002	19.994	103.254	20.082	3.227	0.551
211.000	168.924	80.000	19.994	103.249	20.082	3.206	0.507
211.500	169.179	80.001	19.994	103.248	20.081	3.287	0.463
212.000	169.445	80.002	19.994	103.253	20.081	3.285	0.498
212.500	169.701	80.001	19.995	103.252	20.083	3.158	0.521
213.000	169.896	80.000	19.995	103.253	20.079	3.375	0.486
213.500	170.182	80.001	19.995	103.258	20.081	3.252	0.466
214.000	170.362	80.001	19.995	103.263	20.080	3.367	0.474
214.500	170.639	80.000	19.995	103.263	20.080	3.338	0.461
215.000	170.847	80.000	19.995	103.259	20.079	3.413	0.471
215.500	171.104	80.001	19.995	103.259	20.079	3.424	0.475
216.000	171.298	80.000	19.994	103.260	20.081	3.289	0.458
216.500	171.568	79.999	19.995	103.261	20.079	3.391	0.458
217.000	171.845	79.998	19.994	103.260	20.084	3.059	0.506
217.500	172.072	79.998	19.995	103.258	20.084	3.068	0.525
218.000	172.269	79.997	19.995	103.257	20.081	3.240	0.463
218.500	172.597	79.998	19.994	103.250	20.084	3.079	0.474
219.000	172.795	79.997	19.994	103.243	20.080	3.367	0.525
219.500	172.983	79.998	19.995	103.243	20.082	3.219	0.456
220.000	173.281	79.998	19.994	103.244	20.080	3.364	0.437
220.500	173.500	79.997	19.995	103.239	20.080	3.325	0.502
221.000	173.771	79.999	19.995	103.241	20.082	3.236	0.503
221.500	174.036	79.999	19.995	103.245	20.081	3.272	0.513
222.000	174.317	80.001	19.993	103.247	20.081	3.299	0.541
222.500	174.512	80.000	19.996	103.253	20.081	3.285	0.511
223.000	174.746	79.999	19.996	103.259	20.081	3.298	0.452
223.500	175.005	80.000	19.997	103.262	20.081	3.274	0.461
224.000	175.249	79.998	19.996	103.260	20.082	3.216	0.498
224.500	175.485	79.999	19.996	103.252	20.087	2.887	0.492
225.000	175.723	80.001	19.995	103.244	20.080	3.319	0.477
225.500	175.948	79.996	19.997	103.240	20.080	3.330	0.468
226.000	176.190	80.001	19.995	103.239	20.081	3.259	0.465
226.500	176.426	80.000	19.994	103.241	20.077	3.506	0.473
227.000	176.720	80.001	19.995	103.249	20.079	3.391	0.504
227.500	176.945	80.001	19.996	103.255	20.079	3.389	0.524
228.000	177.176	79.999	19.996	103.259	20.077	3.526	0.487
228.500	177.408	80.000	19.995	103.259	20.079	3.408	0.460
229.000	177.667	80.003	19.994	103.255	20.075	3.649	0.477
229.500	177.912	79.998	19.995	103.251	20.079	3.375	0.497
230.000	178.172	80.000	19.994	103.252	20.080	3.335	0.504
230.500	178.433	80.000	19.995	103.252	20.079	3.389	0.513
231.000	178.664	79.999	19.995	103.250	20.077	3.519	0.506
231.500	178.945	79.996	19.995	103.247	20.077	3.506	0.502
232.000	179.167	79.999	19.995	103.247	20.082	3.234	0.508
232.500	179.445	80.001	19.994	103.244	20.081	3.270	0.502
233.000	179.696	79.996	19.995	103.242	20.082	3.221	0.515
233.500	179.917	80.002	19.995	103.242	20.076	3.583	0.501
234.000	180.137	80.001	19.995	103.245	20.077	3.550	0.457
234.500	180.364	80.000	19.995	103.248	20.076	3.586	0.444
235.000	180.592	79.999	19.995	103.246	20.076	3.582	0.450
235.500	180.888	80.001	19.995	103.241	20.075	3.646	0.489
236.000	181.105	79.997	19.995	103.240	20.076	3.601	0.519
236.500	181.386	80.001	19.995	103.238	20.076	3.601	0.506
237.000	181.641	79.998	19.995	103.236	20.078	3.471	0.516
237.500	181.906	80.000	19.997	103.237	20.077	3.519	0.528
238.000	182.123	80.000	19.995	103.239	20.079	3.376	0.501
238.500	182.378	79.999	19.995	103.242	20.077	3.535	0.477
239.000	182.593	80.000	19.995	103.247	20.079	3.405	0.471
239.500	182.885	80.008	19.993	103.252	20.077	3.566	0.488
240.000	183.083	79.998	19.995	103.257	20.079	3.407	0.499
240.500	183.352	79.998	19.995	103.258	20.080	3.343	0.478
241.000	183.593	80.005	19.994	103.254	20.078	3.441	0.488
241.500	183.874	79.999	19.995	103.249	20.079	3.399	0.516
242.000	184.081	80.000	19.994	103.241	20.080	3.325	0.505
242.500	184.371	80.003	19.995	103.238	20.079	3.416	0.493
243.000	184.599	79.999	19.994	103.240	20.081	3.268	0.507
243.500	184.835	80.003	19.994	103.243	20.076	3.617	0.491
244.000	185.170	79.999	19.995	103.245	20.082	3.208	0.518
244.500	185.363	80.003	19.995	103.249	20.079	3.390	0.550
245.000	185.599	80.001	19.996	103.245	20.077	3.538	0.479
245.500	185.873	80.001	19.996	103.242	20.078	3.491	0.469
246.000	186.117	80.002	19.995	103.239	20.079	3.379	0.514
246.500	186.437	79.998	19.995	103.241	20.077	3.518	0.541
247.000	186.651	79.999	19.995	103.243	20.077	3.553	0.549
247.500	186.914	79.998	19.996	103.246	20.074	3.728	0.506
248.000	187.159	80.000	19.995	103.247	20.076	3.575	0.493
248.500	187.413	80.001	19.995	103.245	20.078	3.473	0.503
249.000	187.615	79.999	19.995	103.243	20.077	3.505	0.477
249.500	187.913	80.000	19.995	103.241	20.076	3.630	0.478
250.000	188.138	79.998	19.995	103.236	20.077	3.560	0.512
250.500	188.400	79.998	19.995	103.236	20.075	3.688	0.505
251.000	188.692	79.998	19.996	103.236	20.078	3.453	0.520
251.500	188.931	79.999	19.996	103.234	20.077	3.560	0.543
252.000	189.157	79.999	19.996	103.229	20.074	3.721	0.498
252.500	189.386	79.998	19.995	103.229	20.078	3.460	0.461
253.000	189.683	79.999	19.995	103.228	20.078	3.474	0.491
253.500	189.944	79.998	19.995	103.232	20.081	3.239	0.542
254.000	190.208	80.002	19.996	103.232	20.077	3.562	0.541
254.500	190.460	79.997	19.995	103.233	20.079	3.432	0.521
255.000	190.716	79.998	19.995	103.235	20.077	3.505	0.512
255.500	190.947	79.999	19.996	103.233	20.078	3.491	0.498
256.000	191.182	80.001	19.996	103.231	20.078	3.496	0.476
256.500	191.441	79.998	19.996	103.230	20.078	3.493	0.480
257.000	191.707	79.999	19.996	103.230	20.080	3.306	0.510
257.500	191.972	80.002	19.995	103.229	20.076	3.608	0.528
258.000	192.188	80.000	19.996	103.231	20.075	3.697	0.506
258.500	192.420	80.002	19.995	103.230	20.083	3.129	0.464
259.000	192.699	79.997	19.996	103.231	20.076	3.620	0.480
259.500	192.949	79.997	19.996	103.232	20.074	3.728	0.520
260.000	193.363	80.000	19.996	103.231	20.078	3.441	0.596
260.500	193.532	80.000	19.995	103.230	20.077	3.509	0.623
261.000	193.831	80.006	19.994	103.231	20.075	3.679	0.525
261.500	194.037	80.001	19.995	103.233	20.073	3.788	0.486
262.000	194.237	80.001	19.995	103.235	20.076	3.606	0.455
262.500	194.520	79.999	19.995	103.234	20.078	3.458	0.445
263.000	194.758	80.003	19.995	103.234	20.076	3.586	0.502
263.500	195.005	80.000	19.995	103.232	20.079	3.421	0.503
264.000	195.237	79.999	19.995	103.232	20.078	3.476	0.482
264.500	195.508	80.002	19.996	103.231	20.076	3.632	0.491
265.000	195.790	80.006	19.995	103.231	20.078	3.453	0.528
265.500	195.985	80.003	19.996	103.232	20.080	3.349	0.514
266.000	196.240	80.004	19.995	103.233	20.078	3.491	0.463
266.500	196.490	79.990	19.996	103.232	20.078	3.504	0.478
267.000	196.855	80.003	19.995	103.231	20.080	3.325	0.560
267.500	196.994	79.999	19.995	103.231	20.079	3.432	0.560
268.000	197.264	79.999	19.996	103.231	20.079	3.378	0.456
268.500	197.547	80.001	19.995	103.231	20.078	3.462	0.481
269.000	197.768	79.996	19.997	103.231	20.079	3.391	0.529
269.500	198.050	80.002	19.995	103.229	20.079	3.374	0.504
270.000	198.268	80.000	19.994	103.229	20.078	3.463	0.501
270.500	198.574	79.999	19.994	103.228	20.081	3.257	0.512
271.000	198.759	80.000	19.995	103.229	20.078	3.460	0.507
271.500	199.002	80.000	19.995	103.227	20.079	3.387	0.460
272.000	199.291	80.001	19.996	103.230	20.074	3.712	0.480
272.500	199.602	80.000	19.996	103.229	20.078	3.498	0.566
273.000	199.821	80.000	19.995	103.228	20.078	3.491	0.566
273.500	200.042	80.000	19.997	103.226	20.077	3.522	0.485
274.000	200.352	80.001	19.995	103.225	20.076	3.601	0.485
274.500	200.558	80.002	19.995	103.228	20.077	3.528	0.524
275.000	200.816	80.001	19.996	103.233	20.077	3.571	0.490
275.500	201.061	80.000	19.995	103.234	20.078	3.463	0.483
276.000	201.322	79.999	19.995	103.236	20.077	3.547	0.504
276.500	201.575	80.000	19.996	103.238	20.077	3.544	0.510
277.000	201.837	80.001	19.996	103.236	20.079	3.396	0.515
277.500	202.123	80.001	19.997	103.231	20.078	3.447	0.532
278.000	202.370	79.998	19.996	103.231	20.075	3.668	0.540
278.500	202.633	79.999	19.996	103.233	20.074	3.725	0.521
279.000	202.838	79.999	19.996	103.234	20.078	3.480	0.489
279.500	203.117	80.001	19.995	103.234	20.079	3.438	0.476
280.000	203.338	79.999	19.996	103.235	20.081	3.283	0.492
280.500	203.615	80.002	19.996	103.234	20.073	3.788	0.499
281.000	203.904	80.002	19.995	103.232	20.076	3.612	0.531
281.500	204.157	80.002	19.996	103.231	20.070	4.018	0.554
282.000	204.418	79.999	19.995	103.230	20.081	3.288	0.528
282.500	204.637	80.000	19.996	103.230	20.071	3.913	0.498
283.000	204.907	80.001	19.998	103.230	20.085	2.998	0.485
283.500	205.138	80.002	19.995	103.230	20.085	2.995	0.495
284.000	205.419	80.001	19.997	103.235	20.074	3.716	0.507
284.500	205.705	80.002	19.997	103.236	20.077	3.569	0.540
285.000	205.929	80.000	19.997	103.237	20.076	3.610	0.538
285.500	206.195	80.000	19.996	103.237	20.073	3.827	0.500
286.000	206.431	80.001	19.995	103.237	20.079	3.390	0.495
286.500	206.713	80.000	19.996	103.230	20.075	3.663	0.510
287.000	206.962	80.000	19.996	103.228	20.075	3.679	0.525
287.500	207.228	80.002	19.997	103.226	20.078	3.485	0.524
288.000	207.472	80.001	19.997	103.225	20.076	3.637	0.513
288.500	207.754	80.004	19.996	103.224	20.072	3.845	0.518
289.000	208.035	80.002	19.996	103.229	20.076	3.591	0.544
289.500	208.264	80.003	19.997	103.232	20.075	3.669	0.536
290.000	208.513	80.003	19.996	103.233	20.074	3.735	0.494
290.500	208.804	80.001	19.996	103.236	20.069	4.080	0.509
291.000	208.999	80.001	19.996	103.244	20.075	3.648	0.513
291.500	209.289	80.001	19.996	103.225	20.071	3.967	0.486
292.000	209.559	80.003	19.995	103.199	20.070	3.973	0.522
292.500	209.756	79.999	19.996	103.183	20.071	3.929	0.513
293.000	210.225	80.000	19.996	103.173	20.071	3.909	0.567
293.500	210.360	80.003	19.996	103.158	20.074	3.744	0.636
294.000	210.540	80.001	19.996	103.172	20.073	3.828	0.460
294.500	210.804	79.999	19.996	103.206	20.071	3.929	0.379
295.000	211.028	80.004	19.995	103.252	20.071	3.905	0.466
295.500	211.262	80.002	19.996	103.276	20.073	3.808	0.473
296.000	211.526	79.998	19.995	103.288	20.073	3.797	0.478
296.500	211.796	79.997	19.996	103.290	20.071	3.931	0.516
297.000	212.062	80.001	19.996	103.278	20.071	3.949	0.535
297.500	212.314	79.998	19.995	103.247	20.073	3.781	0.527
298.000	212.592	80.000	19.995	103.231	20.070	3.987	0.524
298.500	212.833	79.999	19.995	103.226	20.074	3.752	0.525
299.000	213.106	79.999	19.995	103.225	20.073	3.832	0.517
299.500	213.384	79.999	19.995	103.224	20.073	3.797	0.532
300.000	213.603	79.999	19.995	103.224	20.073	3.827	0.524
300.500	213.889	80.000	19.995	103.224	20.072	3.848	0.501
301.000	214.109	79.998	19.995	103.225	20.073	3.792	0.505
301.500	214.381	80.000	19.995	103.225	20.071	3.954	0.499
302.000	214.636	80.000	19.995	103.225	20.069	4.047	0.510
302.500	214.885	80.001	19.995	103.224	20.068	4.119	0.516
303.000	215.123	80.002	19.994	103.225	20.070	4.002	0.496
303.500	215.376	80.000	19.996	103.226	20.067	4.217	0.489
304.000	215.644	79.998	19.995	103.225	20.070	4.007	0.506
304.500	215.902	79.999	19.995	103.227	20.071	3.967	0.523
305.000	216.168	80.000	19.996	103.227	20.067	4.181	0.525
305.500	216.391	80.001	19.995	103.227	20.070	4.029	0.507
306.000	216.611	79.999	19.995	103.226	20.068	4.140	0.466
306.500	216.891	80.000	19.995	103.226	20.069	4.040	0.471
307.000	217.180	80.000	19.995	103.225	20.068	4.124	0.535
307.500	217.397	79.999	19.995	103.226	20.070	3.994	0.538
308.000	217.668	79.998	19.995	103.225	20.080	3.368	0.497
308.500	217.937	79.999	19.995	103.224	20.076	3.596	0.514
309.000	218.158	80.001	19.995	103.226	20.070	4.025	0.515
309.500	218.413	80.000	19.996	103.226	20.061	4.632	0.483
310.000	218.722	80.001	19.995	103.226	20.068	4.162	0.521
310.500	218.933	79.997	19.997	103.227	20.067	4.172	0.542
311.000	219.195	79.999	19.995	103.226	20.068	4.124	0.496
311.500	219.454	80.001	19.995	103.226	20.068	4.146	0.497
312.000	219.706	79.999	19.995	103.226	20.069	4.057	0.516
312.500	219.925	80.000	19.995	103.225	20.066	4.259	0.491
313.000	220.197	80.004	19.994	103.225	20.070	4.002	0.481
313.500	220.441	80.002	19.995	103.227	20.065	4.369	0.503
314.000	220.704	80.006	19.995	103.226	20.066	4.258	0.512
314.500	220.964	79.999	19.996	103.227	20.063	4.482	0.516
315.000	221.206	80.006	19.994	103.224	20.063	4.444	0.513
315.500	221.425	79.999	19.996	103.223	20.067	4.179	0.481
316.000	221.672	80.001	19.996	103.221	20.065	4.350	0.464
316.500	221.923	80.001	19.995	103.222	20.061	4.615	0.482
317.000	222.174	79.997	19.995	103.221	20.065	4.338	0.500
317.500	222.474	80.000	19.995	103.225	20.062	4.526	0.526
318.000	222.706	80.001	19.995	103.224	20.063	4.489	0.541
318.500	222.948	80.002	19.996	103.225	20.062	4.537	0.503
319.000	223.204	79.999	19.995	103.224	20.064	4.429	0.486
319.500	223.418	80.001	19.997	103.224	20.063	4.444	0.484
320.000	223.687	80.000	19.996	103.224	20.062	4.542	0.476
320.500	223.923	80.002	19.994	103.224	20.061	4.630	0.493
321.000	224.210	79.997	19.997	103.224	20.061	4.586	0.514
321.500	224.403	79.999	19.995	103.225	20.060	4.668	0.502
322.000	224.687	79.999	19.995	103.224	20.062	4.526	0.479
322.500	224.915	80.001	19.996	103.224	20.057	4.855	0.495
323.000	225.190	79.998	19.996	103.225	20.061	4.621	0.507
323.500	225.402	80.000	19.995	103.226	20.058	4.829	0.495
324.000	225.672	80.000	19.997	103.227	20.055	5.010	0.485
324.500	225.916	80.001	19.997	103.229	20.062	4.528	0.498
325.000	226.281	79.997	19.996	103.228	20.061	4.577	0.562
325.500	226.420	80.000	19.996	103.226	20.060	4.674	0.556
326.000	226.662	80.000	19.995	103.225	20.062	4.515	0.442
326.500	226.915	80.000	19.996	103.224	20.057	4.849	0.438
327.000	227.141	80.000	19.995	103.223	20.062	4.570	0.487
327.500	227.450	80.001	19.996	103.224	20.060	4.650	0.507
328.000	227.646	79.999	19.995	103.225	20.057	4.847	0.520
328.500	227.910	80.001	19.996	103.227	20.060	4.704	0.482
329.000	228.199	79.999	19.995	103.229	20.059	4.750	0.506
329.500	228.452	80.000	19.996	103.229	20.058	4.828	0.548
330.000	228.713	79.999	19.995	103.227	20.058	4.799	0.528
330.500	228.914	79.999	19.994	103.225	20.062	4.566	0.488
331.000	229.224	79.999	19.995	103.224	20.055	5.009	0.486
331.500	229.422	79.999	19.995	103.224	20.056	4.935	0.509
332.000	229.724	79.999	19.995	103.225	20.057	4.869	0.504
332.500	229.907	80.000	19.995	103.227	20.054	5.079	0.493
333.000	230.152	80.000	19.995	103.230	20.055	5.024	0.456
333.500	230.417	80.000	19.995	103.228	20.056	4.966	0.469
334.000	230.686	80.001	19.995	103.227	20.057	4.840	0.522
334.500	230.903	80.001	19.995	103.227	20.054	5.054	0.510
335.000	231.140	80.000	19.995	103.226	20.056	4.968	0.470
335.500	231.450	80.000	19.995	103.225	20.056	4.926	0.500
336.000	231.626	80.001	19.995	103.225	20.052	5.205	0.517
336.500	231.949	80.000	19.994	103.225	20.053	5.122	0.493
337.000	232.075	79.999	19.995	103.222	20.051	5.243	0.474
337.500	232.339	80.000	19.995	103.223	20.052	5.203	0.420
338.000	232.576	80.000	19.995	103.225	20.052	5.236	0.445
338.500	232.817	80.000	19.995	103.223	20.052	5.225	0.490
339.000	233.074	80.001	19.995	103.222	20.050	5.314	0.488
339.500	233.342	79.999	19.995	103.219	20.049	5.427	0.511
340.000	233.565	79.999	19.995	103.215	20.049	5.378	0.508
340.500	233.843	80.000	19.994	103.215	20.051	5.286	0.496
341.000	234.053	80.001	19.994	103.217	20.049	5.434	0.495
341.500	234.321	80.002	19.995	103.217	20.050	5.321	0.483
342.000	234.554	80.002	19.995	103.219	20.047	5.517	0.489
342.500	234.790	80.000	19.995	103.223	20.048	5.439	0.485
343.000	235.061	80.001	19.996	103.223	20.048	5.457	0.488
343.500	235.255	80.001	19.995	103.224	20.048	5.501	0.486
344.000	235.545	80.001	19.995	103.227	20.049	5.382	0.475
344.500	235.793	80.001	19.995	103.229	20.048	5.462	0.512
345.000	235.997	80.001	19.995	103.229	20.043	5.774	0.495
345.500	236.263	80.000	19.996	103.229	20.047	5.532	0.461
346.000	236.490	80.001	19.996	103.228	20.046	5.575	0.481
346.500	236.721	79.999	19.997	103.226	20.044	5.765	0.476
347.000	236.931	80.000	19.997	103.221	20.046	5.579	0.449
347.500	237.246	80.000	19.996	103.220	20.043	5.804	0.483
