Repository: ulfsri/fsri_materials_database

# Materials and Products Database

## 01_Data

Raw data generated from each apparatus are included here in plain-text format. The data is organized first by material, next by the short name of test apparatus used, and where applicable additional filtering by test settings.

### material.json

Each material directory contains a json file of the same name as the material. This file links the data stored in the repository as well as data and graphs produced by the accompanying scripts (__02_Scripts__) to the respective landing page for the material on the front-end website.

File: 01_Data/Masonite_Board/MCC/Masonite_Board_30K_min_211022_R1.txt (part 3 of 4)
T Correction Coefficients:	0	1.024463	0
Time Shift (s):	14
*
Time (s)	Temperature (C)	N2 flow rate (cc/min)	O2 flow rate (cc/min)	Flow Rate (cc/min)	Oxygen (%)	HRR (W/g)	Heating rate (C/s)
693.500	419.103	80.003	19.996	103.186	20.007	6.629	0.509
694.000	419.317	80.003	19.995	103.185	20.007	6.647	0.502
694.500	419.564	80.002	19.997	103.186	20.007	6.643	0.478
695.000	419.831	80.003	19.994	103.185	20.008	6.521	0.487
695.500	420.080	80.003	19.995	103.186	20.010	6.450	0.514
696.000	420.348	80.003	19.996	103.185	20.010	6.426	0.516
696.500	420.605	80.002	19.995	103.185	20.007	6.611	0.521
697.000	420.861	80.000	19.994	103.185	20.003	6.849	0.519
697.500	421.098	80.000	19.994	103.186	20.008	6.523	0.503
698.000	421.333	80.002	19.995	103.187	20.011	6.382	0.483
698.500	421.589	80.001	19.996	103.188	20.008	6.554	0.482
699.000	421.842	80.001	19.997	103.188	20.008	6.532	0.500
699.500	422.088	80.000	19.995	103.188	20.008	6.541	0.504
700.000	422.325	80.000	19.995	103.188	20.007	6.602	0.492
700.500	422.607	80.001	19.996	103.187	20.009	6.474	0.501
701.000	422.843	80.000	19.996	103.187	20.007	6.607	0.518
701.500	423.133	80.000	19.996	103.186	20.008	6.550	0.522
702.000	423.370	80.002	19.996	103.186	20.006	6.657	0.527
702.500	423.614	80.001	19.995	103.185	20.009	6.490	0.504
703.000	423.883	80.002	19.996	103.185	20.009	6.516	0.497
703.500	424.116	80.001	19.996	103.185	20.008	6.528	0.507
704.000	424.390	80.001	19.996	103.187	20.007	6.640	0.505
704.500	424.670	80.001	19.997	103.187	20.008	6.532	0.531
705.000	424.927	80.000	19.997	103.186	20.010	6.391	0.545
705.500	425.173	80.001	19.997	103.185	20.009	6.480	0.520
706.000	425.436	80.001	19.996	103.185	20.011	6.362	0.506
706.500	425.673	80.000	19.997	103.185	20.008	6.582	0.505
707.000	425.951	80.000	19.996	103.184	20.012	6.272	0.508
707.500	426.209	80.000	19.996	103.186	20.011	6.367	0.525
708.000	426.473	80.000	19.996	103.187	20.010	6.396	0.529
708.500	426.739	80.001	19.997	103.188	20.011	6.329	0.526
709.000	426.940	80.000	19.996	103.188	20.014	6.193	0.499
709.500	427.216	80.001	19.996	103.189	20.008	6.528	0.472
710.000	427.438	80.000	19.996	103.190	20.012	6.283	0.487
710.500	427.698	79.999	19.997	103.189	20.011	6.362	0.490
711.000	427.997	80.001	19.996	103.188	20.013	6.232	0.521
711.500	428.252	80.000	19.996	103.182	20.011	6.379	0.557
712.000	428.477	80.000	19.995	103.180	20.014	6.147	0.517
712.500	428.766	80.000	19.997	103.180	20.012	6.286	0.497
713.000	429.036	80.001	19.996	103.180	20.015	6.072	0.536
713.500	429.270	80.001	19.997	103.179	20.013	6.219	0.531
714.000	429.555	80.001	19.996	103.185	20.017	5.982	0.512
714.500	429.773	80.000	19.997	103.187	20.018	5.887	0.511
715.000	430.045	80.001	19.997	103.186	20.013	6.240	0.496
715.500	430.295	80.000	19.995	103.186	20.015	6.116	0.506
716.000	430.531	80.000	19.996	103.187	20.018	5.877	0.504
716.500	430.794	80.001	19.996	103.187	20.016	6.032	0.492
717.000	431.039	80.001	19.994	103.188	20.016	6.054	0.503
717.500	431.300	80.002	19.996	103.187	20.019	5.803	0.507
718.000	431.532	80.001	19.996	103.185	20.020	5.753	0.499
718.500	431.826	80.001	19.995	103.183	20.021	5.683	0.510
719.000	432.054	80.002	19.996	103.181	20.021	5.676	0.524
719.500	432.314	80.001	19.997	103.181	20.023	5.568	0.505
720.000	432.563	80.001	19.995	103.182	20.021	5.692	0.499
720.500	432.818	80.002	19.996	103.182	20.025	5.470	0.506
721.000	433.092	80.002	19.995	103.183	20.026	5.405	0.516
721.500	433.363	80.002	19.995	103.181	20.022	5.640	0.537
722.000	433.590	80.001	19.996	103.180	20.023	5.568	0.522
722.500	433.890	80.001	19.996	103.180	20.024	5.504	0.513
723.000	434.116	80.001	19.995	103.182	20.024	5.518	0.527
723.500	434.384	80.000	19.995	103.183	20.025	5.463	0.510
724.000	434.625	80.001	19.995	103.187	20.024	5.531	0.501
724.500	434.879	80.001	19.995	103.186	20.025	5.436	0.501
725.000	435.157	80.000	19.995	103.186	20.027	5.307	0.514
725.500	435.421	80.001	19.995	103.187	20.027	5.303	0.537
726.000	435.693	80.000	19.995	103.187	20.026	5.360	0.539
726.500	435.966	80.001	19.995	103.187	20.026	5.353	0.541
727.000	436.221	80.001	19.996	103.190	20.027	5.299	0.537
727.500	436.446	80.001	19.995	103.191	20.028	5.256	0.504
728.000	436.722	80.002	19.995	103.191	20.025	5.422	0.491
728.500	436.978	80.001	19.995	103.191	20.028	5.249	0.516
729.000	437.247	80.000	19.994	103.191	20.029	5.163	0.528
729.500	437.502	80.000	19.996	103.191	20.030	5.086	0.524
730.000	437.767	80.000	19.995	103.189	20.028	5.234	0.522
730.500	437.973	79.999	19.995	103.188	20.028	5.256	0.496
731.000	438.270	80.000	19.995	103.188	20.030	5.129	0.487
731.500	438.545	79.999	19.996	103.188	20.030	5.089	0.537
732.000	438.811	80.000	19.995	103.189	20.031	5.035	0.557
732.500	439.089	80.001	19.996	103.191	20.028	5.227	0.542
733.000	439.304	80.000	19.995	103.189	20.028	5.233	0.518
733.500	439.582	79.999	19.996	103.188	20.031	5.034	0.493
734.000	439.807	80.000	19.996	103.189	20.030	5.145	0.498
734.500	440.121	80.000	19.996	103.188	20.028	5.258	0.521
735.000	440.355	80.000	19.996	103.186	20.034	4.830	0.543
735.500	440.630	80.000	19.995	103.186	20.031	5.052	0.528
736.000	440.870	80.001	19.995	103.186	20.032	4.971	0.512
736.500	441.150	80.001	19.995	103.185	20.034	4.858	0.518
737.000	441.383	80.001	19.995	103.182	20.033	4.890	0.517
737.500	441.643	80.002	19.997	103.182	20.033	4.910	0.503
738.000	441.923	80.000	19.996	103.182	20.036	4.729	0.517
738.500	442.129	80.001	19.996	103.176	20.037	4.629	0.513
739.000	442.388	80.000	19.996	103.172	20.035	4.792	0.475
739.500	442.661	80.001	19.995	103.173	20.037	4.656	0.499
740.000	442.925	80.002	19.995	103.172	20.040	4.466	0.535
740.500	443.184	80.002	19.996	103.173	20.038	4.588	0.530
741.000	443.449	80.002	19.995	103.176	20.038	4.607	0.524
741.500	443.696	80.002	19.996	103.179	20.037	4.627	0.518
742.000	443.911	80.002	19.994	103.181	20.040	4.485	0.487
742.500	444.198	80.003	19.996	103.178	20.040	4.482	0.482
743.000	444.485	80.002	19.995	103.173	20.037	4.645	0.538
743.500	444.720	80.004	19.996	103.175	20.040	4.448	0.548
744.000	444.954	80.003	19.996	103.176	20.042	4.332	0.495
744.500	445.230	80.003	19.996	103.174	20.042	4.326	0.489
745.000	445.491	80.002	19.996	103.179	20.041	4.410	0.524
745.500	445.741	80.004	19.995	103.184	20.040	4.475	0.524
746.000	445.978	80.004	19.996	103.185	20.042	4.337	0.499
746.500	446.214	80.002	19.996	103.182	20.038	4.588	0.480
747.000	446.448	80.003	19.995	103.178	20.043	4.265	0.471
747.500	446.729	80.003	19.995	103.174	20.040	4.436	0.492
748.000	446.968	80.002	19.994	103.170	20.041	4.423	0.518
748.500	447.257	80.003	19.996	103.165	20.041	4.373	0.524
749.000	447.502	80.004	19.995	103.167	20.042	4.310	0.531
749.500	447.761	80.004	19.995	103.171	20.039	4.539	0.519
750.000	448.011	80.003	19.994	103.174	20.045	4.124	0.507
750.500	448.200	80.003	19.996	103.176	20.042	4.328	0.474
751.000	448.522	80.003	19.996	103.178	20.044	4.187	0.475
751.500	448.779	80.003	19.995	103.173	20.044	4.228	0.545
752.000	449.019	80.003	19.995	103.166	20.042	4.350	0.539
752.500	449.266	80.003	19.996	103.162	20.042	4.316	0.492
753.000	449.510	80.001	19.994	103.162	20.043	4.291	0.489
753.500	449.765	80.002	19.994	103.165	20.040	4.429	0.495
754.000	450.007	80.003	19.996	103.170	20.043	4.250	0.498
754.500	450.271	80.002	19.995	103.176	20.043	4.280	0.502
755.000	450.524	80.002	19.994	103.178	20.043	4.289	0.512
755.500	450.790	80.001	19.995	103.180	20.041	4.364	0.518
756.000	450.998	80.001	19.995	103.178	20.044	4.229	0.496
756.500	451.301	80.002	19.994	103.178	20.045	4.145	0.492
757.000	451.547	80.002	19.994	103.178	20.043	4.244	0.530
757.500	451.796	80.003	19.995	103.180	20.048	3.925	0.522
758.000	452.058	80.002	19.994	103.178	20.047	3.977	0.503
758.500	452.282	80.001	19.995	103.179	20.050	3.791	0.498
759.000	452.512	80.002	19.996	103.178	20.046	4.063	0.470
759.500	452.812	80.003	19.996	103.177	20.050	3.784	0.492
760.000	453.033	80.002	19.995	103.177	20.049	3.877	0.526
760.500	453.294	80.004	19.995	103.176	20.050	3.815	0.501
761.000	453.554	80.003	19.995	103.176	20.050	3.808	0.501
761.500	453.825	80.003	19.995	103.177	20.052	3.643	0.526
762.000	454.029	80.003	19.995	103.177	20.051	3.719	0.503
762.500	454.313	80.003	19.996	103.178	20.051	3.767	0.482
763.000	454.568	80.003	19.995	103.182	20.049	3.875	0.514
763.500	454.780	80.003	19.995	103.184	20.049	3.889	0.503
764.000	455.062	80.004	19.996	103.186	20.049	3.889	0.480
764.500	455.346	80.003	19.995	103.187	20.051	3.737	0.530
765.000	455.593	80.003	19.995	103.186	20.053	3.631	0.548
765.500	455.842	80.003	19.995	103.180	20.052	3.694	0.513
766.000	456.091	80.003	19.995	103.176	20.053	3.628	0.497
766.500	456.314	80.003	19.994	103.174	20.050	3.814	0.485
767.000	456.594	80.004	19.995	103.173	20.052	3.674	0.488
767.500	456.842	80.001	19.995	103.174	20.051	3.721	0.516
768.000	457.103	80.002	19.996	103.178	20.052	3.667	0.518
768.500	457.331	80.004	19.995	103.180	20.052	3.694	0.499
769.000	457.624	80.003	19.996	103.182	20.054	3.527	0.505
769.500	457.863	80.003	19.994	103.183	20.054	3.544	0.527
770.000	458.142	80.003	19.995	103.184	20.054	3.545	0.525
770.500	458.389	80.003	19.996	103.180	20.055	3.497	0.522
771.000	458.646	80.003	19.995	103.175	20.055	3.451	0.515
771.500	458.936	80.003	19.995	103.168	20.052	3.694	0.526
772.000	459.195	80.003	19.995	103.164	20.054	3.560	0.548
772.500	459.450	80.002	19.996	103.162	20.052	3.680	0.532
773.000	459.702	80.001	19.995	103.166	20.054	3.544	0.510
773.500	460.001	80.002	19.996	103.173	20.054	3.563	0.529
774.000	460.229	80.001	19.996	103.179	20.053	3.638	0.539
774.500	460.492	80.002	19.995	103.183	20.057	3.364	0.509
775.000	460.756	80.002	19.996	103.185	20.058	3.259	0.509
775.500	461.015	80.002	19.996	103.182	20.055	3.508	0.525
776.000	461.289	80.001	19.997	103.179	20.057	3.327	0.528
776.500	461.515	80.002	19.997	103.178	20.057	3.327	0.517
777.000	461.751	80.002	19.996	103.176	20.059	3.216	0.481
777.500	462.015	80.000	19.997	103.178	20.059	3.216	0.481
778.000	462.284	80.000	19.997	103.182	20.058	3.253	0.517
778.500	462.557	80.000	19.996	103.183	20.061	3.108	0.538
779.000	462.829	80.002	19.994	103.181	20.058	3.307	0.543
779.500	463.122	80.001	19.995	103.182	20.059	3.200	0.555
780.000	463.356	80.001	19.996	103.183	20.060	3.124	0.546
780.500	463.622	80.000	19.996	103.181	20.059	3.205	0.514
781.000	463.877	80.001	19.996	103.183	20.059	3.187	0.511
781.500	464.093	80.001	19.997	103.187	20.059	3.198	0.496
782.000	464.395	80.001	19.996	103.187	20.058	3.302	0.495
782.500	464.649	80.000	19.996	103.187	20.061	3.071	0.537
783.000	464.913	79.999	19.995	103.188	20.062	3.049	0.537
783.500	465.188	80.000	19.996	103.188	20.062	3.049	0.528
784.000	465.431	80.001	19.997	103.181	20.062	3.044	0.528
784.500	465.701	80.001	19.996	103.177	20.061	3.080	0.515
785.000	465.968	80.000	19.996	103.177	20.062	2.995	0.525
785.500	466.172	79.999	19.995	103.177	20.063	2.954	0.504
786.000	466.482	80.000	19.996	103.179	20.060	3.149	0.493
786.500	466.712	80.001	19.995	103.184	20.062	3.031	0.527
787.000	466.995	80.000	19.996	103.184	20.061	3.069	0.526
787.500	467.249	80.000	19.996	103.180	20.059	3.225	0.525
788.000	467.533	80.000	19.996	103.180	20.062	3.051	0.538
788.500	467.815	80.002	19.996	103.178	20.061	3.092	0.552
789.000	468.065	80.000	19.994	103.179	20.063	2.986	0.549
789.500	468.313	80.000	19.996	103.183	20.062	3.004	0.515
790.000	468.617	80.001	19.995	103.186	20.061	3.085	0.524
790.500	468.840	80.001	19.994	103.184	20.066	2.728	0.539
791.000	469.135	80.000	19.994	103.181	20.063	2.924	0.523
791.500	469.396	80.001	19.996	103.179	20.063	2.963	0.538
792.000	469.636	80.001	19.996	103.175	20.064	2.882	0.529
792.500	469.891	80.001	19.997	103.176	20.065	2.795	0.498
793.000	470.172	80.001	19.996	103.177	20.065	2.843	0.516
793.500	470.436	80.000	19.996	103.180	20.064	2.907	0.541
794.000	470.738	80.001	19.996	103.182	20.065	2.830	0.555
794.500	470.979	80.002	19.996	103.183	20.064	2.873	0.554
795.000	471.224	80.001	19.995	103.181	20.067	2.712	0.515
795.500	471.484	80.000	19.996	103.181	20.065	2.855	0.495
796.000	471.733	80.003	19.997	103.182	20.063	2.984	0.506
796.500	472.042	80.001	19.995	103.182	20.063	2.939	0.534
797.000	472.254	80.000	19.996	103.184	20.062	3.027	0.540
797.500	472.556	80.001	19.996	103.186	20.065	2.798	0.518
798.000	472.822	80.002	19.995	103.183	20.066	2.770	0.541
798.500	473.072	80.001	19.997	103.179	20.067	2.703	0.542
799.000	473.360	79.999	19.996	103.174	20.066	2.734	0.527
799.500	473.598	80.000	19.996	103.171	20.067	2.708	0.532
800.000	473.844	80.001	19.996	103.172	20.067	2.708	0.506
800.500	474.172	80.000	19.995	103.175	20.070	2.528	0.529
801.000	474.406	80.001	19.998	103.177	20.069	2.553	0.568
801.500	474.645	79.999	19.997	103.179	20.069	2.533	0.518
802.000	474.939	80.000	19.996	103.179	20.070	2.490	0.503
802.500	475.200	80.002	19.997	103.178	20.066	2.771	0.544
803.000	475.514	80.001	19.998	103.177	20.068	2.622	0.565
803.500	475.789	80.000	19.998	103.177	20.068	2.651	0.582
804.000	476.008	80.001	19.996	103.176	20.068	2.635	0.541
804.500	476.270	80.001	19.996	103.172	20.067	2.721	0.488
805.000	476.529	80.000	19.997	103.168	20.065	2.794	0.501
805.500	476.805	80.001	19.996	103.161	20.069	2.583	0.528
806.000	477.065	80.000	19.997	103.156	20.071	2.409	0.535
806.500	477.343	80.000	19.997	103.152	20.070	2.470	0.537
807.000	477.599	80.000	19.997	103.156	20.069	2.533	0.536
807.500	477.852	80.001	19.997	103.158	20.070	2.524	0.521
808.000	478.142	80.001	19.995	103.165	20.071	2.461	0.526
808.500	478.388	80.001	19.995	103.171	20.067	2.662	0.539
809.000	478.640	80.001	19.996	103.177	20.068	2.606	0.516
809.500	478.908	80.001	19.995	103.174	20.072	2.334	0.509
810.000	479.157	80.001	19.995	103.170	20.069	2.549	0.519
810.500	479.404	80.002	19.996	103.170	20.069	2.585	0.507
811.000	479.674	80.001	19.997	103.170	20.069	2.565	0.506
811.500	479.941	80.001	19.997	103.173	20.069	2.540	0.527
812.000	480.209	80.001	19.997	103.176	20.068	2.604	0.536
812.500	480.514	80.000	19.997	103.176	20.067	2.672	0.554
813.000	480.753	80.001	19.995	103.169	20.066	2.742	0.558
813.500	481.010	80.001	19.996	103.166	20.070	2.516	0.520
814.000	481.260	80.000	19.996	103.159	20.069	2.591	0.502
814.500	481.531	80.000	19.996	103.161	20.068	2.611	0.514
815.000	481.790	80.000	19.995	103.166	20.071	2.420	0.526
815.500	482.073	80.001	19.995	103.171	20.070	2.511	0.536
816.000	482.329	80.002	19.995	103.173	20.069	2.556	0.540
816.500	482.555	80.001	19.996	103.177	20.069	2.577	0.510
817.000	482.827	80.001	19.995	103.176	20.071	2.409	0.490
817.500	483.085	80.002	19.995	103.171	20.070	2.523	0.514
818.000	483.330	80.002	19.995	103.169	20.068	2.601	0.517
818.500	483.572	80.003	19.995	103.169	20.072	2.387	0.495
819.000	483.817	80.002	19.996	103.169	20.069	2.545	0.487
819.500	484.110	80.002	19.996	103.166	20.072	2.364	0.512
820.000	484.376	80.001	19.995	103.166	20.071	2.404	0.548
820.500	484.635	80.003	19.995	103.167	20.072	2.380	0.542
821.000	484.885	80.002	19.995	103.163	20.070	2.497	0.517
821.500	485.112	80.003	19.995	103.161	20.076	2.120	0.493
822.000	485.346	80.003	19.996	103.165	20.071	2.448	0.469
822.500	485.619	80.003	19.996	103.165	20.073	2.310	0.484
823.000	485.841	80.004	19.995	103.160	20.074	2.228	0.501
823.500	486.120	80.003	19.996	103.160	20.072	2.387	0.498
824.000	486.365	80.003	19.995	103.157	20.073	2.271	0.512
824.500	486.599	80.003	19.995	103.151	20.071	2.445	0.501
825.000	486.881	80.003	19.995	103.149	20.074	2.207	0.498
825.500	487.096	80.003	19.995	103.152	20.074	2.214	0.507
826.000	487.324	80.003	19.995	103.157	20.074	2.234	0.470
826.500	487.578	80.003	19.996	103.158	20.074	2.239	0.462
827.000	487.819	80.004	19.995	103.160	20.073	2.289	0.488
827.500	488.083	80.001	19.994	103.160	20.073	2.285	0.500
828.000	488.307	80.002	19.995	103.157	20.074	2.253	0.497
828.500	488.575	80.002	19.995	103.151	20.071	2.427	0.490
829.000	488.840	80.002	19.997	103.154	20.069	2.588	0.512
829.500	489.042	80.002	19.995	103.156	20.071	2.430	0.500
830.000	489.291	80.003	19.996	103.158	20.074	2.251	0.459
830.500	489.577	80.003	19.994	103.159	20.070	2.513	0.493
831.000	489.777	80.002	19.995	103.159	20.069	2.538	0.510
831.500	489.999	80.003	19.995	103.157	20.072	2.364	0.454
832.000	490.264	80.002	19.996	103.153	20.071	2.432	0.455
832.500	490.530	80.002	19.995	103.151	20.071	2.398	0.509
833.000	490.750	80.001	19.995	103.153	20.070	2.490	0.508
833.500	491.003	80.001	19.995	103.153	20.071	2.409	0.480
834.000	491.214	80.001	19.995	103.153	20.072	2.379	0.468
834.500	491.451	80.002	19.995	103.155	20.069	2.549	0.456
835.000	491.727	80.001	19.995	103.156	20.070	2.507	0.481
835.500	491.983	80.000	19.995	103.159	20.072	2.386	0.522
836.000	492.209	80.002	19.996	103.161	20.073	2.275	0.507
836.500	492.451	80.001	19.995	103.162	20.069	2.547	0.475
837.000	492.682	80.002	19.995	103.161	20.074	2.257	0.470
837.500	492.928	80.003	19.994	103.163	20.070	2.482	0.475
838.000	493.153	80.003	19.995	103.161	20.071	2.459	0.474
838.500	493.376	80.002	19.994	103.161	20.070	2.488	0.459
839.000	493.630	80.001	19.995	103.159	20.071	2.416	0.462
839.500	493.886	80.001	19.996	103.159	20.071	2.417	0.494
840.000	494.128	80.002	19.995	103.154	20.071	2.440	0.504
840.500	494.378	80.002	19.996	103.153	20.072	2.384	0.495
841.000	494.590	80.002	19.994	103.151	20.074	2.220	0.477
841.500	494.836	80.002	19.995	103.151	20.071	2.418	0.460
842.000	495.055	80.001	19.994	103.152	20.072	2.359	0.462
842.500	495.315	80.002	19.995	103.153	20.070	2.486	0.472
843.000	495.514	80.002	19.995	103.157	20.071	2.463	0.469
843.500	495.779	80.003	19.995	103.163	20.071	2.457	0.461
844.000	496.021	80.002	19.994	103.163	20.070	2.497	0.485
844.500	496.215	80.003	19.995	103.162	20.073	2.325	0.471
845.000	496.492	80.003	19.994	103.163	20.066	2.735	0.453
845.500	496.739	80.003	19.995	103.159	20.070	2.504	0.498
846.000	496.940	80.002	19.993	103.154	20.068	2.631	0.486
846.500	497.197	80.003	19.994	103.153	20.072	2.370	0.453
847.000	497.463	80.003	19.996	103.153	20.073	2.300	0.491
847.500	497.683	80.003	19.994	103.151	20.072	2.393	0.504
848.000	497.956	80.003	19.995	103.152	20.070	2.466	0.489
848.500	498.153	80.003	19.995	103.155	20.068	2.620	0.482
849.000	498.405	80.003	19.995	103.162	20.070	2.499	0.460
849.500	498.618	80.004	19.994	103.163	20.072	2.334	0.457
850.000	498.935	80.003	19.995	103.170	20.070	2.470	0.497
850.500	499.110	80.003	19.995	103.173	20.070	2.488	0.511
851.000	499.353	80.003	19.995	103.177	20.073	2.323	0.455
851.500	499.577	80.003	19.995	103.174	20.072	2.346	0.443
852.000	499.835	80.003	19.995	103.177	20.070	2.508	0.474
852.500	500.082	80.002	19.993	103.171	20.074	2.230	0.493
853.000	500.301	80.004	19.996	103.167	20.072	2.377	0.485
853.500	500.553	80.004	19.993	103.164	20.072	2.393	0.469
854.000	500.759	80.004	19.994	103.165	20.073	2.323	0.465
854.500	501.017	80.002	19.994	103.162	20.074	2.237	0.461
855.000	501.258	80.004	19.995	103.162	20.074	2.233	0.481
855.500	501.498	80.001	19.995	103.162	20.073	2.316	0.490
856.000	501.736	80.003	19.995	103.158	20.077	2.051	0.479
856.500	502.007	80.003	19.994	103.153	20.073	2.321	0.494
857.000	502.234	80.002	19.994	103.158	20.075	2.180	0.504
857.500	502.487	80.002	19.994	103.159	20.074	2.241	0.489
858.000	502.725	80.001	19.995	103.160	20.073	2.278	0.485
858.500	502.931	80.001	19.994	103.163	20.072	2.364	0.467
859.000	503.182	80.000	19.995	103.165	20.073	2.284	0.450
859.500	503.400	80.001	19.994	103.161	20.073	2.278	0.463
860.000	503.667	80.001	19.996	103.163	20.073	2.310	0.477
860.500	503.935	80.001	19.994	103.162	20.073	2.287	0.510
861.000	504.168	80.000	19.996	103.159	20.075	2.191	0.518
861.500	504.391	80.000	19.994	103.156	20.073	2.269	0.478
862.000	504.632	79.999	19.994	103.155	20.072	2.353	0.460
862.500	504.880	80.000	19.997	103.155	20.071	2.409	0.477
863.000	505.127	80.000	19.996	103.160	20.071	2.403	0.493
863.500	505.372	80.001	19.995	103.165	20.073	2.278	0.493
864.000	505.598	80.002	19.996	103.165	20.075	2.197	0.481
864.500	505.853	80.001	19.994	103.164	20.074	2.219	0.476
865.000	506.102	80.001	19.995	103.162	20.074	2.248	0.493
865.500	506.384	80.002	19.995	103.156	20.077	2.052	0.518
866.000	506.637	79.999	19.995	103.150	20.076	2.115	0.533
866.500	506.877	80.001	19.996	103.150	20.074	2.208	0.514
867.000	507.110	80.001	19.994	103.151	20.073	2.330	0.483
867.500	507.368	80.001	19.995	103.156	20.075	2.178	0.482
868.000	507.610	80.002	19.996	103.156	20.076	2.079	0.496
868.500	507.848	80.001	19.996	103.156	20.076	2.122	0.490
869.000	508.091	80.000	19.996	103.156	20.078	1.983	0.481
869.500	508.344	80.001	19.995	103.155	20.073	2.314	0.488
870.000	508.610	79.999	19.996	103.153	20.076	2.114	0.508
870.500	508.818	80.002	19.996	103.156	20.078	2.003	0.497
871.000	509.088	80.002	19.995	103.156	20.076	2.083	0.476
871.500	509.348	80.001	19.996	103.159	20.075	2.169	0.504
872.000	509.585	80.002	19.997	103.159	20.077	2.051	0.513
872.500	509.837	80.001	19.996	103.156	20.078	1.974	0.493
873.000	510.066	80.002	19.995	103.153	20.078	1.952	0.485
873.500	510.312	80.000	19.996	103.153	20.074	2.232	0.478
874.000	510.579	80.002	19.995	103.149	20.077	2.054	0.494
874.500	510.843	80.001	19.994	103.149	20.076	2.090	0.522
875.000	511.087	80.002	19.996	103.149	20.076	2.117	0.520
875.500	511.303	80.001	19.994	103.149	20.074	2.230	0.484
876.000	511.583	80.001	19.996	103.149	20.074	2.243	0.478
876.500	511.811	80.003	19.995	103.149	20.071	2.415	0.502
877.000	512.050	80.001	19.996	103.149	20.075	2.141	0.487
877.500	512.297	80.000	19.995	103.150	20.073	2.278	0.476
878.000	512.576	80.001	19.995	103.149	20.073	2.280	0.506
878.500	512.784	80.000	19.995	103.152	20.077	2.061	0.506
879.000	513.062	80.002	19.995	103.156	20.077	2.020	0.486
879.500	513.299	80.002	19.996	103.158	20.076	2.081	0.500
880.000	513.552	80.001	19.995	103.164	20.072	2.377	0.503
880.500	513.819	80.002	19.996	103.167	20.074	2.228	0.505
881.000	514.071	80.000	19.995	103.170	20.076	2.081	0.519
881.500	514.333	80.002	19.995	103.170	20.075	2.148	0.516
882.000	514.620	80.001	19.996	103.168	20.075	2.149	0.532
882.500	514.856	80.001	19.996	103.162	20.077	2.024	0.536
883.000	515.134	80.002	19.996	103.163	20.073	2.328	0.518
883.500	515.395	80.002	19.995	103.159	20.074	2.244	0.526
884.000	515.656	80.001	19.996	103.155	20.074	2.216	0.531
884.500	515.916	80.001	19.995	103.155	20.073	2.289	0.522
885.000	516.145	80.000	19.996	103.155	20.076	2.128	0.505
885.500	516.400	80.000	19.996	103.152	20.076	2.090	0.486
886.000	516.659	80.001	19.995	103.158	20.074	2.250	0.500
886.500	516.963	80.001	19.995	103.163	20.073	2.309	0.539
887.000	517.198	79.999	19.996	103.166	20.074	2.219	0.551
887.500	517.458	80.001	19.997	103.168	20.073	2.329	0.517
888.000	517.701	80.001	19.996	103.168	20.073	2.318	0.499
888.500	517.944	80.001	19.997	103.162	20.071	2.418	0.495
889.000	518.249	80.000	19.996	103.156	20.072	2.368	0.517
889.500	518.458	80.000	19.995	103.155	20.072	2.380	0.531
890.000	518.731	80.000	19.997	103.159	20.074	2.210	0.498
890.500	518.973	80.000	19.997	103.163	20.073	2.293	0.498
891.000	519.254	80.001	19.996	103.164	20.069	2.550	0.519
891.500	519.466	80.001	19.997	103.164	20.072	2.382	0.508
892.000	519.791	80.001	19.996	103.163	20.072	2.357	0.515
892.500	520.049	80.001	19.997	103.159	20.071	2.430	0.560
893.000	520.297	80.000	19.997	103.157	20.073	2.321	0.544
893.500	520.579	79.999	19.996	103.156	20.071	2.443	0.518
894.000	520.791	80.000	19.997	103.160	20.072	2.337	0.512
894.500	521.068	80.000	19.997	103.164	20.074	2.246	0.492
895.000	521.298	80.000	19.998	103.164	20.073	2.318	0.498
895.500	521.555	80.001	19.996	103.165	20.071	2.454	0.497
896.000	521.812	80.000	19.996	103.165	20.072	2.366	0.501
896.500	522.112	80.000	19.998	103.162	20.072	2.371	0.536
897.000	522.347	80.000	19.997	103.159	20.071	2.412	0.546
897.500	522.567	80.002	19.996	103.161	20.071	2.439	0.495
898.000	522.836	80.001	19.997	103.163	20.072	2.371	0.472
898.500	523.082	80.000	19.997	103.166	20.073	2.301	0.501
899.000	523.389	80.001	19.996	103.169	20.074	2.216	0.534
899.500	523.628	80.001	19.996	103.172	20.072	2.362	0.550
900.000	523.887	80.001	19.998	103.171	20.074	2.224	0.522
900.500	524.139	80.000	19.996	103.164	20.076	2.128	0.504
901.000	524.379	80.001	19.996	103.161	20.077	2.065	0.502
901.500	524.638	80.001	19.995	103.158	20.075	2.176	0.496
902.000	524.931	80.002	19.997	103.152	20.075	2.178	0.526
902.500	525.154	80.002	19.997	103.150	20.073	2.280	0.534
903.000	525.451	80.001	19.996	103.151	20.075	2.155	0.518
903.500	525.705	80.002	19.995	103.150	20.071	2.422	0.535
904.000	525.947	80.003	19.995	103.151	20.072	2.363	0.524
904.500	526.203	80.002	19.995	103.153	20.072	2.357	0.497
905.000	526.461	80.002	19.995	103.154	20.075	2.169	0.506
905.500	526.726	80.002	19.995	103.155	20.074	2.262	0.519
906.000	527.012	80.002	19.994	103.155	20.074	2.241	0.537
906.500	527.274	80.003	19.995	103.155	20.074	2.233	0.549
907.000	527.512	80.002	19.996	103.154	20.070	2.472	0.524
907.500	527.782	80.002	19.994	103.154	20.074	2.258	0.504
908.000	528.069	80.002	19.994	103.154	20.073	2.319	0.532
908.500	528.329	80.002	19.996	103.156	20.074	2.205	0.552
909.000	528.540	80.003	19.996	103.156	20.073	2.321	0.510
909.500	528.819	80.002	19.995	103.156	20.071	2.436	0.481
910.000	529.079	80.002	19.995	103.155	20.073	2.296	0.514
910.500	529.352	80.001	19.994	103.154	20.074	2.233	0.536
911.000	529.633	80.000	19.995	103.155	20.074	2.228	0.544
911.500	529.872	80.001	19.994	103.156	20.074	2.255	0.537
912.000	530.158	80.002	19.995	103.155	20.074	2.232	0.522
912.500	530.425	80.002	19.994	103.156	20.075	2.183	0.539
913.000	530.654	80.001	19.995	103.156	20.075	2.192	0.525
913.500	530.943	80.001	19.996	103.154	20.075	2.156	0.507
914.000	531.223	80.002	19.995	103.157	20.073	2.320	0.543
914.500	531.462	80.001	19.995	103.164	20.073	2.277	0.544
915.000	531.732	80.002	19.994	103.164	20.075	2.166	0.514
915.500	531.990	80.001	19.994	103.164	20.073	2.304	0.518
916.000	532.226	80.001	19.995	103.167	20.074	2.209	0.511
916.500	532.496	80.001	19.994	103.164	20.074	2.205	0.501
917.000	532.770	80.001	19.995	103.157	20.075	2.151	0.525
917.500	533.050	80.002	19.994	103.156	20.076	2.126	0.549
918.000	533.289	80.002	19.995	103.155	20.071	2.434	0.536
918.500	533.524	80.002	19.993	103.152	20.073	2.326	0.496
919.000	533.809	80.001	19.995	103.151	20.073	2.274	0.497
919.500	534.068	80.001	19.995	103.152	20.073	2.328	0.533
920.000	534.323	80.002	19.995	103.153	20.073	2.303	0.529
920.500	534.572	80.001	19.995	103.153	20.074	2.246	0.509
921.000	534.869	80.000	19.995	103.153	20.074	2.244	0.525
921.500	535.121	80.000	19.995	103.154	20.075	2.181	0.547
922.000	535.354	80.000	19.993	103.155	20.078	1.995	0.517
922.500	535.608	80.001	19.996	103.154	20.074	2.246	0.486
923.000	535.904	80.002	19.997	103.157	20.075	2.147	0.518
923.500	536.150	80.002	19.995	103.161	20.072	2.334	0.546
924.000	536.373	80.003	19.996	103.160	20.073	2.312	0.506
924.500	536.644	80.002	19.995	103.159	20.073	2.310	0.481
925.000	536.914	80.001	19.995	103.162	20.075	2.192	0.518
925.500	537.175	80.003	19.995	103.166	20.076	2.119	0.536
926.000	537.456	80.001	19.995	103.166	20.076	2.083	0.536
926.500	537.729	80.003	19.996	103.167	20.073	2.319	0.548
927.000	538.001	80.001	19.995	103.166	20.076	2.077	0.550
927.500	538.242	80.003	19.995	103.163	20.073	2.282	0.529
928.000	538.516	80.003	19.995	103.155	20.073	2.274	0.514
928.500	538.766	80.003	19.995	103.152	20.075	2.154	0.519
929.000	539.032	80.004	19.995	103.150	20.074	2.210	0.520
929.500	539.307	80.004	19.996	103.150	20.076	2.076	0.528
930.000	539.532	80.005	19.994	103.150	20.076	2.088	0.520
930.500	539.834	80.004	19.995	103.151	20.076	2.101	0.514
931.000	540.061	80.004	19.995	103.151	20.073	2.328	0.528
931.500	540.352	80.002	19.995	103.151	20.074	2.242	0.524
932.000	540.576	80.004	19.995	103.151	20.073	2.276	0.516
932.500	540.841	80.005	19.995	103.151	20.077	2.067	0.502
933.000	541.118	80.003	19.995	103.152	20.073	2.284	0.516
933.500	541.357	80.005	19.994	103.152	20.073	2.268	0.530
934.000	541.667	80.004	19.995	103.151	20.075	2.189	0.533
934.500	541.926	80.004	19.996	103.151	20.073	2.318	0.559
935.000	542.169	80.003	19.995	103.150	20.073	2.268	0.535
935.500	542.477	80.005	19.995	103.150	20.076	2.124	0.526
936.000	542.757	80.004	19.995	103.150	20.075	2.198	0.569
936.500	542.998	80.004	19.996	103.150	20.075	2.158	0.554
937.000	543.252	80.003	19.994	103.151	20.072	2.364	0.508
937.500	543.502	80.004	19.993	103.153	20.075	2.192	0.499
938.000	543.766	80.002	19.994	103.151	20.074	2.208	0.509
938.500	544.015	80.003	19.995	103.150	20.070	2.482	0.514
939.000	544.288	80.004	19.995	103.150	20.074	2.253	0.518
939.500	544.568	80.003	19.995	103.150	20.076	2.072	0.537
940.000	544.856	80.000	19.995	103.149	20.075	2.166	0.560
940.500	545.082	80.003	19.994	103.149	20.075	2.171	0.541
941.000	545.362	80.003	19.995	103.149	20.077	2.033	0.511
941.500	545.621	80.002	19.995	103.150	20.074	2.212	0.522
942.000	545.901	80.002	19.995	103.150	20.075	2.189	0.538
942.500	546.207	80.001	19.996	103.151	20.073	2.310	0.562
943.000	546.462	80.001	19.995	103.154	20.074	2.265	0.574
943.500	546.764	80.001	19.995	103.162	20.073	2.287	0.559
944.000	547.022	80.002	19.996	103.163	20.078	1.949	0.558
944.500	547.284	80.000	19.995	103.168	20.072	2.339	0.540
945.000	547.566	80.001	19.995	103.166	20.074	2.217	0.532
945.500	547.848	80.002	19.995	103.164	20.074	2.251	0.554
946.000	548.094	80.002	19.995	103.159	20.074	2.212	0.546
946.500	548.358	80.001	19.995	103.157	20.071	2.407	0.519
947.000	548.647	80.001	19.995	103.153	20.074	2.262	0.531
947.500	548.915	80.000	19.995	103.153	20.074	2.237	0.555
948.000	549.214	80.001	19.995	103.152	20.075	2.199	0.562
948.500	549.467	80.000	19.995	103.150	20.076	2.092	0.560
949.000	549.746	80.001	19.996	103.152	20.075	2.199	0.541
949.500	550.018	80.001	19.996	103.156	20.076	2.103	0.541
950.000	550.291	80.002	19.995	103.163	20.074	2.217	0.548
950.500	550.582	80.001	19.995	103.168	20.074	2.206	0.555
951.000	550.840	80.001	19.995	103.170	20.076	2.106	0.556
951.500	551.101	80.001	19.995	103.171	20.075	2.164	0.534
952.000	551.369	80.000	19.997	103.166	20.075	2.139	0.524
952.500	551.678	80.001	19.996	103.159	20.078	2.002	0.553
953.000	551.956	80.001	19.995	103.154	20.077	2.044	0.581
953.500	552.219	80.001	19.996	103.151	20.074	2.212	0.563
954.000	552.508	80.001	19.995	103.148	20.077	2.045	0.546
954.500	552.766	80.001	19.995	103.148	20.077	2.049	0.550
955.000	553.018	80.001	19.998	103.150	20.077	2.042	0.529
955.500	553.317	80.000	19.996	103.153	20.078	1.992	0.530
956.000	553.565	80.001	19.996	103.155	20.077	2.044	0.549
956.500	553.865	80.001	19.997	103.155	20.076	2.110	0.548
957.000	554.148	80.001	19.996	103.155	20.076	2.119	0.565
957.500	554.443	80.001	19.996	103.154	20.077	2.015	0.580
958.000	554.715	80.001	19.995	103.151	20.075	2.174	0.572
958.500	554.975	80.002	19.996	103.150	20.075	2.199	0.550
959.000	555.263	80.000	19.997	103.149	20.077	2.063	0.540
959.500	555.570	80.002	19.996	103.148	20.074	2.215	0.572
960.001	555.795	80.001	19.996	103.148	20.079	1.920	0.563
960.500	556.072	80.001	19.996	103.148	20.076	2.092	0.517
961.000	556.350	80.000	19.995	103.148	20.077	2.015	0.528
961.500	556.623	80.001	19.996	103.153	20.076	2.087	0.553
962.000	556.874	80.000	19.998	103.157	20.075	2.140	0.538
962.500	557.170	80.001	19.997	103.160	20.075	2.138	0.536
963.000	557.443	80.000	19.997	103.161	20.076	2.121	0.558
963.500	557.750	80.001	19.996	103.161	20.076	2.094	0.575
964.000	557.998	80.000	19.996	103.157	20.078	1.954	0.567
964.500	558.303	80.002	19.996	103.154	20.076	2.115	0.553
965.000	558.574	80.000	19.994	103.155	20.077	2.053	0.565
965.500	558.824	80.001	19.995	103.159	20.076	2.113	0.549
966.000	559.123	80.001	19.996	103.161	20.076	2.128	0.535
966.500	559.370	80.000	19.994	103.163	20.076	2.072	0.547
967.000	559.673	80.000	19.996	103.162	20.081	1.786	0.548
967.500	559.923	80.000	19.996	103.159	20.080	1.818	0.551
968.000	560.199	80.000	19.995	103.154	20.078	1.984	0.540
968.500	560.462	79.999	19.996	103.151	20.081	1.802	0.533
969.000	560.769	80.000	19.996	103.150	20.075	2.144	0.555
969.500	561.034	80.000	19.995	103.150	20.079	1.875	0.571
970.000	561.319	80.000	19.995	103.150	20.077	2.053	0.560
970.500	561.567	80.000	19.995	103.151	20.077	2.008	0.541
971.000	561.864	80.000	19.996	103.151	20.076	2.114	0.539
971.500	562.113	80.000	19.995	103.152	20.081	1.777	0.545
972.000	562.390	79.998	19.996	103.152	20.079	1.931	0.536
972.500	562.675	80.000	19.996	103.153	20.080	1.830	0.544
973.000	562.934	80.000	19.997	103.153	20.075	2.149	0.553
973.500	563.250	79.999	19.996	103.153	20.078	1.965	0.560
974.000	563.495	80.001	19.996	103.153	20.077	2.061	0.568
974.500	563.752	80.001	19.995	103.154	20.076	2.110	0.531
975.000	564.013	80.001	19.996	103.153	20.080	1.830	0.510
975.500	564.325	80.000	19.996	103.156	20.076	2.110	0.545
976.000	564.592	80.001	19.996	103.158	20.077	2.040	0.576
976.500	564.864	79.999	19.996	103.159	20.078	1.981	0.559
977.000	565.131	80.000	19.997	103.158	20.079	1.906	0.539
977.500	565.384	79.999	19.996	103.158	20.079	1.918	0.530
978.000	565.707	80.000	19.996	103.155	20.079	1.929	0.548
978.500	565.955	79.999	19.995	103.153	20.077	2.008	0.574
979.000	566.229	79.998	19.996	103.152	20.079	1.913	0.546
979.500	566.478	79.999	19.997	103.153	20.077	2.056	0.522
980.000	566.773	80.000	19.996	103.152	20.077	2.038	0.534
980.500	567.100	80.000	19.995	103.157	20.076	2.072	0.583
981.000	567.319	80.000	19.997	103.162	20.076	2.129	0.584
981.500	567.584	80.000	19.996	103.163	20.077	2.058	0.515
982.000	567.864	79.999	19.995	103.163	20.075	2.181	0.514
982.500	568.140	80.000	19.998	103.163	20.076	2.099	0.550
983.000	568.372	79.999	19.998	103.161	20.073	2.287	0.532
983.500	568.671	80.001	19.997	103.158	20.076	2.092	0.520
984.000	568.917	80.000	19.998	103.156	20.076	2.086	0.538
984.500	569.190	80.001	19.997	103.156	20.076	2.120	0.532
985.000	569.490	80.000	19.998	103.156	20.077	2.022	0.546
985.500	569.737	80.000	19.996	103.154	20.076	2.106	0.560
986.000	570.017	80.001	19.996	103.151	20.073	2.292	0.537
986.500	570.303	80.001	19.997	103.151	20.077	2.054	0.546
987.000	570.550	79.999	19.998	103.151	20.074	2.231	0.549
987.500	570.790	80.000	19.997	103.151	20.075	2.151	0.510
988.000	571.057	80.001	19.997	103.151	20.077	2.020	0.497
988.500	571.343	80.000	19.996	103.151	20.076	2.079	0.530
989.000	571.596	80.002	19.996	103.150	20.079	1.893	0.546
989.500	571.859	80.000	19.996	103.149	20.079	1.936	0.528
990.000	572.161	80.003	19.997	103.149	20.077	2.029	0.541
990.500	572.398	80.002	19.995	103.148	20.075	2.190	0.552
991.000	572.724	80.002	19.996	103.149	20.077	2.056	0.551
991.500	572.927	80.001	19.996	103.149	20.077	2.008	0.546
992.000	573.209	80.001	19.997	103.151	20.076	2.085	0.507
992.500	573.496	80.000	19.997	103.150	20.078	1.948	0.527
993.000	573.788	80.001	19.996	103.150	20.079	1.893	0.574
993.500	574.006	80.002	19.994	103.149	20.077	2.068	0.544
994.000	574.328	80.001	19.997	103.149	20.077	2.022	0.525
994.500	574.560	80.002	19.995	103.147	20.076	2.111	0.547
995.000	574.821	80.001	19.996	103.146	20.076	2.108	0.524
995.500	575.096	80.001	19.996	103.147	20.075	2.188	0.515
996.000	575.369	80.001	19.995	103.148	20.078	1.975	0.542
996.500	575.637	80.002	19.995	103.147	20.078	1.945	0.545
997.000	575.909	80.002	19.995	103.148	20.078	1.991	0.540
997.500	576.200	80.003	19.994	103.149	20.077	2.067	0.551
998.000	576.446	80.001	19.995	103.149	20.078	1.965	0.550
998.500	576.694	80.001	19.995	103.148	20.074	2.260	0.515
999.000	576.937	80.001	19.996	103.148	20.075	2.192	0.492
999.500	577.235	80.001	19.996	103.148	20.072	2.348	0.516
1000.000	577.482	80.002	19.994	103.149	20.075	2.172	0.543
1000.500	577.719	80.001	19.996	103.150	20.078	1.997	0.515
1001.000	577.994	80.001	19.995	103.150	20.075	2.138	0.498
1001.500	578.265	80.002	19.995	103.150	20.074	2.228	0.529
1002.000	578.511	80.001	19.995	103.149	20.077	2.045	0.532
1002.500	578.791	80.001	19.995	103.150	20.078	1.963	0.522
1003.000	579.040	80.004	19.995	103.147	20.074	2.221	0.527
1003.500	579.297	80.002	19.995	103.148	20.075	2.153	0.517
1004.000	579.559	80.002	19.995	103.148	20.076	2.117	0.512
1004.500	579.848	80.001	19.994	103.148	20.075	2.185	0.535
1005.000	580.081	80.002	19.995	103.148	20.070	2.487	0.537
1005.500	580.348	80.003	19.995	103.148	20.075	2.156	0.511
1006.000	580.607	80.002	19.995	103.148	20.074	2.217	0.513
1006.500	580.868	80.002	19.996	103.147	20.075	2.145	0.523
1007.000	581.092	80.003	19.995	103.147	20.076	2.128	0.502
1007.500	581.370	80.002	19.995	103.148	20.074	2.224	0.494
1008.000	581.650	80.002	19.995	103.148	20.077	2.063	0.530
1008.500	581.868	80.003	19.994	103.149	20.074	2.208	0.528
1009.000	582.149	80.003	19.995	103.149	20.075	2.140	0.498
1009.500	582.386	80.002	19.995	103.150	20.073	2.299	0.508
1010.000	582.652	80.003	19.994	103.148	20.077	2.033	0.511
1010.500	582.922	80.004	19.995	103.147	20.077	2.038	0.519
1011.000	583.173	80.002	19.995	103.147	20.074	2.242	0.528
1011.500	583.406	80.003	19.995	103.148	20.075	2.163	0.503
1012.000	583.636	80.003	19.995	103.148	20.076	2.097	0.474
1012.500	583.909	80.003	19.995	103.147	20.078	1.974	0.483
1013.000	584.155	80.003	19.994	103.147	20.074	2.223	0.511
1013.500	584.403	80.005	19.995	103.146	20.078	1.972	0.506
1014.000	584.684	80.005	19.996	103.144	20.076	2.133	0.512
1014.500	584.951	80.003	19.995	103.142	20.077	2.063	0.538
1015.000	585.169	80.003	19.995	103.142	20.075	2.174	0.516
1015.500	585.445	80.004	19.994	103.141	20.074	2.214	0.490
1016.000	585.712	80.004	19.996	103.141	20.075	2.201	0.519
1016.500	585.955	80.002	19.995	103.141	20.078	1.991	0.526
1017.000	586.165	80.004	19.995	103.143	20.073	2.276	0.481
1017.500	586.444	80.003	19.994	103.144	20.075	2.187	0.471
1018.000	586.704	80.003	19.994	103.145	20.077	2.034	0.514
1018.500	586.944	80.002	19.996	103.146	20.077	2.034	0.519
1019.000	587.199	80.002	19.995	103.148	20.074	2.258	0.497
1019.500	587.437	80.002	19.995	103.147	20.075	2.167	0.494
1020.000	587.721	80.002	19.996	103.148	20.075	2.165	0.507
1020.500	587.935	80.001	19.996	103.147	20.076	2.099	0.509
1021.000	588.195	80.001	19.995	103.146	20.073	2.332	0.486
1021.500	588.434	80.002	19.996	103.146	20.076	2.081	0.487
1022.000	588.663	80.001	19.996	103.147	20.075	2.178	0.484
1022.500	588.923	80.001	19.995	103.147	20.076	2.095	0.478
1023.000	589.215	80.002	19.996	103.148	20.075	2.137	0.520
1023.500	589.464	80.000	19.995	103.147	20.076	2.092	0.547
1024.001	589.701	80.001	19.996	103.148	20.075	2.144	0.514
1024.501	589.952	80.002	19.998	103.148	20.078	1.968	0.487
1025.000	590.188	80.001	19.996	103.148	20.074	2.258	0.487
1025.500	590.451	80.000	19.996	103.147	20.076	2.088	0.493
1026.000	590.683	80.002	19.998	103.148	20.077	2.067	0.497
1026.500	590.908	80.001	19.997	103.148	20.077	2.024	0.476
1027.000	591.198	80.000	19.997	103.145	20.074	2.239	0.486
1027.500	591.432	80.000	19.996	103.144	20.076	2.094	0.520
1028.000	591.662	80.000	19.994	103.145	20.077	2.027	0.494
1028.500	591.918	80.001	19.995	103.145	20.077	2.047	0.475
1029.000	592.183	80.000	19.995	103.146	20.076	2.099	0.504
1029.500	592.410	80.001	19.994	103.147	20.077	2.047	0.507
1030.000	592.640	80.002	19.995	103.148	20.077	2.067	0.474
1030.500	592.902	80.001	19.994	103.148	20.074	2.237	0.474
1031.000	593.160	80.000	19.996	103.150	20.079	1.914	0.506
1031.500	593.401	80.000	19.995	103.151	20.075	2.149	0.510
1032.000	593.631	79.999	19.994	103.152	20.075	2.170	0.486
1032.500	593.902	79.999	19.995	103.153	20.079	1.911	0.486
1033.000	594.122	80.001	19.995	103.152	20.077	2.022	0.496
1033.500	594.386	80.000	19.995	103.151	20.074	2.255	0.488
1034.000	594.611	80.000	19.995	103.149	20.076	2.120	0.487
1034.500	594.898	80.002	19.995	103.148	20.076	2.077	0.500
1035.000	595.082	80.001	19.996	103.149	20.078	1.999	0.491
1035.500	595.415	80.001	19.995	103.150	20.075	2.197	0.494
1036.000	595.601	80.001	19.994	103.150	20.076	2.118	0.518
1036.500	595.872	80.001	19.995	103.151	20.078	2.000	0.488
1037.000	596.089	80.001	19.996	103.152	20.075	2.178	0.472
1037.500	596.351	80.001	19.994	103.150	20.078	1.950	0.483
1038.000	596.554	80.001	19.995	103.147	20.077	2.008	0.472
1038.500	596.798	80.001	19.996	103.145	20.075	2.163	0.456
1039.000	597.067	80.002	19.994	103.145	20.077	2.031	0.480
1039.500	597.292	80.001	19.995	103.145	20.076	2.106	0.504
1040.000	597.522	80.001	19.994	103.147	20.078	1.966	0.475
1040.500	597.787	80.002	19.995	103.149	20.074	2.258	0.475
1041.000	598.036	80.002	19.995	103.151	20.077	2.070	0.504
1041.500	598.271	80.002	19.995	103.149	20.077	2.040	0.499
1042.000	598.476	80.000	19.994	103.145	20.078	1.952	0.462
1042.500	598.749	79.998	19.995	103.142	20.076	2.090	0.459
1043.000	598.983	80.001	19.996	103.142	20.078	2.004	0.492
