Repository: ulfsri/fsri_materials_database

# Materials and Products Database

## 01_Data

Raw data generated from each apparatus are included here in plain-text format. The data is organized first by material, next by the short name of test apparatus used, and where applicable additional filtering by test settings.

### material.json

Each material directory contains a json file of the same name as the material. This file links the data stored in the repository as well as data and graphs produced by the accompanying scripts (__02_Scripts__) to the respective landing page for the material on the front-end website.

File: 01_Data/Masonite_Board/STA/N2/30K_min/Masonite_STA_N2_30KData_222706_R3.csv (part 5 of 8)
##Temp./°C,Time/min,DSC(subtr.2)/mW,Mass loss(subtr.2)/mg,Sensit./(uV/mW)
353.221,20.70822,7.657430000000001,-1.00799,0.9191299999999999
353.321,20.7113,7.67249,-1.0103799999999998,0.91907
353.421,20.7144,7.68895,-1.0129700000000001,0.919
353.521,20.71751,7.70592,-1.0155100000000001,0.91894
353.621,20.72063,7.72244,-1.01778,0.9188799999999999
353.721,20.72375,7.737989999999999,-1.0196399999999999,0.91881
353.821,20.726860000000002,7.75299,-1.02128,0.91875
353.921,20.72995,7.76797,-1.02292,0.9186799999999999
354.021,20.73303,7.783360000000001,-1.02473,0.9186200000000001
354.121,20.73609,7.79903,-1.0267,0.91856
354.221,20.739160000000002,7.8147199999999994,-1.02875,0.9184899999999999
354.321,20.74222,7.83018,-1.03083,0.91843
354.421,20.7453,7.84536,-1.03296,0.9183600000000001
354.521,20.74837,7.86033,-1.0352,0.9183
354.621,20.75146,7.87516,-1.0376299999999998,0.91824
354.721,20.75454,7.8899300000000006,-1.0401799999999999,0.91817
354.821,20.757620000000003,7.9048,-1.04265,0.91811
354.921,20.76071,7.9199,-1.04482,0.91804
355.021,20.76379,7.93537,-1.04662,0.9179799999999999
355.121,20.76688,7.9513300000000005,-1.0482200000000002,0.91791
355.221,20.76996,7.96788,-1.0498299999999998,0.91785
355.321,20.77303,7.98503,-1.05161,0.91779
355.421,20.7761,8.00225,-1.05354,0.9177200000000001
355.521,20.77918,8.01891,-1.05556,0.91766
355.621,20.78226,8.03449,-1.05762,0.91759
355.721,20.78535,8.0497,-1.05974,0.91753
355.821,20.788439999999998,8.0659,-1.0620100000000001,0.91746
355.921,20.791529999999998,8.08441,-1.0645200000000001,0.9174
356.021,20.794620000000002,8.10516,-1.0671899999999999,0.9173399999999999
356.121,20.79769,8.126669999999999,-1.0698,0.91727
356.221,20.80076,8.14741,-1.07213,0.9172100000000001
356.321,20.803829999999998,8.16654,-1.07409,0.91714
356.421,20.80689,8.18459,-1.07584,0.9170799999999999
356.521,20.80995,8.20222,-1.07759,0.91701
356.621,20.813010000000002,8.21993,-1.0795,0.91695
356.721,20.81609,8.23757,-1.08156,0.91689
356.821,20.81916,8.254760000000001,-1.08372,0.9168200000000001
356.921,20.82224,8.27122,-1.08594,0.91676
357.021,20.825329999999997,8.28711,-1.08823,0.91669
357.121,20.82841,8.30288,-1.0906799999999999,0.91663
357.221,20.8315,8.31896,-1.09332,0.91656
357.321,20.834570000000003,8.33573,-1.0961,0.9165
357.421,20.83764,8.3535,-1.0988,0.9164399999999999
357.521,20.84072,8.37261,-1.1012,0.91637
357.621,20.84379,8.39305,-1.10321,0.9163100000000001
357.721,20.84686,8.41418,-1.105,0.9162399999999999
357.821,20.84994,8.43529,-1.10679,0.9161799999999999
357.921,20.85301,8.455789999999999,-1.10874,0.9161100000000001
358.021,20.85608,8.47563,-1.11083,0.91605
358.121,20.85916,8.49492,-1.1130200000000001,0.9159799999999999
358.221,20.86224,8.51379,-1.1152600000000001,0.9159200000000001
358.321,20.86531,8.53256,-1.1175700000000002,0.91586
358.421,20.86838,8.55166,-1.12004,0.91579
358.521,20.87145,8.57152,-1.12274,0.9157299999999999
358.621,20.87451,8.59215,-1.12561,0.91566
358.721,20.877570000000002,8.61318,-1.1284100000000001,0.9156
358.821,20.88064,8.63418,-1.1309200000000001,0.91553
358.921,20.88372,8.654910000000001,-1.13303,0.9154700000000001
359.021,20.8868,8.67548,-1.13493,0.9154
359.121,20.889879999999998,8.696019999999999,-1.13683,0.9153399999999999
359.221,20.892970000000002,8.716660000000001,-1.13893,0.91527
359.321,20.89604,8.73735,-1.14121,0.9152100000000001
359.421,20.89912,8.75797,-1.1435799999999998,0.91514
359.521,20.9022,8.77846,-1.14598,0.9150799999999999
359.621,20.90527,8.79903,-1.14845,0.9150200000000001
359.721,20.90834,8.82006,-1.15109,0.91495
359.821,20.91141,8.84193,-1.1539700000000002,0.91489
359.921,20.914479999999998,8.8647,-1.15705,0.9148200000000001
360.021,20.91754,8.88813,-1.16006,0.91476
360.121,20.92061,8.91195,-1.16278,0.91469
360.221,20.92369,8.935880000000001,-1.16507,0.9146299999999999
360.321,20.92676,8.95967,-1.1671200000000002,0.91456
360.421,20.92983,8.983039999999999,-1.16917,0.9145
360.521,20.9329,9.00585,-1.1714,0.91443
360.621,20.93596,9.02848,-1.1738,0.9143700000000001
360.721,20.939020000000003,9.0515,-1.17629,0.9143
360.821,20.9421,9.07537,-1.1788100000000001,0.9142399999999999
360.921,20.94518,9.09988,-1.18141,0.91417
361.021,20.94826,9.12433,-1.18418,0.9141100000000001
361.121,20.95134,9.14805,-1.18724,0.91405
361.221,20.954420000000002,9.17085,-1.19051,0.9139799999999999
361.321,20.9575,9.19307,-1.1937200000000001,0.9139200000000001
361.421,20.96058,9.21509,-1.19658,0.91385
361.521,20.96367,9.237210000000001,-1.19897,0.91379
361.621,20.96675,9.25951,-1.2011,0.9137200000000001
361.721,20.969839999999998,9.28203,-1.2032200000000002,0.91366
361.821,20.972929999999998,9.30475,-1.20554,0.91359
361.921,20.976020000000002,9.32732,-1.20805,0.91353
362.021,20.9791,9.349310000000001,-1.2106700000000001,0.91346
362.121,20.98218,9.370339999999999,-1.21335,0.9134
362.221,20.98525,9.390839999999999,-1.21611,0.91333
362.321,20.98832,9.41173,-1.21906,0.91327
362.421,20.9914,9.433869999999999,-1.22228,0.9132
362.521,20.99448,9.45757,-1.22569,0.91314
362.621,20.99756,9.48243,-1.2290299999999998,0.91307
362.721,21.00064,9.50804,-1.23201,0.91301
362.821,21.003729999999997,9.53406,-1.2345,0.91294
362.921,21.00681,9.560319999999999,-1.23672,0.9128799999999999
363.021,21.00989,9.58667,-1.2389299999999999,0.91281
363.121,21.012970000000003,9.61295,-1.24135,0.91275
363.221,21.01605,9.63899,-1.24395,0.9126799999999999
363.321,21.01913,9.66461,-1.24668,0.9126200000000001
363.421,21.02222,9.68965,-1.24947,0.91255
363.521,21.02532,9.714089999999999,-1.2523600000000001,0.9124899999999999
363.621,21.02841,9.73803,-1.25544,0.9124200000000001
363.721,21.0315,9.76158,-1.2587899999999999,0.9123600000000001
363.821,21.03458,9.78518,-1.26232,0.9122899999999999
363.921,21.03766,9.80964,-1.2657399999999999,0.9122299999999999
364.021,21.04074,9.83578,-1.2687700000000002,0.9121600000000001
364.121,21.04382,9.86375,-1.2713,0.9121
364.221,21.04691,9.89236,-1.27354,0.9120299999999999
364.321,21.05,9.92026,-1.27578,0.9119700000000001
364.421,21.053079999999998,9.94643,-1.27823,0.9119
364.521,21.05615,9.9712,-1.28088,0.91184
364.621,21.05922,9.99519,-1.28364,0.9117700000000001
364.721,21.0623,10.01905,-1.28646,0.91171
364.821,21.065379999999998,10.04318,-1.28938,0.91164
364.921,21.06846,10.06789,-1.29254,0.91158
365.021,21.07155,10.0935,-1.29603,0.91151
365.121,21.07465,10.12003,-1.29975,0.91145
365.221,21.07775,10.14728,-1.3033700000000001,0.91138
365.321,21.08085,10.17504,-1.30656,0.91132
365.421,21.08394,10.2031,-1.3091899999999999,0.91125
365.521,21.087020000000003,10.23129,-1.31152,0.9111899999999999
365.621,21.09011,10.25947,-1.31385,0.91112
365.721,21.09319,10.287519999999999,-1.31641,0.91105
365.821,21.09627,10.31557,-1.3191700000000002,0.91099
365.921,21.09936,10.34379,-1.32205,0.9109200000000001
366.021,21.102439999999998,10.37228,-1.3249799999999998,0.91086
366.121,21.105529999999998,10.40075,-1.3280299999999998,0.91079
366.221,21.108629999999998,10.42872,-1.33131,0.9107299999999999
366.321,21.111720000000002,10.455739999999999,-1.33493,0.91066
366.421,21.1148,10.48205,-1.33877,0.9106
366.521,21.11789,10.50853,-1.34251,0.91053
366.621,21.12099,10.53604,-1.34584,0.9104700000000001
366.721,21.12408,10.5649,-1.34866,0.9104
366.821,21.12718,10.59458,-1.35123,0.9103399999999999
366.921,21.13028,10.62444,-1.35386,0.91027
367.021,21.133370000000003,10.65408,-1.3567799999999999,0.9102100000000001
367.121,21.13646,10.68374,-1.3599299999999999,0.91014
367.221,21.13956,10.71379,-1.36324,0.9100799999999999
367.321,21.14265,10.74447,-1.3666399999999999,0.91001
367.421,21.14575,10.775269999999999,-1.37018,0.90994
367.521,21.14885,10.80535,-1.3739700000000001,0.9098799999999999
367.621,21.15194,10.834,-1.3781,0.90981
367.721,21.15503,10.86151,-1.38239,0.90975
367.821,21.15813,10.88893,-1.3865,0.9096799999999999
367.921,21.16123,10.91733,-1.39009,0.9096200000000001
368.021,21.16433,10.94708,-1.3931,0.90955
368.121,21.16743,10.977689999999999,-1.39582,0.9094899999999999
368.221,21.17054,11.00859,-1.39857,0.9094200000000001
368.321,21.17364,11.03934,-1.40155,0.9093600000000001
368.421,21.17674,11.06979,-1.40473,0.9092899999999999
368.521,21.17983,11.09985,-1.408,0.90922
368.621,21.18293,11.12942,-1.41133,0.9091600000000001
368.721,21.18603,11.158560000000001,-1.41476,0.90909
368.821,21.189120000000003,11.18735,-1.41839,0.9090299999999999
368.921,21.1922,11.2159,-1.42232,0.90896
369.021,21.19528,11.24465,-1.42636,0.9089
369.121,21.19836,11.27422,-1.43023,0.9088299999999999
369.221,21.20145,11.3052,-1.43365,0.9087700000000001
369.321,21.204539999999998,11.33731,-1.43659,0.9087
369.421,21.207629999999998,11.36933,-1.43933,0.9086299999999999
369.521,21.210720000000002,11.4,-1.44213,0.9085700000000001
369.621,21.213810000000002,11.42886,-1.44518,0.9085
369.721,21.21689,11.45712,-1.44844,0.9084399999999999
369.821,21.21997,11.48615,-1.45185,0.9083700000000001
369.921,21.22305,11.516910000000001,-1.45537,0.9083100000000001
370.021,21.22614,11.548580000000001,-1.45909,0.9082399999999999
370.121,21.229229999999998,11.579880000000001,-1.4631100000000001,0.9081799999999999
370.221,21.23232,11.60968,-1.4675,0.9081100000000001
370.321,21.2354,11.638069999999999,-1.47205,0.90804
370.421,21.23849,11.66578,-1.4764,0.9079799999999999
370.521,21.24158,11.693539999999999,-1.48017,0.90791
370.621,21.244670000000003,11.72177,-1.48338,0.90785
370.721,21.24776,11.75056,-1.48635,0.9077799999999999
370.821,21.25085,11.78002,-1.4894100000000001,0.9077200000000001
370.921,21.25394,11.81011,-1.49276,0.90765
371.021,21.25704,11.84051,-1.49632,0.9075799999999999
371.121,21.26013,11.87092,-1.5,0.9075200000000001
371.221,21.26322,11.90116,-1.5037399999999999,0.90745
371.321,21.26631,11.93165,-1.5076399999999999,0.9073899999999999
371.421,21.2694,11.96291,-1.51184,0.9073200000000001
371.521,21.2725,11.99536,-1.51644,0.9072600000000001
371.621,21.27562,12.0285,-1.5211700000000001,0.9071899999999999
371.721,21.27873,12.06143,-1.52565,0.90712
371.821,21.28185,12.09333,-1.52948,0.9070600000000001
371.921,21.28496,12.12423,-1.53271,0.90699
372.021,21.28807,12.15483,-1.5357100000000001,0.9069299999999999
372.121,21.29116,12.18586,-1.53884,0.90686
372.221,21.29425,12.21743,-1.5422799999999999,0.90679
372.321,21.29734,12.24887,-1.54597,0.9067299999999999
372.421,21.30043,12.27945,-1.54978,0.90666
372.521,21.303520000000002,12.308769999999999,-1.55368,0.9066
372.621,21.30663,12.33734,-1.55779,0.90653
372.721,21.30973,12.36585,-1.56224,0.9064700000000001
372.821,21.312820000000002,12.39484,-1.5671,0.9064
372.921,21.315920000000002,12.42435,-1.57209,0.90633
373.021,21.319010000000002,12.45422,-1.57677,0.90627
373.121,21.32212,12.48429,-1.5807799999999999,0.9062
373.221,21.325229999999998,12.5144,-1.5842100000000001,0.90614
373.321,21.32834,12.54434,-1.58744,0.90607
373.421,21.33144,12.573960000000001,-1.59085,0.906
373.521,21.33454,12.603480000000001,-1.5945799999999999,0.90594
373.621,21.337629999999997,12.63363,-1.59853,0.9058700000000001
373.721,21.34072,12.66511,-1.60256,0.90581
373.821,21.34381,12.698,-1.60665,0.90574
373.921,21.34691,12.73099,-1.61093,0.9056700000000001
374.021,21.35001,12.76261,-1.61558,0.90561
374.121,21.35313,12.79181,-1.62066,0.90554
374.221,21.35625,12.81925,-1.62582,0.90548
374.321,21.359370000000002,12.845989999999999,-1.6306,0.90541
374.421,21.362479999999998,12.87301,-1.63463,0.9053399999999999
374.521,21.36557,12.900730000000001,-1.63806,0.90528
374.621,21.368660000000002,12.92932,-1.6413200000000001,0.9052100000000001
374.721,21.37175,12.95894,-1.6448099999999999,0.90515
374.821,21.37484,12.98955,-1.6486299999999998,0.9050799999999999
374.921,21.37795,13.02098,-1.65268,0.90501
375.021,21.38105,13.05302,-1.6568200000000002,0.90495
375.121,21.38417,13.085289999999999,-1.66104,0.9048799999999999
375.221,21.38729,13.11708,-1.6655,0.9048200000000001
375.321,21.39041,13.147670000000002,-1.6703599999999998,0.90475
375.421,21.39353,13.176670000000001,-1.67562,0.9046799999999999
375.521,21.396639999999998,13.20465,-1.68092,0.9046200000000001
375.621,21.39976,13.23231,-1.6858,0.90455
375.721,21.40286,13.26021,-1.6899099999999998,0.90448
375.821,21.40596,13.2883,-1.6934900000000002,0.9044200000000001
375.921,21.40907,13.31626,-1.6969400000000001,0.90435
376.021,21.41217,13.343860000000001,-1.7006299999999999,0.9042899999999999
376.121,21.41528,13.371210000000001,-1.7046400000000002,0.90422
376.221,21.41839,13.39865,-1.70885,0.90415
376.321,21.42149,13.426520000000002,-1.71314,0.90409
376.421,21.42459,13.4548,-1.71753,0.90402
376.521,21.42769,13.48306,-1.72217,0.90395
376.621,21.43078,13.5109,-1.7272299999999998,0.90389
376.721,21.43388,13.538089999999999,-1.7326700000000002,0.9038200000000001
376.821,21.436970000000002,13.564779999999999,-1.7380799999999998,0.90376
376.921,21.44006,13.59118,-1.743,0.90369
377.021,21.44315,13.617460000000001,-1.7471400000000001,0.9036200000000001
377.121,21.44624,13.64374,-1.75078,0.90356
377.221,21.44933,13.670129999999999,-1.7543099999999998,0.90349
377.321,21.45243,13.696660000000001,-1.7581099999999998,0.9034200000000001
377.421,21.45553,13.72309,-1.76225,0.90336
377.521,21.45864,13.749,-1.76669,0.9032899999999999
377.621,21.46174,13.774020000000002,-1.7713599999999998,0.90323
377.721,21.46485,13.79814,-1.77627,0.9031600000000001
377.821,21.46795,13.821660000000001,-1.78151,0.90309
377.921,21.47106,13.844920000000002,-1.7871400000000002,0.9030299999999999
378.021,21.47417,13.86815,-1.7930400000000002,0.90296
378.121,21.47728,13.89148,-1.79877,0.90289
378.221,21.48039,13.915029999999998,-1.8038900000000002,0.9028299999999999
378.321,21.48349,13.93888,-1.80815,0.90276
378.421,21.48659,13.963,-1.81191,0.90269
378.521,21.4897,13.987329999999998,-1.81565,0.9026299999999999
378.621,21.4928,14.01179,-1.81975,0.90256
378.721,21.495910000000002,14.035979999999999,-1.8241900000000002,0.9025
378.821,21.49902,14.0594,-1.8288200000000001,0.90243
378.921,21.50212,14.081610000000001,-1.8335,0.90236
379.021,21.50522,14.102739999999999,-1.8383,0.9023
379.121,21.50832,14.12325,-1.84339,0.90223
379.221,21.511429999999997,14.14361,-1.84895,0.9021600000000001
379.321,21.51455,14.16415,-1.85484,0.9021
379.421,21.517670000000003,14.18503,-1.86057,0.9020299999999999
379.521,21.5208,14.20641,-1.86565,0.90196
379.621,21.52392,14.22807,-1.86989,0.9019
379.721,21.52704,14.24915,-1.87368,0.9018299999999999
379.821,21.530160000000002,14.2687,-1.87749,0.90176
379.921,21.533279999999998,14.286220000000002,-1.8816599999999999,0.9017
380.021,21.53639,14.30282,-1.88615,0.9016299999999999
380.121,21.5395,14.319939999999999,-1.8908099999999999,0.90156
380.221,21.5426,14.33869,-1.8955400000000002,0.9015
380.321,21.5457,14.35801,-1.9004400000000001,0.90143
380.421,21.54881,14.37595,-1.9056799999999998,0.90136
380.521,21.551920000000003,14.39074,-1.9113799999999999,0.9013
380.621,21.555039999999998,14.40296,-1.91734,0.90123
380.721,21.55816,14.414879999999998,-1.92307,0.9011600000000001
380.821,21.56128,14.4288,-1.92808,0.9011
380.921,21.56438,14.445379999999998,-1.9323099999999998,0.9010299999999999
381.021,21.56748,14.46328,-1.9361599999999999,0.90096
381.121,21.57058,14.481029999999999,-1.94008,0.9009
381.221,21.57369,14.497720000000001,-1.94439,0.9008299999999999
381.321,21.57679,14.513779999999999,-1.9489900000000002,0.90076
381.421,21.5799,14.52985,-1.95376,0.9007
381.521,21.58301,14.54635,-1.9586299999999999,0.9006299999999999
381.621,21.58612,14.56281,-1.9637099999999998,0.90056
381.721,21.58923,14.57855,-1.96918,0.9005
381.821,21.59234,14.592939999999999,-1.97517,0.90043
381.921,21.59546,14.605920000000001,-1.98137,0.90036
382.021,21.598570000000002,14.61775,-1.98725,0.9003
382.121,21.601670000000002,14.62866,-1.9923099999999998,0.90023
382.221,21.604779999999998,14.638810000000001,-1.9965700000000002,0.9001600000000001
382.321,21.607879999999998,14.64826,-2.00047,0.9001
382.421,21.610970000000002,14.657060000000001,-2.00452,0.9000299999999999
382.521,21.614060000000002,14.665189999999999,-2.0089599999999996,0.89996
382.621,21.61714,14.67245,-2.0137,0.8999
382.721,21.62022,14.67864,-2.01861,0.8998299999999999
382.821,21.6233,14.68385,-2.0236,0.89976
382.921,21.62639,14.68912,-2.0288,0.8997
383.021,21.62947,14.695689999999999,-2.03438,0.8996299999999999
383.121,21.63257,14.704479999999998,-2.0404400000000003,0.89956
383.221,21.63567,14.71432,-2.04664,0.8995
383.321,21.63877,14.723170000000001,-2.05248,0.89943
383.421,21.64187,14.729120000000002,-2.0575,0.89936
383.521,21.64498,14.73226,-2.06176,0.8993
383.621,21.64809,14.7342,-2.0657099999999997,0.89923
383.721,21.6512,14.73657,-2.06985,0.8991600000000001
383.821,21.65431,14.740020000000001,-2.07437,0.89909
383.921,21.657429999999998,14.743870000000001,-2.07917,0.8990299999999999
384.021,21.66054,14.747329999999998,-2.0841,0.89896
384.121,21.66366,14.749820000000001,-2.08912,0.89889
384.221,21.66678,14.75116,-2.09435,0.8988299999999999
384.321,21.6699,14.75123,-2.09997,0.89876
384.421,21.67302,14.75005,-2.10605,0.89869
384.521,21.67613,14.74823,-2.1122099999999997,0.8986299999999999
384.621,21.67923,14.74652,-2.11796,0.89856
384.721,21.68234,14.745579999999999,-2.12284,0.89849
384.821,21.68545,14.74485,-2.12705,0.8984200000000001
384.921,21.68856,14.74324,-2.13105,0.89836
385.021,21.691679999999998,14.739679999999998,-2.13532,0.8982899999999999
385.121,21.69481,14.73434,-2.14,0.89822
385.221,21.69794,14.728489999999999,-2.14493,0.8981600000000001
385.321,21.70107,14.72344,-2.14995,0.8980899999999999
385.421,21.7042,14.71936,-2.15505,0.89802
385.521,21.70733,14.71468,-2.1604099999999997,0.8979600000000001
385.621,21.71046,14.70774,-2.16625,0.89789
385.721,21.71359,14.69752,-2.17258,0.8978200000000001
385.821,21.71673,14.68481,-2.17892,0.89775
385.921,21.71988,14.670670000000001,-2.1846900000000002,0.89769
386.021,21.72302,14.65621,-2.18951,0.8976200000000001
386.121,21.72616,14.6427,-2.19367,0.89755
386.221,21.7293,14.631470000000002,-2.1977,0.89749
386.321,21.732429999999997,14.623460000000001,-2.20205,0.8974200000000001
386.421,21.73555,14.616539999999999,-2.2067799999999997,0.89735
386.521,21.738670000000003,14.60709,-2.2117400000000003,0.89728
386.621,21.74178,14.5917,-2.21677,0.89722
386.721,21.744889999999998,14.57066,-2.2219,0.89715
386.821,21.747989999999998,14.54735,-2.2273,0.8970799999999999
386.921,21.7511,14.525179999999999,-2.23313,0.89702
387.021,21.75421,14.505889999999999,-2.2393,0.89695
387.121,21.75731,14.488729999999999,-2.24531,0.8968799999999999
387.221,21.76043,14.47272,-2.25068,0.89681
387.321,21.76354,14.457020000000002,-2.2551200000000002,0.89675
387.421,21.76666,14.44105,-2.25902,0.8966799999999999
387.521,21.769779999999997,14.42426,-2.26289,0.89661
387.621,21.77289,14.40621,-2.26713,0.89655
387.721,21.776,14.387,-2.27172,0.8964799999999999
387.821,21.77911,14.36687,-2.2765,0.89641
387.921,21.78221,14.346039999999999,-2.28133,0.8963399999999999
388.021,21.785320000000002,14.32429,-2.28628,0.89628
388.121,21.788420000000002,14.30117,-2.2915200000000002,0.8962100000000001
388.221,21.791520000000002,14.27625,-2.2972200000000003,0.8961399999999999
388.321,21.794610000000002,14.24954,-2.30323,0.89607
388.421,21.79769,14.22156,-2.30907,0.8960100000000001
388.521,21.80079,14.192829999999999,-2.31425,0.89594
388.621,21.8039,14.16371,-2.3185700000000002,0.89587
388.721,21.807010000000002,14.13427,-2.32245,0.8958
388.821,21.81012,14.10455,-2.32634,0.89574
388.921,21.81322,14.074570000000001,-2.33061,0.8956700000000001
389.021,21.81631,14.04432,-2.3351900000000003,0.8956
389.121,21.8194,14.01375,-2.33996,0.89554
389.221,21.82249,13.98285,-2.34481,0.8954700000000001
389.321,21.82559,13.951570000000002,-2.3498,0.8954
389.421,21.828689999999998,13.91986,-2.3551,0.89533
389.521,21.831789999999998,13.88765,-2.36085,0.8952700000000001
389.621,21.834889999999998,13.85475,-2.3668400000000003,0.8952
389.721,21.837989999999998,13.820870000000001,-2.37258,0.89513
389.821,21.841089999999998,13.785720000000001,-2.37758,0.8950600000000001
389.921,21.84419,13.74925,-2.38171,0.895
390.021,21.84729,13.7118,-2.38545,0.8949299999999999
390.121,21.85039,13.673729999999999,-2.38928,0.89486
390.221,21.85349,13.63529,-2.39355,0.89479
390.321,21.8566,13.596429999999998,-2.39818,0.8947299999999999
390.421,21.8597,13.55706,-2.4030099999999996,0.89466
390.521,21.86281,13.517,-2.4079099999999998,0.89459
390.621,21.865920000000003,13.475539999999999,-2.4129400000000003,0.8945200000000001
390.721,21.869020000000003,13.43183,-2.4182200000000003,0.89446
390.821,21.872120000000002,13.38514,-2.42382,0.89439
390.921,21.875220000000002,13.336079999999999,-2.42952,0.8943200000000001
391.021,21.87833,13.28611,-2.43491,0.89425
391.121,21.88145,13.23666,-2.43958,0.8941899999999999
391.221,21.88459,13.188260000000001,-2.44352,0.89412
391.321,21.88772,13.1405,-2.44713,0.89405
391.421,21.890829999999998,13.0929,-2.45083,0.8939799999999999
391.521,21.89392,13.045110000000001,-2.45487,0.89392
391.621,21.89701,12.99702,-2.45916,0.89385
391.721,21.9001,12.94855,-2.4635700000000003,0.8937799999999999
391.821,21.90321,12.899510000000001,-2.46802,0.89371
391.921,21.90632,12.84929,-2.47263,0.89364
392.021,21.90944,12.79722,-2.4775400000000003,0.8935799999999999
392.121,21.91254,12.74275,-2.48285,0.89351
392.221,21.91564,12.6865,-2.48827,0.89344
392.321,21.91873,12.629560000000001,-2.49336,0.8933700000000001
392.421,21.92183,12.57295,-2.49772,0.89331
392.521,21.92494,12.51697,-2.5013799999999997,0.8932399999999999
392.621,21.92805,12.46133,-2.50475,0.89317
392.721,21.931160000000002,12.40573,-2.5082400000000002,0.8931
392.821,21.93427,12.349680000000001,-2.51205,0.89304
392.921,21.93737,12.29251,-2.51605,0.89297
393.021,21.94046,12.23352,-2.52013,0.8929
393.121,21.94356,12.17254,-2.52422,0.8928299999999999
393.221,21.94665,12.11078,-2.5284400000000002,0.89276
393.321,21.94974,12.04969,-2.5329599999999997,0.8927
393.421,21.95283,11.990310000000001,-2.53783,0.8926299999999999
393.521,21.955920000000003,11.93184,-2.54279,0.89256
393.621,21.95901,11.87284,-2.54739,0.89249
393.721,21.9621,11.81199,-2.5512799999999998,0.89243
393.821,21.96519,11.74921,-2.5545400000000003,0.89236
393.921,21.96828,11.6852,-2.55756,0.8922899999999999
394.021,21.97138,11.62064,-2.56071,0.8922200000000001
394.121,21.97447,11.55587,-2.5641599999999998,0.89215
394.221,21.97757,11.49078,-2.56783,0.8920899999999999
394.321,21.98066,11.42526,-2.5716099999999997,0.89202
394.421,21.98376,11.35915,-2.57545,0.89195
394.521,21.98686,11.29226,-2.5794200000000003,0.8918799999999999
394.621,21.98995,11.22438,-2.58357,0.8918200000000001
394.721,21.99304,11.155439999999999,-2.58792,0.89175
394.821,21.99612,11.085989999999999,-2.5922400000000003,0.8916799999999999
394.921,21.99921,11.016739999999999,-2.59622,0.89161
395.021,22.00231,10.948260000000001,-2.5996,0.89154
395.121,22.00542,10.88005,-2.60253,0.8914799999999999
395.221,22.00853,10.81104,-2.60531,0.89141
395.321,22.01162,10.74019,-2.60829,0.8913399999999999
395.421,22.01471,10.66748,-2.61156,0.8912700000000001
395.521,22.017789999999998,10.59379,-2.61502,0.8912
395.621,22.02085,10.52006,-2.61855,0.8911399999999999
395.721,22.02391,10.446860000000001,-2.6221099999999997,0.89107
395.821,22.026970000000002,10.37417,-2.62582,0.891
395.921,22.03003,10.30189,-2.62978,0.8909299999999999
396.021,22.03311,10.2298,-2.63403,0.89086
396.121,22.036189999999998,10.15713,-2.63829,0.8908
396.221,22.039279999999998,10.08296,-2.6422,0.8907299999999999
396.321,22.042360000000002,10.00656,-2.64546,0.89066
396.421,22.04545,9.92857,-2.6482,0.89059
396.521,22.04853,9.8503,-2.65077,0.8905200000000001
396.621,22.05161,9.773010000000001,-2.65349,0.89046
396.721,22.05469,9.69736,-2.6564900000000002,0.89039
396.821,22.05777,9.62335,-2.65967,0.8903200000000001
396.921,22.06085,9.55097,-2.6629099999999997,0.89025
397.021,22.06393,9.47971,-2.6661900000000003,0.89018
397.121,22.06702,9.40812,-2.6696,0.89012
397.221,22.070120000000003,9.334660000000001,-2.67325,0.89005
397.321,22.07321,9.25831,-2.67718,0.8899799999999999
397.421,22.07631,9.17998,-2.6811,0.8899100000000001
397.521,22.07941,9.10098,-2.68467,0.88984
397.621,22.0825,9.02249,-2.68763,0.8897799999999999
397.721,22.08559,8.94474,-2.6901,0.88971
397.821,22.08867,8.86754,-2.6924,0.88964
397.921,22.09175,8.79068,-2.69484,0.8895700000000001
398.021,22.094829999999998,8.7138,-2.6975,0.8895
398.121,22.09791,8.636439999999999,-2.7002900000000003,0.8894299999999999
398.221,22.10099,8.55813,-2.7031,0.8893700000000001
398.321,22.10408,8.47868,-2.7059,0.8893
398.421,22.10717,8.39836,-2.70877,0.88923
398.521,22.11027,8.31751,-2.71181,0.8891600000000001
398.621,22.11338,8.23645,-2.71503,0.8890899999999999
398.721,22.11649,8.15554,-2.71824,0.8890299999999999
398.821,22.1196,8.07515,-2.72118,0.8889600000000001
398.921,22.12271,7.995589999999999,-2.72364,0.88889
399.021,22.1258,7.916869999999999,-2.72571,0.88882
399.121,22.12889,7.8388800000000005,-2.72757,0.88875
399.221,22.13198,7.76151,-2.7294,0.8886799999999999
399.321,22.135070000000002,7.68467,-2.73129,0.8886200000000001
399.421,22.138170000000002,7.60832,-2.73326,0.88855
399.521,22.14126,7.532360000000001,-2.7353400000000003,0.8884799999999999
399.621,22.14435,7.456639999999999,-2.7375599999999998,0.88841
399.721,22.14744,7.38081,-2.73998,0.88834
399.821,22.15053,7.304539999999999,-2.74264,0.8882700000000001
399.921,22.15361,7.22766,-2.74551,0.88821
400.021,22.15669,7.1504,-2.74838,0.8881399999999999
400.121,22.159760000000002,7.07302,-2.7509799999999998,0.88807
400.221,22.16283,6.99582,-2.75311,0.888
400.321,22.16589,6.919010000000001,-2.7549099999999997,0.8879299999999999
400.421,22.16895,6.842810000000001,-2.75661,0.88786
400.521,22.17202,6.76739,-2.75841,0.8878
400.621,22.1751,6.6926,-2.76035,0.8877299999999999
400.721,22.17817,6.61803,-2.76237,0.88766
400.821,22.18125,6.5433,-2.76439,0.88759
400.921,22.18433,6.46847,-2.7664,0.8875200000000001
401.021,22.1874,6.39412,-2.76848,0.88745
401.121,22.19047,6.32092,-2.77073,0.88739
401.221,22.19354,6.24918,-2.77314,0.8873200000000001
401.321,22.19661,6.17842,-2.77555,0.88725
401.421,22.199679999999997,6.10803,-2.77774,0.88718
401.521,22.20275,6.03749,-2.77955,0.8871100000000001
401.621,22.205820000000003,5.9668,-2.7811,0.8870399999999999
401.721,22.2089,5.89612,-2.7825599999999997,0.88697
401.821,22.21197,5.82561,-2.7841400000000003,0.8869100000000001
401.921,22.21504,5.755319999999999,-2.78586,0.88684
402.021,22.218120000000003,5.68524,-2.78763,0.8867700000000001
402.121,22.2212,5.61534,-2.78938,0.8867
402.221,22.22428,5.54563,-2.79109,0.8866299999999999
402.321,22.22736,5.47613,-2.7928,0.88656
402.421,22.230439999999998,5.40689,-2.79457,0.8865
402.521,22.2335,5.33805,-2.79641,0.8864299999999999
402.621,22.23657,5.27015,-2.7982299999999998,0.88636
402.721,22.23963,5.20376,-2.79993,0.8862899999999999
402.821,22.24271,5.13926,-2.8014200000000002,0.8862200000000001
402.921,22.24579,5.07602,-2.8027599999999997,0.88615
403.021,22.24887,5.0130300000000005,-2.80404,0.88608
403.121,22.25195,4.94934,-2.80535,0.88602
403.221,22.255029999999998,4.88512,-2.80673,0.88595
403.321,22.258110000000002,4.82126,-2.80815,0.8858799999999999
403.421,22.26119,4.75868,-2.80957,0.88581
403.521,22.26427,4.69761,-2.811,0.88574
403.621,22.26735,4.63739,-2.81249,0.8856700000000001
403.721,22.270429999999998,4.5772900000000005,-2.81408,0.8856
403.821,22.2735,4.5169,-2.8157799999999997,0.8855299999999999
403.921,22.27658,4.45666,-2.81745,0.8854700000000001
404.021,22.27965,4.39712,-2.8189599999999997,0.8854
404.121,22.28272,4.33876,-2.82019,0.88533
404.221,22.2858,4.281619999999999,-2.8212099999999998,0.88526
404.321,22.28888,4.22553,-2.82216,0.8851899999999999
404.421,22.29195,4.17035,-2.82317,0.88512
404.521,22.29503,4.1156,-2.8242700000000003,0.88505
404.621,22.2981,4.06059,-2.8254200000000003,0.8849899999999999
404.721,22.301170000000003,4.0046800000000005,-2.82658,0.88492
404.821,22.30424,3.9483900000000003,-2.82776,0.88485
404.921,22.30731,3.8939,-2.82897,0.8847799999999999
405.021,22.310389999999998,3.8435,-2.83026,0.88471
405.121,22.31346,3.79819,-2.83162,0.88464
405.221,22.31654,3.75544,-2.83295,0.8845700000000001
405.321,22.31961,3.71211,-2.83414,0.8845
405.421,22.322689999999998,3.66563,-2.83508,0.8844299999999999
405.521,22.325770000000002,3.61669,-2.83584,0.8843700000000001
405.621,22.32884,3.5671800000000005,-2.83652,0.8843
405.721,22.3319,3.5188599999999997,-2.83725,0.88423
405.821,22.33496,3.4722,-2.83807,0.8841600000000001
405.921,22.33803,3.4266699999999997,-2.8389900000000003,0.8840899999999999
406.021,22.341089999999998,3.3817199999999996,-2.84002,0.88402
406.121,22.344160000000002,3.3369400000000002,-2.84114,0.88395
406.221,22.34724,3.29215,-2.84235,0.8838799999999999
406.321,22.35031,3.24717,-2.84362,0.88382
406.421,22.35339,3.202,-2.84492,0.88375
406.521,22.356460000000002,3.15719,-2.84614,0.8836799999999999
406.621,22.35952,3.1133900000000003,-2.8471900000000003,0.88361
406.721,22.362579999999998,3.07119,-2.84797,0.88354
406.821,22.36564,3.03074,-2.84856,0.8834700000000001
406.921,22.3687,2.99205,-2.84908,0.8834
407.021,22.37177,2.9550799999999997,-2.84965,0.88333
407.121,22.37484,2.9194,-2.8503,0.88326
407.221,22.37792,2.88424,-2.85101,0.8832
407.321,22.38099,2.8488599999999997,-2.85174,0.88313
407.421,22.38406,2.8129299999999997,-2.85248,0.8830600000000001
407.521,22.38713,2.77688,-2.8532599999999997,0.8829899999999999
407.621,22.3902,2.74118,-2.8540900000000002,0.88292
407.721,22.39327,2.7061900000000003,-2.8549700000000002,0.88285
407.821,22.39634,2.67191,-2.85582,0.8827799999999999
407.921,22.39941,2.63827,-2.8565400000000003,0.88271
408.021,22.402479999999997,2.60517,-2.8570599999999997,0.88264
408.121,22.40554,2.57261,-2.85743,0.8825700000000001
408.221,22.40861,2.54055,-2.85779,0.88251
408.321,22.41168,2.509,-2.85826,0.88244
408.421,22.41476,2.4780599999999997,-2.85886,0.8823700000000001
408.521,22.417839999999998,2.44792,-2.8595599999999997,0.8823
408.621,22.420920000000002,2.4188099999999997,-2.86029,0.88223
408.721,22.424,2.3909700000000003,-2.861,0.88216
408.821,22.42708,2.36468,-2.86165,0.8820899999999999
408.921,22.43016,2.3402700000000003,-2.86217,0.88202
409.021,22.43325,2.31773,-2.86258,0.88195
409.121,22.436329999999998,2.29602,-2.8629599999999997,0.8818799999999999
409.221,22.4394,2.2739,-2.86346,0.88181
409.321,22.44247,2.25026,-2.8641799999999997,0.88175
409.421,22.44554,2.2251,-2.86503,0.8816799999999999
409.521,22.448620000000002,2.1989,-2.8658200000000003,0.88161
409.621,22.4517,2.17216,-2.86636,0.88154
409.721,22.4548,2.14563,-2.8666400000000003,0.8814700000000001
409.821,22.4579,2.12033,-2.8668299999999998,0.8814
409.921,22.461,2.09724,-2.86707,0.88133
410.021,22.46409,2.07652,-2.86746,0.88126
410.121,22.46717,2.05703,-2.86794,0.8811899999999999
410.221,22.47025,2.03747,-2.86845,0.8811200000000001
410.321,22.473329999999997,2.01701,-2.86895,0.88105
410.421,22.4764,1.9960900000000001,-2.86938,0.8809799999999999
410.521,22.47948,1.97547,-2.8696900000000003,0.88092
410.621,22.482570000000003,1.9557,-2.8698599999999996,0.88085
410.721,22.48566,1.93639,-2.86997,0.8807799999999999
410.821,22.48875,1.9167299999999998,-2.87015,0.88071
410.921,22.49183,1.89602,-2.87053,0.88064
411.021,22.49491,1.87483,-2.87108,0.8805700000000001
411.121,22.497989999999998,1.8547799999999999,-2.87163,0.8805
411.221,22.501079999999998,1.8374599999999999,-2.87204,0.8804299999999999
411.321,22.50416,1.8233,-2.87225,0.88036
411.421,22.50724,1.81095,-2.87239,0.88029
411.521,22.51033,1.7989400000000002,-2.87261,0.8802200000000001
411.621,22.51341,1.78617,-2.87299,0.88015
411.721,22.51649,1.77282,-2.87344,0.88008
411.821,22.51957,1.7592400000000001,-2.87385,0.8800100000000001
411.921,22.522660000000002,1.7457799999999999,-2.87414,0.87995
412.021,22.52574,1.7325,-2.87438,0.8798799999999999
412.121,22.52883,1.71937,-2.87471,0.87981
412.221,22.53192,1.7063599999999999,-2.87527,0.87974
412.321,22.535020000000003,1.6933,-2.87601,0.8796700000000001
412.421,22.5381,1.67996,-2.87678,0.8796
412.521,22.54119,1.66609,-2.87741,0.8795299999999999
412.621,22.54426,1.6517400000000002,-2.87785,0.87946
412.721,22.54733,1.63731,-2.87823,0.87939
412.821,22.55041,1.6232600000000001,-2.87869,0.8793200000000001
412.921,22.55348,1.60981,-2.8793,0.87925
413.021,22.55656,1.5965200000000002,-2.88004,0.87918
413.121,22.559639999999998,1.5828799999999998,-2.88084,0.8791100000000001
413.221,22.56273,1.56854,-2.88164,0.8790399999999999
413.321,22.56583,1.55416,-2.88239,0.87897
413.421,22.568929999999998,1.54075,-2.8830400000000003,0.8789
413.521,22.572020000000002,1.5292,-2.88354,0.8788299999999999
413.621,22.575120000000002,1.51932,-2.88394,0.87877
413.721,22.57822,1.51013,-2.88436,0.8787
413.821,22.581310000000002,1.50068,-2.88492,0.8786299999999999
413.921,22.5844,1.49069,-2.88561,0.87856
414.021,22.58749,1.48071,-2.88626,0.87849
414.121,22.59058,1.47135,-2.88668,0.8784200000000001
414.221,22.59367,1.4629,-2.8868099999999997,0.87835
414.321,22.59676,1.45491,-2.88682,0.87828
414.421,22.59986,1.44685,-2.88695,0.87821
414.521,22.60295,1.4382700000000002,-2.8873599999999997,0.8781399999999999
414.621,22.60605,1.42923,-2.8879099999999998,0.8780700000000001
414.721,22.60915,1.4198899999999999,-2.8884,0.878
414.821,22.61224,1.4104299999999999,-2.88864,0.8779299999999999
414.921,22.61534,1.40089,-2.88869,0.8778600000000001
415.021,22.61844,1.39126,-2.8887400000000003,0.87779
415.121,22.62153,1.38151,-2.88899,0.8777200000000001
415.221,22.62463,1.37168,-2.88943,0.87765
415.321,22.62772,1.3618,-2.8899,0.8775799999999999
415.421,22.63082,1.35195,-2.8902,0.87751
415.521,22.63393,1.34218,-2.8902900000000002,0.87744
415.621,22.63704,1.33256,-2.89035,0.8773700000000001
415.721,22.64015,1.32315,-2.8906099999999997,0.8773
415.821,22.64325,1.31415,-2.89119,0.87723
415.921,22.64636,1.3061,-2.8919,0.8771700000000001
416.021,22.64946,1.29962,-2.89249,0.8771
416.121,22.65257,1.29518,-2.8927400000000003,0.87703
416.221,22.65567,1.29221,-2.89278,0.8769600000000001
416.321,22.65876,1.2897,-2.89288,0.87689
416.421,22.66185,1.2866600000000001,-2.8932900000000004,0.87682
416.521,22.664939999999998,1.28257,-2.89395,0.87675
416.621,22.668020000000002,1.27731,-2.89459,0.8766799999999999
416.721,22.671110000000002,1.27074,-2.89495,0.87661
416.821,22.674220000000002,1.26294,-2.89495,0.87654
416.921,22.67732,1.25433,-2.89485,0.8764700000000001
417.021,22.680429999999998,1.24534,-2.8949,0.8764
417.121,22.68354,1.2365,-2.89526,0.8763299999999999
417.221,22.68664,1.2285,-2.89578,0.87626
417.321,22.68974,1.22211,-2.89626,0.8761899999999999
417.421,22.69284,1.2178,-2.8965400000000003,0.8761200000000001
417.521,22.69593,1.21478,-2.8967,0.87605
417.621,22.69902,1.21179,-2.8968700000000003,0.87598
417.721,22.70212,1.20771,-2.89718,0.8759100000000001
417.821,22.70521,1.20249,-2.89761,0.87584
417.921,22.7083,1.19672,-2.89805,0.87577
418.021,22.7114,1.19103,-2.89842,0.8757
418.121,22.7145,1.1858799999999998,-2.89869,0.8756299999999999
418.221,22.717589999999998,1.18159,-2.8989700000000003,0.87556
418.321,22.720679999999998,1.17846,-2.8993599999999997,0.87549
418.421,22.723770000000002,1.17634,-2.89988,0.8754200000000001
418.521,22.726860000000002,1.17414,-2.90044,0.87535
418.621,22.729960000000002,1.17069,-2.9009,0.87528
418.721,22.73305,1.16511,-2.90119,0.87521
418.821,22.73615,1.15795,-2.90139,0.8751399999999999
418.921,22.73925,1.15014,-2.9016,0.8750700000000001
419.021,22.74235,1.14254,-2.90194,0.875
419.121,22.74545,1.13554,-2.90238,0.8749299999999999
419.221,22.74856,1.12933,-2.90282,0.8748600000000001
419.321,22.75167,1.12405,-2.90315,0.87479
419.421,22.75478,1.11943,-2.90342,0.87472
419.521,22.75789,1.1148200000000001,-2.90375,0.87465
419.621,22.761,1.10954,-2.90429,0.8745799999999999
419.721,22.7641,1.10335,-2.90505,0.87451
419.821,22.76719,1.09671,-2.9058,0.87444
419.921,22.77027,1.09012,-2.90632,0.8743700000000001
420.021,22.77336,1.08396,-2.9064799999999997,0.8743
420.121,22.77645,1.07815,-2.9064799999999997,0.87423
420.221,22.77955,1.07257,-2.90658,0.87416
420.321,22.78265,1.06715,-2.90698,0.8740899999999999
420.421,22.78576,1.06237,-2.90758,0.87402
420.521,22.788870000000003,1.0588899999999999,-2.9081200000000003,0.87395
420.621,22.791970000000003,1.0573,-2.9084,0.8738799999999999
420.721,22.79508,1.057,-2.90845,0.8738100000000001
420.821,22.798189999999998,1.05659,-2.90849,0.87374
420.921,22.8013,1.05466,-2.90873,0.8736700000000001
421.021,22.80441,1.05082,-2.9092,0.8736
421.121,22.80752,1.04598,-2.90972,0.8735299999999999
421.221,22.81063,1.04108,-2.91007,0.87346
421.321,22.81375,1.0367600000000001,-2.91017,0.87339
421.421,22.81687,1.03288,-2.9102200000000003,0.8733200000000001
421.521,22.819979999999997,1.02922,-2.91046,0.87325
421.621,22.82309,1.02557,-2.91102,0.87318
421.721,22.82619,1.02187,-2.91174,0.87311
421.821,22.8293,1.01809,-2.91235,0.8730399999999999
421.921,22.8324,1.01421,-2.91261,0.87297
422.021,22.83551,1.01024,-2.91265,0.8729
422.121,22.838620000000002,1.00619,-2.9127400000000003,0.8728299999999999
422.221,22.841720000000002,1.0021,-2.9131400000000003,0.8727600000000001
422.321,22.844829999999998,0.99784,-2.91382,0.87269
422.421,22.847929999999998,0.9932,-2.91452,0.8726200000000001
422.521,22.851020000000002,0.98795,-2.91495,0.87255
422.621,22.8541,0.98211,-2.9150400000000003,0.8724799999999999
422.721,22.85719,0.97608,-2.9150400000000003,0.87241
422.821,22.86028,0.9702799999999999,-2.9152099999999996,0.87234
422.921,22.8634,0.96511,-2.9157,0.8722700000000001
423.021,22.86652,0.96095,-2.9163200000000002,0.8722
423.121,22.86964,0.9581299999999999,-2.9168,0.87213
423.221,22.87276,0.9568700000000001,-2.91693,0.8720600000000001
423.321,22.875870000000003,0.95647,-2.91685,0.8719899999999999
423.421,22.87898,0.9559200000000001,-2.9168,0.87192
423.521,22.882089999999998,0.9542799999999999,-2.917,0.87185
423.621,22.8852,0.95129,-2.91743,0.8717799999999999
423.721,22.88831,0.94711,-2.91791,0.87171
423.821,22.89142,0.9419299999999999,-2.9182900000000003,0.87164
423.921,22.89453,0.9361299999999999,-2.9185,0.8715700000000001
424.021,22.89765,0.9303100000000001,-2.9186099999999997,0.8715
424.121,22.900760000000002,0.9251,-2.91872,0.8714299999999999
424.221,22.903879999999997,0.9207799999999999,-2.91888,0.87136
424.321,22.90699,0.9169700000000001,-2.91909,0.8712799999999999
424.421,22.91011,0.9132399999999999,-2.9193599999999997,0.87121
424.521,22.913220000000003,0.90922,-2.91968,0.8711399999999999
424.621,22.916339999999998,0.9049200000000001,-2.9199900000000003,0.8710700000000001
424.721,22.91945,0.9004,-2.92021,0.871
424.821,22.92257,0.89576,-2.92028,0.87093
424.921,22.92569,0.89126,-2.9203099999999997,0.8708600000000001
425.021,22.9288,0.8871899999999999,-2.92044,0.87079
425.121,22.931910000000002,0.88384,-2.92083,0.87072
425.221,22.93502,0.88094,-2.92141,0.87065
425.321,22.938129999999997,0.8778,-2.92197,0.8705799999999999
425.421,22.94126,0.87374,-2.9223,0.87051
425.521,22.9444,0.86874,-2.92239,0.87044
425.621,22.94755,0.8635700000000001,-2.92245,0.8703700000000001
425.721,22.950689999999998,0.85908,-2.92275,0.8703
425.821,22.95381,0.8558,-2.9233700000000002,0.87023
425.921,22.95692,0.8536100000000001,-2.92408,0.87016
426.021,22.96003,0.85229,-2.92462,0.8700899999999999
426.121,22.96315,0.85156,-2.92481,0.8700200000000001
426.221,22.966260000000002,0.85083,-2.92481,0.86995
426.321,22.969379999999997,0.8494299999999999,-2.9249,0.8698799999999999
426.421,22.97249,0.8468,-2.92529,0.8698100000000001
426.521,22.97561,0.84309,-2.92588,0.86974
426.621,22.97873,0.8387700000000001,-2.92644,0.86967
426.721,22.98185,0.83431,-2.92673,0.86959
426.821,22.98498,0.8298399999999999,-2.92679,0.8695200000000001
426.921,22.9881,0.82521,-2.92682,0.86945
427.021,22.991220000000002,0.8202799999999999,-2.92706,0.8693799999999999
427.121,22.994329999999998,0.81516,-2.92754,0.86931
427.221,22.99744,0.81025,-2.92806,0.86924
427.321,23.00054,0.80598,-2.9283799999999998,0.8691700000000001
427.421,23.00364,0.8025,-2.92841,0.8691
427.521,23.00674,0.79927,-2.92833,0.86903
427.621,23.009829999999997,0.79569,-2.92834,0.8689600000000001
427.721,23.01292,0.7913,-2.92863,0.8688899999999999
427.821,23.01601,0.7865,-2.92909,0.86882
427.921,23.01911,0.78192,-2.92956,0.86875
428.021,23.02222,0.7781399999999999,-2.92988,0.8686799999999999
