Repository: ulfsri/fsri_materials_database

# Materials and Products Database

## 01_Data

Raw data generated from each apparatus are included here in plain-text format. The data is organized first by material, next by the short name of test apparatus used, and where applicable additional filtering by test settings.

### material.json

Each material directory contains a json file of the same name as the material. This file links the data stored in the repository as well as data and graphs produced by the accompanying scripts (__02_Scripts__) to the respective landing page for the material on the front-end website.

File: 01_Data/Masonite_New_grinder/MCC/Masonite_New_Grinder_MCC_30K_min_220328_R1.txt (part 2 of 4)
T Correction Coefficients:	0	1.024463	0
Time Shift (s):	14
*
Time (s)	Temperature (C)	N2 flow rate (cc/min)	O2 flow rate (cc/min)	Flow Rate (cc/min)	Oxygen (%)	HRR (W/g)	Heating rate (C/s)
348.000	241.700	80.005	19.993	103.855	19.953	5.129	0.514
348.500	241.952	80.002	19.994	103.856	19.953	5.146	0.532
349.000	242.138	80.004	19.994	103.855	19.954	5.082	0.486
349.500	242.432	80.004	19.994	103.855	19.951	5.277	0.459
350.000	242.695	80.004	19.994	103.849	19.950	5.368	0.518
350.500	242.929	80.004	19.994	103.850	19.950	5.387	0.527
351.000	243.169	80.005	19.995	103.857	19.952	5.196	0.486
351.500	243.396	80.005	19.994	103.860	19.948	5.503	0.471
352.000	243.676	80.005	19.994	103.856	19.948	5.542	0.487
352.500	243.871	80.004	19.993	103.854	19.946	5.698	0.491
353.000	244.149	80.004	19.994	103.849	19.944	5.844	0.474
353.500	244.417	80.005	19.995	103.848	19.945	5.736	0.509
354.000	244.620	80.006	19.994	103.853	19.945	5.742	0.508
354.500	244.873	80.007	19.994	103.860	19.947	5.615	0.463
355.000	245.149	80.006	19.994	103.867	19.942	6.015	0.493
355.500	245.361	80.005	19.994	103.874	19.944	5.835	0.509
356.000	245.650	80.006	19.994	103.876	19.947	5.623	0.494
356.500	245.910	80.005	19.994	103.875	19.944	5.825	0.525
357.000	246.112	80.006	19.993	103.876	19.945	5.731	0.506
357.500	246.392	80.005	19.994	103.878	19.946	5.646	0.472
358.000	246.594	80.005	19.994	103.879	19.943	5.909	0.482
358.500	246.891	80.005	19.992	103.879	19.943	5.934	0.490
359.000	247.120	80.005	19.994	103.880	19.941	6.082	0.512
359.500	247.390	80.006	19.995	103.883	19.941	6.084	0.513
360.000	247.579	80.005	19.995	103.883	19.940	6.133	0.479
360.500	247.823	80.005	19.994	103.883	19.940	6.169	0.446
361.000	248.097	80.007	19.993	103.883	19.942	6.008	0.476
361.500	248.363	80.004	19.995	103.883	19.943	5.944	0.529
362.000	248.582	80.006	19.993	103.878	19.943	5.925	0.513
362.500	248.849	80.006	19.994	103.881	19.943	5.916	0.486
363.000	249.134	80.005	19.994	103.883	19.940	6.130	0.519
363.500	249.360	80.004	19.995	103.883	19.942	5.984	0.531
364.000	249.574	80.006	19.993	103.881	19.940	6.149	0.476
364.500	249.853	80.006	19.994	103.876	19.942	5.984	0.466
365.000	250.110	80.006	19.994	103.870	19.941	6.075	0.514
365.500	250.378	80.006	19.993	103.864	19.941	6.045	0.531
366.000	250.584	80.005	19.994	103.860	19.937	6.405	0.500
366.500	250.847	80.005	19.994	103.863	19.939	6.230	0.472
367.000	251.078	80.006	19.993	103.870	19.938	6.313	0.482
367.500	251.324	80.006	19.994	103.871	19.935	6.506	0.486
368.000	251.571	80.007	19.993	103.868	19.938	6.303	0.485
368.500	251.849	80.005	19.994	103.864	19.935	6.545	0.509
369.000	252.046	80.004	19.994	103.858	19.937	6.371	0.500
369.500	252.339	80.005	19.993	103.852	19.934	6.626	0.483
370.000	252.618	80.005	19.993	103.850	19.935	6.549	0.531
370.500	252.809	80.006	19.993	103.853	19.932	6.714	0.521
371.000	253.079	80.005	19.993	103.854	19.933	6.686	0.466
371.500	253.343	80.005	19.993	103.851	19.929	6.984	0.498
372.000	253.559	80.005	19.993	103.848	19.931	6.835	0.507
372.500	253.798	80.003	19.993	103.843	19.931	6.858	0.468
373.000	254.033	80.004	19.993	103.840	19.927	7.128	0.465
373.500	254.262	80.004	19.991	103.840	19.928	7.046	0.469
374.000	254.527	80.005	19.993	103.840	19.929	6.999	0.479
374.500	254.725	80.004	19.993	103.840	19.924	7.353	0.478
375.000	255.037	80.005	19.993	103.840	19.924	7.355	0.486
375.500	255.320	80.005	19.993	103.840	19.921	7.612	0.552
376.000	255.573	80.004	19.992	103.840	19.922	7.496	0.565
376.500	255.812	80.006	19.993	103.840	19.925	7.277	0.514
377.000	256.031	80.005	19.993	103.844	19.920	7.636	0.475
377.500	256.310	80.005	19.993	103.850	19.921	7.582	0.478
378.000	256.543	80.006	19.992	103.858	19.924	7.354	0.505
378.500	256.778	80.005	19.993	103.866	19.922	7.516	0.490
379.000	257.057	80.006	19.992	103.874	19.921	7.594	0.491
379.500	257.319	80.005	19.993	103.878	19.923	7.455	0.528
380.000	257.547	80.007	19.992	103.880	19.917	7.891	0.516
380.500	257.800	80.005	19.993	103.879	19.917	7.900	0.485
381.000	258.022	80.006	19.992	103.878	19.921	7.618	0.478
381.500	258.283	80.008	19.993	103.871	19.918	7.823	0.479
382.000	258.576	80.006	19.993	103.863	19.913	8.181	0.519
382.500	258.805	80.007	19.994	103.855	19.914	8.124	0.538
383.000	259.066	80.006	19.993	103.848	19.911	8.377	0.506
383.501	259.304	80.007	19.994	103.842	19.910	8.422	0.495
384.000	259.515	80.007	19.994	103.833	19.908	8.607	0.474
384.500	259.779	80.007	19.993	103.830	19.907	8.644	0.462
385.000	260.018	80.009	19.991	103.830	19.905	8.822	0.489
385.500	260.261	80.006	19.992	103.830	19.907	8.693	0.492
386.000	260.523	80.007	19.993	103.834	19.904	8.860	0.493
386.500	260.738	80.007	19.993	103.847	19.905	8.828	0.491
387.000	261.015	80.006	19.993	103.858	19.905	8.821	0.485
387.500	261.271	80.007	19.993	103.871	19.899	9.314	0.513
388.000	261.512	80.007	19.992	103.886	19.900	9.220	0.515
388.500	261.740	80.006	19.992	103.898	19.897	9.433	0.483
389.000	261.966	80.006	19.993	103.913	19.897	9.444	0.461
389.500	262.221	80.004	19.993	103.920	19.899	9.249	0.468
390.000	262.487	80.006	19.994	103.916	19.893	9.707	0.501
390.500	262.715	80.005	19.994	103.906	19.895	9.567	0.508
391.000	262.987	80.005	19.992	103.896	19.891	9.906	0.497
391.500	263.230	80.005	19.993	103.879	19.890	9.972	0.507
392.000	263.484	80.005	19.994	103.869	19.890	10.000	0.506
392.500	263.720	80.005	19.993	103.867	19.887	10.174	0.494
393.000	264.026	80.006	19.993	103.869	19.890	9.977	0.516
393.500	264.217	80.005	19.993	103.873	19.887	10.230	0.519
394.000	264.502	80.005	19.993	103.879	19.885	10.342	0.486
394.500	264.723	80.005	19.994	103.890	19.882	10.555	0.491
395.000	264.981	80.005	19.994	103.898	19.882	10.555	0.492
395.500	265.245	80.007	19.995	103.905	19.884	10.442	0.500
396.000	265.473	80.005	19.995	103.913	19.880	10.761	0.507
396.500	265.703	80.004	19.992	103.916	19.883	10.520	0.475
397.000	265.959	80.003	19.994	103.915	19.878	10.906	0.472
397.500	266.185	80.003	19.995	103.910	19.876	10.995	0.484
398.000	266.421	80.005	19.995	103.904	19.878	10.875	0.472
398.501	266.658	80.005	19.993	103.895	19.876	11.001	0.468
399.000	266.928	80.006	19.992	103.887	19.877	10.967	0.490
399.500	267.168	80.003	19.994	103.881	19.872	11.321	0.509
400.000	267.461	80.005	19.993	103.879	19.870	11.503	0.522
400.500	267.713	80.006	19.993	103.877	19.869	11.574	0.539
401.000	267.983	80.005	19.993	103.881	19.868	11.638	0.533
401.500	268.158	80.005	19.993	103.884	19.867	11.723	0.483
402.000	268.400	80.006	19.994	103.886	19.868	11.655	0.431
402.500	268.637	80.006	19.994	103.887	19.865	11.875	0.448
403.000	268.931	80.006	19.991	103.894	19.861	12.171	0.505
403.500	269.164	80.004	19.994	103.898	19.866	11.814	0.529
404.000	269.417	80.006	19.994	103.901	19.864	11.976	0.506
404.500	269.650	80.007	19.993	103.909	19.862	12.142	0.486
405.000	269.927	80.006	19.993	103.924	19.861	12.200	0.498
405.500	270.174	80.008	19.992	103.932	19.858	12.446	0.517
406.000	270.406	80.004	19.993	103.933	19.855	12.641	0.502
406.500	270.659	80.006	19.992	103.933	19.854	12.713	0.482
407.000	270.921	80.006	19.993	103.924	19.850	13.063	0.500
407.500	271.162	80.007	19.993	103.908	19.850	13.052	0.508
408.000	271.413	80.006	19.993	103.889	19.847	13.245	0.498
408.500	271.683	80.006	19.992	103.872	19.846	13.364	0.507
409.000	271.921	80.003	19.993	103.858	19.840	13.798	0.514
409.500	272.217	80.005	19.993	103.849	19.840	13.781	0.521
410.000	272.421	80.006	19.993	103.846	19.841	13.732	0.517
410.500	272.673	80.004	19.992	103.851	19.837	14.017	0.478
411.000	272.907	80.006	19.994	103.866	19.835	14.160	0.471
411.500	273.183	80.006	19.993	103.879	19.833	14.316	0.498
412.000	273.397	80.005	19.993	103.886	19.830	14.557	0.500
412.500	273.659	80.005	19.993	103.889	19.829	14.620	0.483
413.000	273.958	80.006	19.994	103.887	19.827	14.799	0.518
413.500	274.177	80.005	19.993	103.879	19.824	14.999	0.539
414.000	274.430	80.005	19.994	103.878	19.825	14.956	0.495
414.500	274.689	80.006	19.993	103.886	19.823	15.101	0.492
415.000	274.925	80.007	19.993	103.894	19.823	15.121	0.503
415.500	275.162	80.005	19.993	103.898	19.819	15.366	0.484
416.000	275.413	80.005	19.993	103.905	19.822	15.134	0.480
416.500	275.681	80.006	19.992	103.912	19.816	15.597	0.503
417.000	275.904	80.005	19.994	103.911	19.815	15.662	0.505
417.500	276.168	80.006	19.992	103.911	19.817	15.516	0.489
418.000	276.448	80.004	19.994	103.915	19.813	15.829	0.515
418.500	276.714	80.007	19.993	103.916	19.811	15.999	0.545
419.000	276.960	80.005	19.993	103.914	19.810	16.071	0.529
419.500	277.198	80.006	19.993	103.914	19.804	16.519	0.498
420.000	277.418	80.004	19.993	103.917	19.806	16.386	0.471
420.500	277.665	80.003	19.993	103.918	19.801	16.804	0.463
421.000	277.902	80.004	19.995	103.912	19.803	16.634	0.476
421.500	278.138	80.004	19.995	103.904	19.800	16.855	0.479
422.000	278.400	80.005	19.995	103.897	19.796	17.122	0.485
422.500	278.658	80.004	19.994	103.892	19.795	17.259	0.509
423.000	278.886	80.004	19.994	103.893	19.792	17.488	0.503
423.500	279.137	80.004	19.994	103.900	19.792	17.446	0.482
424.000	279.392	80.004	19.993	103.908	19.789	17.709	0.492
424.500	279.657	80.004	19.993	103.914	19.787	17.847	0.513
425.000	279.886	80.003	19.993	103.909	19.781	18.285	0.507
425.500	280.144	80.004	19.993	103.902	19.781	18.272	0.491
426.000	280.415	80.006	19.993	103.896	19.779	18.460	0.508
426.500	280.660	80.004	19.995	103.888	19.778	18.499	0.523
427.000	280.900	80.005	19.994	103.882	19.777	18.605	0.500
427.500	281.149	80.004	19.994	103.879	19.771	19.074	0.486
428.000	281.395	80.004	19.994	103.875	19.768	19.277	0.492
428.500	281.641	80.004	19.993	103.873	19.768	19.273	0.494
429.000	281.862	80.004	19.993	103.874	19.763	19.710	0.479
429.500	282.132	80.004	19.994	103.874	19.762	19.750	0.479
430.000	282.422	80.004	19.994	103.877	19.759	19.994	0.526
430.500	282.655	80.004	19.994	103.882	19.759	19.995	0.542
431.000	282.890	80.005	19.994	103.886	19.760	19.935	0.495
431.500	283.143	80.005	19.993	103.892	19.755	20.269	0.478
432.000	283.356	80.005	19.994	103.899	19.754	20.384	0.477
432.500	283.595	80.005	19.994	103.907	19.754	20.387	0.459
433.000	283.880	80.006	19.993	103.920	19.756	20.215	0.488
433.500	284.121	80.005	19.994	103.937	19.751	20.566	0.525
434.000	284.394	80.007	19.993	103.953	19.748	20.841	0.520
434.500	284.612	80.005	19.993	103.958	19.746	21.006	0.503
435.000	284.859	80.005	19.993	103.956	19.747	20.891	0.478
435.500	285.093	80.005	19.993	103.947	19.744	21.129	0.473
436.000	285.351	80.007	19.992	103.934	19.738	21.591	0.487
436.500	285.587	80.006	19.992	103.919	19.737	21.652	0.493
437.000	285.796	80.005	19.994	103.916	19.733	21.998	0.469
437.500	286.119	80.005	19.993	103.920	19.735	21.835	0.489
438.000	286.355	80.008	19.992	103.933	19.737	21.662	0.546
438.500	286.591	80.007	19.993	103.950	19.732	22.021	0.515
439.000	286.832	80.007	19.993	103.967	19.733	21.987	0.474
439.500	287.110	80.007	19.993	103.982	19.732	22.062	0.498
440.000	287.335	80.007	19.993	103.995	19.732	22.049	0.511
440.500	287.579	80.005	19.994	103.995	19.726	22.486	0.486
441.000	287.825	80.007	19.993	103.986	19.726	22.514	0.479
441.500	288.106	80.006	19.993	103.975	19.725	22.610	0.509
442.000	288.339	80.007	19.994	103.965	19.722	22.792	0.521
442.500	288.576	80.006	19.993	103.957	19.718	23.131	0.492
443.000	288.815	80.007	19.993	103.950	19.717	23.202	0.473
443.500	289.061	80.006	19.993	103.942	19.715	23.341	0.481
444.000	289.288	80.004	19.993	103.931	19.712	23.553	0.479
444.501	289.539	80.005	19.993	103.918	19.710	23.715	0.475
445.000	289.785	80.006	19.993	103.906	19.711	23.676	0.487
445.500	290.087	80.005	19.994	103.902	19.707	23.946	0.522
446.000	290.280	80.005	19.994	103.900	19.701	24.386	0.522
446.500	290.573	80.005	19.993	103.905	19.702	24.321	0.491
447.000	290.813	80.006	19.993	103.906	19.700	24.506	0.510
447.500	291.036	80.007	19.993	103.904	19.700	24.505	0.498
448.000	291.291	80.004	19.994	103.897	19.696	24.786	0.471
448.500	291.549	80.004	19.994	103.890	19.698	24.667	0.495
449.000	291.832	80.004	19.994	103.882	19.696	24.772	0.527
449.500	292.043	80.004	19.994	103.885	19.695	24.863	0.517
450.000	292.272	80.004	19.994	103.897	19.694	24.969	0.467
450.500	292.503	80.006	19.993	103.919	19.693	25.033	0.450
451.000	292.786	80.004	19.994	103.936	19.693	25.017	0.487
451.500	293.027	80.004	19.995	103.952	19.688	25.449	0.519
452.000	293.291	80.006	19.994	103.953	19.689	25.313	0.515
452.500	293.509	80.004	19.994	103.947	19.689	25.355	0.494
453.000	293.790	80.005	19.995	103.933	19.688	25.414	0.491
453.500	294.043	80.005	19.994	103.918	19.686	25.588	0.516
454.000	294.353	80.004	19.995	103.904	19.686	25.569	0.548
454.500	294.559	80.005	19.994	103.897	19.687	25.469	0.540
455.000	294.754	80.004	19.994	103.889	19.684	25.729	0.459
455.500	295.050	80.005	19.995	103.884	19.681	25.954	0.446
456.000	295.287	80.006	19.993	103.891	19.683	25.793	0.512
456.500	295.517	80.005	19.993	103.905	19.678	26.220	0.500
457.000	295.788	80.004	19.994	103.921	19.679	26.086	0.484
457.500	296.023	80.006	19.995	103.941	19.679	26.142	0.504
458.000	296.308	80.005	19.994	103.952	19.676	26.370	0.513
458.500	296.529	80.007	19.994	103.957	19.678	26.193	0.513
459.000	296.793	80.007	19.994	103.957	19.673	26.562	0.496
459.500	296.994	80.005	19.994	103.954	19.674	26.516	0.475
460.000	297.286	80.007	19.994	103.949	19.673	26.611	0.479
460.500	297.525	80.007	19.993	103.947	19.673	26.552	0.512
461.000	297.771	80.007	19.994	103.940	19.672	26.609	0.508
461.500	298.015	80.007	19.994	103.932	19.673	26.563	0.488
462.000	298.252	80.008	19.993	103.929	19.672	26.632	0.486
462.500	298.551	80.007	19.994	103.935	19.671	26.723	0.509
463.000	298.785	80.008	19.993	103.952	19.668	26.934	0.534
463.500	299.044	80.008	19.993	103.976	19.668	26.968	0.512
464.000	299.314	80.007	19.993	103.994	19.669	26.869	0.511
464.500	299.532	80.009	19.992	104.001	19.664	27.271	0.509
465.000	299.790	80.008	19.992	103.995	19.667	27.057	0.482
465.500	300.050	80.008	19.993	103.977	19.663	27.315	0.496
466.000	300.257	80.007	19.992	103.964	19.664	27.285	0.493
466.500	300.549	80.008	19.992	103.956	19.661	27.500	0.483
467.000	300.829	80.006	19.993	103.956	19.663	27.328	0.535
467.500	301.075	80.007	19.992	103.954	19.660	27.548	0.549
468.000	301.350	80.007	19.994	103.961	19.661	27.514	0.524
468.500	301.594	80.006	19.993	103.972	19.661	27.519	0.520
469.000	301.855	80.007	19.993	103.985	19.658	27.740	0.512
469.500	302.060	80.007	19.993	103.999	19.658	27.717	0.486
470.000	302.321	80.006	19.992	104.005	19.658	27.711	0.466
470.500	302.549	80.006	19.993	104.000	19.660	27.581	0.478
471.000	302.831	80.005	19.993	103.981	19.657	27.807	0.499
471.500	303.090	80.006	19.992	103.958	19.659	27.630	0.525
472.000	303.333	80.005	19.994	103.940	19.657	27.813	0.522
472.500	303.537	80.005	19.993	103.934	19.655	27.907	0.474
473.000	303.787	80.005	19.993	103.932	19.656	27.841	0.450
473.500	304.073	80.005	19.993	103.938	19.655	27.920	0.495
474.000	304.337	80.006	19.993	103.946	19.655	27.958	0.543
474.500	304.571	80.005	19.993	103.952	19.653	28.070	0.524
475.000	304.826	80.006	19.993	103.953	19.655	27.949	0.494
475.500	305.080	80.005	19.994	103.954	19.653	28.071	0.499
476.000	305.302	80.005	19.993	103.952	19.654	28.057	0.493
476.500	305.563	80.006	19.994	103.949	19.652	28.195	0.480
477.000	305.800	80.006	19.993	103.948	19.652	28.197	0.491
477.500	306.048	80.007	19.993	103.947	19.651	28.257	0.492
478.000	306.332	80.005	19.993	103.951	19.649	28.399	0.508
478.500	306.585	80.005	19.993	103.951	19.647	28.535	0.535
479.000	306.809	80.005	19.993	103.950	19.649	28.382	0.507
479.500	307.084	80.004	19.993	103.947	19.649	28.417	0.487
480.000	307.289	80.006	19.993	103.941	19.648	28.493	0.490
480.500	307.543	80.005	19.993	103.933	19.646	28.631	0.470
481.000	307.786	80.005	19.993	103.927	19.645	28.705	0.478
481.500	308.042	80.005	19.993	103.924	19.647	28.564	0.498
482.000	308.292	80.006	19.993	103.922	19.645	28.740	0.503
482.500	308.552	80.005	19.994	103.923	19.645	28.686	0.508
483.001	308.788	80.005	19.994	103.928	19.642	28.953	0.503
483.501	309.051	80.004	19.993	103.936	19.641	29.007	0.497
484.000	309.312	80.005	19.993	103.943	19.639	29.134	0.511
484.500	309.587	80.004	19.993	103.948	19.640	29.062	0.530
485.000	309.822	80.004	19.993	103.953	19.639	29.143	0.523
485.500	310.089	80.006	19.992	103.954	19.638	29.260	0.506
486.000	310.275	80.005	19.993	103.951	19.637	29.347	0.478
486.501	310.559	80.004	19.993	103.948	19.637	29.310	0.461
487.000	310.827	80.003	19.994	103.945	19.634	29.579	0.511
487.500	311.071	80.005	19.994	103.945	19.635	29.499	0.532
488.000	311.341	80.004	19.994	103.946	19.635	29.465	0.513
488.500	311.599	80.004	19.993	103.949	19.635	29.462	0.521
489.000	311.869	80.005	19.993	103.947	19.633	29.658	0.528
489.500	312.140	80.005	19.993	103.948	19.633	29.621	0.534
490.000	312.418	80.005	19.993	103.947	19.630	29.830	0.545
490.500	312.676	80.005	19.993	103.944	19.629	29.958	0.543
491.000	312.946	80.005	19.993	103.942	19.629	29.903	0.533
491.500	313.174	80.005	19.993	103.942	19.625	30.270	0.513
492.001	313.374	80.005	19.992	103.937	19.625	30.251	0.463
492.500	313.664	80.005	19.993	103.931	19.624	30.340	0.459
493.000	313.889	80.007	19.993	103.931	19.624	30.331	0.502
493.500	314.171	80.005	19.992	103.929	19.622	30.448	0.511
494.000	314.452	80.006	19.993	103.929	19.622	30.486	0.535
494.500	314.678	80.005	19.992	103.930	19.622	30.470	0.536
495.000	314.906	80.005	19.993	103.933	19.622	30.445	0.480
495.500	315.176	80.005	19.992	103.933	19.621	30.557	0.476
496.000	315.437	80.005	19.992	103.932	19.621	30.542	0.514
496.500	315.681	80.005	19.992	103.936	19.620	30.605	0.518
497.000	315.887	80.005	19.992	103.942	19.619	30.656	0.478
497.500	316.146	80.005	19.993	103.941	19.618	30.776	0.458
498.000	316.395	80.005	19.992	103.941	19.619	30.723	0.486
498.500	316.636	80.004	19.994	103.943	19.617	30.853	0.499
499.000	316.914	80.005	19.992	103.939	19.616	30.891	0.505
499.500	317.126	80.005	19.993	103.937	19.617	30.882	0.505
500.000	317.373	80.005	19.993	103.941	19.614	31.046	0.474
500.500	317.636	80.006	19.992	103.946	19.611	31.341	0.484
501.000	317.904	80.004	19.992	103.950	19.609	31.442	0.520
501.500	318.170	80.005	19.993	103.952	19.611	31.339	0.532
502.000	318.393	80.004	19.993	103.954	19.609	31.432	0.511
502.500	318.674	80.006	19.992	103.948	19.608	31.518	0.497
503.000	318.935	80.003	19.993	103.941	19.608	31.523	0.523
503.500	319.145	80.005	19.992	103.935	19.605	31.775	0.506
504.000	319.391	80.005	19.993	103.931	19.604	31.886	0.464
504.500	319.658	80.004	19.993	103.925	19.603	31.943	0.485
505.000	319.899	80.006	19.993	103.926	19.602	31.978	0.511
505.500	320.165	80.004	19.992	103.930	19.599	32.203	0.507
506.000	320.368	80.004	19.993	103.931	19.597	32.370	0.488
506.500	320.617	80.004	19.993	103.928	19.594	32.619	0.461
507.000	320.845	80.004	19.992	103.928	19.596	32.496	0.465
507.500	321.126	80.003	19.993	103.926	19.591	32.820	0.492
508.000	321.354	80.004	19.993	103.920	19.589	33.006	0.509
508.500	321.637	80.004	19.993	103.918	19.587	33.159	0.510
509.000	321.867	80.004	19.993	103.919	19.588	33.101	0.512
509.500	322.115	80.004	19.993	103.926	19.583	33.495	0.496
510.000	322.408	80.004	19.993	103.933	19.584	33.388	0.510
510.500	322.615	80.003	19.993	103.941	19.584	33.401	0.521
511.000	322.882	80.005	19.993	103.949	19.584	33.401	0.487
511.500	323.137	80.004	19.992	103.957	19.582	33.518	0.498
512.000	323.354	80.005	19.994	103.957	19.582	33.575	0.497
512.500	323.645	80.005	19.993	103.958	19.577	33.895	0.490
513.000	323.848	80.004	19.992	103.958	19.575	34.035	0.501
513.500	324.150	80.004	19.992	103.961	19.576	33.972	0.500
514.000	324.387	80.004	19.993	103.963	19.572	34.267	0.522
514.500	324.609	80.005	19.993	103.971	19.571	34.347	0.499
515.000	324.897	80.004	19.993	103.973	19.568	34.599	0.485
515.500	325.128	80.005	19.994	103.973	19.566	34.767	0.514
516.000	325.387	80.005	19.993	103.969	19.564	34.942	0.504
516.500	325.592	80.004	19.993	103.963	19.562	35.054	0.477
517.000	325.862	80.005	19.994	103.955	19.559	35.339	0.470
517.500	326.108	80.005	19.995	103.952	19.557	35.473	0.495
518.000	326.379	80.007	19.995	103.952	19.552	35.871	0.517
518.500	326.651	80.006	19.994	103.952	19.552	35.866	0.530
519.000	326.880	80.006	19.995	103.955	19.553	35.770	0.522
519.500	327.125	80.007	19.994	103.959	19.548	36.176	0.487
520.000	327.371	80.006	19.994	103.970	19.545	36.363	0.483
520.500	327.593	80.007	19.993	103.986	19.543	36.545	0.480
521.000	327.874	80.006	19.993	104.003	19.543	36.542	0.485
521.500	328.127	80.006	19.994	104.018	19.541	36.633	0.518
522.000	328.371	80.007	19.993	104.025	19.538	36.873	0.515
522.500	328.603	80.006	19.994	104.033	19.534	37.211	0.487
523.000	328.827	80.006	19.993	104.011	19.533	37.271	0.466
523.500	329.085	80.007	19.993	103.979	19.530	37.528	0.469
524.000	329.330	80.007	19.994	103.953	19.528	37.672	0.493
524.500	329.617	80.006	19.993	103.935	19.524	37.961	0.518
525.000	329.843	80.006	19.994	103.913	19.522	38.136	0.522
525.500	330.121	80.007	19.993	103.918	19.520	38.279	0.508
526.000	330.353	80.006	19.993	103.934	19.516	38.554	0.508
526.500	330.601	80.006	19.994	103.956	19.514	38.716	0.495
527.000	330.841	80.007	19.995	104.003	19.512	38.863	0.483
527.500	331.088	80.007	19.994	104.028	19.510	39.081	0.487
528.000	331.342	80.006	19.993	104.036	19.503	39.617	0.494
528.500	331.606	80.006	19.993	104.039	19.499	39.876	0.510
529.000	331.885	80.007	19.994	104.030	19.495	40.202	0.531
529.500	332.148	80.007	19.994	103.997	19.491	40.528	0.542
530.000	332.367	80.006	19.993	103.982	19.492	40.430	0.512
530.500	332.643	80.006	19.993	103.975	19.488	40.739	0.489
531.000	332.869	80.005	19.993	103.971	19.484	41.085	0.498
531.500	333.114	80.005	19.994	103.970	19.480	41.343	0.486
532.000	333.385	80.006	19.993	103.965	19.477	41.586	0.494
532.500	333.616	80.005	19.993	103.965	19.474	41.848	0.509
533.000	333.909	80.006	19.994	103.973	19.472	41.980	0.513
533.500	334.156	80.006	19.992	103.982	19.466	42.426	0.532
534.000	334.392	80.007	19.993	103.990	19.464	42.645	0.511
534.500	334.672	80.004	19.994	103.997	19.461	42.800	0.499
535.000	334.947	80.005	19.994	103.998	19.454	43.356	0.536
535.500	335.231	80.004	19.994	103.994	19.453	43.445	0.557
536.000	335.459	80.006	19.994	103.986	19.450	43.643	0.535
536.500	335.720	80.005	19.993	103.976	19.443	44.205	0.500
537.000	335.936	80.007	19.994	103.968	19.437	44.633	0.483
537.500	336.210	80.005	19.993	103.966	19.435	44.793	0.484
538.000	336.466	80.006	19.993	103.969	19.433	44.997	0.510
538.500	336.706	80.006	19.994	103.979	19.428	45.310	0.513
539.000	336.987	80.007	19.993	103.995	19.428	45.355	0.508
539.500	337.222	80.005	19.994	104.011	19.424	45.679	0.519
540.000	337.463	80.006	19.993	104.027	19.418	46.127	0.497
540.500	337.754	80.006	19.993	104.042	19.416	46.304	0.504
541.000	338.002	80.005	19.994	104.052	19.410	46.756	0.535
541.500	338.275	80.007	19.993	104.061	19.406	47.014	0.530
542.000	338.501	80.006	19.994	104.067	19.400	47.498	0.510
542.500	338.743	80.006	19.994	104.066	19.395	47.902	0.484
543.000	339.000	80.006	19.993	104.067	19.393	48.058	0.483
543.500	339.294	80.006	19.994	104.071	19.389	48.366	0.525
544.000	339.529	80.007	19.994	104.076	19.385	48.623	0.540
544.500	339.815	80.008	19.994	104.079	19.383	48.835	0.525
545.000	340.055	80.006	19.994	104.078	19.371	49.739	0.523
545.500	340.329	80.006	19.993	104.074	19.367	50.028	0.520
546.000	340.558	80.007	19.994	104.065	19.362	50.452	0.509
546.500	340.854	80.006	19.994	104.049	19.359	50.677	0.514
547.000	341.096	80.007	19.994	104.040	19.350	51.368	0.531
547.500	341.341	80.006	19.994	104.035	19.346	51.647	0.512
548.000	341.628	80.007	19.993	104.030	19.342	51.989	0.510
548.500	341.863	80.006	19.994	104.031	19.334	52.607	0.527
549.000	342.132	80.006	19.994	104.032	19.332	52.753	0.513
549.501	342.391	80.006	19.994	104.032	19.326	53.214	0.516
550.001	342.619	80.006	19.994	104.033	19.320	53.644	0.507
550.500	342.872	80.005	19.995	104.042	19.314	54.108	0.484
551.000	343.148	80.006	19.994	104.052	19.308	54.569	0.505
551.500	343.399	80.006	19.994	104.062	19.305	54.826	0.528
552.000	343.624	80.007	19.993	104.073	19.296	55.469	0.501
552.500	343.906	80.005	19.993	104.081	19.292	55.833	0.491
553.000	344.152	80.004	19.994	104.081	19.284	56.394	0.518
553.500	344.405	80.006	19.992	104.079	19.275	57.140	0.514
554.000	344.679	80.004	19.993	104.076	19.277	56.977	0.513
554.500	344.890	80.004	19.992	104.073	19.265	57.911	0.506
555.000	345.186	80.005	19.994	104.073	19.261	58.208	0.496
555.500	345.443	80.005	19.993	104.073	19.255	58.646	0.530
556.000	345.678	80.004	19.993	104.073	19.251	58.947	0.522
556.500	345.901	80.003	19.994	104.075	19.246	59.301	0.475
557.000	346.194	80.005	19.992	104.075	19.235	60.190	0.487
557.500	346.438	80.006	19.993	104.079	19.230	60.585	0.527
558.000	346.694	80.004	19.992	104.086	19.222	61.177	0.518
558.500	346.960	80.004	19.992	104.094	19.220	61.369	0.511
559.000	347.198	80.004	19.993	104.101	19.210	62.133	0.513
559.500	347.435	80.005	19.992	104.115	19.205	62.502	0.489
560.000	347.680	80.004	19.994	104.127	19.199	62.978	0.478
560.500	347.927	80.005	19.993	104.131	19.190	63.669	0.487
561.000	348.194	80.004	19.993	104.131	19.183	64.168	0.504
561.500	348.411	80.005	19.994	104.129	19.176	64.748	0.499
562.000	348.647	80.005	19.993	104.121	19.169	65.273	0.469
562.500	348.932	80.003	19.993	104.113	19.161	65.865	0.487
563.000	349.200	80.004	19.993	104.110	19.154	66.423	0.537
563.500	349.458	80.003	19.994	104.112	19.151	66.647	0.539
564.000	349.740	80.005	19.993	104.117	19.143	67.242	0.533
564.500	349.981	80.005	19.992	104.127	19.135	67.861	0.532
565.000	350.230	80.005	19.993	104.135	19.124	68.732	0.506
565.500	350.507	80.005	19.992	104.140	19.119	69.085	0.508
566.000	350.719	80.004	19.993	104.139	19.109	69.849	0.508
566.500	350.980	80.005	19.992	104.136	19.101	70.501	0.481
567.000	351.200	80.004	19.993	104.135	19.092	71.183	0.477
567.500	351.459	80.006	19.992	104.135	19.087	71.601	0.481
568.000	351.734	80.005	19.993	104.138	19.077	72.316	0.507
568.500	351.964	80.005	19.993	104.146	19.073	72.643	0.519
569.000	352.228	80.004	19.992	104.152	19.065	73.295	0.500
569.500	352.510	80.005	19.992	104.153	19.055	74.034	0.520
570.000	352.786	80.004	19.993	104.153	19.047	74.652	0.551
570.500	352.986	80.006	19.993	104.149	19.040	75.176	0.517
571.000	353.290	80.006	19.992	104.149	19.032	75.768	0.490
571.500	353.521	80.005	19.993	104.151	19.024	76.381	0.520
572.000	353.775	80.004	19.993	104.152	19.018	76.878	0.510
572.500	354.051	80.005	19.993	104.152	19.007	77.699	0.507
573.000	354.289	80.004	19.993	104.156	19.000	78.234	0.522
573.500	354.542	80.005	19.993	104.157	18.995	78.654	0.502
574.000	354.772	80.004	19.995	104.159	18.987	79.237	0.487
574.500	354.997	80.003	19.993	104.164	18.975	80.192	0.469
575.000	355.267	80.004	19.993	104.168	18.968	80.667	0.475
575.500	355.552	80.003	19.994	104.170	18.961	81.212	0.525
576.000	355.784	80.006	19.993	104.176	18.954	81.773	0.536
576.500	355.987	80.004	19.992	104.181	18.945	82.492	0.477
577.000	356.289	80.005	19.993	104.183	18.938	83.027	0.470
577.500	356.506	80.005	19.994	104.193	18.930	83.646	0.511
578.000	356.777	80.006	19.994	104.205	18.922	84.264	0.503
578.500	357.047	80.005	19.993	104.214	18.916	84.704	0.515
579.000	357.286	80.005	19.993	104.219	18.905	85.571	0.525
579.500	357.484	80.005	19.994	104.224	18.897	86.136	0.473
580.000	357.795	80.005	19.992	104.224	18.893	86.443	0.473
580.500	358.041	80.005	19.993	104.224	18.882	87.248	0.533
581.000	358.268	80.005	19.993	104.223	18.873	87.950	0.515
581.500	358.498	80.005	19.993	104.225	18.863	88.715	0.465
582.000	358.737	80.005	19.993	104.224	18.857	89.219	0.463
582.500	358.989	80.004	19.993	104.226	18.850	89.784	0.480
583.000	359.265	80.005	19.991	104.226	18.843	90.300	0.509
583.500	359.502	80.003	19.994	104.227	18.836	90.865	0.521
584.000	359.725	80.004	19.994	104.227	18.829	91.409	0.486
584.500	359.998	80.005	19.993	104.222	18.817	92.345	0.478
585.000	360.241	80.005	19.993	104.215	18.810	92.873	0.507
585.500	360.501	80.005	19.994	104.214	18.801	93.584	0.510
586.000	360.735	80.006	19.992	104.214	18.793	94.166	0.498
586.500	360.990	80.003	19.993	104.209	18.788	94.562	0.492
587.000	361.218	80.004	19.993	104.212	18.775	95.544	0.486
587.500	361.478	80.004	19.994	104.219	18.769	96.006	0.485
588.001	361.673	80.005	19.992	104.219	18.765	96.330	0.471
588.500	361.941	80.004	19.993	104.219	18.754	97.189	0.459
589.000	362.187	80.005	19.993	104.225	18.747	97.744	0.489
589.500	362.433	80.005	19.993	104.220	18.741	98.174	0.503
590.000	362.671	80.005	19.993	104.217	18.735	98.688	0.487
590.500	362.935	80.004	19.994	104.217	18.724	99.533	0.493
591.000	363.183	80.005	19.993	104.211	18.722	99.669	0.507
591.500	363.375	80.004	19.993	104.203	18.715	100.196	0.475
592.000	363.620	80.004	19.993	104.202	18.711	100.530	0.438
592.500	363.917	80.004	19.992	104.200	18.700	101.349	0.490
593.000	364.144	80.005	19.992	104.203	18.698	101.494	0.534
593.500	364.415	80.004	19.991	104.216	18.690	102.093	0.511
594.000	364.650	80.004	19.992	104.230	18.688	102.195	0.501
594.500	364.931	80.006	19.993	104.244	18.682	102.709	0.511
595.000	365.122	80.005	19.993	104.262	18.673	103.409	0.495
595.500	365.391	80.005	19.992	104.274	18.672	103.414	0.466
596.000	365.598	80.004	19.993	104.276	18.668	103.723	0.468
596.500	365.891	80.005	19.993	104.274	18.666	103.876	0.488
597.000	366.117	80.005	19.994	104.271	18.663	104.123	0.509
597.500	366.402	80.007	19.994	104.258	18.658	104.458	0.515
598.000	366.638	80.006	19.993	104.247	18.653	104.866	0.516
598.500	366.878	80.007	19.992	104.245	18.653	104.816	0.499
599.000	367.137	80.005	19.993	104.251	18.651	104.993	0.487
599.500	367.385	80.006	19.993	104.267	18.649	105.136	0.503
600.000	367.623	80.005	19.992	104.290	18.644	105.488	0.497
600.500	367.869	80.007	19.993	104.312	18.643	105.614	0.485
601.000	368.123	80.006	19.993	104.329	18.641	105.768	0.492
601.500	368.349	80.007	19.993	104.341	18.640	105.839	0.490
602.000	368.609	80.007	19.992	104.344	18.640	105.830	0.483
602.500	368.866	80.008	19.993	104.336	18.640	105.836	0.502
603.000	369.138	80.007	19.994	104.323	18.639	105.879	0.523
603.500	369.387	80.006	19.993	104.311	18.637	106.040	0.525
604.000	369.629	80.008	19.994	104.297	18.643	105.597	0.506
604.500	369.912	80.007	19.993	104.281	18.640	105.760	0.508
605.000	370.123	80.006	19.993	104.275	18.640	105.766	0.509
605.500	370.341	80.007	19.993	104.272	18.644	105.482	0.462
606.000	370.599	80.005	19.994	104.267	18.643	105.532	0.452
606.500	370.843	80.006	19.992	104.259	18.648	105.159	0.489
607.000	371.075	80.006	19.994	104.250	18.645	105.374	0.489
607.500	371.347	80.007	19.994	104.236	18.649	105.074	0.490
608.000	371.588	80.006	19.993	104.221	18.652	104.825	0.509
608.500	371.896	80.004	19.993	104.206	18.656	104.507	0.531
609.001	372.098	80.006	19.993	104.198	18.656	104.459	0.530
609.500	372.336	80.005	19.994	104.190	18.660	104.175	0.475
610.000	372.598	80.006	19.994	104.189	18.669	103.520	0.470
610.500	372.896	80.006	19.993	104.188	18.671	103.320	0.530
611.000	373.185	80.006	19.994	104.187	18.678	102.831	0.573
611.500	373.425	80.006	19.993	104.186	18.684	102.350	0.558
612.000	373.662	80.006	19.993	104.186	18.692	101.728	0.503
612.500	373.954	80.007	19.993	104.182	18.696	101.398	0.503
613.000	374.189	80.004	19.993	104.174	18.703	100.840	0.528
613.500	374.405	80.005	19.993	104.170	18.713	100.057	0.489
614.000	374.691	80.005	19.993	104.162	18.719	99.581	0.477
614.500	374.914	80.005	19.994	104.154	18.729	98.772	0.505
615.000	375.138	80.005	19.993	104.152	18.739	98.035	0.478
615.501	375.439	80.005	19.993	104.149	18.750	97.135	0.486
616.000	375.697	80.006	19.992	104.139	18.759	96.469	0.542
616.500	375.912	80.005	19.995	104.137	18.765	96.030	0.516
617.000	376.212	80.006	19.993	104.136	18.778	94.989	0.494
617.500	376.459	80.007	19.993	104.128	18.792	93.980	0.531
618.000	376.753	80.005	19.993	104.118	18.801	93.311	0.544
618.500	376.992	80.006	19.993	104.107	18.817	92.054	0.537
619.000	377.221	80.006	19.992	104.089	18.827	91.315	0.501
619.500	377.467	80.007	19.993	104.075	18.841	90.215	0.472
620.000	377.765	80.006	19.993	104.068	18.857	88.938	0.510
620.500	378.005	80.006	19.994	104.065	18.871	87.869	0.541
621.001	378.252	80.005	19.992	104.073	18.888	86.598	0.513
621.500	378.518	80.006	19.993	104.076	18.903	85.408	0.500
622.000	378.740	80.006	19.992	104.069	18.918	84.243	0.500
622.500	378.976	80.007	19.992	104.060	18.934	83.021	0.473
623.000	379.207	80.006	19.992	104.051	18.950	81.816	0.462
623.500	379.490	80.007	19.992	104.037	18.963	80.772	0.491
624.000	379.775	80.007	19.993	104.028	18.982	79.343	0.541
624.500	379.978	80.007	19.992	104.018	18.997	78.220	0.528
625.000	380.289	80.006	19.993	104.002	19.016	76.764	0.501
625.500	380.536	80.007	19.993	103.980	19.030	75.648	0.536
626.000	380.778	80.007	19.992	103.961	19.048	74.290	0.523
626.500	381.039	80.007	19.992	103.941	19.066	72.932	0.496
627.000	381.273	80.007	19.992	103.927	19.082	71.708	0.499
627.500	381.520	80.008	19.993	103.928	19.104	69.989	0.488
628.000	381.821	80.008	19.992	103.942	19.121	68.719	0.515
628.500	382.040	80.007	19.992	103.953	19.143	67.065	0.534
629.000	382.288	80.008	19.992	103.961	19.159	65.832	0.493
629.500	382.575	80.008	19.992	103.970	19.179	64.303	0.501
630.000	382.803	80.008	19.993	103.963	19.195	63.037	0.525
630.500	383.055	80.008	19.993	103.949	19.216	61.469	0.498
631.000	383.326	80.006	19.993	103.936	19.234	60.046	0.502
631.500	383.587	80.006	19.992	103.925	19.254	58.561	0.528
632.000	383.811	80.005	19.993	103.910	19.271	57.198	0.508
632.500	384.036	80.007	19.994	103.901	19.294	55.484	0.467
633.000	384.326	80.005	19.994	103.890	19.310	54.228	0.482
633.500	384.564	80.005	19.994	103.876	19.329	52.843	0.521
634.000	384.819	80.007	19.993	103.863	19.350	51.222	0.511
634.500	385.087	80.005	19.993	103.854	19.368	49.865	0.508
635.000	385.376	80.004	19.993	103.851	19.383	48.721	0.540
635.500	385.579	80.003	19.994	103.847	19.401	47.312	0.525
636.000	385.887	80.003	19.994	103.844	19.421	45.805	0.501
636.500	386.128	80.003	19.993	103.843	19.439	44.453	0.530
637.000	386.359	80.004	19.993	103.843	19.454	43.301	0.511
637.500	386.640	80.005	19.994	103.838	19.472	41.874	0.492
638.000	386.866	80.004	19.994	103.839	19.487	40.752	0.510
638.500	387.098	80.002	19.994	103.839	19.502	39.620	0.482
639.000	387.383	80.003	19.994	103.839	19.520	38.181	0.487
639.500	387.633	80.003	19.994	103.841	19.537	36.942	0.526
640.000	387.882	80.003	19.994	103.836	19.551	35.820	0.517
640.501	388.148	80.005	19.994	103.827	19.566	34.680	0.507
641.000	388.386	80.004	19.995	103.813	19.582	33.456	0.510
641.500	388.611	80.004	19.993	103.803	19.596	32.414	0.483
642.000	388.937	80.004	19.994	103.798	19.609	31.390	0.507
642.500	389.163	80.004	19.994	103.797	19.623	30.347	0.552
643.000	389.387	80.004	19.995	103.798	19.635	29.408	0.501
643.500	389.667	80.004	19.994	103.804	19.650	28.285	0.477
644.000	389.925	80.004	19.994	103.807	19.665	27.105	0.521
644.500	390.179	80.005	19.993	103.803	19.677	26.231	0.526
645.000	390.455	80.005	19.994	103.807	19.688	25.410	0.521
645.500	390.715	80.005	19.994	103.814	19.700	24.499	0.533
646.000	390.966	80.004	19.994	103.825	19.708	23.819	0.523
646.500	391.222	80.005	19.994	103.833	19.721	22.873	0.509
647.000	391.452	80.005	19.992	103.840	19.727	22.420	0.496
647.500	391.725	80.005	19.993	103.842	19.738	21.578	0.494
648.000	391.989	80.005	19.993	103.841	19.744	21.077	0.520
648.500	392.226	80.005	19.993	103.836	19.754	20.332	0.519
649.000	392.483	80.005	19.993	103.824	19.761	19.790	0.498
649.500	392.749	80.005	19.993	103.808	19.768	19.256	0.509
650.000	393.017	80.005	19.993	103.790	19.779	18.425	0.529
650.500	393.267	80.005	19.992	103.768	19.784	18.067	0.526
651.000	393.500	80.007	19.994	103.754	19.788	17.782	0.500
651.500	393.767	80.005	19.993	103.754	19.798	16.998	0.492
652.000	393.991	80.007	19.993	103.760	19.803	16.623	0.496
652.500	394.301	80.007	19.993	103.770	19.807	16.333	0.512
653.000	394.512	80.005	19.992	103.784	19.817	15.527	0.528
653.500	394.762	80.005	19.994	103.790	19.819	15.373	0.492
654.000	395.065	80.006	19.993	103.793	19.821	15.214	0.507
654.500	395.317	80.005	19.992	103.792	19.833	14.279	0.554
655.000	395.566	80.005	19.993	103.786	19.838	13.950	0.528
655.500	395.786	80.005	19.993	103.786	19.841	13.716	0.485
656.000	396.082	80.005	19.993	103.788	19.847	13.198	0.492
656.500	396.292	80.006	19.992	103.789	19.847	13.203	0.511
657.000	396.532	80.006	19.993	103.793	19.854	12.701	0.478
657.500	396.807	80.005	19.993	103.801	19.855	12.609	0.482
658.000	397.090	80.006	19.994	103.803	19.857	12.440	0.536
658.500	397.365	80.007	19.993	103.804	19.861	12.176	0.558
659.000	397.560	80.006	19.994	103.805	19.866	11.801	0.514
659.500	397.798	80.005	19.992	103.804	19.870	11.463	0.451
660.000	398.095	80.004	19.993	103.801	19.872	11.308	0.484
660.500	398.341	80.006	19.993	103.799	19.874	11.173	0.539
661.000	398.582	80.004	19.993	103.799	19.878	10.851	0.516
661.500	398.807	80.005	19.993	103.798	19.879	10.781	0.477
662.000	399.061	80.005	19.994	103.801	19.882	10.573	0.472
662.500	399.340	80.005	19.993	103.809	19.883	10.513	0.506
663.000	399.577	80.004	19.993	103.817	19.886	10.250	0.525
663.500	399.812	80.004	19.993	103.821	19.890	9.952	0.494
664.000	400.082	80.007	19.993	103.821	19.890	9.960	0.488
664.500	400.314	80.004	19.992	103.810	19.893	9.758	0.504
665.001	400.570	80.005	19.993	103.795	19.893	9.697	0.495
665.500	400.790	80.005	19.993	103.779	19.895	9.537	0.482
666.000	401.026	80.005	19.993	103.767	19.896	9.484	0.466
666.500	401.284	80.005	19.992	103.760	19.897	9.396	0.475
667.000	401.530	80.005	19.993	103.765	19.897	9.442	0.499
667.500	401.780	80.003	19.992	103.772	19.896	9.463	0.500
668.000	402.039	80.004	19.993	103.779	19.896	9.493	0.503
668.500	402.303	80.006	19.993	103.787	19.896	9.532	0.516
669.000	402.524	80.004	19.992	103.791	19.897	9.437	0.504
669.500	402.751	80.004	19.993	103.792	19.898	9.369	0.466
670.000	403.077	80.005	19.993	103.792	19.899	9.241	0.501
670.500	403.289	80.003	19.993	103.792	19.901	9.150	0.545
671.000	403.516	80.005	19.993	103.793	19.905	8.824	0.488
671.500	403.781	80.004	19.993	103.791	19.905	8.824	0.465
672.000	404.031	80.005	19.993	103.785	19.903	8.998	0.504
672.500	404.279	80.004	19.993	103.783	19.904	8.899	0.507
673.000	404.545	80.006	19.993	103.777	19.903	8.947	0.506
673.500	404.766	80.005	19.993	103.773	19.906	8.754	0.501
674.000	405.054	80.005	19.992	103.770	19.908	8.617	0.498
674.501	405.273	80.005	19.994	103.770	19.907	8.649	0.508
675.000	405.512	80.006	19.993	103.768	19.908	8.568	0.482
675.500	405.796	80.005	19.993	103.771	19.909	8.493	0.490
676.000	406.021	80.005	19.994	103.774	19.910	8.434	0.516
676.500	406.273	80.006	19.994	103.781	19.913	8.212	0.493
677.000	406.547	80.006	19.993	103.789	19.914	8.132	0.501
677.500	406.789	80.006	19.993	103.799	19.914	8.100	0.521
678.000	407.045	80.006	19.993	103.809	19.916	7.954	0.507
678.500	407.277	80.006	19.993	103.811	19.915	8.063	0.493
679.000	407.547	80.007	19.992	103.817	19.917	7.903	0.495
679.500	407.750	80.007	19.992	103.824	19.916	7.940	0.488
680.000	408.043	80.006	19.992	103.828	19.920	7.653	0.485
680.500	408.252	80.006	19.993	103.829	19.924	7.334	0.499
681.000	408.524	80.005	19.993	103.834	19.921	7.586	0.491
681.500	408.750	80.008	19.992	103.836	19.922	7.516	0.489
682.000	409.004	80.007	19.993	103.837	19.922	7.494	0.489
682.500	409.241	80.007	19.993	103.837	19.924	7.372	0.486
683.000	409.491	80.006	19.992	103.843	19.920	7.685	0.489
683.500	409.737	80.005	19.993	103.843	19.921	7.609	0.492
684.000	409.984	80.007	19.992	103.837	19.921	7.591	0.494
684.501	410.254	80.007	19.992	103.829	19.922	7.551	0.505
685.000	410.518	80.007	19.992	103.812	19.917	7.878	0.525
685.500	410.777	80.007	19.992	103.792	19.918	7.802	0.528
686.000	411.043	80.006	19.992	103.782	19.917	7.911	0.524
686.500	411.263	80.006	19.993	103.776	19.919	7.742	0.506
687.000	411.500	80.007	19.992	103.773	19.920	7.688	0.472
687.500	411.765	80.006	19.992	103.774	19.917	7.876	0.479
688.000	412.005	80.007	19.992	103.780	19.920	7.695	0.503
688.500	412.294	80.007	19.993	103.777	19.921	7.606	0.517
689.000	412.512	80.006	19.992	103.774	19.919	7.733	0.518
689.500	412.735	80.006	19.993	103.771	19.919	7.754	0.474
690.000	412.987	80.007	19.993	103.771	19.922	7.490	0.458
690.500	413.290	80.005	19.992	103.766	19.923	7.403	0.515
691.000	413.515	80.004	19.993	103.768	19.924	7.357	0.542
691.500	413.771	80.007	19.991	103.775	19.923	7.443	0.504
692.000	413.998	80.005	19.993	103.787	19.924	7.325	0.482
692.500	414.232	80.007	19.993	103.802	19.926	7.191	0.472
693.000	414.497	80.005	19.993	103.821	19.929	6.983	0.480
