Repository: ulfsri/fsri_materials_database

#Database of Contemporary Material Properties for Fire Investigation Analysis
This project was supported by Award No. 2019-DU-BX-0018, awarded by the National Institute of Justice, Office of Justice Programs, U.S. Department of Justice. 

***
***

## Database Structure

## 01_Data/
Raw data generated from each apparatus are included here in plain-text format. The data is organized first by material, next by the short name of test apparatus used, and where applicable additional filtering by test settings.

### Test Apparatus and Data File Structure
- __Cone Calorimeter__ (Cone)
    + Data file structure is the material test, the short name for the apparatus, heat flux setting and scan/scalar, date of test, and replicate number. Scan is for the raw output data and scalar is for the initial conditions and high-level test parameters. 
        * Example: __MDF_Cone_HF25scalar_210323_R1__ stands for the first replicate of scalar data generated from a medium density fiber board test in cone calorimeter exposed to 25 kW/m<sup>2</sup> on March 23, 2021.
- __Heat Flow Meter__ (HFM)
    + Data file structure is the material test, the short name for the apparatus, whether test was dry or wet, whether test was for thermal conductivity or heat capacity, date of test, and replicate number. Scan is for the raw output data and scalar is for the initial conditions and high-level test parameters. 
        * Example: __OSB_HFM_Dry_Conductivity_210315_R3.tst__ stands for the third replicate of the data generated from an oriented strand board test in the heat flow meter tested dry for thermal conductivity on March 15, 2021.
- __Simultaneous Thermal Analyzer__ (STA)
    + Data file structure is the material test, the short name for the apparatus, the atmosphere tested in, the heating rate in Kelvin per minute and data/meta, date of test, and replicate number. Data is for the raw output data and meta is for the initial conditions and high-level test parameters. 
        * Example: __Polyester_Batting_STA_N2_3KData_210215_R1.csv__ stands for the first replicate of the data generated from a polyester batting board test in the simultaneous thermal analyzer tested in nitrogen with a heating rate of 3 Kelvin per minute on March 15, 2021.

# Materials and Products Database

## 01_Data

Raw data generated from each apparatus are included here in plain-text format. The data is organized first by material, next by the short name of test apparatus used, and where applicable additional filtering by test settings.

### material.json

Each material directory contains a json file of the same name as the material. This file links the data stored in the repository as well as data and graphs produced by the accompanying scripts (__02_Scripts__) to the respective landing page for the material on the front-end website.

File: 01_Data/Memory_Foam_Carpet_Pad/Cone/Memory_Foam_Carpet_Pad_Cone_HF25Scalar_220921_R1.csv
LABORATORY,FSRI 
TEST IDENT,MFCP_HF25_1
OPERATOR,Dow
MATERIAL,Memory foam carpet pad
ORIENTATION,Horizontal
HEAT FLUX,25
SURF AREA,0.009999999776482582
C FACTOR,0.039023857563734055
SPEC HOLDER DIFF,-566
SPECIMEN MASS,16.739999771118164
SCAN TIME,0.25
O2 DELAY TIME,11
CO DELAY TIME,11
CO2 DELAY TIME,8
FLOW FACTOR,1
SCAN COUNT,992
TIME TO IGN,10.75
END OF TEST SCAN,512
END OF TEST TIME,128
TEST STATUS,1
PRE TEST CMT,Dimensions: 100.20 x 101.87 x 12.58 mm
POST TEST CMT,"Corners of foil pan lifted upwards during fire decay stage, beginning less than 10 seconds before flames extinguished. "

File: 01_Data/Memory_Foam_Carpet_Pad/Cone/Memory_Foam_Carpet_Pad_Cone_HF25Scalar_220921_R2.csv
LABORATORY,FSRI 
TEST IDENT,MFCP_HF25_2
OPERATOR,Dow
MATERIAL,Memory foam carpet pad
ORIENTATION,Horizontal
HEAT FLUX,25
SURF AREA,0.009999999776482582
C FACTOR,0.039023857563734055
SPEC HOLDER DIFF,-566
SPECIMEN MASS,16.93000030517578
SCAN TIME,0.25
O2 DELAY TIME,11
CO DELAY TIME,11
CO2 DELAY TIME,8
FLOW FACTOR,1
SCAN COUNT,978
TIME TO IGN,8
END OF TEST SCAN,498
END OF TEST TIME,124.5
TEST STATUS,1
PRE TEST CMT,Dimensions: 100.42 x 103.53 x 12.83 mm
POST TEST CMT,"Corners of foil pan lifted upwards during fire decay stage, beginning less than 10 seconds before flames extinguished. "

File: 01_Data/Memory_Foam_Carpet_Pad/Cone/Memory_Foam_Carpet_Pad_Cone_HF25Scalar_220921_R3.csv
LABORATORY,FSRI 
TEST IDENT,MFCP_HF25_3
OPERATOR,Dow
MATERIAL,Memory foam carpet pad
ORIENTATION,Horizontal
HEAT FLUX,25
SURF AREA,0.009999999776482582
C FACTOR,0.039023857563734055
SPEC HOLDER DIFF,-566
SPECIMEN MASS,16.420000076293945
SCAN TIME,0.25
O2 DELAY TIME,11
CO DELAY TIME,11
CO2 DELAY TIME,8
FLOW FACTOR,1
SCAN COUNT,979
TIME TO IGN,9.75
END OF TEST SCAN,499
END OF TEST TIME,124.75
TEST STATUS,1
PRE TEST CMT,Dimensions: 102.12 x 103.02 x 12.87 mm
POST TEST CMT,"Corners of foil pan lifted upwards during fire decay stage, beginning less than 10 seconds before flames extinguished. "

File: 01_Data/Memory_Foam_Carpet_Pad/Cone/Memory_Foam_Carpet_Pad_Cone_HF50Scalar_220915_R1.csv
LABORATORY,FSRI 
TEST IDENT,MFCP_HF50_1
OPERATOR,Dow
MATERIAL,Memory Foam Carpet Pad
ORIENTATION,Horizontal
HEAT FLUX,50
SURF AREA,0.009999999776482582
C FACTOR,0.04218441992998123
SPEC HOLDER DIFF,-566
SPECIMEN MASS,16.65999984741211
SCAN TIME,0.25
O2 DELAY TIME,11
CO DELAY TIME,11
CO2 DELAY TIME,8
FLOW FACTOR,1
SCAN COUNT,914
TIME TO IGN,2.5
END OF TEST SCAN,434
END OF TEST TIME,108.5
TEST STATUS,1
PRE TEST CMT,Dimensions: 99.53 x 99.82 x 12.47 mm
POST TEST CMT,Corners of foil pan curled upwards during fire decay stage.

File: 01_Data/Memory_Foam_Carpet_Pad/Cone/Memory_Foam_Carpet_Pad_Cone_HF50Scalar_220922_R2.csv
LABORATORY,FSRI 
TEST IDENT,MFCP_HF50_2
OPERATOR,Dow
MATERIAL,Memory foam carpet pad
ORIENTATION,Horizontal
HEAT FLUX,50
SURF AREA,0.009999999776482582
C FACTOR,0.039023857563734055
SPEC HOLDER DIFF,-566
SPECIMEN MASS,16.920000076293945
SCAN TIME,0.25
O2 DELAY TIME,11
CO DELAY TIME,11
CO2 DELAY TIME,8
FLOW FACTOR,1
SCAN COUNT,783
TIME TO IGN,2.25
END OF TEST SCAN,303
END OF TEST TIME,75.75
TEST STATUS,1
PRE TEST CMT,Dimensions: 102.06 x 102.08 x 12.65 mm
POST TEST CMT,"Corners of foil pan lifted upwards during fire decay stage, beginning less than 10 seconds before flames extinguished. "

File: 01_Data/Memory_Foam_Carpet_Pad/Cone/Memory_Foam_Carpet_Pad_Cone_HF50Scalar_220922_R3.csv
LABORATORY,FSRI 
TEST IDENT,MFCP_HF50_3
OPERATOR,Dow
MATERIAL,Memory foam carpet pad
ORIENTATION,Horizontal
HEAT FLUX,50
SURF AREA,0.009999999776482582
C FACTOR,0.039023857563734055
SPEC HOLDER DIFF,-566
SPECIMEN MASS,16.450000762939453
SCAN TIME,0.25
O2 DELAY TIME,11
CO DELAY TIME,11
CO2 DELAY TIME,8
FLOW FACTOR,1
SCAN COUNT,768
TIME TO IGN,2.25
END OF TEST SCAN,288
END OF TEST TIME,72
TEST STATUS,1
PRE TEST CMT,Dimensions: 102.28 x 100.45 x 12.69 mm
POST TEST CMT,"Corners of foil pan lifted upwards during fire decay stage, beginning less than 10 seconds before flames extinguished. Test pictures available."

File: 01_Data/Memory_Foam_Carpet_Pad/Cone/Memory_Foam_Carpet_Pad_Cone_HF75Scalar_220921_R1.csv
LABORATORY,FSRI 
TEST IDENT,MFCP_HF75_1
OPERATOR,Dow
MATERIAL,Memory foam carpet pad
ORIENTATION,Horizontal
HEAT FLUX,75
SURF AREA,0.009999999776482582
C FACTOR,0.039023857563734055
SPEC HOLDER DIFF,-566
SPECIMEN MASS,16.540000915527344
SCAN TIME,0.25
O2 DELAY TIME,11
CO DELAY TIME,11
CO2 DELAY TIME,8
FLOW FACTOR,1
SCAN COUNT,692
TIME TO IGN,1.5
END OF TEST SCAN,212
END OF TEST TIME,53
TEST STATUS,1
PRE TEST CMT,Dimensions: 103.55 x 100.60 x 12.65 mm
POST TEST CMT,"Corners of foil pan lifted upwards during fire decay stage, beginning less than 5 seconds before flames extinguished. "

File: 01_Data/Memory_Foam_Carpet_Pad/Cone/Memory_Foam_Carpet_Pad_Cone_HF75Scalar_220922_R2.csv
LABORATORY,FSRI 
TEST IDENT,MFCP_HF75_2
OPERATOR,Dow
MATERIAL,Memory foam carpet pad
ORIENTATION,Horizontal
HEAT FLUX,75
SURF AREA,0.009999999776482582
C FACTOR,0.039023857563734055
SPEC HOLDER DIFF,-566
SPECIMEN MASS,16.290000915527344
SCAN TIME,0.25
O2 DELAY TIME,11
CO DELAY TIME,11
CO2 DELAY TIME,8
FLOW FACTOR,1
SCAN COUNT,701
TIME TO IGN,1.5
END OF TEST SCAN,221
END OF TEST TIME,55.25
TEST STATUS,1
PRE TEST CMT,Dimensions: 102.09 x 99.55 x 12.75 mm
POST TEST CMT,"Corners of foil pan lifted upwards during fire decay stage, beginning less than 5 seconds before flames extinguished. "

File: 01_Data/Memory_Foam_Carpet_Pad/Cone/Memory_Foam_Carpet_Pad_Cone_HF75Scalar_220922_R3.csv
LABORATORY,FSRI 
TEST IDENT,MFCP_HF75_3
OPERATOR,Dow
MATERIAL,Memory foam carpet pad
ORIENTATION,Horizontal
HEAT FLUX,75
SURF AREA,0.009999999776482582
C FACTOR,0.039023857563734055
SPEC HOLDER DIFF,-566
SPECIMEN MASS,15.5
SCAN TIME,0.25
O2 DELAY TIME,11
CO DELAY TIME,11
CO2 DELAY TIME,8
FLOW FACTOR,1
SCAN COUNT,675
TIME TO IGN,1.25
END OF TEST SCAN,195
END OF TEST TIME,48.75
TEST STATUS,1
PRE TEST CMT,Dimensions: 100.51 x 102.80 x 12.52 mm
POST TEST CMT,"Corners of foil pan lifted upwards during fire decay stage, beginning less than 5 seconds before flames extinguished. "
