Repository: ulfsri/fsri_materials_database

#Database of Contemporary Material Properties for Fire Investigation Analysis
This project was supported by Award No. 2019-DU-BX-0018, awarded by the National Institute of Justice, Office of Justice Programs, U.S. Department of Justice. 

***
***

## Database Structure

## 01_Data/
Raw data generated from each apparatus are included here in plain-text format. The data is organized first by material, next by the short name of test apparatus used, and where applicable additional filtering by test settings.

### Test Apparatus and Data File Structure
- __Cone Calorimeter__ (Cone)
    + Data file structure is the material test, the short name for the apparatus, heat flux setting and scan/scalar, date of test, and replicate number. Scan is for the raw output data and scalar is for the initial conditions and high-level test parameters. 
        * Example: __MDF_Cone_HF25scalar_210323_R1__ stands for the first replicate of scalar data generated from a medium density fiber board test in cone calorimeter exposed to 25 kW/m<sup>2</sup> on March 23, 2021.
- __Heat Flow Meter__ (HFM)
    + Data file structure is the material test, the short name for the apparatus, whether test was dry or wet, whether test was for thermal conductivity or heat capacity, date of test, and replicate number. Scan is for the raw output data and scalar is for the initial conditions and high-level test parameters. 
        * Example: __OSB_HFM_Dry_Conductivity_210315_R3.tst__ stands for the third replicate of the data generated from an oriented strand board test in the heat flow meter tested dry for thermal conductivity on March 15, 2021.
- __Simultaneous Thermal Analyzer__ (STA)
    + Data file structure is the material test, the short name for the apparatus, the atmosphere tested in, the heating rate in Kelvin per minute and data/meta, date of test, and replicate number. Data is for the raw output data and meta is for the initial conditions and high-level test parameters. 
        * Example: __Polyester_Batting_STA_N2_3KData_210215_R1.csv__ stands for the first replicate of the data generated from a polyester batting board test in the simultaneous thermal analyzer tested in nitrogen with a heating rate of 3 Kelvin per minute on March 15, 2021.

# Materials and Products Database

## 01_Data

Raw data generated from each apparatus are included here in plain-text format. The data is organized first by material, next by the short name of test apparatus used, and where applicable additional filtering by test settings.

### material.json

Each material directory contains a json file of the same name as the material. This file links the data stored in the repository as well as data and graphs produced by the accompanying scripts (__02_Scripts__) to the respective landing page for the material on the front-end website.

File: 01_Data/Memory_Foam_Carpet_Pad/Cone/Memory_Foam_Carpet_Pad_HRRPUA_25.csv
Time after Ignition,Memory_Foam_Carpet_Pad_R1,Memory_Foam_Carpet_Pad_R2,Memory_Foam_Carpet_Pad_R3,Mean,Std. Dev.
0.0,35.1,25.3,21.4,27.3,7.0
0.25,42.7,28.3,27.1,32.7,8.7
0.5,41.8,33.8,33.4,36.3,4.8
0.75,48.3,39.5,37.5,41.8,5.8
1.0,55.1,44.3,45.5,48.3,5.9
1.25,60.0,48.0,54.3,54.1,6.0
1.5,67.4,52.1,61.5,60.3,7.7
1.75,75.1,56.0,67.4,66.2,9.6
2.0,79.9,58.3,75.6,71.2,11.4
2.25,87.7,64.9,82.8,78.5,12.0
2.5,94.4,71.3,90.2,85.3,12.3
2.75,98.9,76.0,96.6,90.5,12.6
3.0,103.3,81.9,100.8,95.4,11.7
3.25,110.1,88.2,109.1,102.5,12.4
3.5,116.8,91.9,113.9,107.5,13.6
3.75,121.8,97.0,120.5,113.1,13.9
4.0,128.2,102.1,123.7,118.0,14.0
4.25,132.0,109.9,129.5,123.8,12.1
4.5,134.7,116.0,135.4,128.7,11.0
4.75,141.6,121.7,135.5,132.9,10.2
5.0,146.0,123.4,142.0,137.2,12.1
5.25,152.5,132.0,144.4,142.9,10.3
5.5,155.5,139.1,146.0,146.9,8.2
5.75,161.5,143.3,149.3,151.4,9.3
6.0,163.6,146.5,155.7,155.2,8.6
6.25,164.5,150.1,157.5,157.4,7.2
6.5,167.0,158.6,155.2,160.3,6.1
6.75,171.4,160.4,164.0,165.3,5.6
7.0,172.5,164.3,166.2,167.7,4.3
7.25,176.9,166.5,166.5,169.9,6.0
7.5,177.9,169.9,168.7,172.2,5.0
7.75,180.7,176.8,172.0,176.5,4.3
8.0,184.1,179.6,172.4,178.7,5.9
8.25,187.5,177.9,175.8,180.4,6.2
8.5,187.0,182.3,177.2,182.2,4.9
8.75,186.1,184.1,181.0,183.7,2.6
9.0,192.4,187.0,180.4,186.6,6.0
9.25,191.7,190.0,183.0,188.2,4.6
9.5,193.4,188.9,186.5,189.6,3.5
9.75,195.7,191.1,185.7,190.8,5.0
10.0,195.1,193.9,188.1,192.4,3.7
10.25,197.7,192.3,188.9,193.0,4.4
10.5,197.9,196.0,189.5,194.5,4.4
10.75,204.9,196.6,193.9,198.5,5.7
11.0,201.3,199.6,194.8,198.6,3.4
11.25,201.5,200.7,198.4,200.2,1.6
11.5,201.0,202.1,198.3,200.5,2.0
11.75,207.0,209.7,199.3,205.3,5.4
12.0,208.4,204.7,203.9,205.7,2.4
12.25,209.3,207.6,202.8,206.5,3.4
12.5,206.0,210.0,205.9,207.3,2.3
12.75,207.1,212.5,208.0,209.2,2.9
13.0,209.6,208.2,207.7,208.5,1.0
13.25,210.3,210.2,207.9,209.4,1.4
13.5,210.7,214.1,210.2,211.7,2.1
13.75,210.9,215.9,210.1,212.3,3.2
14.0,213.4,214.0,214.8,214.1,0.7
14.25,213.5,214.7,215.6,214.6,1.1
14.5,212.9,220.4,215.3,216.2,3.8
14.75,217.5,224.2,213.0,218.2,5.7
15.0,213.8,220.6,217.0,217.1,3.4
15.25,215.0,219.0,218.6,217.5,2.2
15.5,221.9,228.2,218.3,222.8,5.0
15.75,221.2,223.8,221.0,222.0,1.5
16.0,218.6,224.8,218.4,220.6,3.7
16.25,222.3,228.3,220.6,223.7,4.0
16.5,221.1,228.3,223.4,224.3,3.7
16.75,225.0,230.2,222.9,226.0,3.8
17.0,225.0,227.3,221.1,224.4,3.1
17.25,219.1,230.8,224.5,224.8,5.9
17.5,225.0,226.8,229.4,227.1,2.2
17.75,224.4,230.1,226.7,227.1,2.9
18.0,229.9,233.9,228.1,230.7,3.0
18.25,228.0,231.0,228.9,229.3,1.6
18.5,230.4,235.1,229.7,231.7,3.0
18.75,230.5,230.1,232.5,231.0,1.3
19.0,237.0,236.4,232.8,235.4,2.3
19.25,236.7,231.6,236.4,234.9,2.9
19.5,238.3,235.8,236.7,236.9,1.3
19.75,238.6,240.2,233.4,237.4,3.5
20.0,238.4,236.4,240.4,238.4,2.0
20.25,239.6,238.7,239.2,239.2,0.4
20.5,243.2,240.0,236.9,240.0,3.1
20.75,242.3,242.3,239.5,241.4,1.6
21.0,241.5,240.1,244.2,241.9,2.1
21.25,245.3,243.0,239.8,242.7,2.8
21.5,244.8,244.3,246.7,245.2,1.3
21.75,253.6,240.9,243.6,246.0,6.7
22.0,251.2,247.8,248.8,249.3,1.8
22.25,253.6,252.7,247.2,251.2,3.4
22.5,252.9,253.0,252.3,252.7,0.4
22.75,251.6,252.7,256.8,253.7,2.7
23.0,256.2,248.7,259.3,254.7,5.5
23.25,259.4,251.2,258.4,256.3,4.5
23.5,259.0,255.8,258.2,257.7,1.7
23.75,258.2,258.1,260.6,259.0,1.4
24.0,272.5,262.9,267.1,267.5,4.8
24.25,264.8,260.0,264.1,262.9,2.6
24.5,267.2,261.3,267.6,265.4,3.5
24.75,260.8,268.0,266.7,265.2,3.9
25.0,270.8,267.0,273.1,270.3,3.1
25.25,267.6,269.1,272.5,269.8,2.5
25.5,271.7,270.7,276.6,273.0,3.1
25.75,280.6,268.5,279.7,276.3,6.7
26.0,276.5,270.3,278.9,275.2,4.4
26.25,278.2,277.0,287.9,281.1,6.0
26.5,280.4,274.9,286.6,280.6,5.9
26.75,285.0,277.1,286.3,282.8,5.0
27.0,281.8,281.6,294.4,285.9,7.3
27.25,285.7,279.0,292.7,285.8,6.8
27.5,285.0,286.1,294.6,288.6,5.2
27.75,291.4,293.4,298.8,294.5,3.9
28.0,293.9,282.7,306.0,294.2,11.6
28.25,283.4,289.6,301.7,291.6,9.3
28.5,287.3,294.0,305.1,295.5,9.0
28.75,291.0,292.1,304.0,295.7,7.2
29.0,292.3,285.9,308.3,295.5,11.5
29.25,290.4,297.0,312.4,299.9,11.3
29.5,293.0,298.5,306.1,299.2,6.6
29.75,290.8,291.7,316.6,299.7,14.6
30.0,304.0,302.1,324.1,310.1,12.2
30.25,296.3,296.3,313.8,302.1,10.1
30.5,305.4,305.5,313.3,308.0,4.5
30.75,302.4,300.5,325.6,309.5,14.0
31.0,307.7,303.8,327.3,312.9,12.6
31.25,309.2,303.3,321.0,311.2,9.0
31.5,308.3,307.4,330.2,315.3,12.9
31.75,305.5,298.8,338.6,314.3,21.3
32.0,319.6,318.9,332.6,323.7,7.7
32.25,314.9,307.1,329.8,317.3,11.5
32.5,314.4,307.1,337.4,319.6,15.9
32.75,321.7,308.6,335.3,321.9,13.3
33.0,323.0,314.8,338.1,325.3,11.8
33.25,318.5,315.5,339.0,324.3,12.8
33.5,323.2,315.8,340.1,326.4,12.4
33.75,324.4,322.8,344.0,330.4,11.8
34.0,327.9,328.2,340.1,332.1,7.0
34.25,325.8,326.8,340.3,331.0,8.1
34.5,322.2,329.6,345.3,332.4,11.8
34.75,329.2,323.8,347.2,333.4,12.3
35.0,322.4,332.7,351.0,335.4,14.5
35.25,325.4,329.9,345.4,333.6,10.5
35.5,334.1,334.3,348.2,338.9,8.1
35.75,330.3,336.0,354.4,340.2,12.6
36.0,328.9,335.9,347.9,337.6,9.6
36.25,325.2,331.0,347.1,334.4,11.4
36.5,329.2,336.9,345.3,337.2,8.0
36.75,338.0,335.9,357.3,343.8,11.8
37.0,335.4,337.8,354.7,342.6,10.5
37.25,331.6,344.6,365.1,347.1,16.9
37.5,339.9,335.0,368.8,347.9,18.3
37.75,343.1,339.4,359.3,347.3,10.6
38.0,339.3,345.5,356.0,346.9,8.5
38.25,336.1,356.0,363.3,351.8,14.1
38.5,340.1,354.5,364.7,353.1,12.4
38.75,343.6,350.2,370.2,354.7,13.8
39.0,344.7,346.2,371.4,354.1,15.0
39.25,350.7,353.0,376.2,360.0,14.1
39.5,350.9,356.2,369.8,359.0,9.7
39.75,348.8,354.7,371.8,358.4,11.9
40.0,361.6,361.7,380.9,368.1,11.1
40.25,351.8,365.4,359.3,358.8,6.8
40.5,360.3,366.7,373.8,366.9,6.7
40.75,358.2,361.4,378.4,366.0,10.8
41.0,367.8,364.6,380.3,370.9,8.3
41.25,366.7,364.6,385.7,372.3,11.6
41.5,365.8,369.6,382.6,372.6,8.8
41.75,372.3,365.4,393.9,377.2,14.9
42.0,376.8,374.4,392.1,381.1,9.6
42.25,383.7,377.2,394.3,385.1,8.6
42.5,388.8,382.8,392.1,387.9,4.7
42.75,386.7,383.5,388.8,386.3,2.7
43.0,393.3,379.5,397.1,390.0,9.3
43.25,392.0,385.4,394.7,390.7,4.8
43.5,388.3,396.8,398.3,394.4,5.4
43.75,386.9,398.3,400.8,395.4,7.4
44.0,391.7,398.1,407.1,398.9,7.7
44.25,393.6,398.7,398.4,396.9,2.9
44.5,392.8,402.8,399.2,398.3,5.0
44.75,404.5,396.7,402.9,401.3,4.1
45.0,399.4,410.4,401.1,403.6,5.9
45.25,399.5,406.6,411.4,405.8,6.0
45.5,401.9,412.6,414.5,409.6,6.8
45.75,414.1,415.1,415.5,414.9,0.7
46.0,418.7,417.6,429.4,421.9,6.5
46.25,414.1,432.7,417.2,421.4,10.0
46.5,425.0,432.7,424.7,427.5,4.5
46.75,422.9,425.2,422.7,423.6,1.4
47.0,425.7,424.6,430.0,426.8,2.8
47.25,429.2,424.9,425.8,426.6,2.3
47.5,437.6,431.9,431.5,433.6,3.4
47.75,431.2,438.4,426.9,432.2,5.8
48.0,442.9,439.6,428.2,436.9,7.7
48.25,433.7,432.0,433.4,433.0,0.9
48.5,444.4,442.8,448.0,445.1,2.7
48.75,445.9,445.8,432.8,441.5,7.5
49.0,459.3,447.9,442.4,449.9,8.6
49.25,457.2,447.2,447.9,450.8,5.6
49.5,457.4,466.0,448.1,457.2,9.0
49.75,463.4,451.8,459.9,458.4,5.9
50.0,475.0,464.3,453.9,464.4,10.6
50.25,479.1,464.2,473.0,472.1,7.5
50.5,463.8,461.1,469.1,464.7,4.1
50.75,451.5,468.8,464.8,461.7,9.1
51.0,470.7,480.9,469.7,473.8,6.2
51.25,476.2,482.6,489.1,482.6,6.5
51.5,470.6,469.0,481.8,473.8,7.0
51.75,473.5,461.2,479.4,471.3,9.3
52.0,475.4,483.4,500.3,486.4,12.7
52.25,488.0,475.6,487.3,483.6,6.9
52.5,488.9,474.8,495.1,486.3,10.4
52.75,491.3,480.5,486.9,486.3,5.4
53.0,500.6,488.9,507.8,499.1,9.6
53.25,502.4,484.8,497.8,495.0,9.1
53.5,507.0,505.8,501.7,504.8,2.8
53.75,518.0,503.1,503.4,508.2,8.5
54.0,522.4,496.4,509.6,509.4,13.0
54.25,503.9,484.4,518.0,502.1,16.8
54.5,512.9,522.8,509.4,515.0,6.9
54.75,532.2,509.6,524.5,522.1,11.5
55.0,518.7,521.8,533.0,524.5,7.5
55.25,544.6,520.9,539.1,534.8,12.4
55.5,530.4,530.3,527.1,529.3,1.9
55.75,547.9,518.3,521.1,529.1,16.4
56.0,525.5,519.8,532.7,526.0,6.5
56.25,549.1,537.1,540.2,542.1,6.2
56.5,546.5,545.2,543.0,544.9,1.8
56.75,538.8,545.9,553.3,546.0,7.2
57.0,539.5,541.5,560.0,547.0,11.3
57.25,553.7,533.8,547.5,545.0,10.2
57.5,551.3,534.5,525.0,536.9,13.3
57.75,546.9,538.6,565.9,550.5,14.0
58.0,574.4,544.2,560.4,559.7,15.1
58.25,551.5,555.2,561.4,556.0,5.0
58.5,550.4,558.1,558.4,555.6,4.5
58.75,551.8,561.9,571.8,561.8,10.0
59.0,555.3,550.0,579.2,561.5,15.6
59.25,560.9,565.4,579.6,568.6,9.7
59.5,589.5,562.4,570.0,573.9,14.0
59.75,571.3,575.2,588.2,578.2,8.9
60.0,567.8,564.4,570.1,567.4,2.9
60.25,565.7,554.7,592.3,570.9,19.3
60.5,594.3,587.6,588.9,590.2,3.6
60.75,577.0,572.9,599.1,583.0,14.1
61.0,573.1,580.6,590.6,581.5,8.8
61.25,590.0,567.4,605.7,587.7,19.2
61.5,581.1,574.0,580.4,578.5,3.9
61.75,590.2,565.9,607.5,587.9,20.9
62.0,561.6,586.8,599.6,582.6,19.3
62.25,606.3,593.4,618.2,606.0,12.4
62.5,583.5,594.7,616.7,598.3,16.9
62.75,587.0,584.5,600.6,590.7,8.7
63.0,588.8,613.0,620.0,607.3,16.3
63.25,585.3,602.6,597.0,595.0,8.8
63.5,614.4,577.8,621.2,604.5,23.4
63.75,610.0,574.0,598.4,594.1,18.4
64.0,595.3,592.4,609.4,599.0,9.1
64.25,609.5,582.5,608.2,600.1,15.2
64.5,604.9,599.0,600.3,601.4,3.1
64.75,616.0,558.4,622.8,599.1,35.4
65.0,603.5,626.0,616.3,615.3,11.2
65.25,627.2,614.0,619.3,620.2,6.7
65.5,601.5,600.5,631.7,611.2,17.7
65.75,620.2,595.6,629.8,615.2,17.6
66.0,606.8,592.0,637.0,611.9,22.9
66.25,620.1,590.0,606.7,605.6,15.1
66.5,621.5,617.9,637.6,625.7,10.5
66.75,602.2,626.6,607.4,612.1,12.8
67.0,611.8,629.7,617.3,619.6,9.2
67.25,616.4,601.4,638.6,618.8,18.7
67.5,602.0,633.3,647.8,627.7,23.4
67.75,632.1,637.8,639.6,636.5,3.9
68.0,600.1,630.7,637.3,622.7,19.8
68.25,608.0,615.3,638.5,620.6,15.9
68.5,609.0,636.0,624.0,623.0,13.5
68.75,618.8,619.2,652.5,630.1,19.4
69.0,619.4,636.0,634.1,629.8,9.1
69.25,617.1,633.1,655.8,635.3,19.5
69.5,635.3,634.4,637.1,635.6,1.4
69.75,631.1,636.7,643.0,637.0,5.9
70.0,625.5,632.9,654.7,637.7,15.2
70.25,625.3,640.0,630.7,632.0,7.4
70.5,621.6,638.8,642.9,634.5,11.3
70.75,623.1,633.5,647.8,634.8,12.4
71.0,652.4,599.3,652.8,634.8,30.8
71.25,635.0,651.1,637.7,641.2,8.6
71.5,630.3,639.0,655.3,641.5,12.7
71.75,630.4,636.0,659.9,642.1,15.7
72.0,637.4,653.7,658.1,649.8,10.9
72.25,643.4,640.2,670.3,651.3,16.5
72.5,643.6,667.0,668.3,659.6,13.9
72.75,636.6,637.4,664.1,646.0,15.7
73.0,626.8,665.1,642.2,644.7,19.3
73.25,638.0,650.1,658.7,648.9,10.4
73.5,660.0,643.8,649.1,651.0,8.3
73.75,642.5,645.7,646.2,644.8,2.0
74.0,623.0,647.3,656.6,642.3,17.3
74.25,674.5,657.1,648.5,660.1,13.2
74.5,643.9,636.4,663.5,647.9,14.0
74.75,648.7,644.0,644.9,645.9,2.5
75.0,639.4,665.3,659.7,654.8,13.7
75.25,631.6,633.4,662.0,642.3,17.1
75.5,647.1,654.1,657.6,652.9,5.4
75.75,648.0,647.5,652.8,649.4,2.9
76.0,627.1,649.3,660.6,645.6,17.1
76.25,626.1,649.0,680.4,651.8,27.3
76.5,636.0,631.5,662.3,643.3,16.6
76.75,645.5,657.9,682.7,662.1,19.0
77.0,621.6,659.0,636.3,639.0,18.9
77.25,646.4,637.1,652.5,645.3,7.8
77.5,636.1,679.8,649.9,655.3,22.3
77.75,637.0,679.4,663.0,659.8,21.4
78.0,643.6,661.8,638.1,647.8,12.4
78.25,631.8,680.3,672.7,661.6,26.1
78.5,658.4,648.7,656.5,654.5,5.1
78.75,631.4,651.5,662.2,648.4,15.6
79.0,645.2,651.7,671.8,656.2,13.9
79.25,635.3,654.4,662.9,650.9,14.2
79.5,651.0,663.6,682.4,665.7,15.8
79.75,633.2,629.0,677.7,646.6,27.0
80.0,618.4,650.6,672.6,647.2,27.2
80.25,644.7,658.9,648.3,650.6,7.4
80.5,612.3,665.2,677.9,651.8,34.8
80.75,649.0,658.7,671.9,659.8,11.5
81.0,654.1,664.6,674.5,664.4,10.2
81.25,634.6,658.7,665.0,652.8,16.0
81.5,626.5,672.8,681.9,660.4,29.7
81.75,624.7,665.0,661.7,650.5,22.4
82.0,620.5,664.2,621.2,635.3,25.0
82.25,642.3,656.3,670.2,656.3,13.9
82.5,616.2,645.1,658.8,640.0,21.7
82.75,625.9,653.5,690.1,656.5,32.2
83.0,621.3,647.5,652.8,640.5,16.9
83.25,630.5,644.1,657.2,643.9,13.3
83.5,631.2,637.2,669.3,645.9,20.5
83.75,608.4,651.0,668.5,642.6,30.9
84.0,604.9,655.5,654.5,638.3,28.9
84.25,599.9,651.9,634.2,628.7,26.4
84.5,596.5,631.9,669.0,632.5,36.2
84.75,609.5,647.5,644.6,633.9,21.2
85.0,606.6,658.8,654.2,639.9,28.9
85.25,597.7,656.3,647.3,633.8,31.6
85.5,622.4,644.1,629.4,632.0,11.1
85.75,610.8,657.3,633.7,633.9,23.3
86.0,592.8,660.1,616.2,623.0,34.2
86.25,591.9,640.2,632.4,621.5,26.0
86.5,595.5,645.2,617.2,619.3,25.0
86.75,586.8,645.2,618.7,616.9,29.2
87.0,608.1,644.8,612.8,621.9,20.0
87.25,586.4,624.2,618.8,609.8,20.4
87.5,595.2,633.8,586.3,605.1,25.2
87.75,589.8,646.4,602.7,613.0,29.7
88.0,582.8,617.4,600.3,600.2,17.3
88.25,587.6,628.1,599.3,605.0,20.8
88.5,585.0,623.9,598.3,602.4,19.8
88.75,566.6,607.2,585.4,586.4,20.3
89.0,569.9,609.6,595.0,591.5,20.1
89.25,567.7,613.9,583.3,588.3,23.5
89.5,574.5,627.5,558.7,586.9,36.0
89.75,565.0,615.1,565.7,582.0,28.7
90.0,555.1,605.8,552.4,571.1,30.1
90.25,559.3,599.6,553.3,570.7,25.2
90.5,557.9,613.0,547.8,572.9,35.1
90.75,546.6,613.3,553.1,571.0,36.8
91.0,560.4,604.3,553.3,572.7,27.6
91.25,547.2,584.8,540.6,557.5,23.9
91.5,531.4,596.8,532.3,553.5,37.5
91.75,555.8,601.5,537.3,564.9,33.1
92.0,550.5,591.5,525.6,555.9,33.2
92.25,526.2,587.8,522.9,545.7,36.6
92.5,530.4,576.9,515.6,541.0,32.0
92.75,532.2,577.0,505.4,538.2,36.2
93.0,537.1,581.2,498.3,538.9,41.5
93.25,532.1,572.6,506.6,537.1,33.3
93.5,505.9,578.2,504.1,529.4,42.3
93.75,526.6,564.8,483.2,524.8,40.8
94.0,501.3,567.2,480.1,516.2,45.4
94.25,495.9,559.3,481.6,512.3,41.4
94.5,507.5,560.0,466.5,511.3,46.9
94.75,502.6,552.6,464.4,506.6,44.2
95.0,486.0,534.2,457.7,492.6,38.7
95.25,490.7,543.5,457.9,497.4,43.2
95.5,481.3,545.1,460.8,495.7,44.0
95.75,475.0,539.7,447.2,487.3,47.5
96.0,472.8,523.6,440.5,478.9,41.9
96.25,463.8,516.1,440.9,473.6,38.6
96.5,472.0,520.3,436.0,476.1,42.3
96.75,446.2,501.4,432.5,460.0,36.5
97.0,441.4,509.1,426.0,458.8,44.2
97.25,442.3,490.2,411.0,447.8,39.9
97.5,429.3,493.6,408.9,443.9,44.2
97.75,425.5,479.4,422.6,442.5,32.0
98.0,423.2,485.4,413.8,440.8,38.9
98.25,426.0,462.9,401.2,430.0,31.0
98.5,414.5,462.3,384.3,420.4,39.3
98.75,413.0,458.6,389.4,420.4,35.2
99.0,403.2,456.4,393.0,417.6,34.0
99.25,400.8,444.9,384.1,409.9,31.4
99.5,386.7,439.7,371.9,399.4,35.7
99.75,383.0,443.3,371.9,399.4,38.4
100.0,382.9,434.6,362.6,393.4,37.2
100.25,370.3,429.5,357.5,385.8,38.4
100.5,372.7,421.8,361.4,385.3,32.1
100.75,360.2,415.9,343.1,373.1,38.0
101.0,363.3,410.3,343.3,372.3,34.4
101.25,354.6,403.0,343.9,367.2,31.5
101.5,354.2,396.7,334.9,362.0,31.6
101.75,343.9,393.0,326.5,354.4,34.5
102.0,340.7,385.2,323.9,349.9,31.7
102.25,331.2,382.3,323.4,345.6,32.0
102.5,324.1,375.1,313.5,337.6,32.9
102.75,322.6,365.1,312.1,333.3,28.1
103.0,315.1,362.0,297.1,324.7,33.5
103.25,310.8,354.6,294.2,319.9,31.2
103.5,309.1,356.5,287.9,317.8,35.1
103.75,300.9,338.3,278.9,306.0,30.1
104.0,294.9,334.9,278.9,302.9,28.9
104.25,293.7,339.5,270.9,301.4,35.0
104.5,289.6,328.9,268.3,295.6,30.7
104.75,287.0,329.4,263.0,293.1,33.6
105.0,281.6,319.3,250.5,283.8,34.4
105.25,275.8,308.3,246.3,276.8,31.0
105.5,276.5,302.4,240.7,273.2,31.0
105.75,266.8,302.8,234.8,268.1,34.0
106.0,259.6,293.1,228.6,260.4,32.3
106.25,254.6,283.7,217.7,252.0,33.1
106.5,249.0,279.1,212.4,246.8,33.4
106.75,246.6,276.9,206.6,243.4,35.2
107.0,245.8,272.9,203.4,240.7,35.0
107.25,243.4,264.5,192.2,233.3,37.2
107.5,236.5,256.3,189.0,227.3,34.6
107.75,235.2,255.3,180.0,223.5,39.0
108.0,227.2,246.8,178.6,217.5,35.1
108.25,220.3,238.6,174.4,211.1,33.1
108.5,216.4,229.7,168.8,205.0,32.0
108.75,208.6,223.6,168.6,200.3,28.4
109.0,199.5,219.0,159.1,192.5,30.6
109.25,201.4,213.5,154.6,189.8,31.1
109.5,192.1,203.3,148.4,181.3,29.0
109.75,191.2,196.7,144.8,177.5,28.5
110.0,185.2,190.0,141.0,172.0,27.0
110.25,183.3,182.8,138.4,168.2,25.8
110.5,177.4,174.5,132.7,161.5,25.0
110.75,171.3,168.1,129.1,156.2,23.5
111.0,170.2,164.9,122.7,152.6,26.0
111.25,166.4,155.4,120.2,147.3,24.2
111.5,163.7,153.7,115.7,144.4,25.3
111.75,161.2,145.9,111.5,139.5,25.5
112.0,162.3,140.9,106.5,136.5,28.1
112.25,157.1,135.1,101.8,131.4,27.8
112.5,150.6,129.7,96.6,125.6,27.2
112.75,147.5,125.3,91.5,121.4,28.2
113.0,146.2,121.5,88.4,118.7,29.0
113.25,142.6,114.0,83.8,113.5,29.4
113.5,137.9,110.6,81.5,110.0,28.2
113.75,136.5,106.2,78.5,107.1,29.0
114.0,131.1,100.6,73.2,101.6,29.0
114.25,126.5,96.5,71.1,98.1,27.7
114.5,120.0,92.4,68.6,93.7,25.7
114.75,115.9,88.8,66.8,90.5,24.6
115.0,113.6,88.5,64.4,88.8,24.6
115.25,107.6,84.9,,96.2,16.0
115.5,100.9,80.2,,90.5,14.7
115.75,97.6,75.9,,86.7,15.3
116.0,88.6,73.2,,80.9,10.9
116.25,88.3,70.5,,79.4,12.6
116.5,82.5,66.5,,74.5,11.3
116.75,79.6,,,79.6,
117.0,72.9,,,72.9,
117.25,72.8,,,72.8,

File: 01_Data/Memory_Foam_Carpet_Pad/Cone/Memory_Foam_Carpet_Pad_HRRPUA_50.csv
Time after Ignition,Memory_Foam_Carpet_Pad_R1,Memory_Foam_Carpet_Pad_R2,Memory_Foam_Carpet_Pad_R3,Mean,Std. Dev.
0.0,16.3,25.2,14.7,18.7,5.6
0.25,19.2,32.8,23.4,25.2,7.0
0.5,22.3,40.7,31.6,31.5,9.2
0.75,25.0,46.8,39.6,37.1,11.1
1.0,27.4,58.6,46.4,44.1,15.7
1.25,34.6,69.1,51.5,51.7,17.3
1.5,40.3,76.8,64.7,60.6,18.6
1.75,45.8,86.4,76.5,69.6,21.2
2.0,49.7,98.9,86.0,78.2,25.5
2.25,54.4,106.4,95.0,85.3,27.3
2.5,63.1,117.1,106.7,95.6,28.7
2.75,71.9,124.9,118.7,105.2,29.0
3.0,79.4,131.6,129.6,113.6,29.6
3.25,83.8,137.7,135.9,119.1,30.6
3.5,94.1,147.5,142.4,128.0,29.4
3.75,105.5,155.7,153.4,138.2,28.3
4.0,113.8,160.9,163.0,145.9,27.8
4.25,124.2,169.6,171.2,155.0,26.7
4.5,133.3,172.1,177.1,160.8,24.0
4.75,140.8,181.0,183.5,168.4,23.9
5.0,149.8,189.1,190.1,176.3,23.0
5.25,159.8,195.1,196.7,183.9,20.9
5.5,166.7,198.6,201.3,188.8,19.2
5.75,176.2,207.1,208.2,197.2,18.1
6.0,181.1,213.3,212.9,202.4,18.5
6.25,193.2,218.8,220.4,210.8,15.2
6.5,193.9,220.7,227.3,214.0,17.7
6.75,201.9,228.2,228.2,219.5,15.2
7.0,209.4,236.0,234.0,226.5,14.8
7.25,213.5,238.6,234.2,228.8,13.4
7.5,221.1,252.0,240.3,237.8,15.6
7.75,230.4,247.9,248.2,242.2,10.2
8.0,235.1,249.6,251.9,245.5,9.1
8.25,231.9,255.8,251.6,246.5,12.8
8.5,242.6,261.2,262.1,255.3,11.0
8.75,246.9,270.2,272.0,263.0,14.0
9.0,250.9,276.8,273.4,267.0,14.1
9.25,250.0,277.9,279.4,269.1,16.5
9.5,263.4,278.9,278.3,273.6,8.8
9.75,260.4,279.9,280.5,273.6,11.4
10.0,264.9,285.8,284.9,278.5,11.8
10.25,271.0,287.9,292.6,283.8,11.4
10.5,272.7,295.2,300.1,289.3,14.6
10.75,280.5,297.3,303.3,293.7,11.8
11.0,285.5,290.6,308.4,294.8,12.1
11.25,287.2,300.6,308.3,298.7,10.7
11.5,296.9,305.2,313.9,305.3,8.5
11.75,301.5,307.4,314.7,307.9,6.6
12.0,306.7,305.0,316.9,309.5,6.4
12.25,305.6,311.3,322.8,313.2,8.8
12.5,308.9,316.7,328.9,318.2,10.1
12.75,313.7,321.7,323.3,319.6,5.1
13.0,317.3,331.6,329.0,326.0,7.6
13.25,317.0,322.9,335.4,325.1,9.4
13.5,320.8,332.1,337.1,330.0,8.4
13.75,322.1,336.0,341.4,333.2,10.0
14.0,319.2,348.6,343.0,336.9,15.6
14.25,322.4,334.7,345.3,334.1,11.4
14.5,330.3,347.3,340.3,339.3,8.5
14.75,336.6,365.3,349.8,350.6,14.4
15.0,339.9,362.5,360.3,354.3,12.5
15.25,338.0,366.4,352.1,352.2,14.2
15.5,339.2,369.8,349.6,352.9,15.6
15.75,341.8,373.6,365.6,360.3,16.6
16.0,342.3,367.1,368.7,359.3,14.8
16.25,349.6,383.4,362.5,365.2,17.0
16.5,348.2,383.9,370.0,367.4,18.0
16.75,350.7,401.4,368.3,373.4,25.8
17.0,361.0,406.3,372.1,379.8,23.6
17.25,364.4,389.8,374.2,376.1,12.8
17.5,363.1,406.3,376.0,381.8,22.2
17.75,373.0,415.2,389.6,392.6,21.3
18.0,365.7,420.2,390.3,392.1,27.3
18.25,377.2,418.4,385.1,393.6,21.8
18.5,371.0,421.4,395.3,395.9,25.2
18.75,386.6,423.1,389.3,399.7,20.4
19.0,392.6,421.2,393.5,402.4,16.3
19.25,396.8,424.3,401.0,407.3,14.8
19.5,394.7,419.1,403.3,405.7,12.4
19.75,405.7,429.5,407.9,414.4,13.1
20.0,393.8,441.5,416.8,417.3,23.8
20.25,403.8,454.5,427.3,428.6,25.4
20.5,413.7,451.8,430.4,432.0,19.1
20.75,413.8,470.1,417.0,433.6,31.6
21.0,401.6,463.6,449.0,438.1,32.4
21.25,410.6,478.0,445.5,444.7,33.7
21.5,424.5,496.0,443.9,454.8,36.9
21.75,413.6,484.6,463.3,453.8,36.4
22.0,406.8,494.0,472.8,457.9,45.5
22.25,426.5,502.0,463.9,464.1,37.7
22.5,442.8,488.0,480.6,470.5,24.3
22.75,435.2,521.1,471.5,476.0,43.1
23.0,445.2,527.6,521.3,498.0,45.8
23.25,444.4,528.4,507.4,493.4,43.7
23.5,450.2,524.8,533.6,502.9,45.9
23.75,448.9,552.7,535.6,512.4,55.6
24.0,455.3,543.2,542.7,513.7,50.6
24.25,462.8,547.9,570.7,527.2,56.9
24.5,475.1,567.7,577.5,540.1,56.5
24.75,479.2,563.9,574.1,539.1,52.1
25.0,499.4,586.8,560.2,548.8,44.8
25.25,497.1,578.6,586.1,554.0,49.4
25.5,496.2,602.9,614.0,571.0,65.0
25.75,531.1,595.1,611.5,579.3,42.5
26.0,527.5,613.7,599.7,580.3,46.3
26.25,542.4,585.3,613.4,580.4,35.7
26.5,534.4,596.8,636.2,589.1,51.3
26.75,523.9,625.2,634.5,594.5,61.3
27.0,546.2,592.8,629.5,589.5,41.8
27.25,558.4,615.2,649.6,607.7,46.1
27.5,548.1,629.1,643.3,606.8,51.4
27.75,568.6,632.6,656.8,619.3,45.6
28.0,565.9,628.8,666.8,620.5,50.9
28.25,577.0,656.2,648.0,627.1,43.5
28.5,571.2,674.0,683.2,642.8,62.2
28.75,568.7,660.3,687.9,639.0,62.4
29.0,576.2,653.3,671.2,633.6,50.5
29.25,571.0,664.4,676.7,637.3,57.8
29.5,577.7,657.7,652.8,629.4,44.8
29.75,573.0,686.4,686.8,648.7,65.6
30.0,581.2,695.0,694.5,656.9,65.6
30.25,596.6,663.7,701.2,653.8,53.0
30.5,599.7,684.6,692.4,658.9,51.4
30.75,596.8,698.4,705.7,667.0,60.9
31.0,587.3,719.8,692.3,666.5,69.9
31.25,571.2,729.3,726.1,675.5,90.4
31.5,589.8,710.4,727.9,676.0,75.2
31.75,598.7,735.4,754.7,696.3,85.1
32.0,595.5,746.2,735.2,692.3,84.0
32.25,596.7,716.1,710.7,674.5,67.5
32.5,610.1,772.3,743.9,708.8,86.6
32.75,593.8,728.5,782.9,701.7,97.4
33.0,607.0,743.3,750.7,700.3,80.9
33.25,600.9,761.2,716.2,692.8,82.7
33.5,594.3,765.6,757.6,705.8,96.7
33.75,594.9,760.6,781.9,712.5,102.4
34.0,593.6,771.1,779.1,714.6,104.9
34.25,576.1,741.6,802.1,706.6,117.0
34.5,622.4,795.2,724.8,714.1,86.9
34.75,607.8,766.7,809.4,728.0,106.3
35.0,593.7,792.2,766.8,717.6,108.0
35.25,591.4,821.5,803.3,738.7,127.9
35.5,604.8,763.9,815.8,728.2,110.0
35.75,616.9,764.0,835.7,738.9,111.5
36.0,607.2,796.1,824.0,742.5,118.0
36.25,606.7,836.7,834.6,759.4,132.2
36.5,602.5,804.3,870.5,759.1,139.6
36.75,625.9,832.1,840.3,766.1,121.5
37.0,610.0,828.0,839.4,759.1,129.3
37.25,621.9,849.8,864.7,778.8,136.1
37.5,628.3,885.6,855.1,789.7,140.6
37.75,608.8,881.6,917.4,802.6,168.7
38.0,645.8,823.9,858.2,776.0,114.0
38.25,612.2,922.3,881.9,805.5,168.5
38.5,643.6,877.4,910.8,810.6,145.6
38.75,653.9,859.1,900.6,804.5,132.1
39.0,623.4,878.0,934.0,811.8,165.6
39.25,652.6,936.1,977.6,855.5,176.9
39.5,651.6,885.5,883.9,807.0,134.6
39.75,649.9,924.7,929.7,834.7,160.1
40.0,656.3,910.9,948.6,838.6,159.0
40.25,677.7,897.8,962.2,845.9,149.2
40.5,656.5,928.7,952.6,845.9,164.5
40.75,653.5,920.5,987.4,853.8,176.7
41.0,678.2,998.0,1007.1,894.5,187.4
41.25,684.2,964.6,970.0,872.9,163.5
41.5,705.1,957.3,963.4,875.3,147.4
41.75,698.0,966.6,981.9,882.2,159.7
42.0,718.3,953.3,998.3,890.0,150.4
42.25,704.0,1015.9,995.0,905.0,174.4
42.5,694.6,986.7,1063.7,915.0,194.7
42.75,741.3,1019.7,1016.8,925.9,159.9
43.0,733.9,982.4,981.5,899.3,143.2
43.25,741.6,1059.9,1028.4,943.3,175.4
43.5,727.3,1001.1,1039.1,922.5,170.1
43.75,747.2,1067.3,991.1,935.2,167.2
44.0,741.2,1030.5,1065.4,945.7,177.9
44.25,721.1,1069.2,1042.5,944.3,193.7
44.5,765.5,1045.9,1088.9,966.8,175.6
44.75,723.9,1078.3,1068.7,957.0,201.9
45.0,728.9,1142.9,1119.1,997.0,232.5
45.25,761.6,984.4,1133.0,959.7,187.0
45.5,743.9,1122.9,1130.9,999.2,221.2
45.75,758.2,1091.0,1092.3,980.5,192.5
46.0,772.7,1067.2,1093.0,977.6,178.0
46.25,745.3,1141.1,1106.0,997.5,219.1
46.5,804.1,1135.9,1123.0,1021.0,188.0
46.75,760.0,1192.1,1136.5,1029.5,235.1
47.0,790.0,1084.9,1078.8,984.5,168.5
47.25,776.4,1106.7,1114.5,999.2,193.0
47.5,832.2,1175.2,1119.7,1042.4,184.1
47.75,784.0,1057.1,1130.2,990.4,182.5
48.0,812.0,1133.5,1124.0,1023.2,182.9
48.25,845.4,1085.6,1139.1,1023.4,156.4
48.5,855.2,1165.8,1198.4,1073.1,189.4
48.75,838.5,1150.3,1140.9,1043.2,177.4
49.0,854.9,1223.8,1205.5,1094.7,207.9
49.25,861.4,1079.7,1225.6,1055.6,183.3
49.5,856.2,1044.4,1126.4,1009.0,138.5
49.75,879.4,1156.5,1135.2,1057.0,154.2
50.0,892.3,1137.8,1164.4,1064.8,150.0
50.25,893.1,1163.0,1234.4,1096.8,180.0
50.5,875.7,1157.3,1103.9,1045.6,149.5
50.75,953.0,1150.2,1137.3,1080.2,110.3
51.0,936.5,1180.8,1146.6,1088.0,132.3
51.25,930.4,1022.0,1246.7,1066.4,162.8
51.5,916.7,1155.4,1177.4,1083.1,144.6
51.75,998.5,1192.2,1264.5,1151.7,137.5
52.0,933.6,1159.4,1235.8,1109.6,157.1
52.25,1034.4,1100.5,1188.4,1107.8,77.3
52.5,983.0,1151.0,1236.9,1123.6,129.2
52.75,936.4,1176.0,1230.4,1114.3,156.4
53.0,1044.3,1172.3,1211.2,1142.6,87.3
53.25,1016.1,1203.8,1260.8,1160.2,128.1
53.5,886.9,1097.6,1216.0,1066.8,166.7
53.75,983.0,1211.8,1185.5,1126.8,125.2
54.0,982.0,1154.5,1277.5,1138.0,148.5
54.25,1034.2,1253.6,1249.0,1178.9,125.3
54.5,999.2,1207.3,1219.0,1141.8,123.7
54.75,993.6,1153.8,1167.3,1104.9,96.6
55.0,1006.6,1093.8,1265.1,1121.8,131.6
55.25,982.6,1171.4,1193.7,1115.9,116.0
55.5,1015.7,1158.8,1258.9,1144.5,122.2
55.75,1105.6,1123.5,1205.3,1144.8,53.2
56.0,999.2,1108.0,1160.6,1089.3,82.3
56.25,1047.4,1188.8,1158.8,1131.7,74.5
56.5,1071.6,1142.3,1151.8,1121.9,43.8
56.75,1018.4,1095.9,1141.5,1085.3,62.2
57.0,1025.7,1117.5,1129.8,1091.0,56.9
57.25,975.0,1138.8,1162.7,1092.2,102.2
57.5,1004.8,1070.0,1159.8,1078.2,77.8
57.75,1045.7,1117.3,1125.4,1096.1,43.9
58.0,1056.7,1140.3,1137.4,1111.5,47.4
58.25,1013.5,1103.1,1087.7,1068.1,47.9
58.5,1080.3,1039.1,1085.7,1068.4,25.5
58.75,1030.4,1065.9,1064.4,1053.6,20.1
59.0,1056.6,1062.3,1028.0,1049.0,18.4
59.25,1005.2,1088.0,1010.1,1034.4,46.5
59.5,974.4,1036.0,1052.0,1020.8,41.0
59.75,1017.4,1026.1,981.3,1008.3,23.8
60.0,970.1,1051.5,992.8,1004.8,42.0
60.25,1007.3,1014.8,980.9,1001.0,17.8
60.5,941.2,998.7,951.8,963.9,30.6
60.75,1009.7,984.3,917.4,970.5,47.7
61.0,996.2,986.4,917.5,966.7,42.9
61.25,956.5,968.1,894.8,939.8,39.4
61.5,978.0,953.8,878.7,936.8,51.8
61.75,992.5,919.6,832.2,914.8,80.2
62.0,879.8,928.4,847.8,885.3,40.6
62.25,931.8,911.3,823.7,888.9,57.4
62.5,926.7,887.2,797.3,870.4,66.3
62.75,946.0,858.8,773.6,859.5,86.2
63.0,908.5,861.1,741.3,837.0,86.2
63.25,864.2,808.0,728.0,800.1,68.5
63.5,877.7,784.7,723.3,795.2,77.8
63.75,878.0,790.4,696.9,788.4,90.5
64.0,879.1,742.5,660.2,760.6,110.5
64.25,905.5,735.8,634.8,758.7,136.8
64.5,864.6,705.8,615.0,728.5,126.4
64.75,847.3,694.0,584.8,708.7,131.8
65.0,822.2,667.1,553.9,681.1,134.7
65.25,846.3,644.4,542.4,677.7,154.7
65.5,813.9,622.4,511.2,649.1,153.1
65.75,795.8,600.8,480.9,625.8,158.9
66.0,809.7,594.8,455.0,619.9,178.7
66.25,788.2,560.4,430.6,593.1,181.0
66.5,811.9,548.5,414.1,591.5,202.3
66.75,797.6,528.0,404.3,576.7,201.1
67.0,796.2,508.3,376.1,560.2,214.8
67.25,766.8,493.4,355.8,538.6,209.2
67.5,751.9,476.9,334.8,521.2,212.0
67.75,749.1,456.8,326.6,510.8,216.4
68.0,743.5,439.4,303.4,495.4,225.4
68.25,749.3,440.2,291.7,493.8,233.5
68.5,720.8,431.6,278.2,476.9,224.8
68.75,709.0,402.6,267.7,459.7,226.1
69.0,691.5,384.9,251.9,442.8,225.5
69.25,681.5,363.5,238.1,427.7,228.5
69.5,666.6,350.1,229.1,415.3,225.9
69.75,665.4,327.6,220.5,404.5,232.2
70.0,653.6,311.8,,482.7,241.7
70.25,639.5,296.4,,468.0,242.6
70.5,637.1,282.7,,459.9,250.6
70.75,618.0,268.6,,443.3,247.1
71.0,606.6,250.6,,428.6,251.7
71.25,581.6,241.3,,411.4,240.6
71.5,593.6,228.5,,411.0,258.2
71.75,563.8,218.7,,391.2,244.0
72.0,558.7,205.1,,381.9,250.1
72.25,542.7,190.4,,366.6,249.1
72.5,531.8,181.9,,356.9,247.4
72.75,520.4,172.5,,346.5,246.0
73.0,515.5,162.9,,339.2,249.3
73.25,499.2,153.1,,326.2,244.7
73.5,481.4,144.9,,313.1,237.9
73.75,474.3,,,474.3,
74.0,466.5,,,466.5,
74.25,452.9,,,452.9,
74.5,442.1,,,442.1,
74.75,438.0,,,438.0,
75.0,426.9,,,426.9,
75.25,416.3,,,416.3,
75.5,405.0,,,405.0,
75.75,400.4,,,400.4,
76.0,391.9,,,391.9,
76.25,386.6,,,386.6,
76.5,381.6,,,381.6,
76.75,367.5,,,367.5,
77.0,359.8,,,359.8,
77.25,362.5,,,362.5,
77.5,350.6,,,350.6,
77.75,342.5,,,342.5,
78.0,331.5,,,331.5,
78.25,322.5,,,322.5,
78.5,317.4,,,317.4,
78.75,309.3,,,309.3,
79.0,289.1,,,289.1,
79.25,289.0,,,289.0,
79.5,280.8,,,280.8,
79.75,272.0,,,272.0,
80.0,260.9,,,260.9,
80.25,254.0,,,254.0,
80.5,247.6,,,247.6,
80.75,237.3,,,237.3,
81.0,225.6,,,225.6,
81.25,219.1,,,219.1,
81.5,211.1,,,211.1,
81.75,205.6,,,205.6,
82.0,200.7,,,200.7,
82.25,189.8,,,189.8,
82.5,185.3,,,185.3,
82.75,178.3,,,178.3,
83.0,174.9,,,174.9,
83.25,168.5,,,168.5,
83.5,163.2,,,163.2,
83.75,155.8,,,155.8,
84.0,155.3,,,155.3,
84.25,147.1,,,147.1,
84.5,142.0,,,142.0,
84.75,139.5,,,139.5,
85.0,136.7,,,136.7,
85.25,130.3,,,130.3,
85.5,127.7,,,127.7,
85.75,122.6,,,122.6,
86.0,117.9,,,117.9,
86.25,116.3,,,116.3,
86.5,111.1,,,111.1,
86.75,107.5,,,107.5,
87.0,104.1,,,104.1,
87.25,100.3,,,100.3,
87.5,98.4,,,98.4,
87.75,95.9,,,95.9,
88.0,92.3,,,92.3,
88.25,89.2,,,89.2,
88.5,86.4,,,86.4,
88.75,83.0,,,83.0,
89.0,81.1,,,81.1,
89.25,79.5,,,79.5,
89.5,77.3,,,77.3,
89.75,75.7,,,75.7,
90.0,74.2,,,74.2,
90.25,73.5,,,73.5,
90.5,70.8,,,70.8,
90.75,70.0,,,70.0,
91.0,68.7,,,68.7,
91.25,67.2,,,67.2,
91.5,65.7,,,65.7,
91.75,65.2,,,65.2,
92.0,63.7,,,63.7,
92.25,63.2,,,63.2,
92.5,62.4,,,62.4,
92.75,60.9,,,60.9,
93.0,60.5,,,60.5,
93.25,60.5,,,60.5,
93.5,59.6,,,59.6,
93.75,58.4,,,58.4,
94.0,57.9,,,57.9,
94.25,56.3,,,56.3,
94.5,55.7,,,55.7,
94.75,55.0,,,55.0,
95.0,54.6,,,54.6,
95.25,53.3,,,53.3,
95.5,52.3,,,52.3,
95.75,51.8,,,51.8,
96.0,50.0,,,50.0,
96.25,50.4,,,50.4,
96.5,49.8,,,49.8,
96.75,48.0,,,48.0,
97.0,48.0,,,48.0,
97.25,47.0,,,47.0,
97.5,46.3,,,46.3,
97.75,45.1,,,45.1,
98.0,45.0,,,45.0,
98.25,44.7,,,44.7,
98.5,43.8,,,43.8,
98.75,43.2,,,43.2,
99.0,42.6,,,42.6,
99.25,42.3,,,42.3,
99.5,41.7,,,41.7,
99.75,41.5,,,41.5,
100.0,40.2,,,40.2,
100.25,39.4,,,39.4,
100.5,39.0,,,39.0,
100.75,38.6,,,38.6,
101.0,37.9,,,37.9,
101.25,37.5,,,37.5,
101.5,37.4,,,37.4,
101.75,36.7,,,36.7,
102.0,36.5,,,36.5,
102.25,35.8,,,35.8,
102.5,35.1,,,35.1,
102.75,35.1,,,35.1,
103.0,35.0,,,35.0,
103.25,34.2,,,34.2,
103.5,33.9,,,33.9,
103.75,33.8,,,33.8,
104.0,33.7,,,33.7,
104.25,33.3,,,33.3,
104.5,33.3,,,33.3,
104.75,32.6,,,32.6,
105.0,33.2,,,33.2,
105.25,32.5,,,32.5,
105.5,32.8,,,32.8,
105.75,32.2,,,32.2,
106.0,32.0,,,32.0,

File: 01_Data/Memory_Foam_Carpet_Pad/Cone/Memory_Foam_Carpet_Pad_HRRPUA_75.csv
Time after Ignition,Memory_Foam_Carpet_Pad_R1,Memory_Foam_Carpet_Pad_R2,Memory_Foam_Carpet_Pad_R3,Mean,Std. Dev.
0.0,26.0,34.6,30.3,30.3,4.3
0.25,37.6,44.8,39.0,40.4,3.8
0.5,47.9,52.8,47.4,49.4,3.0
0.75,56.7,61.7,54.1,57.5,3.9
1.0,64.7,69.4,60.5,64.9,4.4
1.25,72.8,79.9,73.9,75.5,3.8
1.5,83.9,90.1,86.6,86.9,3.1
1.75,93.7,100.2,99.2,97.7,3.5
2.0,105.0,109.2,109.8,108.0,2.6
2.25,114.4,122.6,123.4,120.2,5.0
2.5,122.1,135.7,132.0,129.9,7.1
2.75,135.4,146.8,144.7,142.3,6.0
3.0,144.4,157.2,157.9,153.2,7.6
3.25,154.3,167.7,169.6,163.9,8.4
3.5,163.4,176.4,185.6,175.1,11.1
3.75,171.0,179.0,193.9,181.3,11.6
4.0,182.1,186.0,205.3,191.1,12.4
4.25,197.8,196.7,213.2,202.6,9.2
4.5,203.3,204.7,218.8,208.9,8.6
4.75,208.6,214.1,228.2,217.0,10.1
5.0,232.2,217.5,239.1,229.6,11.1
5.25,232.5,222.8,253.9,236.4,15.9
5.5,244.0,234.7,255.3,244.7,10.3
5.75,254.9,243.9,266.6,255.1,11.4
6.0,272.2,249.5,272.8,264.8,13.3
6.25,279.5,251.4,287.3,272.7,18.9
6.5,289.7,265.1,288.2,281.0,13.8
6.75,297.3,272.0,304.5,291.3,17.0
7.0,312.9,280.3,309.3,300.8,17.9
7.25,315.0,291.4,313.7,306.7,13.3
7.5,328.5,297.1,322.9,316.2,16.8
7.75,336.3,304.4,333.4,324.7,17.7
8.0,337.4,316.8,333.4,329.2,10.9
8.25,344.4,318.5,346.6,336.5,15.7
8.5,370.3,336.0,362.0,356.1,17.9
8.75,369.6,344.7,360.1,358.1,12.6
9.0,369.7,343.2,368.6,360.5,15.0
9.25,380.2,361.8,377.7,373.2,10.0
9.5,398.2,366.3,389.5,384.6,16.5
9.75,399.9,371.9,392.6,388.2,14.5
10.0,399.4,367.5,400.3,389.1,18.7
10.25,420.6,391.8,409.3,407.3,14.5
10.5,419.8,411.2,425.9,419.0,7.4
10.75,430.3,386.1,413.0,409.8,22.2
11.0,435.0,406.6,422.7,421.4,14.2
11.25,436.3,408.9,431.0,425.4,14.5
11.5,471.5,432.0,418.5,440.7,27.5
11.75,453.3,426.2,424.1,434.6,16.3
12.0,488.3,432.6,438.8,453.2,30.6
12.25,479.6,443.9,441.7,455.1,21.3
12.5,468.9,441.8,444.9,451.9,14.8
12.75,480.4,443.1,433.6,452.4,24.7
13.0,496.6,451.9,455.3,467.9,24.9
13.25,510.1,465.9,442.6,472.9,34.2
13.5,522.4,474.0,452.4,482.9,35.8
13.75,519.9,460.3,461.5,480.6,34.1
14.0,531.6,469.1,474.2,491.6,34.7
14.25,542.8,493.9,471.9,502.9,36.3
14.5,560.9,502.9,494.9,519.5,36.0
14.75,557.9,515.0,492.0,521.6,33.4
15.0,555.3,502.9,498.4,518.9,31.6
15.25,566.6,540.9,489.8,532.4,39.1
15.5,566.8,534.5,511.7,537.7,27.7
15.75,574.8,574.9,528.6,559.5,26.7
16.0,614.2,569.8,535.5,573.2,39.4
16.25,582.1,576.5,547.6,568.8,18.6
16.5,610.4,574.3,576.1,586.9,20.3
16.75,603.9,623.2,589.7,605.6,16.8
17.0,618.3,630.0,631.0,626.4,7.0
17.25,626.2,632.2,625.3,627.9,3.8
17.5,629.8,625.5,644.7,633.4,10.1
17.75,696.3,644.2,680.6,673.7,26.7
18.0,695.5,707.4,672.7,691.9,17.6
18.25,661.3,694.8,711.9,689.3,25.8
18.5,703.4,710.6,731.8,715.2,14.8
18.75,737.3,677.1,763.4,725.9,44.2
19.0,677.0,695.4,759.3,710.6,43.1
19.25,734.5,731.5,745.8,737.3,7.5
19.5,729.6,741.6,788.9,753.4,31.4
19.75,794.3,753.1,763.8,770.4,21.4
20.0,777.6,771.9,776.8,775.4,3.1
20.25,785.0,775.3,776.6,779.0,5.2
20.5,781.3,777.5,799.4,786.1,11.7
20.75,785.4,766.0,847.4,799.6,42.5
21.0,814.5,796.0,819.1,809.9,12.2
21.25,811.4,789.4,807.7,802.8,11.8
21.5,820.9,812.8,814.5,816.1,4.3
21.75,844.9,838.2,823.5,835.5,11.0
22.0,857.7,866.8,788.2,837.6,43.0
22.25,825.9,850.4,871.3,849.2,22.7
22.5,927.5,823.1,821.3,857.3,60.8
22.75,855.2,869.8,849.3,858.1,10.5
23.0,878.7,882.5,896.4,885.9,9.3
23.25,879.0,880.5,862.1,873.9,10.2
23.5,894.3,868.3,942.2,901.6,37.5
23.75,904.2,881.8,933.2,906.4,25.8
24.0,910.0,906.6,866.7,894.4,24.0
24.25,908.5,949.8,879.0,912.4,35.6
24.5,1012.1,885.4,959.5,952.3,63.6
24.75,898.3,950.0,955.8,934.7,31.7
25.0,946.0,951.5,972.2,956.6,13.8
25.25,964.6,945.6,993.8,968.0,24.3
25.5,961.9,932.2,960.1,951.4,16.6
25.75,1006.8,925.6,995.6,976.0,44.0
26.0,943.2,994.2,1073.6,1003.6,65.8
26.25,930.1,942.6,1051.4,974.7,66.8
26.5,1013.7,939.4,1003.3,985.5,40.2
26.75,955.3,968.0,1065.3,996.2,60.2
27.0,985.3,1089.6,1028.8,1034.6,52.4
27.25,924.7,1034.5,1156.6,1038.6,116.0
27.5,970.9,1033.7,956.9,987.2,40.9
27.75,1052.9,1090.1,1212.8,1118.6,83.7
28.0,1005.3,1033.2,1009.1,1015.8,15.1
28.25,1085.1,1037.8,1200.1,1107.7,83.5
28.5,1044.6,1117.4,1140.1,1100.7,49.9
28.75,1070.9,1038.7,1223.6,1111.0,98.8
29.0,1145.4,1184.5,1158.9,1162.9,19.9
29.25,1030.6,1035.3,1168.6,1078.2,78.3
29.5,1160.0,1165.4,1220.5,1182.0,33.4
29.75,1131.5,1050.0,1296.9,1159.5,125.8
30.0,1108.7,1149.7,1256.7,1171.7,76.4
30.25,1119.1,1166.8,1263.2,1183.0,73.4
30.5,1184.4,1067.8,1359.9,1204.0,147.0
30.75,1189.8,1162.4,1478.2,1276.8,174.9
31.0,1230.7,1150.9,1338.8,1240.1,94.3
31.25,1145.0,1100.4,1455.8,1233.8,193.6
31.5,1197.1,1219.9,1439.9,1285.6,134.1
31.75,1213.1,1279.2,1386.8,1293.0,87.7
32.0,1344.2,1299.7,1317.9,1320.6,22.4
32.25,1228.2,1234.9,1613.8,1359.0,220.7
32.5,1316.7,1243.6,1578.1,1379.5,175.8
32.75,1403.5,1349.0,1467.6,1406.7,59.4
33.0,1247.2,1313.7,1636.3,1399.1,208.1
33.25,1278.4,1358.6,1647.6,1428.2,194.2
33.5,1291.9,1285.0,1508.9,1361.9,127.3
33.75,1417.7,1243.1,1734.8,1465.2,249.3
34.0,1617.2,1320.4,1629.0,1522.2,174.9
34.25,1327.5,1391.7,1596.2,1438.5,140.3
34.5,1423.2,1255.5,1390.6,1356.5,88.9
34.75,1396.5,1278.4,1655.8,1443.6,193.0
35.0,1462.0,1369.1,1625.4,1485.5,129.8
35.25,1585.5,1527.7,1779.5,1630.9,131.9
35.5,1362.9,1343.2,1676.4,1460.8,186.9
35.75,1521.7,1474.0,1556.9,1517.5,41.6
36.0,1604.0,1458.0,1634.9,1565.6,94.5
36.25,1380.3,1584.3,1803.9,1589.5,211.8
36.5,1720.7,1522.3,1660.4,1634.5,101.7
36.75,1427.2,1358.5,1466.3,1417.3,54.5
37.0,1468.3,1633.7,1704.0,1602.0,121.0
37.25,1649.5,1617.9,1946.6,1738.0,181.4
37.5,1450.3,1482.3,1649.0,1527.2,106.7
37.75,1720.3,1496.3,1772.7,1663.1,146.8
38.0,1598.6,1479.5,1597.3,1558.5,68.4
38.25,1682.3,1588.1,2010.6,1760.3,221.8
38.5,1716.9,1617.1,1809.2,1714.4,96.1
38.75,1416.0,1669.1,1753.3,1612.8,175.6
39.0,1793.7,1671.3,1825.0,1763.3,81.2
39.25,1583.8,1584.5,1718.1,1628.8,77.3
39.5,1696.9,1636.8,1954.3,1762.7,168.6
39.75,1703.1,1691.1,1640.5,1678.2,33.3
40.0,1617.1,1517.7,1825.4,1653.4,157.0
40.25,1655.4,1742.4,1759.9,1719.3,56.0
40.5,1680.4,1581.3,1698.0,1653.2,62.9
40.75,1757.9,1574.3,1774.7,1702.3,111.1
41.0,1592.3,1662.0,1833.8,1696.0,124.3
41.25,1643.4,1571.3,1813.4,1676.0,124.3
41.5,1564.1,1708.3,1835.3,1702.6,135.7
41.75,1736.1,1602.7,1774.7,1704.5,90.3
42.0,1798.4,1777.0,1772.1,1782.5,14.0
42.25,1683.0,1635.3,1838.3,1718.9,106.2
42.5,1685.5,1749.9,1736.1,1723.8,33.9
42.75,1764.3,1776.8,1762.6,1767.9,7.8
43.0,1609.0,1658.6,1811.3,1693.0,105.4
43.25,1685.1,1605.5,1755.2,1682.0,74.9
43.5,1719.1,1627.2,1671.3,1672.5,46.0
43.75,1804.5,1676.5,1621.2,1700.8,94.0
44.0,1809.7,1693.0,1573.3,1692.0,118.2
44.25,1793.0,1657.3,1568.8,1673.0,113.0
44.5,1727.9,1672.1,1517.4,1639.2,109.0
44.75,1795.9,1627.3,1470.0,1631.1,163.0
45.0,1718.3,1605.8,1402.1,1575.4,160.3
45.25,1731.4,1565.6,1353.1,1550.0,189.6
45.5,1748.3,1582.2,1297.7,1542.7,227.9
45.75,1700.5,1576.8,1245.5,1507.6,235.2
46.0,1691.5,1540.5,1174.9,1469.0,265.6
46.25,1642.3,1545.5,1118.6,1435.5,278.6
46.5,1619.0,1450.6,1074.7,1381.4,278.7
46.75,1594.0,1470.1,1040.1,1368.1,290.7
47.0,1539.3,1400.7,981.4,1307.2,290.5
47.25,1543.6,1377.2,925.9,1282.2,319.6
47.5,1478.1,1306.6,884.2,1223.0,305.7
47.75,1425.4,1296.8,,1361.1,90.9
48.0,1341.1,1230.9,,1286.0,78.0
48.25,1299.5,1196.2,,1247.9,73.1
48.5,1242.6,1148.6,,1195.6,66.4
48.75,1186.0,1118.4,,1152.2,47.8
49.0,1115.0,1048.1,,1081.5,47.3
49.25,1071.3,999.6,,1035.4,50.7
49.5,1005.3,951.6,,978.4,38.0
49.75,950.4,898.7,,924.5,36.5
50.0,907.8,852.7,,880.2,39.0
50.25,849.3,824.2,,836.8,17.8
50.5,806.1,777.6,,791.9,20.2
50.75,765.1,737.6,,751.3,19.5
51.0,724.2,707.0,,715.6,12.2
51.25,680.2,672.3,,676.2,5.6
51.5,634.4,625.9,,630.1,6.0
