Repository: ulfsri/fsri_materials_database

# Materials and Products Database

## 01_Data

Raw data generated from each apparatus are included here in plain-text format. The data is organized first by material, next by the short name of test apparatus used, and where applicable additional filtering by test settings.

### material.json

Each material directory contains a json file of the same name as the material. This file links the data stored in the repository as well as data and graphs produced by the accompanying scripts (__02_Scripts__) to the respective landing page for the material on the front-end website.

File: 01_Data/Memory_Foam_Carpet_Pad/MCC/Memory_Foam_Carpet_Pad_MCC_30K_min_211102_R3.txt (part 1 of 4)
Sample ID:	C:\MCC\MCC Cal\Test\Memory_Foam_Carpet_Pad_MCC_30K_min_211102_R3.txt
Sample Weight (mg):	4.25
Heating Rate (C/s):	0.5
Combustor Temp (C):	900
N2 Flow Rate (cc/min):	80
O2 Flow Rate (cc/min):	20
Calibration File:	C:\MCC\MCC Cal\Coeff1 JN10440_30_210304.txt.txt
T Correction Coefficients:	0	1.024463	0
Time Shift (s):	14
*
Time (s)	Temperature (C)	N2 flow rate (cc/min)	O2 flow rate (cc/min)	Flow Rate (cc/min)	Oxygen (%)	HRR (W/g)	Heating rate (C/s)
-0.001	108.208	80.003	19.994	103.062	20.143	-0.039	-0.000
0.499	108.213	80.003	19.995	103.063	20.142	-0.019	-0.007
1.000	108.188	80.003	19.996	103.063	20.139	0.214	-0.011
1.500	108.230	80.002	19.997	103.061	20.141	0.099	-0.001
2.000	108.201	80.004	19.995	103.060	20.145	-0.198	0.015
2.500	108.182	80.002	19.995	103.060	20.143	-0.103	-0.018
3.000	108.222	80.005	19.995	103.060	20.140	0.157	-0.014
3.500	108.204	80.003	19.995	103.059	20.145	-0.194	0.022
4.000	108.198	80.003	19.995	103.061	20.141	0.060	-0.001
4.500	108.203	80.002	19.995	103.062	20.143	-0.107	-0.013
5.000	108.184	80.003	19.994	103.062	20.140	0.169	-0.008
5.500	108.144	80.002	19.995	103.062	20.141	0.045	-0.036
6.000	108.175	80.004	19.994	103.063	20.142	-0.023	-0.034
6.500	108.194	80.002	19.994	103.064	20.136	0.445	0.020
7.000	108.213	80.003	19.994	103.064	20.144	-0.128	0.044
7.500	108.189	80.002	19.994	103.065	20.140	0.115	0.016
8.000	108.139	80.003	19.994	103.065	20.138	0.315	-0.040
8.499	108.135	80.003	19.995	103.065	20.143	-0.111	-0.064
8.999	108.212	80.002	19.995	103.066	20.140	0.169	0.009
9.499	108.200	80.002	19.994	103.066	20.138	0.330	0.069
9.999	108.157	80.003	19.994	103.066	20.140	0.117	0.006
10.499	108.191	80.003	19.994	103.066	20.144	-0.146	-0.032
10.999	108.157	80.003	19.994	103.066	20.138	0.295	-0.005
11.500	108.164	80.003	19.995	103.066	20.136	0.468	-0.014
12.000	108.177	80.003	19.994	103.066	20.136	0.418	-0.004
12.499	108.183	80.003	19.995	103.067	20.138	0.297	0.020
12.999	108.174	80.002	19.995	103.066	20.140	0.161	0.008
13.499	108.206	80.003	19.994	103.067	20.137	0.342	0.010
13.999	108.199	80.004	19.994	103.067	20.136	0.425	0.024
14.499	108.172	80.003	19.994	103.070	20.140	0.177	-0.005
14.999	108.191	80.003	19.994	103.072	20.137	0.347	-0.021
15.499	108.165	80.003	19.994	103.072	20.142	0.004	-0.008
15.999	108.182	80.003	19.995	103.074	20.138	0.332	-0.008
16.499	108.183	80.004	19.995	103.078	20.142	0.006	0.005
16.999	108.174	80.004	19.995	103.075	20.139	0.208	0.005
17.499	108.204	80.005	19.994	103.078	20.137	0.390	0.007
17.999	108.194	80.005	19.994	103.083	20.134	0.621	0.021
18.499	108.210	80.006	19.994	103.088	20.135	0.539	0.013
18.999	108.220	80.004	19.995	103.092	20.136	0.487	0.015
19.499	108.214	80.006	19.994	103.098	20.136	0.471	0.015
19.999	108.237	80.005	19.994	103.100	20.134	0.580	0.011
20.499	108.224	80.004	19.995	103.099	20.138	0.339	0.013
20.999	108.246	80.006	19.994	103.092	20.131	0.846	0.010
21.499	108.228	80.005	19.995	103.086	20.131	0.807	0.007
22.000	108.219	80.006	19.994	103.084	20.132	0.770	-0.012
22.500	108.229	80.005	19.994	103.084	20.136	0.464	-0.013
22.999	108.269	80.005	19.994	103.090	20.131	0.807	0.026
23.499	108.242	80.005	19.995	103.099	20.130	0.925	0.031
24.000	108.283	80.004	19.994	103.112	20.129	0.960	0.013
24.500	108.278	80.005	19.994	103.125	20.129	0.954	0.026
24.999	108.298	80.005	19.995	103.141	20.122	1.499	0.026
25.499	108.306	80.005	19.995	103.154	20.124	1.327	0.021
25.999	108.327	80.004	19.996	103.172	20.125	1.288	0.028
26.499	108.322	80.005	19.994	103.185	20.121	1.626	0.022
26.999	108.327	80.004	19.995	103.196	20.120	1.676	0.008
27.500	108.382	80.004	19.994	103.204	20.122	1.536	0.030
28.000	108.401	80.005	19.994	103.210	20.116	1.983	0.067
28.499	108.425	80.004	19.994	103.212	20.116	1.932	0.059
28.999	108.509	80.004	19.996	103.219	20.116	2.006	0.076
29.499	108.519	80.004	19.994	103.227	20.115	2.066	0.101
29.999	108.548	80.004	19.996	103.235	20.112	2.278	0.066
30.499	108.575	80.005	19.995	103.243	20.110	2.427	0.047
31.000	108.621	80.004	19.996	103.251	20.110	2.392	0.065
31.500	108.639	80.005	19.995	103.254	20.112	2.266	0.069
31.999	108.708	80.004	19.996	103.250	20.106	2.745	0.076
32.499	108.730	80.004	19.996	103.248	20.105	2.823	0.089
32.999	108.792	80.004	19.995	103.247	20.105	2.824	0.087
33.499	108.856	80.003	19.995	103.246	20.104	2.844	0.105
33.999	108.897	80.004	19.994	103.245	20.108	2.551	0.115
34.499	108.941	80.006	19.995	103.249	20.108	2.563	0.095
34.999	108.991	80.003	19.995	103.251	20.105	2.768	0.090
35.499	109.055	80.003	19.995	103.250	20.104	2.885	0.104
35.999	109.125	80.005	19.995	103.249	20.104	2.893	0.124
36.499	109.214	80.006	19.996	103.250	20.104	2.846	0.146
36.999	109.278	80.006	19.995	103.246	20.107	2.617	0.156
37.499	109.336	80.005	19.995	103.241	20.106	2.757	0.137
37.999	109.388	80.003	19.996	103.243	20.103	2.951	0.116
38.499	109.499	80.005	19.995	103.241	20.104	2.874	0.136
38.999	109.550	80.005	19.996	103.234	20.106	2.753	0.163
39.499	109.633	80.005	19.997	103.235	20.105	2.823	0.149
39.999	109.711	80.005	19.995	103.236	20.107	2.641	0.148
40.500	109.748	80.006	19.995	103.235	20.103	2.971	0.138
41.000	109.820	80.007	19.994	103.232	20.105	2.831	0.111
41.500	109.896	80.007	19.995	103.235	20.103	2.986	0.129
42.000	109.968	80.005	19.995	103.231	20.104	2.879	0.148
42.499	110.070	80.006	19.994	103.232	20.102	3.013	0.161
42.999	110.153	80.006	19.995	103.233	20.101	3.106	0.179
43.499	110.248	80.007	19.994	103.240	20.104	2.856	0.182
43.999	110.291	80.007	19.993	103.244	20.103	2.939	0.158
44.499	110.377	80.007	19.994	103.251	20.100	3.156	0.133
44.999	110.473	80.008	19.995	103.250	20.103	2.964	0.155
45.499	110.591	80.008	19.993	103.245	20.099	3.277	0.198
45.999	110.633	80.008	19.995	103.240	20.101	3.098	0.187
46.499	110.719	80.008	19.993	103.234	20.103	2.919	0.144
46.999	110.835	80.007	19.994	103.228	20.104	2.902	0.165
47.499	110.921	80.008	19.993	103.225	20.103	2.954	0.202
47.999	111.028	80.007	19.993	103.223	20.105	2.772	0.198
48.499	111.114	80.005	19.993	103.220	20.101	3.115	0.193
48.999	111.233	80.007	19.994	103.221	20.101	3.069	0.199
49.499	111.323	80.006	19.993	103.222	20.100	3.167	0.207
49.999	111.372	80.006	19.994	103.221	20.103	2.991	0.175
50.500	111.470	80.006	19.994	103.221	20.103	2.960	0.143
51.000	111.585	80.006	19.994	103.222	20.101	3.115	0.180
51.499	111.709	80.006	19.993	103.220	20.100	3.200	0.226
51.999	111.798	80.005	19.994	103.224	20.099	3.222	0.226
52.499	111.886	80.006	19.993	103.224	20.100	3.177	0.195
52.999	111.989	80.004	19.993	103.225	20.101	3.082	0.184
53.499	112.137	80.005	19.994	103.231	20.100	3.220	0.222
53.999	112.202	80.005	19.993	103.236	20.103	2.942	0.232
54.499	112.327	80.005	19.993	103.235	20.102	3.059	0.201
54.999	112.443	80.004	19.994	103.237	20.099	3.264	0.215
55.499	112.522	80.004	19.995	103.239	20.103	2.965	0.219
55.999	112.632	80.003	19.993	103.236	20.102	2.995	0.192
56.499	112.732	80.003	19.994	103.238	20.102	3.008	0.199
57.000	112.824	80.004	19.995	103.244	20.100	3.151	0.201
57.500	112.936	80.004	19.993	103.250	20.101	3.078	0.198
57.999	113.062	80.003	19.994	103.254	20.100	3.149	0.221
58.499	113.184	80.003	19.994	103.257	20.101	3.105	0.243
58.999	113.280	80.004	19.994	103.257	20.100	3.147	0.233
59.499	113.386	80.004	19.993	103.255	20.099	3.295	0.210
59.999	113.466	80.004	19.994	103.256	20.100	3.165	0.194
60.499	113.613	80.003	19.994	103.258	20.095	3.568	0.206
60.999	113.740	80.003	19.994	103.258	20.101	3.124	0.250
61.500	113.887	80.005	19.994	103.259	20.099	3.294	0.274
62.000	113.998	80.005	19.994	103.260	20.100	3.159	0.266
62.499	114.106	80.003	19.995	103.259	20.099	3.244	0.239
62.999	114.238	80.003	19.994	103.259	20.099	3.244	0.229
63.499	114.383	80.004	19.994	103.259	20.098	3.318	0.259
63.999	114.497	80.002	19.995	103.259	20.097	3.419	0.268
64.499	114.633	80.003	19.994	103.260	20.096	3.471	0.254
64.999	114.721	80.003	19.994	103.260	20.095	3.560	0.237
65.499	114.901	80.004	19.993	103.261	20.094	3.632	0.246
65.999	115.000	80.003	19.994	103.265	20.095	3.581	0.274
66.499	115.121	80.005	19.994	103.266	20.093	3.740	0.250
67.000	115.253	80.005	19.994	103.267	20.093	3.700	0.236
67.500	115.367	80.003	19.994	103.273	20.097	3.416	0.249
67.999	115.501	80.004	19.994	103.279	20.094	3.651	0.247
68.500	115.636	80.004	19.994	103.278	20.094	3.635	0.259
69.000	115.793	80.003	19.994	103.279	20.095	3.568	0.280
69.499	115.948	80.003	19.994	103.285	20.092	3.756	0.302
69.999	116.105	80.003	19.994	103.285	20.094	3.616	0.312
70.499	116.218	80.004	19.994	103.285	20.093	3.738	0.291
70.999	116.342	80.004	19.993	103.290	20.091	3.839	0.253
71.499	116.479	80.002	19.993	103.296	20.091	3.845	0.249
72.000	116.650	80.003	19.994	103.296	20.094	3.666	0.284
72.500	116.813	80.003	19.993	103.297	20.093	3.740	0.321
72.999	116.925	80.003	19.994	103.295	20.091	3.856	0.304
73.499	117.096	80.005	19.994	103.289	20.093	3.738	0.279
73.999	117.244	80.004	19.992	103.288	20.093	3.678	0.301
74.499	117.375	80.003	19.995	103.286	20.093	3.734	0.299
74.999	117.543	80.002	19.995	103.288	20.091	3.833	0.289
75.499	117.723	80.003	19.994	103.291	20.093	3.690	0.323
75.999	117.863	80.005	19.995	103.292	20.090	3.955	0.334
76.499	118.034	80.003	19.994	103.293	20.091	3.899	0.316
76.999	118.141	80.003	19.993	103.296	20.090	3.955	0.294
77.499	118.317	80.004	19.993	103.296	20.091	3.864	0.280
77.999	118.460	80.004	19.994	103.296	20.093	3.678	0.301
78.500	118.634	80.004	19.994	103.299	20.088	4.068	0.319
79.000	118.777	80.004	19.993	103.299	20.089	4.033	0.317
79.499	118.949	80.005	19.994	103.298	20.090	3.971	0.316
79.999	119.097	80.002	19.994	103.299	20.090	3.965	0.317
80.500	119.210	80.003	19.992	103.299	20.090	3.961	0.290
81.000	119.409	80.003	19.993	103.300	20.091	3.831	0.286
81.500	119.578	80.005	19.994	103.301	20.090	3.959	0.340
82.001	119.747	80.004	19.995	103.301	20.091	3.897	0.353
82.501	119.893	80.004	19.994	103.301	20.091	3.893	0.327
83.000	120.084	80.004	19.994	103.302	20.089	4.023	0.326
83.499	120.268	80.003	19.994	103.302	20.089	4.037	0.356
83.999	120.443	80.003	19.994	103.301	20.089	3.984	0.367
84.499	120.592	80.003	19.994	103.303	20.089	4.031	0.341
84.999	120.704	80.004	19.993	103.302	20.090	3.921	0.292
85.499	120.894	80.004	19.995	103.301	20.086	4.248	0.282
85.999	121.037	80.004	19.995	103.301	20.087	4.173	0.318
86.499	121.232	80.004	19.994	103.303	20.090	3.925	0.335
86.999	121.435	80.003	19.995	103.304	20.084	4.365	0.368
87.499	121.605	80.003	19.993	103.306	20.087	4.155	0.386
87.999	121.841	80.002	19.994	103.308	20.090	3.913	0.390
88.499	121.985	80.002	19.994	103.308	20.089	4.008	0.393
88.999	122.177	80.003	19.994	103.306	20.089	4.009	0.358
89.499	122.354	80.003	19.995	103.302	20.087	4.203	0.352
89.999	122.519	80.001	19.994	103.301	20.086	4.238	0.355
90.499	122.704	80.003	19.994	103.298	20.087	4.182	0.346
90.999	122.898	80.004	19.994	103.299	20.089	4.008	0.365
91.499	123.084	80.003	19.995	103.299	20.086	4.250	0.380
91.999	123.284	80.002	19.994	103.299	20.089	4.029	0.383
92.500	123.476	80.002	19.994	103.299	20.088	4.066	0.389
93.001	123.624	80.003	19.995	103.301	20.089	4.012	0.366
93.500	123.807	80.004	19.995	103.300	20.085	4.297	0.335
93.999	123.994	80.004	19.994	103.299	20.088	4.097	0.351
94.499	124.205	80.002	19.995	103.299	20.090	3.936	0.384
94.999	124.365	80.002	19.996	103.299	20.089	4.019	0.385
95.499	124.578	80.002	19.995	103.297	20.091	3.891	0.372
95.999	124.758	80.003	19.995	103.295	20.086	4.252	0.383
96.499	124.954	80.003	19.996	103.293	20.090	3.973	0.385
96.999	125.132	80.002	19.994	103.290	20.089	4.045	0.375
97.499	125.322	80.004	19.994	103.290	20.088	4.070	0.371
97.999	125.502	80.003	19.995	103.290	20.087	4.161	0.369
98.499	125.673	80.003	19.995	103.292	20.084	4.405	0.361
99.000	125.902	80.003	19.995	103.296	20.085	4.339	0.375
99.501	126.112	80.004	19.994	103.301	20.088	4.110	0.420
100.000	126.289	80.006	19.995	103.304	20.087	4.180	0.413
100.499	126.466	80.003	19.995	103.305	20.089	4.027	0.370
100.999	126.666	80.004	19.995	103.304	20.088	4.089	0.366
101.499	126.875	80.004	19.994	103.302	20.087	4.201	0.393
101.999	127.065	80.004	19.994	103.299	20.089	4.025	0.403
102.499	127.279	80.004	19.995	103.296	20.086	4.250	0.401
102.999	127.471	80.004	19.994	103.295	20.088	4.091	0.405
103.499	127.665	80.005	19.995	103.296	20.086	4.279	0.396
103.999	127.869	80.005	19.994	103.296	20.086	4.265	0.392
104.499	128.076	80.004	19.995	103.297	20.090	3.951	0.405
104.999	128.253	80.006	19.995	103.296	20.086	4.257	0.398
105.499	128.462	80.006	19.995	103.297	20.085	4.340	0.385
105.999	128.700	80.006	19.995	103.296	20.086	4.226	0.417
106.500	128.861	80.005	19.994	103.297	20.086	4.263	0.423
107.000	129.056	80.006	19.995	103.297	20.086	4.257	0.378
107.499	129.299	80.006	19.994	103.299	20.083	4.506	0.397
107.999	129.503	80.006	19.993	103.299	20.087	4.168	0.442
108.499	129.715	80.007	19.995	103.298	20.084	4.378	0.431
108.999	129.916	80.005	19.995	103.297	20.086	4.277	0.414
109.499	130.105	80.003	19.994	103.299	20.085	4.318	0.401
109.999	130.354	80.005	19.995	103.300	20.084	4.413	0.414
110.500	130.540	80.006	19.994	103.304	20.084	4.397	0.436
111.000	130.747	80.005	19.995	103.304	20.081	4.608	0.414
111.500	130.920	80.004	19.994	103.307	20.082	4.544	0.386
112.000	131.156	80.004	19.994	103.310	20.082	4.546	0.394
112.499	131.368	80.005	19.995	103.310	20.084	4.395	0.428
112.999	131.568	80.006	19.994	103.307	20.082	4.551	0.430
113.499	131.756	80.003	19.995	103.311	20.081	4.603	0.400
113.999	131.990	80.005	19.994	103.311	20.082	4.529	0.406
114.499	132.223	80.005	19.994	103.310	20.082	4.529	0.445
114.999	132.424	80.005	19.994	103.314	20.082	4.535	0.451
115.499	132.628	80.005	19.995	103.319	20.085	4.355	0.419
115.999	132.865	80.004	19.995	103.320	20.081	4.599	0.422
116.499	133.058	80.006	19.994	103.320	20.080	4.708	0.436
116.999	133.314	80.004	19.995	103.318	20.086	4.271	0.440
117.499	133.517	80.004	19.995	103.314	20.081	4.632	0.454
117.999	133.716	80.003	19.995	103.309	20.079	4.748	0.430
118.499	133.926	80.003	19.994	103.304	20.080	4.686	0.405
118.999	134.150	80.003	19.995	103.304	20.082	4.547	0.421
119.499	134.387	80.004	19.995	103.303	20.084	4.374	0.448
119.999	134.572	80.003	19.995	103.301	20.084	4.374	0.442
120.500	134.792	80.005	19.995	103.303	20.082	4.523	0.414
121.000	135.021	80.005	19.994	103.307	20.083	4.502	0.427
121.499	135.261	80.004	19.995	103.308	20.085	4.316	0.459
121.999	135.498	80.004	19.996	103.308	20.081	4.601	0.474
122.499	135.733	80.003	19.996	103.308	20.082	4.556	0.475
122.999	135.916	80.005	19.995	103.306	20.084	4.432	0.445
123.499	136.127	80.004	19.995	103.302	20.084	4.378	0.406
123.999	136.358	80.004	19.995	103.300	20.082	4.516	0.418
124.499	136.578	80.003	19.996	103.299	20.082	4.578	0.446
124.999	136.792	80.005	19.995	103.299	20.083	4.467	0.443
125.499	137.001	80.004	19.994	103.299	20.085	4.351	0.429
125.999	137.200	80.004	19.995	103.298	20.084	4.430	0.415
126.499	137.458	80.005	19.995	103.297	20.084	4.382	0.432
126.999	137.662	80.006	19.993	103.297	20.083	4.506	0.459
127.499	137.938	80.005	19.994	103.298	20.083	4.467	0.471
127.999	138.143	80.004	19.994	103.298	20.085	4.293	0.480
128.500	138.322	80.005	19.995	103.297	20.083	4.487	0.432
129.000	138.583	80.005	19.993	103.298	20.082	4.570	0.412
129.500	138.830	80.004	19.994	103.299	20.084	4.432	0.474
130.000	139.053	80.004	19.994	103.298	20.086	4.266	0.490
130.500	139.275	80.004	19.995	103.298	20.083	4.494	0.458
131.000	139.499	80.004	19.994	103.300	20.081	4.609	0.445
131.500	139.720	80.004	19.993	103.301	20.079	4.797	0.445
132.000	139.954	80.005	19.995	103.306	20.079	4.752	0.450
132.500	140.195	80.005	19.993	103.306	20.086	4.258	0.465
133.000	140.402	80.005	19.994	103.306	20.081	4.634	0.461
133.500	140.688	80.003	19.993	103.306	20.081	4.630	0.471
134.000	140.911	80.005	19.993	103.308	20.081	4.611	0.501
134.500	141.175	80.004	19.993	103.303	20.080	4.682	0.498
135.000	141.367	80.004	19.993	103.302	20.081	4.616	0.472
135.500	141.593	80.005	19.994	103.302	20.082	4.525	0.437
136.000	141.789	80.005	19.993	103.302	20.083	4.504	0.420
136.500	142.062	80.006	19.993	103.299	20.083	4.456	0.445
137.000	142.258	80.006	19.995	103.300	20.082	4.568	0.469
137.500	142.486	80.006	19.994	103.300	20.082	4.543	0.446
138.000	142.750	80.005	19.994	103.300	20.081	4.611	0.458
138.500	142.986	80.004	19.993	103.301	20.078	4.822	0.496
139.000	143.213	80.005	19.993	103.301	20.084	4.429	0.482
139.500	143.450	80.004	19.994	103.300	20.084	4.405	0.464
140.000	143.718	80.002	19.993	103.299	20.080	4.681	0.484
140.500	143.942	80.002	19.993	103.300	20.083	4.481	0.498
141.000	144.168	80.004	19.993	103.300	20.083	4.485	0.471
141.500	144.412	80.003	19.993	103.300	20.083	4.454	0.460
142.000	144.647	80.002	19.994	103.300	20.081	4.611	0.474
142.500	144.893	80.004	19.993	103.301	20.078	4.828	0.480
143.000	145.078	80.004	19.994	103.301	20.079	4.739	0.456
143.500	145.381	80.003	19.994	103.301	20.081	4.603	0.459
144.000	145.591	80.003	19.994	103.301	20.081	4.650	0.500
144.500	145.819	80.003	19.994	103.301	20.079	4.760	0.476
145.000	146.063	80.004	19.993	103.301	20.079	4.770	0.455
145.500	146.281	80.004	19.993	103.302	20.079	4.781	0.467
146.000	146.524	80.004	19.994	103.302	20.078	4.890	0.462
146.500	146.784	80.003	19.994	103.302	20.078	4.818	0.482
147.000	147.016	80.002	19.994	103.301	20.078	4.871	0.497
147.500	147.244	80.004	19.994	103.300	20.078	4.849	0.476
148.000	147.483	80.003	19.994	103.298	20.074	5.136	0.464
148.500	147.716	80.003	19.993	103.298	20.075	5.105	0.469
149.000	147.975	80.004	19.993	103.297	20.078	4.840	0.482
149.500	148.234	80.003	19.993	103.297	20.078	4.880	0.505
150.000	148.457	80.003	19.994	103.296	20.075	5.096	0.500
150.500	148.721	80.002	19.994	103.296	20.078	4.830	0.485
151.000	148.974	80.005	19.994	103.296	20.077	4.960	0.502
151.500	149.171	80.004	19.993	103.296	20.078	4.875	0.484
152.000	149.447	80.004	19.994	103.296	20.078	4.846	0.461
152.500	149.687	80.002	19.994	103.297	20.078	4.885	0.494
153.000	149.937	80.004	19.994	103.297	20.079	4.763	0.503
153.500	150.204	80.004	19.994	103.297	20.076	4.989	0.504
154.000	150.400	80.003	19.994	103.297	20.078	4.867	0.490
154.500	150.657	80.003	19.994	103.297	20.079	4.799	0.458
155.000	150.884	80.003	19.993	103.296	20.080	4.714	0.468
155.500	151.113	80.003	19.994	103.296	20.077	4.900	0.470
156.000	151.390	80.003	19.994	103.296	20.077	4.933	0.481
156.500	151.604	80.004	19.994	103.297	20.080	4.692	0.498
157.000	151.840	80.004	19.994	103.297	20.076	5.034	0.470
157.500	152.059	80.004	19.994	103.297	20.079	4.784	0.453
158.000	152.332	80.005	19.993	103.297	20.076	5.036	0.473
158.500	152.566	80.002	19.994	103.295	20.077	4.910	0.499
159.000	152.789	80.004	19.994	103.293	20.077	4.892	0.482
159.500	153.018	80.004	19.995	103.294	20.077	4.900	0.455
160.000	153.267	80.003	19.995	103.295	20.078	4.881	0.465
160.500	153.543	80.003	19.994	103.294	20.078	4.859	0.501
161.000	153.754	80.005	19.994	103.297	20.075	5.047	0.506
161.500	154.004	80.003	19.994	103.297	20.075	5.042	0.474
162.000	154.221	80.004	19.994	103.296	20.073	5.249	0.464
162.500	154.492	80.004	19.995	103.292	20.077	4.929	0.478
163.000	154.689	80.003	19.995	103.288	20.076	4.980	0.478
163.500	154.959	80.005	19.993	103.286	20.077	4.953	0.467
164.000	155.189	80.005	19.995	103.285	20.074	5.147	0.483
164.500	155.429	80.004	19.995	103.284	20.074	5.172	0.485
165.000	155.650	80.004	19.995	103.288	20.072	5.318	0.466
165.500	155.914	80.004	19.994	103.291	20.072	5.289	0.473
166.000	156.164	80.003	19.995	103.293	20.074	5.145	0.499
166.500	156.445	80.004	19.994	103.295	20.074	5.135	0.522
167.000	156.648	80.005	19.993	103.293	20.073	5.225	0.507
167.500	156.914	80.004	19.993	103.292	20.074	5.178	0.477
168.000	157.187	80.003	19.994	103.290	20.076	5.029	0.504
168.500	157.423	80.003	19.994	103.288	20.071	5.418	0.524
169.000	157.690	80.002	19.994	103.286	20.074	5.135	0.506
169.500	157.917	80.004	19.995	103.289	20.074	5.131	0.499
170.000	158.145	80.004	19.993	103.288	20.074	5.175	0.475
170.500	158.412	80.003	19.994	103.289	20.072	5.290	0.475
171.000	158.620	80.003	19.994	103.291	20.071	5.350	0.484
171.500	158.914	80.003	19.994	103.292	20.071	5.363	0.488
172.000	159.117	80.004	19.996	103.291	20.070	5.443	0.499
172.500	159.346	80.003	19.995	103.290	20.071	5.360	0.465
173.000	159.591	80.002	19.993	103.290	20.073	5.220	0.453
173.500	159.878	80.002	19.995	103.289	20.071	5.358	0.503
174.000	160.092	80.004	19.994	103.286	20.072	5.271	0.516
174.500	160.327	80.004	19.994	103.283	20.072	5.339	0.475
175.000	160.601	80.004	19.993	103.277	20.071	5.399	0.479
175.500	160.859	80.003	19.994	103.277	20.070	5.469	0.520
176.000	161.091	80.005	19.995	103.272	20.070	5.432	0.511
176.500	161.295	80.002	19.995	103.273	20.069	5.533	0.463
177.000	161.554	80.003	19.994	103.273	20.069	5.509	0.449
177.500	161.768	80.003	19.994	103.276	20.073	5.242	0.468
178.000	162.053	80.003	19.994	103.273	20.070	5.444	0.486
178.500	162.262	80.003	19.993	103.276	20.069	5.498	0.497
179.000	162.530	80.003	19.993	103.278	20.069	5.541	0.485
179.500	162.803	80.003	19.995	103.278	20.068	5.613	0.509
180.000	163.091	80.004	19.993	103.283	20.069	5.566	0.551
180.500	163.287	80.005	19.994	103.287	20.071	5.359	0.523
181.000	163.531	80.004	19.994	103.289	20.068	5.644	0.462
181.500	163.788	80.003	19.994	103.290	20.069	5.506	0.470
182.000	164.049	80.002	19.994	103.293	20.068	5.628	0.509
182.500	164.309	80.003	19.994	103.292	20.070	5.450	0.520
183.000	164.570	80.003	19.995	103.293	20.072	5.316	0.522
183.500	164.810	80.003	19.994	103.289	20.067	5.667	0.511
184.000	165.051	80.005	19.994	103.285	20.066	5.747	0.490
184.500	165.290	80.004	19.994	103.283	20.066	5.748	0.480
185.000	165.552	80.004	19.994	103.279	20.069	5.546	0.491
185.500	165.751	80.004	19.994	103.276	20.066	5.771	0.481
186.000	166.042	80.005	19.995	103.278	20.066	5.760	0.476
186.500	166.316	80.004	19.994	103.277	20.069	5.566	0.527
187.000	166.558	80.004	19.994	103.277	20.070	5.428	0.540
187.500	166.817	80.004	19.994	103.277	20.067	5.651	0.508
188.000	167.045	80.005	19.994	103.278	20.068	5.607	0.494
188.500	167.307	80.006	19.994	103.278	20.068	5.615	0.489
189.000	167.539	80.005	19.995	103.276	20.068	5.634	0.492
189.500	167.780	80.004	19.995	103.274	20.070	5.469	0.483
190.000	168.021	80.005	19.995	103.274	20.066	5.766	0.478
190.500	168.318	80.003	19.995	103.271	20.067	5.684	0.510
191.000	168.531	80.004	19.994	103.268	20.065	5.822	0.524
191.500	168.814	80.003	19.995	103.268	20.064	5.882	0.503
192.000	169.057	80.005	19.994	103.272	20.067	5.712	0.511
192.500	169.268	80.004	19.995	103.271	20.066	5.780	0.490
193.000	169.561	80.003	19.994	103.269	20.066	5.780	0.479
193.500	169.769	80.003	19.994	103.270	20.065	5.811	0.503
194.000	170.054	80.004	19.995	103.272	20.067	5.712	0.497
194.500	170.300	80.004	19.994	103.267	20.067	5.667	0.512
195.000	170.543	80.005	19.994	103.266	20.066	5.768	0.510
195.500	170.820	80.003	19.995	103.272	20.067	5.714	0.504
196.000	171.026	80.004	19.994	103.276	20.065	5.820	0.501
196.500	171.308	80.002	19.995	103.277	20.064	5.917	0.486
197.000	171.543	80.005	19.994	103.279	20.064	5.902	0.503
197.500	171.810	80.004	19.995	103.280	20.064	5.950	0.510
198.000	172.009	80.003	19.994	103.276	20.063	5.976	0.484
198.500	172.303	80.005	19.994	103.274	20.065	5.869	0.479
199.000	172.545	80.004	19.994	103.270	20.065	5.863	0.514
199.500	172.818	80.003	19.995	103.269	20.064	5.917	0.525
200.000	173.049	80.004	19.994	103.271	20.065	5.859	0.510
200.500	173.319	80.004	19.994	103.270	20.066	5.795	0.502
201.000	173.572	80.003	19.995	103.270	20.063	5.958	0.512
201.500	173.821	80.003	19.995	103.272	20.061	6.123	0.512
202.000	174.055	80.004	19.993	103.270	20.061	6.158	0.492
202.500	174.313	80.003	19.994	103.267	20.062	6.046	0.488
203.000	174.570	80.002	19.994	103.268	20.063	5.968	0.504
203.500	174.796	80.004	19.993	103.266	20.061	6.154	0.499
204.000	175.053	80.003	19.994	103.266	20.061	6.106	0.483
204.500	175.282	80.004	19.993	103.268	20.061	6.129	0.484
205.000	175.592	80.003	19.994	103.270	20.057	6.474	0.512
205.500	175.805	80.005	19.993	103.269	20.061	6.164	0.531
206.000	176.059	80.004	19.994	103.269	20.060	6.217	0.495
206.500	176.293	80.003	19.994	103.266	20.062	6.071	0.477
207.000	176.581	80.004	19.994	103.266	20.060	6.211	0.505
207.500	176.807	80.003	19.995	103.265	20.058	6.399	0.518
208.000	177.074	80.004	19.995	103.265	20.059	6.312	0.504
208.500	177.317	80.004	19.994	103.264	20.061	6.158	0.501
209.000	177.562	80.004	19.994	103.264	20.059	6.304	0.498
209.500	177.815	80.006	19.994	103.268	20.059	6.267	0.493
210.000	178.064	80.005	19.994	103.269	20.059	6.259	0.500
210.500	178.331	80.004	19.994	103.268	20.060	6.228	0.508
211.000	178.548	80.003	19.994	103.267	20.059	6.319	0.500
211.500	178.819	80.005	19.995	103.266	20.059	6.292	0.486
212.000	179.072	80.005	19.993	103.260	20.058	6.360	0.506
212.500	179.348	80.005	19.995	103.258	20.054	6.645	0.526
213.000	179.587	80.007	19.995	103.258	20.060	6.240	0.522
213.500	179.806	80.005	19.994	103.259	20.054	6.634	0.487
214.000	180.063	80.005	19.995	103.260	20.054	6.680	0.468
214.500	180.333	80.006	19.995	103.260	20.058	6.335	0.502
215.000	180.625	80.006	19.994	103.261	20.055	6.577	0.544
215.500	180.815	80.005	19.995	103.260	20.056	6.519	0.521
216.000	181.077	80.005	19.994	103.258	20.054	6.632	0.467
216.500	181.364	80.005	19.995	103.257	20.054	6.682	0.501
217.000	181.618	80.004	19.994	103.256	20.058	6.391	0.545
217.500	181.864	80.004	19.994	103.256	20.053	6.746	0.521
218.000	182.111	80.004	19.995	103.257	20.056	6.548	0.497
218.500	182.339	80.004	19.994	103.258	20.055	6.556	0.484
219.000	182.597	80.004	19.996	103.258	20.055	6.608	0.481
219.500	182.864	80.004	19.995	103.260	20.052	6.808	0.506
220.000	183.106	80.004	19.995	103.260	20.056	6.525	0.517
220.500	183.325	80.005	19.994	103.259	20.051	6.928	0.485
221.000	183.594	80.003	19.995	103.258	20.050	7.006	0.475
221.500	183.829	80.005	19.995	103.259	20.053	6.752	0.496
222.000	184.089	80.004	19.995	103.257	20.053	6.775	0.499
222.500	184.320	80.003	19.995	103.256	20.053	6.779	0.493
223.000	184.593	80.003	19.995	103.258	20.053	6.777	0.497
223.500	184.866	80.004	19.995	103.258	20.050	6.988	0.525
224.000	185.120	80.003	19.994	103.257	20.051	6.897	0.537
224.500	185.371	80.003	19.996	103.257	20.052	6.847	0.516
225.000	185.643	80.003	19.995	103.258	20.055	6.616	0.514
225.500	185.879	80.002	19.995	103.257	20.054	6.676	0.515
226.000	186.146	80.003	19.994	103.257	20.049	7.080	0.506
226.500	186.413	80.002	19.995	103.258	20.047	7.198	0.519
227.000	186.670	80.003	19.995	103.258	20.049	7.016	0.529
227.500	186.907	80.003	19.996	103.258	20.048	7.160	0.509
228.000	187.185	80.004	19.995	103.258	20.048	7.148	0.504
228.500	187.430	80.003	19.995	103.258	20.049	7.051	0.519
229.000	187.636	80.003	19.995	103.257	20.048	7.111	0.488
229.500	187.906	80.003	19.994	103.258	20.048	7.103	0.463
230.000	188.177	80.003	19.995	103.258	20.045	7.334	0.508
230.500	188.429	80.004	19.995	103.257	20.049	7.047	0.532
231.000	188.655	80.004	19.995	103.257	20.046	7.311	0.501
231.500	188.916	80.003	19.994	103.257	20.046	7.255	0.482
232.000	189.152	80.004	19.994	103.258	20.044	7.410	0.492
232.500	189.392	80.003	19.994	103.258	20.044	7.421	0.487
233.000	189.676	80.003	19.994	103.259	20.045	7.386	0.500
233.500	189.925	80.003	19.995	103.260	20.042	7.561	0.528
234.000	190.173	80.003	19.994	103.261	20.042	7.549	0.515
234.500	190.417	80.003	19.994	103.258	20.039	7.801	0.495
235.000	190.687	80.003	19.993	103.257	20.040	7.704	0.503
235.500	190.955	80.004	19.995	103.255	20.046	7.303	0.526
236.000	191.198	80.004	19.994	103.254	20.044	7.450	0.524
236.500	191.442	80.004	19.994	103.254	20.040	7.706	0.499
237.000	191.654	80.003	19.994	103.254	20.044	7.398	0.472
237.500	191.951	80.004	19.994	103.252	20.041	7.633	0.482
238.000	192.192	80.004	19.994	103.252	20.038	7.893	0.523
238.500	192.461	80.004	19.994	103.251	20.040	7.748	0.524
239.000	192.698	80.003	19.994	103.251	20.042	7.608	0.508
239.500	192.941	80.003	19.994	103.253	20.036	8.039	0.493
240.000	193.202	80.005	19.995	103.256	20.038	7.895	0.492
240.500	193.446	80.003	19.994	103.256	20.036	8.025	0.505
241.000	193.704	80.003	19.995	103.254	20.039	7.836	0.504
241.500	193.979	80.004	19.995	103.252	20.038	7.897	0.518
242.000	194.196	80.004	19.995	103.252	20.038	7.877	0.512
242.500	194.461	80.004	19.993	103.251	20.039	7.844	0.486
243.000	194.704	80.004	19.994	103.251	20.036	8.048	0.495
243.500	194.961	80.003	19.993	103.253	20.038	7.918	0.505
244.000	195.194	80.004	19.995	103.254	20.037	7.945	0.495
244.500	195.468	80.003	19.994	103.252	20.033	8.231	0.499
245.000	195.712	80.005	19.994	103.252	20.036	8.048	0.513
245.500	195.970	80.004	19.994	103.254	20.034	8.194	0.510
246.000	196.205	80.002	19.994	103.254	20.035	8.132	0.497
246.500	196.406	80.003	19.994	103.254	20.033	8.225	0.464
247.000	196.691	80.004	19.994	103.255	20.035	8.140	0.461
247.500	196.933	80.003	19.994	103.255	20.033	8.233	0.507
248.000	197.165	80.004	19.994	103.252	20.030	8.521	0.501
248.500	197.423	80.004	19.994	103.249	20.029	8.542	0.482
249.000	197.654	80.003	19.993	103.249	20.029	8.531	0.490
249.500	197.931	80.004	19.993	103.248	20.031	8.427	0.498
250.000	198.187	80.003	19.995	103.246	20.030	8.495	0.520
250.500	198.426	80.005	19.994	103.247	20.030	8.466	0.514
251.000	198.684	80.004	19.994	103.251	20.028	8.644	0.496
251.500	198.941	80.003	19.994	103.252	20.030	8.520	0.506
252.000	199.191	80.003	19.994	103.254	20.029	8.538	0.511
252.500	199.401	80.004	19.995	103.252	20.029	8.530	0.484
253.000	199.673	80.003	19.994	103.253	20.027	8.716	0.472
253.500	199.913	80.003	19.994	103.252	20.025	8.848	0.497
254.000	200.181	80.003	19.994	103.250	20.027	8.737	0.510
254.500	200.435	80.003	19.994	103.250	20.025	8.892	0.515
255.000	200.685	80.003	19.994	103.250	20.025	8.890	0.513
255.500	200.911	80.002	19.994	103.246	20.025	8.871	0.490
256.000	201.171	80.004	19.994	103.245	20.026	8.756	0.481
256.500	201.423	80.002	19.995	103.244	20.026	8.769	0.499
257.000	201.644	80.003	19.994	103.243	20.028	8.662	0.493
257.500	201.902	80.002	19.994	103.247	20.025	8.843	0.476
258.000	202.163	80.002	19.995	103.243	20.026	8.802	0.499
258.500	202.387	80.001	19.995	103.239	20.025	8.849	0.502
259.000	202.670	80.003	19.994	103.234	20.025	8.859	0.496
259.500	202.903	80.002	19.994	103.231	20.023	9.034	0.511
260.000	203.113	80.002	19.994	103.232	20.024	8.916	0.479
260.500	203.393	80.003	19.995	103.236	20.023	9.026	0.467
261.000	203.639	80.003	19.995	103.236	20.023	9.007	0.508
261.500	203.881	80.004	19.994	103.238	20.023	8.990	0.507
262.000	204.125	80.002	19.994	103.241	20.025	8.887	0.487
262.500	204.362	80.002	19.993	103.238	20.022	9.085	0.483
263.000	204.618	80.003	19.994	103.240	20.020	9.275	0.487
263.500	204.859	80.003	19.994	103.242	20.022	9.092	0.495
264.000	205.113	80.002	19.994	103.245	20.021	9.177	0.496
264.500	205.364	80.003	19.994	103.243	20.018	9.422	0.500
265.000	205.605	80.004	19.995	103.245	20.023	9.040	0.498
265.500	205.887	80.004	19.994	103.244	20.019	9.323	0.507
266.000	206.137	80.004	19.994	103.246	20.017	9.461	0.527
266.500	206.389	80.004	19.994	103.248	20.018	9.383	0.517
267.000	206.602	80.005	19.994	103.252	20.018	9.401	0.484
267.500	206.839	80.003	19.994	103.254	20.018	9.387	0.458
268.000	207.103	80.003	19.994	103.258	20.014	9.711	0.475
268.500	207.378	80.003	19.993	103.260	20.015	9.628	0.520
269.000	207.606	80.004	19.994	103.258	20.011	9.899	0.521
269.500	207.892	80.003	19.993	103.254	20.010	10.035	0.509
270.000	208.159	80.005	19.994	103.250	20.011	9.949	0.533
270.500	208.419	80.004	19.994	103.249	20.010	10.027	0.540
271.000	208.638	80.004	19.993	103.244	20.009	10.060	0.503
271.500	208.902	80.004	19.993	103.243	20.008	10.173	0.481
272.000	209.138	80.004	19.993	103.243	20.006	10.336	0.492
272.500	209.413	80.005	19.994	103.240	20.008	10.165	0.505
273.000	209.627	80.005	19.992	103.238	20.007	10.258	0.500
273.500	209.857	80.006	19.993	103.240	20.004	10.425	0.467
274.000	210.101	80.004	19.994	103.242	20.007	10.218	0.459
274.500	210.355	80.005	19.993	103.244	20.005	10.381	0.486
275.000	210.624	80.004	19.994	103.246	20.004	10.484	0.511
275.500	210.891	80.004	19.994	103.245	20.005	10.368	0.529
276.000	211.116	80.006	19.993	103.243	20.004	10.433	0.514
276.500	211.354	80.005	19.994	103.242	20.001	10.691	0.478
277.000	211.624	80.004	19.995	103.240	20.002	10.592	0.486
277.500	211.870	80.005	19.996	103.244	20.000	10.755	0.512
278.000	212.110	80.004	19.995	103.244	20.000	10.773	0.501
278.500	212.368	80.004	19.994	103.242	20.000	10.731	0.492
279.000	212.593	80.004	19.995	103.240	19.999	10.810	0.490
279.500	212.855	80.003	19.994	103.242	19.998	10.911	0.485
280.000	213.096	80.003	19.995	103.242	19.998	10.941	0.495
280.500	213.328	80.004	19.994	103.245	19.994	11.209	0.488
281.000	213.577	80.004	19.995	103.248	19.996	11.041	0.477
281.500	213.883	80.006	19.994	103.248	19.994	11.222	0.518
282.000	214.087	80.005	19.995	103.244	19.996	11.053	0.533
282.500	214.324	80.003	19.994	103.243	19.993	11.309	0.475
283.000	214.596	80.004	19.995	103.240	19.990	11.501	0.474
283.500	214.851	80.003	19.994	103.238	19.991	11.452	0.518
284.000	215.085	80.003	19.994	103.242	19.990	11.482	0.509
284.500	215.288	80.003	19.994	103.241	19.989	11.621	0.463
285.000	215.514	80.004	19.995	103.236	19.985	11.912	0.433
285.500	215.793	80.003	19.994	103.234	19.988	11.654	0.467
286.000	216.007	80.004	19.996	103.232	19.991	11.429	0.499
286.500	216.276	80.004	19.994	103.233	19.988	11.684	0.488
287.000	216.518	80.003	19.995	103.237	19.985	11.890	0.497
287.500	216.780	80.003	19.995	103.239	19.986	11.795	0.507
288.000	217.019	80.003	19.995	103.239	19.984	11.953	0.503
288.500	217.264	80.004	19.994	103.239	19.983	12.040	0.493
289.000	217.530	80.003	19.994	103.236	19.982	12.162	0.497
289.500	217.791	80.004	19.994	103.232	19.982	12.146	0.519
290.000	217.989	80.004	19.995	103.234	19.981	12.218	0.493
290.500	218.250	80.005	19.994	103.237	19.981	12.171	0.459
291.000	218.491	80.005	19.995	103.240	19.978	12.418	0.481
291.500	218.713	80.004	19.994	103.237	19.979	12.377	0.483
292.000	218.982	80.005	19.994	103.235	19.977	12.520	0.476
292.500	219.250	80.006	19.994	103.231	19.973	12.796	0.514
293.000	219.501	80.006	19.994	103.229	19.976	12.552	0.528
293.500	219.767	80.006	19.995	103.227	19.978	12.395	0.518
294.000	219.966	80.005	19.995	103.231	19.974	12.730	0.491
294.500	220.222	80.005	19.995	103.231	19.972	12.892	0.460
295.000	220.454	80.005	19.993	103.229	19.974	12.693	0.471
295.500	220.713	80.006	19.994	103.233	19.971	12.991	0.489
296.000	220.967	80.006	19.994	103.234	19.969	13.072	0.502
296.500	221.233	80.006	19.994	103.235	19.969	13.121	0.517
297.000	221.479	80.007	19.994	103.237	19.964	13.518	0.516
297.500	221.737	80.006	19.994	103.239	19.967	13.229	0.508
298.000	221.923	80.005	19.994	103.236	19.965	13.395	0.474
298.500	222.161	80.006	19.994	103.236	19.963	13.604	0.434
299.000	222.458	80.005	19.994	103.234	19.961	13.697	0.479
299.500	222.710	80.005	19.994	103.234	19.961	13.726	0.541
300.000	222.973	80.007	19.994	103.235	19.958	13.918	0.532
300.500	223.202	80.006	19.994	103.239	19.958	13.924	0.504
301.000	223.485	80.006	19.994	103.241	19.959	13.877	0.502
301.500	223.690	80.006	19.994	103.243	19.956	14.099	0.500
302.000	223.927	80.006	19.994	103.240	19.955	14.181	0.465
302.500	224.175	80.004	19.993	103.236	19.952	14.408	0.464
303.000	224.466	80.005	19.994	103.230	19.948	14.666	0.513
303.500	224.661	80.006	19.994	103.223	19.954	14.265	0.513
304.000	224.968	80.005	19.994	103.219	19.951	14.464	0.494
304.500	225.181	80.006	19.994	103.219	19.945	14.894	0.511
305.000	225.408	80.005	19.994	103.222	19.946	14.859	0.480
305.500	225.672	80.003	19.994	103.228	19.942	15.133	0.466
306.000	225.924	80.003	19.994	103.227	19.944	14.997	0.503
306.500	226.143	80.001	19.995	103.229	19.943	15.050	0.493
307.000	226.454	80.003	19.995	103.232	19.940	15.289	0.500
307.500	226.680	80.003	19.995	103.234	19.941	15.268	0.534
308.000	226.935	80.003	19.995	103.233	19.938	15.485	0.510
308.500	227.186	80.004	19.995	103.240	19.939	15.413	0.493
309.000	227.453	80.002	19.995	103.245	19.933	15.807	0.512
309.500	227.629	80.002	19.994	103.245	19.934	15.748	0.481
310.000	227.924	80.002	19.995	103.246	19.931	16.000	0.457
310.500	228.183	80.004	19.995	103.248	19.930	16.031	0.512
311.000	228.423	80.003	19.994	103.247	19.929	16.176	0.526
311.500	228.661	80.003	19.995	103.246	19.927	16.271	0.488
312.000	228.924	80.003	19.995	103.248	19.926	16.388	0.490
312.500	229.147	80.002	19.995	103.245	19.924	16.486	0.493
313.000	229.380	80.001	19.995	103.242	19.924	16.550	0.471
313.500	229.650	80.001	19.995	103.241	19.922	16.684	0.480
314.000	229.912	80.002	19.995	103.240	19.921	16.773	0.518
314.500	230.150	80.002	19.995	103.237	19.920	16.845	0.516
315.000	230.432	80.001	19.995	103.241	19.916	17.092	0.510
315.500	230.644	80.001	19.995	103.245	19.916	17.094	0.507
316.000	230.880	80.002	19.995	103.246	19.913	17.387	0.471
316.500	231.141	80.001	19.995	103.242	19.912	17.444	0.473
317.000	231.352	80.002	19.996	103.244	19.914	17.311	0.485
317.500	231.633	80.001	19.996	103.241	19.911	17.477	0.482
318.000	231.884	80.003	19.995	103.236	19.909	17.635	0.512
318.500	232.096	80.001	19.995	103.234	19.909	17.664	0.498
319.000	232.351	80.002	19.996	103.241	19.905	17.962	0.465
319.500	232.586	80.002	19.995	103.239	19.904	18.054	0.478
320.000	232.828	80.002	19.996	103.237	19.902	18.184	0.484
320.500	233.127	80.004	19.995	103.241	19.900	18.308	0.509
321.000	233.368	80.003	19.995	103.244	19.897	18.578	0.541
321.500	233.608	80.003	19.995	103.243	19.897	18.591	0.510
322.000	233.845	80.004	19.994	103.246	19.896	18.650	0.479
322.500	234.097	80.003	19.995	103.246	19.894	18.778	0.484
323.000	234.351	80.003	19.994	103.242	19.892	18.946	0.498
323.500	234.555	80.003	19.994	103.240	19.889	19.144	0.482
324.000	234.821	80.003	19.995	103.237	19.888	19.254	0.464
324.500	235.062	80.004	19.994	103.235	19.886	19.411	0.489
325.000	235.298	80.004	19.995	103.237	19.885	19.493	0.492
325.500	235.565	80.003	19.995	103.237	19.880	19.830	0.490
326.000	235.844	80.005	19.995	103.235	19.880	19.896	0.525
326.500	236.063	80.003	19.993	103.232	19.879	19.923	0.522
327.000	236.317	80.004	19.994	103.235	19.879	19.927	0.486
327.500	236.526	80.004	19.994	103.239	19.879	19.948	0.468
328.000	236.810	80.004	19.993	103.244	19.874	20.314	0.478
328.500	236.975	80.005	19.994	103.250	19.869	20.665	0.471
329.000	237.285	80.004	19.994	103.256	19.870	20.642	0.462
329.500	237.512	80.004	19.994	103.257	19.866	20.948	0.506
330.000	237.765	80.004	19.994	103.252	19.865	21.020	0.508
330.500	238.034	80.002	19.994	103.247	19.864	21.104	0.501
331.000	238.246	80.003	19.994	103.246	19.859	21.429	0.501
331.500	238.501	80.002	19.994	103.245	19.856	21.659	0.474
332.000	238.775	80.002	19.995	103.243	19.856	21.645	0.498
332.500	238.981	80.003	19.993	103.248	19.855	21.781	0.505
333.000	239.248	80.002	19.994	103.253	19.848	22.274	0.477
333.500	239.463	80.003	19.994	103.255	19.850	22.163	0.478
334.000	239.718	80.003	19.994	103.257	19.847	22.373	0.476
334.500	239.961	80.003	19.994	103.259	19.842	22.763	0.484
335.000	240.227	80.002	19.995	103.259	19.843	22.637	0.503
335.500	240.445	80.003	19.995	103.260	19.841	22.784	0.496
336.000	240.673	80.003	19.995	103.261	19.838	23.059	0.465
336.500	240.941	80.003	19.995	103.261	19.835	23.278	0.471
337.000	241.183	80.002	19.993	103.262	19.836	23.173	0.503
337.500	241.435	80.001	19.994	103.262	19.827	23.877	0.502
338.000	241.659	80.003	19.994	103.263	19.829	23.753	0.485
338.500	241.923	80.003	19.994	103.265	19.826	23.937	0.482
339.000	242.184	80.002	19.995	103.265	19.824	24.089	0.506
339.500	242.420	80.002	19.995	103.266	19.820	24.407	0.511
340.000	242.661	80.002	19.994	103.268	19.819	24.456	0.487
340.500	242.902	80.003	19.994	103.268	19.818	24.592	0.479
341.000	243.184	80.002	19.995	103.265	19.815	24.768	0.503
341.500	243.409	80.002	19.994	103.265	19.814	24.898	0.515
342.000	243.681	80.002	19.995	103.266	19.813	24.912	0.502
342.500	243.906	80.003	19.995	103.264	19.810	25.191	0.497
343.000	244.156	80.003	19.994	103.263	19.806	25.468	0.486
343.500	244.390	80.003	19.994	103.262	19.802	25.775	0.479
344.000	244.624	80.003	19.995	103.262	19.800	25.922	0.476
344.500	244.927	80.003	19.994	103.265	19.797	26.153	0.503
345.000	245.134	80.003	19.995	103.269	19.795	26.304	0.524
345.500	245.381	80.003	19.995	103.268	19.795	26.331	0.482
346.000	245.628	80.004	19.995	103.269	19.791	26.585	0.474
346.500	245.845	80.003	19.995	103.269	19.788	26.869	0.479
