Repository: ulfsri/fsri_materials_database

# Materials and Products Database

## 01_Data

Raw data generated from each apparatus are included here in plain-text format. The data is organized first by material, next by the short name of test apparatus used, and where applicable additional filtering by test settings.

### material.json

Each material directory contains a json file of the same name as the material. This file links the data stored in the repository as well as data and graphs produced by the accompanying scripts (__02_Scripts__) to the respective landing page for the material on the front-end website.

File: 01_Data/Memory_Foam_Carpet_Pad/MCC/Memory_Foam_Carpet_Pad_MCC_30K_min_211102_R2.txt (part 2 of 4)
T Correction Coefficients:	0	1.024463	0
Time Shift (s):	14
*
Time (s)	Temperature (C)	N2 flow rate (cc/min)	O2 flow rate (cc/min)	Flow Rate (cc/min)	Oxygen (%)	HRR (W/g)	Heating rate (C/s)
347.000	253.426	80.003	19.996	103.291	19.698	32.897	0.520
347.500	253.668	80.001	19.995	103.295	19.696	33.057	0.505
348.000	253.922	80.002	19.996	103.297	19.694	33.176	0.494
348.500	254.162	80.002	19.995	103.297	19.690	33.497	0.495
349.000	254.426	80.002	19.996	103.295	19.690	33.467	0.499
349.500	254.652	80.002	19.996	103.295	19.684	33.928	0.497
350.000	254.907	80.002	19.996	103.297	19.682	34.055	0.486
350.500	255.159	80.002	19.996	103.298	19.681	34.115	0.494
351.000	255.408	80.002	19.996	103.301	19.675	34.550	0.504
351.500	255.665	80.004	19.995	103.304	19.669	35.002	0.504
352.000	255.891	80.003	19.996	103.304	19.665	35.296	0.494
352.500	256.155	80.003	19.995	103.303	19.663	35.421	0.486
353.000	256.394	80.002	19.995	103.303	19.661	35.596	0.497
353.500	256.654	80.000	19.996	103.301	19.659	35.782	0.501
354.000	256.891	80.002	19.995	103.300	19.652	36.228	0.498
354.500	257.169	80.002	19.995	103.303	19.651	36.349	0.506
355.000	257.358	80.002	19.996	103.304	19.643	36.923	0.491
355.500	257.636	80.002	19.996	103.305	19.643	36.923	0.467
356.000	257.890	80.003	19.995	103.306	19.641	37.042	0.500
356.500	258.122	80.001	19.996	103.307	19.636	37.384	0.509
357.000	258.409	80.002	19.996	103.310	19.633	37.658	0.502
357.500	258.676	80.003	19.996	103.316	19.627	38.057	0.536
358.000	258.917	80.004	19.996	103.315	19.623	38.357	0.531
358.500	259.155	80.003	19.995	103.317	19.619	38.633	0.494
359.000	259.416	80.004	19.995	103.319	19.615	38.940	0.489
359.500	259.640	80.004	19.995	103.318	19.616	38.836	0.492
360.000	259.886	80.004	19.995	103.316	19.611	39.236	0.477
360.500	260.139	80.004	19.995	103.322	19.605	39.669	0.484
361.000	260.345	80.005	19.994	103.323	19.604	39.733	0.479
361.500	260.653	80.005	19.996	103.319	19.597	40.228	0.486
362.000	260.868	80.006	19.995	103.318	19.595	40.386	0.518
362.500	261.133	80.006	19.995	103.318	19.592	40.570	0.502
363.000	261.383	80.006	19.994	103.317	19.588	40.901	0.498
363.500	261.614	80.005	19.994	103.321	19.584	41.148	0.498
364.000	261.856	80.005	19.995	103.329	19.581	41.378	0.477
364.500	262.126	80.005	19.994	103.331	19.580	41.479	0.493
365.000	262.378	80.005	19.993	103.333	19.574	41.935	0.517
365.500	262.619	80.006	19.994	103.333	19.572	42.031	0.507
366.000	262.900	80.005	19.993	103.333	19.569	42.306	0.507
366.500	263.095	80.006	19.994	103.333	19.567	42.397	0.500
367.000	263.378	80.006	19.993	103.335	19.565	42.580	0.477
367.500	263.645	80.005	19.994	103.336	19.560	42.934	0.514
368.000	263.891	80.005	19.994	103.337	19.556	43.212	0.531
368.500	264.121	80.004	19.994	103.338	19.555	43.289	0.495
369.000	264.354	80.004	19.994	103.336	19.552	43.500	0.469
369.500	264.624	80.003	19.994	103.337	19.549	43.722	0.483
370.000	264.859	80.003	19.994	103.335	19.544	44.069	0.504
370.500	265.102	80.003	19.993	103.336	19.544	44.047	0.492
371.000	265.331	80.004	19.993	103.336	19.538	44.548	0.476
371.500	265.625	80.003	19.994	103.338	19.539	44.479	0.498
372.000	265.836	80.003	19.994	103.338	19.533	44.869	0.514
372.500	266.109	80.004	19.994	103.340	19.529	45.172	0.495
373.000	266.351	80.003	19.994	103.340	19.527	45.340	0.499
373.500	266.632	80.004	19.995	103.340	19.527	45.308	0.519
374.000	266.869	80.004	19.993	103.340	19.523	45.597	0.520
374.500	267.121	80.003	19.994	103.339	19.521	45.717	0.504
375.000	267.360	80.004	19.994	103.339	19.516	46.101	0.491
375.500	267.614	80.005	19.995	103.339	19.514	46.229	0.492
376.000	267.894	80.005	19.995	103.339	19.513	46.323	0.513
376.500	268.121	80.004	19.994	103.339	19.508	46.653	0.521
377.000	268.382	80.003	19.994	103.339	19.507	46.736	0.497
377.500	268.614	80.003	19.994	103.340	19.505	46.935	0.490
378.000	268.859	80.003	19.994	103.340	19.504	46.982	0.485
378.500	269.145	80.005	19.995	103.340	19.500	47.237	0.504
379.000	269.370	80.003	19.994	103.341	19.498	47.425	0.521
379.500	269.656	80.004	19.994	103.341	19.499	47.357	0.511
380.000	269.908	80.005	19.994	103.340	19.496	47.592	0.524
380.500	270.172	80.005	19.994	103.339	19.493	47.763	0.527
381.000	270.426	80.005	19.994	103.339	19.497	47.494	0.517
381.500	270.703	80.005	19.993	103.338	19.493	47.774	0.525
382.000	270.960	80.004	19.994	103.337	19.493	47.780	0.533
382.500	271.185	80.006	19.995	103.337	19.491	47.911	0.508
383.000	271.479	80.005	19.995	103.337	19.489	48.040	0.500
383.500	271.747	80.005	19.994	103.337	19.492	47.842	0.540
384.000	271.988	80.006	19.994	103.338	19.493	47.763	0.535
384.500	272.225	80.006	19.994	103.339	19.493	47.804	0.494
385.000	272.469	80.005	19.994	103.339	19.490	48.027	0.479
385.500	272.722	80.006	19.995	103.339	19.492	47.814	0.489
386.000	272.958	80.007	19.994	103.338	19.495	47.611	0.493
386.500	273.234	80.007	19.995	103.337	19.496	47.558	0.501
387.000	273.487	80.006	19.993	103.336	19.494	47.666	0.520
387.500	273.725	80.007	19.995	103.336	19.498	47.420	0.510
388.000	273.995	80.007	19.995	103.336	19.498	47.448	0.500
388.500	274.197	80.005	19.994	103.336	19.500	47.275	0.490
389.000	274.461	80.007	19.994	103.336	19.502	47.153	0.469
389.500	274.696	80.006	19.994	103.337	19.502	47.139	0.482
390.000	274.940	80.007	19.995	103.337	19.507	46.736	0.489
390.500	275.180	80.006	19.994	103.336	19.507	46.725	0.482
391.000	275.413	80.006	19.995	103.336	19.511	46.492	0.479
391.500	275.686	80.007	19.995	103.335	19.511	46.494	0.489
392.000	275.964	80.006	19.995	103.334	19.514	46.268	0.528
392.500	276.175	80.006	19.994	103.334	19.519	45.892	0.520
393.000	276.432	80.006	19.995	103.334	19.524	45.544	0.479
393.500	276.690	80.008	19.995	103.334	19.528	45.231	0.492
394.000	276.933	80.006	19.994	103.336	19.526	45.382	0.508
394.500	277.156	80.006	19.994	103.334	19.530	45.094	0.483
395.000	277.444	80.005	19.993	103.334	19.535	44.737	0.488
395.500	277.679	80.006	19.994	103.334	19.541	44.325	0.517
396.000	277.925	80.006	19.995	103.334	19.541	44.258	0.502
396.500	278.131	80.005	19.995	103.334	19.546	43.945	0.467
397.000	278.414	80.005	19.995	103.335	19.545	43.983	0.470
397.500	278.678	80.005	19.994	103.335	19.552	43.500	0.518
398.000	278.913	80.004	19.994	103.335	19.557	43.109	0.523
398.500	279.172	80.004	19.994	103.335	19.560	42.950	0.496
399.000	279.411	80.003	19.994	103.335	19.565	42.555	0.496
399.500	279.641	80.004	19.995	103.334	19.568	42.332	0.484
400.000	279.934	80.004	19.994	103.335	19.572	42.030	0.496
400.500	280.193	80.003	19.994	103.333	19.577	41.701	0.537
401.000	280.415	80.004	19.995	103.332	19.582	41.292	0.517
401.500	280.644	80.005	19.994	103.331	19.582	41.291	0.466
402.000	280.934	80.004	19.994	103.329	19.589	40.805	0.485
402.500	281.168	80.004	19.994	103.329	19.593	40.552	0.521
403.000	281.449	80.003	19.995	103.327	19.596	40.332	0.520
403.500	281.641	80.003	19.994	103.324	19.600	40.001	0.494
404.000	281.918	80.004	19.993	103.323	19.605	39.676	0.471
404.500	282.159	80.005	19.994	103.324	19.607	39.478	0.493
405.000	282.398	80.004	19.995	103.322	19.614	38.992	0.499
405.500	282.651	80.004	19.995	103.323	19.613	39.079	0.486
406.000	282.904	80.004	19.995	103.322	19.614	39.011	0.499
406.500	283.144	80.004	19.994	103.318	19.619	38.659	0.499
407.000	283.379	80.004	19.995	103.318	19.621	38.473	0.484
407.500	283.636	80.004	19.995	103.321	19.624	38.253	0.484
408.000	283.883	80.004	19.995	103.321	19.627	38.098	0.498
408.500	284.153	80.004	19.994	103.322	19.628	37.970	0.510
409.000	284.393	80.005	19.995	103.325	19.630	37.839	0.513
409.500	284.630	80.004	19.994	103.327	19.631	37.806	0.493
410.000	284.874	80.004	19.995	103.327	19.631	37.786	0.479
410.500	285.137	80.003	19.994	103.331	19.633	37.597	0.495
411.000	285.347	80.005	19.996	103.335	19.632	37.678	0.490
411.500	285.620	80.004	19.996	103.337	19.631	37.742	0.478
412.000	285.862	80.004	19.996	103.331	19.631	37.770	0.499
412.500	286.128	80.002	19.995	103.329	19.632	37.715	0.511
413.000	286.354	80.004	19.995	103.326	19.632	37.725	0.499
413.500	286.583	80.004	19.996	103.321	19.631	37.782	0.473
414.000	286.879	80.004	19.996	103.321	19.630	37.855	0.490
414.500	287.109	80.004	19.995	103.323	19.630	37.878	0.526
415.000	287.372	80.005	19.994	103.321	19.628	37.981	0.509
415.500	287.650	80.003	19.995	103.323	19.630	37.878	0.517
416.000	287.903	80.003	19.994	103.327	19.626	38.143	0.536
416.500	288.123	80.003	19.996	103.326	19.625	38.188	0.502
417.000	288.364	80.003	19.996	103.329	19.623	38.366	0.467
417.500	288.612	80.005	19.995	103.333	19.619	38.604	0.475
418.000	288.866	80.003	19.996	103.332	19.616	38.854	0.495
418.500	289.165	80.004	19.995	103.333	19.613	39.093	0.527
419.000	289.373	80.004	19.995	103.335	19.616	38.851	0.530
419.500	289.606	80.004	19.995	103.335	19.611	39.231	0.474
420.000	289.852	80.004	19.995	103.333	19.606	39.577	0.460
420.500	290.122	80.004	19.996	103.335	19.606	39.547	0.497
421.000	290.399	80.003	19.996	103.336	19.601	39.948	0.531
421.500	290.649	80.004	19.995	103.336	19.597	40.214	0.537
422.000	290.919	80.005	19.996	103.337	19.593	40.509	0.524
422.500	291.176	80.003	19.995	103.339	19.588	40.915	0.524
423.000	291.426	80.003	19.995	103.340	19.588	40.908	0.517
423.500	291.691	80.003	19.995	103.341	19.583	41.250	0.511
424.000	291.951	80.003	19.995	103.340	19.579	41.559	0.520
424.500	292.155	80.002	19.995	103.335	19.577	41.713	0.494
425.000	292.441	80.003	19.995	103.330	19.576	41.765	0.477
425.500	292.651	80.004	19.995	103.327	19.575	41.825	0.493
426.000	292.916	80.004	19.994	103.323	19.573	41.967	0.486
426.500	293.174	80.002	19.995	103.316	19.570	42.164	0.499
427.000	293.418	80.005	19.995	103.320	19.571	42.152	0.513
427.500	293.698	80.003	19.995	103.319	19.570	42.216	0.513
428.000	293.989	80.002	19.994	103.318	19.570	42.165	0.547
428.500	294.211	80.003	19.995	103.317	19.568	42.356	0.542
429.000	294.460	80.003	19.995	103.317	19.570	42.212	0.492
429.500	294.715	80.003	19.995	103.311	19.571	42.156	0.487
430.000	294.987	80.002	19.995	103.313	19.572	42.081	0.515
430.500	295.233	80.002	19.995	103.312	19.571	42.107	0.523
431.000	295.466	80.003	19.995	103.314	19.576	41.793	0.499
431.500	295.759	80.003	19.995	103.318	19.576	41.738	0.503
432.000	295.995	80.003	19.995	103.324	19.574	41.916	0.527
432.500	296.252	80.001	19.995	103.328	19.576	41.771	0.510
433.000	296.476	80.002	19.996	103.331	19.577	41.715	0.487
433.500	296.750	80.002	19.996	103.329	19.576	41.720	0.490
434.000	297.017	80.001	19.996	103.328	19.580	41.447	0.519
434.500	297.250	80.003	19.995	103.325	19.581	41.383	0.520
435.000	297.485	80.001	19.995	103.321	19.578	41.605	0.484
435.500	297.776	80.003	19.996	103.323	19.584	41.186	0.497
436.000	298.005	80.002	19.995	103.329	19.583	41.271	0.523
436.500	298.282	80.002	19.995	103.331	19.583	41.222	0.513
437.000	298.523	80.002	19.996	103.335	19.583	41.243	0.512
437.500	298.797	80.003	19.995	103.340	19.578	41.573	0.517
438.000	299.033	80.003	19.995	103.341	19.581	41.385	0.513
438.500	299.281	80.003	19.995	103.341	19.581	41.420	0.497
439.000	299.555	80.003	19.995	103.342	19.580	41.448	0.503
439.500	299.796	80.002	19.994	103.342	19.581	41.358	0.519
440.000	300.047	80.003	19.995	103.341	19.582	41.324	0.503
440.500	300.306	80.003	19.996	103.341	19.580	41.476	0.501
441.000	300.559	80.004	19.996	103.340	19.582	41.286	0.511
441.500	300.824	80.003	19.995	103.340	19.581	41.384	0.515
442.000	301.062	80.001	19.996	103.339	19.584	41.198	0.511
442.500	301.300	80.004	19.995	103.336	19.581	41.393	0.490
443.000	301.570	80.004	19.995	103.331	19.581	41.390	0.492
443.500	301.821	80.003	19.996	103.325	19.584	41.150	0.515
444.000	302.084	80.006	19.996	103.318	19.585	41.131	0.518
444.500	302.350	80.004	19.994	103.310	19.583	41.263	0.521
445.000	302.619	80.005	19.995	103.305	19.583	41.212	0.532
445.500	302.883	80.005	19.996	103.303	19.585	41.101	0.534
446.000	303.149	80.005	19.995	103.305	19.583	41.241	0.532
446.500	303.390	80.006	19.995	103.311	19.583	41.245	0.518
447.000	303.663	80.004	19.996	103.318	19.584	41.146	0.510
447.500	303.863	80.005	19.996	103.319	19.586	41.002	0.494
448.000	304.150	80.004	19.995	103.317	19.586	40.996	0.480
448.500	304.385	80.004	19.995	103.313	19.586	40.990	0.504
449.000	304.661	80.004	19.996	103.306	19.589	40.814	0.517
449.500	304.906	80.006	19.996	103.301	19.585	41.097	0.516
450.000	305.162	80.005	19.996	103.306	19.586	41.017	0.511
450.500	305.397	80.005	19.995	103.308	19.587	40.976	0.496
451.000	305.669	80.004	19.995	103.308	19.588	40.877	0.499
451.500	305.970	80.004	19.996	103.308	19.591	40.642	0.540
452.000	306.152	80.004	19.995	103.305	19.591	40.687	0.528
452.500	306.405	80.005	19.995	103.299	19.594	40.473	0.459
453.000	306.644	80.006	19.996	103.297	19.596	40.291	0.464
453.500	306.903	80.004	19.996	103.298	19.598	40.159	0.495
454.000	307.196	80.004	19.995	103.299	19.600	40.001	0.525
454.500	307.430	80.005	19.996	103.301	19.604	39.712	0.540
455.000	307.648	80.005	19.996	103.302	19.601	39.942	0.489
455.500	307.936	80.005	19.995	103.303	19.606	39.564	0.479
456.000	308.169	80.005	19.995	103.304	19.602	39.845	0.514
456.500	308.409	80.004	19.995	103.306	19.606	39.563	0.497
457.000	308.691	80.004	19.994	103.307	19.608	39.444	0.497
457.500	308.916	80.004	19.994	103.307	19.604	39.750	0.514
458.000	309.175	80.004	19.995	103.307	19.609	39.330	0.495
458.500	309.430	80.004	19.994	103.306	19.609	39.336	0.499
459.000	309.712	80.004	19.994	103.301	19.612	39.141	0.526
459.500	309.952	80.004	19.994	103.300	19.611	39.214	0.529
460.000	310.197	80.005	19.994	103.300	19.613	39.045	0.503
460.500	310.475	80.005	19.994	103.300	19.616	38.834	0.504
461.000	310.744	80.005	19.994	103.303	19.613	39.056	0.535
461.500	310.983	80.005	19.995	103.305	19.617	38.780	0.527
462.000	311.254	80.005	19.994	103.304	19.620	38.571	0.509
462.500	311.522	80.005	19.994	103.303	19.615	38.916	0.525
463.000	311.749	80.005	19.994	103.302	19.615	38.914	0.517
463.500	311.968	80.005	19.995	103.300	19.621	38.500	0.470
464.000	312.210	80.005	19.995	103.298	19.621	38.506	0.454
464.500	312.500	80.005	19.995	103.299	19.615	38.893	0.497
465.000	312.791	80.006	19.994	103.299	19.619	38.652	0.557
465.500	313.010	80.006	19.995	103.299	19.619	38.609	0.546
466.000	313.294	80.006	19.995	103.299	19.622	38.443	0.506
466.500	313.520	80.005	19.995	103.299	19.620	38.591	0.506
467.000	313.827	80.006	19.995	103.299	19.621	38.515	0.521
467.500	314.067	80.006	19.994	103.298	19.621	38.506	0.540
468.000	314.306	80.007	19.994	103.297	19.619	38.616	0.513
468.500	314.575	80.007	19.995	103.297	19.621	38.498	0.494
469.000	314.843	80.006	19.993	103.297	19.621	38.472	0.523
469.500	315.076	80.006	19.994	103.298	19.619	38.643	0.519
470.000	315.324	80.007	19.995	103.298	19.618	38.681	0.491
470.500	315.588	80.006	19.994	103.298	19.618	38.684	0.496
471.000	315.829	80.007	19.994	103.298	19.621	38.497	0.509
471.500	316.084	80.007	19.994	103.298	19.618	38.704	0.501
472.000	316.351	80.006	19.995	103.298	19.623	38.362	0.509
472.500	316.579	80.007	19.994	103.298	19.618	38.724	0.509
473.000	316.856	80.006	19.994	103.297	19.617	38.809	0.500
473.500	317.088	80.008	19.995	103.298	19.616	38.850	0.507
474.000	317.341	80.006	19.994	103.298	19.616	38.818	0.497
474.500	317.613	80.005	19.995	103.298	19.617	38.760	0.505
475.000	317.857	80.006	19.994	103.298	19.615	38.952	0.521
475.500	318.141	80.006	19.995	103.299	19.613	39.050	0.522
476.000	318.423	80.005	19.994	103.298	19.613	39.030	0.547
476.500	318.624	80.005	19.994	103.298	19.611	39.205	0.524
477.000	318.860	80.005	19.995	103.298	19.610	39.260	0.460
477.500	319.138	80.005	19.996	103.297	19.613	39.054	0.475
478.000	319.390	80.006	19.996	103.295	19.608	39.407	0.522
478.500	319.618	80.004	19.995	103.297	19.608	39.390	0.505
479.000	319.868	80.004	19.996	103.297	19.608	39.443	0.479
479.500	320.143	80.006	19.995	103.297	19.604	39.731	0.501
480.000	320.388	80.003	19.995	103.292	19.604	39.712	0.523
480.500	320.601	80.004	19.996	103.291	19.603	39.814	0.489
481.000	320.867	80.002	19.995	103.290	19.597	40.199	0.468
481.500	321.114	80.003	19.994	103.290	19.597	40.259	0.496
482.000	321.345	80.004	19.995	103.289	19.599	40.082	0.495
482.500	321.608	80.005	19.995	103.295	19.597	40.240	0.486
483.000	321.872	80.005	19.995	103.297	19.597	40.250	0.511
483.500	322.120	80.003	19.995	103.296	19.593	40.528	0.520
484.000	322.362	80.004	19.994	103.291	19.594	40.454	0.501
484.500	322.621	80.004	19.996	103.289	19.593	40.483	0.495
485.000	322.846	80.004	19.996	103.289	19.591	40.667	0.493
485.500	323.106	80.004	19.994	103.291	19.587	40.919	0.485
486.000	323.389	80.005	19.994	103.293	19.584	41.167	0.514
486.500	323.579	80.004	19.995	103.297	19.586	41.046	0.508
487.000	323.858	80.004	19.995	103.295	19.586	41.025	0.471
487.500	324.115	80.005	19.995	103.291	19.586	41.014	0.502
488.000	324.354	80.002	19.995	103.288	19.582	41.333	0.516
488.500	324.579	80.003	19.995	103.286	19.579	41.540	0.480
489.000	324.842	80.005	19.994	103.287	19.577	41.704	0.476
489.500	325.128	80.006	19.994	103.289	19.577	41.682	0.519
490.000	325.369	80.004	19.994	103.292	19.576	41.771	0.538
490.500	325.636	80.003	19.994	103.293	19.574	41.910	0.518
491.000	325.871	80.004	19.994	103.294	19.571	42.092	0.505
491.500	326.158	80.004	19.994	103.294	19.572	42.028	0.512
492.000	326.388	80.003	19.994	103.296	19.569	42.242	0.520
492.500	326.641	80.004	19.994	103.297	19.568	42.318	0.500
493.000	326.866	80.004	19.995	103.298	19.566	42.477	0.480
493.500	327.116	80.004	19.995	103.298	19.564	42.628	0.476
494.000	327.386	80.004	19.994	103.299	19.564	42.599	0.498
494.500	327.607	80.004	19.994	103.299	19.563	42.717	0.506
495.000	327.832	80.003	19.994	103.300	19.560	42.872	0.468
495.500	328.116	80.003	19.995	103.300	19.557	43.133	0.477
496.000	328.342	80.005	19.993	103.301	19.559	42.940	0.509
496.500	328.609	80.004	19.994	103.300	19.556	43.162	0.501
497.000	328.819	80.003	19.995	103.300	19.554	43.364	0.485
497.500	329.116	80.004	19.995	103.298	19.555	43.298	0.492
498.000	329.375	80.004	19.995	103.298	19.554	43.345	0.532
498.500	329.618	80.004	19.995	103.297	19.550	43.627	0.529
499.000	329.820	80.004	19.994	103.294	19.550	43.608	0.473
499.500	330.105	80.003	19.994	103.294	19.548	43.742	0.465
500.000	330.350	80.004	19.994	103.294	19.544	44.094	0.508
500.500	330.597	80.005	19.994	103.290	19.546	43.943	0.511
501.000	330.829	80.005	19.994	103.285	19.540	44.343	0.486
501.500	331.063	80.004	19.994	103.288	19.546	43.931	0.473
502.000	331.348	80.004	19.994	103.289	19.541	44.242	0.493
502.500	331.556	80.003	19.995	103.286	19.536	44.627	0.506
503.000	331.853	80.005	19.995	103.285	19.536	44.639	0.499
503.500	332.088	80.003	19.994	103.283	19.535	44.698	0.518
504.000	332.366	80.003	19.994	103.281	19.534	44.796	0.523
504.500	332.600	80.003	19.995	103.279	19.531	44.992	0.513
505.000	332.874	80.004	19.994	103.279	19.528	45.222	0.510
505.500	333.134	80.004	19.995	103.285	19.530	45.097	0.521
506.000	333.342	80.003	19.996	103.291	19.525	45.406	0.501
506.500	333.630	80.004	19.995	103.293	19.525	45.436	0.482
507.000	333.851	80.004	19.994	103.295	19.523	45.606	0.502
507.500	334.140	80.002	19.995	103.298	19.524	45.517	0.509
508.000	334.406	80.003	19.995	103.298	19.521	45.726	0.533
508.500	334.598	80.002	19.995	103.298	19.518	45.934	0.507
509.000	334.885	80.002	19.995	103.295	19.518	45.957	0.469
509.500	335.109	80.002	19.996	103.296	19.517	45.978	0.495
510.000	335.367	80.002	19.995	103.293	19.515	46.185	0.496
510.500	335.645	80.003	19.995	103.288	19.513	46.289	0.509
511.000	335.882	80.003	19.996	103.286	19.513	46.288	0.526
511.500	336.126	80.003	19.995	103.284	19.513	46.287	0.498
512.000	336.359	80.002	19.995	103.277	19.511	46.456	0.479
512.500	336.663	80.003	19.995	103.274	19.509	46.557	0.507
513.000	336.893	80.004	19.995	103.276	19.508	46.661	0.536
513.500	337.121	80.002	19.996	103.278	19.507	46.754	0.496
514.000	337.405	80.003	19.996	103.282	19.508	46.631	0.484
514.500	337.648	80.003	19.995	103.287	19.505	46.895	0.519
515.000	337.924	80.002	19.997	103.289	19.503	47.026	0.523
515.500	338.164	80.002	19.995	103.288	19.500	47.232	0.518
516.000	338.367	80.003	19.995	103.282	19.501	47.185	0.479
516.500	338.670	80.003	19.995	103.275	19.496	47.512	0.474
517.000	338.920	80.002	19.996	103.268	19.498	47.382	0.530
517.500	339.130	80.002	19.996	103.269	19.495	47.577	0.506
518.000	339.404	80.001	19.994	103.267	19.494	47.643	0.471
518.500	339.666	80.003	19.995	103.271	19.495	47.605	0.510
519.000	339.899	80.003	19.995	103.274	19.493	47.771	0.516
519.500	340.152	80.003	19.995	103.277	19.492	47.805	0.491
520.000	340.380	80.003	19.996	103.276	19.491	47.919	0.483
520.500	340.649	80.004	19.996	103.279	19.491	47.912	0.489
521.000	340.877	80.003	19.995	103.277	19.489	48.020	0.497
521.500	341.162	80.004	19.996	103.278	19.491	47.914	0.505
522.000	341.420	80.004	19.995	103.275	19.489	48.024	0.528
522.500	341.666	80.004	19.994	103.272	19.486	48.266	0.523
523.000	341.906	80.003	19.995	103.266	19.486	48.278	0.495
523.500	342.166	80.004	19.995	103.267	19.486	48.275	0.493
524.000	342.409	80.004	19.994	103.267	19.486	48.279	0.502
524.500	342.698	80.005	19.995	103.267	19.485	48.327	0.517
525.000	342.920	80.004	19.995	103.267	19.481	48.601	0.521
525.500	343.134	80.005	19.995	103.266	19.480	48.704	0.473
526.000	343.419	80.006	19.995	103.262	19.480	48.681	0.468
526.500	343.662	80.005	19.994	103.261	19.481	48.615	0.514
527.000	343.927	80.005	19.994	103.262	19.477	48.923	0.518
527.500	344.154	80.005	19.995	103.265	19.478	48.846	0.500
528.000	344.398	80.005	19.995	103.265	19.475	49.026	0.481
528.500	344.644	80.005	19.995	103.266	19.475	49.061	0.480
529.000	344.900	80.004	19.994	103.266	19.475	49.077	0.496
529.500	345.177	80.005	19.995	103.267	19.476	49.002	0.517
530.000	345.399	80.005	19.996	103.264	19.476	49.002	0.516
530.500	345.665	80.005	19.995	103.263	19.474	49.100	0.494
531.000	345.920	80.005	19.996	103.262	19.472	49.261	0.505
531.500	346.177	80.004	19.995	103.261	19.472	49.263	0.516
532.000	346.446	80.006	19.995	103.260	19.471	49.319	0.519
532.500	346.656	80.005	19.994	103.260	19.470	49.386	0.503
533.000	346.936	80.006	19.994	103.259	19.470	49.430	0.484
533.500	347.226	80.004	19.995	103.259	19.470	49.429	0.530
534.000	347.428	80.004	19.996	103.259	19.466	49.667	0.531
534.500	347.681	80.004	19.995	103.258	19.470	49.396	0.473
535.000	347.947	80.005	19.996	103.258	19.466	49.718	0.487
535.500	348.218	80.004	19.996	103.258	19.469	49.490	0.528
536.000	348.445	80.003	19.995	103.259	19.464	49.837	0.517
536.500	348.704	80.004	19.997	103.260	19.465	49.792	0.492
537.000	348.953	80.004	19.998	103.262	19.465	49.768	0.497
537.500	349.225	80.004	19.996	103.263	19.460	50.132	0.514
538.000	349.482	80.004	19.996	103.264	19.462	49.951	0.525
538.500	349.743	80.004	19.997	103.263	19.462	50.007	0.524
539.000	349.987	80.004	19.996	103.261	19.465	49.771	0.511
539.500	350.228	80.003	19.996	103.260	19.462	49.992	0.495
540.000	350.512	80.003	19.995	103.259	19.459	50.179	0.505
540.500	350.732	80.004	19.996	103.259	19.458	50.253	0.515
541.000	350.993	80.004	19.997	103.259	19.455	50.470	0.492
541.500	351.223	80.004	19.995	103.258	19.455	50.484	0.486
542.000	351.442	80.004	19.996	103.258	19.456	50.435	0.470
542.500	351.710	80.004	19.997	103.258	19.454	50.554	0.468
543.000	352.000	80.004	19.996	103.258	19.454	50.578	0.523
543.500	352.258	80.003	19.996	103.259	19.452	50.715	0.553
544.000	352.510	80.005	19.998	103.260	19.451	50.759	0.529
544.500	352.738	80.004	19.994	103.262	19.449	50.933	0.495
545.000	353.008	80.003	19.995	103.264	19.448	51.007	0.489
545.500	353.272	80.004	19.996	103.264	19.445	51.194	0.516
546.000	353.552	80.004	19.996	103.264	19.445	51.244	0.539
546.500	353.797	80.004	19.996	103.265	19.444	51.305	0.534
547.000	354.035	80.005	19.995	103.267	19.441	51.491	0.504
547.500	354.320	80.005	19.996	103.267	19.439	51.647	0.503
548.000	354.539	80.006	19.997	103.267	19.438	51.740	0.514
548.500	354.800	80.006	19.996	103.268	19.434	51.998	0.492
549.000	355.060	80.005	19.997	103.266	19.434	52.041	0.500
549.500	355.283	80.005	19.994	103.262	19.430	52.287	0.502
550.000	355.572	80.005	19.995	103.261	19.432	52.138	0.497
550.500	355.798	80.005	19.994	103.261	19.429	52.343	0.513
551.000	356.001	80.005	19.995	103.261	19.430	52.292	0.472
551.500	356.295	80.006	19.995	103.261	19.425	52.676	0.463
552.000	356.579	80.006	19.995	103.263	19.420	53.029	0.537
552.500	356.814	80.007	19.994	103.262	19.418	53.138	0.548
553.000	357.058	80.007	19.994	103.263	19.419	53.106	0.499
553.500	357.313	80.007	19.994	103.262	19.416	53.345	0.489
554.000	357.545	80.007	19.994	103.261	19.408	53.897	0.493
554.500	357.840	80.007	19.995	103.260	19.406	54.037	0.507
555.000	358.056	80.005	19.994	103.261	19.407	53.960	0.519
555.500	358.304	80.006	19.994	103.263	19.402	54.321	0.488
556.000	358.564	80.006	19.994	103.264	19.401	54.400	0.486
556.500	358.818	80.004	19.995	103.264	19.395	54.844	0.511
557.000	359.068	80.005	19.995	103.264	19.392	55.071	0.509
557.500	359.322	80.007	19.995	103.264	19.387	55.445	0.504
558.000	359.581	80.006	19.995	103.262	19.382	55.745	0.508
558.500	359.832	80.005	19.994	103.262	19.382	55.743	0.512
559.000	360.057	80.006	19.994	103.262	19.382	55.786	0.493
559.500	360.341	80.005	19.995	103.262	19.377	56.153	0.493
560.000	360.575	80.005	19.995	103.261	19.372	56.516	0.514
560.500	360.844	80.004	19.994	103.262	19.368	56.793	0.511
561.000	361.083	80.005	19.994	103.262	19.362	57.211	0.505
561.500	361.348	80.004	19.995	103.262	19.360	57.393	0.506
562.000	361.607	80.003	19.994	103.262	19.353	57.886	0.514
562.500	361.825	80.003	19.994	103.263	19.350	58.092	0.501
563.000	362.089	80.004	19.994	103.263	19.346	58.387	0.479
563.500	362.344	80.003	19.994	103.262	19.338	58.990	0.500
564.000	362.622	80.004	19.994	103.263	19.334	59.219	0.527
564.500	362.874	80.003	19.994	103.263	19.329	59.610	0.532
565.000	363.121	80.002	19.994	103.263	19.323	60.031	0.514
565.500	363.367	80.004	19.995	103.263	19.318	60.411	0.496
566.000	363.640	80.003	19.994	103.264	19.310	60.987	0.506
566.500	363.854	80.002	19.995	103.264	19.310	60.989	0.503
567.000	364.122	80.004	19.995	103.264	19.300	61.724	0.484
567.500	364.368	80.002	19.994	103.265	19.300	61.738	0.498
568.000	364.577	80.004	19.994	103.264	19.287	62.662	0.485
568.500	364.843	80.003	19.994	103.264	19.288	62.572	0.465
569.000	365.130	80.002	19.994	103.264	19.281	63.076	0.514
569.500	365.343	80.003	19.995	103.265	19.271	63.781	0.526
570.000	365.635	80.004	19.995	103.264	19.267	64.095	0.503
570.500	365.876	80.003	19.995	103.264	19.260	64.613	0.520
571.000	366.112	80.003	19.995	103.264	19.255	64.994	0.505
571.500	366.389	80.002	19.994	103.264	19.249	65.378	0.495
572.000	366.627	80.002	19.994	103.262	19.240	66.051	0.514
572.500	366.892	80.003	19.996	103.261	19.233	66.569	0.509
573.000	367.161	80.004	19.995	103.261	19.222	67.327	0.518
573.500	367.379	80.004	19.994	103.262	19.216	67.756	0.511
574.000	367.665	80.004	19.995	103.262	19.209	68.263	0.495
574.500	367.924	80.004	19.995	103.263	19.202	68.835	0.524
575.000	368.161	80.004	19.995	103.262	19.194	69.384	0.521
575.500	368.423	80.004	19.995	103.262	19.183	70.141	0.498
576.000	368.659	80.004	19.994	103.261	19.178	70.540	0.499
576.500	368.871	80.005	19.995	103.259	19.170	71.113	0.473
577.000	369.169	80.004	19.994	103.254	19.165	71.501	0.479
577.500	369.391	80.004	19.995	103.254	19.156	72.123	0.515
578.000	369.668	80.004	19.995	103.253	19.145	72.917	0.509
578.500	369.906	80.004	19.994	103.251	19.136	73.554	0.506
579.000	370.136	80.005	19.995	103.252	19.128	74.143	0.492
579.500	370.392	80.003	19.996	103.254	19.120	74.748	0.478
580.000	370.670	80.005	19.995	103.248	19.112	75.342	0.510
580.500	370.886	80.004	19.994	103.245	19.102	76.026	0.513
581.000	371.157	80.005	19.994	103.246	19.091	76.812	0.490
581.500	371.388	80.004	19.994	103.243	19.085	77.274	0.495
582.000	371.638	80.004	19.994	103.239	19.073	78.105	0.492
582.500	371.960	80.004	19.995	103.243	19.066	78.618	0.526
583.000	372.194	80.005	19.995	103.246	19.059	79.166	0.564
583.500	372.448	80.003	19.995	103.245	19.050	79.787	0.522
584.000	372.712	80.005	19.994	103.247	19.038	80.643	0.503
584.500	372.924	80.003	19.995	103.252	19.030	81.281	0.497
585.000	373.236	80.005	19.993	103.253	19.019	82.079	0.500
585.500	373.474	80.005	19.994	103.247	19.013	82.506	0.537
586.000	373.736	80.004	19.995	103.246	19.002	83.265	0.525
586.500	373.999	80.004	19.995	103.246	18.993	83.906	0.512
587.000	374.215	80.004	19.994	103.244	18.980	84.890	0.502
587.500	374.451	80.004	19.995	103.246	18.975	85.248	0.465
588.000	374.685	80.004	19.994	103.251	18.963	86.121	0.461
588.500	374.957	80.005	19.995	103.253	18.952	86.881	0.488
589.000	375.201	80.005	19.994	103.252	18.943	87.571	0.511
589.500	375.464	80.003	19.994	103.253	18.929	88.565	0.512
590.000	375.713	80.001	19.994	103.250	18.922	89.069	0.510
590.500	376.002	80.003	19.994	103.246	18.909	90.024	0.525
591.000	376.267	80.004	19.994	103.245	18.901	90.578	0.546
591.500	376.475	80.003	19.993	103.242	18.887	91.591	0.513
592.000	376.776	80.004	19.994	103.239	18.877	92.332	0.491
592.500	376.996	80.003	19.994	103.238	18.867	93.069	0.515
593.000	377.231	80.003	19.995	103.241	18.857	93.754	0.488
593.500	377.454	80.005	19.994	103.244	18.843	94.797	0.456
594.000	377.736	80.003	19.994	103.247	18.835	95.331	0.481
594.500	377.935	80.003	19.994	103.249	18.825	96.074	0.493
595.000	378.196	80.003	19.994	103.248	18.815	96.806	0.471
595.500	378.495	80.005	19.995	103.244	18.798	98.073	0.510
596.000	378.689	80.003	19.994	103.244	18.787	98.830	0.526
596.500	378.958	80.004	19.995	103.245	18.775	99.712	0.478
597.000	379.263	80.004	19.996	103.248	18.770	100.050	0.519
597.500	379.483	80.004	19.994	103.253	18.765	100.445	0.550
598.000	379.732	80.004	19.995	103.251	18.755	101.128	0.497
598.500	379.936	80.003	19.995	103.248	18.732	102.800	0.461
599.000	380.253	80.003	19.995	103.245	18.730	102.972	0.487
599.500	380.499	80.003	19.995	103.240	18.708	104.554	0.542
600.000	380.696	80.005	19.995	103.233	18.700	105.151	0.503
600.500	380.927	80.003	19.995	103.233	18.688	105.990	0.435
601.000	381.214	80.002	19.996	103.232	18.677	106.771	0.473
601.500	381.522	80.003	19.995	103.231	18.667	107.475	0.557
602.000	381.727	80.004	19.995	103.233	18.655	108.336	0.554
602.500	382.025	80.004	19.996	103.236	18.644	109.164	0.508
603.000	382.218	80.002	19.994	103.235	18.629	110.219	0.497
603.500	382.400	80.002	19.996	103.233	18.618	111.015	0.433
604.000	382.793	80.002	19.995	103.232	18.606	111.948	0.475
604.500	382.916	80.002	19.996	103.234	18.597	112.581	0.545
605.000	383.216	80.005	19.995	103.239	18.587	113.292	0.470
605.500	383.460	80.005	19.996	103.245	18.573	114.292	0.483
606.000	383.729	80.005	19.995	103.250	18.562	115.101	0.528
606.500	383.877	80.004	19.995	103.254	18.547	116.168	0.465
607.000	384.289	80.005	19.995	103.251	18.537	116.906	0.489
607.500	384.659	80.005	19.996	103.246	18.523	117.903	0.671
608.000	384.514	80.004	19.995	103.239	18.512	118.728	0.503
608.500	385.170	80.006	19.994	103.236	18.499	119.686	0.368
609.000	385.028	80.004	19.995	103.235	18.489	120.364	0.513
609.500	385.123	80.004	19.995	103.233	18.476	121.317	0.234
610.000	385.661	80.006	19.994	103.235	18.466	122.048	0.293
610.500	385.720	80.005	19.995	103.235	18.454	122.932	0.615
611.000	385.949	80.004	19.995	103.233	18.442	123.812	0.443
611.500	386.366	80.003	19.994	103.229	18.427	124.896	0.467
612.000	387.016	80.004	19.996	103.227	18.417	125.580	0.856
612.500	386.808	80.005	19.994	103.224	18.405	126.425	0.754
613.000	387.396	80.006	19.994	103.224	18.395	127.196	0.411
613.500	387.387	80.005	19.993	103.224	18.382	128.133	0.480
614.000	387.776	80.004	19.995	103.224	18.372	128.848	0.480
614.500	387.961	80.006	19.995	103.224	18.365	129.368	0.477
615.000	388.263	80.005	19.995	103.225	18.351	130.311	0.530
615.500	388.502	80.005	19.995	103.225	18.337	131.315	0.514
616.000	388.723	80.004	19.994	103.225	18.330	131.826	0.501
616.500	388.969	80.004	19.996	103.225	18.320	132.587	0.463
617.000	389.255	80.004	19.994	103.225	18.309	133.361	0.499
617.500	389.521	80.004	19.996	103.224	18.302	133.871	0.542
618.000	389.762	80.004	19.994	103.222	18.289	134.823	0.530
618.500	390.001	80.003	19.994	103.222	18.279	135.534	0.494
619.000	390.242	80.004	19.995	103.222	18.270	136.172	0.480
619.500	390.490	80.004	19.994	103.222	18.260	136.925	0.484
620.000	390.779	80.005	19.994	103.222	18.252	137.479	0.513
620.500	390.948	80.005	19.995	103.222	18.242	138.201	0.498
621.000	391.299	80.003	19.995	103.221	18.236	138.635	0.489
621.500	391.484	80.005	19.995	103.221	18.225	139.415	0.528
622.000	391.734	80.004	19.995	103.221	18.216	140.058	0.486
622.500	392.082	80.003	19.994	103.221	18.206	140.777	0.516
623.000	392.275	80.004	19.995	103.217	18.199	141.325	0.569
623.500	392.471	80.003	19.995	103.212	18.193	141.711	0.465
624.000	392.727	80.002	19.994	103.207	18.186	142.230	0.420
624.500	393.004	80.004	19.996	103.205	18.179	142.746	0.492
625.000	393.301	80.004	19.994	103.204	18.170	143.402	0.553
625.500	393.482	80.004	19.995	103.202	18.164	143.796	0.525
626.000	393.792	80.002	19.995	103.200	18.157	144.334	0.485
626.500	394.056	80.002	19.995	103.197	18.151	144.762	0.533
627.000	394.280	80.003	19.995	103.191	18.147	145.065	0.531
627.500	394.538	80.004	19.995	103.185	18.142	145.423	0.485
628.000	394.788	80.003	19.995	103.184	18.135	145.927	0.495
628.500	395.044	80.004	19.997	103.184	18.130	146.294	0.507
629.000	395.289	80.003	19.994	103.185	18.125	146.597	0.504
629.500	395.554	80.004	19.995	103.188	18.121	146.902	0.506
630.000	395.809	80.003	19.996	103.187	18.117	147.184	0.515
630.500	396.048	80.004	19.996	103.187	18.117	147.226	0.507
631.000	396.265	80.005	19.995	103.187	18.113	147.462	0.475
631.500	396.549	80.005	19.995	103.185	18.110	147.717	0.479
632.000	396.767	80.004	19.995	103.178	18.104	148.093	0.501
632.500	397.040	80.004	19.995	103.176	18.106	147.965	0.496
633.000	397.287	80.004	19.996	103.172	18.104	148.113	0.505
633.500	397.570	80.006	19.996	103.171	18.102	148.240	0.526
634.000	397.793	80.006	19.995	103.167	18.100	148.391	0.518
634.500	398.050	80.005	19.995	103.169	18.099	148.465	0.493
635.000	398.328	80.005	19.996	103.169	18.098	148.586	0.508
635.500	398.572	80.005	19.995	103.170	18.097	148.635	0.528
636.000	398.791	80.005	19.994	103.165	18.101	148.342	0.492
636.500	399.045	80.006	19.996	103.164	18.103	148.208	0.468
637.000	399.308	80.007	19.996	103.160	18.105	148.039	0.495
637.500	399.564	80.005	19.995	103.155	18.107	147.940	0.518
638.000	399.806	80.005	19.995	103.150	18.108	147.815	0.508
638.500	400.044	80.005	19.995	103.150	18.111	147.606	0.489
639.000	400.299	80.005	19.995	103.149	18.114	147.404	0.486
639.500	400.518	80.006	19.994	103.149	18.119	147.001	0.483
640.000	400.794	80.005	19.994	103.147	18.122	146.785	0.485
640.500	401.058	80.005	19.995	103.145	18.129	146.298	0.518
641.000	401.307	80.005	19.996	103.143	18.131	146.113	0.527
641.500	401.558	80.005	19.994	103.142	18.137	145.741	0.506
642.000	401.773	80.005	19.995	103.140	18.142	145.330	0.483
642.500	402.017	80.006	19.995	103.140	18.147	145.006	0.462
643.000	402.319	80.004	19.994	103.139	18.154	144.444	0.503
643.500	402.562	80.005	19.994	103.139	18.162	143.870	0.546
644.000	402.785	80.001	19.995	103.140	18.169	143.388	0.505
644.500	403.051	80.003	19.995	103.141	18.176	142.902	0.477
645.000	403.303	80.003	19.994	103.140	18.185	142.212	0.504
645.500	403.589	80.003	19.994	103.134	18.191	141.766	0.528
646.000	403.819	80.002	19.994	103.132	18.202	141.004	0.527
646.500	404.063	80.004	19.994	103.131	18.211	140.327	0.495
647.000	404.307	80.003	19.995	103.130	18.221	139.595	0.481
647.500	404.556	80.002	19.994	103.132	18.234	138.689	0.491
648.000	404.825	80.002	19.994	103.138	18.239	138.321	0.506
648.500	405.020	80.003	19.996	103.139	18.253	137.330	0.491
649.000	405.267	80.004	19.995	103.135	18.259	136.859	0.453
649.500	405.530	80.003	19.995	103.131	18.274	135.766	0.476
650.000	405.833	80.004	19.995	103.124	18.286	134.881	0.538
650.500	406.049	80.004	19.994	103.121	18.297	134.133	0.542
651.000	406.273	80.004	19.994	103.117	18.309	133.241	0.479
651.500	406.541	80.004	19.995	103.114	18.326	132.064	0.466
652.000	406.777	80.002	19.995	103.114	18.334	131.452	0.498
652.500	407.056	80.005	19.994	103.115	18.349	130.375	0.510
653.000	407.314	80.005	19.995	103.111	18.361	129.485	0.526
653.500	407.545	80.003	19.995	103.110	18.376	128.434	0.513
654.000	407.823	80.004	19.995	103.113	18.392	127.277	0.499
654.500	408.050	80.003	19.995	103.110	18.405	126.333	0.507
655.000	408.292	80.004	19.995	103.108	18.414	125.644	0.487
655.500	408.541	80.003	19.995	103.108	18.432	124.396	0.480
656.000	408.788	80.004	19.994	103.107	18.453	122.841	0.493
656.500	409.043	80.002	19.994	103.106	18.460	122.353	0.499
657.000	409.289	80.003	19.996	103.105	18.479	120.936	0.502
657.500	409.543	80.003	19.996	103.107	18.497	119.652	0.501
658.000	409.786	80.003	19.995	103.109	18.516	118.315	0.498
658.500	410.062	80.003	19.996	103.110	18.529	117.379	0.508
659.000	410.343	80.002	19.996	103.108	18.547	116.077	0.538
659.500	410.567	80.003	19.994	103.106	18.560	115.095	0.531
660.000	410.776	80.003	19.995	103.104	18.579	113.775	0.469
660.500	411.042	80.003	19.995	103.103	18.592	112.803	0.455
661.000	411.326	80.005	19.995	103.102	18.611	111.431	0.513
661.500	411.571	80.003	19.995	103.101	18.628	110.223	0.539
662.000	411.785	80.004	19.995	103.103	18.645	108.989	0.494
662.500	412.048	80.002	19.995	103.105	18.661	107.805	0.468
663.000	412.301	80.003	19.997	103.104	18.678	106.627	0.496
663.500	412.543	80.004	19.997	103.106	18.696	105.303	0.506
664.000	412.789	80.003	19.995	103.108	18.713	104.063	0.492
664.500	413.011	80.003	19.996	103.108	18.729	102.913	0.478
665.000	413.295	80.003	19.996	103.107	18.744	101.794	0.487
665.500	413.525	80.005	19.994	103.109	18.762	100.547	0.510
666.000	413.773	80.003	19.995	103.107	18.777	99.404	0.496
666.500	414.030	80.003	19.995	103.106	18.795	98.096	0.492
667.000	414.251	80.004	19.995	103.106	18.816	96.603	0.492
667.500	414.527	80.004	19.995	103.106	18.831	95.553	0.487
668.001	414.792	80.003	19.995	103.107	18.846	94.434	0.518
668.500	415.019	80.002	19.995	103.109	18.861	93.396	0.516
669.000	415.269	80.004	19.994	103.111	18.876	92.278	0.485
669.500	415.520	80.005	19.994	103.110	18.896	90.833	0.489
670.000	415.789	80.002	19.996	103.109	18.912	89.691	0.511
670.500	416.010	80.002	19.994	103.108	18.930	88.370	0.505
671.000	416.264	80.004	19.994	103.106	18.948	87.097	0.482
671.500	416.539	80.003	19.994	103.106	18.965	85.857	0.502
672.000	416.802	80.002	19.995	103.109	18.978	84.902	0.533
672.500	417.049	80.003	19.995	103.110	18.997	83.502	0.524
673.000	417.301	80.002	19.995	103.116	19.009	82.648	0.505
673.500	417.555	80.003	19.996	103.123	19.030	81.151	0.503
674.000	417.802	80.003	19.995	103.122	19.045	80.100	0.504
674.500	418.061	80.002	19.994	103.122	19.060	78.955	0.503
675.000	418.320	80.002	19.994	103.122	19.074	77.943	0.512
675.500	418.569	80.002	19.994	103.116	19.092	76.681	0.513
676.000	418.799	80.002	19.995	103.109	19.105	75.721	0.493
676.500	419.051	80.003	19.994	103.108	19.123	74.466	0.480
677.000	419.319	80.002	19.995	103.109	19.140	73.201	0.501
677.500	419.564	80.002	19.994	103.110	19.154	72.206	0.516
678.000	419.780	80.001	19.994	103.115	19.168	71.142	0.487
678.500	420.057	80.002	19.994	103.121	19.185	69.933	0.477
679.000	420.302	80.004	19.994	103.125	19.200	68.901	0.507
679.500	420.585	80.002	19.994	103.124	19.213	67.960	0.525
680.000	420.794	80.003	19.995	103.129	19.229	66.772	0.511
680.500	421.068	80.003	19.994	103.129	19.247	65.477	0.488
681.000	421.336	80.003	19.995	103.125	19.259	64.590	0.512
681.500	421.567	80.002	19.995	103.123	19.273	63.599	0.520
682.000	421.840	80.002	19.994	103.121	19.289	62.412	0.501
682.500	422.087	80.002	19.995	103.115	19.301	61.541	0.512
683.000	422.344	80.004	19.995	103.112	19.317	60.419	0.512
683.500	422.556	80.003	19.995	103.112	19.330	59.455	0.486
684.000	422.824	80.002	19.994	103.115	19.342	58.609	0.474
684.500	423.051	80.002	19.995	103.120	19.356	57.611	0.488
685.000	423.326	80.003	19.993	103.124	19.370	56.610	0.498
685.500	423.593	80.004	19.995	103.126	19.383	55.643	0.522
686.000	423.810	80.004	19.994	103.129	19.398	54.546	0.513
686.500	424.066	80.002	19.995	103.131	19.408	53.806	0.479
687.000	424.318	80.003	19.994	103.130	19.424	52.642	0.491
687.500	424.581	80.004	19.994	103.126	19.434	51.933	0.512
688.000	424.813	80.004	19.995	103.124	19.449	50.864	0.505
688.500	425.093	80.006	19.995	103.124	19.461	49.996	0.503
689.000	425.357	80.004	19.994	103.126	19.474	49.035	0.528
689.500	425.578	80.004	19.994	103.128	19.485	48.263	0.515
690.000	425.848	80.005	19.994	103.134	19.499	47.252	0.488
