Repository: ulfsri/fsri_materials_database

# Materials and Products Database

## 01_Data

Raw data generated from each apparatus are included here in plain-text format. The data is organized first by material, next by the short name of test apparatus used, and where applicable additional filtering by test settings.

### material.json

Each material directory contains a json file of the same name as the material. This file links the data stored in the repository as well as data and graphs produced by the accompanying scripts (__02_Scripts__) to the respective landing page for the material on the front-end website.

File: 01_Data/Memory_Foam_Carpet_Pad/MCC/Memory_Foam_Carpet_Pad_MCC_30K_min_211102_R1.txt (part 3 of 4)
T Correction Coefficients:	0	1.024463	0
Time Shift (s):	14
*
Time (s)	Temperature (C)	N2 flow rate (cc/min)	O2 flow rate (cc/min)	Flow Rate (cc/min)	Oxygen (%)	HRR (W/g)	Heating rate (C/s)
690.500	414.769	80.000	19.995	103.115	18.762	93.112	0.483
691.000	415.023	80.004	19.997	103.116	18.779	91.949	0.484
691.500	415.303	80.004	19.996	103.116	18.797	90.746	0.514
692.000	415.552	80.002	19.995	103.117	18.816	89.443	0.532
692.501	415.837	80.004	19.996	103.116	18.834	88.284	0.531
693.000	416.086	80.003	19.997	103.109	18.845	87.492	0.534
693.500	416.320	80.002	19.998	103.107	18.868	85.991	0.509
694.000	416.608	80.004	19.995	103.106	18.883	84.963	0.503
694.500	416.837	80.003	19.995	103.105	18.900	83.767	0.520
695.000	417.073	80.004	19.996	103.104	18.921	82.378	0.491
695.500	417.346	80.001	19.995	103.104	18.936	81.344	0.487
696.000	417.607	80.004	19.995	103.104	18.952	80.262	0.521
696.500	417.864	80.004	19.996	103.105	18.970	79.054	0.526
697.000	418.115	80.003	19.995	103.105	18.985	78.058	0.513
697.500	418.383	80.002	19.995	103.105	19.005	76.683	0.514
698.000	418.590	80.002	19.995	103.104	19.024	75.440	0.497
698.500	418.856	80.004	19.995	103.104	19.036	74.565	0.474
699.000	419.105	80.003	19.995	103.104	19.052	73.507	0.494
699.500	419.362	80.003	19.995	103.104	19.069	72.370	0.510
700.000	419.609	80.002	19.995	103.108	19.083	71.393	0.505
700.500	419.876	80.003	19.996	103.109	19.102	70.108	0.509
701.000	420.129	80.004	19.995	103.109	19.120	68.901	0.517
701.500	420.348	80.002	19.995	103.110	19.135	67.901	0.496
702.000	420.605	80.005	19.996	103.110	19.148	67.009	0.475
702.500	420.916	80.002	19.995	103.113	19.166	65.817	0.522
703.000	421.132	80.004	19.996	103.117	19.184	64.610	0.547
703.500	421.422	80.003	19.995	103.118	19.196	63.815	0.516
704.000	421.651	80.000	19.995	103.118	19.214	62.582	0.512
704.500	421.890	80.003	19.994	103.119	19.228	61.644	0.494
705.000	422.150	80.001	19.994	103.114	19.243	60.619	0.484
705.500	422.387	80.003	19.995	103.114	19.260	59.480	0.498
706.000	422.660	80.004	19.996	103.118	19.271	58.700	0.503
706.500	422.906	80.006	19.994	103.124	19.288	57.572	0.514
707.000	423.112	80.005	19.995	103.124	19.301	56.707	0.485
707.500	423.379	80.005	19.995	103.124	19.315	55.738	0.463
708.000	423.664	80.005	19.995	103.121	19.330	54.733	0.513
708.500	423.900	80.004	19.995	103.117	19.343	53.850	0.537
709.000	424.142	80.006	19.995	103.111	19.362	52.599	0.499
709.500	424.403	80.003	19.994	103.110	19.372	51.910	0.490
710.000	424.612	80.003	19.994	103.110	19.388	50.819	0.486
710.500	424.917	80.004	19.996	103.108	19.399	50.081	0.492
711.000	425.126	80.003	19.995	103.108	19.408	49.437	0.514
711.500	425.398	80.005	19.996	103.108	19.427	48.181	0.498
712.000	425.659	80.005	19.995	103.108	19.441	47.235	0.507
712.500	425.876	80.003	19.997	103.112	19.453	46.459	0.505
713.000	426.123	80.003	19.995	103.120	19.463	45.744	0.471
713.500	426.397	80.003	19.995	103.125	19.476	44.849	0.493
714.000	426.654	80.002	19.995	103.127	19.487	44.137	0.526
714.500	426.892	80.004	19.995	103.130	19.500	43.220	0.513
715.000	427.144	80.004	19.995	103.128	19.510	42.581	0.492
715.500	427.383	80.002	19.996	103.125	19.522	41.767	0.490
716.000	427.635	80.004	19.996	103.126	19.534	40.924	0.491
716.500	427.875	80.006	19.997	103.130	19.546	40.158	0.492
717.000	428.117	80.003	19.995	103.134	19.560	39.166	0.487
717.500	428.372	80.003	19.996	103.135	19.568	38.669	0.489
718.000	428.645	80.004	19.996	103.138	19.579	37.907	0.513
718.500	428.884	80.002	19.997	103.137	19.587	37.367	0.520
719.000	429.136	80.003	19.995	103.138	19.601	36.439	0.501
719.500	429.368	80.003	19.996	103.138	19.609	35.875	0.487
720.000	429.607	80.001	19.996	103.140	19.619	35.232	0.477
720.500	429.863	80.003	19.996	103.140	19.630	34.488	0.483
721.000	430.117	80.003	19.996	103.141	19.640	33.769	0.503
721.500	430.375	80.004	19.996	103.142	19.652	33.002	0.512
722.000	430.598	80.002	19.996	103.142	19.660	32.438	0.497
722.500	430.858	80.002	19.996	103.142	19.669	31.852	0.482
723.000	431.126	80.003	19.996	103.142	19.678	31.212	0.505
723.500	431.332	80.000	19.996	103.143	19.687	30.610	0.501
724.000	431.621	79.999	19.997	103.143	19.696	29.999	0.485
724.500	431.858	80.000	19.995	103.143	19.705	29.382	0.511
725.000	432.152	80.004	19.996	103.143	19.713	28.819	0.528
725.500	432.382	80.002	19.995	103.143	19.723	28.158	0.527
726.000	432.588	80.002	19.995	103.143	19.727	27.897	0.480
726.500	432.881	80.003	19.996	103.143	19.737	27.199	0.468
727.000	433.133	80.000	19.996	103.143	19.744	26.772	0.522
727.500	433.376	80.002	19.996	103.143	19.749	26.441	0.520
728.000	433.648	80.004	19.997	103.143	19.760	25.684	0.505
728.500	433.900	79.999	19.996	103.143	19.763	25.459	0.520
729.000	434.097	80.002	19.995	103.145	19.774	24.747	0.486
729.500	434.389	80.003	19.995	103.147	19.782	24.183	0.469
730.000	434.636	80.003	19.995	103.148	19.789	23.738	0.514
730.500	434.919	80.003	19.995	103.150	19.794	23.384	0.534
731.000	435.158	80.002	19.995	103.150	19.797	23.186	0.526
731.500	435.357	80.005	19.995	103.148	19.803	22.785	0.480
732.000	435.618	80.003	19.994	103.146	19.810	22.278	0.449
732.500	435.920	80.004	19.994	103.146	19.814	22.036	0.512
733.000	436.145	80.005	19.994	103.145	19.820	21.628	0.545
733.500	436.364	80.003	19.994	103.145	19.829	21.002	0.485
734.000	436.599	80.003	19.993	103.145	19.833	20.707	0.449
734.500	436.848	80.002	19.994	103.146	19.838	20.379	0.469
735.000	437.143	80.004	19.994	103.146	19.840	20.274	0.514
735.500	437.374	80.003	19.995	103.146	19.848	19.718	0.535
736.000	437.624	80.000	19.995	103.147	19.853	19.377	0.504
736.500	437.894	80.006	19.994	103.148	19.857	19.090	0.501
737.000	438.135	80.004	19.994	103.148	19.862	18.801	0.516
737.500	438.391	80.005	19.995	103.148	19.864	18.637	0.504
738.000	438.616	80.006	19.995	103.150	19.870	18.243	0.489
738.500	438.886	80.005	19.994	103.149	19.874	17.988	0.488
739.000	439.116	80.006	19.994	103.148	19.877	17.783	0.497
739.500	439.366	80.005	19.994	103.150	19.878	17.680	0.490
740.000	439.634	80.006	19.994	103.149	19.883	17.391	0.499
740.500	439.853	80.007	19.994	103.148	19.887	17.067	0.503
741.000	440.133	80.008	19.995	103.152	19.890	16.886	0.493
741.500	440.359	80.003	19.993	103.157	19.894	16.642	0.503
742.000	440.606	80.003	19.994	103.158	19.895	16.522	0.489
742.501	440.843	80.004	19.994	103.160	19.901	16.127	0.478
743.000	441.099	80.003	19.995	103.160	19.904	15.960	0.489
743.500	441.362	80.004	19.995	103.156	19.908	15.668	0.506
744.000	441.629	80.004	19.993	103.151	19.913	15.338	0.524
744.500	441.859	80.007	19.993	103.150	19.912	15.405	0.514
745.000	442.112	80.005	19.994	103.147	19.914	15.238	0.490
745.500	442.327	80.006	19.994	103.148	19.919	14.945	0.475
746.000	442.587	80.004	19.995	103.153	19.920	14.831	0.471
746.500	442.826	80.005	19.994	103.155	19.924	14.569	0.487
747.000	443.056	80.004	19.994	103.154	19.928	14.335	0.484
747.501	443.336	80.004	19.995	103.157	19.930	14.167	0.490
748.000	443.580	80.004	19.994	103.155	19.932	14.014	0.517
748.500	443.778	80.003	19.995	103.153	19.935	13.841	0.483
749.000	444.045	80.004	19.994	103.156	19.935	13.841	0.454
749.500	444.302	80.004	19.995	103.162	19.940	13.504	0.495
750.000	444.560	80.004	19.994	103.165	19.944	13.261	0.519
750.500	444.787	80.002	19.993	103.168	19.944	13.221	0.499
751.000	445.043	80.005	19.995	103.167	19.949	12.868	0.484
751.500	445.263	80.003	19.995	103.170	19.950	12.833	0.480
752.001	445.507	80.006	19.995	103.169	19.948	12.934	0.470
752.500	445.742	80.002	19.994	103.169	19.953	12.648	0.472
753.000	445.961	80.003	19.995	103.172	19.956	12.421	0.466
753.500	446.242	80.005	19.995	103.178	19.959	12.226	0.477
754.000	446.459	80.005	19.995	103.178	19.962	11.989	0.499
754.500	446.704	80.005	19.996	103.176	19.962	12.030	0.480
755.000	446.941	80.004	19.995	103.173	19.964	11.872	0.472
755.500	447.201	80.004	19.995	103.172	19.965	11.851	0.490
756.000	447.438	80.004	19.993	103.168	19.969	11.563	0.497
756.500	447.657	80.004	19.994	103.163	19.970	11.462	0.476
757.000	447.951	80.004	19.994	103.163	19.971	11.403	0.485
757.500	448.200	80.006	19.995	103.160	19.970	11.464	0.528
758.000	448.381	80.006	19.994	103.159	19.974	11.234	0.486
758.500	448.699	80.007	19.995	103.157	19.974	11.185	0.464
759.000	448.898	80.005	19.994	103.157	19.974	11.179	0.508
759.500	449.154	80.005	19.995	103.158	19.977	10.982	0.486
760.000	449.390	80.006	19.994	103.157	19.978	10.973	0.474
760.500	449.642	80.006	19.994	103.155	19.977	11.026	0.490
761.000	449.862	80.007	19.993	103.156	19.979	10.877	0.480
761.500	450.134	80.007	19.992	103.160	19.982	10.695	0.482
762.000	450.376	80.006	19.994	103.163	19.980	10.807	0.503
762.500	450.602	80.004	19.994	103.163	19.981	10.735	0.491
763.000	450.863	80.006	19.995	103.160	19.984	10.564	0.477
763.500	451.081	80.005	19.996	103.158	19.983	10.610	0.482
764.000	451.309	80.005	19.995	103.155	19.982	10.658	0.462
764.500	451.569	80.007	19.995	103.155	19.984	10.545	0.467
765.000	451.822	80.007	19.993	103.161	19.987	10.302	0.501
765.500	452.012	80.006	19.994	103.168	19.987	10.361	0.478
766.000	452.314	80.007	19.993	103.171	19.986	10.394	0.467
766.500	452.564	80.008	19.994	103.174	19.988	10.254	0.522
767.000	452.767	80.007	19.993	103.174	19.990	10.120	0.503
767.500	453.051	80.006	19.995	103.175	19.993	9.943	0.470
768.000	453.281	80.008	19.995	103.176	19.990	10.113	0.500
768.500	453.526	80.006	19.994	103.180	19.991	10.057	0.494
769.000	453.774	80.004	19.992	103.181	19.990	10.111	0.484
769.500	454.101	80.005	19.994	103.180	19.988	10.271	0.535
770.000	454.303	80.005	19.994	103.180	19.991	10.081	0.552
770.500	454.550	80.005	19.995	103.180	19.989	10.224	0.489
771.000	454.810	80.006	19.996	103.180	19.988	10.263	0.478
771.500	455.065	80.005	19.994	103.180	19.991	10.029	0.511
772.000	455.286	80.003	19.995	103.178	19.990	10.101	0.496
772.500	455.564	80.002	19.994	103.179	19.990	10.127	0.487
773.000	455.834	80.004	19.996	103.179	19.991	10.053	0.523
773.500	456.070	80.003	19.995	103.179	19.993	9.949	0.527
774.000	456.322	80.006	19.995	103.178	19.989	10.224	0.497
774.500	456.579	80.003	19.994	103.178	19.989	10.181	0.498
775.000	456.817	80.004	19.994	103.178	19.990	10.096	0.502
775.500	457.086	80.005	19.995	103.177	19.990	10.102	0.501
776.000	457.322	80.004	19.994	103.177	19.992	9.999	0.506
776.500	457.608	80.004	19.994	103.175	19.991	10.039	0.514
777.000	457.862	80.005	19.995	103.177	19.990	10.139	0.531
777.500	458.124	80.003	19.994	103.177	19.990	10.136	0.528
778.000	458.375	80.003	19.995	103.178	19.989	10.190	0.514
778.500	458.626	80.003	19.995	103.178	19.989	10.193	0.507
779.000	458.937	80.003	19.995	103.180	19.987	10.315	0.532
779.500	459.150	80.003	19.995	103.179	19.987	10.352	0.543
780.000	459.434	80.003	19.995	103.178	19.989	10.180	0.510
780.500	459.746	80.003	19.995	103.175	19.988	10.252	0.547
781.000	459.951	80.004	19.995	103.171	19.988	10.268	0.557
781.500	460.225	80.004	19.995	103.171	19.985	10.445	0.498
782.000	460.485	80.005	19.995	103.169	19.989	10.226	0.506
782.500	460.770	80.004	19.996	103.170	19.992	9.972	0.539
783.000	461.003	80.004	19.995	103.173	19.989	10.196	0.532
783.500	461.264	80.003	19.995	103.177	19.990	10.150	0.506
784.000	461.542	80.004	19.994	103.176	19.986	10.375	0.516
784.500	461.780	80.002	19.994	103.177	19.984	10.536	0.527
785.000	462.049	80.003	19.994	103.173	19.982	10.655	0.511
785.500	462.343	80.003	19.996	103.167	19.986	10.378	0.535
786.000	462.622	80.003	19.996	103.163	19.987	10.317	0.568
786.500	462.836	80.000	19.996	103.162	19.985	10.453	0.533
787.000	463.123	80.005	19.995	103.163	19.984	10.519	0.497
787.500	463.383	80.005	19.996	103.164	19.985	10.454	0.524
788.000	463.650	80.004	19.995	103.170	19.985	10.476	0.537
788.500	463.921	80.003	19.994	103.174	19.982	10.671	0.533
789.000	464.147	80.002	19.995	103.176	19.980	10.797	0.517
789.500	464.407	80.004	19.997	103.177	19.981	10.702	0.492
790.000	464.696	80.005	19.994	103.179	19.979	10.842	0.518
790.500	464.949	80.004	19.994	103.176	19.979	10.844	0.545
791.000	465.234	80.005	19.995	103.175	19.978	10.961	0.540
791.500	465.504	80.004	19.995	103.173	19.976	11.059	0.547
792.000	465.787	80.004	19.995	103.171	19.974	11.211	0.554
792.500	466.069	80.005	19.996	103.170	19.974	11.178	0.559
793.000	466.265	80.003	19.995	103.170	19.974	11.185	0.522
793.500	466.570	80.004	19.996	103.169	19.976	11.042	0.490
794.000	466.860	80.004	19.995	103.168	19.978	10.924	0.548
794.500	467.105	80.004	19.995	103.169	19.973	11.272	0.565
795.000	467.374	80.004	19.993	103.170	19.970	11.450	0.525
795.500	467.635	80.004	19.995	103.174	19.973	11.306	0.522
796.000	467.926	80.003	19.996	103.174	19.970	11.464	0.541
796.500	468.190	80.003	19.994	103.178	19.973	11.291	0.553
797.000	468.440	80.003	19.995	103.176	19.969	11.565	0.534
797.500	468.715	80.003	19.996	103.175	19.972	11.322	0.519
798.000	469.021	80.004	19.995	103.173	19.972	11.363	0.553
798.500	469.253	80.004	19.994	103.172	19.970	11.484	0.560
799.000	469.535	80.004	19.994	103.166	19.967	11.675	0.526
799.500	469.836	80.005	19.996	103.163	19.968	11.627	0.548
800.000	470.081	80.003	19.996	103.159	19.967	11.673	0.564
800.501	470.375	80.004	19.996	103.157	19.965	11.796	0.543
801.000	470.621	80.003	19.995	103.160	19.964	11.861	0.540
801.500	470.919	80.003	19.995	103.166	19.966	11.773	0.542
802.000	471.169	80.002	19.994	103.170	19.963	11.935	0.546
802.500	471.419	80.004	19.994	103.173	19.964	11.903	0.524
803.000	471.657	80.004	19.996	103.170	19.961	12.069	0.494
803.500	471.940	80.004	19.994	103.169	19.960	12.125	0.504
804.000	472.216	80.002	19.996	103.169	19.959	12.243	0.540
804.500	472.473	80.003	19.995	103.169	19.959	12.203	0.546
805.000	472.742	80.003	19.995	103.172	19.959	12.227	0.530
805.501	472.998	80.005	19.995	103.174	19.958	12.313	0.526
806.000	473.281	80.004	19.996	103.169	19.954	12.540	0.532
806.500	473.547	80.003	19.996	103.166	19.959	12.219	0.544
807.000	473.845	80.003	19.995	103.163	19.955	12.490	0.556
807.500	474.099	80.004	19.995	103.161	19.956	12.440	0.558
808.000	474.404	80.002	19.996	103.159	19.956	12.446	0.556
808.500	474.647	80.001	19.995	103.160	19.955	12.479	0.554
809.000	474.920	80.002	19.996	103.158	19.954	12.556	0.532
809.500	475.175	80.002	19.994	103.155	19.956	12.429	0.522
810.000	475.452	80.001	19.997	103.150	19.953	12.606	0.530
810.500	475.755	80.003	19.995	103.149	19.950	12.812	0.556
811.000	476.009	80.003	19.995	103.149	19.950	12.823	0.569
811.500	476.273	80.004	19.996	103.150	19.949	12.899	0.538
812.000	476.509	80.002	19.997	103.153	19.952	12.689	0.509
812.500	476.793	80.003	19.997	103.154	19.951	12.746	0.510
813.000	477.060	80.003	19.997	103.154	19.949	12.867	0.535
813.500	477.315	80.004	19.996	103.151	19.950	12.797	0.536
814.000	477.573	80.002	19.997	103.149	19.949	12.867	0.517
814.500	477.823	80.004	19.995	103.147	19.950	12.863	0.510
815.000	478.119	80.004	19.996	103.146	19.951	12.778	0.527
815.500	478.390	80.003	19.995	103.146	19.949	12.904	0.557
816.000	478.669	80.004	19.996	103.146	19.950	12.828	0.558
816.500	478.902	80.003	19.995	103.145	19.950	12.843	0.531
817.000	479.196	80.002	19.994	103.147	19.948	12.954	0.519
817.500	479.433	80.005	19.995	103.147	19.953	12.627	0.529
818.000	479.701	80.005	19.996	103.147	19.950	12.802	0.518
818.500	479.984	80.005	19.995	103.148	19.952	12.673	0.528
819.000	480.222	80.005	19.996	103.148	19.948	12.963	0.535
819.500	480.482	80.005	19.995	103.146	19.950	12.820	0.509
820.000	480.762	80.006	19.994	103.148	19.951	12.739	0.520
820.500	481.010	80.005	19.997	103.147	19.953	12.624	0.534
821.000	481.330	80.005	19.994	103.146	19.953	12.628	0.548
821.500	481.535	80.005	19.997	103.146	19.952	12.663	0.546
822.000	481.831	80.006	19.998	103.147	19.953	12.595	0.513
822.500	482.111	80.006	19.996	103.146	19.955	12.485	0.539
823.000	482.346	80.006	19.994	103.146	19.953	12.623	0.546
823.500	482.583	80.006	19.994	103.149	19.953	12.610	0.493
824.000	482.851	80.006	19.996	103.155	19.956	12.447	0.488
824.501	483.117	80.006	19.995	103.157	19.953	12.628	0.519
825.000	483.404	80.006	19.993	103.156	19.959	12.232	0.543
825.500	483.636	80.006	19.994	103.154	19.954	12.565	0.536
826.000	483.952	80.004	19.994	103.151	19.957	12.331	0.533
826.500	484.197	80.007	19.995	103.145	19.958	12.287	0.555
827.000	484.461	80.003	19.995	103.143	19.958	12.295	0.536
827.500	484.700	80.005	19.995	103.141	19.961	12.084	0.506
828.000	484.971	80.005	19.994	103.144	19.962	12.014	0.507
828.500	485.231	80.004	19.995	103.150	19.961	12.072	0.521
829.000	485.467	80.003	19.994	103.153	19.966	11.745	0.514
829.500	485.749	80.004	19.994	103.156	19.966	11.751	0.507
830.000	486.057	80.005	19.994	103.157	19.962	12.005	0.554
830.500	486.263	80.005	19.994	103.154	19.967	11.658	0.551
831.000	486.531	80.008	19.994	103.148	19.966	11.732	0.494
831.500	486.819	80.004	19.994	103.146	19.969	11.544	0.516
832.000	487.104	80.004	19.996	103.143	19.970	11.507	0.564
832.500	487.350	80.006	19.995	103.146	19.969	11.520	0.552
833.000	487.612	80.004	19.993	103.149	19.973	11.275	0.519
833.500	487.881	80.007	19.994	103.149	19.976	11.066	0.519
834.000	488.153	80.006	19.995	103.149	19.974	11.195	0.536
834.500	488.389	80.005	19.995	103.148	19.978	10.913	0.525
835.000	488.674	80.007	19.994	103.145	19.980	10.790	0.515
835.500	488.929	80.004	19.995	103.142	19.979	10.851	0.531
836.000	489.192	80.006	19.994	103.142	19.984	10.507	0.529
836.500	489.442	80.006	19.994	103.142	19.986	10.413	0.515
837.000	489.692	80.004	19.995	103.143	19.986	10.380	0.507
837.500	489.931	80.006	19.993	103.147	19.990	10.149	0.495
838.000	490.208	80.007	19.995	103.150	19.992	9.965	0.503
838.500	490.475	80.007	19.994	103.154	19.995	9.787	0.530
839.000	490.720	80.006	19.995	103.156	19.993	9.903	0.528
839.500	490.970	80.006	19.993	103.159	19.994	9.822	0.503
840.000	491.248	80.008	19.995	103.156	19.997	9.645	0.511
840.500	491.532	80.007	19.994	103.153	20.000	9.483	0.545
841.000	491.760	80.005	19.994	103.153	20.001	9.409	0.537
841.500	492.042	80.005	19.994	103.151	20.003	9.252	0.511
842.000	492.304	80.007	19.995	103.148	20.004	9.177	0.527
842.500	492.522	80.007	19.995	103.149	20.005	9.083	0.512
843.000	492.834	80.008	19.995	103.149	20.008	8.901	0.505
843.500	493.104	80.007	19.995	103.146	20.009	8.818	0.556
844.000	493.327	80.007	19.995	103.150	20.011	8.695	0.537
844.500	493.635	80.007	19.995	103.153	20.013	8.568	0.512
845.000	493.867	80.006	19.994	103.153	20.015	8.404	0.536
845.500	494.151	80.008	19.996	103.154	20.018	8.203	0.528
846.000	494.354	80.007	19.994	103.160	20.024	7.853	0.501
846.500	494.667	80.008	19.995	103.158	20.027	7.627	0.502
847.000	494.932	80.005	19.995	103.161	20.024	7.814	0.547
847.500	495.149	80.007	19.995	103.161	20.029	7.497	0.530
848.000	495.436	80.007	19.993	103.162	20.028	7.541	0.493
848.500	495.734	80.007	19.995	103.160	20.031	7.354	0.545
849.000	495.977	80.007	19.994	103.160	20.032	7.271	0.563
849.500	496.214	80.008	19.995	103.161	20.039	6.811	0.510
850.000	496.480	80.006	19.994	103.164	20.038	6.868	0.492
850.500	496.737	80.008	19.997	103.166	20.037	6.967	0.513
851.000	496.976	80.007	19.994	103.164	20.044	6.474	0.509
851.500	497.267	80.005	19.995	103.161	20.045	6.396	0.513
852.000	497.533	80.006	19.994	103.159	20.046	6.366	0.544
852.500	497.786	80.007	19.996	103.155	20.052	5.948	0.538
853.001	498.075	80.007	19.995	103.154	20.049	6.155	0.530
853.500	498.324	80.004	19.995	103.157	20.053	5.893	0.540
854.000	498.574	80.006	19.994	103.158	20.053	5.882	0.519
854.500	498.811	80.004	19.996	103.157	20.053	5.851	0.493
855.000	499.095	80.004	19.995	103.161	20.057	5.576	0.504
855.500	499.334	80.006	19.995	103.165	20.060	5.403	0.522
856.000	499.596	80.004	19.994	103.164	20.061	5.305	0.512
856.500	499.872	80.004	19.995	103.164	20.062	5.228	0.519
857.000	500.098	80.002	19.994	103.162	20.065	5.084	0.520
857.500	500.334	80.005	19.996	103.157	20.063	5.217	0.483
858.000	500.619	80.004	19.993	103.149	20.065	5.044	0.491
858.500	500.901	80.005	19.993	103.145	20.066	4.974	0.543
859.000	501.127	80.005	19.996	103.147	20.071	4.668	0.538
859.500	501.378	80.003	19.995	103.152	20.071	4.626	0.493
860.000	501.666	80.003	19.994	103.156	20.072	4.566	0.508
860.500	501.892	80.003	19.995	103.156	20.072	4.569	0.526
861.000	502.146	80.004	19.993	103.156	20.076	4.321	0.497
861.500	502.413	80.003	19.995	103.153	20.075	4.387	0.500
862.000	502.657	80.004	19.994	103.154	20.080	4.063	0.516
862.500	502.924	80.005	19.994	103.154	20.079	4.140	0.512
863.000	503.170	80.006	19.994	103.160	20.078	4.169	0.512
863.500	503.459	80.005	19.994	103.168	20.081	3.952	0.524
864.000	503.696	80.003	19.993	103.175	20.081	3.985	0.530
864.500	503.950	80.004	19.994	103.176	20.082	3.906	0.508
865.000	504.210	80.004	19.994	103.178	20.082	3.880	0.502
865.500	504.480	80.004	19.993	103.174	20.081	3.965	0.522
866.000	504.732	80.003	19.993	103.169	20.085	3.687	0.526
866.500	505.004	80.004	19.996	103.163	20.085	3.687	0.523
867.000	505.240	80.003	19.995	103.161	20.087	3.543	0.516
867.500	505.486	80.003	19.994	103.159	20.088	3.468	0.496
868.000	505.810	80.005	19.994	103.161	20.093	3.164	0.526
868.500	505.992	80.003	19.994	103.160	20.091	3.267	0.538
869.000	506.272	80.003	19.993	103.165	20.094	3.107	0.484
869.500	506.527	80.005	19.994	103.168	20.094	3.090	0.498
870.000	506.785	80.003	19.993	103.172	20.095	3.029	0.524
870.500	507.056	80.003	19.994	103.174	20.094	3.079	0.521
871.000	507.279	80.002	19.996	103.180	20.088	3.473	0.512
871.500	507.513	80.004	19.994	103.181	20.096	2.987	0.476
872.000	507.815	80.004	19.998	103.182	20.093	3.178	0.496
872.500	508.072	80.004	19.995	103.180	20.095	3.044	0.547
873.000	508.304	80.004	19.995	103.178	20.096	2.940	0.524
873.500	508.550	80.004	19.994	103.177	20.094	3.071	0.484
874.000	508.811	80.003	19.995	103.176	20.098	2.841	0.493
874.500	509.064	80.004	19.997	103.177	20.100	2.668	0.510
875.000	509.334	80.005	19.994	103.177	20.099	2.749	0.519
875.501	509.558	80.004	19.993	103.178	20.099	2.740	0.509
876.000	509.850	80.004	19.995	103.179	20.099	2.788	0.505
876.500	510.103	80.005	19.995	103.179	20.100	2.722	0.530
877.000	510.373	80.003	19.995	103.176	20.101	2.620	0.534
877.500	510.607	80.004	19.995	103.176	20.101	2.604	0.514
878.000	510.842	80.003	19.995	103.173	20.101	2.604	0.487
878.500	511.095	80.004	19.994	103.171	20.102	2.534	0.479
879.000	511.336	80.005	19.994	103.170	20.101	2.610	0.491
879.500	511.611	80.003	19.995	103.171	20.105	2.322	0.505
880.000	511.893	80.004	19.996	103.168	20.102	2.582	0.536
880.500	512.143	80.003	19.994	103.168	20.105	2.352	0.545
881.000	512.384	80.005	19.995	103.166	20.101	2.613	0.512
881.500	512.638	80.004	19.995	103.161	20.101	2.639	0.493
882.000	512.907	80.002	19.997	103.158	20.102	2.554	0.509
882.500	513.170	80.001	19.995	103.157	20.104	2.403	0.528
883.000	513.444	80.003	19.995	103.155	20.102	2.571	0.535
883.500	513.699	80.004	19.996	103.153	20.103	2.462	0.533
884.000	513.950	80.004	19.995	103.156	20.102	2.580	0.517
884.500	514.209	80.003	19.995	103.158	20.103	2.501	0.508
885.000	514.486	80.004	19.994	103.164	20.101	2.628	0.523
885.500	514.696	80.002	19.995	103.165	20.100	2.707	0.511
886.000	514.983	80.003	19.997	103.171	20.100	2.674	0.492
886.500	515.218	80.004	19.995	103.174	20.101	2.635	0.510
887.000	515.510	80.002	19.995	103.178	20.101	2.609	0.525
887.500	515.752	80.004	19.994	103.172	20.102	2.536	0.530
888.000	516.034	80.005	19.994	103.171	20.102	2.554	0.529
888.500	516.310	80.001	19.995	103.170	20.101	2.641	0.541
889.000	516.534	80.003	19.994	103.170	20.105	2.357	0.529
889.500	516.814	80.004	19.997	103.171	20.101	2.593	0.502
890.000	517.071	80.004	19.996	103.175	20.105	2.331	0.520
890.500	517.322	80.002	19.995	103.176	20.104	2.408	0.522
891.000	517.585	80.002	19.992	103.172	20.104	2.392	0.511
891.500	517.856	80.004	19.997	103.171	20.104	2.390	0.525
892.000	518.135	80.004	19.995	103.169	20.106	2.256	0.542
892.500	518.364	80.003	19.998	103.171	20.105	2.348	0.528
893.000	518.625	80.004	19.995	103.174	20.105	2.357	0.499
893.500	518.843	80.004	19.995	103.178	20.104	2.435	0.485
894.000	519.138	80.006	19.996	103.179	20.106	2.267	0.496
894.500	519.356	80.004	19.994	103.176	20.104	2.396	0.513
895.000	519.609	80.003	19.996	103.173	20.103	2.497	0.492
895.500	519.875	80.004	19.996	103.173	20.106	2.285	0.496
896.000	520.160	80.004	19.995	103.171	20.105	2.330	0.535
896.500	520.389	80.004	19.995	103.167	20.104	2.436	0.532
897.000	520.660	80.004	19.996	103.170	20.107	2.245	0.507
897.500	520.900	80.004	19.995	103.171	20.105	2.377	0.506
898.000	521.118	80.003	19.995	103.165	20.103	2.468	0.484
898.500	521.353	80.004	19.995	103.166	20.102	2.539	0.455
899.000	521.668	80.006	19.995	103.170	20.107	2.226	0.502
899.500	521.875	80.003	19.996	103.165	20.102	2.574	0.536
900.000	522.138	80.005	19.995	103.163	20.105	2.329	0.496
900.500	522.393	80.006	19.995	103.164	20.104	2.394	0.494
901.000	522.683	80.004	19.995	103.163	20.103	2.486	0.531
901.501	522.924	80.005	19.994	103.158	20.107	2.213	0.538
902.000	523.170	80.005	19.996	103.159	20.106	2.296	0.509
902.500	523.446	80.003	19.996	103.162	20.104	2.403	0.504
903.000	523.692	80.004	19.994	103.167	20.102	2.536	0.522
903.500	523.965	80.005	19.995	103.169	20.101	2.606	0.521
904.000	524.194	80.005	19.995	103.174	20.105	2.320	0.510
904.500	524.490	80.005	19.995	103.178	20.101	2.635	0.513
905.000	524.704	80.005	19.996	103.178	20.103	2.462	0.518
905.500	524.966	80.006	19.997	103.176	20.106	2.289	0.493
906.000	525.218	80.006	19.996	103.174	20.109	2.099	0.495
906.500	525.489	80.004	19.996	103.174	20.105	2.333	0.519
907.000	525.766	80.005	19.997	103.172	20.107	2.236	0.536
907.500	525.996	80.005	19.995	103.173	20.104	2.416	0.528
908.000	526.256	80.004	19.997	103.172	20.106	2.311	0.498
908.500	526.497	80.003	19.998	103.167	20.106	2.298	0.495
909.000	526.749	80.003	19.997	103.165	20.105	2.335	0.498
909.500	526.994	80.005	19.996	103.166	20.108	2.151	0.495
910.000	527.265	80.004	19.995	103.166	20.105	2.377	0.506
910.500	527.517	80.004	19.996	103.165	20.108	2.169	0.519
911.000	527.773	80.005	19.995	103.168	20.104	2.407	0.515
911.500	528.023	80.005	19.996	103.164	20.102	2.539	0.507
912.000	528.255	80.004	19.995	103.163	20.107	2.237	0.494
912.500	528.545	80.006	19.998	103.158	20.111	1.978	0.502
913.000	528.817	80.005	19.995	103.158	20.105	2.359	0.542
913.500	529.087	80.003	19.996	103.159	20.104	2.434	0.552
914.000	529.333	80.005	19.996	103.164	20.106	2.314	0.529
914.500	529.553	80.005	19.995	103.163	20.109	2.064	0.491
915.000	529.798	80.005	19.995	103.167	20.106	2.265	0.465
915.501	530.040	80.005	19.996	103.165	20.111	1.941	0.476
916.000	530.309	80.004	19.996	103.162	20.107	2.245	0.499
916.500	530.557	80.004	19.994	103.161	20.107	2.210	0.514
917.000	530.810	80.003	19.997	103.164	20.107	2.199	0.509
917.500	531.053	80.005	19.996	103.166	20.108	2.142	0.499
918.000	531.340	80.005	19.995	103.172	20.105	2.330	0.513
918.500	531.569	80.004	19.993	103.174	20.111	1.930	0.523
919.000	531.832	80.005	19.995	103.171	20.111	1.963	0.504
919.500	532.106	80.006	19.998	103.167	20.107	2.191	0.515
920.000	532.351	80.003	19.995	103.163	20.107	2.193	0.528
920.500	532.627	80.002	19.997	103.162	20.110	1.983	0.520
921.000	532.867	80.006	19.996	103.161	20.108	2.138	0.518
921.500	533.127	80.006	19.994	103.164	20.110	2.015	0.508
922.000	533.378	80.005	19.996	103.164	20.109	2.110	0.505
922.500	533.628	80.006	19.994	103.161	20.107	2.241	0.506
923.000	533.882	80.005	19.993	103.156	20.111	1.963	0.502
923.500	534.143	80.004	19.996	103.156	20.111	1.954	0.509
924.000	534.390	80.005	19.996	103.151	20.112	1.889	0.512
924.500	534.667	80.005	19.996	103.149	20.111	1.977	0.517
925.000	534.905	80.006	19.994	103.154	20.111	1.959	0.520
925.500	535.158	80.006	19.994	103.160	20.106	2.315	0.503
926.000	535.397	80.005	19.993	103.160	20.106	2.250	0.492
926.500	535.652	80.006	19.994	103.161	20.107	2.217	0.493
927.000	535.904	80.007	19.993	103.166	20.104	2.440	0.500
927.500	536.167	80.005	19.995	103.167	20.109	2.077	0.511
928.000	536.425	80.006	19.994	103.168	20.106	2.292	0.518
928.500	536.647	80.006	19.995	103.171	20.109	2.051	0.501
929.000	536.915	80.007	19.993	103.175	20.111	1.915	0.485
929.500	537.180	80.006	19.992	103.176	20.108	2.176	0.511
930.000	537.450	80.006	19.994	103.173	20.111	1.956	0.534
930.500	537.688	80.007	19.994	103.167	20.110	2.040	0.522
931.000	537.924	80.006	19.994	103.168	20.108	2.158	0.492
931.500	538.190	80.005	19.995	103.170	20.109	2.066	0.488
932.000	538.458	80.006	19.994	103.170	20.107	2.210	0.517
932.500	538.684	80.006	19.996	103.170	20.108	2.163	0.513
933.000	538.940	80.006	19.994	103.174	20.110	2.016	0.488
933.500	539.183	80.006	19.995	103.173	20.110	1.989	0.491
934.000	539.421	80.006	19.993	103.165	20.107	2.186	0.491
934.500	539.692	80.003	19.995	103.159	20.108	2.145	0.495
935.000	539.960	80.002	19.994	103.154	20.109	2.064	0.524
935.500	540.206	80.004	19.997	103.153	20.111	1.961	0.526
936.000	540.396	80.004	19.993	103.155	20.112	1.893	0.475
936.500	540.672	80.004	19.994	103.159	20.107	2.193	0.451
937.000	540.944	80.003	19.994	103.164	20.112	1.890	0.506
937.500	541.162	80.004	19.996	103.169	20.109	2.063	0.519
938.000	541.381	80.003	19.995	103.169	20.113	1.840	0.464
938.500	541.675	80.003	19.995	103.162	20.112	1.886	0.475
939.000	541.895	80.004	19.994	103.160	20.107	2.186	0.514
939.500	542.138	80.002	19.996	103.157	20.108	2.123	0.488
940.000	542.391	80.003	19.996	103.156	20.112	1.901	0.480
940.501	542.621	80.002	19.995	103.159	20.108	2.114	0.490
941.000	542.868	80.003	19.995	103.164	20.109	2.088	0.480
941.500	543.116	80.001	19.994	103.170	20.113	1.792	0.486
942.000	543.371	80.003	19.995	103.168	20.112	1.884	0.500
942.500	543.611	80.002	19.995	103.165	20.113	1.794	0.499
943.000	543.883	80.001	19.994	103.158	20.110	2.006	0.503
943.500	544.114	80.003	19.995	103.155	20.112	1.855	0.508
944.000	544.311	80.003	19.994	103.157	20.116	1.637	0.466
944.500	544.576	80.003	19.995	103.163	20.110	2.033	0.445
945.000	544.851	80.003	19.994	103.169	20.111	1.976	0.501
945.500	545.085	80.003	19.995	103.172	20.111	1.978	0.525
946.000	545.325	80.004	19.994	103.177	20.114	1.709	0.491
946.500	545.589	80.002	19.995	103.176	20.112	1.895	0.488
947.000	545.844	80.003	19.995	103.177	20.108	2.114	0.511
947.500	546.073	80.004	19.995	103.179	20.110	2.018	0.502
948.000	546.307	80.003	19.994	103.182	20.113	1.814	0.474
948.500	546.581	80.004	19.995	103.183	20.112	1.862	0.486
949.000	546.821	80.004	19.994	103.184	20.113	1.797	0.511
949.500	547.062	80.005	19.995	103.184	20.110	1.985	0.497
950.000	547.334	80.005	19.993	103.180	20.112	1.856	0.497
950.500	547.587	80.004	19.996	103.176	20.112	1.888	0.520
951.001	547.826	80.003	19.994	103.175	20.111	1.950	0.509
951.501	548.084	80.001	19.994	103.175	20.112	1.856	0.494
952.000	548.323	80.004	19.994	103.173	20.109	2.074	0.497
952.500	548.624	80.004	19.993	103.176	20.113	1.814	0.519
953.000	548.829	80.006	19.994	103.181	20.113	1.801	0.524
953.500	549.074	80.004	19.994	103.180	20.110	2.003	0.478
954.000	549.338	80.007	19.995	103.179	20.111	1.954	0.479
954.500	549.614	80.004	19.993	103.180	20.113	1.784	0.524
955.000	549.875	80.005	19.994	103.180	20.112	1.874	0.538
955.500	550.129	80.006	19.994	103.179	20.111	1.974	0.526
956.000	550.384	80.005	19.995	103.172	20.111	1.961	0.512
956.500	550.637	80.006	19.995	103.167	20.111	1.917	0.508
957.000	550.889	80.004	19.993	103.167	20.113	1.831	0.506
957.500	551.130	80.005	19.995	103.166	20.110	1.992	0.499
958.000	551.372	80.005	19.995	103.166	20.111	1.917	0.488
958.500	551.666	80.006	19.995	103.173	20.114	1.768	0.509
959.000	551.941	80.006	19.995	103.177	20.110	2.034	0.553
959.500	552.148	80.006	19.993	103.176	20.112	1.887	0.526
960.000	552.417	80.005	19.994	103.176	20.113	1.780	0.479
960.500	552.678	80.003	19.992	103.178	20.113	1.813	0.502
961.000	552.919	80.005	19.994	103.176	20.109	2.066	0.516
961.501	553.186	80.005	19.994	103.177	20.112	1.878	0.505
962.000	553.441	80.004	19.994	103.177	20.113	1.819	0.515
962.500	553.710	80.007	19.993	103.177	20.111	1.972	0.523
963.000	553.982	80.004	19.996	103.174	20.112	1.884	0.532
963.500	554.239	80.005	19.997	103.174	20.112	1.854	0.535
964.000	554.476	80.005	19.996	103.170	20.110	1.979	0.512
964.500	554.745	80.005	19.995	103.166	20.111	1.957	0.500
965.000	555.007	80.004	19.996	103.161	20.109	2.068	0.518
965.500	555.264	80.003	19.994	103.159	20.111	1.922	0.525
966.000	555.508	80.005	19.995	103.159	20.111	1.959	0.510
966.500	555.777	80.003	19.996	103.160	20.110	2.029	0.508
967.000	556.021	80.005	19.995	103.166	20.114	1.775	0.513
967.500	556.283	80.004	19.993	103.171	20.110	1.998	0.509
968.000	556.561	80.004	19.997	103.172	20.111	1.948	0.523
968.500	556.810	80.003	19.995	103.169	20.112	1.895	0.533
969.000	557.068	80.004	19.995	103.164	20.114	1.755	0.517
969.500	557.276	80.003	19.996	103.157	20.111	1.922	0.487
970.000	557.558	80.004	19.995	103.150	20.111	1.972	0.478
970.500	557.787	80.004	19.995	103.147	20.111	1.965	0.500
971.000	558.072	80.003	19.998	103.144	20.109	2.105	0.512
971.500	558.318	80.004	19.996	103.144	20.106	2.257	0.522
972.000	558.572	80.004	19.996	103.144	20.108	2.167	0.516
972.500	558.823	80.003	19.995	103.143	20.108	2.173	0.503
973.000	559.073	80.004	19.996	103.147	20.107	2.209	0.503
973.500	559.343	80.003	19.996	103.148	20.109	2.046	0.511
974.000	559.594	80.004	19.996	103.150	20.111	1.972	0.521
974.500	559.845	80.002	19.996	103.153	20.110	1.983	0.511
975.001	560.087	80.003	19.995	103.156	20.110	1.998	0.498
975.500	560.318	80.003	19.996	103.159	20.113	1.795	0.483
976.000	560.575	80.003	19.997	103.161	20.110	2.038	0.480
976.500	560.856	80.004	19.996	103.161	20.109	2.106	0.513
977.000	561.082	80.003	19.995	103.165	20.113	1.825	0.523
977.500	561.355	80.005	19.996	103.167	20.115	1.685	0.503
978.000	561.585	80.005	19.994	103.164	20.115	1.696	0.501
978.500	561.842	80.004	19.995	103.163	20.118	1.495	0.495
979.000	562.107	80.004	19.995	103.165	20.114	1.768	0.505
979.500	562.386	80.004	19.998	103.163	20.118	1.447	0.533
980.001	562.621	80.005	19.995	103.163	20.116	1.584	0.529
980.500	562.895	80.003	19.995	103.167	20.111	1.972	0.512
981.000	563.157	80.006	19.996	103.167	20.115	1.676	0.523
981.500	563.392	80.004	19.994	103.164	20.114	1.772	0.516
982.000	563.644	80.006	19.994	103.160	20.113	1.820	0.491
982.500	563.880	80.006	19.994	103.155	20.112	1.882	0.487
983.000	564.133	80.005	19.996	103.151	20.111	1.943	0.488
983.500	564.398	80.006	19.995	103.149	20.109	2.090	0.504
984.000	564.619	80.007	19.993	103.153	20.113	1.781	0.503
984.500	564.887	80.005	19.997	103.159	20.113	1.819	0.488
985.000	565.117	80.005	19.995	103.163	20.115	1.683	0.493
985.500	565.379	80.007	19.992	103.164	20.109	2.062	0.495
986.000	565.650	80.005	19.995	103.165	20.109	2.047	0.512
986.500	565.879	80.006	19.994	103.164	20.112	1.885	0.516
987.000	566.154	80.005	19.994	103.159	20.113	1.832	0.502
987.500	566.399	80.007	19.994	103.157	20.110	1.983	0.512
988.000	566.680	80.006	19.996	103.159	20.109	2.108	0.522
988.500	566.925	80.006	19.995	103.160	20.112	1.852	0.526
989.000	567.201	80.006	19.995	103.157	20.112	1.867	0.524
989.501	567.419	80.005	19.994	103.161	20.113	1.823	0.508
990.000	567.675	80.005	19.995	103.162	20.113	1.806	0.484
990.500	567.947	80.005	19.993	103.158	20.111	1.915	0.501
991.000	568.200	80.005	19.995	103.159	20.112	1.873	0.527
991.500	568.494	80.004	19.996	103.165	20.111	1.946	0.536
992.000	568.749	80.004	19.996	103.167	20.112	1.889	0.548
992.500	568.994	80.004	19.996	103.170	20.109	2.051	0.524
993.000	569.258	80.005	19.996	103.177	20.108	2.132	0.505
993.501	569.552	80.005	19.996	103.181	20.112	1.845	0.534
994.000	569.809	80.006	19.996	103.178	20.108	2.140	0.555
994.500	570.042	80.004	19.996	103.175	20.109	2.081	0.520
995.000	570.303	80.005	19.995	103.174	20.106	2.305	0.492
995.500	570.537	80.004	19.995	103.170	20.108	2.156	0.494
996.000	570.776	80.002	19.995	103.162	20.113	1.821	0.484
996.500	571.073	80.006	19.996	103.159	20.112	1.853	0.505
997.000	571.308	80.003	19.995	103.155	20.108	2.120	0.534
997.500	571.562	80.004	19.995	103.151	20.110	1.982	0.511
998.000	571.814	80.004	19.997	103.146	20.110	2.018	0.498
998.500	572.119	80.006	19.996	103.147	20.109	2.073	0.531
999.000	572.342	80.005	19.995	103.147	20.110	2.002	0.542
999.500	572.574	80.005	19.996	103.148	20.108	2.134	0.492
1000.000	572.825	80.004	19.995	103.148	20.111	1.963	0.469
1000.500	573.076	80.003	19.995	103.151	20.109	2.070	0.492
1001.000	573.382	80.005	19.996	103.152	20.111	1.967	0.530
1001.500	573.645	80.004	19.996	103.155	20.111	1.972	0.563
1002.000	573.896	80.004	19.996	103.158	20.111	1.913	0.542
1002.500	574.185	80.004	19.994	103.162	20.111	1.928	0.527
1003.000	574.451	80.004	19.996	103.163	20.115	1.692	0.547
1003.500	574.694	80.004	19.996	103.164	20.111	1.943	0.532
1004.000	574.946	80.004	19.994	103.161	20.115	1.707	0.502
1004.500	575.211	80.005	19.996	103.157	20.113	1.823	0.507
1005.000	575.501	80.007	19.995	103.156	20.117	1.571	0.536
1005.500	575.713	80.006	19.996	103.157	20.112	1.875	0.528
1006.000	576.003	80.006	19.996	103.159	20.115	1.655	0.502
1006.500	576.228	80.005	19.995	103.167	20.112	1.884	0.509
1007.000	576.495	80.005	19.997	103.172	20.111	1.921	0.504
1007.500	576.741	80.006	19.996	103.175	20.115	1.666	0.502
1008.000	576.999	80.007	19.997	103.176	20.112	1.873	0.508
1008.500	577.260	80.006	19.994	103.174	20.114	1.735	0.511
1009.000	577.472	80.007	19.994	103.170	20.115	1.700	0.496
1009.500	577.766	80.006	19.994	103.168	20.114	1.764	0.490
1010.000	578.041	80.006	19.995	103.163	20.116	1.628	0.537
1010.500	578.309	80.006	19.996	103.159	20.116	1.635	0.556
1011.001	578.594	80.005	19.994	103.163	20.115	1.644	0.548
1011.500	578.813	80.005	19.996	103.164	20.116	1.620	0.529
1012.000	579.066	80.006	19.995	103.162	20.116	1.602	0.487
1012.500	579.331	80.005	19.994	103.164	20.114	1.762	0.495
1013.000	579.594	80.007	19.993	103.162	20.113	1.790	0.523
1013.500	579.843	80.006	19.993	103.160	20.116	1.605	0.520
1014.000	580.128	80.007	19.993	103.158	20.117	1.530	0.523
1014.500	580.378	80.007	19.993	103.159	20.114	1.725	0.535
1015.000	580.644	80.006	19.994	103.161	20.117	1.552	0.525
1015.500	580.893	80.007	19.995	103.165	20.119	1.431	0.515
1016.000	581.186	80.007	19.996	103.165	20.118	1.479	0.529
1016.500	581.449	80.004	19.994	103.168	20.116	1.584	0.549
1017.000	581.696	80.003	19.995	103.167	20.118	1.460	0.533
1017.500	581.957	80.006	19.995	103.164	20.116	1.580	0.509
1018.000	582.223	80.005	19.995	103.162	20.112	1.895	0.517
1018.500	582.462	80.005	19.995	103.163	20.116	1.602	0.516
1019.000	582.703	80.005	19.994	103.162	20.120	1.346	0.492
1019.500	582.977	80.005	19.995	103.164	20.114	1.747	0.497
1020.000	583.252	80.004	19.996	103.165	20.116	1.622	0.532
1020.500	583.524	80.004	19.995	103.164	20.114	1.760	0.549
1021.000	583.794	80.004	19.993	103.160	20.116	1.578	0.544
1021.500	584.040	80.004	19.994	103.158	20.113	1.791	0.529
1022.000	584.290	80.003	19.994	103.154	20.113	1.786	0.506
1022.500	584.534	80.004	19.996	103.154	20.114	1.709	0.495
1023.000	584.809	80.004	19.994	103.154	20.118	1.438	0.506
1023.500	585.088	80.004	19.995	103.154	20.120	1.320	0.536
1024.000	585.350	80.004	19.996	103.152	20.118	1.462	0.547
1024.500	585.596	80.005	19.995	103.149	20.118	1.479	0.524
1025.001	585.871	80.004	19.994	103.146	20.117	1.548	0.514
1025.501	586.123	80.004	19.994	103.147	20.116	1.626	0.524
1026.001	586.381	80.004	19.995	103.154	20.116	1.609	0.519
1026.501	586.654	80.003	19.995	103.160	20.119	1.420	0.521
1027.000	586.898	80.003	19.994	103.165	20.118	1.475	0.525
1027.500	587.142	80.006	19.994	103.169	20.111	1.932	0.502
1028.000	587.423	80.003	19.995	103.166	20.115	1.687	0.506
1028.501	587.702	80.004	19.996	103.159	20.114	1.775	0.542
1029.001	587.946	80.004	19.994	103.154	20.116	1.633	0.542
1029.500	588.219	80.006	19.995	103.150	20.113	1.779	0.520
1030.000	588.481	80.005	19.995	103.152	20.116	1.604	0.525
1030.500	588.735	80.003	19.995	103.154	20.116	1.613	0.525
1031.001	588.993	80.003	19.992	103.157	20.112	1.882	0.514
1031.501	589.258	80.005	19.996	103.158	20.113	1.827	0.518
1032.000	589.555	80.004	19.993	103.157	20.116	1.600	0.543
1032.500	589.797	80.005	19.996	103.153	20.121	1.243	0.551
1033.000	590.004	80.003	19.997	103.156	20.116	1.593	0.494
1033.500	590.275	80.004	19.994	103.158	20.116	1.598	0.463
1034.000	590.574	80.004	19.995	103.162	20.119	1.420	0.524
1034.500	590.796	80.003	19.995	103.166	20.117	1.560	0.545
1035.000	591.052	80.004	19.997	103.166	20.117	1.514	0.500
1035.500	591.337	80.004	19.995	103.159	20.116	1.611	0.510
1036.000	591.576	80.004	19.996	103.154	20.116	1.611	0.533
1036.501	591.835	80.004	19.993	103.152	20.114	1.714	0.511
1037.001	592.127	80.005	19.996	103.155	20.116	1.600	0.524
1037.501	592.411	80.004	19.993	103.162	20.112	1.873	0.563
