Repository: ulfsri/fsri_materials_database

# Materials and Products Database

## 01_Data

Raw data generated from each apparatus are included here in plain-text format. The data is organized first by material, next by the short name of test apparatus used, and where applicable additional filtering by test settings.

### material.json

Each material directory contains a json file of the same name as the material. This file links the data stored in the repository as well as data and graphs produced by the accompanying scripts (__02_Scripts__) to the respective landing page for the material on the front-end website.

File: 01_Data/Memory_Foam_Carpet_Pad/MCC/Memory_Foam_Carpet_Pad_MCC_30K_min_211102_R2.txt (part 3 of 4)
T Correction Coefficients:	0	1.024463	0
Time Shift (s):	14
*
Time (s)	Temperature (C)	N2 flow rate (cc/min)	O2 flow rate (cc/min)	Flow Rate (cc/min)	Oxygen (%)	HRR (W/g)	Heating rate (C/s)
690.500	426.039	80.005	19.995	103.137	19.511	46.362	0.476
691.000	426.365	80.006	19.995	103.133	19.521	45.654	0.489
691.500	426.601	80.003	19.995	103.128	19.533	44.775	0.540
692.000	426.868	80.005	19.995	103.126	19.546	43.878	0.532
692.500	427.113	80.004	19.995	103.126	19.555	43.194	0.507
693.000	427.346	80.005	19.995	103.129	19.569	42.191	0.495
693.500	427.609	80.004	19.994	103.134	19.579	41.471	0.488
694.000	427.857	80.005	19.995	103.139	19.590	40.642	0.504
694.500	428.092	80.005	19.995	103.141	19.598	40.105	0.497
695.000	428.363	80.004	19.995	103.142	19.609	39.289	0.495
695.500	428.593	80.004	19.994	103.143	19.620	38.535	0.504
696.000	428.890	80.004	19.996	103.144	19.632	37.603	0.514
696.500	429.119	80.004	19.995	103.145	19.642	36.949	0.526
697.000	429.385	80.003	19.995	103.145	19.646	36.594	0.511
697.500	429.578	80.004	19.995	103.145	19.658	35.728	0.478
698.000	429.860	80.005	19.995	103.145	19.671	34.833	0.467
698.500	430.104	80.003	19.995	103.142	19.680	34.163	0.500
699.000	430.379	80.003	19.994	103.142	19.689	33.495	0.523
699.500	430.619	80.003	19.996	103.142	19.696	33.023	0.517
700.000	430.876	80.004	19.995	103.142	19.706	32.298	0.506
700.500	431.158	80.002	19.994	103.142	19.713	31.752	0.518
701.000	431.385	80.003	19.995	103.145	19.725	30.896	0.524
701.500	431.686	80.004	19.996	103.147	19.731	30.496	0.519
702.000	431.938	80.004	19.996	103.147	19.741	29.731	0.540
702.500	432.173	80.003	19.995	103.147	19.748	29.270	0.520
703.000	432.442	80.002	19.995	103.148	19.755	28.713	0.496
703.500	432.687	80.004	19.995	103.148	19.762	28.214	0.509
704.000	432.967	80.004	19.996	103.146	19.771	27.619	0.519
704.500	433.195	80.003	19.996	103.147	19.776	27.239	0.517
705.000	433.491	80.003	19.995	103.149	19.780	26.958	0.516
705.500	433.725	80.004	19.995	103.149	19.792	26.066	0.527
706.000	433.951	80.004	19.995	103.147	19.798	25.607	0.495
706.500	434.249	80.004	19.995	103.148	19.803	25.245	0.492
707.000	434.462	80.004	19.995	103.152	19.813	24.571	0.517
707.500	434.730	80.003	19.994	103.152	19.815	24.390	0.496
708.000	435.003	80.003	19.995	103.152	19.820	24.043	0.511
708.500	435.253	80.005	19.996	103.153	19.829	23.410	0.532
709.000	435.506	80.007	19.994	103.157	19.833	23.097	0.514
709.500	435.771	80.005	19.996	103.154	19.836	22.922	0.511
710.000	436.027	80.004	19.994	103.154	19.846	22.176	0.520
710.500	436.282	80.006	19.994	103.156	19.851	21.794	0.516
711.000	436.536	80.005	19.995	103.162	19.856	21.444	0.510
711.500	436.796	80.005	19.996	103.161	19.859	21.201	0.512
712.000	437.063	80.004	19.996	103.157	19.863	20.946	0.520
712.500	437.314	80.005	19.995	103.154	19.868	20.548	0.522
713.000	437.577	80.005	19.995	103.153	19.876	19.975	0.516
713.500	437.779	80.005	19.995	103.153	19.880	19.715	0.489
714.000	438.056	80.005	19.995	103.153	19.882	19.587	0.472
714.500	438.323	80.006	19.995	103.159	19.888	19.133	0.512
715.000	438.576	80.005	19.995	103.163	19.891	18.879	0.532
715.500	438.860	80.005	19.995	103.164	19.895	18.615	0.529
716.000	439.096	80.004	19.994	103.160	19.903	18.077	0.529
716.500	439.340	80.005	19.996	103.161	19.902	18.136	0.500
717.000	439.591	80.006	19.996	103.162	19.908	17.707	0.488
717.500	439.874	80.006	19.995	103.164	19.912	17.389	0.514
718.000	440.112	80.006	19.996	103.169	19.915	17.161	0.527
718.500	440.339	80.005	19.996	103.172	19.918	16.938	0.493
719.000	440.610	80.004	19.995	103.170	19.924	16.536	0.482
719.500	440.846	80.006	19.996	103.167	19.927	16.316	0.503
720.000	441.108	80.005	19.995	103.167	19.932	15.920	0.502
720.500	441.332	80.007	19.995	103.167	19.934	15.831	0.492
721.000	441.621	80.005	19.996	103.168	19.936	15.680	0.500
721.500	441.872	80.004	19.995	103.171	19.943	15.112	0.526
722.000	442.149	80.004	19.994	103.174	19.942	15.188	0.534
722.500	442.397	80.004	19.996	103.169	19.945	15.031	0.527
723.000	442.673	80.005	19.996	103.166	19.951	14.570	0.525
723.500	442.891	80.004	19.995	103.164	19.953	14.452	0.509
724.000	443.153	80.003	19.995	103.164	19.953	14.458	0.487
724.500	443.422	80.003	19.995	103.165	19.957	14.171	0.505
725.000	443.655	80.003	19.997	103.169	19.961	13.817	0.516
725.500	443.921	80.003	19.995	103.171	19.964	13.624	0.501
726.000	444.189	80.003	19.996	103.173	19.966	13.504	0.517
726.500	444.419	80.003	19.996	103.171	19.968	13.342	0.516
727.000	444.679	80.002	19.996	103.169	19.971	13.108	0.494
727.500	444.921	80.004	19.996	103.171	19.971	13.116	0.496
728.000	445.174	80.002	19.996	103.170	19.970	13.191	0.498
728.500	445.420	80.002	19.996	103.169	19.974	12.935	0.497
729.000	445.690	80.002	19.997	103.170	19.978	12.620	0.508
729.500	445.953	80.003	19.996	103.168	19.980	12.484	0.525
730.000	446.207	80.003	19.997	103.167	19.980	12.468	0.525
730.500	446.448	80.003	19.996	103.169	19.985	12.117	0.506
731.000	446.687	80.003	19.996	103.169	19.989	11.816	0.488
731.500	446.945	80.003	19.997	103.170	19.989	11.814	0.489
732.000	447.230	80.002	19.996	103.171	19.989	11.791	0.520
732.500	447.467	80.002	19.997	103.166	19.992	11.592	0.533
733.000	447.768	80.002	19.995	103.163	19.996	11.332	0.530
733.500	447.998	80.002	19.996	103.164	19.994	11.458	0.534
734.000	448.245	80.002	19.995	103.162	19.998	11.143	0.504
734.500	448.499	80.001	19.996	103.165	19.999	11.099	0.490
735.000	448.762	80.002	19.996	103.167	20.000	11.016	0.509
735.500	449.037	80.003	19.996	103.170	20.001	10.936	0.527
736.000	449.285	80.001	19.996	103.165	20.002	10.894	0.531
736.500	449.531	80.001	19.995	103.163	20.003	10.819	0.509
737.000	449.797	80.002	19.996	103.163	20.004	10.721	0.503
737.500	450.036	80.004	19.995	103.163	20.006	10.566	0.508
738.000	450.322	80.002	19.995	103.159	20.009	10.357	0.514
738.500	450.550	80.003	19.995	103.166	20.009	10.387	0.519
739.000	450.823	80.003	19.993	103.168	20.012	10.166	0.508
739.500	451.061	80.002	19.995	103.164	20.012	10.144	0.506
740.000	451.322	80.002	19.995	103.166	20.011	10.195	0.505
740.500	451.614	80.003	19.995	103.168	20.013	10.075	0.526
741.000	451.821	80.003	19.995	103.165	20.016	9.890	0.526
741.500	452.104	80.001	19.995	103.163	20.018	9.756	0.494
742.000	452.314	80.003	19.994	103.163	20.016	9.843	0.491
742.500	452.595	80.002	19.995	103.164	20.018	9.756	0.492
743.000	452.842	80.002	19.995	103.166	20.020	9.560	0.510
743.500	453.096	80.002	19.993	103.166	20.015	9.915	0.515
744.000	453.360	80.004	19.993	103.167	20.017	9.767	0.509
744.500	453.582	80.003	19.994	103.168	20.020	9.564	0.502
745.000	453.874	80.003	19.994	103.167	20.021	9.522	0.500
745.500	454.132	80.003	19.995	103.163	20.018	9.693	0.532
746.000	454.390	80.003	19.996	103.160	20.021	9.537	0.533
746.500	454.657	80.003	19.995	103.163	20.022	9.401	0.520
747.000	454.890	80.003	19.994	103.164	20.021	9.492	0.513
747.500	455.157	80.004	19.996	103.162	20.023	9.332	0.500
748.000	455.422	80.004	19.996	103.165	20.022	9.433	0.516
748.500	455.692	80.003	19.995	103.172	20.025	9.215	0.534
749.000	455.922	80.002	19.995	103.171	20.026	9.153	0.518
749.500	456.191	80.003	19.995	103.171	20.024	9.284	0.500
750.000	456.423	80.003	19.995	103.172	20.026	9.116	0.500
750.500	456.696	80.003	19.994	103.168	20.024	9.264	0.503
751.000	456.918	80.003	19.995	103.164	20.024	9.299	0.500
751.500	457.204	80.001	19.995	103.163	20.026	9.142	0.501
752.000	457.457	80.003	19.994	103.162	20.026	9.144	0.523
752.500	457.724	80.004	19.995	103.162	20.023	9.395	0.529
753.000	458.017	80.003	19.995	103.166	20.027	9.066	0.540
753.500	458.220	80.002	19.996	103.169	20.027	9.039	0.528
754.000	458.520	80.003	19.995	103.172	20.023	9.370	0.499
754.500	458.759	80.002	19.995	103.175	20.024	9.317	0.521
755.000	459.031	80.002	19.996	103.180	20.024	9.286	0.525
755.500	459.303	80.004	19.995	103.177	20.024	9.309	0.527
756.000	459.573	80.002	19.996	103.172	20.024	9.302	0.543
756.500	459.772	80.002	19.995	103.169	20.025	9.218	0.506
757.000	460.047	80.002	19.995	103.162	20.024	9.259	0.471
757.500	460.266	80.002	19.995	103.160	20.021	9.521	0.483
758.000	460.530	80.001	19.995	103.160	20.022	9.450	0.489
758.500	460.761	80.001	19.995	103.164	20.023	9.336	0.489
759.000	461.050	80.003	19.994	103.166	20.024	9.314	0.508
759.500	461.291	80.001	19.994	103.169	20.023	9.356	0.525
760.000	461.553	80.001	19.996	103.166	20.025	9.218	0.517
760.500	461.786	80.002	19.995	103.169	20.028	9.010	0.498
761.000	462.047	80.000	19.995	103.169	20.026	9.130	0.494
761.500	462.350	80.002	19.994	103.166	20.026	9.169	0.529
762.000	462.599	80.002	19.995	103.163	20.026	9.173	0.558
762.500	462.806	80.002	19.995	103.168	20.025	9.198	0.504
763.000	463.076	80.001	19.994	103.168	20.025	9.184	0.466
763.500	463.327	80.002	19.994	103.164	20.025	9.181	0.498
764.000	463.595	80.001	19.994	103.164	20.025	9.223	0.520
764.500	463.823	80.002	19.994	103.168	20.026	9.136	0.508
765.000	464.079	80.002	19.994	103.169	20.027	9.038	0.490
765.500	464.348	80.003	19.994	103.170	20.023	9.356	0.505
766.000	464.544	80.005	19.994	103.174	20.024	9.264	0.495
766.500	464.811	80.003	19.995	103.172	20.023	9.355	0.464
767.000	465.075	80.003	19.994	103.172	20.028	9.018	0.497
767.500	465.334	80.004	19.996	103.167	20.023	9.331	0.527
768.000	465.539	80.001	19.994	103.162	20.023	9.365	0.493
768.500	465.822	80.004	19.995	103.159	20.025	9.246	0.477
769.000	466.064	80.004	19.995	103.162	20.020	9.549	0.507
769.500	466.299	80.005	19.995	103.160	20.019	9.665	0.501
770.000	466.579	80.004	19.995	103.162	20.021	9.529	0.496
770.500	466.851	80.004	19.995	103.162	20.021	9.493	0.534
771.000	467.078	80.005	19.994	103.164	20.022	9.415	0.526
771.500	467.319	80.005	19.995	103.168	20.021	9.503	0.484
772.000	467.618	80.004	19.995	103.172	20.020	9.589	0.504
772.500	467.846	80.005	19.995	103.169	20.020	9.579	0.533
773.000	468.087	80.006	19.995	103.168	20.023	9.387	0.498
773.500	468.362	80.006	19.994	103.164	20.018	9.721	0.492
774.000	468.631	80.004	19.994	103.156	20.019	9.615	0.530
774.500	468.878	80.004	19.993	103.149	20.018	9.694	0.530
775.000	469.122	80.005	19.994	103.148	20.019	9.640	0.504
775.500	469.357	80.005	19.994	103.146	20.020	9.563	0.485
776.000	469.603	80.004	19.992	103.152	20.018	9.749	0.480
776.500	469.924	80.004	19.995	103.159	20.019	9.652	0.524
777.000	470.134	80.004	19.995	103.166	20.019	9.660	0.549
777.500	470.401	80.005	19.995	103.170	20.017	9.761	0.504
778.000	470.680	80.005	19.995	103.173	20.016	9.862	0.512
778.500	470.922	80.005	19.995	103.173	20.018	9.755	0.533
779.000	471.178	80.005	19.996	103.171	20.018	9.702	0.510
779.500	471.415	80.005	19.994	103.167	20.015	9.913	0.495
780.000	471.649	80.004	19.994	103.162	20.016	9.881	0.482
780.500	471.910	80.005	19.994	103.164	20.019	9.676	0.483
781.000	472.174	80.004	19.994	103.163	20.016	9.831	0.510
781.500	472.412	80.005	19.995	103.158	20.019	9.636	0.513
782.000	472.661	80.004	19.995	103.159	20.015	9.951	0.494
782.500	472.941	80.006	19.994	103.158	20.016	9.888	0.508
783.000	473.162	80.004	19.994	103.152	20.018	9.744	0.515
783.500	473.434	80.005	19.995	103.152	20.016	9.882	0.497
784.000	473.682	80.004	19.995	103.154	20.016	9.874	0.507
784.500	473.929	80.004	19.996	103.151	20.013	10.050	0.508
785.000	474.232	80.005	19.995	103.151	20.016	9.870	0.522
785.500	474.502	80.004	19.995	103.151	20.015	9.945	0.561
786.000	474.725	80.004	19.994	103.150	20.014	10.036	0.533
786.500	474.982	80.003	19.996	103.150	20.011	10.256	0.487
787.000	475.224	80.005	19.994	103.151	20.011	10.219	0.490
787.500	475.459	80.004	19.995	103.151	20.015	9.937	0.488
788.000	475.732	80.003	19.996	103.153	20.014	10.004	0.492
788.500	475.989	80.005	19.996	103.155	20.015	9.916	0.519
789.000	476.241	80.003	19.996	103.158	20.014	9.986	0.519
789.500	476.471	80.004	19.995	103.159	20.014	10.046	0.495
790.000	476.706	80.004	19.994	103.159	20.013	10.089	0.474
790.500	476.989	80.004	19.996	103.159	20.015	9.932	0.492
791.000	477.271	80.004	19.995	103.155	20.013	10.061	0.541
791.500	477.476	80.005	19.995	103.154	20.011	10.241	0.526
792.000	477.738	80.005	19.994	103.151	20.013	10.057	0.477
792.500	478.010	80.004	19.995	103.150	20.011	10.234	0.501
793.000	478.265	80.004	19.995	103.148	20.015	9.931	0.530
793.500	478.541	80.005	19.995	103.149	20.013	10.083	0.529
794.000	478.776	80.004	19.996	103.146	20.016	9.892	0.521
794.500	479.006	80.005	19.994	103.147	20.015	9.933	0.488
795.000	479.275	80.004	19.995	103.147	20.013	10.097	0.482
795.500	479.532	80.005	19.995	103.146	20.014	10.024	0.513
796.000	479.781	80.007	19.995	103.145	20.013	10.099	0.516
796.500	480.038	80.005	19.995	103.145	20.015	9.935	0.506
797.000	480.283	80.006	19.994	103.146	20.015	9.941	0.504
797.500	480.534	80.004	19.995	103.146	20.015	9.945	0.499
798.000	480.804	80.005	19.996	103.147	20.016	9.874	0.509
798.500	481.028	80.005	19.995	103.146	20.017	9.807	0.508
799.000	481.292	80.005	19.994	103.145	20.015	9.938	0.491
799.500	481.537	80.006	19.994	103.145	20.018	9.733	0.498
800.000	481.795	80.005	19.995	103.145	20.017	9.826	0.506
800.500	482.058	80.006	19.996	103.147	20.017	9.765	0.512
801.000	482.298	80.006	19.995	103.147	20.021	9.534	0.512
801.500	482.539	80.007	19.996	103.147	20.021	9.507	0.492
802.000	482.796	80.006	19.994	103.147	20.016	9.834	0.489
802.500	483.072	80.005	19.994	103.146	20.022	9.460	0.515
803.000	483.331	80.006	19.994	103.144	20.020	9.596	0.534
803.500	483.539	80.006	19.994	103.143	20.021	9.482	0.501
804.000	483.804	80.005	19.994	103.143	20.022	9.423	0.470
804.500	484.061	80.004	19.995	103.143	20.024	9.290	0.498
805.000	484.289	80.006	19.994	103.144	20.025	9.239	0.504
805.500	484.541	80.005	19.995	103.144	20.026	9.153	0.482
806.000	484.802	80.005	19.994	103.144	20.023	9.383	0.496
806.500	485.064	80.005	19.994	103.145	20.025	9.184	0.518
807.000	485.312	80.004	19.995	103.145	20.024	9.290	0.517
807.500	485.555	80.006	19.995	103.145	20.024	9.288	0.500
808.000	485.864	80.002	19.994	103.145	20.024	9.252	0.521
808.500	486.090	80.004	19.994	103.146	20.027	9.042	0.543
809.000	486.373	80.003	19.995	103.146	20.027	9.077	0.522
809.500	486.595	80.002	19.994	103.147	20.026	9.130	0.507
810.000	486.862	80.003	19.994	103.149	20.029	8.914	0.497
810.500	487.109	80.001	19.994	103.151	20.031	8.808	0.502
811.000	487.386	80.006	19.996	103.152	20.031	8.758	0.519
811.500	487.621	80.001	19.994	103.154	20.033	8.620	0.518
812.000	487.873	80.003	19.995	103.154	20.034	8.560	0.499
812.500	488.125	80.002	19.995	103.154	20.033	8.627	0.495
813.000	488.387	80.003	19.995	103.158	20.038	8.306	0.509
813.500	488.640	80.004	19.996	103.158	20.038	8.280	0.515
814.000	488.874	80.004	19.996	103.160	20.037	8.335	0.501
814.500	489.179	80.005	19.995	103.161	20.038	8.244	0.513
815.000	489.396	80.005	19.995	103.161	20.040	8.147	0.530
815.500	489.659	80.005	19.995	103.158	20.038	8.264	0.501
816.000	489.891	80.004	19.994	103.159	20.043	7.898	0.488
816.500	490.142	80.002	19.996	103.160	20.044	7.845	0.490
817.000	490.438	80.002	19.995	103.160	20.044	7.825	0.515
817.500	490.656	80.002	19.995	103.158	20.046	7.725	0.531
818.000	490.908	80.003	19.996	103.156	20.047	7.611	0.491
818.500	491.177	80.001	19.995	103.153	20.046	7.690	0.495
819.000	491.448	80.002	19.996	103.149	20.048	7.575	0.531
819.500	491.682	80.002	19.996	103.150	20.049	7.504	0.523
820.000	491.918	80.004	19.995	103.151	20.049	7.467	0.487
820.500	492.181	80.004	19.996	103.151	20.053	7.226	0.485
821.000	492.439	80.002	19.995	103.152	20.051	7.328	0.510
821.500	492.686	80.002	19.996	103.154	20.048	7.565	0.513
822.000	492.915	80.003	19.996	103.154	20.050	7.377	0.490
822.500	493.187	80.003	19.995	103.154	20.055	7.062	0.489
823.000	493.441	80.002	19.996	103.157	20.054	7.123	0.514
823.500	493.724	80.001	19.995	103.159	20.054	7.106	0.531
824.000	493.997	80.003	19.997	103.158	20.058	6.859	0.547
824.500	494.251	80.003	19.995	103.157	20.059	6.736	0.541
825.000	494.529	80.001	19.996	103.156	20.061	6.624	0.529
825.500	494.744	80.004	19.995	103.152	20.059	6.769	0.512
826.000	495.015	80.003	19.995	103.150	20.064	6.391	0.489
826.500	495.249	80.005	19.996	103.153	20.065	6.333	0.496
827.000	495.536	80.003	19.996	103.154	20.064	6.417	0.514
827.500	495.776	80.002	19.996	103.156	20.065	6.317	0.524
828.000	496.047	80.003	19.996	103.161	20.066	6.278	0.519
828.500	496.283	80.002	19.995	103.163	20.066	6.248	0.509
829.000	496.527	80.003	19.995	103.161	20.065	6.318	0.493
829.500	496.794	80.002	19.996	103.162	20.066	6.262	0.495
830.000	497.056	80.002	19.995	103.162	20.068	6.073	0.520
830.500	497.266	80.003	19.995	103.159	20.068	6.081	0.501
831.000	497.561	80.004	19.996	103.158	20.072	5.840	0.489
831.500	497.837	80.003	19.995	103.155	20.074	5.679	0.538
832.000	498.055	80.002	19.995	103.153	20.071	5.874	0.532
832.500	498.339	80.000	19.994	103.152	20.075	5.612	0.498
833.000	498.578	80.001	19.995	103.150	20.074	5.697	0.513
833.500	498.835	80.005	19.995	103.149	20.075	5.588	0.510
834.000	499.072	80.003	19.994	103.151	20.075	5.598	0.495
834.500	499.316	80.005	19.994	103.151	20.077	5.474	0.488
835.000	499.608	80.005	19.994	103.150	20.080	5.227	0.508
835.500	499.833	80.004	19.994	103.154	20.082	5.121	0.526
836.000	500.087	80.003	19.994	103.156	20.082	5.096	0.498
836.500	500.334	80.002	19.995	103.156	20.083	5.056	0.491
837.000	500.604	80.004	19.995	103.159	20.085	4.893	0.509
837.500	500.845	80.001	19.995	103.164	20.086	4.788	0.514
838.000	501.154	80.001	19.995	103.166	20.085	4.900	0.531
838.500	501.393	80.003	19.996	103.170	20.085	4.867	0.549
839.000	501.649	80.003	19.995	103.173	20.088	4.638	0.521
839.500	501.903	80.003	19.995	103.175	20.087	4.711	0.503
840.000	502.158	80.003	19.994	103.176	20.085	4.873	0.510
840.500	502.388	80.003	19.995	103.173	20.087	4.719	0.497
841.000	502.647	80.003	19.996	103.173	20.092	4.373	0.487
841.500	502.917	80.004	19.996	103.169	20.088	4.652	0.509
842.000	503.125	80.002	19.995	103.163	20.091	4.473	0.503
842.500	503.356	80.003	19.995	103.163	20.094	4.201	0.459
843.000	503.635	80.001	19.995	103.165	20.092	4.400	0.474
843.500	503.887	80.001	19.995	103.165	20.096	4.112	0.521
844.000	504.154	80.003	19.994	103.170	20.094	4.252	0.525
844.500	504.417	80.003	19.994	103.170	20.093	4.282	0.525
845.000	504.663	80.001	19.995	103.168	20.091	4.405	0.519
845.500	504.907	80.002	19.996	103.164	20.092	4.339	0.499
846.000	505.142	79.999	19.994	103.162	20.093	4.294	0.484
846.500	505.439	80.004	19.994	103.161	20.091	4.412	0.505
847.000	505.677	80.001	19.995	103.164	20.093	4.270	0.533
847.500	505.922	80.000	19.994	103.164	20.095	4.132	0.509
848.000	506.198	80.001	19.995	103.163	20.097	4.022	0.502
848.500	506.469	80.003	19.995	103.160	20.092	4.354	0.534
849.000	506.698	80.001	19.995	103.159	20.094	4.227	0.524
849.500	506.966	80.003	19.995	103.159	20.095	4.172	0.499
850.000	507.184	80.002	19.996	103.158	20.096	4.065	0.491
850.500	507.481	80.004	19.996	103.157	20.097	3.979	0.501
851.000	507.724	80.003	19.995	103.158	20.096	4.109	0.528
851.500	507.961	80.004	19.996	103.158	20.098	3.926	0.510
852.000	508.225	80.003	19.995	103.160	20.098	3.947	0.490
852.500	508.508	80.002	19.995	103.157	20.097	4.043	0.524
853.000	508.758	80.005	19.996	103.161	20.098	3.917	0.540
853.500	509.033	80.004	19.994	103.164	20.100	3.823	0.529
854.000	509.286	80.004	19.995	103.159	20.101	3.711	0.527
854.500	509.534	80.004	19.994	103.153	20.099	3.872	0.515
855.000	509.783	80.005	19.996	103.153	20.100	3.762	0.499
855.500	510.054	80.005	19.995	103.150	20.099	3.860	0.508
856.000	510.285	80.006	19.996	103.147	20.099	3.880	0.510
856.500	510.539	80.004	19.995	103.151	20.100	3.762	0.493
857.000	510.801	80.003	19.995	103.155	20.100	3.817	0.501
857.500	511.054	80.004	19.996	103.157	20.098	3.931	0.515
858.000	511.327	80.004	19.995	103.157	20.097	4.038	0.520
858.500	511.569	80.006	19.995	103.155	20.098	3.967	0.521
859.000	511.805	80.006	19.995	103.154	20.099	3.884	0.497
859.500	512.055	80.004	19.995	103.151	20.099	3.868	0.481
860.000	512.335	80.005	19.995	103.155	20.099	3.854	0.507
860.500	512.536	80.006	19.996	103.159	20.100	3.766	0.506
861.000	512.802	80.005	19.994	103.165	20.099	3.859	0.474
861.500	513.097	80.003	19.995	103.167	20.098	3.928	0.514
862.000	513.326	80.001	19.994	103.166	20.102	3.664	0.543
862.500	513.597	80.005	19.994	103.163	20.098	3.920	0.512
863.000	513.854	80.003	19.995	103.158	20.103	3.604	0.514
863.500	514.115	80.005	19.995	103.153	20.102	3.677	0.523
864.000	514.398	80.001	19.995	103.153	20.103	3.565	0.531
864.500	514.680	80.005	19.993	103.159	20.103	3.567	0.554
865.000	514.935	80.003	19.995	103.158	20.104	3.522	0.551
865.500	515.214	80.005	19.994	103.160	20.103	3.600	0.536
866.000	515.454	80.002	19.994	103.162	20.104	3.518	0.527
866.500	515.733	80.004	19.994	103.161	20.103	3.545	0.519
867.000	515.964	80.005	19.995	103.161	20.104	3.519	0.514
867.500	516.227	80.002	19.995	103.162	20.103	3.547	0.502
868.000	516.477	80.002	19.995	103.162	20.103	3.577	0.504
868.500	516.720	80.004	19.995	103.160	20.101	3.703	0.503
869.000	517.008	80.001	19.994	103.159	20.101	3.721	0.512
869.500	517.281	80.005	19.994	103.155	20.103	3.602	0.546
870.000	517.488	80.003	19.994	103.153	20.101	3.750	0.521
870.500	517.768	80.005	19.995	103.154	20.100	3.827	0.483
871.000	517.997	80.004	19.995	103.155	20.101	3.693	0.497
871.500	518.237	80.005	19.995	103.159	20.102	3.661	0.489
872.000	518.518	80.004	19.994	103.164	20.102	3.659	0.495
872.500	518.778	80.004	19.995	103.167	20.101	3.744	0.531
873.000	519.035	80.003	19.995	103.168	20.100	3.801	0.529
873.500	519.296	80.004	19.995	103.168	20.103	3.609	0.518
874.000	519.551	80.005	19.994	103.163	20.103	3.577	0.517
874.500	519.807	80.004	19.993	103.159	20.100	3.788	0.514
875.000	520.079	80.004	19.995	103.162	20.103	3.552	0.520
875.500	520.329	80.006	19.994	103.163	20.103	3.597	0.525
876.000	520.603	80.004	19.994	103.162	20.101	3.731	0.523
876.500	520.919	80.004	19.994	103.160	20.102	3.680	0.557
877.000	521.156	80.003	19.994	103.158	20.102	3.672	0.572
877.500	521.412	80.003	19.993	103.153	20.104	3.496	0.523
878.000	521.642	80.003	19.995	103.153	20.103	3.593	0.489
878.500	521.926	80.003	19.996	103.156	20.103	3.553	0.500
879.000	522.197	80.005	19.994	103.159	20.103	3.597	0.534
879.500	522.429	80.004	19.994	103.160	20.102	3.662	0.529
880.000	522.667	80.005	19.995	103.160	20.104	3.532	0.487
880.500	522.939	80.004	19.995	103.157	20.102	3.611	0.490
881.000	523.184	80.003	19.993	103.153	20.103	3.589	0.514
881.500	523.448	80.005	19.994	103.153	20.105	3.429	0.513
882.000	523.706	80.004	19.994	103.155	20.103	3.591	0.515
882.500	523.953	80.005	19.995	103.154	20.104	3.492	0.513
883.000	524.207	80.004	19.994	103.156	20.101	3.701	0.503
883.500	524.493	80.003	19.995	103.160	20.102	3.682	0.520
884.000	524.726	80.004	19.994	103.162	20.106	3.325	0.529
884.500	524.975	80.006	19.995	103.165	20.106	3.380	0.500
885.000	525.224	80.005	19.996	103.169	20.102	3.632	0.490
885.500	525.467	80.003	19.994	103.174	20.107	3.307	0.495
886.000	525.756	80.006	19.996	103.176	20.102	3.616	0.512
886.500	525.991	80.003	19.994	103.177	20.103	3.557	0.528
887.000	526.248	80.003	19.994	103.174	20.104	3.526	0.508
887.500	526.547	80.004	19.995	103.169	20.104	3.510	0.524
888.000	526.757	80.003	19.994	103.166	20.101	3.753	0.533
888.500	527.016	80.003	19.995	103.164	20.102	3.646	0.489
889.000	527.294	80.005	19.996	103.162	20.102	3.628	0.503
889.500	527.513	80.003	19.995	103.165	20.103	3.557	0.517
890.000	527.791	80.002	19.996	103.170	20.102	3.636	0.497
890.500	528.062	80.003	19.995	103.173	20.102	3.671	0.523
891.000	528.291	80.002	19.994	103.171	20.101	3.734	0.524
891.500	528.553	80.003	19.996	103.168	20.102	3.626	0.495
892.000	528.799	80.004	19.995	103.165	20.103	3.595	0.499
892.500	529.078	80.002	19.995	103.166	20.102	3.679	0.517
893.000	529.355	80.003	19.994	103.166	20.105	3.425	0.541
893.500	529.579	80.001	19.995	103.171	20.105	3.403	0.528
894.000	529.864	80.000	19.995	103.172	20.104	3.502	0.505
894.500	530.100	80.003	19.995	103.169	20.103	3.543	0.516
895.000	530.365	80.000	19.995	103.167	20.100	3.805	0.511
895.500	530.648	80.001	19.994	103.160	20.103	3.566	0.524
896.000	530.867	80.001	19.996	103.156	20.103	3.608	0.525
896.500	531.126	80.001	19.997	103.159	20.103	3.590	0.490
897.000	531.405	80.001	19.995	103.165	20.102	3.635	0.508
897.500	531.645	80.001	19.997	103.170	20.105	3.401	0.528
898.000	531.915	80.003	19.996	103.176	20.105	3.419	0.514
898.500	532.130	80.003	19.995	103.177	20.104	3.476	0.498
899.000	532.421	80.002	19.995	103.172	20.104	3.490	0.496
899.500	532.669	80.003	19.993	103.165	20.102	3.644	0.522
900.000	532.915	80.000	19.995	103.157	20.101	3.695	0.516
900.500	533.168	80.004	19.995	103.154	20.102	3.638	0.496
901.000	533.445	80.002	19.995	103.154	20.103	3.606	0.514
901.500	533.716	80.005	19.996	103.157	20.107	3.273	0.539
902.000	533.942	80.003	19.995	103.158	20.101	3.710	0.523
902.500	534.214	80.004	19.994	103.159	20.103	3.551	0.498
903.000	534.457	80.002	19.995	103.161	20.104	3.490	0.507
903.500	534.707	80.003	19.995	103.158	20.103	3.583	0.504
904.000	534.996	80.003	19.995	103.156	20.104	3.498	0.516
904.500	535.262	80.003	19.996	103.155	20.103	3.604	0.547
905.000	535.495	80.003	19.994	103.155	20.104	3.531	0.527
905.500	535.760	80.004	19.996	103.149	20.104	3.476	0.499
906.000	535.996	80.002	19.994	103.146	20.103	3.545	0.500
906.500	536.277	80.004	19.994	103.143	20.102	3.628	0.509
907.000	536.542	80.002	19.995	103.145	20.105	3.415	0.531
907.500	536.795	80.003	19.996	103.144	20.104	3.525	0.532
908.000	537.051	80.003	19.995	103.147	20.102	3.616	0.514
908.500	537.293	80.002	19.995	103.155	20.105	3.395	0.503
909.000	537.565	80.002	19.995	103.159	20.106	3.352	0.506
909.500	537.826	80.003	19.995	103.164	20.107	3.318	0.524
910.000	538.028	80.002	19.996	103.166	20.107	3.306	0.498
910.500	538.334	80.003	19.995	103.162	20.105	3.425	0.485
911.000	538.561	80.003	19.995	103.156	20.105	3.419	0.520
911.500	538.829	80.003	19.996	103.153	20.106	3.366	0.514
912.000	539.092	80.003	19.994	103.147	20.105	3.448	0.513
912.500	539.339	80.003	19.996	103.148	20.104	3.519	0.520
913.000	539.599	80.002	19.996	103.149	20.106	3.349	0.508
913.500	539.847	80.002	19.995	103.150	20.106	3.355	0.507
914.000	540.062	80.003	19.995	103.154	20.107	3.266	0.486
914.500	540.355	80.003	19.996	103.159	20.107	3.315	0.486
915.000	540.601	80.002	19.995	103.159	20.107	3.292	0.524
915.500	540.882	80.004	19.996	103.157	20.108	3.195	0.533
916.000	541.110	80.003	19.996	103.155	20.103	3.562	0.518
916.500	541.374	80.002	19.995	103.148	20.108	3.247	0.500
917.000	541.610	80.000	19.996	103.147	20.105	3.423	0.496
917.500	541.880	80.003	19.995	103.146	20.107	3.286	0.503
918.000	542.127	80.002	19.996	103.148	20.106	3.329	0.511
918.500	542.373	80.000	19.995	103.149	20.106	3.330	0.505
919.000	542.641	79.999	19.995	103.148	20.108	3.204	0.503
919.500	542.916	80.003	19.994	103.146	20.105	3.417	0.528
920.000	543.159	80.003	19.996	103.144	20.108	3.224	0.531
920.500	543.424	80.003	19.997	103.143	20.105	3.462	0.513
921.000	543.658	80.003	19.996	103.142	20.109	3.163	0.503
921.500	543.886	80.003	19.996	103.142	20.106	3.350	0.481
922.000	544.166	80.002	19.994	103.142	20.104	3.533	0.485
922.500	544.399	80.003	19.996	103.152	20.106	3.370	0.510
923.000	544.681	80.001	19.995	103.143	20.106	3.342	0.514
923.500	544.944	80.001	19.995	103.127	20.107	3.297	0.530
924.000	545.175	80.002	19.995	103.117	20.108	3.206	0.520
924.500	545.438	80.002	19.995	103.111	20.106	3.364	0.494
925.000	545.662	80.003	19.995	103.101	20.105	3.439	0.491
925.500	545.929	80.002	19.995	103.110	20.108	3.222	0.489
926.000	546.211	80.001	19.995	103.136	20.104	3.488	0.520
926.500	546.461	80.004	19.996	103.179	20.106	3.348	0.541
927.000	546.694	80.002	19.995	103.196	20.108	3.220	0.507
927.500	546.981	80.003	19.995	103.199	20.107	3.261	0.501
928.000	547.191	80.002	19.995	103.202	20.107	3.289	0.509
928.500	547.500	80.004	19.994	103.193	20.106	3.372	0.508
929.000	547.760	80.002	19.995	103.163	20.108	3.244	0.544
929.500	547.965	80.002	19.996	103.152	20.109	3.171	0.517
930.000	548.279	80.003	19.995	103.150	20.108	3.244	0.492
930.500	548.474	80.004	19.995	103.149	20.108	3.220	0.514
931.000	548.774	80.003	19.995	103.148	20.107	3.299	0.502
931.500	549.029	80.003	19.995	103.148	20.110	3.065	0.525
932.000	549.289	80.005	19.994	103.148	20.110	3.086	0.535
932.500	549.529	80.002	19.996	103.148	20.109	3.153	0.507
933.000	549.783	80.003	19.995	103.146	20.109	3.173	0.497
933.500	550.023	80.004	19.995	103.146	20.107	3.260	0.495
934.000	550.251	80.003	19.994	103.145	20.108	3.220	0.481
934.500	550.544	80.004	19.994	103.144	20.108	3.185	0.494
935.000	550.817	80.003	19.994	103.146	20.109	3.163	0.543
935.500	551.064	80.004	19.994	103.154	20.111	3.010	0.543
936.000	551.310	80.005	19.995	103.159	20.105	3.425	0.507
936.500	551.587	80.004	19.995	103.159	20.109	3.130	0.508
937.000	551.808	80.004	19.994	103.159	20.107	3.273	0.511
937.500	552.080	80.004	19.995	103.158	20.110	3.051	0.495
938.000	552.308	80.004	19.995	103.153	20.110	3.033	0.497
938.500	552.575	80.005	19.994	103.150	20.110	3.076	0.498
939.000	552.810	80.003	19.994	103.154	20.108	3.177	0.498
939.500	553.075	80.003	19.994	103.154	20.109	3.114	0.501
940.000	553.334	80.004	19.994	103.155	20.110	3.076	0.512
940.500	553.596	80.004	19.993	103.159	20.110	3.065	0.523
941.000	553.880	80.006	19.995	103.160	20.107	3.303	0.534
941.500	554.144	80.006	19.994	103.160	20.111	2.976	0.547
942.000	554.366	80.005	19.994	103.159	20.109	3.139	0.516
942.500	554.618	80.004	19.993	103.160	20.108	3.236	0.480
943.000	554.912	80.004	19.994	103.156	20.110	3.049	0.510
943.500	555.135	80.002	19.994	103.156	20.110	3.072	0.532
944.000	555.394	80.006	19.994	103.154	20.108	3.216	0.500
944.500	555.646	80.005	19.995	103.154	20.108	3.226	0.497
945.000	555.871	80.003	19.995	103.156	20.105	3.394	0.494
945.500	556.163	80.004	19.995	103.155	20.107	3.289	0.497
946.000	556.415	80.004	19.994	103.154	20.106	3.340	0.530
946.500	556.647	80.002	19.994	103.158	20.108	3.228	0.514
947.000	556.931	80.004	19.994	103.164	20.106	3.350	0.500
947.500	557.169	80.006	19.995	103.161	20.106	3.360	0.520
948.000	557.426	80.002	19.994	103.159	20.106	3.348	0.509
948.500	557.678	80.003	19.994	103.159	20.105	3.429	0.502
949.000	557.938	80.003	19.995	103.156	20.104	3.480	0.510
949.500	558.197	80.003	19.994	103.156	20.104	3.511	0.515
950.000	558.472	80.003	19.995	103.159	20.106	3.366	0.527
950.500	558.707	80.005	19.995	103.160	20.102	3.638	0.522
951.000	558.973	80.005	19.994	103.158	20.104	3.516	0.505
951.500	559.220	80.003	19.994	103.155	20.104	3.502	0.507
952.000	559.496	80.005	19.993	103.148	20.105	3.437	0.518
952.500	559.719	80.003	19.996	103.146	20.102	3.626	0.511
953.000	559.987	80.003	19.994	103.147	20.103	3.561	0.495
953.500	560.228	80.003	19.995	103.149	20.104	3.484	0.500
954.000	560.503	80.002	19.995	103.149	20.110	3.055	0.513
954.500	560.756	80.005	19.994	103.153	20.103	3.551	0.522
955.000	561.018	80.002	19.995	103.157	20.105	3.419	0.521
955.500	561.285	80.003	19.995	103.163	20.105	3.462	0.522
956.000	561.507	80.003	19.994	103.163	20.104	3.517	0.509
956.500	561.735	80.003	19.995	103.162	20.109	3.121	0.469
957.000	562.008	80.003	19.994	103.161	20.107	3.255	0.476
957.500	562.265	80.004	19.995	103.161	20.106	3.326	0.516
958.000	562.537	80.005	19.994	103.156	20.110	3.102	0.530
958.500	562.786	80.003	19.993	103.156	20.107	3.303	0.525
959.000	563.030	80.005	19.994	103.156	20.106	3.322	0.507
959.500	563.255	80.006	19.995	103.155	20.109	3.145	0.481
960.000	563.534	80.006	19.995	103.151	20.107	3.295	0.486
960.500	563.790	80.007	19.995	103.149	20.108	3.210	0.519
961.000	564.034	80.006	19.993	103.150	20.105	3.403	0.517
961.500	564.243	80.007	19.995	103.152	20.107	3.265	0.476
962.000	564.528	80.005	19.992	103.155	20.105	3.430	0.473
962.500	564.750	80.005	19.992	103.157	20.106	3.387	0.500
963.000	564.996	80.006	19.991	103.159	20.106	3.379	0.488
963.500	565.276	80.005	19.994	103.158	20.107	3.301	0.497
964.000	565.488	80.007	19.995	103.157	20.108	3.178	0.509
964.500	565.754	80.006	19.994	103.157	20.109	3.154	0.485
965.000	565.995	80.006	19.994	103.156	20.106	3.353	0.493
965.500	566.265	80.007	19.997	103.152	20.107	3.299	0.509
966.000	566.518	80.004	19.992	103.152	20.107	3.270	0.517
966.500	566.788	80.006	19.994	103.151	20.110	3.041	0.523
967.000	567.018	80.006	19.994	103.148	20.111	2.987	0.511
967.500	567.289	80.005	19.995	103.146	20.106	3.330	0.500
968.000	567.545	80.008	19.998	103.145	20.112	2.910	0.514
968.500	567.780	80.006	19.994	103.146	20.111	2.989	0.509
969.000	568.046	80.007	19.993	103.146	20.110	3.065	0.496
969.500	568.303	80.003	19.994	103.147	20.111	3.027	0.512
970.000	568.550	80.004	19.993	103.146	20.107	3.297	0.514
970.500	568.822	80.006	19.995	103.147	20.111	3.025	0.512
971.000	569.080	80.005	19.994	103.145	20.110	3.080	0.524
971.500	569.317	80.006	19.994	103.144	20.110	3.059	0.513
972.000	569.562	80.004	19.994	103.143	20.107	3.281	0.489
972.500	569.810	80.005	19.994	103.142	20.109	3.124	0.488
973.000	570.068	80.006	19.995	103.142	20.111	2.976	0.499
973.500	570.346	80.004	19.995	103.142	20.110	3.082	0.521
974.000	570.588	80.003	19.994	103.149	20.109	3.120	0.528
974.500	570.832	80.002	19.995	103.146	20.111	2.964	0.503
975.000	571.068	80.003	19.996	103.129	20.108	3.205	0.483
975.500	571.350	80.002	19.995	103.115	20.110	3.043	0.498
976.000	571.600	80.003	19.996	103.108	20.108	3.224	0.525
976.500	571.815	80.003	19.995	103.101	20.109	3.159	0.499
977.000	572.080	80.004	19.996	103.108	20.109	3.122	0.473
977.500	572.364	80.004	19.997	103.157	20.110	3.096	0.514
978.000	572.595	80.002	19.994	103.187	20.111	2.982	0.532
978.500	572.870	80.003	19.996	103.201	20.110	3.037	0.511
979.000	573.133	80.001	19.994	103.207	20.110	3.051	0.522
979.500	573.428	80.004	19.995	103.205	20.111	2.990	0.548
980.000	573.676	80.004	19.994	103.175	20.112	2.893	0.550
980.500	573.947	80.003	19.996	103.160	20.112	2.905	0.530
981.000	574.197	80.003	19.996	103.154	20.110	3.041	0.520
981.500	574.445	80.004	19.993	103.151	20.109	3.135	0.510
982.000	574.720	80.003	19.995	103.152	20.112	2.946	0.511
982.500	575.005	80.002	19.995	103.156	20.113	2.869	0.542
983.000	575.225	80.002	19.995	103.158	20.109	3.106	0.533
983.500	575.483	80.004	19.996	103.158	20.111	3.002	0.491
984.000	575.731	80.002	19.996	103.161	20.113	2.878	0.491
984.500	576.008	80.003	19.995	103.161	20.113	2.882	0.515
985.000	576.240	80.004	19.995	103.161	20.112	2.888	0.517
985.500	576.507	80.004	19.994	103.160	20.113	2.841	0.504
986.000	576.747	80.002	19.995	103.161	20.111	3.024	0.503
986.500	576.984	80.003	19.996	103.161	20.111	3.031	0.492
987.000	577.258	80.003	19.995	103.160	20.116	2.661	0.494
987.500	577.496	80.002	19.995	103.160	20.112	2.944	0.511
988.000	577.773	80.004	19.994	103.159	20.115	2.704	0.513
988.500	578.021	80.004	19.997	103.159	20.113	2.840	0.520
989.000	578.284	80.001	19.994	103.153	20.118	2.493	0.518
989.500	578.541	80.005	19.995	103.150	20.116	2.623	0.516
990.000	578.795	80.003	19.991	103.150	20.118	2.513	0.516
990.500	579.012	80.002	19.996	103.149	20.114	2.806	0.491
991.000	579.256	80.003	19.997	103.148	20.115	2.714	0.466
991.500	579.533	80.000	19.994	103.150	20.113	2.852	0.490
992.000	579.770	80.006	19.995	103.151	20.112	2.944	0.517
992.500	580.018	80.003	19.997	103.148	20.111	3.021	0.500
993.000	580.285	80.003	19.996	103.149	20.114	2.810	0.500
993.500	580.535	80.003	19.995	103.151	20.115	2.702	0.515
994.000	580.799	80.003	19.997	103.153	20.116	2.600	0.516
994.500	581.034	80.003	19.995	103.159	20.111	2.964	0.507
995.000	581.283	80.001	19.996	103.165	20.116	2.606	0.491
995.500	581.539	80.004	19.995	103.170	20.113	2.842	0.494
996.000	581.807	80.004	19.996	103.175	20.117	2.558	0.515
996.500	582.058	80.002	19.997	103.173	20.115	2.722	0.521
997.000	582.325	80.003	19.995	103.168	20.117	2.570	0.518
997.500	582.549	80.003	19.995	103.165	20.118	2.475	0.505
998.000	582.823	80.003	19.994	103.162	20.114	2.800	0.495
998.500	583.063	80.001	19.993	103.155	20.117	2.539	0.506
999.000	583.326	80.003	19.994	103.152	20.115	2.736	0.508
999.500	583.568	80.002	19.996	103.152	20.115	2.724	0.504
1000.000	583.839	80.002	19.998	103.151	20.112	2.905	0.509
1000.500	584.089	80.001	19.994	103.149	20.111	3.027	0.517
1001.000	584.342	80.002	19.997	103.150	20.111	2.962	0.512
1001.500	584.566	80.001	19.994	103.150	20.113	2.842	0.490
1002.000	584.841	80.004	19.997	103.149	20.116	2.665	0.488
1002.500	585.114	80.002	19.996	103.147	20.112	2.941	0.523
1003.000	585.363	80.002	19.996	103.151	20.116	2.637	0.534
1003.500	585.622	80.004	19.994	103.151	20.114	2.767	0.515
1004.000	585.904	80.003	19.997	103.153	20.116	2.629	0.524
1004.500	586.117	80.002	19.994	103.153	20.115	2.716	0.518
1005.000	586.347	80.000	19.997	103.153	20.111	2.970	0.469
1005.500	586.617	80.003	19.996	103.150	20.112	2.956	0.472
1006.000	586.875	80.003	19.996	103.149	20.112	2.887	0.514
1006.500	587.110	80.000	19.995	103.147	20.113	2.868	0.510
1007.000	587.356	80.002	19.995	103.147	20.111	2.970	0.487
1007.500	587.623	79.999	19.997	103.147	20.114	2.751	0.498
1008.000	587.857	80.001	19.996	103.146	20.114	2.755	0.507
1008.500	588.149	80.001	19.995	103.146	20.112	2.942	0.514
1009.000	588.387	80.002	19.995	103.146	20.111	2.988	0.528
1009.500	588.643	80.001	19.995	103.147	20.114	2.808	0.512
1010.000	588.862	80.003	19.998	103.150	20.113	2.848	0.484
1010.500	589.116	80.004	19.997	103.150	20.114	2.765	0.474
1011.000	589.417	80.001	19.997	103.152	20.115	2.735	0.514
1011.500	589.673	80.001	19.996	103.153	20.117	2.560	0.556
1012.000	589.902	80.002	19.996	103.156	20.113	2.824	0.521
1012.500	590.149	80.002	19.997	103.160	20.114	2.755	0.480
1013.000	590.393	80.000	19.995	103.160	20.115	2.708	0.483
1013.500	590.688	80.002	19.996	103.163	20.114	2.793	0.515
1014.000	590.883	80.002	19.996	103.161	20.113	2.844	0.515
1014.500	591.157	80.003	19.996	103.156	20.114	2.801	0.480
1015.000	591.424	80.002	19.994	103.149	20.114	2.813	0.505
1015.500	591.676	80.003	19.997	103.148	20.114	2.807	0.530
1016.000	591.896	80.002	19.993	103.145	20.111	3.005	0.495
1016.500	592.186	80.002	19.995	103.146	20.112	2.915	0.491
1017.000	592.420	80.003	19.995	103.148	20.115	2.672	0.517
1017.500	592.720	80.003	19.997	103.152	20.113	2.862	0.529
1018.000	592.938	80.004	19.995	103.154	20.113	2.834	0.526
1018.500	593.189	80.003	19.996	103.156	20.116	2.645	0.493
1019.000	593.444	80.002	19.995	103.156	20.110	3.088	0.488
1019.500	593.679	80.004	19.995	103.154	20.116	2.661	0.499
1020.000	593.973	80.004	19.995	103.151	20.114	2.745	0.510
1020.500	594.206	80.002	19.995	103.148	20.116	2.664	0.528
1021.000	594.470	80.003	19.994	103.147	20.112	2.897	0.512
1021.500	594.759	80.003	19.994	103.146	20.114	2.800	0.525
1022.000	594.973	80.004	19.994	103.146	20.115	2.741	0.528
1022.500	595.215	80.005	19.993	103.145	20.112	2.942	0.480
1023.000	595.498	80.005	19.994	103.146	20.113	2.826	0.491
1023.500	595.679	80.005	19.993	103.146	20.115	2.706	0.494
1024.000	595.976	80.004	19.994	103.147	20.114	2.743	0.471
1024.499	596.212	80.005	19.996	103.149	20.114	2.791	0.506
1024.999	596.468	80.007	19.995	103.153	20.114	2.765	0.512
1025.499	596.733	80.004	19.994	103.155	20.115	2.690	0.507
1025.999	597.018	80.004	19.994	103.157	20.112	2.932	0.535
1026.499	597.224	80.004	19.995	103.158	20.112	2.891	0.520
1026.999	597.513	80.002	19.995	103.156	20.113	2.848	0.493
1027.499	597.716	80.005	19.995	103.152	20.113	2.867	0.494
1027.999	597.995	80.003	19.995	103.149	20.112	2.958	0.487
1028.499	598.290	80.003	19.996	103.148	20.113	2.846	0.528
1028.999	598.480	80.005	19.996	103.146	20.117	2.576	0.529
1029.499	598.744	80.005	19.993	103.146	20.114	2.755	0.469
1029.999	598.990	80.004	19.994	103.146	20.115	2.694	0.482
1030.499	599.231	80.005	19.994	103.145	20.112	2.915	0.498
1030.999	599.480	80.004	19.994	103.145	20.115	2.708	0.488
1031.500	599.749	80.004	19.996	103.145	20.115	2.678	0.504
1032.000	599.980	80.004	19.996	103.144	20.113	2.883	0.510
1032.499	600.230	80.004	19.996	103.144	20.113	2.852	0.491
1032.999	600.448	80.004	19.993	103.144	20.113	2.879	0.474
1033.500	600.708	80.005	19.995	103.146	20.114	2.800	0.473
1034.000	601.023	80.004	19.996	103.150	20.115	2.733	0.526
1034.499	601.254	80.005	19.995	103.153	20.115	2.722	0.560
1034.999	601.484	80.003	19.993	103.153	20.113	2.822	0.504
1035.499	601.745	80.004	19.994	103.154	20.116	2.637	0.476
1035.999	601.986	80.005	19.996	103.151	20.115	2.722	0.496
1036.499	602.237	80.003	19.993	103.147	20.116	2.657	0.497
1036.999	602.483	80.004	19.995	103.145	20.118	2.503	0.495
1037.499	602.752	80.004	19.994	103.146	20.112	2.942	0.506
1037.999	603.021	80.004	19.994	103.146	20.115	2.670	0.526
1038.499	603.225	80.004	19.994	103.148	20.113	2.857	0.506
1038.999	603.481	80.005	19.995	103.149	20.114	2.775	0.467
