Repository: ulfsri/fsri_materials_database

# Materials and Products Database

## 01_Data

Raw data generated from each apparatus are included here in plain-text format. The data is organized first by material, next by the short name of test apparatus used, and where applicable additional filtering by test settings.

### material.json

Each material directory contains a json file of the same name as the material. This file links the data stored in the repository as well as data and graphs produced by the accompanying scripts (__02_Scripts__) to the respective landing page for the material on the front-end website.

File: 01_Data/Memory_Foam_Carpet_Pad/MCC/Memory_Foam_Carpet_Pad_MCC_30K_min_211102_R3.txt (part 3 of 4)
T Correction Coefficients:	0	1.024463	0
Time Shift (s):	14
*
Time (s)	Temperature (C)	N2 flow rate (cc/min)	O2 flow rate (cc/min)	Flow Rate (cc/min)	Oxygen (%)	HRR (W/g)	Heating rate (C/s)
690.500	419.722	80.006	19.997	103.102	19.172	73.397	0.523
691.000	419.947	80.007	19.995	103.102	19.187	72.259	0.509
691.500	420.191	80.006	19.995	103.102	19.203	71.073	0.478
692.000	420.446	80.006	19.995	103.106	19.219	69.901	0.484
692.500	420.711	80.006	19.997	103.105	19.234	68.743	0.509
693.000	420.962	80.005	19.996	103.105	19.247	67.770	0.518
693.500	421.219	80.006	19.994	103.104	19.262	66.609	0.512
694.000	421.451	80.005	19.997	103.104	19.279	65.319	0.498
694.500	421.685	80.004	19.997	103.099	19.291	64.440	0.478
695.000	421.976	80.005	19.995	103.099	19.304	63.469	0.495
695.500	422.192	80.005	19.995	103.099	19.320	62.265	0.515
696.000	422.412	80.005	19.995	103.100	19.332	61.335	0.472
696.500	422.674	80.005	19.996	103.103	19.343	60.463	0.459
697.000	422.911	80.006	19.996	103.107	19.360	59.172	0.491
697.500	423.128	80.005	19.995	103.108	19.370	58.485	0.477
698.000	423.378	80.005	19.995	103.107	19.382	57.561	0.460
698.500	423.640	80.003	19.993	103.106	19.398	56.312	0.489
699.000	423.891	80.006	19.996	103.103	19.405	55.786	0.513
699.500	424.139	80.005	19.996	103.101	19.421	54.597	0.507
700.000	424.406	80.005	19.993	103.105	19.428	54.022	0.507
700.500	424.658	80.006	19.997	103.112	19.445	52.763	0.517
701.000	424.881	80.005	19.996	103.119	19.457	51.870	0.497
701.500	425.150	80.004	19.995	103.119	19.471	50.836	0.484
702.000	425.387	80.006	19.995	103.119	19.478	50.264	0.499
702.500	425.637	80.004	19.995	103.115	19.487	49.613	0.496
703.000	425.883	80.006	19.992	103.111	19.500	48.635	0.492
703.500	426.127	80.006	19.994	103.109	19.513	47.605	0.493
704.000	426.379	80.007	19.996	103.115	19.521	47.006	0.493
704.500	426.614	80.004	19.994	103.117	19.534	46.019	0.492
705.000	426.876	80.005	19.994	103.117	19.542	45.446	0.492
705.500	427.103	80.006	19.994	103.120	19.557	44.276	0.493
706.000	427.357	80.006	19.995	103.123	19.567	43.552	0.485
706.500	427.622	80.006	19.995	103.123	19.576	42.829	0.500
707.000	427.895	80.005	19.993	103.126	19.583	42.333	0.529
707.500	428.126	80.005	19.994	103.133	19.597	41.293	0.521
708.000	428.419	80.005	19.995	103.135	19.608	40.460	0.514
708.500	428.629	80.004	19.994	103.135	19.615	39.875	0.514
709.000	428.883	80.007	19.994	103.135	19.623	39.301	0.484
709.500	429.158	80.006	19.994	103.135	19.633	38.565	0.497
710.000	429.354	80.007	19.994	103.136	19.645	37.632	0.500
710.500	429.626	80.006	19.994	103.136	19.651	37.181	0.469
711.000	429.852	80.006	19.994	103.132	19.658	36.621	0.483
711.500	430.104	80.007	19.994	103.131	19.667	35.955	0.488
712.000	430.321	80.007	19.995	103.130	19.676	35.292	0.473
712.500	430.579	80.005	19.995	103.128	19.689	34.335	0.472
713.000	430.855	80.006	19.995	103.129	19.691	34.145	0.505
713.500	431.083	80.007	19.994	103.135	19.702	33.333	0.520
714.000	431.341	80.006	19.995	103.137	19.710	32.694	0.495
714.500	431.608	80.008	19.994	103.140	19.717	32.161	0.505
715.000	431.843	80.007	19.994	103.141	19.726	31.491	0.513
715.500	432.084	80.007	19.995	103.139	19.733	30.999	0.489
716.000	432.313	80.008	19.992	103.139	19.737	30.641	0.473
716.500	432.580	80.007	19.993	103.142	19.745	30.090	0.483
717.000	432.824	80.008	19.994	103.143	19.746	29.971	0.503
717.500	433.069	80.007	19.994	103.144	19.756	29.269	0.500
718.000	433.315	80.006	19.991	103.146	19.765	28.544	0.490
718.500	433.562	80.007	19.995	103.148	19.768	28.319	0.492
719.000	433.859	80.008	19.994	103.145	19.778	27.531	0.519
719.500	434.115	80.006	19.995	103.145	19.782	27.281	0.548
720.000	434.359	80.006	19.994	103.145	19.787	26.886	0.526
720.500	434.621	80.005	19.993	103.145	19.791	26.565	0.503
721.000	434.824	80.007	19.992	103.142	19.794	26.330	0.486
721.500	435.103	80.007	19.993	103.143	19.801	25.808	0.474
722.000	435.372	80.004	19.994	103.144	19.805	25.492	0.515
722.500	435.607	80.006	19.996	103.146	19.812	24.957	0.526
723.000	435.870	80.005	19.994	103.147	19.816	24.669	0.501
723.500	436.109	80.004	19.993	103.147	19.821	24.299	0.500
724.000	436.370	80.003	19.993	103.148	19.831	23.582	0.501
724.500	436.611	80.004	19.994	103.149	19.830	23.615	0.501
725.000	436.847	80.003	19.993	103.150	19.839	22.961	0.489
725.500	437.088	80.005	19.994	103.151	19.840	22.889	0.477
726.000	437.346	80.004	19.994	103.153	19.843	22.658	0.488
726.500	437.619	80.004	19.996	103.155	19.850	22.110	0.515
727.000	437.892	80.004	19.995	103.156	19.851	22.028	0.539
727.500	438.071	80.002	19.994	103.156	19.856	21.643	0.499
728.000	438.369	80.003	19.994	103.157	19.860	21.373	0.464
728.500	438.638	80.002	19.996	103.162	19.863	21.138	0.522
729.000	438.857	80.003	19.993	103.166	19.865	20.975	0.527
729.500	439.132	80.003	19.996	103.165	19.873	20.348	0.491
730.000	439.359	80.005	19.994	103.165	19.874	20.298	0.498
730.500	439.636	80.003	19.995	103.163	19.880	19.855	0.503
731.000	439.841	80.004	19.994	103.161	19.882	19.650	0.493
731.500	440.090	80.005	19.994	103.155	19.884	19.546	0.467
732.000	440.357	80.004	19.995	103.156	19.887	19.302	0.485
732.500	440.622	80.004	19.996	103.154	19.890	19.055	0.524
733.000	440.885	80.003	19.994	103.153	19.891	19.004	0.530
733.500	441.120	80.004	19.994	103.149	19.893	18.846	0.513
734.000	441.371	80.004	19.995	103.151	19.901	18.280	0.491
734.500	441.625	80.003	19.996	103.156	19.899	18.388	0.495
735.000	441.815	80.005	19.993	103.158	19.901	18.273	0.475
735.500	442.102	80.006	19.994	103.158	19.905	17.943	0.461
736.000	442.346	80.003	19.994	103.158	19.907	17.802	0.504
736.500	442.633	80.003	19.994	103.159	19.910	17.601	0.531
737.000	442.879	80.003	19.992	103.156	19.910	17.594	0.531
737.500	443.118	80.004	19.995	103.160	19.910	17.530	0.509
738.000	443.388	80.005	19.993	103.164	19.912	17.416	0.498
738.500	443.636	80.004	19.994	103.168	19.917	17.027	0.514
739.000	443.887	80.004	19.993	103.169	19.916	17.078	0.509
739.500	444.105	80.004	19.994	103.169	19.922	16.652	0.484
740.000	444.383	80.005	19.994	103.167	19.922	16.655	0.482
740.500	444.647	80.004	19.993	103.167	19.923	16.562	0.519
741.000	444.886	80.005	19.996	103.163	19.925	16.439	0.522
741.500	445.132	80.006	19.994	103.157	19.928	16.245	0.494
742.000	445.410	80.004	19.994	103.153	19.932	15.918	0.505
742.500	445.634	80.005	19.993	103.147	19.930	16.047	0.513
743.000	445.884	80.005	19.994	103.144	19.934	15.744	0.488
743.500	446.152	80.006	19.992	103.146	19.936	15.572	0.496
744.000	446.392	80.005	19.994	103.148	19.939	15.381	0.513
744.500	446.667	80.006	19.994	103.153	19.938	15.459	0.511
745.000	446.935	80.005	19.994	103.159	19.941	15.231	0.529
745.500	447.159	80.006	19.995	103.162	19.940	15.316	0.518
746.000	447.419	80.004	19.994	103.164	19.944	15.031	0.489
746.500	447.652	80.006	19.994	103.167	19.945	14.934	0.489
747.000	447.903	80.006	19.993	103.162	19.949	14.605	0.488
747.500	448.171	80.006	19.993	103.156	19.950	14.541	0.501
748.000	448.421	80.005	19.994	103.153	19.951	14.430	0.518
748.500	448.658	80.006	19.992	103.151	19.952	14.371	0.502
749.000	448.913	80.004	19.995	103.148	19.954	14.248	0.490
749.500	449.142	80.004	19.997	103.153	19.951	14.444	0.489
750.000	449.402	80.006	19.996	103.160	19.954	14.204	0.486
750.500	449.676	80.004	19.997	103.167	19.956	14.051	0.511
751.000	449.888	80.006	19.992	103.170	19.957	14.045	0.510
751.500	450.132	80.005	19.994	103.172	19.957	14.030	0.471
752.000	450.430	80.006	19.994	103.174	19.958	13.919	0.499
752.500	450.681	80.004	19.995	103.174	19.959	13.824	0.546
753.000	450.904	80.004	19.992	103.167	19.961	13.707	0.511
753.500	451.195	80.005	19.993	103.161	19.960	13.818	0.494
754.000	451.458	80.005	19.995	103.163	19.959	13.825	0.534
754.500	451.708	80.004	19.994	103.160	19.962	13.615	0.534
755.000	451.953	80.004	19.993	103.160	19.964	13.474	0.504
755.500	452.171	80.004	19.993	103.163	19.962	13.609	0.479
756.000	452.446	80.003	19.994	103.169	19.959	13.828	0.478
756.500	452.681	80.004	19.996	103.169	19.965	13.405	0.501
757.000	452.971	80.004	19.995	103.168	19.962	13.597	0.517
757.500	453.187	80.003	19.995	103.164	19.964	13.470	0.516
758.000	453.448	80.002	19.995	103.161	19.964	13.470	0.492
758.500	453.731	80.003	19.994	103.161	19.965	13.428	0.510
759.000	453.953	80.003	19.995	103.160	19.967	13.279	0.524
759.500	454.222	80.003	19.994	103.164	19.965	13.396	0.498
760.000	454.491	80.005	19.995	103.169	19.966	13.296	0.515
760.500	454.717	80.003	19.996	103.171	19.968	13.160	0.516
761.000	455.002	80.004	19.997	103.169	19.962	13.620	0.502
761.500	455.259	80.004	19.996	103.165	19.966	13.339	0.526
762.000	455.536	80.004	19.996	103.163	19.967	13.261	0.538
762.500	455.788	80.003	19.995	103.164	19.965	13.406	0.531
763.000	456.054	80.004	19.994	103.167	19.965	13.439	0.524
763.500	456.270	80.005	19.996	103.167	19.965	13.433	0.500
764.000	456.547	80.004	19.995	103.165	19.965	13.366	0.487
764.500	456.818	80.004	19.995	103.162	19.968	13.178	0.521
765.000	457.051	80.004	19.997	103.156	19.966	13.345	0.526
765.500	457.272	80.005	19.994	103.156	19.967	13.245	0.479
766.000	457.557	80.004	19.994	103.156	19.966	13.354	0.479
766.500	457.813	80.004	19.994	103.157	19.966	13.352	0.523
767.000	458.065	80.006	19.994	103.160	19.966	13.321	0.525
767.500	458.316	80.005	19.996	103.163	19.963	13.587	0.506
768.000	458.570	80.006	19.995	103.163	19.967	13.249	0.504
768.500	458.864	80.006	19.996	103.167	19.968	13.167	0.526
769.000	459.095	80.008	19.994	103.167	19.965	13.412	0.536
769.500	459.380	80.006	19.995	103.164	19.966	13.337	0.521
770.000	459.623	80.007	19.995	103.162	19.964	13.463	0.522
770.500	459.865	80.005	19.994	103.156	19.964	13.476	0.506
771.000	460.115	80.005	19.992	103.151	19.966	13.338	0.489
771.500	460.378	80.004	19.994	103.149	19.963	13.567	0.503
772.000	460.638	80.006	19.995	103.148	19.964	13.507	0.518
772.500	460.888	80.006	19.993	103.145	19.963	13.550	0.516
773.000	461.131	80.007	19.995	103.148	19.963	13.590	0.501
773.500	461.380	80.005	19.994	103.152	19.963	13.532	0.493
774.000	461.667	80.006	19.994	103.156	19.960	13.818	0.515
774.500	461.907	80.006	19.995	103.157	19.963	13.558	0.532
775.000	462.133	80.004	19.994	103.161	19.960	13.752	0.496
775.500	462.393	80.006	19.993	103.160	19.959	13.890	0.476
776.000	462.626	80.005	19.993	103.157	19.962	13.609	0.489
776.500	462.919	80.005	19.996	103.152	19.959	13.877	0.509
777.000	463.166	80.004	19.992	103.150	19.956	14.071	0.533
777.500	463.418	80.005	19.996	103.147	19.955	14.137	0.519
778.000	463.658	80.005	19.995	103.148	19.957	14.013	0.496
778.500	463.927	80.006	19.994	103.148	19.955	14.161	0.501
779.000	464.193	80.005	19.994	103.149	19.953	14.278	0.522
779.500	464.442	80.005	19.996	103.151	19.950	14.523	0.524
780.000	464.647	80.004	19.994	103.149	19.954	14.227	0.484
780.500	464.944	80.005	19.994	103.148	19.955	14.146	0.478
781.000	465.147	80.005	19.995	103.149	19.955	14.132	0.501
781.500	465.416	80.005	19.994	103.148	19.954	14.272	0.486
782.000	465.704	80.005	19.997	103.151	19.952	14.360	0.514
782.500	465.981	80.005	19.994	103.153	19.952	14.366	0.561
783.000	466.181	80.004	19.996	103.153	19.952	14.414	0.521
783.500	466.464	80.004	19.995	103.153	19.951	14.488	0.480
784.000	466.708	80.004	19.996	103.156	19.951	14.494	0.505
784.500	466.946	80.003	19.995	103.153	19.954	14.240	0.505
785.000	467.206	80.005	19.994	103.150	19.951	14.428	0.489
785.500	467.470	80.005	19.995	103.149	19.948	14.683	0.511
786.000	467.726	80.005	19.996	103.149	19.948	14.681	0.522
786.500	467.967	80.004	19.996	103.147	19.944	15.023	0.509
787.000	468.214	80.004	19.995	103.147	19.946	14.850	0.493
787.500	468.474	80.004	19.993	103.146	19.945	14.881	0.498
788.000	468.713	80.004	19.997	103.146	19.946	14.827	0.503
788.500	468.968	80.004	19.993	103.147	19.947	14.801	0.496
789.000	469.226	80.004	19.996	103.143	19.942	15.108	0.504
789.500	469.481	80.003	19.996	103.143	19.943	15.079	0.513
790.000	469.719	80.006	20.000	103.147	19.943	15.034	0.503
790.500	469.987	80.005	19.994	103.151	19.944	15.001	0.500
791.000	470.232	80.005	19.997	103.152	19.944	15.011	0.510
791.500	470.491	80.004	19.995	103.154	19.945	14.933	0.508
792.000	470.729	80.005	19.996	103.155	19.943	15.044	0.501
792.500	470.992	80.005	19.995	103.152	19.940	15.299	0.499
793.000	471.258	80.005	19.995	103.149	19.941	15.196	0.515
793.500	471.495	80.004	19.997	103.147	19.942	15.118	0.516
794.000	471.743	80.005	19.995	103.146	19.939	15.374	0.494
794.500	472.013	80.006	19.995	103.146	19.939	15.333	0.502
795.000	472.256	80.006	19.995	103.144	19.941	15.255	0.515
795.500	472.500	80.006	19.994	103.144	19.940	15.288	0.500
796.000	472.764	80.007	19.995	103.144	19.938	15.451	0.498
796.500	473.016	80.006	19.995	103.144	19.936	15.565	0.512
797.000	473.272	80.005	19.994	103.142	19.937	15.519	0.512
797.500	473.548	80.006	19.994	103.142	19.934	15.740	0.520
798.000	473.795	80.007	19.994	103.142	19.934	15.773	0.527
798.500	474.016	80.007	19.994	103.142	19.934	15.764	0.495
799.000	474.298	80.007	19.994	103.142	19.932	15.867	0.486
799.500	474.575	80.007	19.994	103.142	19.930	16.034	0.531
800.000	474.789	80.006	19.994	103.142	19.933	15.828	0.525
800.500	475.028	80.007	19.993	103.142	19.938	15.483	0.472
801.000	475.284	80.006	19.994	103.142	19.932	15.931	0.474
801.500	475.535	80.006	19.995	103.143	19.933	15.826	0.501
802.000	475.796	80.007	19.995	103.143	19.931	15.951	0.509
802.500	476.057	80.006	19.994	103.142	19.929	16.108	0.516
803.000	476.283	80.004	19.995	103.141	19.933	15.851	0.504
803.500	476.534	80.006	19.995	103.141	19.929	16.134	0.482
804.000	476.776	80.006	19.994	103.141	19.928	16.169	0.485
804.500	477.053	80.006	19.994	103.140	19.930	16.085	0.506
805.000	477.286	80.006	19.995	103.141	19.930	16.089	0.515
805.500	477.551	80.006	19.995	103.143	19.926	16.391	0.505
806.000	477.786	80.006	19.994	103.146	19.925	16.430	0.499
806.500	478.077	80.005	19.994	103.149	19.928	16.241	0.513
807.000	478.302	80.006	19.994	103.150	19.924	16.544	0.521
807.500	478.591	80.005	19.994	103.151	19.924	16.525	0.515
808.000	478.852	80.005	19.995	103.149	19.927	16.299	0.532
808.500	479.079	80.005	19.996	103.149	19.925	16.415	0.520
809.000	479.360	80.004	19.996	103.148	19.924	16.478	0.498
809.500	479.591	80.003	19.994	103.147	19.926	16.320	0.510
810.000	479.821	80.005	19.993	103.146	19.926	16.346	0.486
810.500	480.072	80.005	19.993	103.146	19.927	16.273	0.471
811.000	480.337	80.004	19.994	103.143	19.929	16.112	0.498
811.500	480.614	80.004	19.995	103.141	19.928	16.187	0.529
812.000	480.828	80.004	19.994	103.143	19.928	16.208	0.516
812.500	481.119	80.005	19.994	103.144	19.926	16.319	0.498
813.000	481.364	80.005	19.994	103.144	19.929	16.161	0.521
813.500	481.628	80.005	19.995	103.146	19.929	16.102	0.523
814.000	481.886	80.004	19.995	103.149	19.931	15.969	0.515
814.500	482.129	80.005	19.996	103.150	19.932	15.885	0.512
815.000	482.401	80.004	19.995	103.152	19.934	15.767	0.508
815.500	482.646	80.004	19.993	103.154	19.932	15.874	0.516
816.000	482.926	80.005	19.995	103.155	19.931	15.975	0.521
816.500	483.158	80.006	19.994	103.160	19.931	15.944	0.519
817.000	483.397	80.005	19.995	103.161	19.932	15.882	0.491
817.500	483.706	80.003	19.995	103.161	19.933	15.830	0.509
818.000	483.920	80.005	19.993	103.159	19.935	15.669	0.535
818.500	484.152	80.004	19.994	103.158	19.933	15.801	0.485
819.000	484.439	80.006	19.995	103.154	19.936	15.607	0.482
819.500	484.692	80.005	19.995	103.154	19.933	15.788	0.530
820.000	484.909	80.005	19.994	103.152	19.937	15.530	0.505
820.500	485.169	80.006	19.993	103.151	19.937	15.495	0.473
821.000	485.455	80.005	19.994	103.149	19.939	15.373	0.511
821.500	485.675	80.004	19.992	103.145	19.940	15.295	0.526
822.000	485.958	80.004	19.996	103.143	19.939	15.361	0.505
822.500	486.210	80.005	19.997	103.145	19.944	15.008	0.519
823.000	486.482	80.005	19.996	103.147	19.943	15.046	0.529
823.500	486.744	80.005	19.995	103.148	19.947	14.792	0.529
824.000	487.027	80.005	19.996	103.153	19.944	14.959	0.540
824.500	487.273	80.005	19.995	103.154	19.948	14.720	0.537
825.000	487.557	80.005	19.995	103.153	19.950	14.566	0.530
825.500	487.782	80.004	19.995	103.153	19.948	14.665	0.519
826.000	488.046	80.006	19.996	103.152	19.950	14.562	0.499
826.500	488.322	80.005	19.992	103.151	19.953	14.329	0.514
827.000	488.602	80.006	19.994	103.148	19.955	14.138	0.548
827.500	488.861	80.004	19.995	103.147	19.957	14.011	0.547
828.000	489.118	80.005	19.994	103.147	19.957	14.005	0.527
828.500	489.400	80.005	19.994	103.148	19.960	13.802	0.527
829.000	489.664	80.005	19.995	103.144	19.960	13.782	0.542
829.500	489.934	80.004	19.994	103.144	19.961	13.681	0.540
830.000	490.145	80.005	19.995	103.144	19.965	13.424	0.508
830.500	490.439	80.004	19.994	103.142	19.964	13.463	0.493
831.000	490.689	80.005	19.995	103.140	19.966	13.346	0.524
831.500	490.946	80.004	19.996	103.140	19.967	13.255	0.525
832.000	491.219	80.005	19.992	103.139	19.971	12.937	0.519
832.500	491.481	80.005	19.993	103.138	19.972	12.850	0.533
833.000	491.735	80.005	19.994	103.138	19.977	12.499	0.525
833.500	491.997	80.004	19.991	103.140	19.972	12.890	0.516
834.000	492.268	80.003	19.995	103.141	19.976	12.575	0.525
834.500	492.509	80.005	19.993	103.141	19.979	12.363	0.522
835.000	492.761	80.003	19.994	103.142	19.980	12.269	0.502
835.500	493.040	80.005	19.994	103.142	19.982	12.095	0.512
836.000	493.323	80.004	19.994	103.146	19.983	12.009	0.546
836.500	493.605	80.005	19.994	103.148	19.986	11.813	0.563
837.000	493.854	80.004	19.993	103.149	19.990	11.473	0.548
837.500	494.127	80.003	19.995	103.150	19.990	11.479	0.527
838.000	494.371	80.006	19.993	103.149	19.991	11.436	0.520
838.500	494.653	80.003	19.995	103.146	19.993	11.318	0.522
839.000	494.901	80.004	19.994	103.148	19.994	11.203	0.528
839.500	495.173	80.004	19.994	103.152	20.000	10.730	0.525
840.000	495.439	80.004	19.995	103.157	20.001	10.640	0.529
840.500	495.706	80.005	19.993	103.161	20.000	10.776	0.535
841.000	495.963	80.004	19.996	103.166	20.009	10.052	0.528
841.500	496.233	80.003	19.994	103.165	20.007	10.238	0.525
842.000	496.474	80.003	19.992	103.167	20.008	10.123	0.519
842.500	496.767	80.004	19.994	103.165	20.012	9.830	0.522
843.000	497.036	80.003	19.997	103.161	20.012	9.844	0.548
843.500	497.251	80.004	19.993	103.157	20.010	10.019	0.523
844.000	497.564	80.003	19.994	103.158	20.011	9.884	0.506
844.500	497.806	80.003	19.994	103.152	20.017	9.442	0.541
845.000	498.072	80.003	19.993	103.152	20.021	9.139	0.531
845.500	498.327	80.004	19.994	103.155	20.020	9.250	0.514
846.000	498.608	80.003	19.995	103.159	20.023	8.997	0.528
846.500	498.861	80.003	19.994	103.160	20.025	8.869	0.535
847.000	499.125	80.004	19.996	103.164	20.027	8.728	0.526
847.500	499.366	80.004	19.995	103.165	20.028	8.646	0.511
848.000	499.614	80.004	19.994	103.165	20.027	8.731	0.497
848.500	499.903	80.005	19.994	103.163	20.030	8.465	0.513
849.000	500.148	80.003	19.994	103.163	20.032	8.324	0.536
849.500	500.397	80.005	19.995	103.160	20.033	8.229	0.515
850.000	500.667	80.004	19.995	103.162	20.036	8.018	0.507
850.500	500.925	80.005	19.995	103.160	20.036	8.006	0.523
851.000	501.171	80.003	19.995	103.163	20.033	8.220	0.515
851.500	501.488	80.006	19.994	103.164	20.036	8.017	0.533
852.000	501.715	80.003	19.995	103.165	20.037	7.936	0.554
852.500	501.956	80.004	19.995	103.167	20.042	7.610	0.507
853.000	502.238	80.005	19.994	103.172	20.041	7.620	0.496
853.500	502.528	80.005	19.994	103.168	20.044	7.416	0.548
854.000	502.769	80.005	19.994	103.163	20.047	7.173	0.551
854.500	503.020	80.005	19.994	103.159	20.047	7.208	0.511
855.000	503.301	80.006	19.996	103.153	20.046	7.278	0.512
855.500	503.507	80.005	19.996	103.146	20.048	7.101	0.510
856.000	503.781	80.005	19.995	103.145	20.050	6.972	0.483
856.500	504.044	80.006	19.995	103.144	20.051	6.916	0.508
857.000	504.296	80.005	19.994	103.148	20.052	6.776	0.526
857.500	504.531	80.005	19.995	103.152	20.051	6.886	0.501
858.000	504.795	80.005	19.997	103.159	20.054	6.679	0.493
858.500	505.051	80.004	19.995	103.167	20.053	6.748	0.510
859.000	505.287	80.005	19.996	103.174	20.055	6.581	0.506
859.500	505.601	80.004	19.996	103.171	20.055	6.580	0.521
860.000	505.812	80.006	19.997	103.168	20.058	6.401	0.537
860.500	506.074	80.006	19.996	103.162	20.054	6.638	0.499
861.000	506.361	80.005	19.995	103.161	20.056	6.529	0.511
861.500	506.583	80.004	19.996	103.162	20.058	6.336	0.529
862.000	506.845	80.005	19.995	103.162	20.054	6.631	0.497
862.500	507.127	80.004	19.995	103.165	20.059	6.288	0.514
863.000	507.365	80.005	19.995	103.168	20.058	6.394	0.532
863.500	507.622	80.005	19.995	103.164	20.060	6.218	0.507
864.000	507.879	80.004	19.995	103.161	20.060	6.220	0.504
864.500	508.154	80.006	19.995	103.159	20.060	6.215	0.523
865.000	508.374	80.005	19.994	103.161	20.065	5.840	0.514
865.500	508.633	80.006	19.994	103.169	20.060	6.172	0.487
866.000	508.865	80.003	19.994	103.163	20.060	6.223	0.485
866.500	509.147	80.004	19.995	103.144	20.061	6.098	0.503
867.000	509.392	80.006	19.994	103.126	20.059	6.267	0.521
867.500	509.646	80.004	19.994	103.111	20.062	6.030	0.513
868.000	509.880	80.005	19.994	103.092	20.064	5.876	0.493
868.500	510.127	80.004	19.995	103.094	20.063	5.959	0.484
869.000	510.411	80.006	19.996	103.118	20.064	5.895	0.506
869.500	510.671	80.005	19.994	103.170	20.065	5.828	0.538
870.000	510.920	80.005	19.995	103.197	20.062	6.022	0.526
870.500	511.172	80.005	19.995	103.211	20.067	5.645	0.505
871.000	511.422	80.005	19.994	103.219	20.068	5.631	0.502
871.500	511.687	80.004	19.995	103.216	20.068	5.583	0.509
872.000	511.928	80.004	19.995	103.186	20.066	5.783	0.510
872.500	512.161	80.005	19.995	103.173	20.066	5.744	0.490
873.000	512.398	80.006	19.997	103.171	20.067	5.675	0.472
873.500	512.650	80.006	19.994	103.169	20.067	5.651	0.480
874.000	512.915	80.006	19.994	103.167	20.068	5.621	0.503
874.500	513.163	80.006	19.995	103.165	20.066	5.716	0.515
875.000	513.414	80.006	19.994	103.160	20.067	5.706	0.506
875.500	513.709	80.005	19.994	103.154	20.062	6.046	0.522
876.000	513.927	80.006	19.995	103.151	20.065	5.817	0.529
876.500	514.181	80.006	19.995	103.148	20.067	5.704	0.493
877.000	514.486	80.007	19.995	103.148	20.068	5.609	0.516
877.500	514.711	80.005	19.994	103.154	20.068	5.607	0.544
878.000	514.940	80.007	19.995	103.160	20.067	5.648	0.492
878.500	515.229	80.005	19.995	103.163	20.068	5.568	0.486
879.000	515.472	80.006	19.996	103.167	20.066	5.783	0.525
879.500	515.726	80.006	19.996	103.170	20.065	5.816	0.515
880.000	515.954	80.007	19.996	103.171	20.068	5.574	0.490
880.500	516.223	80.006	19.996	103.167	20.065	5.816	0.490
881.000	516.475	80.006	19.996	103.169	20.068	5.612	0.508
881.500	516.710	80.008	19.995	103.170	20.068	5.593	0.503
882.000	516.954	80.006	19.996	103.169	20.070	5.482	0.483
882.500	517.213	80.008	19.994	103.168	20.066	5.723	0.491
883.000	517.511	80.007	19.995	103.169	20.068	5.600	0.530
883.500	517.764	80.007	19.995	103.163	20.069	5.517	0.554
884.000	517.992	80.007	19.995	103.161	20.071	5.391	0.516
884.500	518.270	80.006	19.996	103.158	20.066	5.779	0.493
885.000	518.465	80.008	19.996	103.153	20.069	5.515	0.490
885.500	518.732	80.006	19.994	103.154	20.070	5.416	0.468
886.000	518.993	80.007	19.995	103.153	20.071	5.389	0.495
886.500	519.252	80.006	19.995	103.152	20.068	5.568	0.524
887.000	519.507	80.006	19.995	103.151	20.068	5.597	0.517
887.500	519.757	80.006	19.996	103.148	20.069	5.501	0.510
888.000	519.988	80.005	19.995	103.148	20.069	5.511	0.493
888.500	520.251	80.006	19.995	103.150	20.073	5.235	0.487
889.000	520.476	80.006	19.995	103.149	20.069	5.536	0.491
889.500	520.704	80.004	19.997	103.152	20.068	5.567	0.471
890.000	520.959	80.004	19.995	103.159	20.070	5.474	0.468
890.500	521.235	80.006	19.995	103.160	20.073	5.234	0.507
891.000	521.479	80.004	19.996	103.161	20.072	5.288	0.525
891.500	521.715	80.005	19.997	103.164	20.070	5.488	0.500
892.000	521.955	80.005	19.994	103.165	20.070	5.472	0.478
892.500	522.209	80.003	19.996	103.161	20.070	5.484	0.485
893.000	522.453	80.004	19.995	103.162	20.070	5.484	0.496
893.500	522.698	80.003	19.996	103.167	20.072	5.327	0.493
894.000	522.951	80.004	19.996	103.168	20.073	5.244	0.493
894.500	523.203	80.004	19.995	103.170	20.071	5.413	0.502
895.000	523.479	80.005	19.995	103.173	20.072	5.296	0.517
895.500	523.726	80.004	19.995	103.170	20.070	5.418	0.526
896.000	523.971	80.005	19.995	103.165	20.070	5.416	0.507
896.500	524.215	80.004	19.994	103.161	20.073	5.220	0.490
897.000	524.479	80.004	19.994	103.161	20.067	5.686	0.498
897.500	524.722	80.004	19.994	103.161	20.071	5.352	0.508
898.000	524.982	80.002	19.994	103.165	20.070	5.424	0.505
898.500	525.228	80.005	19.994	103.171	20.070	5.438	0.505
899.000	525.494	80.004	19.994	103.175	20.070	5.428	0.509
899.500	525.755	80.003	19.995	103.176	20.071	5.409	0.519
900.000	526.022	80.004	19.994	103.173	20.066	5.764	0.527
900.500	526.274	80.005	19.994	103.167	20.069	5.529	0.524
901.000	526.495	80.003	19.994	103.164	20.067	5.678	0.496
901.500	526.758	80.004	19.994	103.160	20.071	5.373	0.478
902.000	527.018	80.004	19.994	103.161	20.069	5.548	0.503
902.500	527.251	80.004	19.995	103.165	20.069	5.513	0.508
903.000	527.523	80.004	19.995	103.170	20.070	5.441	0.499
903.500	527.788	80.004	19.995	103.168	20.069	5.519	0.521
904.000	528.019	80.004	19.994	103.165	20.072	5.298	0.517
904.500	528.296	80.004	19.995	103.160	20.067	5.661	0.502
905.000	528.561	80.005	19.994	103.159	20.072	5.338	0.525
905.500	528.794	80.003	19.995	103.159	20.067	5.670	0.520
906.000	529.030	80.004	19.994	103.162	20.071	5.374	0.483
906.500	529.329	80.004	19.994	103.168	20.071	5.407	0.502
907.000	529.542	80.005	19.994	103.170	20.067	5.661	0.524
907.500	529.855	80.004	19.995	103.166	20.069	5.562	0.519
908.000	530.096	80.004	19.995	103.166	20.073	5.236	0.540
908.500	530.349	80.005	19.994	103.168	20.070	5.471	0.524
909.000	530.580	80.004	19.995	103.164	20.068	5.595	0.489
909.500	530.866	80.004	19.995	103.162	20.068	5.576	0.501
910.000	531.101	80.004	19.995	103.162	20.071	5.391	0.519
910.500	531.348	80.005	19.997	103.157	20.068	5.635	0.501
911.000	531.576	80.005	19.994	103.157	20.072	5.307	0.478
911.500	531.853	80.004	19.994	103.161	20.072	5.268	0.490
912.000	532.150	80.005	19.995	103.168	20.068	5.625	0.540
912.500	532.351	80.004	19.995	103.171	20.067	5.658	0.536
913.000	532.625	80.005	19.994	103.170	20.070	5.480	0.486
913.500	532.887	80.005	19.995	103.167	20.072	5.335	0.506
914.000	533.116	80.005	19.995	103.164	20.070	5.446	0.513
914.500	533.364	80.005	19.994	103.164	20.069	5.547	0.484
915.000	533.646	80.003	19.993	103.162	20.067	5.710	0.504
915.500	533.885	80.003	19.994	103.165	20.069	5.492	0.525
916.000	534.142	80.004	19.995	103.168	20.067	5.659	0.508
916.500	534.395	80.004	19.995	103.165	20.071	5.410	0.503
917.000	534.660	80.003	19.994	103.161	20.066	5.736	0.514
917.500	534.937	80.004	19.995	103.159	20.071	5.342	0.530
918.000	535.160	80.005	19.994	103.156	20.072	5.315	0.521
918.500	535.450	80.004	19.995	103.151	20.071	5.354	0.507
919.000	535.701	80.003	19.994	103.152	20.068	5.598	0.527
919.500	535.938	80.004	19.996	103.152	20.069	5.519	0.515
920.000	536.202	80.003	19.994	103.157	20.071	5.406	0.494
920.500	536.464	80.003	19.995	103.161	20.070	5.461	0.513
921.000	536.708	80.003	19.994	103.165	20.066	5.787	0.516
921.500	536.973	80.004	19.994	103.171	20.069	5.523	0.508
922.000	537.232	80.005	19.994	103.175	20.068	5.614	0.517
922.500	537.519	80.005	19.994	103.177	20.070	5.474	0.535
923.000	537.713	80.005	19.994	103.178	20.072	5.296	0.514
923.500	537.967	80.004	19.994	103.173	20.070	5.418	0.465
924.000	538.232	80.004	19.994	103.166	20.072	5.270	0.483
924.500	538.515	80.004	19.994	103.162	20.071	5.406	0.533
925.000	538.764	80.005	19.994	103.154	20.074	5.150	0.541
925.500	539.002	80.004	19.993	103.151	20.075	5.051	0.510
926.000	539.262	80.005	19.994	103.157	20.074	5.185	0.492
926.500	539.509	80.005	19.995	103.162	20.072	5.265	0.502
927.000	539.778	80.002	19.994	103.166	20.069	5.529	0.512
927.500	540.017	80.004	19.994	103.171	20.071	5.370	0.512
928.000	540.299	80.003	19.996	103.177	20.066	5.752	0.515
928.500	540.531	80.003	19.994	103.178	20.069	5.527	0.518
929.000	540.784	80.003	19.994	103.177	20.069	5.494	0.499
929.500	541.042	80.004	19.994	103.175	20.070	5.434	0.498
930.000	541.296	80.004	19.993	103.173	20.071	5.401	0.512
930.500	541.577	80.004	19.995	103.170	20.072	5.327	0.523
931.000	541.830	80.005	19.994	103.169	20.069	5.554	0.534
931.500	542.082	80.005	19.994	103.169	20.069	5.527	0.519
932.000	542.332	80.005	19.994	103.169	20.072	5.298	0.504
932.500	542.572	80.004	19.994	103.168	20.069	5.519	0.496
933.000	542.825	80.006	19.994	103.166	20.069	5.523	0.491
933.500	543.080	80.005	19.995	103.167	20.073	5.234	0.501
934.000	543.330	80.006	19.995	103.169	20.074	5.176	0.506
934.500	543.580	80.006	19.994	103.170	20.073	5.186	0.502
935.000	543.852	80.006	19.993	103.173	20.072	5.335	0.511
935.500	544.044	80.006	19.994	103.169	20.069	5.514	0.493
936.000	544.325	80.006	19.994	103.165	20.067	5.652	0.468
936.500	544.588	80.007	19.994	103.161	20.071	5.370	0.508
937.000	544.835	80.006	19.994	103.159	20.068	5.595	0.527
937.500	545.090	80.007	19.995	103.154	20.072	5.266	0.506
938.000	545.388	80.005	19.993	103.158	20.070	5.477	0.528
938.500	545.607	80.006	19.992	103.158	20.067	5.648	0.535
939.000	545.846	80.007	19.994	103.160	20.070	5.477	0.488
939.500	546.143	80.006	19.994	103.163	20.071	5.404	0.497
940.000	546.367	80.006	19.995	103.166	20.069	5.514	0.528
940.500	546.618	80.006	19.994	103.164	20.076	5.011	0.498
941.000	546.883	80.006	19.994	103.163	20.073	5.207	0.496
941.500	547.128	80.007	19.994	103.160	20.070	5.438	0.513
942.000	547.373	80.006	19.994	103.158	20.069	5.547	0.500
942.500	547.630	80.006	19.995	103.159	20.070	5.444	0.496
943.000	547.878	80.006	19.992	103.158	20.072	5.265	0.504
943.500	548.120	80.007	19.994	103.157	20.071	5.362	0.498
944.000	548.397	80.005	19.993	103.156	20.071	5.411	0.505
944.500	548.629	80.007	19.996	103.151	20.072	5.296	0.514
945.000	548.889	80.006	19.995	103.148	20.075	5.096	0.500
945.500	549.168	80.006	19.997	103.150	20.075	5.090	0.515
946.000	549.403	80.006	19.995	103.155	20.074	5.127	0.526
946.500	549.649	80.005	19.995	103.155	20.075	5.094	0.497
947.000	549.923	80.005	19.994	103.154	20.074	5.139	0.500
947.500	550.192	80.005	19.994	103.155	20.068	5.583	0.532
948.000	550.434	80.006	19.995	103.152	20.073	5.247	0.527
948.500	550.683	80.006	19.995	103.146	20.072	5.295	0.501
949.000	550.931	80.004	19.996	103.146	20.073	5.237	0.494
949.500	551.176	80.005	19.996	103.147	20.070	5.447	0.495
950.000	551.410	80.006	19.995	103.144	20.072	5.276	0.487
950.500	551.696	80.004	19.995	103.144	20.068	5.570	0.500
951.000	551.957	80.003	19.995	103.143	20.072	5.325	0.533
951.500	552.196	80.004	19.995	103.144	20.076	4.994	0.523
952.000	552.444	80.005	19.995	103.146	20.078	4.868	0.494
952.500	552.681	80.006	19.995	103.147	20.074	5.184	0.486
953.000	552.938	80.006	19.995	103.147	20.070	5.454	0.490
953.500	553.202	80.005	19.995	103.151	20.073	5.199	0.507
954.000	553.445	80.005	19.996	103.153	20.072	5.308	0.514
954.500	553.704	80.005	19.995	103.155	20.074	5.160	0.504
955.000	553.943	80.006	19.995	103.160	20.072	5.281	0.500
955.500	554.221	80.005	19.995	103.167	20.073	5.205	0.508
956.000	554.441	80.006	19.995	103.169	20.069	5.500	0.508
956.500	554.740	80.005	19.994	103.167	20.072	5.265	0.509
957.000	555.019	80.006	19.995	103.165	20.072	5.283	0.549
957.500	555.234	80.006	19.995	103.165	20.071	5.396	0.536
958.000	555.517	80.007	19.995	103.164	20.072	5.328	0.496
958.500	555.766	80.007	19.994	103.163	20.076	4.997	0.515
959.000	555.995	80.007	19.995	103.168	20.073	5.207	0.505
959.500	556.233	80.008	19.995	103.172	20.073	5.244	0.472
960.000	556.492	80.008	19.995	103.173	20.075	5.071	0.482
960.500	556.777	80.007	19.995	103.171	20.074	5.154	0.521
961.000	557.031	80.007	19.995	103.169	20.072	5.327	0.542
961.500	557.290	80.006	19.995	103.162	20.069	5.502	0.526
962.000	557.539	80.007	19.994	103.155	20.073	5.234	0.510
962.500	557.770	80.007	19.996	103.149	20.068	5.591	0.493
963.000	558.011	80.008	19.994	103.147	20.069	5.533	0.476
963.500	558.246	80.007	19.994	103.153	20.069	5.517	0.474
964.000	558.503	80.008	19.994	103.155	20.069	5.562	0.484
964.500	558.748	80.006	19.994	103.161	20.066	5.717	0.497
965.000	559.015	80.007	19.994	103.162	20.071	5.377	0.507
965.500	559.267	80.008	19.995	103.161	20.072	5.298	0.515
966.000	559.529	80.008	19.995	103.159	20.068	5.634	0.516
966.500	559.764	80.007	19.994	103.159	20.073	5.203	0.506
967.000	559.997	80.007	19.995	103.153	20.072	5.308	0.483
967.500	560.223	80.008	19.994	103.152	20.070	5.428	0.464
968.000	560.481	80.007	19.995	103.152	20.069	5.517	0.471
968.500	560.783	80.007	19.994	103.148	20.069	5.498	0.522
969.000	561.006	80.007	19.995	103.150	20.075	5.088	0.543
969.500	561.246	80.007	19.995	103.153	20.071	5.399	0.494
970.000	561.516	80.007	19.996	103.155	20.075	5.083	0.486
970.500	561.774	80.006	19.995	103.158	20.072	5.304	0.519
971.000	562.033	80.006	19.994	103.163	20.069	5.519	0.522
971.500	562.281	80.005	19.995	103.163	20.072	5.321	0.512
972.000	562.534	80.006	19.994	103.162	20.073	5.249	0.504
972.500	562.799	80.006	19.996	103.160	20.075	5.063	0.510
973.000	563.056	80.006	19.995	103.157	20.074	5.173	0.520
973.500	563.257	80.004	19.996	103.157	20.074	5.112	0.490
974.000	563.536	80.005	19.994	103.158	20.072	5.287	0.469
974.500	563.764	80.004	19.995	103.159	20.077	4.931	0.494
975.000	564.021	80.004	19.995	103.160	20.074	5.133	0.496
975.500	564.251	80.003	19.995	103.166	20.070	5.452	0.486
976.000	564.521	80.005	19.996	103.164	20.072	5.267	0.493
976.500	564.759	80.004	19.995	103.161	20.072	5.333	0.504
977.000	565.020	80.004	19.994	103.161	20.074	5.181	0.503
977.500	565.291	80.005	19.995	103.161	20.072	5.319	0.516
978.000	565.517	80.004	19.996	103.161	20.075	5.111	0.515
978.500	565.803	80.004	19.996	103.161	20.073	5.226	0.504
979.000	566.047	80.003	19.996	103.161	20.070	5.455	0.521
979.500	566.292	80.003	19.996	103.165	20.073	5.249	0.510
980.000	566.515	80.004	19.996	103.163	20.072	5.263	0.478
980.500	566.804	80.004	19.997	103.156	20.069	5.527	0.490
981.000	567.080	80.004	19.995	103.154	20.072	5.332	0.539
981.500	567.342	80.004	19.996	103.156	20.073	5.218	0.551
982.000	567.576	80.004	19.996	103.158	20.072	5.289	0.517
982.500	567.801	80.003	19.995	103.164	20.071	5.400	0.478
983.000	568.065	80.004	19.997	103.167	20.072	5.311	0.474
983.500	568.329	80.005	19.995	103.168	20.068	5.594	0.508
984.000	568.588	80.004	19.995	103.165	20.071	5.400	0.526
984.500	568.841	80.005	19.996	103.160	20.072	5.313	0.518
985.000	569.109	80.003	19.995	103.154	20.069	5.565	0.516
985.500	569.370	80.003	19.996	103.152	20.065	5.799	0.525
986.000	569.609	80.004	19.995	103.153	20.073	5.222	0.515
986.500	569.881	80.005	19.997	103.153	20.069	5.504	0.505
987.000	570.137	80.003	19.997	103.155	20.070	5.437	0.519
987.500	570.363	80.005	19.996	103.160	20.072	5.294	0.505
988.000	570.619	80.002	19.995	103.164	20.070	5.480	0.482
988.500	570.903	80.004	19.996	103.168	20.074	5.115	0.511
989.000	571.138	80.005	19.996	103.171	20.074	5.138	0.530
989.500	571.387	80.002	19.994	103.168	20.072	5.278	0.502
990.000	571.612	80.004	19.995	103.164	20.072	5.278	0.479
990.500	571.918	80.003	19.994	103.164	20.075	5.082	0.502
991.000	572.145	80.004	19.994	103.164	20.074	5.159	0.532
991.500	572.448	80.004	19.993	103.164	20.072	5.336	0.532
992.000	572.658	80.006	19.996	103.171	20.071	5.373	0.521
992.500	572.970	80.005	19.994	103.177	20.073	5.229	0.518
993.000	573.228	80.004	19.995	103.179	20.070	5.445	0.546
993.500	573.474	80.005	19.994	103.178	20.074	5.181	0.537
994.000	573.724	80.004	19.994	103.179	20.071	5.403	0.500
994.500	573.962	80.005	19.993	103.180	20.075	5.036	0.492
995.000	574.189	80.005	19.993	103.179	20.068	5.616	0.477
995.500	574.474	80.005	19.994	103.177	20.073	5.207	0.488
996.000	574.743	80.004	19.994	103.171	20.072	5.319	0.532
996.500	575.019	80.004	19.994	103.165	20.075	5.082	0.549
997.000	575.266	80.004	19.994	103.164	20.071	5.406	0.534
997.500	575.529	80.005	19.993	103.164	20.072	5.321	0.517
998.000	575.780	80.006	19.995	103.167	20.071	5.373	0.512
998.500	576.085	80.006	19.994	103.169	20.073	5.220	0.535
999.000	576.316	80.004	19.994	103.173	20.073	5.233	0.546
999.500	576.589	80.003	19.994	103.174	20.072	5.315	0.520
1000.000	576.858	80.004	19.995	103.174	20.072	5.278	0.523
1000.500	577.103	80.003	19.995	103.174	20.075	5.105	0.528
1001.000	577.392	80.006	19.997	103.178	20.077	4.928	0.524
1001.500	577.629	80.005	19.997	103.180	20.073	5.223	0.530
1002.000	577.902	80.005	19.996	103.179	20.073	5.262	0.518
1002.500	578.160	80.005	19.996	103.177	20.070	5.451	0.521
1003.000	578.458	80.003	19.997	103.175	20.072	5.272	0.543
1003.500	578.722	80.004	19.996	103.174	20.072	5.270	0.559
1004.000	578.973	80.002	19.996	103.170	20.074	5.179	0.538
1004.500	579.225	80.005	19.996	103.167	20.072	5.311	0.509
1005.000	579.499	80.004	19.994	103.162	20.071	5.377	0.515
1005.500	579.734	80.004	19.995	103.161	20.071	5.396	0.518
1006.000	580.001	80.004	19.994	103.162	20.070	5.466	0.505
1006.500	580.260	80.004	19.994	103.163	20.072	5.305	0.514
1007.000	580.545	80.004	19.993	103.165	20.074	5.181	0.535
1007.500	580.783	80.004	19.994	103.173	20.071	5.354	0.533
1008.000	581.055	80.003	19.994	103.173	20.071	5.372	0.516
1008.500	581.331	80.002	19.996	103.173	20.071	5.370	0.529
1009.000	581.622	80.004	19.994	103.173	20.071	5.372	0.558
1009.500	581.890	80.005	19.995	103.170	20.072	5.329	0.563
1010.000	582.114	80.003	19.995	103.170	20.067	5.642	0.525
1010.500	582.385	80.004	19.994	103.171	20.070	5.475	0.493
1011.000	582.645	80.003	19.993	103.171	20.073	5.238	0.513
1011.500	582.896	80.003	19.996	103.175	20.074	5.139	0.521
1012.000	583.184	80.004	19.995	103.177	20.071	5.384	0.525
1012.500	583.474	80.003	19.995	103.176	20.071	5.347	0.559
1013.000	583.717	80.006	19.994	103.176	20.075	5.071	0.556
1013.500	583.980	80.005	19.995	103.176	20.072	5.323	0.519
1014.000	584.255	80.004	19.995	103.173	20.071	5.360	0.522
1014.500	584.488	80.006	19.995	103.174	20.073	5.232	0.523
1015.000	584.775	80.005	19.996	103.175	20.073	5.246	0.514
1015.500	585.029	80.007	19.994	103.176	20.069	5.492	0.530
1016.000	585.298	80.005	19.995	103.176	20.066	5.725	0.531
1016.500	585.540	80.005	19.995	103.178	20.074	5.160	0.517
1017.000	585.833	80.006	19.995	103.177	20.068	5.583	0.523
1017.500	586.105	80.004	19.995	103.171	20.069	5.506	0.550
1018.000	586.362	80.005	19.994	103.165	20.070	5.467	0.547
1018.500	586.655	80.007	19.995	103.164	20.071	5.379	0.539
1019.000	586.912	80.006	19.994	103.163	20.073	5.238	0.550
1019.500	587.143	80.006	19.994	103.159	20.077	4.939	0.520
1020.000	587.409	80.005	19.994	103.158	20.070	5.444	0.493
1020.500	587.688	80.006	19.994	103.160	20.073	5.242	0.521
1021.000	587.922	80.006	19.994	103.158	20.068	5.580	0.529
1021.500	588.180	80.006	19.996	103.153	20.072	5.337	0.502
1022.000	588.449	80.005	19.995	103.154	20.072	5.283	0.509
1022.500	588.747	80.005	19.994	103.158	20.069	5.525	0.547
1023.000	588.950	80.006	19.995	103.155	20.071	5.362	0.534
1023.500	589.240	80.006	19.997	103.155	20.073	5.238	0.497
1024.000	589.516	80.006	19.995	103.156	20.073	5.234	0.529
1024.499	589.765	80.007	19.994	103.160	20.072	5.279	0.546
1024.999	590.034	80.007	19.993	103.158	20.071	5.395	0.522
1025.499	590.280	80.007	19.995	103.159	20.072	5.316	0.516
1025.999	590.537	80.008	19.995	103.160	20.070	5.488	0.509
1026.500	590.822	80.006	19.993	103.161	20.069	5.525	0.522
1027.000	591.077	80.008	19.994	103.157	20.070	5.451	0.541
1027.499	591.322	80.006	19.993	103.155	20.071	5.363	0.520
1027.999	591.574	80.007	19.995	103.161	20.071	5.398	0.499
1028.499	591.858	80.004	19.994	103.162	20.073	5.220	0.517
1028.999	592.092	80.005	19.994	103.163	20.073	5.225	0.527
1029.499	592.355	80.004	19.994	103.162	20.074	5.173	0.508
1029.999	592.613	80.006	19.994	103.161	20.070	5.425	0.509
1030.499	592.833	80.007	19.994	103.160	20.069	5.517	0.499
1030.999	593.116	80.003	19.995	103.158	20.071	5.350	0.490
1031.500	593.409	80.005	19.993	103.155	20.073	5.222	0.539
1032.000	593.658	80.006	19.995	103.157	20.073	5.191	0.559
1032.499	593.925	80.006	19.994	103.157	20.074	5.137	0.529
1032.999	594.165	80.005	19.995	103.152	20.076	5.024	0.512
1033.499	594.417	80.005	19.995	103.154	20.076	4.968	0.500
1033.999	594.693	80.005	19.995	103.155	20.076	5.030	0.509
1034.500	594.936	80.006	19.995	103.153	20.074	5.160	0.523
1035.000	595.225	80.006	19.994	103.155	20.079	4.804	0.526
1035.499	595.454	80.005	19.994	103.155	20.071	5.402	0.525
1036.000	595.725	80.007	19.993	103.152	20.076	4.974	0.509
1036.500	595.981	80.007	19.992	103.156	20.069	5.558	0.514
1036.999	596.217	80.007	19.995	103.164	20.073	5.226	0.509
1037.499	596.486	80.005	19.994	103.166	20.071	5.358	0.498
