Repository: ulfsri/fsri_materials_database

# Materials and Products Database

## 01_Data

Raw data generated from each apparatus are included here in plain-text format. The data is organized first by material, next by the short name of test apparatus used, and where applicable additional filtering by test settings.

### material.json

Each material directory contains a json file of the same name as the material. This file links the data stored in the repository as well as data and graphs produced by the accompanying scripts (__02_Scripts__) to the respective landing page for the material on the front-end website.

File: 01_Data/Microfiber_Sofa_Polyester_Batting/MCC/Microfiber_Sofa_Polyester_Batting_MCC_30K_min_220301_R1.txt (part 2 of 4)
T Correction Coefficients:	0	1.024463	0
Time Shift (s):	14
*
Time (s)	Temperature (C)	N2 flow rate (cc/min)	O2 flow rate (cc/min)	Flow Rate (cc/min)	Oxygen (%)	HRR (W/g)	Heating rate (C/s)
348.500	257.103	80.010	19.993	103.891	20.081	2.256	0.470
349.000	257.380	80.008	19.992	103.896	20.081	2.260	0.456
349.500	257.599	80.008	19.994	103.897	20.081	2.252	0.493
350.000	257.866	80.010	19.995	103.898	20.082	2.135	0.491
350.500	258.158	80.010	19.994	103.898	20.083	2.101	0.522
351.000	258.387	80.010	19.994	103.900	20.080	2.281	0.540
351.500	258.636	80.010	19.993	103.899	20.081	2.206	0.500
352.000	258.858	80.010	19.994	103.895	20.080	2.285	0.475
352.500	259.114	80.010	19.995	103.892	20.082	2.180	0.474
353.000	259.380	80.009	19.993	103.885	20.079	2.374	0.500
353.500	259.608	80.010	19.994	103.885	20.081	2.212	0.508
354.000	259.875	80.010	19.993	103.885	20.079	2.408	0.494
354.500	260.137	80.010	19.993	103.889	20.082	2.190	0.512
355.000	260.384	80.010	19.995	103.892	20.082	2.149	0.519
355.500	260.609	80.009	19.994	103.891	20.084	2.032	0.490
356.000	260.875	80.010	19.995	103.887	20.084	2.044	0.481
356.500	261.099	80.009	19.995	103.885	20.081	2.236	0.491
357.000	261.339	80.010	19.994	103.885	20.082	2.170	0.477
357.500	261.586	80.010	19.995	103.883	20.085	1.950	0.475
358.000	261.803	80.011	19.995	103.888	20.081	2.245	0.475
358.500	262.104	80.011	19.994	103.892	20.082	2.176	0.491
359.000	262.335	80.009	19.995	103.888	20.083	2.095	0.525
359.500	262.577	80.010	19.994	103.881	20.084	2.028	0.503
360.000	262.839	80.010	19.994	103.878	20.084	2.026	0.489
360.500	263.093	80.010	19.994	103.874	20.084	1.992	0.510
361.000	263.351	80.010	19.993	103.870	20.082	2.194	0.514
361.500	263.607	80.009	19.994	103.870	20.078	2.470	0.513
362.000	263.871	80.010	19.993	103.871	20.084	2.034	0.517
362.500	264.148	80.010	19.994	103.876	20.086	1.877	0.531
363.000	264.378	80.009	19.994	103.876	20.086	1.897	0.524
363.500	264.610	80.010	19.994	103.877	20.086	1.903	0.484
364.000	264.857	80.008	19.994	103.880	20.086	1.883	0.470
364.500	265.127	80.009	19.994	103.880	20.083	2.083	0.498
365.000	265.359	80.009	19.993	103.875	20.085	1.966	0.510
365.500	265.619	80.008	19.994	103.879	20.083	2.057	0.497
366.000	265.876	80.009	19.994	103.880	20.084	1.996	0.504
366.500	266.169	80.008	19.993	103.876	20.085	1.957	0.534
367.000	266.391	80.010	19.994	103.875	20.085	1.913	0.533
367.500	266.610	80.009	19.994	103.874	20.087	1.768	0.478
368.000	266.894	80.010	19.994	103.867	20.085	1.923	0.472
368.500	267.154	80.008	19.993	103.865	20.088	1.766	0.524
369.000	267.446	80.009	19.994	103.866	20.087	1.788	0.548
369.500	267.698	80.009	19.993	103.868	20.089	1.673	0.548
370.000	267.943	80.009	19.994	103.871	20.088	1.748	0.520
370.500	268.165	80.009	19.993	103.876	20.087	1.810	0.482
371.000	268.422	80.010	19.994	103.881	20.088	1.743	0.473
371.500	268.671	80.010	19.993	103.882	20.085	1.939	0.493
372.000	268.923	80.009	19.994	103.884	20.083	2.061	0.504
372.500	269.202	80.010	19.994	103.887	20.086	1.860	0.516
373.001	269.460	80.009	19.993	103.883	20.086	1.866	0.534
373.500	269.705	80.010	19.994	103.878	20.085	1.970	0.520
374.000	269.993	80.007	19.993	103.875	20.086	1.870	0.518
374.501	270.256	80.010	19.994	103.871	20.084	2.032	0.542
375.000	270.532	80.010	19.993	103.867	20.088	1.759	0.545
375.500	270.752	80.010	19.993	103.868	20.082	2.182	0.517
376.000	271.028	80.009	19.995	103.871	20.088	1.749	0.496
376.500	271.334	80.011	19.993	103.874	20.088	1.739	0.539
377.000	271.582	80.010	19.994	103.875	20.087	1.836	0.568
377.500	271.873	80.010	19.994	103.875	20.091	1.545	0.547
378.000	272.104	80.010	19.993	103.872	20.087	1.784	0.530
378.500	272.347	80.010	19.994	103.872	20.086	1.893	0.498
379.000	272.592	80.011	19.994	103.869	20.086	1.879	0.481
379.500	272.871	80.011	19.993	103.868	20.088	1.763	0.506
380.000	273.134	80.010	19.994	103.867	20.088	1.719	0.533
380.500	273.378	80.010	19.994	103.868	20.087	1.838	0.525
381.000	273.624	80.011	19.994	103.868	20.090	1.606	0.499
381.500	273.889	80.010	19.993	103.869	20.088	1.733	0.501
382.000	274.154	80.011	19.993	103.872	20.088	1.755	0.520
382.500	274.400	80.011	19.993	103.872	20.083	2.075	0.520
383.000	274.674	80.010	19.994	103.873	20.082	2.127	0.515
383.500	274.947	80.011	19.994	103.876	20.083	2.087	0.533
384.000	275.168	80.010	19.993	103.879	20.084	2.010	0.520
384.500	275.451	80.012	19.993	103.878	20.086	1.844	0.499
385.000	275.749	80.011	19.993	103.884	20.085	1.968	0.542
385.500	275.953	80.011	19.994	103.887	20.087	1.784	0.541
386.000	276.197	80.011	19.994	103.884	20.087	1.780	0.475
386.500	276.470	80.011	19.993	103.881	20.085	1.927	0.483
387.000	276.704	80.011	19.994	103.882	20.085	1.925	0.512
387.500	276.965	80.010	19.994	103.878	20.084	1.998	0.501
388.000	277.225	80.010	19.994	103.875	20.088	1.751	0.508
388.500	277.464	80.008	19.993	103.874	20.087	1.798	0.510
389.000	277.762	80.010	19.993	103.874	20.085	1.911	0.518
389.501	277.956	80.011	19.994	103.874	20.086	1.907	0.515
390.000	278.242	80.009	19.994	103.879	20.083	2.125	0.486
390.500	278.486	80.009	19.993	103.883	20.084	2.026	0.505
391.000	278.800	80.010	19.994	103.885	20.084	2.020	0.544
391.500	279.079	80.009	19.996	103.883	20.087	1.816	0.575
392.000	279.316	80.010	19.994	103.883	20.088	1.739	0.555
392.500	279.579	80.009	19.995	103.883	20.085	1.945	0.508
393.000	279.831	80.010	19.995	103.879	20.085	1.913	0.507
393.500	280.075	80.008	19.995	103.879	20.085	1.970	0.505
394.000	280.390	80.009	19.994	103.878	20.085	1.931	0.528
394.500	280.638	80.009	19.995	103.876	20.085	1.939	0.561
395.000	280.850	80.010	19.994	103.875	20.086	1.840	0.511
395.500	281.112	80.008	19.993	103.875	20.089	1.643	0.467
396.000	281.377	80.013	19.995	103.874	20.087	1.774	0.501
396.500	281.633	80.029	20.000	103.874	20.088	1.713	0.524
397.000	281.876	80.030	19.999	103.878	20.087	1.804	0.510
397.501	282.102	80.029	19.997	103.880	20.087	1.838	0.484
398.000	282.365	80.030	19.999	103.884	20.087	1.820	0.479
398.500	282.644	80.029	19.997	103.887	20.087	1.838	0.515
399.000	282.879	80.017	19.997	103.887	20.090	1.580	0.528
399.500	283.197	80.014	19.996	103.884	20.091	1.495	0.534
400.000	283.451	80.009	19.995	103.878	20.088	1.746	0.563
400.500	283.688	80.010	19.995	103.872	20.088	1.719	0.531
401.000	283.936	80.011	19.993	103.870	20.088	1.754	0.487
401.500	284.197	80.010	19.993	103.870	20.086	1.843	0.497
402.000	284.475	80.011	19.993	103.868	20.087	1.802	0.524
402.500	284.744	80.011	19.995	103.871	20.086	1.909	0.543
403.001	284.943	80.011	19.993	103.873	20.086	1.840	0.507
403.500	285.234	80.011	19.994	103.872	20.088	1.711	0.479
404.000	285.478	80.011	19.994	103.872	20.088	1.709	0.513
404.500	285.727	80.011	19.994	103.872	20.088	1.733	0.514
405.000	285.997	80.011	19.994	103.868	20.089	1.671	0.506
405.500	286.256	80.010	19.992	103.866	20.087	1.836	0.524
406.000	286.498	80.011	19.994	103.865	20.091	1.519	0.515
406.500	286.776	80.011	19.994	103.865	20.087	1.826	0.511
407.000	287.005	80.011	19.995	103.865	20.089	1.689	0.514
407.500	287.288	80.011	19.993	103.865	20.088	1.738	0.509
408.000	287.583	80.013	19.994	103.865	20.087	1.788	0.544
408.500	287.805	80.011	19.993	103.866	20.090	1.616	0.547
409.000	288.089	80.009	19.992	103.868	20.088	1.740	0.512
409.500	288.340	80.012	19.995	103.868	20.089	1.645	0.521
410.000	288.598	80.011	19.995	103.868	20.089	1.649	0.522
410.500	288.871	80.012	19.994	103.867	20.087	1.768	0.520
411.000	289.104	80.010	19.994	103.866	20.087	1.829	0.518
411.500	289.360	80.011	19.994	103.864	20.088	1.744	0.498
412.000	289.636	80.010	19.994	103.863	20.086	1.851	0.511
412.500	289.889	80.010	19.995	103.864	20.087	1.788	0.531
413.000	290.154	80.012	19.993	103.864	20.086	1.849	0.523
413.500	290.414	80.012	19.994	103.865	20.086	1.893	0.521
414.000	290.663	80.009	19.994	103.866	20.086	1.863	0.517
414.500	290.886	80.009	19.995	103.866	20.089	1.630	0.491
415.000	291.181	80.008	19.994	103.865	20.086	1.869	0.496
415.500	291.430	80.009	19.995	103.866	20.083	2.083	0.531
416.000	291.708	80.009	19.995	103.867	20.083	2.067	0.535
416.500	291.973	80.009	19.994	103.866	20.085	1.970	0.535
417.000	292.216	80.008	19.994	103.865	20.086	1.873	0.525
417.500	292.451	80.009	19.995	103.865	20.083	2.105	0.493
418.000	292.716	80.009	19.995	103.863	20.085	1.923	0.489
418.500	293.009	80.009	19.994	103.857	20.082	2.172	0.529
419.000	293.257	80.009	19.994	103.854	20.084	2.047	0.549
419.500	293.494	80.009	19.994	103.853	20.083	2.117	0.513
420.000	293.755	80.009	19.995	103.853	20.086	1.843	0.492
420.500	293.988	80.008	19.994	103.854	20.087	1.837	0.496
421.000	294.281	80.007	19.994	103.858	20.087	1.786	0.510
421.500	294.543	80.008	19.994	103.861	20.083	2.111	0.541
422.000	294.781	80.008	19.994	103.859	20.084	1.994	0.527
422.500	295.042	80.008	19.995	103.857	20.083	2.087	0.499
423.000	295.315	80.008	19.994	103.854	20.087	1.774	0.517
423.500	295.547	80.009	19.994	103.853	20.085	1.946	0.519
424.000	295.787	80.008	19.995	103.853	20.086	1.899	0.488
424.500	296.016	80.007	19.994	103.857	20.086	1.901	0.470
425.000	296.295	80.008	19.994	103.857	20.086	1.855	0.489
425.500	296.525	80.008	19.995	103.861	20.085	1.956	0.509
426.000	296.770	80.008	19.994	103.861	20.086	1.841	0.492
426.500	296.980	80.008	19.994	103.860	20.090	1.572	0.465
427.000	297.258	80.008	19.994	103.859	20.089	1.657	0.472
427.500	297.550	80.007	19.994	103.861	20.090	1.598	0.529
428.000	297.812	80.008	19.994	103.860	20.089	1.667	0.562
428.500	298.054	80.008	19.994	103.861	20.091	1.542	0.529
429.000	298.290	80.009	19.995	103.861	20.087	1.832	0.491
429.500	298.526	80.008	19.994	103.861	20.087	1.808	0.475
430.000	298.794	80.008	19.993	103.861	20.086	1.901	0.488
430.500	299.017	80.008	19.994	103.861	20.088	1.736	0.497
431.000	299.275	80.008	19.994	103.860	20.089	1.665	0.486
431.500	299.535	80.009	19.995	103.861	20.088	1.719	0.500
432.000	299.780	80.009	19.993	103.861	20.085	1.919	0.512
432.500	300.050	80.008	19.993	103.860	20.088	1.758	0.510
433.000	300.300	80.008	19.994	103.860	20.087	1.816	0.517
433.501	300.514	80.009	19.993	103.860	20.085	1.966	0.492
434.001	300.807	80.007	19.993	103.860	20.089	1.655	0.486
434.500	301.126	80.010	19.993	103.860	20.084	2.008	0.560
435.000	301.309	80.009	19.994	103.861	20.087	1.798	0.557
435.500	301.549	80.009	19.993	103.862	20.087	1.784	0.463
436.000	301.810	80.009	19.994	103.862	20.089	1.685	0.462
436.500	302.014	80.009	19.993	103.861	20.088	1.742	0.483
437.000	302.299	80.009	19.993	103.861	20.087	1.794	0.477
437.500	302.524	80.009	19.993	103.859	20.086	1.903	0.500
438.000	302.826	80.010	19.994	103.859	20.089	1.632	0.519
438.500	303.062	80.010	19.993	103.859	20.088	1.713	0.532
439.000	303.316	80.009	19.994	103.859	20.089	1.655	0.513
439.500	303.568	80.010	19.993	103.859	20.086	1.845	0.498
440.000	303.787	80.009	19.994	103.861	20.086	1.853	0.489
440.500	304.089	80.009	19.993	103.860	20.087	1.780	0.496
441.000	304.349	80.009	19.993	103.861	20.086	1.840	0.541
441.500	304.679	80.011	19.994	103.861	20.089	1.681	0.575
442.000	304.895	80.010	19.994	103.861	20.088	1.733	0.568
442.500	305.069	80.009	19.993	103.861	20.088	1.752	0.469
443.000	305.340	80.008	19.993	103.862	20.088	1.733	0.418
443.500	305.569	80.009	19.993	103.862	20.085	1.970	0.472
444.000	305.817	80.009	19.995	103.862	20.083	2.095	0.489
444.500	306.091	80.008	19.993	103.862	20.084	2.012	0.500
445.000	306.359	80.008	19.993	103.861	20.085	1.974	0.532
445.500	306.618	80.009	19.994	103.860	20.085	1.932	0.534
446.000	306.852	80.009	19.994	103.861	20.085	1.925	0.510
446.500	307.093	80.008	19.994	103.860	20.087	1.835	0.484
447.000	307.333	80.008	19.994	103.859	20.086	1.909	0.478
447.500	307.594	80.008	19.994	103.860	20.085	1.917	0.490
448.000	307.850	80.008	19.994	103.861	20.086	1.841	0.509
448.500	308.115	80.008	19.993	103.860	20.085	1.938	0.519
449.000	308.317	80.009	19.993	103.861	20.085	1.924	0.494
449.500	308.601	80.007	19.993	103.863	20.082	2.154	0.476
450.000	308.864	80.008	19.993	103.864	20.087	1.830	0.517
450.500	309.107	80.009	19.994	103.864	20.083	2.097	0.527
451.000	309.396	80.009	19.994	103.865	20.082	2.127	0.519
451.501	309.624	80.008	19.993	103.866	20.085	1.933	0.524
452.000	309.887	80.008	19.993	103.865	20.083	2.059	0.504
452.500	310.112	80.007	19.993	103.865	20.085	1.976	0.489
453.000	310.381	80.009	19.993	103.865	20.085	1.978	0.491
453.500	310.646	80.009	19.994	103.864	20.086	1.905	0.514
454.000	310.882	80.006	19.994	103.864	20.086	1.881	0.518
454.500	311.124	80.010	19.994	103.864	20.086	1.865	0.489
455.000	311.395	80.007	19.994	103.864	20.087	1.828	0.495
455.500	311.600	80.007	19.993	103.863	20.086	1.897	0.495
456.000	311.828	80.008	19.993	103.863	20.089	1.653	0.455
456.500	312.122	80.008	19.993	103.860	20.087	1.778	0.477
457.000	312.365	80.008	19.993	103.860	20.084	2.022	0.529
457.500	312.633	80.010	19.993	103.861	20.087	1.802	0.524
458.000	312.864	80.010	19.993	103.859	20.087	1.778	0.505
458.500	313.124	80.009	19.993	103.858	20.085	1.932	0.495
459.000	313.410	80.009	19.993	103.859	20.089	1.651	0.519
459.500	313.670	80.009	19.994	103.856	20.083	2.095	0.546
460.000	313.864	80.009	19.992	103.855	20.083	2.123	0.500
460.500	314.158	80.009	19.993	103.857	20.085	1.954	0.471
461.000	314.425	80.011	19.993	103.859	20.083	2.057	0.524
461.500	314.659	80.010	19.995	103.861	20.085	1.954	0.531
462.000	314.902	80.012	19.992	103.864	20.084	2.002	0.488
462.501	315.139	80.010	19.994	103.865	20.084	2.030	0.479
463.000	315.369	80.010	19.993	103.864	20.085	1.927	0.474
463.500	315.645	80.009	19.993	103.864	20.090	1.602	0.487
464.000	315.910	80.012	19.993	103.863	20.085	1.952	0.523
464.500	316.153	80.009	19.992	103.863	20.087	1.796	0.525
465.000	316.375	80.011	19.993	103.863	20.086	1.855	0.487
465.500	316.601	80.010	19.993	103.864	20.086	1.891	0.457
466.000	316.909	80.010	19.995	103.863	20.087	1.794	0.491
466.500	317.148	80.010	19.994	103.864	20.084	2.037	0.540
467.000	317.373	80.011	19.993	103.862	20.084	2.000	0.505
467.500	317.634	80.010	19.993	103.859	20.086	1.851	0.475
468.000	317.887	80.009	19.993	103.858	20.088	1.766	0.500
468.500	318.151	80.010	19.992	103.857	20.089	1.649	0.516
469.000	318.385	80.009	19.992	103.857	20.086	1.899	0.507
469.500	318.667	80.011	19.994	103.859	20.087	1.810	0.507
470.000	318.946	80.011	19.993	103.865	20.090	1.614	0.539
470.500	319.161	80.010	19.994	103.867	20.092	1.432	0.527
471.000	319.388	80.010	19.993	103.869	20.089	1.683	0.468
471.500	319.670	80.009	19.993	103.870	20.086	1.871	0.476
472.000	319.916	80.009	19.994	103.870	20.088	1.748	0.519
472.500	320.162	80.010	19.994	103.867	20.090	1.620	0.510
473.000	320.447	80.009	19.992	103.867	20.087	1.822	0.511
473.500	320.642	80.009	19.994	103.867	20.087	1.808	0.506
474.000	320.929	80.009	19.992	103.866	20.087	1.794	0.481
474.500	321.162	80.011	19.993	103.866	20.086	1.849	0.501
475.000	321.428	80.009	19.992	103.866	20.089	1.651	0.509
475.500	321.679	80.009	19.993	103.866	20.088	1.715	0.508
476.000	321.934	80.011	19.993	103.864	20.088	1.762	0.511
476.500	322.156	80.010	19.994	103.863	20.089	1.661	0.491
477.000	322.425	80.010	19.993	103.863	20.084	2.027	0.484
477.500	322.683	80.011	19.993	103.863	20.086	1.897	0.510
478.000	322.922	80.010	19.994	103.863	20.086	1.863	0.512
478.500	323.232	80.010	19.994	103.865	20.085	1.919	0.523
479.000	323.428	80.009	19.992	103.866	20.088	1.734	0.527
479.500	323.697	80.011	19.992	103.865	20.086	1.897	0.486
480.000	323.937	80.010	19.994	103.863	20.087	1.814	0.487
480.500	324.219	80.010	19.993	103.861	20.086	1.879	0.515
481.000	324.451	80.010	19.993	103.860	20.085	1.948	0.518
481.500	324.739	80.010	19.994	103.859	20.085	1.926	0.517
482.000	324.989	80.010	19.993	103.859	20.086	1.875	0.529
482.500	325.199	80.010	19.993	103.860	20.088	1.721	0.499
483.000	325.453	80.010	19.992	103.862	20.084	1.994	0.462
483.500	325.733	80.010	19.994	103.863	20.087	1.798	0.499
484.000	326.011	80.010	19.994	103.863	20.085	1.956	0.546
484.500	326.275	80.010	19.993	103.859	20.088	1.764	0.550
485.000	326.469	80.012	19.993	103.858	20.087	1.770	0.500
485.501	326.758	80.010	19.993	103.858	20.086	1.901	0.471
486.000	327.001	80.009	19.994	103.856	20.087	1.772	0.508
486.500	327.258	80.011	19.994	103.854	20.090	1.598	0.516
487.000	327.488	80.010	19.994	103.857	20.089	1.689	0.493
487.500	327.765	80.011	19.995	103.857	20.088	1.697	0.497
488.000	328.027	80.011	19.994	103.856	20.088	1.744	0.523
488.500	328.246	80.011	19.992	103.857	20.088	1.727	0.510
489.000	328.516	80.012	19.994	103.858	20.086	1.905	0.485
489.500	328.770	80.011	19.994	103.857	20.087	1.816	0.506
490.000	329.019	80.010	19.994	103.857	20.088	1.740	0.513
490.500	329.259	80.011	19.994	103.858	20.089	1.637	0.496
491.000	329.503	80.011	19.993	103.859	20.088	1.736	0.487
491.500	329.794	80.013	19.994	103.859	20.086	1.847	0.509
492.000	330.020	80.012	19.993	103.859	20.088	1.760	0.526
492.500	330.304	80.012	19.993	103.857	20.089	1.661	0.514
493.000	330.509	80.012	19.994	103.857	20.088	1.736	0.499
493.500	330.783	80.011	19.994	103.856	20.091	1.485	0.484
494.000	331.061	80.012	19.993	103.856	20.090	1.566	0.516
494.500	331.299	80.011	19.993	103.857	20.089	1.624	0.534
495.000	331.535	80.012	19.992	103.860	20.089	1.637	0.495
495.500	331.803	80.011	19.993	103.859	20.090	1.614	0.489
496.000	332.060	80.011	19.993	103.859	20.093	1.408	0.515
496.500	332.260	80.011	19.993	103.859	20.092	1.455	0.491
497.000	332.576	80.008	19.994	103.859	20.092	1.461	0.487
497.500	332.849	80.009	19.994	103.859	20.089	1.633	0.552
498.000	333.079	80.009	19.993	103.861	20.092	1.463	0.545
498.500	333.363	80.009	19.995	103.861	20.095	1.253	0.508
499.000	333.581	80.009	19.993	103.860	20.092	1.471	0.509
499.500	333.857	80.008	19.994	103.860	20.091	1.483	0.499
500.000	334.139	80.008	19.994	103.860	20.089	1.661	0.526
500.500	334.399	80.009	19.994	103.861	20.089	1.673	0.550
501.000	334.615	80.008	19.993	103.861	20.086	1.863	0.509
501.500	334.918	80.010	19.994	103.861	20.090	1.614	0.498
502.000	335.157	80.009	19.993	103.861	20.090	1.576	0.530
502.500	335.423	80.009	19.993	103.859	20.089	1.627	0.523
503.000	335.674	80.009	19.993	103.854	20.087	1.792	0.511
503.500	335.874	80.008	19.994	103.853	20.090	1.612	0.484
504.000	336.152	80.008	19.994	103.853	20.086	1.903	0.465
504.500	336.418	80.008	19.994	103.853	20.087	1.820	0.511
505.000	336.704	80.010	19.995	103.854	20.091	1.505	0.548
505.500	336.926	80.009	19.993	103.858	20.086	1.879	0.530
506.000	337.154	80.010	19.992	103.859	20.085	1.936	0.479
506.500	337.410	80.010	19.994	103.859	20.085	1.912	0.467
507.000	337.713	80.008	19.994	103.860	20.087	1.815	0.522
507.500	337.952	80.008	19.994	103.860	20.085	1.922	0.550
508.000	338.187	80.009	19.995	103.857	20.086	1.881	0.508
508.500	338.444	80.009	19.995	103.855	20.083	2.094	0.483
509.000	338.714	80.010	19.993	103.856	20.086	1.892	0.510
509.500	338.972	80.009	19.995	103.856	20.088	1.754	0.528
510.000	339.228	80.009	19.996	103.855	20.084	2.007	0.521
510.500	339.498	80.009	19.994	103.857	20.084	1.986	0.520
511.000	339.709	80.010	19.994	103.859	20.089	1.681	0.503
511.500	339.956	80.009	19.993	103.859	20.086	1.863	0.469
512.000	340.225	80.009	19.994	103.858	20.087	1.802	0.487
512.500	340.519	80.009	19.994	103.857	20.086	1.861	0.540
513.000	340.709	80.008	19.994	103.858	20.088	1.760	0.524
513.500	341.010	80.009	19.995	103.856	20.086	1.867	0.487
514.000	341.271	80.009	19.994	103.856	20.087	1.786	0.526
514.500	341.485	80.007	19.994	103.857	20.090	1.590	0.518
515.000	341.739	80.008	19.994	103.859	20.088	1.760	0.472
515.500	341.977	80.007	19.993	103.858	20.086	1.903	0.480
516.000	342.252	80.008	19.993	103.857	20.089	1.631	0.503
516.500	342.496	80.008	19.995	103.851	20.087	1.821	0.516
517.000	342.718	80.009	19.994	103.845	20.088	1.760	0.492
517.500	342.973	80.007	19.995	103.838	20.088	1.697	0.471
518.000	343.218	80.008	19.994	103.833	20.088	1.762	0.489
518.500	343.451	80.009	19.995	103.830	20.086	1.847	0.489
519.000	343.707	80.008	19.994	103.833	20.086	1.891	0.484
519.500	343.971	80.008	19.994	103.833	20.084	2.033	0.504
520.000	344.214	80.009	19.995	103.833	20.084	2.043	0.513
520.500	344.428	80.009	19.995	103.834	20.085	1.927	0.482
521.000	344.729	80.008	19.994	103.837	20.085	1.928	0.486
521.500	344.915	80.008	19.994	103.841	20.081	2.206	0.501
522.000	345.193	80.009	19.995	103.847	20.082	2.152	0.476
522.500	345.444	80.009	19.992	103.848	20.088	1.750	0.497
523.000	345.690	80.007	19.994	103.848	20.078	2.449	0.513
523.500	345.991	80.008	19.995	103.847	20.085	1.919	0.522
524.000	346.169	80.009	19.994	103.844	20.083	2.103	0.513
524.500	346.419	80.008	19.994	103.843	20.083	2.071	0.454
525.000	346.698	80.009	19.994	103.848	20.083	2.095	0.479
525.500	346.948	80.009	19.994	103.852	20.081	2.247	0.529
526.000	347.223	80.008	19.994	103.851	20.081	2.218	0.527
526.500	347.484	80.009	19.993	103.852	20.080	2.295	0.530
527.000	347.721	80.008	19.996	103.853	20.080	2.293	0.517
527.500	347.980	80.008	19.991	103.854	20.078	2.477	0.497
528.000	348.244	80.008	19.994	103.853	20.081	2.257	0.510
528.500	348.480	80.007	19.994	103.853	20.079	2.382	0.511
529.000	348.738	80.005	19.991	103.856	20.080	2.269	0.497
529.500	348.979	80.008	19.993	103.854	20.081	2.235	0.496
530.000	349.249	80.010	19.993	103.854	20.083	2.079	0.505
530.500	349.502	80.008	19.994	103.857	20.079	2.350	0.518
531.000	349.751	80.009	19.993	103.862	20.078	2.463	0.512
531.500	349.999	80.007	19.993	103.860	20.081	2.267	0.499
532.000	350.255	80.009	19.994	103.858	20.079	2.348	0.501
532.500	350.503	80.009	19.993	103.853	20.079	2.356	0.504
533.000	350.754	80.008	19.994	103.853	20.081	2.237	0.501
533.500	350.965	80.010	19.994	103.854	20.082	2.152	0.481
534.000	351.274	80.008	19.995	103.854	20.080	2.336	0.491
534.500	351.518	80.009	19.993	103.857	20.080	2.326	0.536
535.000	351.738	80.008	19.994	103.861	20.076	2.558	0.508
535.500	351.992	80.008	19.993	103.860	20.080	2.314	0.469
536.000	352.230	80.009	19.993	103.857	20.079	2.346	0.484
536.500	352.518	80.008	19.994	103.857	20.082	2.178	0.509
537.000	352.749	80.008	19.994	103.856	20.077	2.534	0.522
537.500	353.033	80.008	19.993	103.854	20.078	2.447	0.517
538.000	353.261	80.010	19.993	103.851	20.082	2.176	0.513
538.500	353.563	80.008	19.994	103.851	20.078	2.421	0.521
539.000	353.768	80.009	19.993	103.851	20.079	2.372	0.518
539.500	354.044	80.008	19.994	103.850	20.076	2.570	0.494
540.000	354.280	80.010	19.993	103.852	20.079	2.386	0.497
540.500	354.567	80.010	19.993	103.855	20.078	2.439	0.517
541.000	354.828	80.009	19.993	103.858	20.078	2.481	0.535
541.500	355.052	80.010	19.992	103.858	20.076	2.558	0.516
542.000	355.328	80.009	19.993	103.857	20.076	2.600	0.493
542.500	355.602	80.009	19.993	103.856	20.076	2.612	0.525
543.000	355.845	80.010	19.994	103.856	20.075	2.627	0.534
543.500	356.047	80.011	19.993	103.851	20.076	2.584	0.481
544.000	356.364	80.010	19.994	103.848	20.075	2.639	0.482
544.500	356.561	80.011	19.993	103.852	20.077	2.522	0.516
545.000	356.908	80.011	19.993	103.850	20.075	2.688	0.529
545.500	357.073	80.011	19.994	103.849	20.070	3.053	0.528
546.000	357.396	80.010	19.992	103.850	20.076	2.600	0.500
546.501	357.636	80.011	19.994	103.850	20.069	3.126	0.525
547.001	357.948	80.011	19.993	103.846	20.067	3.219	0.557
547.500	358.173	80.012	19.995	103.848	20.068	3.184	0.544
548.000	358.417	80.011	19.995	103.846	20.070	3.008	0.503
548.500	358.675	80.013	19.993	103.849	20.068	3.196	0.485
549.000	358.933	80.011	19.992	103.851	20.070	2.996	0.509
549.500	359.229	80.012	19.993	103.852	20.072	2.855	0.535
550.000	359.383	80.010	19.992	103.851	20.065	3.368	0.503
550.500	359.718	80.008	19.995	103.851	20.069	3.077	0.470
551.000	359.906	80.010	19.992	103.851	20.066	3.326	0.506
551.500	360.170	80.013	19.993	103.853	20.071	2.978	0.488
552.000	360.434	80.011	19.992	103.855	20.069	3.071	0.490
552.500	360.665	80.011	19.993	103.857	20.067	3.215	0.511
553.000	361.061	80.011	19.994	103.858	20.067	3.203	0.561
553.500	361.176	80.010	19.992	103.857	20.067	3.209	0.569
554.000	361.547	80.010	19.993	103.852	20.065	3.386	0.498
554.500	361.686	80.009	19.995	103.847	20.066	3.289	0.498
555.000	361.990	80.009	19.993	103.846	20.064	3.465	0.476
555.500	362.340	80.010	19.992	103.846	20.066	3.326	0.548
556.000	362.506	80.010	19.995	103.845	20.066	3.277	0.585
556.500	362.758	80.010	19.996	103.850	20.064	3.431	0.468
557.000	362.962	80.010	19.992	103.853	20.067	3.271	0.437
557.500	363.269	80.009	19.994	103.855	20.062	3.596	0.483
558.000	363.575	80.010	19.992	103.855	20.064	3.467	0.562
558.500	363.762	80.010	19.993	103.858	20.062	3.629	0.553
559.000	364.178	80.009	19.994	103.856	20.061	3.645	0.547
559.500	364.118	80.009	19.994	103.854	20.058	3.857	0.479
560.000	364.757	80.010	19.991	103.853	20.059	3.778	0.468
560.500	364.514	80.009	19.994	103.854	20.061	3.659	0.488
561.000	364.791	80.011	19.993	103.856	20.061	3.653	0.215
561.500	365.225	80.012	19.994	103.857	20.059	3.835	0.372
562.000	365.747	80.011	19.994	103.860	20.060	3.758	0.834
562.500	366.022	80.011	19.992	103.856	20.059	3.811	0.877
563.001	365.883	80.010	19.994	103.852	20.057	3.950	0.466
563.500	366.570	80.010	19.993	103.851	20.057	3.965	0.342
564.000	366.435	80.010	19.993	103.851	20.059	3.838	0.550
564.500	366.952	80.012	19.992	103.850	20.056	4.038	0.467
565.000	366.835	80.012	19.994	103.853	20.059	3.842	0.391
565.500	367.617	80.011	19.994	103.856	20.056	4.007	0.533
566.000	367.561	80.010	19.993	103.856	20.057	3.975	0.696
566.500	367.922	80.012	19.993	103.858	20.056	4.007	0.515
567.000	368.105	80.010	19.993	103.858	20.056	4.049	0.424
567.500	368.495	80.013	19.992	103.858	20.055	4.092	0.558
568.000	368.671	80.011	19.993	103.860	20.054	4.170	0.569
568.500	368.962	80.009	19.993	103.859	20.053	4.227	0.517
569.000	369.150	80.012	19.993	103.859	20.049	4.555	0.473
569.500	369.465	80.012	19.994	103.860	20.051	4.405	0.490
570.000	369.668	80.012	19.993	103.858	20.051	4.366	0.510
570.500	369.978	80.011	19.994	103.856	20.049	4.508	0.516
571.000	370.283	80.013	19.993	103.856	20.048	4.590	0.564
571.500	370.447	80.012	19.993	103.855	20.046	4.708	0.542
572.000	370.733	80.011	19.992	103.855	20.048	4.566	0.459
572.500	371.012	80.009	19.993	103.857	20.047	4.653	0.507
573.000	371.171	80.011	19.992	103.858	20.042	5.045	0.502
573.500	371.503	80.010	19.994	103.855	20.044	4.865	0.465
574.000	371.737	80.011	19.993	103.852	20.039	5.239	0.529
574.500	372.061	80.013	19.994	103.848	20.041	5.126	0.562
575.000	372.283	80.011	19.992	103.840	20.041	5.114	0.551
575.500	372.596	80.012	19.993	103.834	20.039	5.251	0.540
576.000	372.806	80.011	19.993	103.834	20.034	5.615	0.529
576.500	373.049	80.011	19.994	103.838	20.035	5.504	0.488
577.000	373.364	80.008	19.994	103.842	20.031	5.809	0.505
577.500	373.565	80.014	19.992	103.850	20.034	5.588	0.537
578.000	373.881	80.010	19.995	103.855	20.036	5.447	0.517
578.500	374.162	80.009	19.994	103.853	20.033	5.699	0.557
579.000	374.417	80.010	19.994	103.852	20.035	5.562	0.566
579.500	374.672	80.011	19.994	103.850	20.035	5.558	0.523
580.000	374.892	80.009	19.993	103.848	20.032	5.738	0.493
580.500	375.176	80.009	19.992	103.850	20.029	5.964	0.490
581.000	375.411	80.008	19.994	103.855	20.028	6.006	0.512
581.500	375.698	80.009	19.994	103.858	20.026	6.152	0.521
582.000	375.933	80.008	19.995	103.859	20.023	6.378	0.522
582.500	376.188	80.008	19.995	103.859	20.024	6.338	0.506
583.000	376.463	80.009	19.994	103.860	20.028	6.008	0.509
583.500	376.693	80.009	19.994	103.861	20.028	6.020	0.517
584.000	377.036	80.008	19.993	103.858	20.027	6.113	0.539
584.500	377.265	80.009	19.994	103.860	20.023	6.422	0.573
585.000	377.519	80.008	19.993	103.862	20.023	6.378	0.528
585.500	377.724	80.009	19.995	103.861	20.022	6.473	0.471
586.000	377.983	80.008	19.994	103.860	20.020	6.608	0.462
586.500	378.268	80.009	19.994	103.860	20.022	6.479	0.504
587.001	378.493	80.009	19.994	103.860	20.019	6.683	0.527
587.501	378.753	80.009	19.994	103.859	20.017	6.843	0.497
588.000	379.008	80.008	19.993	103.861	20.013	7.097	0.500
588.500	379.289	80.008	19.994	103.862	20.015	6.956	0.525
589.000	379.519	80.006	19.993	103.864	20.013	7.117	0.523
589.500	379.795	80.009	19.995	103.865	20.013	7.115	0.508
590.000	380.014	80.009	19.994	103.866	20.010	7.345	0.501
590.500	380.300	80.010	19.994	103.866	20.010	7.317	0.500
591.000	380.568	80.010	19.995	103.866	20.006	7.618	0.529
591.500	380.805	80.008	19.994	103.866	20.004	7.743	0.529
592.000	381.056	80.009	19.996	103.865	20.004	7.766	0.496
592.500	381.317	80.009	19.994	103.865	20.003	7.792	0.500
593.000	381.580	80.010	19.995	103.865	20.000	8.058	0.518
593.500	381.859	80.009	19.995	103.866	19.998	8.218	0.533
594.000	382.116	80.008	19.995	103.867	19.998	8.188	0.539
594.500	382.338	80.008	19.995	103.868	19.994	8.490	0.507
595.000	382.598	80.011	19.995	103.868	19.996	8.296	0.481
595.500	382.867	80.010	19.993	103.869	19.991	8.682	0.505
596.000	383.119	80.010	19.995	103.868	19.991	8.700	0.525
596.500	383.350	80.010	19.995	103.868	19.988	8.876	0.502
597.000	383.660	80.009	19.993	103.867	19.987	9.009	0.512
597.500	383.942	80.010	19.994	103.867	19.984	9.171	0.566
598.000	384.184	80.008	19.993	103.867	19.983	9.280	0.558
598.500	384.456	80.009	19.993	103.867	19.981	9.414	0.519
599.000	384.683	80.008	19.995	103.867	19.981	9.410	0.507
599.500	384.959	80.008	19.994	103.869	19.976	9.787	0.501
600.000	385.221	80.008	19.994	103.872	19.973	9.969	0.520
600.500	385.458	80.010	19.995	103.874	19.974	9.910	0.518
601.000	385.708	80.009	19.993	103.875	19.968	10.324	0.493
601.500	385.944	80.011	19.994	103.875	19.968	10.306	0.487
602.000	386.184	80.009	19.994	103.875	19.965	10.560	0.481
602.500	386.427	80.010	19.995	103.874	19.964	10.655	0.480
603.000	386.691	80.009	19.995	103.871	19.959	11.013	0.495
603.500	386.955	80.008	19.995	103.871	19.956	11.215	0.518
604.000	387.234	80.007	19.994	103.874	19.955	11.294	0.536
604.500	387.489	80.008	19.994	103.876	19.953	11.441	0.538
605.000	387.743	80.009	19.995	103.875	19.951	11.552	0.521
605.500	388.003	80.009	19.994	103.879	19.946	11.898	0.512
606.000	388.234	80.006	19.996	103.883	19.943	12.158	0.503
606.500	388.484	80.007	19.994	103.886	19.944	12.048	0.486
607.000	388.764	80.008	19.995	103.883	19.938	12.461	0.505
607.500	388.998	80.008	19.993	103.883	19.938	12.518	0.522
608.000	389.277	80.007	19.994	103.882	19.935	12.713	0.514
608.500	389.463	80.008	19.995	103.883	19.930	13.097	0.490
609.000	389.783	80.009	19.994	103.884	19.931	12.996	0.486
609.500	390.022	80.007	19.995	103.889	19.928	13.223	0.532
610.000	390.276	80.010	19.995	103.895	19.924	13.495	0.526
610.500	390.556	80.010	19.996	103.898	19.920	13.791	0.514
611.000	390.773	80.010	19.994	103.899	19.918	13.912	0.516
611.500	391.043	80.008	19.995	103.898	19.916	14.081	0.492
612.000	391.295	80.007	19.997	103.900	19.911	14.430	0.505
612.500	391.549	80.008	19.994	103.900	19.910	14.529	0.514
613.000	391.836	80.008	19.995	103.901	19.905	14.886	0.523
613.500	392.070	80.009	19.994	103.901	19.905	14.891	0.531
614.000	392.367	80.009	19.997	103.901	19.899	15.281	0.526
614.500	392.534	80.007	19.995	103.901	19.897	15.462	0.498
615.000	392.814	80.007	19.996	103.901	19.890	15.953	0.456
615.500	393.067	80.010	19.995	103.901	19.888	16.068	0.490
616.000	393.303	80.008	19.993	103.901	19.882	16.499	0.511
616.500	393.585	80.008	19.993	103.900	19.879	16.719	0.503
617.000	393.845	80.007	19.995	103.904	19.873	17.147	0.530
617.500	394.095	80.008	19.996	103.909	19.870	17.347	0.526
618.000	394.347	80.009	19.994	103.913	19.866	17.655	0.506
618.501	394.629	80.008	19.993	103.916	19.862	17.921	0.517
619.001	394.864	80.009	19.993	103.917	19.858	18.244	0.526
619.500	395.105	80.010	19.994	103.914	19.853	18.621	0.497
620.000	395.383	80.008	19.995	103.914	19.848	18.931	0.497
620.500	395.630	80.009	19.994	103.913	19.842	19.393	0.521
621.000	395.879	80.010	19.995	103.914	19.838	19.648	0.510
621.500	396.130	80.011	19.993	103.919	19.833	20.058	0.498
622.000	396.387	80.009	19.994	103.923	19.829	20.291	0.504
622.500	396.644	80.010	19.995	103.924	19.823	20.753	0.511
623.000	396.873	80.011	19.993	103.927	19.817	21.186	0.500
623.500	397.127	80.010	19.994	103.932	19.814	21.369	0.485
624.000	397.394	80.010	19.994	103.933	19.809	21.767	0.503
624.500	397.622	80.011	19.994	103.937	19.804	22.091	0.508
625.000	397.889	80.011	19.993	103.938	19.799	22.506	0.495
625.500	398.141	80.012	19.994	103.939	19.793	22.901	0.507
626.000	398.404	80.013	19.993	103.938	19.790	23.098	0.517
626.500	398.663	80.012	19.993	103.937	19.787	23.358	0.518
627.000	398.941	80.011	19.994	103.935	19.782	23.704	0.529
627.500	399.158	80.011	19.993	103.933	19.775	24.196	0.516
628.000	399.419	80.009	19.992	103.933	19.771	24.483	0.487
628.500	399.684	80.010	19.993	103.934	19.764	25.019	0.503
629.000	399.877	80.011	19.992	103.937	19.757	25.490	0.492
629.500	400.154	80.012	19.995	103.939	19.749	26.075	0.464
630.000	400.435	80.010	19.994	103.942	19.742	26.535	0.513
630.500	400.664	80.011	19.996	103.945	19.735	27.078	0.534
631.000	400.910	80.011	19.995	103.948	19.730	27.453	0.493
631.500	401.151	80.012	19.992	103.950	19.725	27.787	0.481
632.000	401.416	80.011	19.993	103.956	19.717	28.386	0.497
632.500	401.659	80.011	19.991	103.958	19.713	28.689	0.507
633.000	401.959	80.012	19.995	103.960	19.707	29.091	0.525
633.500	402.152	80.011	19.994	103.963	19.701	29.562	0.518
634.000	402.431	80.012	19.994	103.967	19.695	29.951	0.482
634.500	402.621	80.011	19.995	103.969	19.693	30.122	0.470
635.000	402.902	80.010	19.992	103.968	19.690	30.339	0.470
635.500	403.133	80.010	19.993	103.963	19.685	30.671	0.492
636.000	403.456	80.012	19.994	103.958	19.678	31.170	0.533
636.500	403.674	80.011	19.993	103.952	19.676	31.354	0.547
637.000	403.904	80.010	19.993	103.946	19.670	31.778	0.494
637.500	404.166	80.010	19.994	103.949	19.663	32.259	0.469
638.000	404.401	80.011	19.992	103.954	19.656	32.740	0.494
638.500	404.641	80.010	19.995	103.962	19.652	33.086	0.486
639.000	404.893	80.009	19.994	103.969	19.642	33.743	0.483
639.500	405.163	80.009	19.994	103.975	19.638	34.076	0.507
640.000	405.392	80.009	19.994	103.980	19.634	34.313	0.511
640.500	405.607	80.009	19.994	103.988	19.626	34.938	0.471
641.000	405.874	80.010	19.991	103.996	19.620	35.354	0.463
641.500	406.099	80.011	19.993	104.005	19.614	35.797	0.487
642.000	406.353	80.010	19.992	104.017	19.604	36.481	0.485
642.500	406.607	80.010	19.994	104.028	19.598	36.931	0.493
643.000	406.813	80.012	19.994	104.036	19.585	37.865	0.484
643.500	407.093	80.010	19.994	104.042	19.578	38.368	0.473
644.000	407.333	80.010	19.994	104.046	19.572	38.850	0.503
644.500	407.540	80.009	19.993	104.045	19.563	39.484	0.484
645.000	407.806	80.007	19.992	104.043	19.554	40.147	0.460
645.500	408.047	80.008	19.992	104.039	19.548	40.527	0.489
646.000	408.337	80.011	19.994	104.035	19.534	41.542	0.519
646.500	408.545	80.013	19.994	104.037	19.527	42.088	0.515
647.000	408.800	80.010	19.993	104.040	19.517	42.807	0.480
647.500	409.027	80.009	19.994	104.045	19.505	43.622	0.472
648.000	409.285	80.012	19.995	104.051	19.494	44.422	0.484
648.500	409.515	80.011	19.993	104.056	19.485	45.020	0.487
649.000	409.755	80.011	19.992	104.057	19.472	45.950	0.479
649.500	409.994	80.013	19.993	104.059	19.463	46.635	0.475
650.000	410.238	80.011	19.993	104.061	19.454	47.256	0.481
650.500	410.475	80.011	19.993	104.065	19.442	48.146	0.482
651.000	410.759	80.012	19.994	104.068	19.429	49.091	0.501
651.500	411.015	80.012	19.993	104.068	19.412	50.292	0.530
652.000	411.240	80.012	19.996	104.074	19.396	51.465	0.511
652.500	411.477	80.013	19.993	104.082	19.380	52.572	0.472
653.000	411.734	80.013	19.992	104.091	19.359	54.095	0.478
653.500	411.979	80.012	19.992	104.105	19.339	55.611	0.498
654.000	412.224	80.012	19.992	104.119	19.316	57.234	0.496
654.500	412.491	80.012	19.993	104.129	19.297	58.668	0.501
655.000	412.795	80.012	19.993	104.136	19.277	60.111	0.541
655.500	412.994	80.011	19.994	104.154	19.261	61.285	0.537
656.000	413.224	80.012	19.994	104.164	19.249	62.133	0.466
656.500	413.474	80.012	19.993	104.160	19.237	62.976	0.454
657.000	413.725	80.013	19.991	104.153	19.229	63.574	0.490
657.500	413.940	80.011	19.993	104.143	19.216	64.513	0.483
658.000	414.176	80.010	19.991	104.119	19.207	65.113	0.459
658.500	414.438	80.012	19.994	104.099	19.199	65.729	0.475
659.000	414.658	80.012	19.994	104.084	19.193	66.116	0.490
659.500	414.936	80.010	19.993	104.067	19.185	66.724	0.490
660.000	415.147	80.010	19.993	104.054	19.178	67.194	0.494
660.500	415.409	80.011	19.992	104.045	19.174	67.551	0.481
661.000	415.681	80.011	19.993	104.041	19.165	68.171	0.504
661.500	415.892	80.009	19.994	104.045	19.159	68.571	0.509
662.000	416.149	80.011	19.994	104.050	19.153	69.040	0.476
662.500	416.418	80.007	19.994	104.052	19.147	69.491	0.497
663.000	416.647	80.008	19.994	104.058	19.140	69.948	0.512
663.500	416.940	80.010	19.993	104.078	19.128	70.810	0.511
664.000	417.172	80.008	19.994	104.107	19.120	71.419	0.523
664.500	417.429	80.010	19.995	104.144	19.109	72.170	0.506
665.000	417.671	80.009	19.994	104.188	19.104	72.538	0.494
665.500	417.923	80.009	19.994	104.226	19.098	72.979	0.497
666.000	418.192	80.008	19.993	104.252	19.090	73.582	0.508
666.500	418.433	80.010	19.994	104.268	19.080	74.293	0.515
667.000	418.655	80.008	19.992	104.280	19.070	74.969	0.486
667.500	418.935	80.009	19.993	104.283	19.059	75.792	0.483
668.000	419.167	80.009	19.993	104.279	19.047	76.680	0.507
668.500	419.437	80.009	19.994	104.273	19.034	77.646	0.507
669.000	419.716	80.010	19.994	104.268	19.020	78.653	0.525
669.500	419.899	80.009	19.993	104.261	19.008	79.470	0.506
670.000	420.175	80.009	19.993	104.259	18.992	80.632	0.461
670.500	420.465	80.008	19.992	104.260	18.979	81.575	0.513
671.000	420.708	80.008	19.995	104.263	18.961	82.920	0.549
671.500	420.977	80.010	19.996	104.265	18.941	84.400	0.522
672.000	421.213	80.007	19.995	104.265	18.926	85.430	0.508
672.501	421.459	80.011	19.994	104.266	18.908	86.769	0.494
673.000	421.706	80.010	19.994	104.269	18.888	88.201	0.488
673.500	421.987	80.013	19.993	104.275	18.877	89.037	0.511
674.000	422.226	80.009	19.994	104.276	18.866	89.821	0.524
674.500	422.468	80.009	19.991	104.276	18.850	90.919	0.500
675.000	422.687	80.010	19.996	104.274	18.838	91.794	0.471
675.500	422.972	80.009	19.994	104.271	18.823	92.866	0.483
676.000	423.177	80.009	19.995	104.260	18.811	93.785	0.497
676.500	423.456	80.010	19.994	104.256	18.793	95.064	0.487
677.000	423.695	80.009	19.995	104.255	18.776	96.276	0.501
677.500	423.938	80.009	19.995	104.256	18.763	97.228	0.500
678.000	424.184	80.010	19.995	104.262	18.750	98.124	0.486
678.500	424.431	80.010	19.994	104.271	18.733	99.372	0.491
679.000	424.712	80.009	19.993	104.281	18.714	100.760	0.510
679.500	424.985	80.009	19.995	104.291	18.699	101.866	0.541
680.000	425.223	80.008	19.994	104.297	18.677	103.417	0.533
680.500	425.511	80.010	19.994	104.303	18.657	104.869	0.519
681.000	425.776	80.010	19.996	104.311	18.640	106.106	0.539
681.500	426.037	80.009	19.994	104.322	18.624	107.289	0.539
682.000	426.305	80.008	19.995	104.337	18.606	108.621	0.528
682.500	426.534	80.011	19.993	104.361	18.589	109.890	0.513
683.000	426.775	80.011	19.994	104.379	18.567	111.444	0.483
683.500	427.011	80.011	19.995	104.393	18.554	112.411	0.474
684.000	427.255	80.010	19.993	104.399	18.534	113.895	0.479
684.500	427.585	80.009	19.993	104.401	18.516	115.206	0.527
685.000	427.818	80.008	19.994	104.399	18.501	116.292	0.569
685.500	428.054	80.009	19.993	104.395	18.485	117.420	0.516
686.000	428.314	80.009	19.997	104.389	18.467	118.799	0.483
686.500	428.534	80.010	19.995	104.383	18.450	120.029	0.488
687.000	428.819	80.011	19.993	104.387	18.436	121.030	0.492
687.500	429.057	80.009	19.995	104.388	18.418	122.333	0.514
688.000	429.307	80.010	19.993	104.386	18.406	123.177	0.505
688.500	429.604	80.010	19.992	104.392	18.392	124.199	0.518
689.000	429.887	80.010	19.994	104.399	18.381	125.013	0.564
689.500	430.130	80.009	19.992	104.396	18.364	126.194	0.553
690.000	430.374	80.010	19.995	104.397	18.350	127.188	0.507
690.500	430.603	80.009	19.994	104.403	18.334	128.320	0.480
691.000	430.874	80.008	19.994	104.411	18.318	129.459	0.486
691.500	431.117	80.008	19.995	104.424	18.302	130.607	0.507
692.000	431.376	80.008	19.993	104.442	18.287	131.692	0.508
692.500	431.658	80.009	19.995	104.460	18.269	133.004	0.521
693.000	431.880	80.010	19.994	104.479	18.249	134.396	0.522
693.500	432.111	80.011	19.994	104.496	18.229	135.863	0.479
694.000	432.360	80.006	19.994	104.509	18.209	137.306	0.467
694.500	432.617	80.008	19.994	104.520	18.185	139.074	0.493
695.000	432.906	80.010	19.993	104.534	18.160	140.944	0.526
695.500	433.166	80.008	19.994	104.546	18.137	142.618	0.548
696.000	433.427	80.010	19.994	104.555	18.108	144.753	0.535
696.500	433.706	80.009	19.994	104.566	18.086	146.387	0.530
