Repository: ulfsri/fsri_materials_database

# Materials and Products Database

## 01_Data

Raw data generated from each apparatus are included here in plain-text format. The data is organized first by material, next by the short name of test apparatus used, and where applicable additional filtering by test settings.

### material.json

Each material directory contains a json file of the same name as the material. This file links the data stored in the repository as well as data and graphs produced by the accompanying scripts (__02_Scripts__) to the respective landing page for the material on the front-end website.

File: 01_Data/Microfiber_Sofa_Polyester_Batting/MCC/Microfiber_Sofa_Polyester_Batting_MCC_30K_min_220301_R2.txt (part 2 of 4)
T Correction Coefficients:	0	1.024463	0
Time Shift (s):	14
*
Time (s)	Temperature (C)	N2 flow rate (cc/min)	O2 flow rate (cc/min)	Flow Rate (cc/min)	Oxygen (%)	HRR (W/g)	Heating rate (C/s)
348.000	256.158	80.011	19.995	103.898	20.065	1.612	0.459
348.500	256.433	80.012	19.995	103.897	20.067	1.495	0.521
349.000	256.640	80.012	19.994	103.894	20.064	1.662	0.520
349.500	256.887	80.011	19.994	103.894	20.065	1.600	0.468
350.000	257.098	80.011	19.994	103.894	20.066	1.568	0.456
350.500	257.346	80.010	19.995	103.895	20.065	1.614	0.458
351.000	257.587	80.011	19.993	103.896	20.068	1.381	0.474
351.500	257.868	80.012	19.994	103.899	20.065	1.656	0.506
352.000	258.117	80.013	19.994	103.899	20.063	1.754	0.526
352.500	258.405	80.012	19.994	103.898	20.067	1.489	0.533
353.000	258.637	80.012	19.994	103.900	20.065	1.628	0.528
353.500	258.859	80.011	19.994	103.900	20.067	1.453	0.487
354.000	259.088	80.012	19.993	103.900	20.067	1.505	0.453
354.500	259.332	80.012	19.992	103.900	20.064	1.678	0.462
355.000	259.592	80.013	19.994	103.900	20.067	1.485	0.488
355.500	259.830	80.011	19.994	103.898	20.063	1.785	0.501
356.000	260.084	80.012	19.993	103.897	20.063	1.762	0.495
356.500	260.331	80.013	19.993	103.894	20.066	1.522	0.497
357.000	260.593	80.011	19.993	103.891	20.066	1.524	0.505
357.500	260.840	80.011	19.995	103.887	20.064	1.700	0.509
358.000	261.106	80.013	19.993	103.884	20.063	1.776	0.511
358.500	261.358	80.012	19.994	103.886	20.062	1.877	0.516
359.000	261.616	80.012	19.993	103.889	20.058	2.120	0.514
359.500	261.848	80.011	19.993	103.892	20.063	1.776	0.500
360.000	262.053	80.012	19.994	103.896	20.065	1.592	0.463
360.500	262.321	80.011	19.992	103.899	20.065	1.644	0.455
361.000	262.596	80.011	19.994	103.899	20.061	1.917	0.508
361.500	262.820	80.010	19.995	103.898	20.065	1.608	0.521
362.000	263.084	80.009	19.993	103.894	20.062	1.839	0.494
362.500	263.298	80.010	19.993	103.888	20.064	1.662	0.483
363.000	263.553	80.011	19.994	103.884	20.061	1.923	0.473
363.500	263.818	80.010	19.995	103.883	20.063	1.776	0.494
364.000	264.109	80.011	19.994	103.884	20.062	1.811	0.538
364.500	264.368	80.011	19.995	103.887	20.061	1.903	0.553
365.000	264.553	80.011	19.994	103.893	20.063	1.764	0.497
365.500	264.775	80.010	19.994	103.897	20.061	1.903	0.425
366.000	265.070	80.011	19.994	103.896	20.062	1.875	0.462
366.500	265.346	80.010	19.993	103.895	20.061	1.933	0.544
367.000	265.568	80.010	19.993	103.895	20.066	1.572	0.534
367.500	265.844	80.008	19.993	103.894	20.070	1.293	0.498
368.000	266.128	80.010	19.994	103.894	20.062	1.851	0.529
368.500	266.301	80.009	19.993	103.892	20.057	2.192	0.508
369.000	266.543	80.009	19.993	103.890	20.060	1.979	0.436
369.500	266.857	80.010	19.994	103.887	20.062	1.827	0.486
370.000	267.064	80.010	19.994	103.885	20.063	1.744	0.539
370.500	267.316	80.010	19.994	103.883	20.059	2.068	0.490
371.000	267.572	80.008	19.994	103.885	20.059	2.080	0.483
371.500	267.795	80.009	19.994	103.889	20.058	2.152	0.493
372.000	268.015	80.010	19.993	103.892	20.065	1.626	0.461
372.500	268.287	80.009	19.994	103.896	20.062	1.833	0.468
373.000	268.542	80.010	19.994	103.897	20.061	1.899	0.509
373.500	268.804	80.008	19.993	103.898	20.060	2.003	0.522
374.000	269.000	80.011	19.994	103.896	20.063	1.791	0.487
374.500	269.282	80.010	19.993	103.896	20.062	1.827	0.468
375.000	269.497	80.010	19.993	103.896	20.067	1.499	0.488
375.500	269.772	80.009	19.994	103.896	20.064	1.690	0.494
376.000	270.048	80.009	19.994	103.896	20.064	1.684	0.520
376.501	270.303	80.010	19.994	103.898	20.066	1.556	0.540
377.000	270.556	80.009	19.995	103.899	20.063	1.740	0.519
377.500	270.828	80.008	19.995	103.900	20.061	1.897	0.517
378.000	271.055	80.013	19.994	103.901	20.064	1.700	0.513
378.500	271.254	80.010	19.994	103.901	20.064	1.726	0.463
379.001	271.538	80.010	19.994	103.898	20.067	1.511	0.454
379.500	271.828	80.009	19.993	103.898	20.066	1.544	0.528
380.000	272.059	80.010	19.994	103.897	20.065	1.654	0.548
380.500	272.286	80.009	19.994	103.896	20.064	1.710	0.490
381.001	272.558	80.011	19.994	103.893	20.065	1.642	0.478
381.500	272.818	80.010	19.993	103.895	20.065	1.628	0.516
382.000	273.065	80.010	19.993	103.896	20.066	1.532	0.519
382.500	273.306	80.010	19.995	103.897	20.063	1.774	0.497
383.000	273.524	80.009	19.994	103.899	20.069	1.341	0.474
383.500	273.785	80.010	19.993	103.902	20.064	1.728	0.469
384.000	274.037	80.009	19.994	103.903	20.065	1.612	0.496
384.500	274.283	80.009	19.993	103.902	20.064	1.724	0.505
385.000	274.556	80.009	19.993	103.902	20.065	1.632	0.508
385.500	274.766	80.010	19.993	103.900	20.066	1.533	0.501
386.000	275.011	80.009	19.994	103.896	20.064	1.710	0.469
386.500	275.293	80.009	19.994	103.896	20.064	1.686	0.491
387.000	275.566	80.008	19.993	103.895	20.066	1.550	0.541
387.500	275.798	80.010	19.993	103.895	20.067	1.471	0.530
388.000	276.095	80.009	19.993	103.893	20.067	1.479	0.517
388.500	276.321	80.009	19.993	103.894	20.065	1.628	0.526
389.000	276.581	80.008	19.994	103.892	20.066	1.519	0.505
389.500	276.868	80.010	19.993	103.892	20.064	1.700	0.517
390.000	277.039	80.010	19.993	103.892	20.064	1.682	0.502
390.500	277.325	80.009	19.993	103.897	20.063	1.805	0.458
391.000	277.562	80.009	19.992	103.898	20.061	1.883	0.490
391.500	277.842	80.009	19.993	103.899	20.062	1.861	0.520
392.000	278.088	80.010	19.993	103.900	20.067	1.512	0.521
392.501	278.351	80.009	19.993	103.899	20.067	1.465	0.518
393.000	278.605	80.008	19.993	103.896	20.065	1.626	0.513
393.500	278.908	80.009	19.994	103.896	20.063	1.758	0.537
394.000	279.141	80.009	19.992	103.897	20.067	1.485	0.547
394.500	279.400	80.009	19.992	103.893	20.066	1.580	0.514
395.000	279.601	80.011	19.993	103.893	20.063	1.754	0.476
395.500	279.870	80.009	19.992	103.894	20.064	1.668	0.465
396.000	280.123	80.009	19.992	103.892	20.063	1.760	0.496
396.500	280.391	80.009	19.992	103.888	20.065	1.622	0.521
397.000	280.629	80.010	19.993	103.890	20.065	1.628	0.513
397.500	280.877	80.009	19.993	103.892	20.064	1.698	0.496
398.000	281.131	80.009	19.993	103.891	20.067	1.459	0.494
398.500	281.414	80.010	19.993	103.894	20.067	1.463	0.519
399.000	281.633	80.008	19.993	103.899	20.065	1.630	0.520
399.500	281.884	80.008	19.992	103.896	20.063	1.758	0.486
400.000	282.142	80.009	19.993	103.892	20.062	1.859	0.489
400.500	282.392	80.009	19.993	103.894	20.064	1.710	0.509
401.000	282.685	80.010	19.993	103.893	20.064	1.722	0.526
401.500	282.876	80.008	19.993	103.894	20.063	1.744	0.513
402.000	283.180	80.009	19.993	103.900	20.069	1.297	0.489
402.500	283.415	80.009	19.993	103.902	20.064	1.708	0.517
403.000	283.693	80.010	19.993	103.899	20.064	1.712	0.526
403.500	283.932	80.010	19.993	103.897	20.063	1.788	0.515
404.000	284.181	80.008	19.994	103.889	20.063	1.754	0.503
404.500	284.434	80.010	19.994	103.886	20.061	1.947	0.495
405.000	284.662	80.010	19.993	103.883	20.063	1.774	0.492
405.500	284.959	80.011	19.995	103.881	20.063	1.736	0.503
406.000	285.184	80.011	19.993	103.881	20.064	1.724	0.523
406.500	285.416	80.011	19.994	103.883	20.064	1.728	0.490
407.000	285.702	80.010	19.994	103.882	20.065	1.638	0.488
407.500	285.954	80.010	19.993	103.881	20.066	1.568	0.527
408.000	286.193	80.011	19.994	103.881	20.066	1.564	0.514
408.500	286.455	80.011	19.994	103.883	20.072	1.150	0.496
409.000	286.672	80.010	19.993	103.881	20.066	1.582	0.491
409.500	286.943	80.011	19.994	103.884	20.069	1.355	0.484
410.000	287.169	80.011	19.994	103.888	20.066	1.572	0.492
410.500	287.460	80.011	19.995	103.892	20.066	1.548	0.507
411.000	287.730	80.010	19.995	103.890	20.070	1.277	0.539
411.500	287.964	80.010	19.993	103.894	20.067	1.487	0.533
412.000	288.223	80.010	19.994	103.890	20.068	1.441	0.499
412.500	288.483	80.012	19.994	103.883	20.064	1.710	0.506
413.000	288.721	80.011	19.994	103.877	20.068	1.429	0.508
413.500	288.999	80.011	19.995	103.878	20.070	1.291	0.507
414.000	289.198	80.012	19.995	103.881	20.065	1.614	0.497
414.500	289.480	80.012	19.996	103.884	20.068	1.405	0.479
415.000	289.748	80.011	19.994	103.888	20.065	1.594	0.515
415.500	290.002	80.012	19.994	103.892	20.067	1.513	0.536
416.000	290.262	80.011	19.994	103.890	20.069	1.347	0.518
416.500	290.498	80.011	19.993	103.889	20.066	1.564	0.505
417.000	290.746	80.009	19.993	103.890	20.067	1.453	0.489
417.500	291.005	80.011	19.995	103.890	20.068	1.391	0.495
418.000	291.253	80.010	19.996	103.892	20.070	1.252	0.507
418.500	291.534	80.011	19.995	103.894	20.070	1.266	0.518
419.000	291.798	80.010	19.994	103.893	20.071	1.190	0.537
419.500	292.092	80.011	19.993	103.895	20.069	1.323	0.551
420.000	292.313	80.011	19.994	103.896	20.069	1.327	0.537
420.500	292.547	80.011	19.995	103.889	20.066	1.527	0.485
421.000	292.806	80.011	19.994	103.889	20.068	1.393	0.474
421.500	293.055	80.010	19.995	103.891	20.068	1.411	0.500
422.000	293.355	80.010	19.994	103.886	20.069	1.359	0.529
422.500	293.618	80.010	19.993	103.882	20.068	1.429	0.556
423.001	293.846	80.009	19.995	103.889	20.066	1.521	0.527
423.500	294.128	80.010	19.993	103.889	20.070	1.262	0.501
424.000	294.373	80.011	19.995	103.888	20.068	1.413	0.519
424.500	294.580	80.011	19.993	103.892	20.067	1.489	0.489
425.000	294.837	80.010	19.994	103.894	20.067	1.485	0.457
425.500	295.147	80.010	19.994	103.890	20.064	1.678	0.515
426.000	295.405	80.011	19.993	103.889	20.067	1.483	0.567
426.500	295.627	80.011	19.994	103.889	20.069	1.369	0.524
427.000	295.872	80.011	19.994	103.886	20.067	1.501	0.474
427.500	296.079	80.011	19.993	103.889	20.069	1.345	0.459
428.000	296.344	80.010	19.994	103.892	20.067	1.457	0.462
428.500	296.639	80.009	19.994	103.888	20.067	1.483	0.517
429.000	296.903	80.012	19.993	103.883	20.067	1.491	0.559
429.500	297.104	80.011	19.993	103.881	20.066	1.555	0.511
430.000	297.389	80.012	19.994	103.878	20.064	1.724	0.476
430.500	297.652	80.012	19.993	103.873	20.068	1.415	0.518
431.000	297.898	80.012	19.995	103.877	20.069	1.357	0.528
431.500	298.152	80.013	19.993	103.877	20.067	1.477	0.504
432.000	298.430	80.012	19.993	103.876	20.067	1.463	0.516
432.500	298.695	80.012	19.994	103.877	20.065	1.617	0.538
433.000	298.909	80.012	19.994	103.879	20.065	1.636	0.511
433.500	299.190	80.012	19.994	103.876	20.066	1.567	0.487
434.000	299.447	80.013	19.995	103.878	20.065	1.616	0.517
434.500	299.680	80.012	19.994	103.880	20.064	1.668	0.514
435.000	299.931	80.012	19.994	103.880	20.062	1.830	0.486
435.500	300.176	80.012	19.995	103.880	20.061	1.878	0.490
436.000	300.444	80.011	19.994	103.879	20.061	1.933	0.505
436.500	300.655	80.011	19.994	103.875	20.062	1.806	0.496
437.000	300.898	80.012	19.994	103.872	20.067	1.509	0.466
437.500	301.178	80.012	19.994	103.866	20.066	1.529	0.488
438.000	301.446	80.012	19.994	103.864	20.063	1.790	0.536
438.500	301.689	80.011	19.995	103.865	20.063	1.746	0.530
439.000	301.909	80.012	19.995	103.866	20.065	1.626	0.487
439.500	302.158	80.012	19.994	103.867	20.062	1.806	0.466
440.000	302.431	80.011	19.994	103.869	20.064	1.730	0.496
440.500	302.677	80.010	19.994	103.873	20.064	1.674	0.521
441.000	302.958	80.011	19.995	103.874	20.064	1.700	0.523
441.500	303.208	80.011	19.995	103.873	20.064	1.708	0.529
442.000	303.429	80.010	19.996	103.873	20.064	1.682	0.501
442.500	303.660	80.010	19.994	103.870	20.065	1.598	0.462
443.000	303.932	80.012	19.994	103.864	20.064	1.722	0.478
443.500	304.177	80.010	19.994	103.865	20.065	1.620	0.510
444.000	304.425	80.010	19.994	103.868	20.066	1.551	0.505
444.500	304.691	80.010	19.995	103.870	20.063	1.742	0.504
445.000	304.956	80.010	19.994	103.874	20.062	1.830	0.523
445.500	305.184	80.010	19.996	103.875	20.063	1.762	0.512
446.000	305.439	80.007	19.994	103.875	20.063	1.780	0.488
446.500	305.670	80.008	19.995	103.875	20.066	1.547	0.484
447.000	305.936	80.009	19.994	103.875	20.066	1.577	0.492
447.500	306.195	80.009	19.995	103.872	20.064	1.680	0.511
448.000	306.450	80.009	19.993	103.873	20.067	1.511	0.519
448.500	306.664	80.007	19.994	103.871	20.064	1.666	0.492
449.000	306.949	80.008	19.994	103.872	20.062	1.863	0.484
449.500	307.197	80.008	19.994	103.877	20.066	1.541	0.515
450.000	307.454	80.009	19.994	103.882	20.066	1.515	0.519
450.500	307.710	80.008	19.993	103.885	20.063	1.766	0.509
451.000	307.981	80.008	19.993	103.887	20.064	1.688	0.520
451.500	308.214	80.009	19.994	103.886	20.067	1.483	0.515
452.000	308.459	80.010	19.993	103.882	20.068	1.429	0.491
452.500	308.719	80.009	19.992	103.878	20.063	1.764	0.492
453.000	308.963	80.010	19.993	103.875	20.065	1.613	0.504
453.500	309.191	80.009	19.993	103.874	20.065	1.593	0.488
454.000	309.444	80.009	19.993	103.872	20.064	1.706	0.477
454.500	309.702	80.009	19.994	103.870	20.068	1.403	0.496
455.000	309.992	80.010	19.993	103.872	20.065	1.634	0.529
455.500	310.239	80.011	19.993	103.871	20.064	1.662	0.542
456.000	310.479	80.010	19.992	103.869	20.064	1.732	0.512
456.500	310.723	80.009	19.993	103.868	20.066	1.533	0.486
457.000	310.977	80.009	19.993	103.869	20.066	1.525	0.492
457.500	311.250	80.010	19.993	103.866	20.069	1.359	0.513
458.000	311.498	80.010	19.993	103.868	20.066	1.547	0.523
458.500	311.750	80.010	19.993	103.871	20.067	1.509	0.510
459.000	312.031	80.010	19.992	103.872	20.066	1.557	0.517
459.500	312.284	80.010	19.992	103.876	20.067	1.479	0.533
460.000	312.530	80.009	19.993	103.882	20.066	1.557	0.516
460.500	312.813	80.010	19.994	103.883	20.068	1.423	0.514
461.000	313.053	80.009	19.993	103.883	20.069	1.355	0.526
461.500	313.284	80.010	19.994	103.883	20.065	1.588	0.497
462.000	313.531	80.009	19.993	103.878	20.066	1.580	0.475
462.500	313.795	80.009	19.993	103.873	20.062	1.859	0.495
463.000	314.038	80.009	19.993	103.874	20.063	1.772	0.509
463.500	314.268	80.010	19.992	103.871	20.064	1.726	0.490
464.000	314.576	80.008	19.993	103.870	20.063	1.758	0.505
464.500	314.809	80.009	19.993	103.870	20.062	1.851	0.539
465.000	315.059	80.009	19.993	103.873	20.065	1.588	0.512
465.500	315.355	80.009	19.993	103.871	20.063	1.752	0.515
466.000	315.599	80.009	19.992	103.871	20.065	1.630	0.543
466.500	315.852	80.010	19.993	103.873	20.066	1.565	0.518
467.000	316.083	80.009	19.992	103.876	20.063	1.748	0.490
467.500	316.340	80.010	19.993	103.874	20.062	1.843	0.486
468.000	316.556	80.009	19.992	103.873	20.064	1.714	0.480
468.500	316.831	80.010	19.993	103.879	20.065	1.652	0.482
469.000	317.061	80.009	19.993	103.883	20.065	1.616	0.498
469.500	317.343	80.010	19.992	103.882	20.061	1.925	0.508
470.000	317.570	80.009	19.993	103.881	20.062	1.822	0.511
470.500	317.821	80.008	19.993	103.881	20.063	1.802	0.494
471.000	318.087	80.010	19.993	103.876	20.063	1.754	0.497
471.500	318.370	80.009	19.993	103.872	20.064	1.688	0.532
472.000	318.636	80.010	19.993	103.872	20.063	1.794	0.549
472.500	318.870	80.009	19.993	103.879	20.064	1.680	0.525
473.000	319.102	80.010	19.993	103.885	20.066	1.539	0.483
473.500	319.382	80.009	19.994	103.890	20.067	1.501	0.489
474.000	319.650	80.009	19.994	103.893	20.065	1.611	0.530
474.500	319.882	80.011	19.994	103.894	20.065	1.633	0.524
475.000	320.120	80.010	19.994	103.888	20.067	1.465	0.485
475.500	320.340	80.010	19.994	103.883	20.068	1.387	0.464
476.000	320.616	80.010	19.993	103.878	20.068	1.423	0.477
476.500	320.878	80.010	19.994	103.874	20.068	1.393	0.517
477.000	321.125	80.008	19.991	103.875	20.066	1.560	0.524
477.500	321.375	80.009	19.995	103.877	20.066	1.517	0.503
478.000	321.578	80.009	19.996	103.882	20.068	1.371	0.475
478.500	321.838	80.009	19.995	103.887	20.066	1.575	0.457
479.000	322.097	80.010	19.994	103.889	20.067	1.465	0.491
479.500	322.357	80.009	19.994	103.889	20.069	1.341	0.519
480.000	322.610	80.009	19.993	103.887	20.068	1.373	0.516
480.500	322.852	80.010	19.994	103.880	20.066	1.525	0.504
481.000	323.106	80.009	19.994	103.876	20.064	1.714	0.495
481.500	323.329	80.009	19.993	103.874	20.065	1.640	0.486
482.000	323.646	80.010	19.993	103.870	20.066	1.519	0.509
482.500	323.882	80.009	19.993	103.873	20.068	1.411	0.546
483.000	324.119	80.010	19.994	103.877	20.064	1.720	0.513
483.500	324.328	80.009	19.994	103.875	20.065	1.601	0.459
484.000	324.613	80.010	19.994	103.874	20.063	1.740	0.470
484.500	324.920	80.010	19.994	103.873	20.066	1.575	0.543
485.000	325.130	80.009	19.994	103.868	20.069	1.341	0.554
485.500	325.408	80.009	19.993	103.865	20.069	1.343	0.502
486.000	325.682	80.011	19.993	103.866	20.067	1.509	0.520
486.500	325.861	80.010	19.993	103.868	20.067	1.511	0.503
487.000	326.171	80.010	19.993	103.874	20.065	1.627	0.471
487.500	326.429	80.011	19.993	103.879	20.063	1.752	0.528
488.000	326.684	80.011	19.993	103.883	20.063	1.756	0.540
488.500	326.907	80.011	19.993	103.882	20.066	1.519	0.496
489.000	327.151	80.011	19.993	103.881	20.064	1.722	0.473
489.500	327.480	80.010	19.994	103.877	20.065	1.621	0.521
490.000	327.687	80.011	19.993	103.874	20.063	1.738	0.555
490.500	327.966	80.011	19.992	103.871	20.067	1.511	0.511
491.000	328.231	80.011	19.994	103.870	20.067	1.461	0.515
491.500	328.444	80.012	19.994	103.869	20.063	1.742	0.511
492.000	328.684	80.011	19.993	103.867	20.062	1.846	0.466
492.500	328.938	80.012	19.992	103.865	20.065	1.593	0.473
493.000	329.202	80.011	19.993	103.870	20.062	1.862	0.506
493.500	329.450	80.010	19.992	103.871	20.064	1.700	0.515
494.000	329.714	80.012	19.992	103.870	20.061	1.902	0.512
494.500	329.981	80.011	19.993	103.871	20.064	1.712	0.522
495.000	330.195	80.010	19.993	103.871	20.060	2.001	0.506
495.500	330.459	80.010	19.992	103.866	20.060	1.989	0.479
496.000	330.698	80.009	19.994	103.867	20.058	2.143	0.490
496.500	330.972	80.011	19.993	103.868	20.061	1.892	0.508
497.000	331.192	80.009	19.993	103.868	20.061	1.880	0.504
497.500	331.501	80.010	19.994	103.867	20.060	1.971	0.512
498.000	331.689	80.011	19.992	103.866	20.059	2.065	0.513
498.500	331.950	80.012	19.993	103.867	20.062	1.864	0.473
499.000	332.208	80.011	19.993	103.866	20.058	2.163	0.484
499.500	332.440	80.009	19.993	103.866	20.060	2.019	0.504
500.000	332.683	80.010	19.993	103.865	20.057	2.231	0.482
500.500	333.005	80.011	19.994	103.866	20.064	1.728	0.520
501.000	333.199	80.011	19.994	103.864	20.058	2.101	0.541
501.500	333.489	80.011	19.994	103.863	20.059	2.071	0.501
502.000	333.749	80.012	19.994	103.863	20.065	1.617	0.517
502.500	333.993	80.010	19.994	103.864	20.060	1.969	0.527
503.000	334.216	80.010	19.994	103.864	20.055	2.340	0.485
503.500	334.453	80.011	19.994	103.864	20.061	1.931	0.464
504.000	334.745	80.010	19.993	103.864	20.055	2.368	0.495
504.500	335.012	80.010	19.994	103.863	20.062	1.852	0.544
505.000	335.225	80.009	19.994	103.863	20.060	1.979	0.520
505.500	335.481	80.010	19.994	103.863	20.061	1.895	0.475
506.000	335.744	80.011	19.994	103.865	20.061	1.884	0.494
506.500	335.903	80.009	19.993	103.868	20.059	2.069	0.470
507.000	336.216	80.010	19.994	103.872	20.059	2.093	0.447
507.500	336.507	80.010	19.994	103.871	20.055	2.362	0.539
508.000	336.682	80.010	19.994	103.871	20.061	1.900	0.535
508.500	336.922	80.010	19.994	103.869	20.059	2.085	0.440
509.000	337.229	80.010	19.994	103.867	20.058	2.139	0.481
509.500	337.408	80.010	19.994	103.863	20.060	1.985	0.517
510.000	337.620	80.009	19.994	103.862	20.060	1.967	0.438
510.500	338.042	80.010	19.994	103.862	20.062	1.862	0.512
511.000	338.200	80.009	19.993	103.862	20.061	1.910	0.607
511.500	338.406	80.010	19.993	103.865	20.058	2.109	0.472
512.000	338.699	80.010	19.994	103.868	20.059	2.037	0.431
512.500	338.931	80.011	19.994	103.868	20.060	2.003	0.512
513.000	339.232	80.010	19.994	103.869	20.059	2.027	0.529
513.500	339.275	80.010	19.993	103.869	20.059	2.061	0.439
514.000	339.740	80.011	19.995	103.866	20.057	2.202	0.426
514.500	340.017	80.010	19.993	103.867	20.058	2.160	0.624
515.000	339.952	80.011	19.993	103.867	20.057	2.174	0.477
515.500	340.132	80.011	19.993	103.867	20.059	2.076	0.164
516.000	340.605	80.011	19.993	103.869	20.059	2.068	0.384
516.500	341.124	80.011	19.994	103.873	20.056	2.274	0.822
517.000	341.017	80.012	19.993	103.874	20.057	2.226	0.702
517.500	341.438	80.010	19.993	103.876	20.058	2.166	0.363
518.000	341.667	80.011	19.993	103.876	20.056	2.282	0.483
518.500	341.932	80.011	19.993	103.875	20.054	2.430	0.572
519.000	342.214	80.011	19.993	103.872	20.056	2.294	0.520
519.500	342.513	80.011	19.994	103.870	20.060	1.985	0.564
520.000	342.653	80.011	19.993	103.869	20.052	2.577	0.510
520.500	342.909	80.011	19.993	103.870	20.057	2.212	0.417
521.001	343.106	80.012	19.993	103.872	20.057	2.218	0.424
521.500	343.322	80.012	19.993	103.870	20.058	2.133	0.433
522.000	343.727	80.010	19.993	103.869	20.053	2.525	0.517
522.501	343.955	80.011	19.993	103.868	20.056	2.256	0.627
523.000	344.143	80.010	19.993	103.868	20.058	2.161	0.525
523.500	344.444	80.011	19.993	103.870	20.055	2.374	0.452
524.000	344.633	80.010	19.994	103.875	20.055	2.352	0.489
524.500	344.870	80.010	19.993	103.879	20.057	2.205	0.458
525.000	345.150	80.011	19.993	103.886	20.060	1.953	0.472
525.500	345.356	80.010	19.992	103.892	20.060	1.975	0.502
526.000	345.677	80.009	19.993	103.896	20.058	2.129	0.507
526.500	345.881	80.010	19.994	103.895	20.060	1.993	0.526
527.000	346.149	80.008	19.994	103.896	20.053	2.517	0.499
527.500	346.429	80.009	19.993	103.892	20.054	2.411	0.509
528.000	346.676	80.009	19.994	103.885	20.054	2.441	0.537
528.500	346.937	80.009	19.994	103.882	20.054	2.435	0.518
529.000	347.153	80.008	19.993	103.882	20.054	2.419	0.493
529.500	347.389	80.008	19.994	103.877	20.057	2.204	0.464
530.000	347.692	80.007	19.994	103.877	20.053	2.507	0.495
530.500	347.909	80.008	19.995	103.878	20.054	2.408	0.530
531.000	348.184	80.008	19.994	103.877	20.055	2.330	0.506
531.500	348.415	80.007	19.994	103.877	20.055	2.322	0.499
532.000	348.616	80.008	19.994	103.876	20.056	2.306	0.469
532.500	348.966	80.007	19.994	103.875	20.055	2.374	0.491
533.000	349.175	80.008	19.994	103.873	20.059	2.039	0.555
533.500	349.467	80.006	19.995	103.870	20.060	1.999	0.530
534.000	349.661	80.008	19.994	103.868	20.057	2.218	0.494
534.500	349.985	80.007	19.994	103.868	20.056	2.276	0.502
535.001	350.205	80.008	19.994	103.867	20.055	2.366	0.531
535.500	350.466	80.007	19.994	103.870	20.056	2.246	0.512
536.000	350.732	80.008	19.996	103.872	20.057	2.220	0.504
536.500	350.956	80.007	19.995	103.877	20.057	2.224	0.509
537.000	351.225	80.007	19.993	103.878	20.055	2.320	0.492
537.500	351.456	80.008	19.995	103.882	20.056	2.310	0.497
538.000	351.742	80.008	19.996	103.883	20.056	2.298	0.508
538.500	351.982	80.008	19.996	103.886	20.055	2.350	0.521
539.000	352.303	80.007	19.995	103.882	20.054	2.428	0.543
539.500	352.544	80.008	19.994	103.884	20.057	2.238	0.562
540.000	352.786	80.009	19.995	103.885	20.057	2.240	0.523
540.500	353.038	80.008	19.994	103.880	20.057	2.229	0.488
541.000	353.256	80.008	19.994	103.875	20.054	2.390	0.482
541.500	353.541	80.008	19.994	103.874	20.057	2.207	0.487
542.000	353.804	80.007	19.996	103.869	20.055	2.386	0.526
542.500	354.036	80.009	19.994	103.869	20.056	2.254	0.521
543.000	354.252	80.008	19.995	103.870	20.055	2.378	0.471
543.500	354.519	80.008	19.995	103.870	20.055	2.324	0.465
544.000	354.772	80.009	19.994	103.875	20.053	2.507	0.501
544.500	355.076	80.009	19.993	103.883	20.052	2.555	0.539
545.000	355.291	80.008	19.994	103.884	20.051	2.649	0.538
545.500	355.607	80.009	19.995	103.883	20.053	2.517	0.525
546.001	355.837	80.009	19.994	103.883	20.054	2.422	0.538
546.500	356.072	80.010	19.994	103.879	20.052	2.577	0.505
547.000	356.346	80.010	19.993	103.875	20.053	2.507	0.487
547.500	356.588	80.011	19.994	103.870	20.056	2.304	0.512
548.000	356.860	80.010	19.992	103.871	20.057	2.186	0.515
548.500	357.125	80.009	19.993	103.875	20.052	2.539	0.526
549.000	357.398	80.010	19.992	103.874	20.051	2.667	0.537
549.500	357.656	80.009	19.993	103.870	20.052	2.547	0.535
550.000	357.917	80.010	19.993	103.870	20.049	2.762	0.525
550.500	358.136	80.010	19.993	103.871	20.052	2.549	0.499
551.000	358.405	80.011	19.993	103.866	20.051	2.659	0.484
551.500	358.673	80.010	19.994	103.866	20.051	2.647	0.513
552.000	358.942	80.009	19.993	103.867	20.053	2.525	0.537
552.500	359.230	80.010	19.993	103.866	20.053	2.472	0.547
553.000	359.457	80.010	19.993	103.865	20.051	2.671	0.536
553.500	359.690	80.009	19.993	103.868	20.053	2.506	0.487
554.000	359.971	80.011	19.993	103.869	20.052	2.561	0.487
554.500	360.186	80.009	19.993	103.870	20.054	2.390	0.505
555.000	360.462	80.010	19.992	103.872	20.050	2.711	0.494
555.500	360.714	80.009	19.993	103.879	20.051	2.665	0.510
556.000	360.979	80.010	19.993	103.878	20.050	2.721	0.523
556.500	361.258	80.009	19.992	103.878	20.046	2.980	0.531
557.001	361.528	80.009	19.993	103.878	20.044	3.163	0.546
557.500	361.755	80.009	19.993	103.877	20.050	2.731	0.523
558.000	362.021	80.010	19.994	103.874	20.049	2.777	0.494
558.500	362.241	80.009	19.993	103.874	20.050	2.681	0.490
559.000	362.470	80.009	19.994	103.879	20.045	3.052	0.468
559.500	362.758	80.009	19.993	103.880	20.048	2.846	0.483
560.000	363.018	80.008	19.993	103.881	20.048	2.854	0.532
560.500	363.278	80.010	19.994	103.879	20.047	2.966	0.534
561.000	363.571	80.009	19.994	103.880	20.046	2.970	0.537
561.500	363.775	80.010	19.993	103.876	20.048	2.852	0.526
562.000	364.029	80.008	19.993	103.874	20.047	2.938	0.477
562.500	364.280	80.008	19.993	103.872	20.047	2.964	0.481
563.000	364.531	80.008	19.995	103.873	20.046	2.986	0.504
563.500	364.836	80.008	19.994	103.871	20.044	3.126	0.529
564.000	365.063	80.009	19.993	103.869	20.043	3.241	0.544
564.500	365.353	80.008	19.994	103.867	20.045	3.102	0.524
565.000	365.608	80.009	19.995	103.868	20.042	3.277	0.531
565.500	365.874	80.010	19.994	103.870	20.043	3.219	0.533
566.000	366.100	80.009	19.994	103.872	20.039	3.480	0.507
566.500	366.390	80.009	19.994	103.876	20.037	3.659	0.504
567.000	366.622	80.010	19.993	103.878	20.039	3.532	0.518
567.500	366.877	80.009	19.993	103.877	20.037	3.659	0.504
568.000	367.162	80.010	19.993	103.873	20.039	3.486	0.514
568.500	367.403	80.009	19.993	103.870	20.038	3.618	0.533
569.000	367.681	80.010	19.993	103.866	20.039	3.508	0.522
569.500	367.913	80.009	19.993	103.864	20.036	3.737	0.515
570.000	368.180	80.009	19.994	103.864	20.034	3.899	0.505
570.500	368.391	80.010	19.993	103.863	20.035	3.775	0.488
571.000	368.648	80.011	19.993	103.863	20.036	3.731	0.473
571.500	368.934	80.010	19.993	103.864	20.035	3.797	0.505
572.000	369.167	80.010	19.994	103.864	20.038	3.610	0.531
572.500	369.471	80.011	19.993	103.864	20.039	3.504	0.528
573.000	369.718	80.011	19.993	103.865	20.036	3.711	0.544
573.500	369.947	80.009	19.992	103.864	20.037	3.671	0.514
574.000	370.223	80.012	19.993	103.864	20.033	3.926	0.491
574.500	370.430	80.010	19.994	103.863	20.032	4.028	0.494
575.000	370.727	80.010	19.994	103.863	20.031	4.126	0.493
575.500	371.001	80.011	19.994	103.862	20.025	4.537	0.537
576.000	371.235	80.012	19.994	103.865	20.028	4.301	0.539
576.500	371.483	80.011	19.993	103.868	20.026	4.459	0.495
577.000	371.738	80.011	19.993	103.871	20.022	4.754	0.492
577.501	372.000	80.011	19.992	103.873	20.027	4.409	0.510
578.000	372.264	80.012	19.993	103.877	20.023	4.686	0.521
578.500	372.500	80.010	19.993	103.877	20.022	4.749	0.513
579.001	372.757	80.010	19.993	103.874	20.021	4.807	0.496
579.500	373.007	80.012	19.993	103.872	20.024	4.596	0.500
580.000	373.274	80.012	19.993	103.870	20.021	4.799	0.512
580.500	373.525	80.011	19.993	103.867	20.020	4.891	0.518
581.000	373.785	80.012	19.994	103.865	20.019	4.996	0.515
581.500	374.047	80.012	19.993	103.865	20.022	4.769	0.516
582.000	374.285	80.011	19.994	103.868	20.019	4.958	0.511
582.500	374.562	80.011	19.993	103.871	20.020	4.913	0.508
583.000	374.791	80.012	19.993	103.875	20.016	5.148	0.510
583.500	375.066	80.010	19.995	103.878	20.018	5.014	0.505
584.000	375.334	80.011	19.994	103.880	20.017	5.118	0.524
584.500	375.572	80.010	19.994	103.879	20.014	5.309	0.525
585.000	375.843	80.010	19.994	103.876	20.014	5.317	0.507
585.500	376.079	80.010	19.993	103.872	20.012	5.502	0.508
586.000	376.324	80.011	19.993	103.871	20.009	5.687	0.493
586.500	376.615	80.010	19.993	103.869	20.006	5.944	0.508
587.000	376.888	80.011	19.993	103.869	20.005	5.952	0.550
587.500	377.092	80.010	19.993	103.872	20.002	6.181	0.521
588.000	377.369	80.011	19.993	103.872	20.001	6.283	0.479
588.500	377.589	80.010	19.993	103.874	20.004	6.085	0.489
589.000	377.851	80.012	19.993	103.875	20.000	6.354	0.490
589.500	378.087	80.010	19.994	103.878	20.000	6.316	0.490
590.000	378.317	80.012	19.993	103.880	20.003	6.159	0.482
590.500	378.570	80.009	19.992	103.883	19.998	6.464	0.474
591.000	378.780	80.010	19.993	103.884	19.998	6.480	0.473
591.500	379.082	80.011	19.993	103.885	19.994	6.817	0.488
592.000	379.299	80.010	19.994	103.882	19.996	6.648	0.515
592.500	379.591	80.011	19.993	103.883	19.994	6.755	0.514
593.000	379.831	80.010	19.993	103.884	19.992	6.907	0.520
593.500	380.089	80.011	19.993	103.881	19.991	6.987	0.515
594.000	380.331	80.011	19.993	103.881	19.989	7.126	0.499
594.501	380.666	80.012	19.994	103.886	19.989	7.112	0.539
595.000	380.919	80.010	19.994	103.887	19.987	7.299	0.583
595.500	381.119	80.012	19.993	103.891	19.989	7.124	0.520
596.000	381.327	80.010	19.993	103.896	19.984	7.487	0.431
596.500	381.613	80.012	19.993	103.902	19.982	7.622	0.451
597.000	381.922	80.010	19.992	103.901	19.981	7.729	0.544
597.500	382.152	80.012	19.994	103.900	19.974	8.222	0.567
598.000	382.405	80.010	19.994	103.900	19.976	8.072	0.511
598.500	382.621	80.010	19.993	103.901	19.971	8.423	0.476
599.000	382.887	80.012	19.994	103.901	19.973	8.321	0.475
599.500	383.085	80.013	19.993	103.903	19.973	8.291	0.473
600.000	383.349	80.012	19.994	103.903	19.968	8.692	0.463
600.500	383.618	80.012	19.993	103.904	19.967	8.754	0.498
601.000	383.863	80.012	19.994	103.904	19.967	8.753	0.523
601.500	384.073	80.012	19.993	103.902	19.962	9.094	0.484
602.000	384.367	80.012	19.993	103.900	19.960	9.272	0.479
602.500	384.636	80.013	19.994	103.896	19.960	9.292	0.534
603.000	384.884	80.013	19.993	103.894	19.959	9.350	0.540
603.500	385.136	80.012	19.994	103.894	19.958	9.366	0.508
604.000	385.401	80.013	19.993	103.896	19.957	9.511	0.509
604.500	385.623	80.013	19.994	103.895	19.955	9.617	0.502
605.000	385.886	80.012	19.993	103.896	19.953	9.786	0.486
605.500	386.138	80.012	19.993	103.894	19.949	10.039	0.500
606.000	386.416	80.012	19.994	103.894	19.949	10.056	0.523
606.500	386.660	80.011	19.994	103.895	19.947	10.170	0.526
607.000	386.902	80.011	19.993	103.897	19.941	10.661	0.504
607.500	387.105	80.010	19.993	103.900	19.941	10.641	0.465
608.000	387.414	80.011	19.994	103.902	19.942	10.573	0.479
608.500	387.679	80.011	19.993	103.901	19.937	10.918	0.543
609.000	387.929	80.011	19.994	103.901	19.932	11.292	0.544
609.500	388.193	80.010	19.994	103.901	19.929	11.478	0.515
610.000	388.436	80.010	19.994	103.906	19.926	11.719	0.511
610.500	388.694	80.011	19.994	103.911	19.924	11.904	0.504
611.000	388.925	80.010	19.993	103.917	19.922	11.987	0.495
611.500	389.159	80.009	19.993	103.924	19.919	12.208	0.477
612.000	389.404	80.010	19.993	103.929	19.917	12.381	0.472
612.500	389.665	80.010	19.995	103.926	19.917	12.413	0.492
613.000	389.979	80.010	19.993	103.923	19.912	12.714	0.541
613.500	390.224	80.011	19.994	103.916	19.909	12.943	0.567
614.000	390.448	80.010	19.994	103.913	19.909	12.987	0.514
614.500	390.691	80.011	19.994	103.913	19.904	13.342	0.468
615.000	390.959	80.011	19.994	103.919	19.900	13.593	0.489
615.500	391.209	80.010	19.994	103.920	19.895	13.955	0.514
616.000	391.485	80.010	19.994	103.922	19.893	14.123	0.522
616.500	391.747	80.011	19.994	103.924	19.895	14.023	0.532
617.000	392.011	80.009	19.994	103.926	19.888	14.497	0.532
617.500	392.274	80.010	19.994	103.922	19.886	14.627	0.527
618.000	392.535	80.010	19.994	103.918	19.884	14.772	0.526
618.500	392.772	80.009	19.994	103.919	19.880	15.109	0.511
619.000	393.057	80.009	19.994	103.917	19.878	15.256	0.510
619.500	393.310	80.010	19.993	103.917	19.875	15.463	0.530
620.000	393.582	80.010	19.994	103.922	19.871	15.734	0.532
620.500	393.852	80.011	19.994	103.930	19.864	16.228	0.534
621.000	394.061	80.009	19.994	103.935	19.860	16.502	0.510
621.500	394.337	80.009	19.994	103.939	19.862	16.389	0.482
622.000	394.560	80.010	19.993	103.942	19.854	16.977	0.492
622.500	394.865	80.010	19.994	103.943	19.850	17.265	0.514
623.000	395.091	80.009	19.994	103.943	19.843	17.783	0.529
623.500	395.353	80.009	19.994	103.943	19.841	17.914	0.510
624.000	395.635	80.009	19.993	103.942	19.833	18.470	0.516
624.501	395.843	80.009	19.994	103.939	19.833	18.510	0.517
625.000	396.113	80.010	19.994	103.938	19.827	18.919	0.484
625.500	396.292	80.009	19.994	103.937	19.820	19.468	0.464
626.000	396.611	80.010	19.994	103.938	19.816	19.724	0.473
626.500	396.832	80.010	19.994	103.943	19.809	20.251	0.519
627.000	397.114	80.010	19.994	103.950	19.804	20.608	0.521
627.500	397.377	80.009	19.994	103.953	19.799	20.994	0.524
628.000	397.618	80.011	19.995	103.954	19.796	21.189	0.525
628.500	397.889	80.011	19.994	103.954	19.791	21.580	0.508
629.000	398.152	80.010	19.994	103.950	19.787	21.818	0.523
629.500	398.393	80.009	19.993	103.948	19.785	22.004	0.519
630.000	398.640	80.009	19.995	103.951	19.779	22.463	0.496
630.500	398.878	80.010	19.994	103.950	19.774	22.774	0.487
631.000	399.123	80.009	19.994	103.950	19.771	23.011	0.484
631.500	399.406	80.010	19.995	103.951	19.767	23.290	0.505
632.000	399.654	80.009	19.994	103.947	19.764	23.496	0.530
632.500	399.893	80.009	19.995	103.941	19.759	23.872	0.509
633.000	400.143	80.009	19.995	103.942	19.753	24.318	0.488
633.500	400.432	80.010	19.994	103.943	19.752	24.383	0.514
634.000	400.691	80.008	19.995	103.945	19.746	24.871	0.543
634.500	400.946	80.010	19.996	103.948	19.740	25.285	0.531
635.000	401.157	80.010	19.993	103.956	19.735	25.659	0.490
635.500	401.385	80.010	19.995	103.963	19.730	25.987	0.452
636.000	401.669	80.009	19.995	103.972	19.724	26.433	0.475
636.500	401.917	80.009	19.994	103.977	19.722	26.607	0.522
637.000	402.170	80.009	19.996	103.981	19.717	26.966	0.517
637.500	402.438	80.009	19.995	103.981	19.711	27.370	0.511
638.000	402.664	80.010	19.995	103.983	19.709	27.561	0.508
638.500	402.912	80.009	19.995	103.981	19.702	28.058	0.484
639.000	403.214	80.010	19.994	103.984	19.699	28.277	0.512
639.500	403.414	80.009	19.994	103.990	19.691	28.839	0.526
640.000	403.706	80.010	19.995	103.996	19.684	29.393	0.497
640.500	403.920	80.008	19.996	103.996	19.679	29.717	0.499
641.000	404.173	80.009	19.995	104.001	19.675	30.012	0.486
641.500	404.434	80.009	19.994	104.000	19.672	30.224	0.490
642.000	404.701	80.010	19.994	104.000	19.665	30.728	0.521
642.501	404.941	80.010	19.993	103.999	19.659	31.196	0.518
643.000	405.187	80.009	19.994	104.004	19.651	31.742	0.496
643.500	405.421	80.009	19.994	104.007	19.646	32.117	0.483
644.000	405.670	80.008	19.993	104.012	19.639	32.652	0.482
644.500	405.909	80.006	19.991	104.015	19.631	33.233	0.486
645.000	406.199	80.025	19.997	104.023	19.621	33.938	0.508
645.500	406.459	80.028	20.000	104.032	19.616	34.309	0.540
646.000	406.684	80.028	20.000	104.040	19.612	34.637	0.517
646.500	406.904	80.025	19.998	104.050	19.601	35.409	0.465
647.000	407.194	80.026	20.000	104.065	19.589	36.260	0.477
647.500	407.407	80.027	20.001	104.076	19.583	36.723	0.507
648.000	407.653	80.026	20.000	104.087	19.572	37.486	0.481
648.501	407.916	80.026	20.005	104.095	19.555	38.785	0.484
649.000	408.149	80.027	20.006	104.101	19.542	39.727	0.503
649.500	408.423	80.042	20.006	104.103	19.528	40.727	0.502
650.000	408.717	80.046	20.007	104.102	19.514	41.746	0.538
650.500	408.979	80.046	20.008	104.104	19.504	42.508	0.562
651.000	409.199	80.046	20.009	104.116	19.494	43.245	0.519
651.500	409.459	80.046	20.009	104.122	19.486	43.845	0.481
652.000	409.743	80.047	20.009	104.122	19.475	44.620	0.512
652.500	410.020	80.047	20.009	104.122	19.465	45.350	0.552
653.000	410.297	80.047	20.008	104.119	19.457	45.948	0.557
653.500	410.532	80.047	20.010	104.105	19.449	46.513	0.533
654.000	410.780	80.048	20.010	104.099	19.441	47.089	0.498
654.500	411.041	80.049	20.010	104.092	19.434	47.580	0.496
655.000	411.321	80.037	20.007	104.084	19.424	48.345	0.525
655.500	411.593	80.030	20.004	104.076	19.416	48.953	0.547
656.000	411.844	80.030	20.002	104.068	19.408	49.531	0.538
656.500	412.074	80.030	20.002	104.061	19.399	50.169	0.502
657.000	412.325	80.029	20.001	104.060	19.392	50.679	0.481
657.500	412.594	80.029	20.002	104.059	19.379	51.606	0.500
658.000	412.846	80.031	20.002	104.062	19.374	51.980	0.521
658.500	413.058	80.032	20.000	104.069	19.362	52.855	0.493
659.000	413.295	80.029	19.998	104.082	19.356	53.298	0.456
659.500	413.548	80.030	19.997	104.100	19.342	54.372	0.469
660.000	413.799	80.025	19.995	104.123	19.334	54.915	0.497
660.500	414.053	80.017	19.996	104.144	19.322	55.813	0.505
661.000	414.317	80.012	19.995	104.161	19.314	56.408	0.512
661.501	414.520	80.011	19.994	104.172	19.305	57.056	0.492
662.000	414.789	80.011	19.994	104.178	19.291	58.107	0.469
662.500	415.037	80.012	19.997	104.179	19.279	58.945	0.495
663.000	415.272	80.012	19.998	104.179	19.266	59.877	0.501
663.500	415.524	80.010	19.996	104.178	19.258	60.443	0.485
664.000	415.744	80.010	19.996	104.178	19.244	61.490	0.479
664.500	416.017	80.011	19.997	104.178	19.233	62.301	0.482
665.000	416.269	80.011	19.993	104.178	19.222	63.100	0.509
665.500	416.492	80.011	19.996	104.178	19.210	63.973	0.500
666.000	416.789	80.010	19.994	104.179	19.200	64.715	0.498
666.500	417.054	80.011	19.994	104.179	19.188	65.567	0.541
667.000	417.302	80.011	19.994	104.184	19.174	66.607	0.537
667.500	417.578	80.011	19.994	104.191	19.161	67.549	0.518
668.000	417.850	80.010	19.994	104.198	19.143	68.834	0.536
668.500	418.081	80.010	19.994	104.203	19.128	69.974	0.525
669.000	418.321	80.010	19.993	104.210	19.109	71.352	0.487
669.500	418.574	80.011	19.994	104.212	19.087	72.954	0.482
670.000	418.838	80.009	19.994	104.217	19.067	74.451	0.505
670.500	419.101	80.011	19.994	104.226	19.052	75.572	0.522
671.000	419.361	80.011	19.993	104.235	19.035	76.860	0.524
671.500	419.637	80.012	19.993	104.250	19.018	78.094	0.529
672.000	419.929	80.011	19.993	104.260	19.006	78.977	0.552
672.500	420.162	80.011	19.993	104.259	18.989	80.230	0.547
673.000	420.444	80.011	19.993	104.257	18.974	81.279	0.520
673.500	420.690	80.011	19.995	104.257	18.962	82.214	0.522
674.000	420.959	80.012	19.993	104.250	18.951	82.962	0.522
674.501	421.215	80.013	19.993	104.242	18.937	83.971	0.520
675.000	421.463	80.011	19.993	104.238	18.923	85.039	0.515
675.500	421.725	80.012	19.994	104.231	18.909	86.041	0.507
676.000	422.030	80.012	19.993	104.223	18.898	86.872	0.538
676.500	422.238	80.011	19.993	104.215	18.885	87.814	0.540
677.000	422.495	80.012	19.993	104.213	18.870	88.932	0.489
677.500	422.758	80.012	19.993	104.215	18.857	89.892	0.492
678.000	422.976	80.013	19.993	104.217	18.841	91.012	0.500
678.500	423.223	80.013	19.993	104.222	18.830	91.855	0.473
679.000	423.523	80.013	19.993	104.231	18.816	92.840	0.506
679.500	423.803	80.012	19.994	104.246	18.798	94.154	0.563
680.000	424.039	80.012	19.993	104.271	18.785	95.128	0.548
680.500	424.317	80.014	19.993	104.300	18.771	96.197	0.515
681.000	424.588	80.013	19.992	104.326	18.751	97.619	0.531
681.500	424.825	80.014	19.994	104.348	18.732	99.069	0.529
682.000	425.089	80.013	19.992	104.363	18.719	100.025	0.505
682.500	425.340	80.013	19.993	104.369	18.698	101.558	0.508
683.000	425.577	80.014	19.992	104.371	18.677	103.086	0.502
683.500	425.848	80.013	19.994	104.375	18.660	104.391	0.498
684.000	426.097	80.014	19.994	104.385	18.642	105.705	0.514
684.500	426.358	80.013	19.993	104.391	18.625	106.953	0.515
685.000	426.617	80.014	19.993	104.390	18.606	108.328	0.515
685.500	426.893	80.012	19.994	104.388	18.592	109.377	0.528
686.000	427.109	80.012	19.992	104.390	18.570	110.925	0.513
686.500	427.350	80.014	19.993	104.387	18.555	112.063	0.474
687.001	427.623	80.013	19.993	104.387	18.540	113.124	0.485
687.501	427.890	80.013	19.993	104.394	18.522	114.464	0.527
688.000	428.138	80.013	19.993	104.402	18.506	115.582	0.528
688.500	428.347	80.012	19.993	104.404	18.489	116.851	0.486
689.000	428.616	80.012	19.994	104.405	18.470	118.239	0.467
689.500	428.844	80.012	19.993	104.411	18.447	119.955	0.487
690.000	429.075	80.012	19.993	104.416	18.424	121.716	0.478
690.501	429.352	80.012	19.994	104.421	18.405	123.086	0.484
691.000	429.587	80.012	19.993	104.427	18.379	125.004	0.510
691.500	429.813	80.011	19.994	104.436	18.358	126.597	0.487
692.000	430.119	80.011	19.993	104.455	18.336	128.234	0.497
692.500	430.350	80.011	19.994	104.473	18.311	130.077	0.535
693.000	430.594	80.009	19.994	104.491	18.290	131.570	0.506
693.500	430.846	80.011	19.994	104.508	18.273	132.878	0.485
694.000	431.115	80.011	19.994	104.523	18.250	134.553	0.508
694.500	431.353	80.011	19.994	104.525	18.232	135.845	0.514
695.000	431.597	80.010	19.993	104.532	18.211	137.419	0.495
695.500	431.865	80.011	19.993	104.538	18.194	138.615	0.497
696.000	432.105	80.010	19.993	104.535	18.180	139.628	0.510
696.500	432.362	80.009	19.994	104.532	18.165	140.737	0.502
