Repository: ulfsri/fsri_materials_database

# Materials and Products Database

## 01_Data

Raw data generated from each apparatus are included here in plain-text format. The data is organized first by material, next by the short name of test apparatus used, and where applicable additional filtering by test settings.

### material.json

Each material directory contains a json file of the same name as the material. This file links the data stored in the repository as well as data and graphs produced by the accompanying scripts (__02_Scripts__) to the respective landing page for the material on the front-end website.

File: 01_Data/Microfiber_Sofa_Polyester_Batting/MCC/Microfiber_Sofa_Polyester_Batting_MCC_30K_min_220301_R1.txt (part 3 of 4)
T Correction Coefficients:	0	1.024463	0
Time Shift (s):	14
*
Time (s)	Temperature (C)	N2 flow rate (cc/min)	O2 flow rate (cc/min)	Flow Rate (cc/min)	Oxygen (%)	HRR (W/g)	Heating rate (C/s)
697.000	433.941	80.010	19.994	104.587	18.062	148.105	0.527
697.500	434.225	80.007	19.995	104.605	18.040	149.700	0.516
698.000	434.456	80.010	19.993	104.609	18.019	151.257	0.517
698.500	434.713	80.008	19.996	104.609	17.999	152.683	0.501
699.000	435.025	80.009	19.992	104.611	17.981	153.975	0.528
699.500	435.222	80.009	19.994	104.600	17.962	155.389	0.539
700.000	435.480	80.008	19.994	104.589	17.945	156.622	0.482
700.500	435.750	80.009	19.993	104.584	17.932	157.526	0.492
701.000	435.987	80.009	19.993	104.575	17.918	158.536	0.518
701.500	436.286	80.008	19.995	104.562	17.898	160.045	0.522
702.000	436.487	80.006	19.994	104.548	17.887	160.789	0.518
702.500	436.770	80.008	19.994	104.535	17.870	162.017	0.491
703.000	437.006	80.009	19.995	104.533	17.858	162.903	0.501
703.500	437.300	80.009	19.995	104.532	17.843	164.020	0.525
704.000	437.540	80.009	19.994	104.530	17.828	165.130	0.532
704.500	437.791	80.009	19.994	104.533	17.816	165.952	0.512
705.000	438.059	80.008	19.995	104.547	17.804	166.870	0.506
705.500	438.326	80.009	19.995	104.559	17.792	167.731	0.528
706.000	438.596	80.010	19.995	104.583	17.779	168.695	0.536
706.500	438.793	80.011	19.993	104.611	17.771	169.253	0.502
707.000	439.122	80.012	19.994	104.638	17.762	169.913	0.496
707.500	439.335	80.010	19.995	104.654	17.749	170.794	0.534
708.000	439.609	80.009	19.994	104.668	17.741	171.378	0.514
708.500	439.865	80.010	19.994	104.676	17.732	172.025	0.509
709.000	440.147	80.010	19.993	104.681	17.720	172.922	0.534
709.500	440.359	80.010	19.994	104.683	17.712	173.489	0.516
710.000	440.642	80.011	19.996	104.684	17.706	173.955	0.494
710.500	440.883	80.010	19.998	104.688	17.691	175.008	0.509
711.000	441.160	80.010	19.995	104.690	17.681	175.749	0.521
711.500	441.411	80.010	19.994	104.690	17.677	176.066	0.523
712.000	441.677	80.010	19.995	104.694	17.669	176.644	0.523
712.500	441.922	80.009	19.994	104.698	17.658	177.393	0.514
713.000	442.177	80.009	19.995	104.699	17.650	178.008	0.506
713.500	442.457	80.010	19.994	104.704	17.643	178.523	0.518
714.000	442.712	80.009	19.995	104.713	17.635	179.105	0.535
714.500	442.926	80.011	19.995	104.718	17.625	179.792	0.502
715.000	443.167	80.010	19.994	104.721	17.615	180.534	0.461
715.500	443.415	80.012	19.993	104.725	17.610	180.930	0.472
716.000	443.683	80.009	19.994	104.727	17.600	181.596	0.503
716.500	443.946	80.011	19.993	104.726	17.594	182.088	0.524
717.000	444.192	80.011	19.995	104.726	17.587	182.514	0.520
717.500	444.425	80.009	19.993	104.725	17.582	182.885	0.494
718.000	444.689	80.010	19.993	104.725	17.577	183.264	0.488
718.500	444.942	80.010	19.993	104.724	17.569	183.816	0.507
719.000	445.179	80.011	19.994	104.724	17.568	183.928	0.504
719.500	445.446	80.009	19.995	104.724	17.563	184.280	0.497
720.000	445.711	80.009	19.994	104.724	17.558	184.573	0.518
720.500	445.955	80.009	19.993	104.724	17.555	184.782	0.521
721.000	446.232	80.009	19.992	104.724	17.553	184.978	0.515
721.500	446.519	80.011	19.993	104.725	17.550	185.173	0.542
722.000	446.718	80.009	19.994	104.729	17.547	185.375	0.525
722.500	446.997	80.009	19.993	104.729	17.549	185.212	0.482
723.000	447.256	80.007	19.994	104.730	17.547	185.404	0.508
723.500	447.529	80.008	19.991	104.733	17.545	185.484	0.535
724.000	447.732	80.010	19.994	104.733	17.546	185.401	0.504
724.500	447.989	80.010	19.994	104.730	17.545	185.464	0.468
725.000	448.228	80.011	19.995	104.736	17.547	185.311	0.478
725.500	448.524	80.011	19.992	104.740	17.550	185.132	0.516
726.000	448.766	80.011	19.993	104.741	17.552	184.951	0.536
726.500	449.015	80.010	19.994	104.744	17.556	184.608	0.514
727.000	449.277	80.010	19.994	104.743	17.563	184.119	0.501
727.500	449.571	80.010	19.993	104.738	17.569	183.650	0.533
728.000	449.816	80.011	19.993	104.732	17.573	183.368	0.547
728.500	450.030	80.011	19.992	104.729	17.580	182.853	0.499
729.000	450.327	80.010	19.993	104.724	17.589	182.168	0.485
729.500	450.597	80.011	19.991	104.722	17.595	181.750	0.539
730.000	450.852	80.011	19.993	104.721	17.605	181.019	0.547
730.500	451.077	80.011	19.992	104.715	17.613	180.441	0.503
731.000	451.354	80.010	19.993	104.708	17.627	179.420	0.491
731.500	451.574	80.009	19.993	104.705	17.637	178.613	0.499
732.000	451.850	80.008	19.993	104.703	17.650	177.697	0.496
732.500	452.085	80.012	19.993	104.698	17.662	176.811	0.504
733.000	452.361	80.011	19.994	104.696	17.675	175.887	0.511
733.500	452.614	80.011	19.993	104.696	17.690	174.774	0.520
734.000	452.835	80.010	19.993	104.691	17.706	173.631	0.501
734.500	453.111	80.012	19.994	104.687	17.723	172.373	0.486
735.000	453.366	80.011	19.994	104.681	17.738	171.292	0.514
735.500	453.602	80.011	19.993	104.676	17.754	170.116	0.511
736.000	453.885	80.012	19.994	104.668	17.770	168.897	0.505
736.501	454.129	80.011	19.993	104.660	17.788	167.570	0.523
737.000	454.350	80.009	19.994	104.653	17.808	166.184	0.496
737.500	454.632	80.011	19.993	104.648	17.831	164.487	0.484
738.000	454.839	80.012	19.992	104.640	17.848	163.203	0.496
738.500	455.102	80.010	19.994	104.632	17.870	161.655	0.480
739.000	455.371	80.013	19.993	104.625	17.892	160.033	0.502
739.500	455.640	80.012	19.993	104.617	17.916	158.284	0.535
740.000	455.867	80.011	19.992	104.607	17.934	156.977	0.517
740.500	456.163	80.010	19.995	104.599	17.958	155.231	0.510
741.000	456.389	80.011	19.993	104.591	17.979	153.670	0.522
741.500	456.628	80.012	19.993	104.582	18.004	151.903	0.493
742.000	456.893	80.009	19.992	104.573	18.028	150.113	0.484
742.500	457.125	80.010	19.994	104.562	18.054	148.249	0.501
743.000	457.394	80.009	19.994	104.558	18.076	146.659	0.499
743.500	457.654	80.010	19.993	104.551	18.107	144.389	0.515
744.000	457.892	80.009	19.993	104.544	18.131	142.644	0.514
744.500	458.145	80.008	19.996	104.536	18.159	140.652	0.495
745.000	458.379	80.009	19.993	104.529	18.184	138.822	0.489
745.500	458.689	80.009	19.994	104.517	18.212	136.835	0.516
746.000	458.948	80.009	19.994	104.507	18.240	134.815	0.556
746.500	459.163	80.009	19.993	104.499	18.266	132.915	0.521
747.000	459.425	80.012	19.993	104.485	18.290	131.169	0.476
747.500	459.656	80.008	19.993	104.474	18.321	128.927	0.485
748.000	459.896	80.010	19.994	104.465	18.352	126.710	0.482
748.500	460.148	80.009	19.994	104.458	18.385	124.296	0.481
749.000	460.424	80.009	19.994	104.447	18.413	122.259	0.510
749.500	460.652	80.010	19.993	104.438	18.450	119.567	0.516
750.000	460.853	80.010	19.994	104.430	18.481	117.340	0.466
750.500	461.118	80.009	19.993	104.417	18.515	114.921	0.448
751.000	461.343	80.009	19.993	104.403	18.548	112.494	0.478
751.500	461.607	80.009	19.995	104.390	18.582	110.086	0.489
752.000	461.865	80.010	19.996	104.381	18.613	107.811	0.505
752.500	462.112	80.012	19.993	104.370	18.646	105.446	0.514
753.000	462.375	80.011	19.993	104.360	18.678	103.109	0.508
753.500	462.646	80.008	19.994	104.351	18.715	100.485	0.522
754.000	462.899	80.010	19.994	104.344	18.746	98.217	0.529
754.500	463.083	80.009	19.991	104.336	18.780	95.754	0.481
755.000	463.332	80.011	19.995	104.332	18.812	93.442	0.435
755.500	463.577	80.010	19.993	104.326	18.848	90.894	0.463
756.000	463.808	80.009	19.993	104.320	18.878	88.680	0.485
756.500	464.094	80.008	19.995	104.312	18.907	86.608	0.497
757.000	464.325	80.011	19.994	104.305	18.937	84.418	0.517
757.500	464.574	80.010	19.996	104.293	18.966	82.352	0.499
758.000	464.810	80.009	19.995	104.283	18.995	80.302	0.482
758.500	465.018	80.009	19.993	104.276	19.024	78.158	0.464
759.000	465.298	80.009	19.990	104.269	19.052	76.199	0.466
759.500	465.525	80.010	19.994	104.261	19.077	74.392	0.498
760.000	465.760	80.011	19.994	104.253	19.103	72.472	0.485
760.500	466.007	80.009	19.993	104.244	19.128	70.681	0.472
761.000	466.245	80.009	19.992	104.234	19.155	68.787	0.483
761.500	466.495	80.010	19.993	104.224	19.183	66.746	0.486
762.000	466.738	80.010	19.993	104.212	19.206	65.052	0.491
762.500	466.983	80.011	19.994	104.201	19.230	63.359	0.491
763.000	467.222	80.009	19.993	104.193	19.255	61.548	0.486
763.500	467.489	80.010	19.995	104.184	19.278	59.900	0.495
764.000	467.731	80.010	19.993	104.176	19.301	58.240	0.507
764.500	467.995	80.010	19.993	104.170	19.319	56.968	0.507
765.000	468.251	80.010	19.994	104.163	19.343	55.227	0.513
765.500	468.482	80.011	19.993	104.156	19.361	53.936	0.504
766.000	468.666	80.010	19.995	104.149	19.385	52.192	0.451
766.500	468.954	80.010	19.993	104.139	19.404	50.807	0.443
767.000	469.200	80.010	19.995	104.127	19.424	49.431	0.503
767.500	469.454	80.009	19.994	104.118	19.439	48.301	0.517
768.000	469.679	80.010	19.996	104.110	19.456	47.136	0.489
768.500	469.940	80.011	19.994	104.103	19.475	45.736	0.482
769.000	470.188	80.009	19.994	104.097	19.492	44.534	0.498
769.500	470.448	80.010	19.996	104.096	19.504	43.640	0.509
770.000	470.696	80.008	19.995	104.096	19.519	42.597	0.508
770.500	470.954	80.010	19.995	104.092	19.535	41.406	0.507
771.000	471.167	80.009	19.997	104.084	19.548	40.482	0.488
771.500	471.391	80.012	19.995	104.077	19.566	39.198	0.454
772.000	471.636	80.010	19.994	104.070	19.580	38.223	0.453
772.500	471.925	80.011	19.994	104.061	19.596	37.022	0.502
773.000	472.150	80.008	19.995	104.055	19.607	36.221	0.524
773.500	472.385	80.007	19.991	104.048	19.618	35.426	0.487
774.000	472.637	80.008	19.996	104.041	19.629	34.656	0.473
774.500	472.856	80.009	19.994	104.034	19.640	33.899	0.479
775.000	473.129	80.010	19.994	104.028	19.653	32.929	0.482
775.500	473.392	80.009	19.993	104.022	19.664	32.162	0.515
776.000	473.671	80.008	19.995	104.019	19.678	31.173	0.539
776.500	473.904	80.008	19.996	104.018	19.686	30.605	0.527
777.000	474.151	80.009	19.995	104.016	19.696	29.839	0.496
777.500	474.411	80.008	19.993	104.014	19.706	29.148	0.494
778.000	474.666	80.008	19.994	104.007	19.715	28.471	0.511
778.500	474.916	80.009	19.995	104.003	19.725	27.812	0.510
779.000	475.160	80.009	19.994	103.996	19.733	27.230	0.499
779.500	475.434	80.008	19.993	103.990	19.741	26.661	0.506
780.000	475.703	80.009	19.994	103.985	19.748	26.155	0.530
780.500	475.954	80.009	19.995	103.984	19.756	25.584	0.532
781.000	476.191	80.008	19.994	103.984	19.764	25.004	0.505
781.500	476.440	80.009	19.995	103.984	19.768	24.655	0.487
782.000	476.698	80.009	19.996	103.983	19.778	23.940	0.496
782.500	476.929	80.009	19.993	103.981	19.787	23.351	0.498
783.001	477.164	80.008	19.995	103.976	19.794	22.834	0.478
783.500	477.418	80.009	19.994	103.970	19.799	22.460	0.478
784.000	477.644	80.008	19.995	103.964	19.805	22.041	0.484
784.500	477.908	80.011	19.994	103.964	19.811	21.622	0.485
785.000	478.164	80.009	19.993	103.963	19.821	20.868	0.505
785.500	478.412	80.009	19.993	103.962	19.825	20.569	0.512
786.000	478.667	80.010	19.993	103.959	19.833	20.014	0.504
786.500	478.951	80.010	19.994	103.958	19.836	19.823	0.521
787.000	479.204	80.010	19.995	103.951	19.843	19.282	0.538
787.500	479.437	80.010	19.994	103.947	19.851	18.715	0.512
788.000	479.655	80.010	19.995	103.945	19.855	18.422	0.469
788.500	479.925	80.011	19.994	103.947	19.858	18.234	0.469
789.000	480.189	80.009	19.994	103.947	19.863	17.845	0.511
789.500	480.433	80.010	19.994	103.947	19.867	17.550	0.521
790.000	480.704	80.010	19.995	103.946	19.871	17.328	0.511
790.500	480.964	80.011	19.992	103.945	19.876	16.946	0.523
791.000	481.207	80.010	19.994	103.943	19.881	16.558	0.517
791.500	481.497	80.011	19.993	103.942	19.885	16.284	0.518
792.000	481.721	80.010	19.996	103.937	19.893	15.736	0.524
792.500	482.001	80.011	19.994	103.935	19.895	15.554	0.509
793.000	482.253	80.010	19.993	103.930	19.902	15.092	0.518
793.500	482.489	80.010	19.993	103.924	19.902	15.050	0.510
794.000	482.730	80.010	19.993	103.919	19.905	14.854	0.482
794.501	482.998	80.010	19.993	103.917	19.912	14.336	0.493
795.000	483.213	80.011	19.994	103.916	19.915	14.156	0.496
795.500	483.492	80.009	19.994	103.917	19.916	14.038	0.489
796.000	483.744	80.010	19.995	103.915	19.920	13.806	0.512
796.500	483.987	80.010	19.994	103.915	19.925	13.444	0.513
797.000	484.272	80.009	19.995	103.914	19.930	13.077	0.511
797.500	484.514	80.008	19.995	103.910	19.932	12.880	0.527
798.000	484.782	80.009	19.994	103.906	19.937	12.581	0.518
798.500	485.010	80.009	19.994	103.907	19.943	12.120	0.503
799.000	485.320	80.010	19.995	103.906	19.942	12.177	0.517
799.500	485.577	80.010	19.995	103.905	19.946	11.934	0.553
800.000	485.828	80.009	19.994	103.904	19.947	11.866	0.538
800.500	486.088	80.008	19.995	103.903	19.952	11.494	0.510
801.000	486.325	80.009	19.995	103.902	19.957	11.144	0.504
801.500	486.615	80.008	19.995	103.903	19.959	10.981	0.512
802.000	486.877	80.009	19.993	103.903	19.961	10.833	0.539
802.500	487.101	80.009	19.993	103.904	19.965	10.571	0.519
803.000	487.371	80.008	19.995	103.905	19.964	10.647	0.490
803.500	487.585	80.009	19.995	103.905	19.966	10.470	0.488
804.000	487.893	80.009	19.994	103.904	19.974	9.932	0.502
804.500	488.125	80.009	19.994	103.903	19.973	9.973	0.531
805.000	488.412	80.009	19.996	103.900	19.977	9.696	0.530
805.500	488.646	80.010	19.994	103.898	19.980	9.496	0.520
806.000	488.931	80.010	19.996	103.896	19.979	9.569	0.520
806.500	489.200	80.008	19.996	103.889	19.984	9.217	0.536
807.000	489.444	80.010	19.995	103.882	19.990	8.750	0.534
807.500	489.683	80.009	19.994	103.877	19.992	8.649	0.498
808.000	489.995	80.009	19.995	103.871	19.993	8.528	0.517
808.500	490.241	80.010	19.994	103.864	19.994	8.480	0.555
809.000	490.518	80.010	19.994	103.863	19.996	8.312	0.540
809.500	490.785	80.010	19.994	103.862	19.996	8.353	0.533
810.000	491.016	80.010	19.994	103.862	19.999	8.088	0.521
810.500	491.303	80.011	19.994	103.861	20.001	7.951	0.508
811.000	491.545	80.011	19.994	103.862	20.002	7.880	0.524
811.500	491.840	80.010	19.994	103.861	20.006	7.584	0.533
812.000	492.058	80.009	19.994	103.861	20.009	7.420	0.525
812.500	492.314	80.011	19.993	103.860	20.007	7.556	0.494
813.000	492.637	80.011	19.995	103.861	20.012	7.178	0.527
813.500	492.877	80.011	19.993	103.861	20.011	7.231	0.571
814.000	493.132	80.013	19.993	103.861	20.014	7.025	0.529
814.500	493.408	80.011	19.994	103.861	20.015	6.948	0.513
815.000	493.695	80.012	19.994	103.862	20.015	6.969	0.547
815.500	493.949	80.012	19.993	103.862	20.019	6.664	0.552
816.000	494.223	80.012	19.992	103.861	20.020	6.585	0.535
816.500	494.460	80.011	19.994	103.861	20.021	6.545	0.520
817.000	494.722	80.011	19.993	103.860	20.023	6.365	0.505
817.500	494.998	80.012	19.994	103.859	20.026	6.186	0.518
818.000	495.244	80.011	19.992	103.859	20.027	6.131	0.530
818.500	495.512	80.012	19.992	103.860	20.023	6.384	0.518
819.000	495.806	80.012	19.992	103.860	20.028	6.054	0.538
819.500	496.038	80.013	19.993	103.857	20.030	5.893	0.544
820.000	496.322	80.010	19.993	103.856	20.032	5.767	0.521
820.500	496.574	80.012	19.994	103.856	20.029	5.931	0.526
821.000	496.867	80.011	19.994	103.854	20.030	5.859	0.540
821.500	497.132	80.013	19.993	103.852	20.034	5.634	0.551
822.000	497.389	80.012	19.994	103.850	20.033	5.660	0.540
822.500	497.648	80.011	19.994	103.845	20.032	5.737	0.519
823.000	497.923	80.011	19.993	103.842	20.037	5.361	0.525
823.500	498.174	80.010	19.995	103.836	20.036	5.476	0.530
824.000	498.381	80.011	19.993	103.832	20.038	5.347	0.492
824.500	498.660	80.010	19.993	103.831	20.040	5.145	0.472
825.000	498.935	80.011	19.993	103.836	20.041	5.069	0.520
825.500	499.190	80.010	19.993	103.839	20.043	4.966	0.542
826.000	499.436	80.010	19.993	103.845	20.043	4.986	0.515
826.500	499.701	80.010	19.995	103.847	20.041	5.071	0.506
827.001	499.952	80.009	19.993	103.850	20.043	4.923	0.513
827.500	500.215	80.009	19.993	103.846	20.045	4.810	0.515
828.000	500.472	80.010	19.994	103.842	20.046	4.743	0.518
828.500	500.763	80.011	19.993	103.839	20.043	4.957	0.534
829.000	500.997	80.007	19.993	103.840	20.045	4.814	0.536
829.500	501.271	80.008	19.995	103.839	20.047	4.665	0.516
830.000	501.557	80.009	19.995	103.838	20.047	4.659	0.534
830.500	501.821	80.009	19.995	103.839	20.045	4.843	0.555
831.000	502.070	80.010	19.994	103.840	20.044	4.901	0.532
831.500	502.332	80.009	19.995	103.839	20.043	4.978	0.512
832.000	502.598	80.008	19.994	103.836	20.047	4.679	0.519
832.500	502.833	80.009	19.995	103.836	20.046	4.747	0.514
833.000	503.125	80.007	19.995	103.836	20.048	4.628	0.514
833.500	503.353	80.010	19.993	103.837	20.048	4.598	0.524
834.000	503.676	80.008	19.994	103.838	20.046	4.737	0.536
834.500	503.874	80.009	19.994	103.838	20.046	4.713	0.536
835.000	504.140	80.009	19.994	103.838	20.046	4.715	0.492
835.500	504.394	80.009	19.993	103.835	20.047	4.644	0.492
836.000	504.690	80.009	19.994	103.830	20.053	4.244	0.535
836.500	504.921	80.008	19.994	103.826	20.052	4.343	0.539
837.000	505.170	80.010	19.994	103.826	20.052	4.313	0.504
837.500	505.446	80.009	19.994	103.826	20.053	4.266	0.503
838.000	505.728	80.009	19.994	103.830	20.052	4.333	0.541
838.500	506.015	80.008	19.995	103.831	20.051	4.349	0.564
839.000	506.271	80.009	19.994	103.832	20.050	4.428	0.556
839.500	506.541	80.010	19.993	103.832	20.049	4.497	0.534
840.000	506.816	80.008	19.993	103.831	20.052	4.343	0.535
840.500	507.041	80.010	19.994	103.826	20.055	4.089	0.523
841.000	507.283	80.008	19.994	103.825	20.054	4.196	0.484
841.500	507.543	80.010	19.993	103.825	20.057	3.953	0.485
842.000	507.840	80.009	19.993	103.826	20.055	4.099	0.530
842.500	508.089	80.009	19.993	103.828	20.057	3.949	0.551
843.000	508.367	80.010	19.994	103.830	20.056	3.992	0.537
843.500	508.605	80.011	19.993	103.831	20.056	4.024	0.522
844.000	508.906	80.009	19.993	103.831	20.056	4.034	0.527
844.500	509.132	80.009	19.993	103.831	20.055	4.081	0.533
845.000	509.343	80.010	19.994	103.829	20.053	4.224	0.482
845.500	509.620	80.009	19.993	103.827	20.054	4.175	0.463
846.000	509.889	80.009	19.992	103.827	20.053	4.260	0.517
846.500	510.178	80.009	19.993	103.827	20.057	3.945	0.552
847.000	510.396	80.010	19.993	103.828	20.055	4.070	0.533
847.500	510.670	80.009	19.994	103.827	20.057	3.979	0.499
848.000	510.932	80.010	19.993	103.828	20.057	3.923	0.514
848.500	511.214	80.010	19.994	103.828	20.057	3.971	0.540
849.000	511.450	80.010	19.994	103.827	20.055	4.105	0.531
849.500	511.695	80.009	19.994	103.827	20.056	4.040	0.500
850.000	511.971	80.009	19.993	103.826	20.055	4.089	0.501
850.500	512.248	80.009	19.994	103.823	20.057	3.976	0.537
851.000	512.478	80.009	19.992	103.824	20.057	3.937	0.530
851.500	512.782	80.009	19.994	103.824	20.060	3.711	0.521
852.001	513.029	80.010	19.994	103.824	20.059	3.808	0.542
852.500	513.268	80.009	19.993	103.825	20.057	3.978	0.518
853.000	513.560	80.009	19.993	103.828	20.056	4.014	0.508
853.500	513.790	80.009	19.994	103.827	20.059	3.785	0.526
854.000	514.049	80.009	19.993	103.826	20.058	3.911	0.505
854.500	514.304	80.008	19.992	103.825	20.058	3.862	0.502
855.001	514.582	80.009	19.994	103.825	20.059	3.781	0.524
855.500	514.848	80.008	19.993	103.826	20.058	3.895	0.538
856.000	515.132	80.009	19.993	103.827	20.057	3.961	0.547
856.500	515.371	80.008	19.993	103.828	20.056	4.038	0.536
857.000	515.659	80.010	19.992	103.828	20.058	3.913	0.525
857.500	515.917	80.008	19.994	103.828	20.058	3.877	0.536
858.000	516.167	80.009	19.994	103.828	20.059	3.784	0.527
858.500	516.397	80.010	19.994	103.827	20.059	3.832	0.494
859.000	516.646	80.007	19.994	103.828	20.060	3.765	0.479
859.500	516.911	80.008	19.991	103.828	20.058	3.876	0.497
860.000	517.189	80.008	19.993	103.829	20.058	3.891	0.529
860.500	517.485	80.008	19.994	103.828	20.057	3.980	0.558
861.000	517.720	80.008	19.994	103.823	20.055	4.089	0.552
861.500	517.976	80.009	19.994	103.819	20.057	3.923	0.511
862.000	518.241	80.008	19.993	103.819	20.057	3.917	0.507
862.500	518.523	80.008	19.994	103.818	20.061	3.695	0.534
863.000	518.743	80.008	19.994	103.819	20.058	3.877	0.524
863.500	518.968	80.008	19.994	103.825	20.059	3.840	0.473
864.000	519.254	80.009	19.993	103.826	20.061	3.666	0.478
864.500	519.495	80.008	19.995	103.827	20.063	3.505	0.519
865.000	519.758	80.010	19.995	103.827	20.059	3.776	0.516
865.500	520.060	80.008	19.993	103.827	20.061	3.687	0.535
866.000	520.284	80.007	19.994	103.827	20.062	3.628	0.546
866.500	520.575	80.008	19.993	103.828	20.058	3.858	0.520
867.000	520.831	80.009	19.995	103.827	20.061	3.666	0.531
867.500	521.087	80.008	19.993	103.825	20.059	3.777	0.530
868.000	521.335	80.010	19.993	103.825	20.059	3.792	0.508
868.501	521.622	80.009	19.994	103.824	20.061	3.658	0.520
869.001	521.843	80.009	19.995	103.824	20.057	3.925	0.522
869.501	522.110	80.010	19.995	103.825	20.061	3.675	0.497
870.000	522.375	80.009	19.993	103.826	20.063	3.519	0.510
870.500	522.630	80.009	19.996	103.825	20.064	3.454	0.526
871.000	522.904	80.010	19.995	103.825	20.061	3.663	0.524
871.500	523.156	80.011	19.992	103.824	20.062	3.626	0.528
872.000	523.437	80.010	19.993	103.824	20.061	3.673	0.530
872.500	523.660	80.010	19.994	103.824	20.062	3.614	0.518
873.000	523.947	80.010	19.993	103.824	20.063	3.515	0.507
873.500	524.201	80.010	19.994	103.824	20.065	3.382	0.525
874.000	524.474	80.010	19.995	103.822	20.063	3.555	0.534
874.500	524.719	80.010	19.994	103.822	20.066	3.341	0.523
875.000	525.000	80.011	19.994	103.822	20.063	3.557	0.522
875.500	525.249	80.011	19.993	103.821	20.066	3.337	0.528
876.000	525.491	80.011	19.995	103.820	20.063	3.523	0.511
876.500	525.757	80.010	19.994	103.822	20.064	3.477	0.499
877.000	526.016	80.010	19.993	103.822	20.065	3.406	0.516
877.500	526.309	80.011	19.993	103.823	20.063	3.493	0.538
878.000	526.575	80.010	19.994	103.824	20.063	3.515	0.556
878.500	526.857	80.010	19.993	103.823	20.063	3.556	0.554
879.000	527.102	80.010	19.994	103.820	20.062	3.586	0.538
879.500	527.380	80.011	19.993	103.819	20.061	3.640	0.525
880.000	527.623	80.013	19.994	103.819	20.059	3.780	0.522
880.500	527.929	80.010	19.993	103.818	20.064	3.432	0.535
881.000	528.185	80.012	19.993	103.817	20.063	3.497	0.555
881.500	528.412	80.010	19.994	103.819	20.063	3.531	0.522
882.000	528.694	80.010	19.994	103.817	20.060	3.755	0.496
882.500	528.979	80.010	19.995	103.813	20.058	3.879	0.538
883.000	529.231	80.009	19.993	103.809	20.061	3.644	0.552
883.500	529.497	80.011	19.994	103.809	20.060	3.709	0.527
884.000	529.792	80.010	19.994	103.812	20.056	4.037	0.539
884.500	530.030	80.010	19.993	103.814	20.059	3.835	0.547
885.000	530.322	80.011	19.995	103.818	20.057	3.956	0.532
885.500	530.558	80.010	19.994	103.823	20.056	3.988	0.529
886.000	530.840	80.011	19.994	103.824	20.058	3.889	0.523
886.501	531.117	80.010	19.994	103.822	20.060	3.758	0.539
887.000	531.393	80.010	19.995	103.817	20.058	3.861	0.556
887.500	531.644	80.010	19.994	103.810	20.058	3.891	0.540
888.000	531.906	80.010	19.995	103.803	20.057	3.982	0.520
888.500	532.202	80.010	19.994	103.801	20.060	3.764	0.536
889.000	532.456	80.010	19.992	103.803	20.059	3.843	0.554
889.500	532.725	80.010	19.994	103.807	20.061	3.665	0.537
890.000	533.001	80.011	19.994	103.814	20.062	3.598	0.534
890.500	533.250	80.011	19.994	103.821	20.059	3.823	0.535
891.000	533.523	80.010	19.995	103.821	20.057	3.974	0.523
891.500	533.768	80.010	19.995	103.820	20.053	4.211	0.520
892.000	534.046	80.011	19.994	103.819	20.057	3.930	0.521
892.500	534.320	80.010	19.994	103.818	20.057	3.920	0.537
893.000	534.593	80.010	19.994	103.817	20.060	3.746	0.550
893.500	534.872	80.011	19.995	103.815	20.060	3.736	0.549
894.000	535.149	80.012	19.994	103.814	20.061	3.631	0.554
894.500	535.401	80.010	19.994	103.813	20.061	3.693	0.542
895.000	535.672	80.010	19.994	103.808	20.061	3.651	0.526
895.500	535.932	80.012	19.994	103.807	20.063	3.546	0.527
896.000	536.234	80.011	19.995	103.808	20.059	3.792	0.547
896.500	536.459	80.009	19.996	103.810	20.058	3.850	0.544
897.000	536.695	80.010	19.995	103.810	20.062	3.580	0.494
897.500	536.975	80.011	19.994	103.815	20.062	3.624	0.489
898.000	537.244	80.011	19.996	103.811	20.061	3.669	0.532
898.500	537.477	80.011	19.995	103.809	20.064	3.455	0.525
899.000	537.750	80.010	19.995	103.807	20.063	3.503	0.503
899.500	538.032	80.010	19.994	103.807	20.063	3.499	0.530
900.000	538.296	80.011	19.995	103.802	20.063	3.537	0.551
900.500	538.545	80.011	19.994	103.804	20.059	3.788	0.530
901.000	538.818	80.011	19.994	103.806	20.062	3.590	0.518
901.500	539.070	80.010	19.994	103.805	20.062	3.578	0.523
902.000	539.391	80.011	19.995	103.806	20.063	3.537	0.549
902.500	539.618	80.011	19.995	103.809	20.060	3.705	0.561
903.000	539.901	80.011	19.994	103.807	20.061	3.652	0.530
903.500	540.170	80.012	19.994	103.803	20.060	3.705	0.531
904.000	540.462	80.010	19.994	103.801	20.063	3.545	0.556
904.500	540.707	80.012	19.995	103.795	20.060	3.729	0.549
905.000	540.934	80.011	19.994	103.795	20.062	3.622	0.504
905.500	541.205	80.011	19.995	103.800	20.063	3.550	0.485
906.000	541.486	80.012	19.995	103.804	20.061	3.653	0.525
906.500	541.716	80.011	19.995	103.809	20.063	3.524	0.531
907.000	542.038	80.010	19.994	103.816	20.063	3.513	0.532
907.500	542.309	80.008	19.994	103.819	20.064	3.453	0.573
908.000	542.581	80.008	19.993	103.814	20.063	3.511	0.568
908.500	542.842	80.009	19.993	103.811	20.064	3.447	0.538
909.000	543.092	80.009	19.994	103.807	20.067	3.204	0.522
909.500	543.395	80.010	19.994	103.804	20.062	3.564	0.532
910.000	543.624	80.009	19.993	103.806	20.064	3.457	0.542
910.500	543.871	80.009	19.993	103.811	20.064	3.483	0.504
911.000	544.145	80.009	19.994	103.817	20.063	3.493	0.498
911.500	544.387	80.009	19.994	103.822	20.062	3.574	0.518
912.000	544.673	80.010	19.994	103.824	20.061	3.696	0.523
912.500	544.965	80.009	19.995	103.820	20.064	3.433	0.553
913.000	545.187	80.009	19.995	103.820	20.063	3.492	0.546
913.500	545.481	80.010	19.994	103.820	20.061	3.643	0.515
914.000	545.739	80.009	19.993	103.821	20.063	3.524	0.535
914.500	545.986	80.010	19.995	103.822	20.063	3.548	0.529
915.000	546.235	80.010	19.993	103.822	20.062	3.571	0.500
915.500	546.510	80.010	19.995	103.818	20.062	3.597	0.510
916.000	546.773	80.009	19.994	103.814	20.064	3.429	0.531
916.500	547.017	80.009	19.994	103.811	20.064	3.431	0.523
917.000	547.276	80.009	19.994	103.805	20.065	3.382	0.505
917.500	547.543	80.008	19.993	103.805	20.065	3.360	0.514
918.000	547.841	80.010	19.994	103.805	20.063	3.498	0.545
918.500	548.055	80.010	19.994	103.804	20.066	3.338	0.539
919.000	548.358	80.010	19.993	103.805	20.062	3.562	0.515
919.500	548.576	80.009	19.994	103.808	20.066	3.287	0.519
920.000	548.830	80.010	19.994	103.807	20.065	3.362	0.496
920.500	549.125	80.010	19.994	103.810	20.063	3.501	0.511
921.000	549.395	80.008	19.993	103.810	20.067	3.222	0.557
921.500	549.640	80.010	19.993	103.808	20.062	3.584	0.540
922.000	549.909	80.009	19.994	103.806	20.063	3.509	0.514
922.500	550.143	80.009	19.993	103.803	20.062	3.592	0.509
923.000	550.415	80.008	19.993	103.799	20.067	3.269	0.505
923.500	550.674	80.009	19.994	103.797	20.063	3.505	0.518
924.000	550.911	80.010	19.993	103.793	20.059	3.821	0.514
924.500	551.149	80.007	19.993	103.791	20.063	3.521	0.485
925.000	551.425	80.010	19.993	103.790	20.064	3.465	0.494
925.500	551.626	80.009	19.994	103.788	20.063	3.530	0.496
926.000	551.902	80.009	19.993	103.788	20.059	3.803	0.477
926.500	552.150	80.009	19.993	103.788	20.061	3.688	0.501
927.000	552.411	80.010	19.994	103.788	20.063	3.520	0.517
927.500	552.600	80.008	19.994	103.790	20.063	3.524	0.479
928.000	552.870	80.008	19.994	103.791	20.062	3.609	0.454
928.500	553.136	80.009	19.993	103.792	20.061	3.686	0.498
929.000	553.397	80.009	19.994	103.793	20.063	3.546	0.531
929.500	553.634	80.010	19.993	103.797	20.060	3.750	0.512
930.000	553.924	80.009	19.993	103.796	20.060	3.742	0.512
930.500	554.159	80.009	19.993	103.798	20.063	3.488	0.526
931.000	554.463	80.009	19.993	103.800	20.059	3.775	0.532
931.500	554.661	80.009	19.994	103.805	20.063	3.544	0.520
932.000	554.913	80.010	19.994	103.808	20.061	3.666	0.476
932.500	555.183	80.009	19.993	103.813	20.063	3.526	0.486
933.000	555.423	80.010	19.994	103.815	20.059	3.813	0.516
933.500	555.690	80.009	19.993	103.815	20.061	3.690	0.509
934.000	555.917	80.009	19.994	103.810	20.060	3.702	0.500
934.500	556.127	80.009	19.993	103.808	20.058	3.866	0.465
935.000	556.401	80.009	19.994	103.807	20.056	3.987	0.460
935.500	556.678	80.008	19.994	103.805	20.056	4.035	0.518
936.000	556.925	80.010	19.994	103.803	20.059	3.819	0.538
936.500	557.172	80.008	19.994	103.801	20.057	3.966	0.509
937.000	557.399	80.008	19.995	103.796	20.059	3.786	0.484
937.500	557.649	80.009	19.994	103.793	20.058	3.859	0.476
938.000	557.891	80.009	19.995	103.793	20.061	3.673	0.485
938.500	558.140	80.009	19.994	103.796	20.057	3.975	0.491
939.000	558.425	80.009	19.994	103.796	20.060	3.718	0.512
939.500	558.633	80.009	19.994	103.796	20.061	3.693	0.514
940.000	558.896	80.009	19.994	103.795	20.060	3.768	0.482
940.500	559.146	80.009	19.994	103.791	20.059	3.841	0.492
941.000	559.379	80.009	19.994	103.787	20.060	3.719	0.498
941.500	559.630	80.010	19.994	103.787	20.062	3.616	0.483
942.000	559.869	80.009	19.994	103.788	20.060	3.742	0.487
942.500	560.151	80.009	19.994	103.788	20.062	3.617	0.505
943.000	560.394	80.009	19.994	103.788	20.062	3.574	0.522
943.500	560.612	80.010	19.994	103.787	20.062	3.603	0.493
944.000	560.843	80.009	19.995	103.786	20.061	3.698	0.455
944.500	561.125	80.010	19.993	103.787	20.063	3.489	0.481
945.000	561.350	80.010	19.994	103.791	20.062	3.609	0.511
945.500	561.616	80.009	19.993	103.793	20.063	3.507	0.499
946.000	561.866	80.009	19.994	103.796	20.065	3.356	0.503
946.500	562.113	80.009	19.993	103.799	20.064	3.469	0.506
947.001	562.374	80.010	19.994	103.799	20.060	3.706	0.502
947.500	562.612	80.009	19.994	103.801	20.063	3.510	0.503
948.000	562.858	80.010	19.993	103.800	20.064	3.423	0.491
948.500	563.105	80.010	19.993	103.796	20.061	3.649	0.488
949.000	563.312	80.009	19.992	103.794	20.060	3.714	0.473
949.500	563.580	80.010	19.994	103.797	20.063	3.522	0.464
950.000	563.867	80.010	19.994	103.799	20.059	3.773	0.515
950.500	564.115	80.011	19.995	103.803	20.064	3.475	0.546
951.000	564.366	80.011	19.994	103.808	20.064	3.417	0.517
951.500	564.605	80.010	19.994	103.813	20.065	3.364	0.495
952.000	564.822	80.010	19.994	103.812	20.064	3.479	0.473
952.500	565.078	80.010	19.994	103.808	20.063	3.550	0.464
953.000	565.337	80.011	19.995	103.805	20.064	3.467	0.493
953.500	565.574	80.011	19.994	103.802	20.064	3.485	0.505
954.000	565.872	80.011	19.994	103.796	20.065	3.342	0.516
954.500	566.116	80.012	19.993	103.792	20.062	3.599	0.539
955.000	566.415	80.011	19.994	103.791	20.063	3.546	0.542
955.500	566.633	80.012	19.993	103.794	20.064	3.484	0.530
956.000	566.910	80.010	19.993	103.797	20.065	3.395	0.506
956.500	567.097	80.011	19.993	103.801	20.059	3.811	0.479
957.000	567.397	80.011	19.993	103.803	20.060	3.718	0.476
957.500	567.647	80.011	19.993	103.801	20.062	3.593	0.519
958.000	567.883	80.012	19.994	103.797	20.061	3.689	0.518
958.500	568.172	80.012	19.994	103.793	20.059	3.802	0.505
959.000	568.373	80.012	19.994	103.794	20.061	3.693	0.508
959.500	568.676	80.011	19.993	103.792	20.060	3.711	0.497
960.000	568.943	80.010	19.995	103.795	20.057	3.964	0.537
960.500	569.150	80.013	19.994	103.795	20.061	3.643	0.522
961.000	569.404	80.011	19.993	103.795	20.061	3.661	0.467
961.500	569.643	80.011	19.994	103.791	20.062	3.584	0.477
962.000	569.909	80.011	19.994	103.794	20.060	3.726	0.499
962.500	570.146	80.010	19.995	103.793	20.061	3.637	0.504
963.000	570.418	80.011	19.994	103.796	20.060	3.709	0.506
963.500	570.671	80.010	19.994	103.797	20.061	3.643	0.517
964.000	570.948	80.011	19.996	103.796	20.061	3.673	0.528
964.500	571.191	80.009	19.994	103.793	20.062	3.586	0.525
965.000	571.479	80.010	19.994	103.791	20.063	3.527	0.526
965.500	571.721	80.010	19.994	103.792	20.063	3.515	0.531
966.001	571.965	80.010	19.995	103.792	20.062	3.614	0.508
966.500	572.205	80.011	19.994	103.792	20.061	3.659	0.484
967.000	572.515	80.011	19.995	103.791	20.062	3.580	0.516
967.500	572.761	80.011	19.994	103.790	20.059	3.823	0.553
968.000	573.020	80.012	19.994	103.787	20.063	3.503	0.531
968.500	573.262	80.010	19.995	103.791	20.062	3.604	0.504
969.000	573.513	80.009	19.994	103.798	20.059	3.779	0.497
969.500	573.800	80.012	19.994	103.806	20.062	3.568	0.515
970.000	574.055	80.010	19.993	103.813	20.061	3.651	0.540
970.500	574.316	80.011	19.994	103.815	20.057	3.928	0.529
971.000	574.573	80.010	19.993	103.813	20.061	3.629	0.517
971.500	574.805	80.010	19.995	103.811	20.062	3.595	0.504
972.000	575.099	80.011	19.995	103.810	20.063	3.514	0.507
972.500	575.361	80.009	19.994	103.805	20.062	3.572	0.541
973.000	575.619	80.011	19.994	103.806	20.062	3.622	0.538
973.500	575.871	80.010	19.993	103.805	20.064	3.485	0.515
974.000	576.142	80.011	19.993	103.807	20.063	3.493	0.517
974.500	576.423	80.012	19.993	103.809	20.065	3.370	0.538
975.000	576.668	80.011	19.994	103.814	20.062	3.596	0.539
975.500	576.917	80.012	19.994	103.818	20.065	3.382	0.509
976.000	577.225	80.012	19.993	103.824	20.061	3.679	0.525
976.500	577.480	80.012	19.993	103.820	20.062	3.610	0.560
977.000	577.714	80.010	19.995	103.816	20.058	3.861	0.526
977.500	577.993	80.012	19.995	103.814	20.059	3.836	0.501
978.000	578.266	80.011	19.994	103.813	20.062	3.628	0.533
978.500	578.527	80.012	19.993	103.809	20.060	3.736	0.543
979.000	578.756	80.011	19.994	103.805	20.060	3.705	0.511
979.500	579.042	80.011	19.995	103.802	20.060	3.724	0.502
980.000	579.350	80.012	19.993	103.796	20.056	4.013	0.555
980.500	579.592	80.013	19.994	103.790	20.055	4.107	0.572
981.000	579.844	80.012	19.993	103.787	20.054	4.190	0.522
981.500	580.098	80.012	19.993	103.787	20.055	4.093	0.500
982.000	580.391	80.013	19.994	103.787	20.054	4.190	0.527
982.500	580.615	80.013	19.994	103.793	20.056	4.006	0.533
983.000	580.889	80.012	19.994	103.799	20.057	3.922	0.508
983.500	581.183	80.011	19.994	103.803	20.058	3.910	0.533
984.000	581.426	80.012	19.994	103.809	20.056	4.013	0.552
984.500	581.669	80.013	19.993	103.814	20.058	3.861	0.512
985.000	581.956	80.012	19.993	103.815	20.053	4.213	0.508
985.500	582.233	80.011	19.994	103.810	20.059	3.772	0.547
986.000	582.522	80.011	19.994	103.810	20.057	3.936	0.565
986.500	582.795	80.011	19.995	103.811	20.056	4.033	0.564
987.000	583.088	80.009	19.994	103.813	20.054	4.183	0.564
987.500	583.339	80.011	19.994	103.813	20.058	3.904	0.555
988.000	583.593	80.009	19.994	103.820	20.057	3.961	0.524
988.500	583.859	80.009	19.994	103.817	20.056	4.052	0.513
989.000	584.126	80.010	19.995	103.813	20.054	4.173	0.527
989.500	584.430	80.007	19.995	103.810	20.053	4.219	0.552
990.000	584.697	80.010	19.995	103.807	20.055	4.092	0.571
990.500	584.971	80.009	19.995	103.804	20.053	4.233	0.556
991.000	585.196	80.009	19.995	103.808	20.052	4.318	0.520
991.500	585.487	80.008	19.994	103.812	20.053	4.266	0.507
992.000	585.737	80.009	19.995	103.813	20.052	4.274	0.529
992.500	586.022	80.007	19.995	103.810	20.050	4.452	0.538
993.000	586.277	80.009	19.994	103.810	20.055	4.074	0.537
993.500	586.517	80.008	19.994	103.809	20.053	4.247	0.518
994.000	586.821	80.008	19.996	103.805	20.053	4.205	0.520
994.500	587.071	80.009	19.996	103.806	20.055	4.077	0.549
995.000	587.320	80.008	19.995	103.809	20.054	4.187	0.526
995.500	587.615	80.008	19.994	103.805	20.054	4.170	0.521
996.000	587.859	80.008	19.994	103.803	20.053	4.269	0.541
996.500	588.197	80.010	19.994	103.801	20.053	4.264	0.561
997.001	588.429	80.009	19.996	103.798	20.052	4.318	0.576
997.500	588.692	80.008	19.994	103.797	20.052	4.326	0.533
998.000	588.954	80.009	19.995	103.797	20.049	4.543	0.510
998.500	589.232	80.009	19.995	103.795	20.051	4.351	0.532
999.000	589.543	80.010	19.994	103.794	20.050	4.446	0.564
999.500	589.824	80.008	19.994	103.792	20.048	4.611	0.591
1000.000	590.015	80.008	19.994	103.795	20.049	4.512	0.532
1000.500	590.309	80.010	19.995	103.802	20.050	4.489	0.479
1001.000	590.538	80.009	19.994	103.806	20.051	4.394	0.504
1001.500	590.832	80.009	19.994	103.806	20.047	4.665	0.523
1002.000	591.095	80.010	19.994	103.806	20.049	4.522	0.540
1002.500	591.380	80.008	19.993	103.799	20.049	4.552	0.552
1003.000	591.623	80.009	19.995	103.793	20.048	4.585	0.537
1003.500	591.906	80.009	19.995	103.792	20.047	4.680	0.527
1004.000	592.172	80.009	19.994	103.795	20.048	4.615	0.538
1004.500	592.448	80.010	19.995	103.798	20.049	4.555	0.546
1005.000	592.724	80.010	19.995	103.804	20.050	4.486	0.547
1005.500	592.959	80.010	19.994	103.806	20.048	4.563	0.531
1006.000	593.255	80.009	19.994	103.805	20.049	4.557	0.521
1006.500	593.516	80.010	19.995	103.803	20.046	4.707	0.544
1007.000	593.791	80.010	19.994	103.804	20.048	4.616	0.546
1007.500	594.013	80.009	19.994	103.800	20.043	4.977	0.517
1008.000	594.336	80.010	19.994	103.797	20.050	4.436	0.521
1008.500	594.625	80.009	19.994	103.795	20.045	4.785	0.579
1009.000	594.878	80.009	19.993	103.795	20.046	4.745	0.577
1009.500	595.100	80.011	19.996	103.793	20.045	4.808	0.509
1010.000	595.375	80.009	19.997	103.797	20.045	4.812	0.486
1010.500	595.668	80.010	19.994	103.802	20.046	4.704	0.533
1011.000	595.921	80.010	19.994	103.808	20.046	4.736	0.557
1011.500	596.180	80.010	19.995	103.812	20.050	4.443	0.528
1012.000	596.457	80.009	19.995	103.814	20.048	4.617	0.524
1012.500	596.661	80.009	19.995	103.810	20.048	4.627	0.509
1013.000	596.964	80.010	19.994	103.812	20.049	4.544	0.494
1013.500	597.239	80.011	19.994	103.809	20.049	4.526	0.542
1014.001	597.499	80.009	19.994	103.806	20.049	4.536	0.556
1014.500	597.756	80.010	19.994	103.805	20.049	4.526	0.526
1015.000	598.022	80.010	19.994	103.805	20.049	4.544	0.520
1015.500	598.273	80.010	19.994	103.800	20.047	4.658	0.520
1016.000	598.530	80.010	19.994	103.800	20.049	4.492	0.513
1016.500	598.747	80.010	19.994	103.800	20.049	4.520	0.491
1017.001	599.035	80.009	19.995	103.796	20.049	4.544	0.489
1017.500	599.299	80.009	19.993	103.795	20.050	4.441	0.528
1018.000	599.513	80.009	19.994	103.795	20.047	4.670	0.515
1018.500	599.792	80.009	19.994	103.795	20.049	4.553	0.486
1019.000	600.058	80.009	19.994	103.793	20.045	4.840	0.519
1019.500	600.345	80.009	19.995	103.792	20.049	4.535	0.549
1020.000	600.579	80.010	19.995	103.795	20.047	4.690	0.537
1020.500	600.811	80.010	19.994	103.797	20.047	4.658	0.494
1021.000	601.077	80.009	19.994	103.795	20.047	4.640	0.482
1021.500	601.331	80.010	19.994	103.800	20.049	4.500	0.509
1022.000	601.600	80.009	19.995	103.807	20.048	4.611	0.522
1022.500	601.836	80.009	19.994	103.810	20.051	4.397	0.514
1023.000	602.051	80.008	19.994	103.809	20.046	4.727	0.478
1023.500	602.331	80.010	19.994	103.811	20.050	4.478	0.473
1024.000	602.594	80.010	19.994	103.811	20.049	4.557	0.519
1024.500	602.847	80.010	19.995	103.807	20.049	4.541	0.530
1025.000	603.097	80.009	19.995	103.800	20.047	4.666	0.509
1025.500	603.408	80.009	19.993	103.800	20.052	4.322	0.531
1026.001	603.623	80.009	19.994	103.801	20.048	4.617	0.544
1026.501	603.877	80.009	19.994	103.802	20.053	4.247	0.498
1027.000	604.126	80.009	19.994	103.803	20.049	4.508	0.486
1027.500	604.377	80.010	19.994	103.808	20.050	4.444	0.501
1028.001	604.649	80.010	19.994	103.806	20.050	4.454	0.512
1028.501	604.853	80.010	19.993	103.803	20.051	4.347	0.500
1029.001	605.134	80.010	19.995	103.798	20.049	4.547	0.480
1029.500	605.353	80.009	19.995	103.795	20.046	4.733	0.492
1030.000	605.635	80.010	19.994	103.791	20.047	4.686	0.501
1030.500	605.914	80.011	19.994	103.791	20.048	4.615	0.531
1031.000	606.140	80.010	19.994	103.792	20.046	4.759	0.533
1031.500	606.386	80.011	19.994	103.792	20.047	4.643	0.489
1032.000	606.614	80.010	19.994	103.795	20.049	4.532	0.473
1032.501	606.867	80.011	19.994	103.800	20.048	4.627	0.478
1033.001	607.102	80.011	19.995	103.801	20.050	4.470	0.484
1033.500	607.364	80.011	19.995	103.800	20.049	4.540	0.492
1034.000	607.618	80.010	19.994	103.799	20.046	4.720	0.507
1034.500	607.854	80.012	19.994	103.800	20.044	4.892	0.503
1035.000	608.116	80.011	19.994	103.800	20.048	4.575	0.494
1035.500	608.349	80.011	19.994	103.799	20.048	4.626	0.497
1036.000	608.601	80.011	19.993	103.801	20.047	4.664	0.490
1036.500	608.843	80.010	19.993	103.803	20.049	4.540	0.489
1037.000	609.080	80.012	19.994	103.804	20.047	4.645	0.487
1037.500	609.341	80.011	19.994	103.801	20.046	4.726	0.489
1038.000	609.615	80.011	19.993	103.799	20.049	4.506	0.516
1038.500	609.850	80.011	19.993	103.798	20.047	4.639	0.522
1039.000	610.089	80.012	19.994	103.795	20.047	4.694	0.491
1039.500	610.346	80.010	19.992	103.790	20.048	4.623	0.485
1040.000	610.596	80.012	19.994	103.792	20.047	4.702	0.501
1040.500	610.840	80.011	19.993	103.795	20.048	4.569	0.501
1041.000	611.089	80.010	19.993	103.798	20.045	4.805	0.494
1041.500	611.366	80.011	19.994	103.804	20.049	4.512	0.509
1042.000	611.602	80.011	19.994	103.807	20.050	4.433	0.519
1042.500	611.838	80.011	19.993	103.807	20.049	4.506	0.492
1043.000	612.074	80.011	19.993	103.809	20.048	4.612	0.472
1043.500	612.321	80.011	19.992	103.809	20.048	4.581	0.478
