Repository: ulfsri/fsri_materials_database

# Materials and Products Database

## 01_Data

Raw data generated from each apparatus are included here in plain-text format. The data is organized first by material, next by the short name of test apparatus used, and where applicable additional filtering by test settings.

### material.json

Each material directory contains a json file of the same name as the material. This file links the data stored in the repository as well as data and graphs produced by the accompanying scripts (__02_Scripts__) to the respective landing page for the material on the front-end website.

File: 01_Data/Microfiber_Sofa_Polyester_Batting/MCC/Microfiber_Sofa_Polyester_Batting_MCC_30K_min_220301_R2.txt (part 3 of 4)
T Correction Coefficients:	0	1.024463	0
Time Shift (s):	14
*
Time (s)	Temperature (C)	N2 flow rate (cc/min)	O2 flow rate (cc/min)	Flow Rate (cc/min)	Oxygen (%)	HRR (W/g)	Heating rate (C/s)
697.000	432.608	80.009	19.994	104.531	18.147	141.996	0.500
697.500	432.881	80.010	19.995	104.524	18.130	143.290	0.511
698.000	433.122	80.009	19.994	104.520	18.113	144.522	0.517
698.500	433.383	80.008	19.995	104.518	18.092	146.085	0.508
699.000	433.640	80.009	19.995	104.513	18.070	147.719	0.510
699.500	433.881	80.009	19.994	104.512	18.048	149.365	0.508
700.000	434.189	80.010	19.993	104.518	18.025	151.046	0.524
700.500	434.445	80.009	19.995	104.537	18.001	152.785	0.557
701.000	434.703	80.010	19.994	104.575	17.978	154.501	0.539
701.500	434.958	80.008	19.994	104.606	17.955	156.221	0.513
702.000	435.211	80.009	19.995	104.623	17.937	157.514	0.510
702.500	435.476	80.010	19.995	104.641	17.914	159.228	0.513
703.000	435.756	80.010	19.994	104.653	17.898	160.374	0.532
703.500	435.963	80.009	19.995	104.654	17.881	161.673	0.516
704.000	436.262	80.009	19.995	104.663	17.867	162.661	0.496
704.500	436.543	80.008	19.994	104.678	17.847	164.135	0.543
705.000	436.747	80.009	19.994	104.684	17.833	165.177	0.533
705.500	437.012	80.009	19.994	104.679	17.817	166.373	0.477
706.000	437.264	80.009	19.994	104.669	17.798	167.735	0.493
706.500	437.527	80.010	19.995	104.661	17.789	168.389	0.516
707.000	437.782	80.008	19.994	104.651	17.776	169.410	0.516
707.500	438.034	80.009	19.994	104.637	17.757	170.761	0.512
708.000	438.303	80.009	19.994	104.627	17.742	171.915	0.514
708.500	438.529	80.009	19.993	104.623	17.731	172.692	0.508
709.000	438.790	80.009	19.994	104.624	17.720	173.544	0.491
709.500	439.072	80.010	19.994	104.635	17.711	174.223	0.515
710.000	439.325	80.009	19.993	104.651	17.699	175.099	0.539
710.500	439.599	80.010	19.993	104.673	17.690	175.748	0.531
711.000	439.811	80.009	19.994	104.689	17.682	176.281	0.506
711.500	440.064	80.010	19.993	104.697	17.674	176.931	0.475
712.000	440.391	80.010	19.994	104.704	17.667	177.409	0.523
712.500	440.627	80.010	19.993	104.713	17.662	177.800	0.572
713.000	440.895	80.009	19.993	104.717	17.654	178.341	0.534
713.500	441.185	80.010	19.993	104.724	17.648	178.820	0.531
714.000	441.378	80.011	19.992	104.730	17.640	179.337	0.520
714.501	441.676	80.010	19.993	104.731	17.634	179.794	0.487
715.000	441.883	80.009	19.994	104.732	17.632	179.970	0.498
715.500	442.133	80.010	19.994	104.731	17.626	180.398	0.481
716.000	442.405	80.010	19.993	104.730	17.621	180.729	0.490
716.500	442.645	80.009	19.993	104.732	17.614	181.278	0.517
717.000	442.951	80.007	19.992	104.737	17.607	181.749	0.529
717.500	443.225	80.009	19.996	104.744	17.600	182.267	0.563
718.000	443.482	80.010	19.996	104.756	17.595	182.677	0.556
718.500	443.717	80.009	19.995	104.761	17.589	183.086	0.511
719.000	444.009	80.009	19.994	104.770	17.586	183.319	0.509
719.500	444.193	80.009	19.994	104.779	17.581	183.642	0.502
720.000	444.499	80.009	19.995	104.785	17.574	184.180	0.483
720.500	444.780	80.009	19.994	104.785	17.574	184.158	0.538
721.000	445.013	80.010	19.995	104.787	17.571	184.387	0.551
721.500	445.275	80.009	19.995	104.786	17.567	184.694	0.505
722.000	445.509	80.009	19.994	104.784	17.565	184.844	0.495
722.500	445.772	80.008	19.994	104.784	17.561	185.067	0.496
723.000	446.025	80.008	19.993	104.780	17.560	185.166	0.507
723.500	446.272	80.008	19.993	104.779	17.561	185.076	0.508
724.000	446.562	80.009	19.996	104.778	17.565	184.772	0.519
724.500	446.792	80.008	19.994	104.774	17.564	184.848	0.528
725.000	447.070	80.008	19.994	104.767	17.561	185.049	0.514
725.500	447.307	80.008	19.996	104.765	17.564	184.807	0.511
726.000	447.569	80.009	19.994	104.760	17.564	184.800	0.507
726.500	447.837	80.008	19.994	104.758	17.570	184.347	0.515
727.000	448.094	80.008	19.994	104.758	17.574	184.068	0.527
727.500	448.326	80.008	19.994	104.757	17.579	183.650	0.507
728.000	448.613	80.008	19.994	104.754	17.580	183.592	0.504
728.500	448.877	80.008	19.995	104.756	17.586	183.152	0.535
729.000	449.166	80.007	19.995	104.757	17.592	182.715	0.552
729.500	449.369	80.008	19.994	104.757	17.600	182.131	0.523
730.000	449.643	80.009	19.995	104.758	17.605	181.753	0.484
730.500	449.861	80.008	19.994	104.761	17.611	181.240	0.485
731.000	450.168	80.008	19.994	104.762	17.623	180.404	0.509
731.500	450.366	80.009	19.994	104.762	17.627	180.036	0.515
732.000	450.627	80.008	19.995	104.759	17.639	179.178	0.482
732.500	450.881	80.008	19.995	104.752	17.644	178.774	0.487
733.000	451.119	80.009	19.995	104.744	17.660	177.578	0.503
733.500	451.397	80.009	19.994	104.736	17.669	176.952	0.504
734.000	451.669	80.009	19.994	104.727	17.682	175.939	0.533
734.500	451.898	80.009	19.995	104.721	17.695	175.033	0.526
735.000	452.140	80.010	19.995	104.715	17.705	174.224	0.486
735.500	452.375	80.009	19.994	104.710	17.723	172.940	0.474
736.000	452.656	80.010	19.995	104.703	17.738	171.794	0.496
736.500	452.911	80.010	19.994	104.699	17.752	170.780	0.526
737.000	453.185	80.010	19.994	104.694	17.766	169.700	0.533
737.500	453.418	80.009	19.993	104.691	17.783	168.475	0.518
738.000	453.692	80.010	19.994	104.687	17.804	166.923	0.507
738.500	453.941	80.010	19.993	104.682	17.822	165.591	0.515
739.000	454.167	80.011	19.994	104.676	17.841	164.237	0.499
739.500	454.450	80.011	19.994	104.670	17.861	162.746	0.492
740.000	454.710	80.011	19.992	104.661	17.881	161.275	0.526
740.500	454.974	80.011	19.993	104.654	17.898	159.958	0.534
741.000	455.248	80.012	19.993	104.649	17.921	158.311	0.531
741.500	455.502	80.011	19.993	104.640	17.941	156.774	0.533
742.001	455.744	80.010	19.993	104.630	17.963	155.208	0.512
742.500	455.990	80.010	19.993	104.623	17.986	153.449	0.492
743.000	456.272	80.010	19.994	104.614	18.007	151.971	0.509
743.500	456.517	80.011	19.993	104.603	18.030	150.239	0.528
744.000	456.768	80.010	19.993	104.595	18.055	148.413	0.511
744.500	457.015	80.011	19.993	104.588	18.079	146.624	0.497
745.000	457.282	80.011	19.993	104.580	18.103	144.903	0.506
745.500	457.513	80.012	19.993	104.570	18.131	142.855	0.506
746.000	457.796	80.012	19.993	104.558	18.154	141.110	0.506
746.500	458.026	80.010	19.993	104.546	18.184	138.952	0.514
747.000	458.300	80.012	19.994	104.537	18.210	137.019	0.509
747.500	458.521	80.010	19.993	104.528	18.235	135.162	0.500
748.000	458.808	80.011	19.994	104.523	18.263	133.157	0.501
748.500	459.039	80.010	19.993	104.521	18.289	131.219	0.513
749.000	459.288	80.010	19.994	104.515	18.318	129.087	0.499
749.500	459.601	80.011	19.994	104.508	18.349	126.800	0.521
750.000	459.835	80.010	19.993	104.499	18.377	124.771	0.554
750.500	460.046	80.011	19.994	104.483	18.408	122.480	0.496
751.000	460.310	80.012	19.994	104.471	18.439	120.206	0.460
751.500	460.577	80.011	19.993	104.456	18.469	118.049	0.503
752.000	460.825	80.010	19.993	104.441	18.503	115.533	0.523
752.500	461.120	80.010	19.993	104.429	18.535	113.227	0.530
753.000	461.333	80.010	19.994	104.421	18.569	110.698	0.525
753.500	461.604	80.011	19.994	104.413	18.601	108.375	0.496
754.000	461.857	80.011	19.992	104.405	18.631	106.148	0.504
754.500	462.111	80.012	19.994	104.397	18.667	103.533	0.515
755.000	462.377	80.011	19.993	104.388	18.696	101.388	0.514
755.500	462.626	80.011	19.993	104.376	18.729	98.965	0.518
756.000	462.886	80.010	19.993	104.365	18.762	96.580	0.512
756.500	463.150	80.010	19.994	104.357	18.798	93.947	0.516
757.001	463.403	80.010	19.993	104.349	18.826	91.894	0.520
757.501	463.645	80.011	19.993	104.341	18.859	89.456	0.506
758.000	463.898	80.010	19.994	104.337	18.887	87.410	0.495
758.500	464.154	80.010	19.993	104.330	18.918	85.181	0.502
759.000	464.411	80.010	19.992	104.321	18.946	83.147	0.511
759.500	464.659	80.012	19.995	104.314	18.974	81.091	0.509
760.000	464.889	80.011	19.994	104.306	19.001	79.107	0.492
760.500	465.187	80.011	19.993	104.298	19.031	76.936	0.503
761.000	465.428	80.010	19.992	104.286	19.058	74.941	0.533
761.500	465.668	80.011	19.994	104.276	19.083	73.107	0.510
762.000	465.933	80.011	19.993	104.267	19.111	71.128	0.493
762.500	466.227	80.010	19.993	104.258	19.138	69.161	0.532
763.000	466.478	80.011	19.993	104.243	19.164	67.256	0.552
763.500	466.714	80.010	19.994	104.234	19.187	65.532	0.516
764.000	466.981	80.012	19.994	104.225	19.208	63.980	0.495
764.500	467.220	80.012	19.992	104.210	19.237	61.881	0.504
765.000	467.461	80.012	19.993	104.196	19.256	60.493	0.493
765.500	467.726	80.012	19.993	104.188	19.281	58.725	0.493
766.000	467.992	80.013	19.995	104.180	19.305	56.973	0.519
766.501	468.273	80.012	19.993	104.173	19.326	55.379	0.539
767.001	468.509	80.011	19.993	104.168	19.347	53.846	0.532
767.500	468.747	80.013	19.993	104.161	19.366	52.475	0.495
768.000	468.990	80.012	19.994	104.153	19.385	51.148	0.478
768.500	469.300	80.013	19.993	104.145	19.404	49.713	0.517
769.000	469.536	80.012	19.993	104.138	19.424	48.250	0.549
769.500	469.794	80.011	19.992	104.134	19.441	47.036	0.520
770.000	470.049	80.011	19.994	104.134	19.461	45.602	0.504
770.500	470.324	80.012	19.994	104.129	19.475	44.524	0.522
771.000	470.578	80.012	19.992	104.123	19.493	43.262	0.530
771.500	470.818	80.011	19.993	104.115	19.509	42.041	0.511
772.000	471.051	80.011	19.993	104.107	19.524	40.961	0.483
772.500	471.320	80.012	19.993	104.099	19.535	40.179	0.487
773.000	471.569	80.010	19.993	104.093	19.555	38.742	0.510
773.500	471.830	80.010	19.992	104.087	19.569	37.703	0.514
774.000	472.081	80.009	19.993	104.080	19.583	36.715	0.511
774.500	472.366	80.010	19.993	104.073	19.597	35.656	0.524
775.000	472.635	80.009	19.993	104.066	19.607	34.944	0.545
775.500	472.848	80.010	19.995	104.060	19.619	34.094	0.518
776.000	473.126	80.009	19.993	104.051	19.631	33.218	0.487
776.500	473.392	80.009	19.993	104.047	19.641	32.473	0.518
777.000	473.658	80.008	19.991	104.044	19.653	31.614	0.538
777.500	473.940	80.009	19.995	104.040	19.665	30.738	0.540
778.000	474.232	80.009	19.994	104.039	19.674	30.059	0.561
778.500	474.479	80.008	19.994	104.038	19.683	29.382	0.556
779.000	474.717	80.009	19.994	104.034	19.696	28.476	0.512
779.500	474.950	80.008	19.994	104.029	19.702	28.054	0.478
780.000	475.244	80.010	19.991	104.026	19.708	27.574	0.499
780.500	475.498	80.009	19.993	104.022	19.721	26.644	0.537
781.001	475.747	80.009	19.993	104.015	19.727	26.225	0.525
781.501	476.021	80.009	19.992	104.008	19.738	25.376	0.513
782.000	476.289	80.009	19.993	104.001	19.745	24.869	0.532
782.500	476.541	80.010	19.992	103.994	19.753	24.339	0.531
783.000	476.811	80.009	19.992	103.986	19.761	23.741	0.521
783.500	477.056	80.009	19.994	103.985	19.765	23.430	0.518
784.000	477.305	80.009	19.993	103.984	19.778	22.519	0.504
784.500	477.566	80.009	19.993	103.983	19.785	21.965	0.502
785.000	477.858	80.010	19.993	103.983	19.794	21.350	0.532
785.500	478.066	80.011	19.993	103.982	19.800	20.898	0.527
786.000	478.373	80.009	19.993	103.981	19.806	20.451	0.508
786.500	478.627	80.011	19.993	103.981	19.812	20.034	0.538
787.000	478.871	80.009	19.994	103.981	19.817	19.643	0.530
787.500	479.151	80.010	19.993	103.981	19.823	19.187	0.511
788.000	479.407	80.009	19.993	103.978	19.831	18.665	0.529
788.500	479.629	80.010	19.994	103.976	19.839	18.084	0.506
789.000	479.895	80.010	19.993	103.976	19.842	17.871	0.483
789.500	480.138	80.010	19.994	103.976	19.847	17.451	0.499
790.000	480.390	80.009	19.993	103.975	19.852	17.089	0.502
790.500	480.664	80.009	19.993	103.974	19.857	16.775	0.510
791.000	480.887	80.009	19.993	103.970	19.864	16.202	0.512
791.500	481.141	80.009	19.994	103.963	19.866	16.118	0.487
792.000	481.450	80.009	19.993	103.956	19.873	15.600	0.520
792.500	481.684	80.009	19.993	103.952	19.874	15.540	0.553
793.000	481.908	80.009	19.994	103.949	19.882	14.946	0.500
793.500	482.204	80.009	19.993	103.949	19.885	14.741	0.489
794.000	482.414	80.008	19.994	103.949	19.891	14.299	0.513
794.500	482.652	80.009	19.994	103.950	19.895	13.957	0.477
795.000	482.920	80.009	19.992	103.947	19.897	13.866	0.478
795.500	483.168	80.008	19.993	103.946	19.903	13.426	0.511
796.000	483.420	80.010	19.993	103.943	19.908	13.071	0.507
796.500	483.627	80.009	19.992	103.936	19.911	12.796	0.479
797.000	483.937	80.010	19.993	103.927	19.913	12.668	0.488
797.500	484.192	80.009	19.993	103.923	19.917	12.381	0.541
798.000	484.448	80.009	19.994	103.922	19.920	12.188	0.539
798.500	484.668	80.010	19.994	103.922	19.923	11.973	0.494
799.000	484.948	80.010	19.994	103.924	19.927	11.623	0.488
799.500	485.204	80.008	19.994	103.929	19.931	11.384	0.517
800.000	485.426	80.008	19.993	103.932	19.937	10.934	0.507
800.500	485.685	80.010	19.995	103.927	19.936	11.001	0.480
801.000	485.919	80.009	19.994	103.924	19.939	10.756	0.487
801.500	486.226	80.009	19.995	103.920	19.946	10.254	0.517
802.000	486.476	80.009	19.993	103.916	19.945	10.314	0.549
802.500	486.741	80.010	19.994	103.916	19.949	10.081	0.536
803.000	486.995	80.010	19.994	103.918	19.950	10.002	0.517
803.500	487.238	80.008	19.994	103.918	19.951	9.932	0.508
804.000	487.468	80.010	19.994	103.919	19.957	9.486	0.485
804.500	487.757	80.010	19.995	103.919	19.958	9.405	0.496
805.000	488.002	80.009	19.993	103.913	19.962	9.117	0.527
805.500	488.231	80.009	19.993	103.908	19.963	9.055	0.505
806.000	488.511	80.010	19.993	103.905	19.961	9.189	0.491
806.500	488.733	80.010	19.993	103.903	19.967	8.744	0.505
807.000	489.005	80.008	19.994	103.907	19.970	8.497	0.498
807.501	489.236	80.011	19.994	103.909	19.976	8.124	0.499
808.001	489.507	80.009	19.994	103.909	19.974	8.236	0.503
808.500	489.789	80.011	19.994	103.909	19.975	8.176	0.527
809.000	490.041	80.008	19.993	103.908	19.977	8.001	0.543
809.500	490.320	80.009	19.994	103.904	19.979	7.902	0.533
810.000	490.539	80.009	19.993	103.901	19.982	7.683	0.515
810.500	490.759	80.009	19.994	103.901	19.981	7.729	0.468
811.000	491.055	80.010	19.994	103.901	19.985	7.448	0.477
811.500	491.336	80.009	19.993	103.901	19.990	7.047	0.546
812.000	491.532	80.008	19.994	103.901	19.988	7.193	0.527
812.500	491.806	80.010	19.994	103.901	19.992	6.932	0.474
813.000	492.076	80.009	19.994	103.902	19.991	7.000	0.507
813.500	492.361	80.009	19.994	103.897	19.994	6.803	0.550
814.000	492.659	80.010	19.995	103.893	19.997	6.558	0.569
814.500	492.893	80.009	19.994	103.890	20.000	6.373	0.557
815.000	493.135	80.010	19.995	103.888	20.002	6.233	0.504
815.500	493.401	80.009	19.994	103.886	20.002	6.219	0.492
816.000	493.664	80.009	19.993	103.889	20.003	6.114	0.518
816.500	493.909	80.010	19.994	103.892	20.005	6.016	0.519
817.000	494.165	80.010	19.995	103.893	20.006	5.916	0.505
817.500	494.413	80.009	19.993	103.893	20.008	5.737	0.502
818.000	494.691	80.010	19.994	103.896	20.008	5.741	0.515
818.500	494.981	80.009	19.994	103.897	20.006	5.900	0.547
819.000	495.196	80.009	19.994	103.897	20.010	5.649	0.536
819.500	495.447	80.010	19.994	103.895	20.013	5.398	0.485
820.000	495.719	80.010	19.994	103.892	20.017	5.109	0.495
820.500	495.984	80.011	19.994	103.887	20.013	5.380	0.530
821.000	496.261	80.010	19.994	103.884	20.016	5.173	0.540
821.500	496.507	80.009	19.994	103.884	20.016	5.159	0.533
822.000	496.752	80.010	19.994	103.886	20.020	4.900	0.507
822.500	497.004	80.011	19.994	103.884	20.021	4.792	0.494
823.000	497.252	80.010	19.994	103.883	20.022	4.736	0.498
823.500	497.518	80.010	19.995	103.880	20.019	4.944	0.507
824.000	497.785	80.011	19.994	103.873	20.024	4.623	0.524
824.500	498.028	80.011	19.994	103.868	20.025	4.503	0.521
825.000	498.303	80.010	19.995	103.868	20.025	4.545	0.514
825.500	498.582	80.012	19.995	103.867	20.025	4.561	0.536
826.000	498.796	80.011	19.994	103.865	20.028	4.346	0.523
826.500	499.078	80.010	19.995	103.865	20.028	4.308	0.494
827.000	499.346	80.011	19.993	103.864	20.028	4.282	0.523
827.500	499.620	80.011	19.995	103.862	20.027	4.373	0.546
828.000	499.820	80.009	19.994	103.866	20.029	4.224	0.508
828.500	500.115	80.010	19.995	103.866	20.027	4.355	0.484
829.000	500.362	80.010	19.994	103.865	20.030	4.160	0.518
829.500	500.659	80.010	19.993	103.866	20.028	4.290	0.543
830.000	500.891	80.009	19.994	103.866	20.027	4.387	0.537
830.500	501.129	80.009	19.994	103.862	20.028	4.290	0.500
831.000	501.396	80.011	19.993	103.861	20.027	4.403	0.487
831.500	501.640	80.010	19.995	103.861	20.031	4.124	0.508
832.000	501.907	80.010	19.994	103.861	20.030	4.180	0.511
832.500	502.148	80.011	19.994	103.860	20.031	4.065	0.510
833.000	502.406	80.010	19.994	103.860	20.030	4.180	0.504
833.500	502.634	80.009	19.994	103.860	20.031	4.090	0.492
834.000	502.922	80.010	19.994	103.860	20.029	4.232	0.501
834.500	503.189	80.009	19.994	103.860	20.031	4.069	0.536
835.000	503.450	80.009	19.994	103.860	20.028	4.336	0.542
835.500	503.661	80.010	19.994	103.861	20.033	3.957	0.499
836.000	503.944	80.009	19.994	103.861	20.031	4.124	0.483
836.500	504.232	80.011	19.994	103.862	20.035	3.800	0.533
837.000	504.494	80.009	19.992	103.863	20.036	3.718	0.561
837.500	504.689	80.010	19.994	103.863	20.038	3.594	0.504
838.000	504.972	80.010	19.995	103.864	20.037	3.668	0.468
838.500	505.250	80.010	19.994	103.865	20.037	3.622	0.519
839.000	505.474	80.011	19.993	103.865	20.040	3.445	0.531
839.500	505.735	80.009	19.993	103.864	20.038	3.620	0.494
840.000	506.010	80.009	19.993	103.863	20.036	3.706	0.511
840.500	506.265	80.010	19.993	103.862	20.041	3.367	0.533
841.000	506.490	80.011	19.994	103.862	20.044	3.168	0.505
841.500	506.735	80.011	19.992	103.863	20.041	3.331	0.475
842.000	507.029	80.011	19.994	103.863	20.042	3.303	0.504
842.500	507.220	80.010	19.993	103.864	20.040	3.471	0.512
843.000	507.499	80.010	19.993	103.863	20.041	3.365	0.478
843.500	507.770	80.011	19.993	103.861	20.039	3.541	0.510
844.000	508.008	80.010	19.994	103.860	20.043	3.247	0.530
844.500	508.228	80.010	19.993	103.861	20.043	3.253	0.484
845.000	508.514	80.011	19.992	103.861	20.038	3.549	0.482
845.500	508.781	80.010	19.993	103.861	20.040	3.411	0.529
846.000	509.019	80.011	19.993	103.861	20.041	3.367	0.529
846.500	509.261	80.011	19.992	103.858	20.039	3.533	0.493
847.000	509.535	80.010	19.992	103.858	20.042	3.315	0.498
847.500	509.748	80.011	19.993	103.856	20.041	3.359	0.502
848.000	509.983	80.011	19.993	103.857	20.040	3.431	0.468
848.500	510.257	80.011	19.992	103.859	20.043	3.240	0.478
849.000	510.512	80.011	19.992	103.863	20.042	3.293	0.519
849.500	510.752	80.012	19.992	103.860	20.042	3.268	0.512
850.000	511.014	80.011	19.993	103.855	20.041	3.367	0.498
850.500	511.282	80.013	19.993	103.852	20.042	3.293	0.516
851.000	511.541	80.012	19.993	103.848	20.043	3.220	0.529
851.500	511.745	80.012	19.992	103.845	20.042	3.315	0.495
852.000	512.052	80.012	19.992	103.844	20.042	3.317	0.486
852.500	512.275	80.012	19.994	103.845	20.039	3.483	0.521
853.000	512.539	80.011	19.992	103.847	20.041	3.399	0.509
853.500	512.813	80.011	19.992	103.850	20.046	2.981	0.512
854.000	513.044	80.012	19.992	103.851	20.040	3.459	0.521
854.500	513.327	80.010	19.993	103.852	20.043	3.210	0.509
855.000	513.582	80.011	19.993	103.854	20.044	3.130	0.526
855.500	513.856	80.010	19.992	103.854	20.045	3.080	0.534
856.000	514.085	80.010	19.992	103.850	20.048	2.829	0.516
856.500	514.310	80.010	19.993	103.849	20.046	3.007	0.478
857.000	514.569	80.011	19.993	103.851	20.046	3.028	0.469
857.500	514.865	80.009	19.992	103.848	20.045	3.046	0.519
858.000	515.095	80.009	19.993	103.848	20.046	2.972	0.540
858.500	515.347	80.009	19.993	103.852	20.047	2.963	0.504
859.000	515.594	80.009	19.992	103.852	20.046	3.032	0.491
859.500	515.816	80.008	19.992	103.848	20.050	2.737	0.484
860.000	516.151	80.010	19.993	103.848	20.047	2.921	0.513
860.500	516.379	80.008	19.993	103.849	20.047	2.901	0.560
861.000	516.635	80.008	19.993	103.849	20.045	3.050	0.523
861.500	516.874	80.008	19.993	103.848	20.049	2.807	0.489
862.000	517.105	80.008	19.994	103.851	20.049	2.757	0.482
862.500	517.358	80.009	19.993	103.851	20.050	2.698	0.477
863.000	517.631	80.008	19.994	103.850	20.045	3.097	0.505
863.500	517.882	80.010	19.993	103.845	20.047	2.919	0.526
864.000	518.162	80.008	19.993	103.843	20.045	3.104	0.528
864.500	518.392	80.008	19.993	103.843	20.046	2.993	0.520
865.000	518.644	80.008	19.993	103.844	20.045	3.102	0.496
865.500	518.927	80.009	19.993	103.839	20.045	3.062	0.508
866.000	519.165	80.008	19.993	103.843	20.046	2.973	0.527
866.500	519.421	80.009	19.992	103.845	20.047	2.959	0.507
867.000	519.673	80.010	19.993	103.843	20.044	3.146	0.502
867.500	519.961	80.009	19.993	103.843	20.043	3.198	0.524
868.000	520.205	80.009	19.993	103.849	20.047	2.951	0.536
868.500	520.459	80.009	19.993	103.849	20.048	2.839	0.514
869.000	520.725	80.009	19.993	103.849	20.047	2.909	0.509
869.500	520.984	80.009	19.993	103.849	20.047	2.957	0.523
870.000	521.261	80.010	19.993	103.846	20.045	3.078	0.531
870.500	521.511	80.010	19.993	103.844	20.047	2.953	0.532
871.000	521.750	80.012	19.993	103.845	20.051	2.662	0.508
871.500	522.001	80.010	19.994	103.841	20.049	2.769	0.489
872.000	522.231	80.011	19.993	103.842	20.049	2.771	0.485
872.500	522.513	80.010	19.993	103.842	20.048	2.827	0.497
873.000	522.777	80.010	19.993	103.837	20.046	2.998	0.529
873.500	523.032	80.010	19.993	103.834	20.044	3.132	0.532
874.000	523.291	80.010	19.992	103.833	20.046	3.037	0.517
874.500	523.533	80.010	19.993	103.835	20.047	2.917	0.507
875.000	523.769	80.009	19.992	103.840	20.048	2.827	0.489
875.500	524.067	80.009	19.993	103.842	20.046	2.967	0.506
876.000	524.294	80.011	19.993	103.843	20.048	2.847	0.530
876.500	524.562	80.009	19.994	103.847	20.048	2.857	0.510
877.000	524.806	80.010	19.994	103.844	20.050	2.704	0.503
877.500	525.034	80.011	19.993	103.843	20.049	2.817	0.491
878.000	525.326	80.011	19.992	103.847	20.052	2.574	0.496
878.500	525.567	80.011	19.993	103.846	20.050	2.722	0.527
879.000	525.792	80.010	19.993	103.849	20.049	2.786	0.500
879.500	526.052	80.010	19.993	103.850	20.050	2.720	0.476
880.000	526.312	80.010	19.993	103.847	20.048	2.871	0.502
880.500	526.565	80.010	19.994	103.842	20.047	2.901	0.516
881.000	526.811	80.010	19.993	103.839	20.046	2.989	0.506
881.500	527.063	80.010	19.993	103.834	20.050	2.704	0.498
882.000	527.313	80.009	19.995	103.835	20.048	2.849	0.500
882.500	527.577	80.010	19.993	103.840	20.048	2.889	0.508
883.000	527.844	80.010	19.994	103.846	20.051	2.630	0.523
883.500	528.103	80.010	19.994	103.847	20.050	2.718	0.529
884.000	528.338	80.010	19.993	103.848	20.051	2.658	0.510
884.500	528.605	80.009	19.994	103.846	20.051	2.668	0.498
885.000	528.901	80.009	19.994	103.840	20.050	2.734	0.532
885.500	529.167	80.007	19.994	103.833	20.048	2.853	0.563
886.000	529.419	80.010	19.994	103.831	20.050	2.682	0.540
886.500	529.648	80.010	19.994	103.828	20.052	2.586	0.499
887.000	529.899	80.008	19.994	103.827	20.050	2.718	0.480
887.500	530.148	80.009	19.994	103.827	20.048	2.825	0.490
888.000	530.378	80.008	19.994	103.827	20.048	2.887	0.489
888.500	530.650	80.008	19.995	103.830	20.047	2.941	0.490
889.000	530.885	80.009	19.995	103.830	20.048	2.853	0.505
889.500	531.161	80.008	19.994	103.830	20.045	3.085	0.509
890.000	531.422	80.009	19.994	103.829	20.047	2.927	0.524
890.500	531.700	80.008	19.994	103.831	20.044	3.152	0.538
891.000	531.921	80.008	19.994	103.830	20.048	2.881	0.519
891.500	532.164	80.007	19.995	103.829	20.046	2.971	0.481
892.000	532.419	80.010	19.995	103.829	20.044	3.114	0.481
892.500	532.680	80.008	19.994	103.832	20.046	2.986	0.507
893.000	532.879	80.009	19.995	103.831	20.049	2.783	0.488
893.500	533.166	80.010	19.994	103.828	20.047	2.947	0.473
894.000	533.416	80.007	19.995	103.827	20.046	2.983	0.512
894.500	533.671	80.008	19.995	103.829	20.046	2.987	0.521
895.000	533.952	80.008	19.995	103.830	20.046	3.019	0.520
895.500	534.167	80.009	19.995	103.833	20.045	3.097	0.516
896.000	534.448	80.006	19.994	103.837	20.046	3.013	0.496
896.500	534.701	80.008	19.993	103.837	20.047	2.923	0.515
897.000	534.976	80.008	19.993	103.836	20.049	2.818	0.531
897.500	535.225	80.010	19.997	103.831	20.046	3.007	0.526
898.000	535.463	80.010	19.995	103.831	20.045	3.055	0.505
898.500	535.691	80.010	19.995	103.830	20.047	2.907	0.477
899.000	535.960	80.009	19.994	103.831	20.045	3.065	0.482
899.500	536.218	80.010	19.995	103.833	20.046	3.021	0.512
900.000	536.448	80.009	19.994	103.836	20.046	2.993	0.507
900.500	536.712	80.011	19.994	103.834	20.045	3.049	0.491
901.000	536.961	80.009	19.994	103.831	20.046	2.973	0.504
901.500	537.230	80.011	19.994	103.833	20.045	3.089	0.516
902.000	537.459	80.009	19.994	103.837	20.045	3.065	0.508
902.500	537.720	80.008	19.993	103.842	20.045	3.055	0.494
903.000	537.936	80.011	19.994	103.848	20.047	2.951	0.483
903.500	538.200	80.009	19.994	103.853	20.046	3.029	0.478
904.000	538.438	80.011	19.995	103.850	20.046	2.997	0.491
904.500	538.667	80.010	19.994	103.844	20.049	2.766	0.485
905.000	538.937	80.011	19.994	103.836	20.045	3.077	0.483
905.500	539.175	80.009	19.994	103.828	20.046	3.015	0.503
906.000	539.412	80.009	19.993	103.825	20.046	2.983	0.491
906.500	539.687	80.010	19.994	103.825	20.048	2.838	0.494
907.000	539.953	80.011	19.993	103.825	20.048	2.857	0.527
907.500	540.205	80.011	19.994	103.826	20.049	2.796	0.529
908.000	540.458	80.012	19.994	103.826	20.050	2.680	0.512
908.500	540.685	80.012	19.994	103.825	20.050	2.702	0.493
909.000	540.954	80.011	19.993	103.825	20.052	2.536	0.488
909.500	541.178	80.010	19.992	103.826	20.053	2.506	0.494
910.000	541.426	80.011	19.993	103.825	20.053	2.490	0.483
910.500	541.685	80.009	19.993	103.825	20.053	2.498	0.489
911.000	541.940	80.012	19.993	103.825	20.051	2.622	0.510
911.500	542.257	80.012	19.993	103.826	20.050	2.713	0.543
912.000	542.467	80.009	19.994	103.825	20.048	2.851	0.550
912.500	542.688	80.010	19.994	103.826	20.049	2.793	0.479
913.000	542.964	80.011	19.994	103.826	20.052	2.594	0.464
913.500	543.228	80.009	19.994	103.826	20.049	2.751	0.518
914.000	543.464	80.008	19.994	103.825	20.050	2.747	0.519
914.500	543.727	80.010	19.993	103.826	20.050	2.731	0.499
915.000	543.970	80.010	19.994	103.825	20.052	2.552	0.503
915.500	544.217	80.010	19.994	103.825	20.050	2.702	0.498
916.000	544.469	80.010	19.994	103.825	20.050	2.742	0.495
916.500	544.726	80.009	19.994	103.825	20.052	2.588	0.504
917.000	545.019	80.010	19.994	103.826	20.050	2.702	0.529
917.500	545.254	80.009	19.994	103.827	20.050	2.722	0.540
918.000	545.500	80.006	19.993	103.827	20.049	2.779	0.505
918.500	545.757	80.009	19.995	103.828	20.046	2.971	0.492
919.000	546.024	80.009	19.994	103.828	20.046	2.989	0.513
919.500	546.227	80.009	19.994	103.828	20.050	2.740	0.497
920.000	546.539	80.011	19.994	103.833	20.046	2.979	0.492
920.500	546.810	80.009	19.994	103.836	20.049	2.800	0.549
921.000	547.087	80.009	19.994	103.837	20.045	3.049	0.566
921.500	547.362	80.011	19.995	103.840	20.048	2.825	0.550
922.000	547.601	80.008	19.994	103.844	20.048	2.885	0.533
922.500	547.836	80.011	19.995	103.844	20.050	2.738	0.493
923.000	548.146	80.011	19.995	103.846	20.049	2.750	0.509
923.500	548.443	80.010	19.994	103.848	20.047	2.959	0.576
924.000	548.670	80.010	19.994	103.847	20.050	2.704	0.565
924.500	548.911	80.009	19.995	103.843	20.048	2.875	0.496
925.000	549.143	80.013	19.995	103.842	20.048	2.881	0.470
925.500	549.414	80.009	19.994	103.840	20.047	2.925	0.488
926.000	549.656	80.011	19.994	103.837	20.046	2.999	0.508
926.500	549.940	80.008	19.995	103.834	20.049	2.770	0.519
927.000	550.186	80.012	19.993	103.835	20.052	2.564	0.528
927.500	550.465	80.011	19.994	103.837	20.047	2.943	0.528
928.000	550.690	80.011	19.994	103.835	20.048	2.841	0.515
928.500	550.973	80.011	19.992	103.835	20.049	2.761	0.506
929.000	551.214	80.011	19.993	103.836	20.050	2.690	0.516
929.500	551.474	80.010	19.994	103.834	20.050	2.720	0.512
930.000	551.741	80.011	19.993	103.828	20.051	2.668	0.514
930.500	552.036	80.011	19.993	103.827	20.050	2.684	0.545
931.000	552.261	80.011	19.994	103.826	20.049	2.760	0.541
931.500	552.511	80.012	19.993	103.828	20.049	2.764	0.497
932.000	552.746	80.013	19.993	103.829	20.049	2.804	0.480
932.500	553.016	80.013	19.994	103.833	20.050	2.746	0.495
933.000	553.268	80.013	19.993	103.833	20.051	2.664	0.513
933.500	553.565	80.012	19.993	103.832	20.050	2.736	0.535
934.000	553.806	80.013	19.993	103.833	20.049	2.772	0.544
934.500	554.086	80.011	19.993	103.831	20.050	2.690	0.529
935.000	554.353	80.010	19.993	103.828	20.054	2.425	0.534
935.500	554.637	80.013	19.992	103.827	20.051	2.672	0.549
936.000	554.894	80.013	19.993	103.828	20.052	2.566	0.546
936.500	555.163	80.012	19.994	103.827	20.051	2.620	0.534
937.000	555.427	80.011	19.993	103.830	20.051	2.656	0.530
937.500	555.659	80.011	19.993	103.834	20.048	2.837	0.515
938.000	555.935	80.011	19.994	103.838	20.051	2.634	0.502
938.500	556.224	80.011	19.993	103.844	20.054	2.431	0.536
939.000	556.438	80.011	19.994	103.845	20.052	2.542	0.534
939.501	556.708	80.011	19.994	103.841	20.053	2.491	0.494
940.000	556.992	80.012	19.993	103.837	20.051	2.650	0.519
940.500	557.250	80.010	19.993	103.835	20.048	2.853	0.547
941.000	557.483	80.010	19.993	103.830	20.051	2.632	0.516
941.500	557.796	80.011	19.993	103.828	20.050	2.704	0.519
942.000	558.060	80.010	19.994	103.827	20.049	2.788	0.561
942.500	558.283	80.009	19.993	103.827	20.050	2.740	0.531
943.000	558.547	80.008	19.993	103.826	20.053	2.483	0.487
943.500	558.797	80.010	19.994	103.829	20.055	2.355	0.501
944.000	559.099	80.011	19.994	103.829	20.054	2.447	0.534
944.500	559.345	80.008	19.993	103.830	20.050	2.718	0.550
945.000	559.604	80.006	19.994	103.831	20.051	2.666	0.526
945.500	559.855	80.012	19.992	103.833	20.051	2.628	0.507
946.000	560.123	80.009	19.994	103.832	20.053	2.469	0.514
946.500	560.374	80.007	19.993	103.833	20.052	2.574	0.519
947.000	560.618	80.008	19.993	103.836	20.053	2.518	0.507
947.500	560.891	80.010	19.993	103.836	20.050	2.738	0.506
948.000	561.119	80.010	19.994	103.834	20.050	2.708	0.509
948.500	561.416	80.011	19.994	103.833	20.051	2.654	0.513
949.000	561.675	80.012	19.993	103.831	20.052	2.564	0.541
949.500	561.947	80.010	19.994	103.828	20.049	2.819	0.543
950.000	562.182	80.011	19.993	103.827	20.052	2.560	0.519
950.500	562.468	80.010	19.995	103.826	20.050	2.680	0.514
951.000	562.717	80.009	19.993	103.829	20.050	2.744	0.528
951.500	562.965	80.007	19.993	103.829	20.051	2.648	0.516
952.000	563.213	80.008	19.993	103.829	20.052	2.570	0.496
952.500	563.492	80.012	19.993	103.830	20.051	2.618	0.511
953.000	563.783	80.012	19.993	103.830	20.051	2.664	0.548
953.500	564.028	80.009	19.995	103.825	20.049	2.760	0.553
954.000	564.249	80.008	19.993	103.826	20.048	2.887	0.501
954.500	564.515	80.010	19.994	103.826	20.047	2.935	0.477
955.000	564.791	80.010	19.994	103.825	20.048	2.842	0.515
955.500	565.052	80.010	19.993	103.827	20.051	2.638	0.539
956.000	565.282	80.008	19.993	103.830	20.052	2.578	0.513
956.500	565.537	80.010	19.993	103.831	20.054	2.457	0.488
957.000	565.802	80.008	19.992	103.832	20.048	2.856	0.503
957.500	566.089	80.009	19.996	103.831	20.051	2.652	0.536
958.000	566.303	80.011	19.995	103.832	20.052	2.578	0.526
958.500	566.583	80.009	19.995	103.833	20.048	2.877	0.498
959.000	566.861	80.010	19.994	103.837	20.049	2.802	0.526
959.500	567.117	80.011	19.994	103.841	20.047	2.899	0.546
960.000	567.384	80.010	19.994	103.841	20.050	2.730	0.529
960.500	567.640	80.011	19.994	103.838	20.049	2.782	0.523
961.000	567.882	80.010	19.994	103.833	20.044	3.131	0.510
961.500	568.132	80.010	19.994	103.829	20.047	2.901	0.495
962.000	568.442	80.010	19.993	103.825	20.045	3.057	0.526
962.500	568.606	80.009	19.994	103.824	20.046	3.029	0.517
963.000	568.923	80.010	19.994	103.824	20.048	2.833	0.478
963.500	569.173	80.010	19.993	103.826	20.046	2.991	0.524
964.000	569.395	80.010	19.994	103.825	20.049	2.817	0.519
964.500	569.662	80.009	19.993	103.825	20.050	2.708	0.480
965.000	569.946	80.010	19.993	103.826	20.049	2.779	0.520
965.500	570.211	80.008	19.994	103.826	20.049	2.799	0.550
966.000	570.470	80.010	19.992	103.824	20.046	2.971	0.537
966.500	570.721	80.010	19.993	103.824	20.047	2.917	0.517
967.000	571.010	80.010	19.993	103.825	20.045	3.066	0.525
967.500	571.218	80.010	19.993	103.824	20.047	2.961	0.518
968.000	571.476	80.010	19.993	103.824	20.047	2.921	0.481
968.500	571.729	80.011	19.993	103.826	20.049	2.783	0.488
969.000	571.952	80.009	19.994	103.825	20.047	2.917	0.493
969.500	572.225	80.009	19.994	103.825	20.047	2.963	0.486
970.000	572.483	80.009	19.994	103.826	20.048	2.865	0.514
970.500	572.756	80.009	19.993	103.826	20.048	2.861	0.531
971.000	572.989	80.011	19.994	103.825	20.047	2.919	0.519
971.500	573.274	80.009	19.993	103.827	20.046	2.999	0.512
972.000	573.495	80.010	19.994	103.828	20.047	2.895	0.512
972.500	573.754	80.010	19.994	103.829	20.049	2.788	0.493
973.000	573.998	80.010	19.994	103.830	20.046	2.981	0.491
973.500	574.290	80.008	19.994	103.831	20.045	3.063	0.519
974.000	574.538	80.009	19.994	103.833	20.049	2.756	0.538
974.500	574.796	80.008	19.994	103.835	20.049	2.803	0.523
975.000	575.039	80.008	19.993	103.841	20.048	2.869	0.503
975.500	575.312	80.010	19.994	103.842	20.045	3.060	0.509
976.000	575.566	80.008	19.992	103.844	20.044	3.170	0.522
976.500	575.799	80.007	19.993	103.843	20.050	2.733	0.507
977.000	576.076	80.010	19.993	103.842	20.048	2.867	0.498
977.500	576.324	80.009	19.994	103.840	20.047	2.919	0.517
978.000	576.611	80.007	19.995	103.844	20.048	2.879	0.530
978.500	576.855	80.008	19.994	103.843	20.043	3.208	0.533
979.000	577.097	80.009	19.994	103.844	20.047	2.929	0.509
979.500	577.362	80.009	19.994	103.844	20.045	3.109	0.496
980.000	577.651	80.009	19.994	103.841	20.047	2.937	0.530
980.500	577.855	80.010	19.994	103.835	20.046	3.017	0.524
981.000	578.083	80.010	19.994	103.832	20.044	3.155	0.463
981.500	578.345	80.009	19.994	103.832	20.044	3.117	0.461
982.000	578.638	80.009	19.993	103.829	20.044	3.127	0.522
982.500	578.848	80.010	19.994	103.828	20.045	3.069	0.529
983.000	579.116	80.010	19.994	103.828	20.044	3.159	0.491
983.500	579.366	80.009	19.994	103.828	20.043	3.252	0.498
984.000	579.608	80.010	19.995	103.826	20.044	3.117	0.505
984.501	579.877	80.010	19.996	103.827	20.042	3.304	0.501
985.000	580.105	80.009	20.004	103.826	20.047	2.965	0.504
985.500	580.344	80.010	20.004	103.833	20.042	3.318	0.482
986.000	580.648	80.010	20.003	103.841	20.044	3.178	0.505
986.500	580.848	80.011	20.002	103.844	20.042	3.316	0.523
987.000	581.123	80.010	20.003	103.848	20.044	3.167	0.489
987.500	581.367	80.010	19.998	103.849	20.043	3.238	0.497
988.000	581.639	80.009	19.998	103.843	20.040	3.460	0.518
988.500	581.893	80.011	19.996	103.839	20.040	3.458	0.521
989.000	582.126	80.012	19.996	103.834	20.037	3.621	0.507
989.500	582.395	80.011	19.996	103.830	20.038	3.611	0.494
990.000	582.627	80.010	19.995	103.829	20.038	3.559	0.501
990.500	582.871	80.011	19.994	103.827	20.038	3.603	0.488
991.000	583.126	80.012	19.994	103.824	20.038	3.565	0.488
991.500	583.421	80.011	19.994	103.827	20.041	3.330	0.525
992.000	583.643	80.011	19.995	103.828	20.039	3.478	0.533
992.500	583.842	80.007	19.995	103.828	20.040	3.464	0.469
993.000	584.111	80.010	19.995	103.829	20.041	3.364	0.444
993.500	584.340	80.012	19.994	103.828	20.036	3.707	0.483
994.000	584.594	80.009	19.993	103.826	20.037	3.669	0.491
994.500	584.860	80.010	19.994	103.826	20.039	3.514	0.502
995.000	585.097	80.011	19.994	103.826	20.037	3.671	0.511
995.500	585.316	80.009	19.994	103.826	20.041	3.334	0.480
996.000	585.576	80.009	19.994	103.827	20.039	3.524	0.468
996.500	585.800	80.008	19.993	103.827	20.041	3.352	0.482
997.000	586.072	80.010	19.994	103.827	20.038	3.593	0.490
997.500	586.294	80.009	19.994	103.828	20.039	3.510	0.495
998.000	586.567	80.009	19.994	103.827	20.042	3.268	0.495
998.500	586.773	80.009	19.994	103.827	20.041	3.336	0.487
999.000	587.010	80.011	19.994	103.827	20.040	3.434	0.461
999.500	587.269	80.010	19.993	103.826	20.040	3.462	0.469
1000.000	587.563	80.010	19.993	103.824	20.040	3.404	0.525
1000.500	587.780	80.010	19.994	103.824	20.039	3.502	0.532
1001.000	588.037	80.010	19.993	103.823	20.039	3.532	0.492
1001.500	588.283	80.011	19.994	103.824	20.038	3.585	0.488
1002.000	588.551	80.011	19.993	103.825	20.035	3.765	0.508
1002.500	588.756	80.009	19.994	103.827	20.036	3.729	0.494
1003.000	589.007	80.010	19.994	103.826	20.040	3.454	0.465
1003.500	589.223	80.010	19.994	103.826	20.040	3.414	0.462
1004.000	589.504	80.009	19.994	103.826	20.040	3.464	0.482
1004.500	589.757	80.010	19.995	103.824	20.038	3.619	0.516
1005.000	590.021	80.010	19.994	103.824	20.038	3.577	0.525
1005.500	590.277	80.011	19.994	103.823	20.036	3.711	0.518
1006.000	590.533	80.011	19.995	103.822	20.037	3.637	0.516
1006.500	590.760	80.010	19.994	103.821	20.040	3.454	0.498
1007.000	591.020	80.010	19.994	103.822	20.035	3.806	0.485
1007.500	591.268	80.011	19.994	103.821	20.035	3.807	0.498
1008.000	591.508	80.010	19.993	103.822	20.036	3.757	0.498
1008.500	591.775	80.011	19.994	103.824	20.036	3.695	0.498
1009.000	592.009	80.010	19.994	103.826	20.036	3.693	0.504
1009.500	592.262	80.010	19.994	103.827	20.038	3.569	0.494
1010.000	592.533	80.010	19.994	103.827	20.036	3.729	0.505
1010.500	592.822	80.009	19.995	103.827	20.035	3.795	0.542
1011.000	593.068	80.011	19.994	103.826	20.034	3.847	0.548
1011.500	593.302	80.008	19.994	103.826	20.035	3.793	0.507
1012.000	593.617	80.012	19.995	103.825	20.033	3.922	0.515
1012.500	593.813	80.013	19.993	103.825	20.034	3.847	0.530
1013.000	594.087	80.012	19.993	103.829	20.036	3.713	0.490
1013.500	594.329	80.011	19.994	103.831	20.035	3.811	0.493
1014.000	594.604	80.012	19.994	103.829	20.034	3.910	0.517
1014.500	594.863	80.014	19.994	103.828	20.035	3.807	0.525
1015.000	595.116	80.010	19.994	103.828	20.036	3.747	0.523
1015.500	595.368	80.013	19.993	103.824	20.036	3.733	0.509
1016.000	595.619	80.012	19.994	103.828	20.033	3.976	0.504
1016.500	595.889	80.012	19.994	103.829	20.033	3.938	0.512
1017.000	596.164	80.009	19.993	103.829	20.032	4.010	0.533
1017.500	596.379	80.011	19.995	103.830	20.033	3.936	0.517
1018.000	596.662	80.012	19.996	103.833	20.034	3.908	0.494
1018.500	596.881	80.010	19.995	103.828	20.034	3.847	0.500
1019.000	597.168	80.011	19.996	103.828	20.033	3.976	0.504
1019.500	597.420	80.011	19.995	103.829	20.032	4.050	0.523
1020.000	597.698	80.011	19.995	103.830	20.033	3.982	0.535
1020.500	597.928	80.010	19.995	103.827	20.031	4.112	0.519
1021.000	598.166	80.010	19.995	103.827	20.029	4.204	0.488
1021.500	598.434	80.010	19.992	103.825	20.028	4.327	0.487
1022.000	598.664	80.011	19.995	103.825	20.030	4.154	0.502
1022.500	598.944	80.011	19.996	103.824	20.030	4.132	0.504
1023.000	599.197	80.010	19.994	103.823	20.030	4.186	0.521
1023.500	599.442	80.009	19.994	103.822	20.032	4.014	0.515
1024.000	599.697	80.011	19.995	103.822	20.036	3.759	0.499
1024.500	599.957	80.011	19.996	103.821	20.033	3.926	0.508
1025.000	600.189	80.008	19.995	103.822	20.032	3.984	0.504
1025.500	600.441	80.010	19.994	103.824	20.034	3.845	0.488
1026.000	600.714	80.009	19.994	103.826	20.034	3.868	0.505
1026.500	600.951	80.010	19.994	103.829	20.034	3.872	0.518
1027.000	601.238	80.009	19.994	103.830	20.035	3.793	0.517
1027.500	601.500	80.010	19.993	103.829	20.034	3.904	0.536
1028.000	601.722	80.010	19.994	103.827	20.032	4.000	0.517
1028.500	601.999	80.011	19.995	103.827	20.032	4.012	0.491
1029.000	602.241	80.012	19.993	103.825	20.032	3.984	0.509
1029.500	602.480	80.009	19.994	103.825	20.030	4.151	0.500
1030.001	602.756	80.011	19.995	103.825	20.030	4.129	0.498
1030.501	602.932	80.011	19.994	103.826	20.033	3.948	0.483
1031.000	603.250	80.010	19.994	103.824	20.032	4.034	0.473
1031.500	603.504	80.009	19.993	103.824	20.030	4.160	0.533
1032.001	603.768	80.009	19.993	103.824	20.031	4.076	0.545
1032.501	604.020	80.009	19.994	103.823	20.030	4.130	0.516
1033.000	604.271	80.010	19.993	103.823	20.031	4.104	0.509
1033.500	604.546	80.010	19.993	103.825	20.028	4.279	0.515
1034.001	604.752	80.010	19.994	103.825	20.028	4.315	0.503
1034.501	605.011	80.010	19.993	103.825	20.030	4.176	0.473
1035.000	605.253	80.010	19.994	103.825	20.032	4.044	0.483
1035.500	605.559	80.010	19.993	103.825	20.029	4.243	0.524
1036.000	605.796	80.011	19.993	103.826	20.031	4.114	0.545
1036.500	606.079	80.010	19.995	103.827	20.027	4.361	0.531
1037.000	606.300	80.009	19.993	103.828	20.033	3.942	0.512
1037.500	606.577	80.011	19.994	103.829	20.032	4.022	0.501
1038.000	606.806	80.009	19.993	103.830	20.034	3.874	0.502
1038.500	607.114	80.011	19.994	103.827	20.032	4.042	0.522
1039.000	607.354	80.011	19.995	103.828	20.031	4.116	0.542
1039.500	607.629	80.011	19.993	103.830	20.028	4.277	0.531
1040.000	607.869	80.008	19.993	103.832	20.030	4.128	0.515
1040.501	608.134	80.011	19.994	103.832	20.030	4.138	0.510
1041.001	608.348	80.010	19.994	103.832	20.028	4.297	0.491
1041.500	608.671	80.010	19.993	103.831	20.031	4.058	0.508
1042.000	608.905	80.009	19.994	103.829	20.026	4.461	0.547
1042.500	609.155	80.011	19.994	103.826	20.032	4.024	0.521
1043.000	609.369	80.009	19.993	103.826	20.032	3.996	0.474
1043.500	609.648	80.009	19.994	103.826	20.033	3.972	0.478
