Repository: ulfsri/fsri_materials_database

# Materials and Products Database

## 01_Data

Raw data generated from each apparatus are included here in plain-text format. The data is organized first by material, next by the short name of test apparatus used, and where applicable additional filtering by test settings.

### material.json

Each material directory contains a json file of the same name as the material. This file links the data stored in the repository as well as data and graphs produced by the accompanying scripts (__02_Scripts__) to the respective landing page for the material on the front-end website.

File: 01_Data/Microfiber_Sofa_Polyester_Microfiber/MCC/Microfiber_Sofa_Polyester_Microfiber_MCC_30K_min_220224_R1.txt (part 3 of 4)
T Correction Coefficients:	0	1.024463	0
Time Shift (s):	14
*
Time (s)	Temperature (C)	N2 flow rate (cc/min)	O2 flow rate (cc/min)	Flow Rate (cc/min)	Oxygen (%)	HRR (W/g)	Heating rate (C/s)
696.500	426.311	80.004	19.993	104.350	18.819	97.554	0.516
697.000	426.530	80.006	19.994	104.364	18.807	98.413	0.547
697.500	426.739	80.004	19.994	104.372	18.793	99.458	0.481
698.000	426.974	80.004	19.993	104.377	18.776	100.764	0.437
698.500	427.221	80.004	19.993	104.378	18.743	103.204	0.463
699.000	427.457	80.004	19.993	104.380	18.704	106.230	0.482
699.500	427.740	80.005	19.993	104.388	18.658	109.769	0.501
700.000	427.961	80.004	19.992	104.400	18.601	114.119	0.511
700.500	428.251	80.005	19.993	104.420	18.539	118.859	0.507
701.000	428.520	80.004	19.993	104.460	18.478	123.518	0.535
701.500	428.785	80.004	19.993	104.549	18.426	127.554	0.547
702.000	428.995	80.004	19.994	104.632	18.382	130.877	0.504
702.500	429.277	80.005	19.993	104.681	18.341	133.964	0.483
703.000	429.514	80.005	19.993	104.708	18.308	136.451	0.506
703.500	429.770	80.006	19.993	104.715	18.276	138.853	0.506
704.000	430.046	80.007	19.993	104.671	18.250	140.815	0.512
704.500	430.277	80.005	19.993	104.614	18.231	142.160	0.520
705.000	430.533	80.004	19.994	104.567	18.215	143.378	0.497
705.500	430.762	80.006	19.993	104.513	18.200	144.440	0.486
706.000	431.052	80.005	19.993	104.442	18.190	145.170	0.502
706.500	431.263	80.006	19.993	104.364	18.183	145.688	0.510
707.000	431.561	80.005	19.993	104.298	18.176	146.252	0.505
707.500	431.777	80.006	19.993	104.247	18.168	146.823	0.511
708.000	432.034	80.005	19.993	104.208	18.161	147.385	0.493
708.500	432.315	80.006	19.993	104.186	18.154	147.912	0.506
709.000	432.593	80.006	19.993	104.189	18.146	148.467	0.548
709.501	432.818	80.007	19.993	104.213	18.138	149.120	0.531
710.000	433.056	80.006	19.994	104.265	18.130	149.764	0.483
710.500	433.335	80.005	19.992	104.343	18.116	150.804	0.490
711.000	433.601	80.006	19.993	104.435	18.106	151.591	0.531
711.500	433.848	80.005	19.992	104.522	18.102	151.897	0.529
712.000	434.106	80.006	19.993	104.602	18.092	152.658	0.509
712.500	434.364	80.005	19.994	104.662	18.084	153.218	0.511
713.000	434.649	80.005	19.992	104.699	18.078	153.681	0.529
713.501	434.909	80.005	19.994	104.714	18.069	154.397	0.544
714.001	435.169	80.005	19.993	104.714	18.065	154.685	0.533
714.500	435.396	80.004	19.994	104.698	18.059	155.104	0.503
715.000	435.682	80.005	19.993	104.676	18.049	155.877	0.500
715.500	435.926	80.005	19.994	104.653	18.044	156.237	0.522
716.000	436.185	80.003	19.995	104.636	18.038	156.699	0.516
716.500	436.443	80.003	19.994	104.616	18.034	156.983	0.510
717.000	436.687	80.003	19.994	104.600	18.029	157.384	0.510
717.500	436.945	80.002	19.994	104.587	18.018	158.232	0.503
718.000	437.197	80.003	19.995	104.579	18.015	158.442	0.506
718.500	437.442	80.003	19.995	104.577	18.009	158.890	0.503
719.000	437.682	80.001	19.995	104.576	17.998	159.696	0.491
719.500	437.948	80.003	19.995	104.577	17.989	160.443	0.495
720.000	438.204	80.002	19.993	104.584	17.985	160.705	0.514
720.500	438.466	80.003	19.994	104.594	17.977	161.331	0.520
721.000	438.748	80.001	19.994	104.608	17.964	162.300	0.531
721.500	438.991	80.003	19.995	104.624	17.960	162.642	0.535
722.000	439.249	80.003	19.995	104.638	17.948	163.492	0.513
722.500	439.490	80.003	19.994	104.646	17.942	163.931	0.500
723.000	439.743	80.002	19.993	104.652	17.932	164.701	0.496
723.501	440.004	80.003	19.993	104.653	17.928	165.018	0.504
724.000	440.274	80.003	19.994	104.653	17.916	165.919	0.523
724.500	440.508	80.003	19.993	104.654	17.910	166.362	0.517
725.000	440.768	80.003	19.995	104.654	17.900	167.113	0.499
725.500	441.000	80.003	19.993	104.654	17.893	167.696	0.493
726.000	441.255	80.003	19.994	104.653	17.888	168.066	0.490
726.500	441.562	80.003	19.994	104.654	17.876	168.987	0.524
727.000	441.787	80.003	19.994	104.654	17.870	169.432	0.547
727.500	442.017	80.003	19.993	104.654	17.863	169.919	0.493
728.000	442.301	80.004	19.992	104.654	17.856	170.465	0.484
728.500	442.567	80.003	19.993	104.655	17.852	170.753	0.532
729.000	442.817	80.004	19.994	104.655	17.845	171.271	0.533
729.500	443.067	80.004	19.994	104.655	17.839	171.705	0.508
730.000	443.330	80.004	19.992	104.655	17.830	172.340	0.507
730.500	443.589	80.004	19.993	104.657	17.825	172.790	0.517
731.000	443.847	80.003	19.992	104.664	17.821	173.079	0.519
731.501	444.120	80.004	19.993	104.670	17.815	173.514	0.524
732.000	444.381	80.002	19.991	104.672	17.811	173.790	0.532
732.500	444.601	80.004	19.992	104.673	17.808	174.051	0.508
733.000	444.899	80.004	19.993	104.673	17.800	174.644	0.500
733.500	445.156	80.004	19.991	104.667	17.795	174.990	0.537
734.000	445.397	80.004	19.993	104.667	17.794	175.080	0.527
734.500	445.666	80.002	19.992	104.667	17.793	175.172	0.504
735.000	445.905	80.003	19.992	104.673	17.785	175.755	0.509
735.500	446.172	80.003	19.993	104.677	17.782	175.980	0.507
736.000	446.426	80.003	19.992	104.683	17.783	175.896	0.514
736.500	446.680	80.003	19.993	104.684	17.781	176.062	0.515
737.000	446.908	80.002	19.992	104.687	17.778	176.257	0.495
737.500	447.161	80.003	19.993	104.686	17.781	176.046	0.482
738.000	447.415	80.003	19.992	104.686	17.777	176.319	0.494
738.500	447.714	80.002	19.993	104.683	17.782	175.899	0.529
739.000	447.936	80.002	19.991	104.677	17.784	175.717	0.537
739.500	448.198	80.003	19.993	104.672	17.784	175.760	0.503
740.000	448.453	80.003	19.993	104.666	17.787	175.475	0.501
740.500	448.712	80.003	19.992	104.661	17.791	175.189	0.515
741.000	448.959	80.003	19.993	104.659	17.796	174.812	0.510
741.501	449.211	80.002	19.993	104.665	17.801	174.416	0.503
742.000	449.515	80.004	19.992	104.666	17.805	174.088	0.527
742.500	449.757	80.004	19.992	104.667	17.813	173.460	0.551
743.000	449.987	80.003	19.992	104.666	17.819	172.971	0.509
743.500	450.271	80.003	19.993	104.663	17.827	172.421	0.493
744.000	450.515	80.004	19.993	104.655	17.833	171.971	0.521
744.500	450.764	80.003	19.993	104.654	17.843	171.147	0.510
745.000	451.020	80.003	19.993	104.651	17.851	170.546	0.499
745.500	451.311	80.002	19.993	104.648	17.861	169.754	0.526
746.000	451.554	80.002	19.993	104.646	17.873	168.889	0.541
746.500	451.848	80.002	19.993	104.647	17.884	168.033	0.536
747.000	452.065	80.004	19.992	104.645	17.897	166.997	0.524
747.500	452.298	80.002	19.993	104.642	17.913	165.843	0.480
748.000	452.551	80.002	19.994	104.637	17.925	164.897	0.468
748.500	452.831	80.002	19.992	104.631	17.938	163.926	0.509
749.000	453.047	80.001	19.993	104.623	17.952	162.882	0.514
749.500	453.335	80.002	19.995	104.615	17.968	161.680	0.500
750.000	453.549	80.003	19.994	104.611	17.984	160.422	0.503
750.500	453.804	80.003	19.995	104.608	18.003	158.954	0.486
751.000	454.113	80.002	19.994	104.599	18.019	157.768	0.516
751.500	454.340	80.003	19.995	104.590	18.037	156.416	0.550
752.000	454.594	80.003	19.994	104.580	18.050	155.423	0.508
752.500	454.877	80.004	19.993	104.566	18.071	153.797	0.509
753.000	455.102	80.002	19.994	104.553	18.094	152.122	0.522
753.500	455.368	80.002	19.992	104.545	18.110	150.863	0.500
754.000	455.618	80.003	19.993	104.538	18.127	149.551	0.503
754.500	455.875	80.003	19.993	104.536	18.148	148.023	0.511
755.000	456.124	80.004	19.993	104.531	18.169	146.356	0.506
755.501	456.383	80.004	19.992	104.523	18.190	144.787	0.507
756.000	456.598	80.003	19.993	104.514	18.208	143.429	0.491
756.500	456.876	80.003	19.993	104.502	18.234	141.465	0.484
757.000	457.155	80.004	19.993	104.490	18.257	139.740	0.525
757.500	457.377	80.003	19.994	104.481	18.280	138.088	0.529
758.000	457.592	80.005	19.994	104.474	18.301	136.527	0.469
758.500	457.883	80.004	19.994	104.466	18.322	134.928	0.472
759.000	458.145	80.005	19.994	104.463	18.348	133.079	0.530
759.500	458.376	80.003	19.993	104.458	18.368	131.564	0.523
760.000	458.640	80.003	19.994	104.452	18.394	129.577	0.494
760.500	458.905	80.005	19.993	104.444	18.420	127.652	0.512
761.000	459.170	80.004	19.994	104.432	18.444	125.782	0.529
761.500	459.405	80.006	19.993	104.419	18.471	123.660	0.515
762.000	459.656	80.005	19.993	104.403	18.496	121.763	0.494
762.500	459.898	80.005	19.994	104.392	18.526	119.530	0.489
763.001	460.165	80.005	19.992	104.384	18.554	117.411	0.501
763.501	460.425	80.005	19.993	104.381	18.582	115.310	0.518
764.000	460.667	80.005	19.993	104.372	18.613	112.958	0.514
764.500	460.898	80.005	19.993	104.363	18.647	110.421	0.488
765.000	461.136	80.006	19.994	104.350	18.673	108.409	0.471
765.500	461.404	80.005	19.993	104.335	18.705	106.053	0.487
766.000	461.643	80.005	19.992	104.320	18.734	103.850	0.507
766.500	461.912	80.006	19.992	104.311	18.770	101.126	0.508
767.000	462.163	80.005	19.992	104.304	18.798	99.063	0.514
767.500	462.394	80.005	19.992	104.301	18.829	96.736	0.500
768.000	462.623	80.005	19.992	104.302	18.857	94.585	0.471
768.500	462.872	80.004	19.993	104.310	18.890	92.148	0.469
769.000	463.146	80.006	19.992	104.323	18.918	90.026	0.501
769.500	463.348	80.005	19.994	104.346	18.946	87.920	0.500
770.001	463.678	80.005	19.992	104.384	18.974	85.843	0.504
770.500	463.892	80.006	19.993	104.400	18.997	84.074	0.537
771.000	464.155	80.005	19.993	104.392	19.030	81.650	0.510
771.500	464.404	80.004	19.992	104.367	19.054	79.838	0.495
772.000	464.668	80.006	19.992	104.329	19.078	78.063	0.513
772.500	464.878	80.005	19.992	104.276	19.102	76.197	0.493
773.000	465.138	80.004	19.993	104.243	19.129	74.197	0.472
773.500	465.388	80.005	19.994	104.227	19.153	72.436	0.490
774.000	465.640	80.004	19.992	104.220	19.176	70.707	0.506
774.500	465.858	80.005	19.992	104.211	19.201	68.823	0.486
775.000	466.130	80.005	19.993	104.200	19.225	67.026	0.480
775.500	466.391	80.004	19.993	104.187	19.247	65.356	0.512
776.000	466.651	80.006	19.993	104.175	19.264	64.110	0.527
776.500	466.857	80.004	19.993	104.162	19.286	62.456	0.494
777.000	467.105	80.006	19.993	104.154	19.310	60.670	0.460
777.500	467.375	80.005	19.993	104.148	19.328	59.298	0.486
778.000	467.638	80.005	19.993	104.143	19.346	57.941	0.525
778.500	467.851	80.005	19.994	104.137	19.367	56.403	0.505
779.000	468.105	80.004	19.993	104.129	19.385	55.021	0.472
779.500	468.356	80.004	19.995	104.121	19.402	53.772	0.487
780.000	468.598	80.004	19.994	104.110	19.421	52.307	0.499
780.500	468.835	80.004	19.994	104.100	19.439	51.023	0.486
781.000	469.114	80.004	19.993	104.091	19.450	50.156	0.498
781.500	469.351	80.005	19.994	104.083	19.471	48.592	0.516
782.000	469.573	80.006	19.992	104.075	19.484	47.637	0.488
782.500	469.838	80.005	19.993	104.071	19.499	46.512	0.473
783.000	470.142	80.004	19.993	104.068	19.514	45.365	0.528
783.500	470.367	80.004	19.994	104.065	19.529	44.277	0.549
784.000	470.603	80.005	19.993	104.061	19.542	43.301	0.494
784.500	470.839	80.005	19.993	104.053	19.555	42.279	0.466
785.000	471.124	80.007	19.994	104.046	19.570	41.172	0.497
785.500	471.375	80.006	19.993	104.041	19.582	40.293	0.529
786.000	471.579	80.006	19.992	104.033	19.594	39.382	0.495
786.500	471.852	80.007	19.993	104.029	19.608	38.332	0.466
787.000	472.094	80.007	19.993	104.026	19.619	37.474	0.496
787.500	472.344	80.005	19.993	104.025	19.631	36.622	0.503
788.000	472.566	80.006	19.993	104.017	19.637	36.109	0.482
788.500	472.835	80.004	19.994	104.011	19.648	35.297	0.482
789.000	473.133	80.007	19.994	104.003	19.659	34.525	0.529
789.500	473.359	80.006	19.992	103.999	19.670	33.687	0.545
790.000	473.611	80.007	19.994	103.993	19.680	32.945	0.501
790.500	473.857	80.007	19.994	103.991	19.689	32.280	0.488
791.000	474.110	80.006	19.993	103.990	19.693	31.981	0.498
791.500	474.370	80.006	19.994	103.991	19.710	30.743	0.506
792.000	474.623	80.006	19.993	103.990	19.721	29.913	0.513
792.500	474.883	80.006	19.994	103.990	19.726	29.480	0.513
793.000	475.074	80.007	19.993	103.989	19.732	29.096	0.482
793.500	475.397	80.005	19.991	103.988	19.742	28.317	0.483
794.000	475.635	80.007	19.994	103.986	19.748	27.870	0.538
794.500	475.855	80.005	19.993	103.983	19.759	27.075	0.510
795.000	476.063	80.006	19.995	103.983	19.763	26.773	0.443
795.500	476.374	80.006	19.993	103.982	19.776	25.796	0.473
796.000	476.595	80.006	19.993	103.981	19.780	25.500	0.526
796.500	476.841	80.005	19.992	103.974	19.786	25.011	0.500
797.000	477.090	80.003	19.993	103.952	19.794	24.444	0.481
797.500	477.319	80.004	19.994	103.923	19.797	24.213	0.486
798.000	477.588	80.003	19.994	103.902	19.800	23.953	0.488
798.500	477.834	80.004	19.992	103.883	19.808	23.347	0.507
799.000	478.081	80.003	19.993	103.876	19.815	22.828	0.504
799.500	478.321	80.003	19.993	103.887	19.817	22.697	0.490
800.000	478.592	80.003	19.995	103.901	19.827	21.999	0.499
800.500	478.824	80.004	19.993	103.912	19.833	21.499	0.507
801.000	479.080	80.003	19.993	103.921	19.839	21.097	0.496
801.500	479.300	80.003	19.993	103.928	19.843	20.764	0.483
802.000	479.547	80.003	19.994	103.933	19.851	20.202	0.471
802.500	479.763	80.004	19.993	103.935	19.855	19.859	0.465
803.000	480.047	80.003	19.993	103.938	19.855	19.883	0.481
803.500	480.292	80.003	19.993	103.939	19.860	19.528	0.514
804.000	480.565	80.003	19.992	103.938	19.862	19.366	0.523
804.500	480.796	80.003	19.993	103.941	19.873	18.552	0.511
805.000	481.052	80.003	19.994	103.946	19.876	18.330	0.496
805.500	481.267	80.002	19.992	103.945	19.880	18.036	0.479
806.000	481.559	80.003	19.994	103.943	19.882	17.850	0.488
806.500	481.799	80.003	19.993	103.940	19.891	17.190	0.520
807.000	482.041	80.003	19.993	103.933	19.894	16.953	0.507
807.500	482.272	80.004	19.993	103.926	19.900	16.540	0.478
808.000	482.495	80.003	19.994	103.921	19.903	16.272	0.463
808.500	482.727	80.004	19.993	103.919	19.905	16.157	0.455
809.000	483.018	80.001	19.992	103.916	19.908	15.936	0.489
809.500	483.260	80.003	19.995	103.915	19.915	15.373	0.528
810.000	483.504	80.004	19.995	103.916	19.918	15.144	0.510
810.500	483.776	80.004	19.994	103.914	19.918	15.156	0.501
811.000	484.010	80.005	19.995	103.913	19.920	14.991	0.511
811.500	484.259	80.003	19.995	103.913	19.926	14.593	0.494
812.000	484.471	80.003	19.993	103.912	19.928	14.397	0.472
812.500	484.759	80.002	19.994	103.911	19.927	14.450	0.481
813.000	484.980	80.003	19.995	103.908	19.933	14.020	0.504
813.501	485.229	80.003	19.993	103.905	19.937	13.766	0.489
814.000	485.441	80.002	19.995	103.903	19.939	13.577	0.465
814.500	485.730	80.004	19.993	103.902	19.943	13.287	0.481
815.000	485.943	80.003	19.994	103.900	19.943	13.306	0.501
815.500	486.197	80.004	19.994	103.903	19.943	13.306	0.485
816.000	486.465	80.003	19.995	103.904	19.952	12.641	0.495
816.500	486.727	80.003	19.993	103.904	19.952	12.606	0.527
817.000	486.962	80.004	19.995	103.900	19.955	12.422	0.513
817.500	487.222	80.003	19.994	103.897	19.957	12.226	0.496
818.000	487.462	80.004	19.993	103.892	19.959	12.090	0.497
818.500	487.714	80.004	19.994	103.887	19.958	12.190	0.496
819.000	487.962	80.004	19.993	103.882	19.962	11.890	0.496
819.500	488.209	80.004	19.993	103.880	19.962	11.853	0.498
820.000	488.455	80.005	19.993	103.879	19.965	11.631	0.494
820.500	488.752	80.004	19.994	103.876	19.967	11.473	0.518
821.000	488.999	80.003	19.994	103.874	19.969	11.320	0.544
821.500	489.227	80.003	19.995	103.874	19.972	11.119	0.510
822.000	489.510	80.005	19.992	103.874	19.969	11.318	0.493
822.500	489.772	80.005	19.993	103.872	19.972	11.133	0.528
823.000	490.036	80.004	19.994	103.873	19.977	10.751	0.535
823.500	490.300	80.004	19.993	103.871	19.979	10.637	0.527
824.000	490.535	80.005	19.994	103.870	19.977	10.722	0.514
824.500	490.797	80.005	19.993	103.870	19.983	10.332	0.498
825.000	491.038	80.005	19.994	103.870	19.984	10.259	0.500
825.500	491.277	80.005	19.993	103.870	19.985	10.167	0.491
826.000	491.552	80.004	19.993	103.871	19.986	10.103	0.498
826.500	491.762	80.004	19.994	103.871	19.987	9.988	0.500
827.000	492.019	80.003	19.993	103.872	19.989	9.833	0.476
827.500	492.309	80.004	19.993	103.872	19.992	9.606	0.507
828.000	492.550	80.002	19.992	103.872	19.991	9.718	0.539
828.500	492.825	80.004	19.994	103.872	19.994	9.483	0.524
829.000	493.047	80.003	19.993	103.872	19.996	9.316	0.506
829.500	493.328	80.004	19.992	103.871	19.995	9.383	0.500
830.000	493.582	80.004	19.993	103.871	19.997	9.250	0.519
830.500	493.872	80.004	19.992	103.871	20.000	8.996	0.540
831.000	494.108	80.003	19.993	103.870	20.001	8.934	0.535
831.500	494.367	80.001	19.993	103.871	20.004	8.767	0.510
832.000	494.663	80.002	19.993	103.870	20.002	8.855	0.525
832.500	494.923	80.004	19.992	103.871	20.006	8.616	0.556
833.000	495.139	80.002	19.993	103.871	20.002	8.847	0.516
833.500	495.389	80.004	19.993	103.869	20.007	8.510	0.471
834.000	495.655	80.004	19.993	103.868	20.005	8.633	0.491
834.500	495.918	80.003	19.993	103.868	20.008	8.447	0.522
835.000	496.188	80.003	19.993	103.866	20.007	8.490	0.531
835.500	496.460	80.004	19.993	103.864	20.011	8.235	0.538
836.000	496.661	80.004	19.993	103.863	20.010	8.323	0.508
836.500	496.963	80.004	19.993	103.858	20.010	8.266	0.488
837.000	497.223	80.005	19.993	103.852	20.011	8.196	0.532
837.500	497.504	80.004	19.992	103.849	20.016	7.864	0.551
838.000	497.734	80.004	19.994	103.843	20.016	7.811	0.526
838.500	498.042	80.005	19.993	103.838	20.016	7.864	0.525
839.000	498.294	80.005	19.992	103.836	20.015	7.933	0.549
839.500	498.525	80.004	19.992	103.835	20.018	7.662	0.522
840.000	498.778	80.004	19.991	103.833	20.016	7.845	0.483
840.500	499.051	80.005	19.995	103.832	20.017	7.788	0.505
841.000	499.330	80.007	19.994	103.833	20.019	7.652	0.539
841.500	499.629	80.004	19.993	103.834	20.022	7.401	0.565
842.000	499.830	80.005	19.993	103.833	20.019	7.633	0.538
842.501	500.112	80.006	19.992	103.834	20.022	7.405	0.491
843.000	500.390	80.005	19.993	103.835	20.022	7.415	0.522
843.500	500.616	80.007	19.993	103.835	20.025	7.162	0.533
844.000	500.901	80.006	19.993	103.833	20.025	7.189	0.508
844.500	501.147	80.006	19.993	103.835	20.019	7.599	0.521
845.000	501.424	80.005	19.994	103.836	20.038	6.210	0.527
845.500	501.676	80.005	19.993	103.837	20.039	6.124	0.526
846.000	501.947	80.004	19.991	103.837	20.026	7.069	0.526
846.500	502.204	80.006	19.993	103.838	20.035	6.412	0.525
847.000	502.439	80.004	19.992	103.838	20.029	6.861	0.510
847.500	502.713	80.005	19.993	103.838	20.028	6.918	0.501
848.000	503.013	80.006	19.993	103.836	20.031	6.716	0.542
848.500	503.280	80.004	19.993	103.836	20.029	6.891	0.571
849.000	503.528	80.005	19.992	103.835	20.028	6.973	0.541
849.500	503.794	80.005	19.993	103.832	20.026	7.079	0.514
850.000	504.060	80.004	19.993	103.832	20.033	6.563	0.523
850.500	504.290	80.005	19.993	103.832	20.028	6.924	0.514
851.000	504.580	80.004	19.992	103.832	20.030	6.763	0.508
851.500	504.855	80.003	19.992	103.832	20.033	6.593	0.543
852.000	505.125	80.005	19.992	103.832	20.030	6.787	0.555
852.500	505.384	80.004	19.993	103.833	20.034	6.506	0.537
853.000	505.656	80.005	19.992	103.832	20.031	6.708	0.530
853.500	505.915	80.005	19.993	103.833	20.029	6.842	0.531
854.000	506.165	80.004	19.993	103.833	20.028	6.958	0.520
854.500	506.418	80.005	19.993	103.834	20.027	6.981	0.506
855.000	506.730	80.004	19.993	103.834	20.030	6.822	0.534
855.500	506.948	80.005	19.992	103.834	20.031	6.687	0.547
856.000	507.212	80.004	19.993	103.834	20.031	6.740	0.505
856.500	507.513	80.006	19.993	103.834	20.035	6.430	0.524
857.000	507.716	80.004	19.992	103.835	20.032	6.651	0.535
857.500	508.025	80.005	19.993	103.835	20.033	6.606	0.508
858.000	508.279	80.003	19.992	103.835	20.031	6.700	0.537
858.500	508.515	80.005	19.991	103.836	20.034	6.528	0.526
859.000	508.785	80.005	19.993	103.836	20.030	6.806	0.498
859.500	509.054	80.004	19.993	103.836	20.035	6.390	0.522
860.000	509.329	80.005	19.991	103.837	20.033	6.600	0.542
860.500	509.591	80.005	19.992	103.837	20.036	6.341	0.541
861.000	509.879	80.005	19.993	103.837	20.034	6.528	0.544
861.500	510.153	80.005	19.994	103.837	20.034	6.512	0.556
862.000	510.415	80.005	19.993	103.837	20.036	6.357	0.549
862.500	510.661	80.006	19.993	103.836	20.037	6.247	0.523
863.000	510.926	80.003	19.992	103.836	20.036	6.318	0.510
863.500	511.215	80.004	19.992	103.835	20.036	6.367	0.532
864.000	511.456	80.005	19.992	103.835	20.034	6.481	0.542
864.500	511.732	80.004	19.991	103.835	20.039	6.106	0.524
865.000	511.993	80.005	19.992	103.835	20.038	6.163	0.527
865.500	512.214	80.004	19.991	103.835	20.038	6.194	0.510
866.000	512.510	80.006	19.993	103.835	20.035	6.449	0.499
866.500	512.792	80.005	19.993	103.835	20.035	6.457	0.547
867.000	513.019	80.004	19.991	103.836	20.036	6.318	0.543
867.500	513.290	80.005	19.992	103.837	20.038	6.220	0.504
868.000	513.526	80.005	19.992	103.837	20.037	6.257	0.503
868.500	513.851	80.004	19.992	103.836	20.037	6.240	0.534
869.000	514.087	80.005	19.991	103.838	20.034	6.497	0.561
869.500	514.352	80.005	19.993	103.841	20.035	6.416	0.531
870.000	514.645	80.005	19.994	103.845	20.036	6.367	0.530
870.500	514.929	80.005	19.992	103.847	20.038	6.224	0.568
871.000	515.182	80.004	19.992	103.847	20.038	6.175	0.557
871.500	515.443	80.006	19.993	103.845	20.034	6.513	0.525
872.000	515.698	80.007	19.993	103.841	20.039	6.122	0.515
872.500	515.952	80.005	19.993	103.838	20.037	6.303	0.512
873.000	516.231	80.006	19.992	103.836	20.038	6.173	0.521
873.500	516.515	80.005	19.992	103.836	20.040	6.038	0.548
874.000	516.791	80.005	19.993	103.837	20.039	6.103	0.561
874.500	517.077	80.005	19.994	103.837	20.037	6.241	0.561
875.000	517.278	80.003	19.993	103.836	20.035	6.396	0.525
875.500	517.584	80.004	19.994	103.835	20.038	6.186	0.497
876.000	517.862	80.005	19.994	103.835	20.040	6.035	0.546
876.500	518.096	80.003	19.994	103.834	20.040	6.014	0.548
877.000	518.380	80.005	19.993	103.834	20.042	5.922	0.515
877.500	518.642	80.004	19.993	103.833	20.040	6.052	0.532
878.000	518.904	80.003	19.994	103.832	20.036	6.348	0.535
878.500	519.163	80.004	19.993	103.831	20.039	6.154	0.523
879.000	519.431	80.002	19.993	103.831	20.038	6.191	0.524
879.500	519.706	80.003	19.992	103.831	20.040	6.034	0.535
880.000	519.954	80.004	19.993	103.832	20.040	6.081	0.534
880.500	520.237	80.004	19.994	103.832	20.038	6.214	0.527
881.000	520.457	80.003	19.994	103.830	20.040	6.063	0.516
881.500	520.750	80.004	19.995	103.829	20.038	6.189	0.508
882.000	521.045	80.002	19.992	103.829	20.038	6.193	0.551
882.500	521.274	80.003	19.995	103.828	20.038	6.220	0.556
883.000	521.525	80.003	19.994	103.829	20.037	6.257	0.502
883.500	521.802	80.003	19.993	103.830	20.038	6.169	0.504
884.000	522.107	80.002	19.993	103.826	20.035	6.418	0.555
884.500	522.316	80.002	19.993	103.822	20.039	6.133	0.548
885.000	522.579	80.004	19.992	103.821	20.041	5.943	0.493
885.500	522.844	80.003	19.994	103.814	20.038	6.167	0.500
886.000	523.104	80.003	19.994	103.810	20.039	6.122	0.526
886.500	523.390	80.002	19.994	103.807	20.039	6.122	0.535
887.000	523.652	80.004	19.993	103.803	20.039	6.130	0.547
887.500	523.884	80.004	19.994	103.793	20.038	6.197	0.521
888.000	524.168	80.004	19.992	103.791	20.038	6.218	0.505
888.500	524.448	80.003	19.993	103.789	20.037	6.242	0.540
889.000	524.716	80.003	19.994	103.788	20.040	6.073	0.556
889.500	524.964	80.003	19.993	103.789	20.038	6.172	0.532
890.000	525.235	80.003	19.993	103.792	20.035	6.423	0.518
890.500	525.493	80.003	19.993	103.797	20.039	6.084	0.524
891.000	525.775	80.002	19.993	103.797	20.036	6.374	0.534
891.500	526.039	80.003	19.993	103.797	20.040	6.037	0.543
892.000	526.260	80.004	19.994	103.797	20.038	6.158	0.516
892.500	526.518	80.004	19.993	103.797	20.037	6.268	0.482
893.000	526.773	80.003	19.993	103.797	20.037	6.231	0.496
893.500	527.053	80.003	19.994	103.799	20.037	6.251	0.524
894.000	527.325	80.003	19.993	103.799	20.039	6.089	0.544
894.500	527.574	80.003	19.992	103.800	20.036	6.326	0.537
895.000	527.824	80.002	19.992	103.806	20.038	6.201	0.510
895.500	528.077	80.004	19.993	103.803	20.042	5.887	0.501
896.000	528.329	80.001	19.993	103.801	20.037	6.246	0.504
896.500	528.589	80.003	19.993	103.801	20.037	6.238	0.509
897.000	528.850	80.002	19.993	103.800	20.037	6.246	0.517
897.500	529.151	80.003	19.994	103.794	20.039	6.110	0.541
898.001	529.423	80.001	19.994	103.792	20.040	6.025	0.567
898.500	529.638	80.003	19.994	103.792	20.039	6.139	0.530
899.000	529.887	80.002	19.993	103.793	20.039	6.103	0.476
899.500	530.156	80.003	19.993	103.792	20.034	6.464	0.491
900.000	530.403	80.002	19.993	103.790	20.040	6.055	0.517
900.500	530.670	80.002	19.994	103.785	20.037	6.301	0.515
901.000	530.952	80.001	19.994	103.783	20.036	6.342	0.531
901.500	531.204	80.001	19.994	103.782	20.039	6.085	0.541
902.000	531.462	80.002	19.993	103.778	20.034	6.491	0.522
902.500	531.739	80.003	19.993	103.780	20.032	6.626	0.522
903.000	531.955	80.002	19.994	103.782	20.035	6.438	0.514
903.500	532.223	80.002	19.993	103.781	20.035	6.384	0.489
904.000	532.491	80.003	19.995	103.774	20.036	6.365	0.510
904.500	532.748	80.002	19.993	103.769	20.036	6.355	0.530
905.000	532.984	80.003	19.993	103.761	20.034	6.526	0.509
905.500	533.254	80.002	19.993	103.757	20.033	6.597	0.500
906.000	533.552	80.001	19.994	103.753	20.034	6.516	0.537
906.500	533.767	80.002	19.993	103.751	20.031	6.716	0.541
907.000	534.050	80.002	19.995	103.752	20.034	6.505	0.506
907.500	534.327	80.001	19.994	103.752	20.033	6.565	0.529
908.000	534.586	80.003	19.994	103.756	20.035	6.438	0.547
908.500	534.828	80.002	19.995	103.763	20.034	6.459	0.518
909.000	535.116	80.003	19.994	103.770	20.033	6.555	0.516
909.500	535.399	80.002	19.994	103.778	20.035	6.394	0.550
910.000	535.652	80.003	19.993	103.787	20.037	6.260	0.553
910.500	535.871	80.002	19.994	103.792	20.036	6.344	0.504
911.000	536.141	80.002	19.995	103.792	20.034	6.489	0.481
911.500	536.435	80.003	19.995	103.793	20.038	6.221	0.527
912.000	536.676	80.003	19.994	103.793	20.032	6.609	0.549
912.500	536.955	80.000	19.995	103.797	20.038	6.185	0.527
913.000	537.192	80.001	19.995	103.799	20.041	5.958	0.518
913.501	537.458	80.002	19.994	103.803	20.040	6.054	0.509
914.000	537.713	80.000	19.994	103.804	20.038	6.178	0.512
914.500	537.992	80.002	19.994	103.806	20.037	6.292	0.527
915.000	538.206	80.004	19.994	103.804	20.036	6.312	0.514
915.500	538.476	80.001	19.994	103.804	20.037	6.279	0.489
916.000	538.732	80.002	19.995	103.803	20.038	6.210	0.505
916.500	539.017	80.000	19.994	103.803	20.035	6.414	0.533
917.000	539.251	80.002	19.993	103.802	20.038	6.184	0.530
917.500	539.532	80.003	19.993	103.801	20.036	6.310	0.517
918.000	539.811	80.003	19.994	103.799	20.036	6.325	0.538
918.500	540.069	80.003	19.992	103.801	20.034	6.531	0.549
919.000	540.335	80.002	19.992	103.801	20.038	6.165	0.530
919.500	540.576	80.002	19.993	103.804	20.038	6.230	0.515
920.000	540.830	80.003	19.995	103.810	20.039	6.132	0.501
920.500	541.125	80.004	19.995	103.814	20.037	6.256	0.522
921.000	541.343	80.002	19.992	103.818	20.039	6.146	0.531
921.500	541.629	80.003	19.994	103.824	20.039	6.127	0.509
922.000	541.818	80.003	19.993	103.823	20.042	5.927	0.489
922.500	542.150	80.003	19.995	103.823	20.037	6.245	0.498
923.000	542.395	80.004	19.995	103.823	20.040	6.037	0.549
923.500	542.654	80.003	19.994	103.820	20.040	6.028	0.540
924.000	542.928	80.003	19.993	103.814	20.041	5.983	0.519
924.500	543.189	80.005	19.993	103.812	20.042	5.920	0.534
925.000	543.431	80.002	19.994	103.809	20.043	5.846	0.519
925.500	543.681	80.004	19.992	103.806	20.042	5.869	0.498
926.000	543.963	80.005	19.993	103.805	20.037	6.264	0.512
926.500	544.185	80.005	19.993	103.805	20.040	6.076	0.518
927.000	544.489	80.005	19.992	103.804	20.038	6.170	0.515
927.500	544.726	80.004	19.993	103.804	20.037	6.244	0.534
928.000	544.961	80.005	19.993	103.807	20.044	5.742	0.507
928.500	545.226	80.004	19.992	103.809	20.039	6.123	0.486
929.000	545.477	80.003	19.992	103.816	20.039	6.125	0.508
929.501	545.711	80.004	19.995	103.822	20.042	5.921	0.501
930.000	546.011	80.004	19.994	103.827	20.038	6.227	0.509
930.500	546.251	80.005	19.993	103.830	20.037	6.274	0.536
931.000	546.545	80.005	19.994	103.831	20.040	6.062	0.537
931.500	546.759	80.003	19.993	103.826	20.038	6.225	0.521
932.000	547.043	80.005	19.994	103.819	20.038	6.206	0.503
932.500	547.289	80.003	19.993	103.814	20.036	6.339	0.514
933.000	547.543	80.004	19.993	103.808	20.040	6.031	0.515
933.500	547.788	80.003	19.993	103.807	20.040	6.015	0.499
934.000	548.064	80.004	19.993	103.811	20.040	6.035	0.510
934.500	548.366	80.004	19.993	103.819	20.036	6.323	0.550
935.000	548.572	80.004	19.994	103.822	20.040	6.060	0.543
935.500	548.863	80.004	19.994	103.821	20.042	5.888	0.503
936.000	549.151	80.003	19.994	103.822	20.037	6.247	0.538
936.500	549.368	80.003	19.993	103.819	20.040	6.023	0.542
937.000	549.672	80.003	19.993	103.815	20.038	6.182	0.513
937.500	549.898	80.003	19.993	103.815	20.039	6.092	0.525
938.000	550.156	80.003	19.993	103.822	20.037	6.279	0.507
938.500	550.413	80.001	19.992	103.823	20.040	6.022	0.500
939.000	550.698	80.002	19.993	103.819	20.035	6.389	0.529
939.500	550.974	80.004	19.994	103.817	20.040	6.059	0.551
940.000	551.210	80.003	19.992	103.813	20.033	6.562	0.536
940.500	551.452	80.003	19.993	103.806	20.041	5.996	0.495
941.000	551.729	80.004	19.993	103.805	20.039	6.116	0.498
941.500	551.971	80.002	19.992	103.808	20.038	6.177	0.519
942.000	552.240	80.003	19.993	103.809	20.039	6.126	0.515
942.500	552.454	80.005	19.993	103.807	20.038	6.192	0.497
943.000	552.727	80.004	19.993	103.809	20.038	6.159	0.485
943.500	552.969	80.005	19.994	103.805	20.038	6.188	0.501
944.000	553.235	80.004	19.991	103.807	20.043	5.808	0.512
944.500	553.454	80.004	19.992	103.810	20.038	6.177	0.497
945.000	553.729	80.004	19.992	103.815	20.040	6.020	0.489
945.500	554.004	80.004	19.993	103.813	20.042	5.926	0.522
946.000	554.246	80.004	19.992	103.814	20.037	6.234	0.533
946.500	554.512	80.004	19.993	103.809	20.039	6.151	0.513
947.000	554.804	80.006	19.992	103.806	20.044	5.771	0.533
947.500	555.066	80.005	19.992	103.803	20.044	5.745	0.556
948.000	555.282	80.005	19.993	103.803	20.042	5.894	0.516
948.500	555.524	80.006	19.993	103.800	20.041	6.004	0.468
949.000	555.819	80.005	19.993	103.799	20.042	5.903	0.497
949.500	556.068	80.006	19.993	103.798	20.043	5.823	0.541
950.000	556.341	80.006	19.993	103.795	20.042	5.923	0.533
950.500	556.601	80.005	19.992	103.795	20.041	5.998	0.527
951.000	556.837	80.008	19.992	103.795	20.040	6.059	0.514
951.500	557.112	80.005	19.992	103.796	20.041	5.938	0.504
952.000	557.346	80.006	19.992	103.798	20.041	5.969	0.510
952.500	557.569	80.006	19.993	103.798	20.039	6.085	0.483
953.000	557.862	80.006	19.993	103.799	20.040	6.067	0.486
953.500	558.097	80.006	19.993	103.801	20.039	6.130	0.522
954.000	558.364	80.006	19.993	103.803	20.036	6.320	0.516
954.500	558.578	80.005	19.993	103.802	20.036	6.366	0.491
955.000	558.867	80.005	19.992	103.802	20.039	6.101	0.492
955.500	559.143	80.006	19.993	103.801	20.041	5.987	0.534
956.000	559.371	80.006	19.993	103.799	20.037	6.285	0.534
956.500	559.642	80.005	19.992	103.795	20.041	5.955	0.502
957.000	559.870	80.006	19.993	103.795	20.040	6.079	0.499
957.500	560.107	80.006	19.993	103.797	20.040	6.040	0.482
958.000	560.400	80.004	19.993	103.796	20.042	5.920	0.498
958.500	560.623	80.004	19.993	103.799	20.042	5.906	0.523
959.000	560.903	80.004	19.993	103.804	20.038	6.230	0.509
959.500	561.150	80.005	19.994	103.806	20.038	6.183	0.515
960.000	561.409	80.005	19.994	103.809	20.040	6.014	0.516
960.500	561.643	80.004	19.992	103.811	20.041	5.955	0.499
961.000	561.959	80.005	19.993	103.807	20.041	5.964	0.522
961.500	562.232	80.003	19.993	103.802	20.042	5.868	0.570
962.000	562.451	80.004	19.993	103.800	20.041	5.990	0.541
962.500	562.681	80.003	19.992	103.795	20.039	6.135	0.470
963.000	562.949	80.004	19.992	103.792	20.040	6.018	0.473
963.500	563.227	80.005	19.993	103.793	20.039	6.118	0.522
964.000	563.458	80.004	19.993	103.793	20.039	6.140	0.527
964.500	563.724	80.003	19.992	103.792	20.037	6.248	0.503
965.000	563.952	80.003	19.994	103.792	20.041	5.943	0.496
965.500	564.215	80.003	19.993	103.793	20.040	6.059	0.493
966.000	564.436	80.004	19.994	103.794	20.037	6.291	0.488
966.500	564.675	80.003	19.994	103.795	20.038	6.163	0.472
967.000	564.929	80.001	19.993	103.795	20.039	6.147	0.476
967.500	565.190	80.003	19.993	103.796	20.036	6.340	0.504
968.000	565.434	80.002	19.995	103.795	20.039	6.097	0.511
968.500	565.687	80.004	19.993	103.795	20.041	5.957	0.501
969.000	565.914	80.002	19.993	103.795	20.041	5.943	0.488
969.500	566.163	80.004	19.993	103.799	20.044	5.768	0.478
970.000	566.427	80.004	19.994	103.800	20.039	6.157	0.494
970.500	566.692	80.002	19.993	103.801	20.042	5.925	0.521
971.000	566.956	80.003	19.994	103.803	20.039	6.090	0.529
971.500	567.190	80.004	19.992	103.806	20.041	5.968	0.514
972.000	567.471	80.004	19.993	103.808	20.044	5.747	0.507
972.500	567.717	80.005	19.993	103.810	20.042	5.900	0.521
973.000	567.949	80.004	19.994	103.808	20.039	6.144	0.503
973.500	568.223	80.004	19.993	103.807	20.042	5.859	0.492
974.000	568.426	80.002	19.992	103.804	20.041	5.988	0.491
974.500	568.725	80.002	19.993	103.797	20.039	6.116	0.490
975.000	568.989	80.003	19.993	103.794	20.041	5.996	0.533
975.500	569.198	80.003	19.993	103.794	20.041	5.996	0.518
976.000	569.469	80.004	19.994	103.797	20.038	6.167	0.476
976.500	569.726	80.002	19.993	103.799	20.040	6.051	0.503
977.000	570.020	80.004	19.994	103.799	20.043	5.808	0.539
977.500	570.240	80.005	19.994	103.799	20.040	6.071	0.533
978.000	570.507	80.003	19.994	103.800	20.046	5.624	0.501
978.500	570.764	80.003	19.993	103.797	20.039	6.083	0.506
979.000	571.017	80.004	19.993	103.795	20.040	6.018	0.517
979.500	571.264	80.003	19.993	103.795	20.041	5.934	0.505
980.000	571.467	80.004	19.993	103.796	20.040	6.020	0.475
980.500	571.772	80.005	19.994	103.800	20.043	5.810	0.479
981.000	572.001	80.003	19.994	103.803	20.042	5.877	0.521
981.500	572.267	80.003	19.993	103.804	20.040	6.077	0.514
982.000	572.525	80.005	19.993	103.804	20.043	5.855	0.509
982.500	572.799	80.004	19.993	103.804	20.042	5.906	0.527
983.000	573.065	80.003	19.992	103.799	20.040	6.030	0.536
983.500	573.283	80.003	19.993	103.797	20.040	6.018	0.512
984.000	573.543	80.001	19.991	103.797	20.040	6.059	0.481
984.500	573.825	80.004	19.993	103.798	20.041	5.953	0.510
985.000	574.105	80.003	19.993	103.798	20.040	6.024	0.552
985.500	574.330	80.003	19.994	103.798	20.040	6.022	0.534
986.000	574.653	80.003	19.994	103.798	20.039	6.144	0.526
986.500	574.917	80.004	19.993	103.798	20.045	5.661	0.567
987.000	575.142	80.003	19.992	103.798	20.040	6.014	0.538
987.500	575.408	80.003	19.993	103.796	20.041	5.990	0.490
988.000	575.692	80.003	19.992	103.796	20.043	5.824	0.521
988.500	575.965	80.004	19.992	103.795	20.037	6.246	0.554
989.000	576.186	80.002	19.992	103.794	20.043	5.853	0.526
989.500	576.417	80.003	19.994	103.794	20.038	6.214	0.473
990.000	576.690	80.003	19.994	103.794	20.039	6.124	0.478
990.501	576.958	80.003	19.994	103.795	20.039	6.110	0.523
991.000	577.244	80.003	19.994	103.796	20.039	6.142	0.548
991.500	577.445	80.004	19.995	103.795	20.042	5.861	0.520
992.000	577.720	80.002	19.994	103.797	20.037	6.301	0.481
992.500	577.971	80.002	19.994	103.799	20.040	6.077	0.501
993.000	578.238	80.003	19.994	103.799	20.036	6.371	0.522
993.500	578.491	80.003	19.993	103.799	20.040	6.024	0.519
994.000	578.739	80.003	19.993	103.799	20.037	6.283	0.511
994.500	579.002	80.002	19.993	103.798	20.042	5.906	0.506
995.000	579.256	80.002	19.994	103.798	20.046	5.610	0.514
995.500	579.516	80.002	19.994	103.797	20.042	5.881	0.515
996.000	579.772	80.001	19.994	103.797	20.044	5.777	0.515
996.500	579.974	80.002	19.992	103.797	20.043	5.786	0.487
997.000	580.288	80.002	19.994	103.796	20.044	5.724	0.487
997.500	580.540	80.002	19.994	103.796	20.044	5.735	0.541
998.000	580.765	80.002	19.994	103.796	20.042	5.877	0.522
998.501	581.042	80.001	19.994	103.796	20.041	6.000	0.490
999.000	581.312	80.001	19.993	103.796	20.041	5.983	0.524
999.500	581.566	80.001	19.994	103.797	20.044	5.761	0.536
1000.000	581.837	80.002	19.994	103.798	20.044	5.745	0.524
1000.500	582.078	80.003	19.993	103.798	20.042	5.883	0.518
1001.000	582.316	80.001	19.993	103.798	20.042	5.867	0.496
1001.500	582.597	80.002	19.993	103.798	20.036	6.334	0.499
1002.000	582.848	80.002	19.995	103.797	20.046	5.590	0.526
1002.500	583.091	80.003	19.995	103.796	20.044	5.741	0.513
1003.000	583.332	80.003	19.993	103.796	20.042	5.932	0.488
1003.500	583.613	80.003	19.994	103.796	20.041	5.977	0.503
1004.000	583.885	80.005	19.994	103.796	20.044	5.724	0.538
1004.500	584.118	80.003	19.994	103.796	20.040	6.014	0.529
1005.000	584.360	80.003	19.993	103.796	20.039	6.083	0.490
1005.500	584.606	80.004	19.995	103.795	20.042	5.881	0.481
1006.000	584.877	80.005	19.995	103.796	20.039	6.136	0.503
1006.500	585.163	80.004	19.994	103.797	20.044	5.743	0.537
1007.000	585.389	80.006	19.995	103.796	20.040	6.044	0.534
1007.500	585.672	80.006	19.995	103.797	20.044	5.775	0.510
1008.000	585.945	80.007	19.995	103.796	20.044	5.716	0.533
1008.500	586.186	80.005	19.994	103.796	20.042	5.932	0.535
1009.000	586.477	80.004	19.994	103.795	20.042	5.922	0.523
1009.500	586.729	80.007	19.993	103.795	20.041	5.953	0.537
1010.000	586.988	80.005	19.994	103.794	20.042	5.881	0.526
1010.500	587.234	80.005	19.994	103.793	20.043	5.822	0.508
1011.000	587.499	80.005	19.995	103.793	20.043	5.832	0.509
1011.500	587.745	80.005	19.993	103.793	20.043	5.851	0.511
1012.000	587.970	80.005	19.993	103.793	20.046	5.572	0.491
1012.500	588.236	80.005	19.993	103.793	20.041	5.981	0.481
1013.000	588.552	80.007	19.992	103.793	20.042	5.881	0.536
1013.500	588.793	80.005	19.994	103.792	20.042	5.873	0.570
1014.000	589.049	80.004	19.993	103.792	20.041	5.934	0.527
1014.500	589.295	80.005	19.993	103.793	20.047	5.547	0.500
1015.000	589.561	80.004	19.994	103.794	20.044	5.767	0.507
1015.500	589.813	80.003	19.993	103.794	20.046	5.610	0.514
1016.000	590.112	80.004	19.994	103.795	20.041	5.963	0.534
1016.500	590.330	80.003	19.993	103.795	20.044	5.765	0.534
1017.000	590.618	80.005	19.995	103.794	20.046	5.626	0.512
1017.500	590.877	80.004	19.995	103.794	20.047	5.559	0.527
1018.000	591.100	80.003	19.993	103.794	20.045	5.659	0.515
1018.500	591.355	80.004	19.992	103.794	20.044	5.710	0.480
1019.000	591.645	80.006	19.993	103.793	20.041	5.983	0.511
1019.500	591.852	80.004	19.994	103.793	20.042	5.881	0.521
1020.000	592.128	80.003	19.993	103.793	20.047	5.529	0.490
1020.500	592.398	80.005	19.994	103.793	20.043	5.808	0.514
1021.000	592.656	80.003	19.993	103.793	20.043	5.798	0.537
1021.500	592.946	80.004	19.993	103.793	20.046	5.594	0.538
1022.000	593.186	80.005	19.994	103.794	20.046	5.596	0.540
1022.500	593.459	80.005	19.994	103.795	20.045	5.694	0.522
1023.000	593.734	80.005	19.994	103.795	20.040	6.018	0.530
1023.500	593.996	80.004	19.993	103.795	20.044	5.730	0.543
1024.000	594.232	80.004	19.993	103.796	20.046	5.588	0.517
1024.500	594.510	80.004	19.994	103.798	20.044	5.753	0.505
1025.000	594.740	80.004	19.993	103.797	20.046	5.630	0.511
1025.500	595.017	80.005	19.993	103.796	20.044	5.751	0.508
1026.000	595.315	80.006	19.995	103.796	20.045	5.657	0.541
1026.500	595.575	80.006	19.994	103.794	20.047	5.545	0.567
1027.001	595.828	80.006	19.992	103.792	20.049	5.386	0.535
1027.501	596.048	80.006	19.994	103.792	20.048	5.457	0.493
1028.000	596.331	80.005	19.994	103.793	20.045	5.657	0.488
1028.500	596.580	80.005	19.993	103.793	20.053	5.094	0.517
1029.000	596.873	80.007	19.993	103.793	20.047	5.510	0.537
1029.500	597.104	80.006	19.993	103.794	20.046	5.582	0.533
1030.000	597.365	80.005	19.994	103.793	20.043	5.806	0.508
1030.500	597.635	80.006	19.993	103.792	20.042	5.885	0.512
1031.000	597.860	80.005	19.993	103.792	20.044	5.749	0.513
1031.500	598.147	80.006	19.993	103.792	20.046	5.584	0.503
1032.000	598.459	80.007	19.993	103.791	20.041	5.991	0.556
1032.500	598.666	80.006	19.994	103.791	20.040	6.036	0.559
1033.000	598.944	80.007	19.993	103.791	20.044	5.755	0.502
1033.500	599.169	80.006	19.993	103.791	20.043	5.794	0.494
1034.001	599.429	80.005	19.993	103.791	20.046	5.586	0.494
1034.501	599.719	80.005	19.993	103.791	20.045	5.694	0.518
1035.000	599.916	80.006	19.993	103.791	20.041	5.971	0.519
1035.500	600.264	80.007	19.994	103.791	20.041	5.977	0.516
1036.000	600.467	80.005	19.993	103.791	20.044	5.742	0.548
1036.500	600.727	80.004	19.992	103.790	20.043	5.789	0.506
1037.000	600.973	80.007	19.993	103.790	20.043	5.843	0.484
1037.501	601.226	80.004	19.995	103.790	20.047	5.559	0.503
1038.001	601.447	80.007	19.994	103.788	20.047	5.533	0.487
1038.501	601.723	80.005	19.993	103.787	20.043	5.804	0.485
1039.000	601.996	80.005	19.993	103.789	20.043	5.855	0.523
1039.500	602.243	80.004	19.993	103.789	20.044	5.716	0.535
1040.000	602.441	80.004	19.992	103.791	20.047	5.496	0.483
1040.500	602.727	80.002	19.994	103.792	20.043	5.812	0.464
1041.000	602.978	80.002	19.994	103.793	20.044	5.755	0.510
1041.501	603.251	80.003	19.993	103.793	20.050	5.325	0.531
1042.001	603.494	80.003	19.993	103.793	20.043	5.806	0.521
1042.500	603.751	80.002	19.992	103.792	20.050	5.304	0.508
