Repository: ulfsri/fsri_materials_database

# Materials and Products Database

## 01_Data

Raw data generated from each apparatus are included here in plain-text format. The data is organized first by material, next by the short name of test apparatus used, and where applicable additional filtering by test settings.

### material.json

Each material directory contains a json file of the same name as the material. This file links the data stored in the repository as well as data and graphs produced by the accompanying scripts (__02_Scripts__) to the respective landing page for the material on the front-end website.

File: 01_Data/Microfiber_Sofa_Polystyrene/MCC/Microfiber_Sofa_Polystyrene_MCC_30K_min_220301_R2.txt (part 3 of 4)
T Correction Coefficients:	0	1.024463	0
Time Shift (s):	14
*
Time (s)	Temperature (C)	N2 flow rate (cc/min)	O2 flow rate (cc/min)	Flow Rate (cc/min)	Oxygen (%)	HRR (W/g)	Heating rate (C/s)
693.500	432.755	80.011	19.992	104.065	15.177	355.879	0.518
694.000	432.974	80.011	19.994	104.048	15.241	351.132	0.543
694.500	433.234	80.011	19.993	104.029	15.311	345.988	0.501
695.000	433.520	80.010	19.992	104.012	15.377	341.039	0.512
695.500	433.747	80.011	19.993	104.006	15.447	335.887	0.530
696.000	434.024	80.010	19.994	104.011	15.517	330.710	0.509
696.500	434.296	80.012	19.994	104.040	15.591	325.285	0.527
697.000	434.560	80.010	19.993	104.094	15.663	319.931	0.542
697.500	434.794	80.011	19.993	104.147	15.739	314.346	0.517
698.000	435.073	80.011	19.993	104.198	15.810	309.038	0.506
698.500	435.345	80.013	19.992	104.228	15.885	303.498	0.532
699.000	435.616	80.011	19.993	104.241	15.959	298.033	0.547
699.500	435.920	80.011	19.993	104.233	16.030	292.772	0.559
700.000	436.196	80.011	19.994	104.229	16.104	287.320	0.577
700.500	436.443	80.011	19.992	104.207	16.182	281.583	0.552
701.000	436.696	80.011	19.993	104.190	16.254	276.274	0.512
701.500	436.977	80.010	19.993	104.163	16.327	270.895	0.517
702.000	437.202	80.011	19.994	104.147	16.402	265.342	0.520
702.500	437.500	80.010	19.993	104.128	16.474	260.016	0.514
703.000	437.740	80.011	19.993	104.117	16.548	254.512	0.530
703.500	437.981	80.011	19.993	104.106	16.627	248.738	0.510
704.000	438.236	80.011	19.993	104.101	16.696	243.639	0.488
704.500	438.527	80.011	19.993	104.098	16.771	238.087	0.521
705.000	438.780	80.011	19.994	104.096	16.840	232.965	0.545
705.500	439.044	80.011	19.994	104.094	16.916	227.391	0.530
706.000	439.344	80.011	19.993	104.092	16.987	222.092	0.541
706.500	439.551	80.010	19.994	104.091	17.060	216.736	0.536
707.000	439.839	80.009	19.994	104.090	17.129	211.584	0.501
707.500	440.105	80.010	19.994	104.087	17.197	206.568	0.524
708.000	440.387	80.010	19.994	104.084	17.268	201.327	0.550
708.500	440.654	80.011	19.994	104.079	17.338	196.207	0.549
709.000	440.895	80.010	19.994	104.073	17.407	191.121	0.529
709.500	441.122	80.009	19.994	104.067	17.475	186.062	0.488
710.000	441.410	80.009	19.995	104.061	17.540	181.255	0.491
710.500	441.695	80.009	19.995	104.062	17.603	176.584	0.544
711.000	441.984	80.010	19.995	104.063	17.667	171.893	0.574
711.500	442.236	80.009	19.994	104.063	17.729	167.288	0.557
712.000	442.481	80.010	19.995	104.063	17.791	162.748	0.519
712.500	442.744	80.011	19.994	104.063	17.850	158.362	0.502
713.000	443.007	80.011	19.995	104.059	17.912	153.746	0.517
713.500	443.254	80.010	19.994	104.054	17.971	149.429	0.518
714.000	443.528	80.012	19.994	104.049	18.027	145.278	0.515
714.500	443.785	80.010	19.994	104.048	18.086	140.937	0.526
715.000	444.073	80.010	19.994	104.048	18.139	137.039	0.538
715.500	444.346	80.010	19.996	104.046	18.191	133.179	0.553
716.000	444.598	80.011	19.994	104.045	18.244	129.305	0.543
716.500	444.841	80.011	19.993	104.042	18.298	125.296	0.510
717.000	445.107	80.010	19.994	104.033	18.351	121.431	0.502
717.500	445.420	80.012	19.994	104.026	18.400	117.815	0.544
718.000	445.629	80.010	19.994	104.020	18.445	114.481	0.550
718.500	445.934	80.012	19.993	104.018	18.494	110.863	0.518
719.000	446.179	80.011	19.993	104.017	18.540	107.493	0.532
719.500	446.434	80.013	19.993	104.014	18.587	104.025	0.525
720.000	446.668	80.012	19.995	104.008	18.633	100.609	0.494
720.500	446.913	80.012	19.994	104.000	18.678	97.292	0.484
721.000	447.193	80.012	19.995	103.992	18.716	94.457	0.502
721.500	447.428	80.011	19.994	103.987	18.757	91.453	0.520
722.000	447.690	80.011	19.994	103.983	18.791	88.905	0.506
722.500	447.979	80.010	19.993	103.982	18.833	85.843	0.524
723.000	448.262	80.013	19.994	103.981	18.864	83.534	0.562
723.500	448.506	80.011	19.994	103.975	18.901	80.855	0.549
724.000	448.798	80.013	19.994	103.966	18.933	78.500	0.532
724.500	448.998	80.011	19.995	103.963	18.965	76.074	0.514
725.000	449.233	80.010	19.994	103.962	18.997	73.753	0.463
725.500	449.484	80.012	19.993	103.960	19.028	71.462	0.461
726.000	449.786	80.011	19.993	103.962	19.056	69.360	0.520
726.500	450.036	80.011	19.993	103.964	19.086	67.150	0.552
727.000	450.267	80.011	19.993	103.960	19.116	64.978	0.516
727.500	450.541	80.010	19.993	103.952	19.142	63.046	0.493
728.000	450.805	80.009	19.994	103.947	19.168	61.097	0.521
728.500	451.063	80.009	19.994	103.944	19.192	59.339	0.530
729.000	451.368	80.009	19.994	103.941	19.216	57.570	0.543
729.500	451.571	80.009	19.993	103.941	19.241	55.741	0.536
730.000	451.864	80.008	19.993	103.941	19.266	53.920	0.502
730.500	452.120	80.008	19.994	103.937	19.282	52.750	0.523
731.000	452.377	80.010	19.994	103.931	19.306	50.950	0.531
731.500	452.625	80.009	19.993	103.927	19.324	49.607	0.508
732.000	452.864	80.009	19.994	103.925	19.345	48.092	0.496
732.500	453.154	80.008	19.994	103.921	19.364	46.647	0.508
733.000	453.412	80.008	19.993	103.917	19.381	45.397	0.539
733.500	453.669	80.010	19.994	103.917	19.400	43.996	0.532
734.000	453.947	80.009	19.993	103.913	19.417	42.746	0.525
734.500	454.181	80.009	19.995	103.907	19.435	41.416	0.523
735.000	454.488	80.008	19.993	103.905	19.448	40.468	0.527
735.500	454.760	80.009	19.994	103.904	19.462	39.471	0.560
736.000	454.982	80.008	19.994	103.901	19.477	38.333	0.536
736.500	455.260	80.009	19.993	103.896	19.487	37.621	0.497
737.000	455.529	80.009	19.995	103.892	19.503	36.435	0.524
737.500	455.763	80.007	19.995	103.885	19.517	35.410	0.525
738.000	456.034	80.007	19.995	103.878	19.527	34.668	0.504
738.500	456.247	80.008	19.994	103.873	19.538	33.840	0.494
739.000	456.513	80.008	19.993	103.871	19.553	32.793	0.482
739.500	456.767	80.007	19.994	103.868	19.562	32.066	0.500
740.000	457.034	80.008	19.994	103.867	19.573	31.289	0.521
740.500	457.267	80.008	19.994	103.866	19.586	30.362	0.510
741.000	457.578	80.008	19.995	103.865	19.598	29.465	0.522
741.500	457.808	80.008	19.995	103.863	19.606	28.819	0.543
742.000	458.085	80.008	19.994	103.859	19.613	28.312	0.524
742.500	458.309	80.009	19.995	103.856	19.622	27.677	0.504
743.000	458.600	80.009	19.994	103.849	19.628	27.216	0.508
743.500	458.884	80.008	19.995	103.842	19.639	26.458	0.545
744.000	459.131	80.007	19.995	103.838	19.648	25.746	0.553
744.500	459.404	80.009	19.995	103.834	19.654	25.313	0.526
745.000	459.606	80.008	19.995	103.829	19.661	24.824	0.497
745.500	459.862	80.008	19.996	103.828	19.667	24.381	0.466
746.000	460.113	80.008	19.995	103.827	19.673	23.955	0.483
746.500	460.373	80.009	19.995	103.826	19.680	23.422	0.510
747.000	460.655	80.007	19.994	103.825	19.687	22.904	0.526
747.500	460.909	80.008	19.994	103.826	19.693	22.431	0.539
748.000	461.173	80.008	19.994	103.826	19.701	21.852	0.527
748.500	461.437	80.009	19.995	103.825	19.707	21.455	0.523
749.000	461.692	80.007	19.996	103.823	19.713	20.966	0.523
749.500	461.966	80.009	19.996	103.821	19.717	20.716	0.524
750.000	462.187	80.007	19.995	103.820	19.725	20.124	0.512
750.500	462.431	80.008	19.994	103.819	19.727	19.973	0.480
751.000	462.698	80.006	19.995	103.819	19.737	19.246	0.488
751.500	462.974	80.007	19.995	103.821	19.738	19.110	0.527
752.000	463.182	80.008	19.995	103.819	19.744	18.709	0.514
752.500	463.470	80.007	19.994	103.818	19.751	18.161	0.490
753.000	463.716	80.008	19.994	103.819	19.757	17.749	0.515
753.500	463.989	80.008	19.994	103.817	19.758	17.646	0.526
754.000	464.225	80.009	19.995	103.818	19.763	17.292	0.514
754.500	464.491	80.008	19.995	103.818	19.770	16.821	0.506
755.000	464.738	80.008	19.993	103.821	19.774	16.491	0.508
755.500	465.005	80.008	19.994	103.821	19.777	16.245	0.513
756.000	465.275	80.007	19.994	103.823	19.781	16.005	0.526
756.500	465.512	80.008	19.994	103.823	19.783	15.836	0.522
757.000	465.744	80.008	19.994	103.827	19.792	15.158	0.488
757.500	466.031	80.009	19.994	103.826	19.793	15.083	0.494
758.000	466.273	80.008	19.992	103.826	19.794	15.017	0.524
758.500	466.486	80.008	19.993	103.827	19.800	14.608	0.492
759.000	466.748	80.009	19.993	103.827	19.803	14.383	0.465
759.500	467.030	80.008	19.994	103.827	19.810	13.864	0.510
760.000	467.288	80.009	19.993	103.827	19.809	13.886	0.542
760.500	467.508	80.008	19.993	103.828	19.812	13.687	0.509
761.000	467.777	80.008	19.994	103.828	19.819	13.170	0.483
761.500	468.042	80.010	19.993	103.828	19.820	13.071	0.511
762.000	468.289	80.010	19.994	103.827	19.824	12.805	0.523
762.500	468.542	80.009	19.993	103.827	19.828	12.533	0.506
763.000	468.763	80.009	19.994	103.826	19.831	12.289	0.487
763.500	469.034	80.009	19.994	103.826	19.833	12.132	0.483
764.000	469.301	80.009	19.994	103.828	19.835	11.981	0.514
764.500	469.498	80.007	19.994	103.830	19.839	11.725	0.501
765.000	469.831	80.009	19.993	103.830	19.846	11.182	0.498
765.500	470.036	80.008	19.993	103.830	19.847	11.109	0.534
766.000	470.321	80.009	19.993	103.831	19.849	10.964	0.514
766.500	470.588	80.007	19.993	103.830	19.853	10.704	0.521
767.000	470.835	80.009	19.993	103.828	19.855	10.491	0.533
767.500	471.076	80.008	19.994	103.828	19.858	10.286	0.501
768.000	471.333	80.009	19.993	103.828	19.862	9.990	0.493
768.500	471.555	80.009	19.993	103.827	19.862	10.035	0.489
769.000	471.858	80.008	19.994	103.828	19.867	9.616	0.502
769.500	472.102	80.009	19.994	103.828	19.868	9.559	0.536
770.000	472.361	80.010	19.994	103.829	19.870	9.420	0.525
770.500	472.584	80.009	19.995	103.834	19.878	8.832	0.493
771.000	472.850	80.011	19.993	103.835	19.880	8.679	0.486
771.500	473.114	80.009	19.994	103.836	19.885	8.287	0.510
772.000	473.365	80.010	19.995	103.837	19.886	8.224	0.522
772.500	473.598	80.010	19.994	103.837	19.889	8.043	0.499
773.000	473.885	80.011	19.993	103.832	19.892	7.769	0.502
773.500	474.148	80.010	19.994	103.830	19.896	7.509	0.535
774.000	474.387	80.011	19.994	103.828	19.897	7.467	0.526
774.500	474.647	80.009	19.993	103.827	19.899	7.314	0.500
775.000	474.907	80.010	19.994	103.828	19.902	7.094	0.510
775.500	475.153	80.011	19.993	103.828	19.904	6.897	0.513
776.000	475.385	80.009	19.994	103.828	19.904	6.911	0.492
776.500	475.629	80.011	19.993	103.828	19.906	6.782	0.477
777.000	475.902	80.010	19.993	103.827	19.910	6.476	0.497
777.500	476.164	80.010	19.992	103.826	19.910	6.455	0.526
778.000	476.385	80.009	19.994	103.829	19.911	6.423	0.510
778.500	476.648	80.010	19.994	103.830	19.917	5.948	0.484
779.000	476.923	80.010	19.993	103.835	19.919	5.849	0.511
779.500	477.178	80.011	19.994	103.835	19.920	5.773	0.534
780.000	477.420	80.011	19.993	103.834	19.920	5.732	0.514
780.500	477.673	80.011	19.994	103.832	19.924	5.458	0.496
781.000	477.898	80.011	19.993	103.834	19.923	5.556	0.486
781.500	478.199	80.011	19.994	103.831	19.925	5.365	0.502
782.000	478.454	80.011	19.994	103.832	19.926	5.335	0.541
782.500	478.671	80.011	19.993	103.833	19.925	5.351	0.514
783.000	478.933	80.011	19.993	103.833	19.927	5.218	0.475
783.500	479.183	80.011	19.994	103.830	19.931	4.896	0.496
784.000	479.411	80.010	19.994	103.827	19.929	5.077	0.495
784.500	479.663	80.011	19.994	103.826	19.929	5.099	0.479
785.000	479.961	80.010	19.993	103.825	19.931	4.956	0.515
785.500	480.216	80.010	19.994	103.823	19.930	5.039	0.552
786.000	480.463	80.011	19.993	103.823	19.931	4.898	0.528
786.500	480.721	80.009	19.994	103.823	19.936	4.578	0.503
787.000	480.972	80.009	19.995	103.824	19.937	4.461	0.507
787.500	481.230	80.009	19.995	103.825	19.935	4.657	0.509
788.000	481.528	80.009	19.997	103.825	19.936	4.542	0.533
788.500	481.771	80.013	19.998	103.831	19.934	4.737	0.549
789.000	481.954	80.013	19.999	103.838	19.934	4.735	0.484
789.500	482.239	80.010	19.997	103.841	19.938	4.419	0.447
790.000	482.516	80.009	19.996	103.840	19.937	4.483	0.515
790.500	482.731	80.011	20.000	103.840	19.938	4.407	0.527
791.000	482.965	80.011	19.995	103.835	19.937	4.514	0.471
791.500	483.233	80.009	19.996	103.828	19.938	4.403	0.475
792.000	483.506	80.011	19.995	103.825	19.938	4.407	0.521
792.500	483.731	80.009	19.994	103.825	19.938	4.433	0.520
793.000	483.996	80.011	19.995	103.825	19.937	4.463	0.494
793.500	484.249	80.011	19.993	103.825	19.937	4.475	0.504
794.000	484.446	80.011	19.995	103.825	19.937	4.496	0.484
794.500	484.764	80.011	19.992	103.824	19.937	4.481	0.483
795.000	484.967	80.010	19.994	103.825	19.936	4.572	0.518
795.500	485.249	80.010	19.993	103.825	19.938	4.379	0.503
796.000	485.498	80.010	19.994	103.825	19.937	4.463	0.508
796.500	485.762	80.011	19.993	103.825	19.938	4.407	0.522
797.000	486.042	80.010	19.993	103.825	19.936	4.532	0.528
797.500	486.280	80.011	19.993	103.825	19.938	4.443	0.531
798.000	486.556	80.010	19.993	103.825	19.937	4.518	0.516
798.500	486.805	80.010	19.994	103.825	19.940	4.270	0.520
799.000	487.042	80.012	19.994	103.825	19.939	4.342	0.506
799.500	487.298	80.010	19.993	103.826	19.940	4.290	0.489
800.000	487.548	80.011	19.993	103.826	19.937	4.512	0.499
800.500	487.870	80.011	19.994	103.826	19.940	4.286	0.539
801.000	488.093	80.011	19.994	103.826	19.940	4.292	0.559
801.500	488.339	80.011	19.993	103.826	19.935	4.612	0.507
802.000	488.567	80.011	19.993	103.826	19.941	4.208	0.471
802.500	488.833	80.011	19.993	103.826	19.938	4.445	0.484
803.000	489.055	80.011	19.993	103.826	19.939	4.361	0.491
803.500	489.341	80.011	19.994	103.827	19.938	4.451	0.498
804.000	489.607	80.010	19.993	103.828	19.933	4.747	0.530
804.500	489.837	80.012	19.993	103.828	19.935	4.669	0.524
805.000	490.105	80.011	19.994	103.827	19.935	4.605	0.497
805.500	490.367	80.011	19.994	103.827	19.938	4.411	0.514
806.000	490.616	80.011	19.993	103.827	19.938	4.411	0.520
806.500	490.870	80.010	19.993	103.826	19.937	4.516	0.507
807.000	491.119	80.009	19.994	103.826	19.938	4.449	0.503
807.500	491.337	80.010	19.994	103.825	19.937	4.489	0.485
808.000	491.604	80.009	19.994	103.825	19.938	4.407	0.477
808.500	491.883	80.008	19.993	103.825	19.938	4.394	0.516
809.000	492.077	80.007	19.993	103.825	19.936	4.574	0.509
809.500	492.390	80.008	19.993	103.825	19.941	4.168	0.490
810.000	492.667	80.008	19.993	103.825	19.940	4.248	0.548
810.500	492.906	80.006	19.993	103.826	19.940	4.246	0.553
811.000	493.182	80.007	19.994	103.826	19.940	4.289	0.516
811.500	493.377	80.008	19.994	103.826	19.938	4.403	0.493
812.000	493.708	80.008	19.995	103.825	19.939	4.351	0.498
812.500	493.922	80.008	19.994	103.826	19.940	4.304	0.536
813.000	494.184	80.008	19.994	103.828	19.939	4.377	0.511
813.500	494.455	80.007	19.994	103.828	19.940	4.270	0.505
814.000	494.678	80.008	19.993	103.829	19.938	4.443	0.513
814.500	494.995	80.009	19.995	103.828	19.935	4.655	0.517
815.000	495.176	80.008	19.995	103.828	19.940	4.242	0.519
815.500	495.462	80.008	19.995	103.828	19.934	4.691	0.483
816.000	495.602	80.007	19.994	103.834	19.942	4.117	0.446
816.500	495.958	80.007	19.994	103.833	19.941	4.181	0.461
817.000	496.196	80.009	19.993	103.833	19.938	4.397	0.545
817.500	496.468	80.008	19.994	103.829	19.936	4.538	0.552
818.000	496.653	80.008	19.994	103.824	19.942	4.105	0.484
818.500	496.899	80.008	19.993	103.817	19.938	4.395	0.444
819.000	497.208	80.008	19.993	103.817	19.939	4.334	0.493
819.500	497.482	80.007	19.995	103.818	19.941	4.175	0.569
820.000	497.715	80.008	19.994	103.827	19.943	4.057	0.545
820.500	498.004	80.008	19.994	103.835	19.936	4.586	0.514
821.000	498.135	80.009	19.994	103.839	19.936	4.546	0.471
821.500	498.478	80.007	19.994	103.839	19.932	4.850	0.447
822.000	498.798	80.009	19.994	103.839	19.930	4.999	0.569
822.500	498.949	80.008	19.993	103.833	19.930	5.017	0.567
823.000	499.212	80.009	19.994	103.830	19.934	4.717	0.442
823.500	499.505	80.008	19.993	103.827	19.941	4.167	0.485
824.000	499.884	80.009	19.994	103.827	19.936	4.536	0.614
824.500	500.026	80.010	19.993	103.827	19.940	4.272	0.597
825.000	500.324	80.008	19.993	103.827	19.941	4.183	0.481
825.500	500.486	80.009	19.994	103.827	19.939	4.375	0.451
826.000	500.765	80.009	19.993	103.827	19.938	4.397	0.451
826.500	501.113	80.009	19.993	103.826	19.941	4.211	0.534
827.000	501.264	80.009	19.993	103.826	19.938	4.381	0.562
827.500	501.532	80.008	19.994	103.825	19.937	4.501	0.458
828.000	501.731	80.009	19.993	103.825	19.942	4.135	0.443
828.500	502.099	80.007	19.993	103.824	19.940	4.260	0.517
829.000	502.374	80.008	19.993	103.824	19.941	4.205	0.605
829.500	502.609	80.008	19.994	103.824	19.937	4.526	0.576
830.000	503.001	80.008	19.995	103.824	19.939	4.312	0.569
830.500	503.049	80.008	19.995	103.828	19.938	4.383	0.534
831.000	503.296	80.009	19.995	103.829	19.935	4.610	0.368
831.500	503.572	80.009	19.994	103.830	19.935	4.670	0.409
832.000	503.867	80.008	19.995	103.830	19.939	4.340	0.547
832.500	504.223	80.009	19.995	103.829	19.940	4.270	0.611
833.000	504.220	80.008	19.995	103.825	19.941	4.199	0.502
833.500	504.694	80.008	19.994	103.824	19.938	4.421	0.412
834.000	505.165	80.008	19.994	103.824	19.940	4.296	0.708
834.500	504.676	80.008	19.995	103.823	19.940	4.236	0.463
835.000	505.536	80.007	19.994	103.823	19.940	4.234	0.176
835.500	505.478	80.009	19.994	103.823	19.940	4.244	0.587
836.000	505.337	80.008	19.995	103.823	19.941	4.212	0.302
836.500	505.574	80.009	19.995	103.823	19.941	4.214	-0.052
837.000	505.922	80.006	19.994	103.823	19.940	4.288	0.340
837.500	506.844	80.008	19.994	103.823	19.941	4.209	0.928
838.000	506.748	80.008	19.996	103.823	19.942	4.157	1.048
838.500	507.269	80.008	19.994	103.822	19.938	4.449	0.626
839.000	507.497	80.007	19.994	103.822	19.941	4.181	0.587
839.500	507.650	80.008	19.995	103.823	19.940	4.250	0.565
840.000	507.955	80.008	19.995	103.822	19.942	4.127	0.419
840.500	508.190	80.008	19.995	103.822	19.941	4.228	0.499
841.000	508.514	80.007	19.995	103.822	19.939	4.322	0.550
841.500	508.673	80.008	19.995	103.822	19.938	4.393	0.521
842.000	508.991	80.007	19.995	103.822	19.938	4.435	0.480
842.500	509.242	80.009	19.996	103.822	19.938	4.421	0.523
843.000	509.532	80.007	19.994	103.823	19.938	4.445	0.554
843.500	509.675	80.007	19.995	103.822	19.937	4.499	0.487
844.000	510.084	80.008	19.995	103.823	19.939	4.338	0.493
844.500	510.208	80.008	19.995	103.822	19.939	4.371	0.543
845.000	510.435	80.008	19.994	103.823	19.939	4.356	0.442
845.500	510.799	80.007	19.995	103.823	19.936	4.532	0.470
846.000	510.958	80.009	19.995	103.823	19.934	4.683	0.557
846.500	511.250	80.009	19.995	103.823	19.936	4.574	0.487
847.000	511.608	80.009	19.995	103.823	19.936	4.534	0.550
847.500	511.775	80.007	19.995	103.823	19.938	4.447	0.587
848.000	512.131	80.008	19.994	103.821	19.938	4.417	0.524
848.500	512.369	80.008	19.994	103.822	19.941	4.226	0.559
849.000	512.574	80.008	19.994	103.822	19.938	4.407	0.519
849.500	512.823	80.009	19.995	103.822	19.938	4.439	0.449
850.000	513.188	80.010	19.994	103.821	19.940	4.280	0.534
850.500	513.346	80.009	19.994	103.823	19.938	4.443	0.569
851.000	513.647	80.009	19.995	103.823	19.940	4.300	0.491
851.500	513.895	80.010	19.994	103.823	19.937	4.467	0.504
852.000	514.133	80.009	19.993	103.823	19.939	4.356	0.518
852.500	514.391	80.009	19.993	103.823	19.939	4.350	0.491
853.000	514.675	80.010	19.993	103.823	19.940	4.266	0.519
853.500	514.956	80.010	19.994	103.823	19.938	4.397	0.554
854.000	515.162	80.010	19.994	103.823	19.937	4.499	0.526
854.500	515.421	80.010	19.994	103.823	19.940	4.292	0.476
855.000	515.707	80.010	19.993	103.823	19.940	4.260	0.505
855.500	515.965	80.009	19.994	103.823	19.939	4.324	0.544
856.000	516.214	80.010	19.993	103.823	19.942	4.149	0.525
856.500	516.477	80.011	19.993	103.824	19.944	3.998	0.510
857.000	516.759	80.010	19.995	103.824	19.945	3.920	0.529
857.500	517.009	80.010	19.993	103.823	19.942	4.085	0.538
858.000	517.260	80.011	19.993	103.824	19.943	4.014	0.517
858.500	517.458	80.011	19.994	103.824	19.942	4.153	0.476
859.000	517.801	80.012	19.994	103.824	19.942	4.099	0.495
859.500	518.021	80.009	19.993	103.824	19.943	4.014	0.552
860.000	518.304	80.009	19.994	103.825	19.943	4.073	0.533
860.500	518.531	80.011	19.992	103.824	19.943	4.042	0.507
861.000	518.803	80.010	19.995	103.824	19.943	4.071	0.505
861.500	519.118	80.009	19.993	103.824	19.942	4.115	0.543
862.000	519.356	80.009	19.993	103.824	19.941	4.230	0.570
862.500	519.596	80.010	19.993	103.824	19.944	3.982	0.515
863.000	519.883	80.009	19.992	103.824	19.944	3.990	0.502
863.500	520.150	80.009	19.994	103.824	19.945	3.926	0.540
864.000	520.372	80.010	19.993	103.824	19.947	3.759	0.521
864.500	520.654	80.009	19.993	103.824	19.950	3.557	0.497
865.000	520.945	80.010	19.994	103.825	19.945	3.863	0.539
865.500	521.158	80.009	19.994	103.826	19.948	3.706	0.539
866.000	521.440	80.011	19.995	103.826	19.943	4.028	0.499
866.500	521.694	80.009	19.994	103.826	19.946	3.857	0.515
867.000	521.942	80.010	19.994	103.826	19.943	4.042	0.519
867.500	522.209	80.009	19.994	103.826	19.940	4.236	0.508
868.000	522.454	80.008	19.994	103.826	19.946	3.841	0.513
868.500	522.711	80.008	19.993	103.826	19.941	4.203	0.507
869.000	523.013	80.009	19.994	103.826	19.943	4.044	0.530
869.500	523.246	80.010	19.994	103.826	19.942	4.127	0.547
870.000	523.568	80.008	19.994	103.826	19.944	4.010	0.545
870.500	523.796	80.009	19.993	103.826	19.944	3.956	0.552
871.000	524.079	80.009	19.994	103.825	19.943	4.065	0.530
871.500	524.324	80.010	19.993	103.825	19.946	3.799	0.520
872.000	524.584	80.008	19.993	103.825	19.944	3.950	0.516
872.500	524.831	80.010	19.993	103.825	19.943	4.036	0.505
873.000	525.083	80.011	19.993	103.825	19.945	3.930	0.503
873.500	525.334	80.010	19.993	103.825	19.942	4.113	0.501
874.000	525.624	80.010	19.993	103.826	19.944	3.984	0.522
874.500	525.893	80.010	19.993	103.826	19.944	4.000	0.550
875.000	526.086	80.009	19.992	103.826	19.943	4.083	0.511
875.500	526.378	80.009	19.993	103.825	19.942	4.119	0.474
876.000	526.619	80.010	19.992	103.825	19.943	4.077	0.509
876.500	526.883	80.010	19.993	103.824	19.944	3.988	0.519
877.000	527.126	80.011	19.993	103.824	19.945	3.916	0.506
877.500	527.411	80.010	19.994	103.824	19.941	4.194	0.517
878.000	527.714	80.011	19.993	103.824	19.942	4.097	0.558
878.500	527.965	80.010	19.994	103.824	19.944	3.976	0.571
879.000	528.187	80.010	19.993	103.822	19.942	4.085	0.513
879.500	528.397	80.010	19.993	103.822	19.940	4.248	0.453
880.000	528.680	80.011	19.993	103.822	19.941	4.159	0.463
880.500	528.950	80.011	19.993	103.823	19.941	4.211	0.523
881.000	529.168	80.011	19.992	103.824	19.944	4.008	0.520
881.500	529.472	80.011	19.993	103.824	19.942	4.117	0.505
882.000	529.695	80.011	19.993	103.825	19.941	4.207	0.524
882.500	529.962	80.011	19.992	103.825	19.941	4.175	0.509
883.000	530.189	80.011	19.994	103.825	19.943	4.062	0.492
883.500	530.431	80.011	19.994	103.824	19.942	4.145	0.481
884.000	530.736	80.011	19.992	103.822	19.944	4.004	0.508
884.500	530.954	80.012	19.993	103.821	19.945	3.877	0.535
885.000	531.166	80.012	19.993	103.820	19.944	4.006	0.477
885.500	531.498	80.012	19.992	103.821	19.942	4.147	0.487
886.000	531.744	80.012	19.993	103.821	19.940	4.252	0.561
886.500	532.013	80.012	19.994	103.825	19.941	4.211	0.547
887.000	532.268	80.011	19.995	103.826	19.941	4.187	0.520
887.500	532.525	80.012	19.993	103.827	19.937	4.467	0.518
888.000	532.793	80.010	19.992	103.827	19.940	4.266	0.518
888.500	532.995	80.011	19.994	103.827	19.943	4.030	0.497
889.000	533.245	80.011	19.994	103.826	19.943	4.036	0.461
889.500	533.489	80.010	19.993	103.823	19.944	3.996	0.473
890.000	533.788	80.011	19.996	103.822	19.943	4.075	0.519
890.500	534.055	80.011	19.994	103.822	19.939	4.372	0.555
891.000	534.297	80.011	19.994	103.822	19.941	4.181	0.537
891.500	534.551	80.011	19.993	103.822	19.944	3.972	0.502
892.000	534.808	80.011	19.993	103.825	19.941	4.199	0.504
892.500	535.077	80.010	19.993	103.824	19.940	4.304	0.518
893.000	535.316	80.011	19.992	103.823	19.940	4.260	0.516
893.500	535.553	80.011	19.993	103.822	19.943	4.036	0.492
894.000	535.824	80.010	19.994	103.821	19.943	4.026	0.492
894.500	536.052	80.010	19.993	103.820	19.941	4.220	0.504
895.000	536.337	80.010	19.994	103.820	19.941	4.201	0.506
895.500	536.603	80.010	19.994	103.821	19.941	4.187	0.531
896.000	536.830	80.009	19.993	103.820	19.942	4.087	0.522
896.500	537.069	80.009	19.992	103.822	19.943	4.054	0.480
897.000	537.314	80.009	19.994	103.822	19.942	4.115	0.476
897.500	537.596	80.011	19.994	103.822	19.942	4.151	0.506
898.000	537.879	80.009	19.994	103.822	19.943	4.028	0.546
898.500	538.089	80.009	19.993	103.824	19.946	3.843	0.529
899.000	538.358	80.009	19.994	103.823	19.942	4.113	0.485
899.500	538.609	80.011	19.994	103.822	19.943	4.077	0.499
900.000	538.858	80.009	19.994	103.822	19.945	3.936	0.510
900.500	539.105	80.009	19.995	103.822	19.942	4.157	0.498
901.000	539.365	80.011	19.994	103.821	19.945	3.919	0.501
901.500	539.608	80.010	19.994	103.822	19.942	4.151	0.505
902.000	539.875	80.011	19.994	103.822	19.943	4.062	0.507
902.500	540.141	80.010	19.994	103.822	19.940	4.256	0.522
903.000	540.403	80.009	19.994	103.822	19.942	4.125	0.531
903.500	540.636	80.009	19.994	103.822	19.942	4.149	0.512
904.000	540.900	80.009	19.994	103.822	19.941	4.207	0.495
904.500	541.132	80.009	19.995	103.823	19.940	4.237	0.497
905.000	541.383	80.009	19.994	103.823	19.939	4.348	0.490
905.500	541.635	80.009	19.994	103.822	19.940	4.272	0.493
906.000	541.917	80.009	19.994	103.821	19.939	4.338	0.518
906.500	542.172	80.009	19.994	103.820	19.937	4.471	0.535
907.000	542.435	80.009	19.994	103.819	19.941	4.213	0.527
907.500	542.671	80.009	19.993	103.816	19.942	4.155	0.509
908.000	542.918	80.008	19.994	103.817	19.939	4.330	0.491
908.500	543.200	80.009	19.994	103.816	19.939	4.356	0.506
909.000	543.459	80.009	19.994	103.816	19.939	4.370	0.535
909.500	543.691	80.008	19.996	103.818	19.937	4.493	0.516
910.000	543.946	80.009	19.994	103.820	19.939	4.376	0.489
910.500	544.181	80.008	19.995	103.821	19.939	4.306	0.488
911.000	544.446	80.008	19.994	103.821	19.942	4.128	0.495
911.500	544.723	80.009	19.994	103.822	19.941	4.229	0.521
912.000	544.975	80.009	19.994	103.820	19.938	4.444	0.535
912.500	545.206	80.008	19.994	103.820	19.940	4.247	0.506
913.000	545.498	80.008	19.995	103.819	19.939	4.310	0.503
913.500	545.723	80.009	19.993	103.818	19.936	4.575	0.520
914.000	546.048	80.010	19.994	103.816	19.938	4.449	0.533
914.500	546.244	80.009	19.993	103.816	19.935	4.620	0.535
915.000	546.498	80.009	19.993	103.817	19.937	4.475	0.486
915.500	546.757	80.009	19.994	103.817	19.941	4.211	0.481
916.000	547.015	80.008	19.993	103.818	19.938	4.404	0.514
916.500	547.260	80.010	19.994	103.821	19.942	4.157	0.509
917.000	547.520	80.008	19.993	103.820	19.941	4.209	0.504
917.500	547.794	80.010	19.995	103.818	19.942	4.092	0.520
918.000	548.029	80.009	19.994	103.818	19.942	4.120	0.522
918.500	548.253	80.009	19.994	103.817	19.941	4.181	0.484
919.000	548.559	80.008	19.994	103.817	19.941	4.159	0.495
919.500	548.813	80.009	19.994	103.819	19.941	4.191	0.544
920.000	549.059	80.009	19.994	103.820	19.942	4.138	0.530
920.500	549.305	80.008	19.994	103.819	19.941	4.227	0.496
921.000	549.590	80.008	19.994	103.814	19.938	4.424	0.512
921.500	549.838	80.008	19.994	103.808	19.939	4.370	0.532
922.000	550.058	80.009	19.995	103.803	19.939	4.368	0.500
922.500	550.312	80.009	19.994	103.802	19.939	4.346	0.471
923.000	550.591	80.008	19.994	103.802	19.939	4.311	0.503
923.500	550.850	80.008	19.994	103.807	19.941	4.186	0.535
924.000	551.083	80.008	19.995	103.812	19.941	4.207	0.515
924.500	551.360	80.009	19.994	103.814	19.940	4.245	0.501
925.000	551.637	80.008	19.995	103.815	19.941	4.169	0.532
925.500	551.891	80.008	19.994	103.814	19.940	4.271	0.542
926.000	552.132	80.008	19.995	103.809	19.940	4.263	0.513
926.500	552.425	80.007	19.994	103.809	19.941	4.221	0.515
927.000	552.627	80.008	19.994	103.812	19.941	4.185	0.515
927.500	552.882	80.007	19.994	103.810	19.941	4.221	0.476
928.000	553.135	80.008	19.993	103.813	19.940	4.259	0.482
928.500	553.378	80.008	19.995	103.815	19.942	4.126	0.502
929.000	553.629	80.008	19.994	103.812	19.942	4.128	0.495
929.500	553.912	80.008	19.994	103.814	19.942	4.104	0.514
930.000	554.184	80.008	19.994	103.812	19.939	4.360	0.544
930.500	554.452	80.009	19.995	103.811	19.939	4.342	0.547
931.000	554.699	80.007	19.995	103.810	19.941	4.173	0.528
931.500	554.977	80.008	19.993	103.812	19.940	4.272	0.520
932.000	555.231	80.007	19.994	103.812	19.942	4.086	0.528
932.500	555.500	80.007	19.994	103.812	19.940	4.237	0.527
933.000	555.742	80.008	19.995	103.810	19.941	4.205	0.517
933.500	555.978	80.008	19.995	103.810	19.940	4.252	0.495
934.000	556.232	80.008	19.994	103.805	19.939	4.332	0.484
934.500	556.495	80.008	19.995	103.799	19.939	4.350	0.503
935.000	556.760	80.008	19.996	103.800	19.943	4.032	0.522
935.500	556.996	80.009	19.994	103.804	19.939	4.362	0.514
936.000	557.227	80.009	19.994	103.806	19.942	4.109	0.484
936.500	557.478	80.008	19.995	103.810	19.937	4.499	0.475
937.000	557.761	80.009	19.995	103.814	19.940	4.245	0.508
937.500	558.008	80.008	19.995	103.814	19.937	4.457	0.532
938.000	558.243	80.009	19.995	103.813	19.938	4.443	0.506
938.500	558.550	80.009	19.994	103.814	19.939	4.354	0.512
939.000	558.787	80.010	19.994	103.811	19.939	4.312	0.543
939.500	559.009	80.009	19.994	103.811	19.935	4.648	0.502
940.000	559.303	80.009	19.994	103.811	19.938	4.443	0.488
940.500	559.530	80.008	19.994	103.811	19.936	4.548	0.518
941.000	559.801	80.009	19.994	103.809	19.935	4.644	0.509
941.500	560.042	80.009	19.994	103.812	19.938	4.415	0.505
942.000	560.306	80.009	19.994	103.812	19.937	4.483	0.509
942.500	560.542	80.010	19.995	103.814	19.936	4.562	0.503
943.000	560.805	80.009	19.994	103.815	19.939	4.357	0.500
943.500	561.069	80.011	19.995	103.818	19.938	4.421	0.513
944.000	561.319	80.009	19.995	103.820	19.942	4.139	0.520
944.500	561.560	80.009	19.995	103.821	19.940	4.266	0.502
945.000	561.819	80.010	19.994	103.821	19.940	4.232	0.495
945.500	562.094	80.009	19.995	103.819	19.942	4.085	0.517
946.000	562.332	80.010	19.993	103.820	19.940	4.296	0.524
946.500	562.594	80.009	19.995	103.820	19.941	4.211	0.506
947.000	562.838	80.011	19.993	103.819	19.943	4.081	0.503
947.500	563.106	80.009	19.994	103.816	19.940	4.280	0.509
948.000	563.321	80.009	19.992	103.817	19.940	4.254	0.498
948.500	563.615	80.010	19.993	103.816	19.941	4.215	0.496
949.000	563.860	80.009	19.993	103.816	19.940	4.250	0.524
949.500	564.106	80.009	19.992	103.819	19.942	4.125	0.515
950.000	564.363	80.009	19.995	103.823	19.941	4.226	0.497
950.500	564.614	80.010	19.993	103.825	19.942	4.119	0.506
951.000	564.859	80.010	19.994	103.827	19.941	4.222	0.502
951.500	565.123	80.010	19.993	103.827	19.943	4.052	0.502
952.000	565.379	80.008	19.992	103.826	19.940	4.254	0.514
952.500	565.631	80.009	19.994	103.826	19.938	4.407	0.514
953.000	565.903	80.009	19.994	103.826	19.941	4.195	0.516
953.500	566.141	80.010	19.993	103.826	19.942	4.107	0.517
954.000	566.394	80.008	19.993	103.827	19.944	4.004	0.500
954.500	566.677	80.009	19.995	103.825	19.940	4.252	0.514
955.000	566.940	80.011	19.993	103.824	19.945	3.930	0.541
955.500	567.172	80.010	19.993	103.824	19.940	4.258	0.520
956.000	567.464	80.012	19.993	103.821	19.935	4.616	0.509
956.500	567.715	80.011	19.993	103.820	19.940	4.238	0.534
957.000	568.010	80.012	19.992	103.821	19.937	4.473	0.545
957.500	568.242	80.010	19.993	103.820	19.940	4.298	0.537
958.000	568.511	80.010	19.994	103.820	19.941	4.205	0.514
958.500	568.778	80.010	19.992	103.822	19.939	4.346	0.518
959.000	569.077	80.010	19.995	103.821	19.936	4.540	0.551
959.500	569.332	80.010	19.993	103.821	19.939	4.358	0.560
960.000	569.592	80.011	19.992	103.821	19.939	4.318	0.534
960.500	569.869	80.010	19.992	103.821	19.943	4.070	0.526
961.000	570.124	80.011	19.992	103.821	19.937	4.485	0.535
961.500	570.416	80.011	19.993	103.822	19.943	4.056	0.539
962.000	570.674	80.012	19.993	103.822	19.942	4.153	0.548
962.500	570.928	80.012	19.993	103.822	19.941	4.175	0.531
963.000	571.197	80.011	19.992	103.822	19.939	4.322	0.517
963.500	571.427	80.011	19.992	103.822	19.936	4.591	0.511
964.000	571.735	80.011	19.992	103.822	19.936	4.551	0.518
964.500	572.020	80.011	19.994	103.821	19.937	4.493	0.565
965.000	572.250	80.012	19.993	103.821	19.937	4.523	0.554
965.500	572.544	80.013	19.994	103.821	19.940	4.247	0.520
966.000	572.771	80.012	19.994	103.821	19.937	4.467	0.523
966.500	573.043	80.012	19.993	103.822	19.935	4.664	0.510
967.000	573.312	80.012	19.993	103.823	19.936	4.582	0.520
967.500	573.616	80.012	19.994	103.823	19.939	4.364	0.557
968.000	573.854	80.012	19.992	103.823	19.940	4.300	0.557
968.500	574.117	80.011	19.993	103.822	19.940	4.264	0.522
969.000	574.436	80.011	19.993	103.822	19.936	4.549	0.542
969.500	574.672	80.011	19.994	103.822	19.937	4.489	0.568
970.000	574.937	80.010	19.994	103.822	19.936	4.532	0.528
970.500	575.194	80.011	19.994	103.821	19.938	4.449	0.512
971.000	575.481	80.011	19.993	103.822	19.935	4.608	0.533
971.500	575.745	80.011	19.994	103.820	19.937	4.493	0.547
972.000	575.990	80.013	19.993	103.820	19.939	4.370	0.530
972.500	576.232	80.010	19.993	103.819	19.937	4.463	0.498
973.000	576.514	80.011	19.994	103.815	19.938	4.409	0.506
973.500	576.786	80.010	19.994	103.811	19.939	4.310	0.539
974.000	577.029	80.009	19.994	103.812	19.938	4.411	0.534
974.500	577.302	80.009	19.994	103.812	19.941	4.203	0.515
975.000	577.538	80.009	19.993	103.812	19.940	4.262	0.512
975.500	577.836	80.009	19.992	103.813	19.938	4.443	0.521
976.000	578.050	80.010	19.993	103.816	19.941	4.171	0.523
976.500	578.355	80.009	19.992	103.816	19.940	4.270	0.516
977.000	578.594	80.009	19.992	103.816	19.939	4.350	0.532
977.500	578.848	80.009	19.995	103.817	19.939	4.352	0.518
978.000	579.104	80.008	19.995	103.818	19.938	4.389	0.501
978.500	579.398	80.010	19.993	103.817	19.940	4.258	0.530
979.000	579.638	80.009	19.994	103.817	19.939	4.338	0.542
979.500	579.915	80.010	19.993	103.817	19.939	4.312	0.525
980.000	580.158	80.009	19.992	103.818	19.936	4.534	0.518
980.500	580.444	80.009	19.994	103.820	19.937	4.483	0.525
981.000	580.692	80.009	19.994	103.821	19.936	4.592	0.532
981.500	580.967	80.009	19.993	103.821	19.937	4.463	0.528
982.000	581.210	80.010	19.993	103.821	19.937	4.469	0.520
982.500	581.492	80.010	19.993	103.820	19.938	4.419	0.522
983.000	581.740	80.010	19.993	103.818	19.937	4.485	0.528
983.500	581.960	80.009	19.993	103.819	19.936	4.529	0.499
984.000	582.280	80.010	19.992	103.820	19.935	4.626	0.503
984.500	582.520	80.009	19.994	103.820	19.938	4.412	0.550
985.000	582.810	80.009	19.994	103.821	19.936	4.541	0.545
985.500	583.058	80.010	19.994	103.822	19.941	4.221	0.534
986.000	583.300	80.010	19.993	103.822	19.940	4.265	0.514
986.500	583.580	80.010	19.993	103.823	19.938	4.378	0.506
987.000	583.866	80.009	19.993	103.824	19.935	4.640	0.544
987.500	584.103	80.010	19.992	103.824	19.942	4.121	0.545
988.000	584.351	80.010	19.992	103.824	19.938	4.391	0.504
988.500	584.628	80.009	19.993	103.824	19.941	4.228	0.505
989.000	584.849	80.009	19.994	103.823	19.943	4.044	0.511
989.500	585.176	80.009	19.994	103.822	19.940	4.240	0.523
990.000	585.397	80.010	19.994	103.822	19.942	4.129	0.548
990.500	585.666	80.010	19.993	103.822	19.941	4.165	0.519
991.000	585.925	80.010	19.993	103.822	19.939	4.372	0.509
991.500	586.217	80.009	19.992	103.821	19.938	4.382	0.539
992.000	586.459	80.009	19.994	103.822	19.934	4.688	0.543
992.500	586.693	80.009	19.993	103.822	19.937	4.499	0.505
993.000	586.957	80.009	19.993	103.818	19.939	4.332	0.487
993.500	587.215	80.009	19.993	103.817	19.939	4.318	0.510
994.000	587.468	80.009	19.993	103.816	19.938	4.394	0.516
994.500	587.734	80.009	19.992	103.815	19.937	4.475	0.515
995.000	588.010	80.009	19.993	103.812	19.940	4.272	0.531
995.500	588.246	80.009	19.993	103.814	19.938	4.451	0.527
996.000	588.529	80.009	19.993	103.814	19.939	4.340	0.516
996.500	588.759	80.009	19.993	103.812	19.937	4.477	0.516
997.000	589.038	80.010	19.992	103.813	19.938	4.435	0.511
997.500	589.282	80.009	19.994	103.815	19.936	4.558	0.516
998.000	589.529	80.009	19.994	103.817	19.938	4.441	0.507
998.500	589.810	80.009	19.993	103.816	19.934	4.704	0.510
999.000	590.089	80.010	19.994	103.819	19.939	4.376	0.544
999.500	590.349	80.010	19.994	103.821	19.939	4.358	0.549
1000.000	590.626	80.010	19.995	103.822	19.936	4.539	0.538
1000.500	590.854	80.009	19.993	103.821	19.935	4.608	0.521
1001.000	591.101	80.009	19.993	103.820	19.935	4.658	0.490
1001.500	591.359	80.009	19.993	103.817	19.935	4.602	0.490
1002.000	591.632	80.009	19.995	103.814	19.940	4.256	0.518
1002.500	591.865	80.009	19.994	103.812	19.937	4.511	0.519
1003.000	592.128	80.008	19.994	103.811	19.936	4.560	0.501
1003.500	592.400	80.009	19.994	103.810	19.935	4.610	0.515
1004.000	592.647	80.007	19.994	103.813	19.940	4.294	0.527
1004.500	592.893	80.009	19.994	103.815	19.935	4.616	0.506
1005.000	593.174	80.008	19.994	103.817	19.936	4.539	0.510
1005.500	593.422	80.007	19.994	103.818	19.938	4.423	0.528
1006.000	593.637	80.008	19.995	103.821	19.939	4.366	0.496
1006.500	593.949	80.008	19.995	103.821	19.937	4.477	0.495
1007.000	594.162	80.009	19.994	103.822	19.935	4.608	0.526
1007.500	594.462	80.009	19.996	103.823	19.940	4.237	0.519
1008.000	594.726	80.009	19.993	103.824	19.942	4.147	0.539
1008.500	594.955	80.009	19.996	103.821	19.940	4.239	0.528
1009.000	595.201	80.009	19.995	103.818	19.939	4.370	0.484
1009.500	595.436	80.008	19.995	103.817	19.939	4.374	0.478
1010.000	595.740	80.008	19.995	103.816	19.940	4.292	0.510
1010.500	595.974	80.009	19.996	103.816	19.938	4.397	0.538
1011.000	596.225	80.008	19.994	103.820	19.939	4.334	0.511
1011.500	596.479	80.008	19.996	103.822	19.940	4.280	0.495
1012.000	596.720	80.008	19.994	103.824	19.939	4.348	0.500
1012.500	596.956	80.009	19.994	103.825	19.940	4.288	0.486
1013.000	597.254	80.008	19.994	103.824	19.939	4.362	0.506
1013.500	597.487	80.009	19.994	103.820	19.936	4.590	0.532
1014.000	597.740	80.007	19.994	103.818	19.938	4.418	0.509
1014.500	597.974	80.009	19.994	103.816	19.941	4.171	0.487
1015.000	598.236	80.009	19.995	103.816	19.937	4.513	0.492
1015.500	598.495	80.009	19.994	103.817	19.940	4.261	0.508
1016.000	598.747	80.009	19.993	103.819	19.938	4.424	0.516
1016.500	599.003	80.009	19.994	103.819	19.938	4.410	0.510
1017.000	599.277	80.010	19.994	103.816	19.936	4.589	0.519
1017.500	599.518	80.010	19.993	103.815	19.936	4.563	0.522
1018.000	599.740	80.010	19.994	103.811	19.939	4.318	0.489
1018.500	600.016	80.010	19.994	103.811	19.939	4.352	0.480
1019.000	600.233	80.010	19.994	103.813	19.939	4.364	0.495
1019.500	600.527	80.010	19.993	103.817	19.937	4.485	0.502
1020.000	600.778	80.010	19.995	103.818	19.938	4.382	0.528
1020.500	601.024	80.009	19.996	103.819	19.936	4.533	0.521
1021.000	601.289	80.011	19.994	103.820	19.939	4.320	0.504
1021.500	601.559	80.011	19.995	103.820	19.940	4.255	0.523
1022.000	601.823	80.011	19.994	103.820	19.938	4.380	0.535
1022.500	602.048	80.010	19.994	103.820	19.938	4.382	0.512
1023.000	602.313	80.012	19.993	103.822	19.938	4.404	0.489
1023.500	602.543	80.011	19.994	103.820	19.941	4.159	0.492
1024.000	602.792	80.011	19.995	103.816	19.937	4.515	0.487
1024.499	603.069	80.011	19.996	103.815	19.935	4.664	0.502
1024.999	603.338	80.012	19.994	103.814	19.937	4.511	0.536
1025.499	603.569	80.011	19.994	103.813	19.935	4.606	0.523
1026.000	603.820	80.012	19.994	103.812	19.935	4.625	0.491
1026.500	604.080	80.010	19.995	103.810	19.939	4.321	0.496
1026.999	604.316	80.010	19.994	103.810	19.938	4.404	0.503
1027.499	604.565	80.011	19.994	103.809	19.940	4.233	0.491
1027.999	604.825	80.010	19.994	103.810	19.939	4.305	0.497
1028.499	605.098	80.010	19.994	103.814	19.939	4.334	0.521
1028.999	605.326	80.009	19.995	103.819	19.939	4.342	0.517
1029.499	605.610	80.010	19.995	103.820	19.940	4.259	0.506
1029.999	605.827	80.009	19.995	103.819	19.941	4.206	0.506
1030.499	606.094	80.010	19.994	103.815	19.940	4.269	0.492
1030.999	606.333	80.008	19.996	103.813	19.937	4.510	0.495
1031.499	606.562	80.010	19.995	103.810	19.939	4.323	0.488
1031.999	606.840	80.011	19.994	103.808	19.937	4.466	0.488
1032.499	607.104	80.009	19.995	103.809	19.941	4.192	0.524
1032.999	607.327	80.010	19.995	103.811	19.940	4.241	0.514
1033.499	607.587	80.009	19.995	103.809	19.941	4.227	0.485
1033.999	607.849	80.010	19.994	103.811	19.942	4.157	0.502
1034.499	608.115	80.010	19.995	103.812	19.942	4.102	0.525
1034.999	608.360	80.010	19.994	103.811	19.940	4.251	0.520
1035.499	608.619	80.010	19.994	103.811	19.936	4.573	0.508
1035.999	608.915	80.008	19.995	103.814	19.939	4.334	0.530
1036.500	609.128	80.010	19.995	103.811	19.939	4.342	0.532
1037.000	609.404	80.009	19.995	103.806	19.938	4.406	0.499
1037.499	609.688	80.010	19.995	103.805	19.937	4.517	0.524
1038.000	609.907	80.011	19.994	103.806	19.937	4.511	0.531
1038.500	610.194	80.010	19.994	103.805	19.938	4.398	0.505
1038.999	610.381	80.010	19.995	103.805	19.935	4.616	0.490
1039.499	610.654	80.010	19.994	103.807	19.940	4.295	0.467
1039.999	610.946	80.010	19.994	103.806	19.937	4.496	0.513
1040.499	611.189	80.010	19.994	103.802	19.939	4.311	0.550
1041.000	611.453	80.013	19.994	103.797	19.939	4.311	0.521
