Repository: ulfsri/fsri_materials_database

# Materials and Products Database

## 01_Data

Raw data generated from each apparatus are included here in plain-text format. The data is organized first by material, next by the short name of test apparatus used, and where applicable additional filtering by test settings.

### material.json

Each material directory contains a json file of the same name as the material. This file links the data stored in the repository as well as data and graphs produced by the accompanying scripts (__02_Scripts__) to the respective landing page for the material on the front-end website.

File: 01_Data/Microfiber_Sofa_Polystyrene/MCC/Microfiber_Sofa_Polystyrene_MCC_30K_min_220302_R3.txt (part 3 of 4)
T Correction Coefficients:	0	1.024463	0
Time Shift (s):	14
*
Time (s)	Temperature (C)	N2 flow rate (cc/min)	O2 flow rate (cc/min)	Flow Rate (cc/min)	Oxygen (%)	HRR (W/g)	Heating rate (C/s)
694.000	430.782	80.003	19.997	103.515	13.924	439.481	0.491
694.500	431.074	80.007	19.998	103.443	13.998	433.995	0.503
695.000	431.290	80.008	19.996	103.412	14.075	428.329	0.522
695.500	431.577	80.007	19.995	103.403	14.146	423.189	0.506
696.000	431.846	80.005	19.997	103.430	14.221	417.620	0.530
696.500	432.111	80.008	19.995	103.490	14.297	412.091	0.545
697.000	432.334	80.007	19.995	103.570	14.368	406.935	0.511
697.500	432.622	80.006	19.994	103.666	14.439	401.782	0.499
698.000	432.899	80.008	19.995	103.779	14.511	396.526	0.538
698.500	433.159	80.006	19.995	103.908	14.581	391.459	0.551
699.000	433.443	80.008	19.995	104.048	14.653	386.210	0.540
699.500	433.689	80.008	19.996	104.185	14.728	380.729	0.537
700.000	433.940	80.008	19.993	104.307	14.796	375.766	0.514
700.501	434.213	80.008	19.999	104.397	14.869	370.495	0.510
701.000	434.514	80.004	19.992	104.441	14.941	365.241	0.549
701.500	434.795	80.006	19.997	104.445	15.014	359.896	0.578
702.000	435.027	80.008	19.995	104.421	15.086	354.684	0.548
702.500	435.295	80.007	19.994	104.384	15.159	349.308	0.506
703.000	435.585	80.008	19.993	104.338	15.235	343.805	0.529
703.500	435.824	80.008	19.997	104.279	15.308	338.460	0.543
704.000	436.071	80.013	19.993	104.226	15.384	332.950	0.507
704.500	436.323	80.009	19.990	104.192	15.459	327.462	0.492
705.000	436.609	80.008	19.996	104.158	15.533	322.074	0.519
705.500	436.859	80.010	19.994	104.132	15.607	316.706	0.537
706.000	437.178	80.007	19.991	104.115	15.685	311.008	0.552
706.500	437.409	80.010	19.995	104.107	15.760	305.543	0.560
707.000	437.693	80.009	19.993	104.090	15.837	299.990	0.533
707.500	437.954	80.006	19.993	104.088	15.914	294.373	0.530
708.000	438.203	80.010	19.995	104.078	15.992	288.726	0.528
708.500	438.493	80.008	19.995	104.076	16.067	283.248	0.525
709.000	438.703	80.009	19.993	104.075	16.144	277.670	0.520
709.500	438.972	80.009	19.995	104.077	16.220	272.159	0.490
710.001	439.257	80.007	19.996	104.073	16.296	266.574	0.517
710.500	439.507	80.005	19.997	104.074	16.370	261.200	0.544
711.000	439.765	80.008	19.997	104.072	16.445	255.704	0.522
711.500	440.046	80.010	19.995	104.068	16.522	250.109	0.524
712.000	440.301	80.010	19.997	104.065	16.599	244.542	0.537
712.500	440.575	80.008	19.994	104.060	16.672	239.262	0.532
713.000	440.863	80.009	19.995	104.051	16.748	233.720	0.545
713.500	441.131	80.006	19.996	104.045	16.824	228.185	0.559
714.000	441.392	80.008	19.994	104.036	16.902	222.544	0.542
714.500	441.647	80.009	19.993	104.029	16.978	217.015	0.522
715.000	441.935	80.011	19.993	104.024	17.049	211.898	0.530
715.500	442.178	80.009	19.993	104.024	17.119	206.810	0.537
716.000	442.420	80.006	19.996	104.021	17.190	201.600	0.508
716.500	442.682	80.010	19.994	104.016	17.261	196.476	0.494
717.000	442.940	80.004	19.995	104.009	17.333	191.240	0.512
717.500	443.243	80.008	19.995	104.002	17.402	186.190	0.540
718.000	443.508	80.007	19.995	103.994	17.468	181.422	0.564
718.500	443.793	80.006	19.993	103.990	17.536	176.519	0.560
719.000	444.048	80.010	19.994	103.988	17.604	171.542	0.546
719.500	444.310	80.010	19.992	103.988	17.667	166.948	0.528
720.000	444.592	80.007	19.994	103.986	17.731	162.308	0.530
720.500	444.843	80.006	19.996	103.982	17.797	157.510	0.538
721.000	445.089	80.010	19.993	103.973	17.856	153.271	0.515
721.500	445.385	80.007	19.994	103.965	17.913	149.123	0.519
722.000	445.629	80.007	19.995	103.958	17.977	144.491	0.541
722.500	445.877	80.007	19.995	103.950	18.033	140.431	0.516
723.000	446.138	80.007	19.997	103.945	18.089	136.316	0.501
723.500	446.437	80.006	19.994	103.944	18.146	132.222	0.534
724.000	446.660	80.005	19.995	103.944	18.202	128.161	0.541
724.500	446.896	80.008	19.994	103.944	18.252	124.484	0.490
725.000	447.171	80.008	19.994	103.946	18.305	120.697	0.485
725.500	447.431	80.007	19.994	103.948	18.356	116.997	0.523
726.000	447.707	80.005	19.996	103.948	18.406	113.338	0.536
726.500	447.935	80.005	19.999	103.943	18.452	110.015	0.520
727.000	448.202	80.007	19.995	103.934	18.497	106.755	0.500
727.500	448.502	80.009	19.991	103.927	18.543	103.372	0.531
728.000	448.774	80.013	19.997	103.920	18.586	100.261	0.569
728.500	449.024	80.009	19.997	103.913	18.627	97.291	0.547
729.000	449.302	80.012	19.997	103.909	18.673	93.955	0.525
729.500	449.582	80.007	20.001	103.910	18.713	91.083	0.543
730.000	449.803	80.009	19.993	103.908	18.752	88.226	0.529
730.500	450.080	80.010	19.989	103.902	18.790	85.472	0.499
731.000	450.330	80.003	19.999	103.900	18.825	82.924	0.513
731.500	450.626	80.012	19.990	103.898	18.862	80.224	0.537
732.000	450.831	80.002	19.999	103.897	18.896	77.763	0.524
732.500	451.107	80.006	19.998	103.892	18.933	75.109	0.491
733.000	451.407	80.009	19.991	103.893	18.964	72.832	0.529
733.500	451.659	80.003	20.004	103.889	18.991	70.898	0.564
734.000	451.944	80.015	19.992	103.881	19.022	68.627	0.544
734.500	452.202	80.013	19.991	103.875	19.050	66.613	0.540
735.000	452.488	80.009	19.993	103.875	19.077	64.641	0.543
735.500	452.724	80.007	19.995	103.871	19.106	62.576	0.533
736.000	452.986	80.006	19.996	103.870	19.132	60.689	0.510
736.500	453.257	80.007	19.995	103.871	19.152	59.212	0.516
737.000	453.480	80.011	19.991	103.869	19.179	57.233	0.514
737.500	453.777	80.006	19.991	103.865	19.202	55.580	0.507
738.000	454.012	80.009	19.995	103.860	19.224	54.020	0.526
738.500	454.288	80.013	19.996	103.853	19.244	52.554	0.521
739.000	454.577	80.010	19.995	103.847	19.265	50.998	0.538
739.500	454.836	80.010	19.991	103.840	19.288	49.364	0.556
740.000	455.135	80.009	19.992	103.836	19.305	48.117	0.553
740.500	455.341	80.005	19.997	103.835	19.325	46.681	0.532
741.000	455.618	80.008	19.996	103.834	19.344	45.263	0.494
741.500	455.904	80.005	19.994	103.833	19.361	44.038	0.523
742.000	456.065	80.002	19.994	103.832	19.379	42.743	0.505
742.500	456.350	80.002	19.995	103.831	19.394	41.664	0.446
743.000	456.644	80.007	19.997	103.830	19.412	40.365	0.512
743.500	456.861	80.006	19.995	103.830	19.424	39.474	0.545
744.000	457.139	80.007	19.996	103.826	19.438	38.464	0.503
744.500	457.386	80.003	19.994	103.824	19.453	37.406	0.510
745.000	457.678	80.008	19.990	103.818	19.466	36.423	0.532
745.500	457.905	80.010	19.994	103.811	19.478	35.592	0.529
746.000	458.212	80.006	19.992	103.804	19.492	34.540	0.526
746.500	458.465	80.010	19.990	103.801	19.501	33.945	0.547
747.000	458.718	80.008	19.997	103.797	19.515	32.903	0.533
747.500	458.964	80.008	19.998	103.796	19.523	32.337	0.503
748.000	459.242	80.004	19.999	103.794	19.535	31.473	0.511
748.500	459.478	80.006	19.994	103.792	19.546	30.686	0.519
749.000	459.723	80.007	19.994	103.784	19.553	30.140	0.498
749.500	459.953	80.008	19.994	103.776	19.566	29.223	0.478
750.000	460.206	80.005	19.997	103.770	19.575	28.586	0.479
750.500	460.469	80.009	19.992	103.762	19.583	28.000	0.499
751.000	460.744	80.008	19.995	103.757	19.594	27.212	0.527
751.500	460.988	80.008	19.992	103.757	19.604	26.487	0.529
752.000	461.215	80.006	19.995	103.756	19.612	25.855	0.495
752.500	461.483	80.006	19.992	103.754	19.618	25.443	0.483
753.000	461.718	80.008	19.994	103.755	19.629	24.645	0.499
753.500	462.011	80.006	19.993	103.754	19.636	24.139	0.516
754.000	462.279	80.008	19.993	103.753	19.646	23.411	0.545
754.500	462.563	80.007	19.996	103.754	19.650	23.126	0.556
755.000	462.769	80.005	19.996	103.754	19.662	22.252	0.521
755.500	463.027	80.006	19.995	103.753	19.669	21.759	0.477
756.000	463.317	80.007	19.993	103.754	19.674	21.409	0.506
756.500	463.561	80.009	19.992	103.754	19.682	20.812	0.541
757.000	463.785	80.008	19.995	103.753	19.690	20.251	0.501
757.500	464.046	80.008	19.996	103.752	19.697	19.758	0.477
758.000	464.299	80.005	19.994	103.753	19.701	19.425	0.499
758.500	464.546	80.008	19.994	103.746	19.708	18.950	0.507
759.000	464.764	80.007	19.994	103.738	19.717	18.242	0.483
759.500	465.035	80.007	19.994	103.731	19.723	17.825	0.477
760.000	465.271	80.008	19.995	103.729	19.724	17.737	0.498
760.500	465.555	80.008	19.995	103.729	19.734	17.044	0.513
761.000	465.798	80.007	19.994	103.735	19.739	16.711	0.523
761.500	466.070	80.004	19.995	103.742	19.742	16.434	0.521
762.000	466.270	80.004	20.000	103.748	19.745	16.256	0.494
762.500	466.561	80.005	19.996	103.743	19.755	15.521	0.481
763.000	466.816	80.007	19.995	103.741	19.758	15.340	0.518
763.500	467.064	80.007	19.993	103.741	19.764	14.906	0.524
764.000	467.289	80.006	19.995	103.740	19.769	14.491	0.488
764.500	467.572	80.007	19.994	103.736	19.775	14.059	0.491
765.000	467.821	80.008	19.994	103.739	19.779	13.807	0.520
765.500	468.084	80.008	19.994	103.741	19.781	13.643	0.522
766.000	468.329	80.007	19.991	103.739	19.785	13.368	0.510
766.500	468.549	80.005	19.992	103.739	19.792	12.831	0.486
767.000	468.833	80.008	19.993	103.740	19.797	12.476	0.485
767.500	469.089	80.006	19.995	103.738	19.802	12.098	0.522
768.000	469.385	80.008	19.994	103.732	19.807	11.785	0.546
768.500	469.608	80.006	19.995	103.726	19.813	11.345	0.536
769.000	469.857	80.007	19.993	103.723	19.817	10.999	0.496
769.500	470.181	80.006	19.995	103.723	19.823	10.579	0.522
770.000	470.383	80.006	19.996	103.727	19.826	10.401	0.549
770.500	470.679	80.007	19.994	103.733	19.839	9.449	0.512
771.000	470.912	80.007	19.994	103.739	19.841	9.279	0.514
771.500	471.202	80.007	19.995	103.739	19.845	9.001	0.526
772.000	471.438	80.006	19.993	103.739	19.848	8.809	0.524
772.500	471.710	80.007	19.995	103.740	19.854	8.350	0.517
773.000	471.976	80.009	19.994	103.740	19.857	8.126	0.523
773.500	472.217	80.006	19.997	103.739	19.862	7.803	0.522
774.000	472.423	80.008	19.995	103.735	19.864	7.659	0.477
774.500	472.680	80.009	19.993	103.733	19.866	7.459	0.455
775.000	472.947	80.007	19.996	103.729	19.873	6.989	0.493
775.500	473.175	80.005	19.995	103.725	19.876	6.769	0.509
776.000	473.429	80.006	19.994	103.721	19.881	6.415	0.488
776.500	473.688	80.011	19.993	103.722	19.882	6.356	0.497
777.001	473.961	80.010	19.991	103.724	19.889	5.857	0.523
777.500	474.223	80.005	19.999	103.722	19.891	5.702	0.534
778.000	474.492	80.005	19.999	103.718	19.892	5.580	0.533
778.500	474.756	80.008	19.993	103.718	19.893	5.559	0.532
779.000	474.998	80.009	19.995	103.717	19.898	5.177	0.519
779.500	475.272	80.007	19.992	103.717	19.897	5.213	0.511
780.000	475.485	80.007	19.995	103.717	19.901	4.987	0.502
780.500	475.735	80.008	19.992	103.719	19.903	4.821	0.475
781.000	476.025	80.009	19.991	103.721	19.906	4.557	0.501
781.500	476.259	80.008	19.994	103.723	19.908	4.431	0.532
782.000	476.509	80.007	19.993	103.721	19.907	4.551	0.504
782.500	476.767	80.008	19.993	103.719	19.907	4.490	0.496
783.000	477.027	80.005	19.993	103.719	19.908	4.430	0.513
783.500	477.266	80.008	19.994	103.717	19.912	4.128	0.509
784.000	477.550	80.009	19.994	103.716	19.911	4.258	0.511
784.500	477.810	80.009	19.995	103.716	19.912	4.186	0.534
785.000	478.056	80.015	19.992	103.715	19.913	4.078	0.525
785.500	478.288	80.006	19.996	103.715	19.916	3.832	0.492
786.000	478.568	80.009	19.993	103.711	19.915	3.947	0.495
786.500	478.831	80.009	19.994	103.711	19.914	4.000	0.527
787.000	479.081	80.010	19.995	103.712	19.915	3.927	0.527
787.500	479.327	80.008	19.996	103.711	19.921	3.507	0.504
788.000	479.547	80.009	19.995	103.711	19.918	3.711	0.481
788.500	479.823	80.007	19.995	103.715	19.916	3.856	0.481
789.000	480.062	80.007	19.995	103.714	19.921	3.520	0.505
789.500	480.377	80.007	19.995	103.709	19.921	3.496	0.534
790.000	480.626	80.008	19.997	103.707	19.922	3.457	0.559
790.500	480.860	80.010	19.995	103.706	19.921	3.501	0.524
791.000	481.103	80.009	19.995	103.706	19.920	3.566	0.481
791.500	481.368	80.009	19.994	103.705	19.924	3.277	0.493
792.000	481.611	80.009	19.994	103.705	19.922	3.404	0.508
792.500	481.853	80.008	19.994	103.705	19.921	3.509	0.497
793.000	482.126	80.009	19.995	103.704	19.923	3.362	0.500
793.500	482.354	80.008	19.996	103.702	19.926	3.121	0.508
794.000	482.619	80.009	19.994	103.698	19.926	3.121	0.497
794.500	482.896	80.009	19.995	103.696	19.925	3.249	0.517
795.000	483.075	80.007	19.998	103.690	19.926	3.156	0.499
795.500	483.355	80.007	19.992	103.685	19.925	3.251	0.458
796.000	483.618	80.008	19.995	103.683	19.926	3.142	0.502
796.500	483.851	80.002	19.995	103.682	19.923	3.386	0.519
797.000	484.099	80.013	19.993	103.681	19.923	3.345	0.488
797.500	484.348	80.012	19.994	103.683	19.925	3.202	0.489
798.000	484.635	80.008	19.996	103.684	19.926	3.119	0.516
798.500	484.919	80.007	19.994	103.681	19.927	3.093	0.554
799.000	485.138	80.007	19.994	103.683	19.927	3.095	0.537
799.500	485.402	80.011	19.993	103.690	19.927	3.072	0.493
800.000	485.650	80.008	19.994	103.696	19.926	3.153	0.498
800.500	485.930	80.006	19.992	103.703	19.925	3.194	0.520
801.000	486.171	80.007	19.990	103.711	19.927	3.077	0.525
801.500	486.411	80.011	19.993	103.717	19.926	3.158	0.501
802.000	486.696	80.010	19.995	103.718	19.926	3.166	0.503
802.500	486.919	80.007	19.988	103.718	19.928	3.014	0.517
803.000	487.214	80.006	19.994	103.719	19.924	3.261	0.513
803.500	487.441	80.008	19.991	103.718	19.924	3.283	0.520
804.000	487.757	80.005	19.996	103.719	19.928	3.016	0.532
804.500	487.995	80.010	19.989	103.717	19.924	3.274	0.549
805.000	488.211	80.008	19.991	103.719	19.926	3.172	0.504
805.500	488.490	80.006	19.995	103.719	19.927	3.046	0.474
806.000	488.737	80.006	19.993	103.718	19.929	2.939	0.510
806.500	489.012	80.006	19.990	103.718	19.928	2.984	0.524
807.000	489.260	80.008	19.995	103.719	19.929	2.907	0.523
807.500	489.509	80.009	19.994	103.720	19.931	2.818	0.510
808.000	489.793	80.009	19.995	103.726	19.930	2.873	0.515
808.500	490.025	80.005	19.994	103.733	19.929	2.913	0.524
809.001	490.261	80.007	19.996	103.736	19.931	2.754	0.492
809.500	490.558	80.009	19.994	103.738	19.932	2.713	0.501
810.000	490.787	80.009	19.993	103.740	19.929	2.893	0.530
810.500	491.068	80.010	19.993	103.737	19.932	2.717	0.518
811.000	491.291	80.010	19.992	103.734	19.929	2.917	0.507
811.500	491.550	80.012	19.990	103.731	19.931	2.804	0.493
812.000	491.824	80.009	19.993	103.730	19.928	3.034	0.507
812.500	492.075	80.009	19.992	103.726	19.933	2.602	0.529
813.000	492.358	80.013	19.989	103.723	19.929	2.940	0.529
813.500	492.620	80.013	19.987	103.725	19.931	2.768	0.539
814.001	492.855	80.009	19.996	103.727	19.928	3.002	0.521
814.500	493.113	80.009	19.995	103.729	19.928	2.988	0.495
815.000	493.388	80.010	19.995	103.735	19.929	2.953	0.513
815.500	493.626	80.010	19.994	103.736	19.925	3.196	0.523
816.000	493.923	80.008	19.994	103.732	19.926	3.139	0.524
816.500	494.166	80.010	19.990	103.727	19.929	2.951	0.538
817.000	494.403	80.007	19.997	103.724	19.927	3.095	0.510
817.500	494.682	80.011	19.992	103.716	19.928	3.006	0.498
818.000	494.942	80.010	19.997	103.715	19.929	2.911	0.528
818.500	495.185	80.006	19.994	103.715	19.926	3.158	0.521
819.000	495.459	80.007	19.995	103.717	19.927	3.071	0.510
819.500	495.678	80.006	19.994	103.718	19.924	3.299	0.505
820.000	495.996	80.007	19.997	103.722	19.927	3.091	0.515
820.500	496.218	80.011	19.993	103.722	19.928	2.994	0.538
821.000	496.490	80.008	19.994	103.722	19.926	3.170	0.517
821.500	496.747	80.003	19.996	103.721	19.927	3.057	0.512
822.000	497.027	80.010	19.991	103.722	19.926	3.113	0.533
822.500	497.273	80.008	19.995	103.722	19.927	3.071	0.531
823.000	497.515	80.007	19.994	103.722	19.928	3.002	0.507
823.500	497.808	80.007	19.994	103.723	19.933	2.635	0.512
824.000	498.027	80.006	19.992	103.723	19.927	3.075	0.524
824.501	498.267	80.006	19.994	103.723	19.926	3.128	0.486
825.000	498.533	80.014	19.992	103.722	19.926	3.154	0.482
825.500	498.754	80.004	19.997	103.727	19.928	2.972	0.496
826.000	499.063	80.010	19.989	103.729	19.929	2.925	0.508
826.500	499.272	80.011	19.995	103.735	19.929	2.921	0.524
827.000	499.541	80.007	19.996	103.736	19.931	2.760	0.498
827.500	499.798	80.005	19.997	103.735	19.931	2.802	0.502
828.000	500.045	80.010	19.993	103.731	19.925	3.215	0.515
828.500	500.290	80.009	19.997	103.729	19.927	3.055	0.498
829.000	500.565	80.005	19.996	103.726	19.930	2.877	0.506
829.500	500.792	80.004	19.994	103.721	19.927	3.043	0.511
830.000	501.071	80.004	19.994	103.724	19.930	2.820	0.504
830.500	501.320	80.008	19.993	103.725	19.926	3.111	0.517
831.000	501.554	80.009	19.993	103.727	19.931	2.800	0.505
831.500	501.814	80.008	19.993	103.726	19.931	2.763	0.488
832.000	502.056	80.004	20.000	103.729	19.931	2.747	0.498
832.500	502.310	80.008	19.996	103.727	19.933	2.666	0.499
833.000	502.562	80.009	19.993	103.724	19.930	2.830	0.501
833.500	502.816	80.006	19.992	103.721	19.934	2.590	0.506
834.000	503.081	80.008	19.993	103.721	19.932	2.729	0.512
834.500	503.351	80.007	19.993	103.718	19.931	2.780	0.527
835.000	503.572	80.006	19.990	103.718	19.930	2.873	0.513
835.500	503.837	80.007	19.991	103.719	19.928	2.964	0.489
836.000	504.107	80.007	19.993	103.722	19.929	2.933	0.511
836.500	504.347	80.009	19.993	103.719	19.931	2.747	0.523
837.000	504.573	80.006	19.997	103.718	19.929	2.923	0.488
837.500	504.873	80.010	19.994	103.717	19.930	2.878	0.496
838.000	505.104	80.008	19.995	103.717	19.927	3.058	0.529
838.500	505.366	80.007	19.993	103.714	19.930	2.869	0.512
839.000	505.593	80.007	19.992	103.714	19.930	2.879	0.491
839.500	505.870	80.006	19.994	103.715	19.931	2.800	0.496
840.000	506.105	80.008	19.994	103.717	19.931	2.808	0.508
840.500	506.388	80.005	19.996	103.718	19.929	2.897	0.515
841.001	506.639	80.007	19.994	103.723	19.928	2.988	0.526
841.500	506.879	80.007	19.996	103.727	19.932	2.727	0.513
842.000	507.104	80.008	19.996	103.733	19.931	2.796	0.478
842.500	507.379	80.008	19.993	103.737	19.931	2.794	0.483
843.000	507.612	80.008	19.994	103.737	19.931	2.798	0.504
843.500	507.869	80.006	19.994	103.733	19.928	2.968	0.499
844.000	508.121	80.008	19.994	103.730	19.930	2.844	0.499
844.500	508.371	80.009	19.993	103.723	19.927	3.065	0.505
845.000	508.629	80.004	19.996	103.719	19.928	3.034	0.505
845.500	508.903	80.006	19.996	103.718	19.929	2.949	0.520
846.000	509.174	80.008	19.995	103.718	19.933	2.663	0.538
846.500	509.427	80.008	19.993	103.722	19.930	2.824	0.535
847.000	509.661	80.007	19.995	103.729	19.927	3.101	0.505
847.500	509.942	80.013	19.992	103.731	19.932	2.739	0.501
848.000	510.163	80.010	19.994	103.735	19.930	2.836	0.508
848.500	510.422	80.007	19.993	103.737	19.928	2.988	0.491
849.000	510.663	80.005	19.994	103.732	19.928	2.966	0.490
849.500	510.946	80.008	19.995	103.726	19.931	2.759	0.512
850.000	511.141	80.006	19.995	103.726	19.932	2.713	0.501
850.500	511.418	80.006	19.996	103.725	19.931	2.798	0.475
851.000	511.659	80.006	19.996	103.722	19.928	3.028	0.495
851.500	511.900	80.007	19.995	103.724	19.931	2.762	0.500
852.000	512.105	80.006	19.996	103.723	19.931	2.758	0.464
852.500	512.409	80.007	19.994	103.720	19.929	2.944	0.478
853.000	512.662	80.008	19.992	103.718	19.932	2.713	0.533
853.500	512.875	80.004	19.996	103.719	19.933	2.639	0.511
854.000	513.157	80.006	19.994	103.719	19.934	2.562	0.480
854.500	513.367	80.004	19.995	103.726	19.930	2.871	0.494
855.000	513.661	80.008	19.995	103.730	19.928	3.027	0.498
855.500	513.918	80.007	19.996	103.731	19.929	2.962	0.528
856.000	514.154	80.006	19.995	103.730	19.932	2.711	0.522
856.500	514.407	80.007	19.995	103.728	19.932	2.675	0.491
857.000	514.682	80.009	19.994	103.722	19.930	2.865	0.508
857.500	514.938	79.999	19.997	103.717	19.930	2.863	0.530
858.000	515.188	80.010	19.994	103.717	19.928	2.964	0.519
858.500	515.436	80.008	19.994	103.724	19.931	2.796	0.502
859.000	515.667	80.006	19.993	103.729	19.930	2.861	0.488
859.500	515.944	80.007	19.994	103.729	19.927	3.107	0.493
860.000	516.172	80.010	19.993	103.729	19.930	2.873	0.507
860.500	516.436	80.007	19.994	103.731	19.930	2.834	0.498
861.000	516.683	80.006	19.993	103.724	19.928	3.020	0.501
861.500	516.932	80.006	19.994	103.720	19.927	3.065	0.503
862.000	517.151	80.009	19.994	103.720	19.929	2.942	0.482
862.500	517.447	80.008	19.996	103.721	19.930	2.837	0.492
863.000	517.664	80.006	19.994	103.720	19.931	2.814	0.514
863.500	517.901	80.008	19.996	103.719	19.928	2.986	0.484
864.000	518.194	80.007	19.993	103.718	19.933	2.672	0.492
864.500	518.461	80.007	19.994	103.718	19.933	2.624	0.545
865.000	518.681	80.007	19.997	103.716	19.930	2.870	0.524
865.500	518.923	80.006	19.993	103.715	19.928	3.033	0.475
866.000	519.181	80.006	19.998	103.715	19.933	2.621	0.481
866.500	519.406	80.009	19.995	103.715	19.931	2.793	0.491
867.000	519.698	80.008	19.994	103.715	19.932	2.699	0.500
867.500	519.906	80.009	19.993	103.715	19.930	2.844	0.508
868.000	520.203	80.008	19.992	103.716	19.933	2.661	0.502
868.500	520.374	80.009	19.994	103.717	19.933	2.654	0.487
869.000	520.687	80.009	19.992	103.719	19.930	2.871	0.476
869.500	520.949	80.005	19.996	103.719	19.931	2.786	0.529
870.000	521.131	80.011	19.991	103.720	19.931	2.788	0.510
870.500	521.448	80.014	19.990	103.723	19.932	2.728	0.471
871.000	521.638	80.002	19.996	103.723	19.929	2.898	0.503
871.500	521.920	80.006	19.993	103.722	19.929	2.901	0.490
872.000	522.148	80.008	19.994	103.722	19.932	2.689	0.492
872.500	522.369	80.006	19.995	103.722	19.932	2.697	0.479
873.000	522.677	80.008	19.993	103.719	19.933	2.628	0.488
873.501	522.937	80.006	19.988	103.719	19.932	2.719	0.548
874.000	523.161	80.008	19.990	103.726	19.933	2.643	0.526
874.500	523.416	80.008	19.999	103.735	19.930	2.857	0.482
875.000	523.686	80.007	19.992	103.742	19.930	2.840	0.502
875.500	523.997	80.007	19.991	103.752	19.931	2.818	0.553
876.000	524.191	80.004	19.995	103.752	19.929	2.893	0.543
876.500	524.459	80.007	19.993	103.721	19.932	2.711	0.484
877.000	524.707	80.007	19.994	103.696	19.935	2.507	0.489
877.500	524.963	80.004	20.000	103.678	19.932	2.729	0.510
878.000	525.278	80.013	19.990	103.662	19.932	2.695	0.537
878.500	525.498	80.007	19.993	103.664	19.933	2.608	0.553
879.000	525.728	80.006	19.996	103.707	19.932	2.685	0.492
879.500	526.029	80.007	19.992	103.752	19.929	2.913	0.490
880.000	526.256	80.008	19.993	103.781	19.929	2.913	0.529
880.500	526.491	80.004	19.996	103.795	19.931	2.748	0.495
881.000	526.781	80.010	19.994	103.797	19.930	2.838	0.494
881.500	527.074	80.006	19.997	103.782	19.931	2.804	0.554
882.000	527.293	80.008	19.996	103.757	19.932	2.705	0.547
882.500	527.562	80.008	19.994	103.740	19.930	2.820	0.500
883.000	527.809	80.012	19.994	103.730	19.929	2.897	0.502
883.500	528.112	80.011	19.996	103.725	19.931	2.816	0.533
884.000	528.335	80.006	19.994	103.722	19.932	2.693	0.538
884.500	528.615	80.006	19.993	103.720	19.932	2.699	0.515
885.000	528.867	80.007	19.988	103.722	19.934	2.576	0.518
885.500	529.126	80.008	19.994	103.723	19.932	2.683	0.521
886.000	529.422	80.007	19.993	103.723	19.928	3.008	0.532
886.500	529.643	80.005	19.994	103.727	19.932	2.740	0.536
887.000	529.910	80.005	19.998	103.722	19.932	2.718	0.502
887.500	530.189	80.009	19.992	103.719	19.927	3.045	0.517
888.000	530.478	80.009	19.993	103.720	19.928	2.964	0.557
888.500	530.703	80.008	19.988	103.722	19.928	2.974	0.541
889.000	531.001	80.008	19.993	103.723	19.930	2.822	0.518
889.500	531.233	80.010	19.993	103.725	19.928	2.976	0.527
890.000	531.522	80.008	19.993	103.730	19.928	3.026	0.525
890.500	531.800	80.009	19.990	103.729	19.930	2.883	0.544
891.000	532.058	80.012	19.993	103.728	19.930	2.871	0.552
891.500	532.311	80.008	19.996	103.725	19.931	2.753	0.524
892.000	532.578	80.009	19.995	103.724	19.930	2.852	0.516
892.500	532.844	80.012	19.995	103.722	19.927	3.069	0.527
893.000	533.090	80.004	20.002	103.724	19.930	2.867	0.523
893.500	533.369	80.009	19.995	103.721	19.930	2.863	0.518
894.000	533.613	80.007	19.999	103.721	19.932	2.695	0.524
894.500	533.875	80.011	19.995	103.719	19.931	2.776	0.514
895.000	534.171	80.008	19.994	103.717	19.930	2.871	0.532
895.500	534.439	80.009	19.994	103.714	19.932	2.742	0.561
896.000	534.688	80.011	19.994	103.715	19.929	2.940	0.541
896.500	534.951	80.009	19.994	103.712	19.930	2.875	0.515
897.000	535.240	80.009	19.995	103.714	19.931	2.786	0.532
897.500	535.481	80.010	19.993	103.713	19.930	2.887	0.541
898.000	535.799	80.010	19.994	103.714	19.932	2.727	0.545
898.500	536.013	80.009	19.993	103.714	19.933	2.608	0.546
899.000	536.297	80.010	19.994	103.714	19.932	2.745	0.515
899.500	536.579	80.008	19.997	103.714	19.931	2.768	0.532
900.000	536.830	80.009	19.994	103.718	19.929	2.933	0.549
900.500	537.104	80.007	19.993	103.717	19.930	2.824	0.529
901.000	537.355	80.008	19.995	103.723	19.935	2.513	0.525
901.500	537.578	80.006	19.993	103.725	19.929	2.905	0.500
902.000	537.865	80.007	19.993	103.725	19.932	2.683	0.492
902.500	538.115	80.010	19.994	103.729	19.930	2.835	0.524
903.000	538.382	80.008	19.996	103.737	19.934	2.580	0.527
903.500	538.668	80.007	19.996	103.733	19.930	2.883	0.535
904.000	538.873	80.009	19.994	103.730	19.930	2.849	0.522
904.500	539.170	80.009	19.994	103.730	19.932	2.683	0.497
905.000	539.429	80.007	19.995	103.723	19.935	2.495	0.529
905.500	539.748	80.006	19.996	103.717	19.933	2.602	0.567
906.000	539.963	80.007	19.995	103.717	19.930	2.830	0.556
906.500	540.173	80.006	19.997	103.720	19.944	1.841	0.479
907.000	540.532	80.008	19.995	103.720	19.944	1.867	0.497
907.500	540.777	80.005	19.995	103.720	19.942	2.018	0.587
908.000	541.056	80.006	19.995	103.720	19.924	3.263	0.564
908.500	541.237	80.006	19.996	103.723	19.923	3.382	0.492
909.000	541.502	80.006	19.995	103.725	19.926	3.156	0.453
909.500	541.838	80.008	19.993	103.726	19.938	2.261	0.524
910.000	542.090	80.005	19.996	103.732	19.925	3.251	0.595
910.500	542.235	80.006	19.995	103.733	19.939	2.208	0.493
911.000	542.602	80.007	19.994	103.728	19.932	2.675	0.454
911.500	542.805	80.008	19.995	103.723	19.933	2.667	0.541
912.000	543.094	80.006	19.996	103.725	19.934	2.544	0.531
912.500	543.488	80.006	19.995	103.723	19.933	2.641	0.587
913.000	543.616	80.007	19.995	103.720	19.936	2.416	0.602
913.500	543.854	80.007	19.995	103.720	19.938	2.271	0.444
914.000	544.164	80.007	19.995	103.720	19.936	2.394	0.457
914.500	544.317	80.007	19.996	103.719	19.940	2.144	0.506
915.000	544.824	80.007	19.996	103.720	19.937	2.362	0.562
915.500	544.816	80.007	19.996	103.721	19.939	2.231	0.579
916.000	545.147	80.007	19.995	103.721	19.937	2.368	0.411
916.500	545.500	80.006	19.995	103.721	19.932	2.675	0.503
917.000	545.749	80.007	19.995	103.719	19.935	2.524	0.643
917.500	545.767	80.006	19.997	103.714	19.934	2.534	0.435
918.000	546.184	80.006	19.994	103.714	19.935	2.524	0.351
918.500	546.468	80.007	19.995	103.714	19.933	2.623	0.568
919.000	546.715	80.006	19.995	103.714	19.937	2.352	0.616
919.500	547.147	80.008	19.995	103.715	19.935	2.479	0.605
920.000	547.206	80.009	19.996	103.715	19.936	2.427	0.585
920.500	548.027	80.007	19.996	103.716	19.940	2.152	0.685
921.000	548.169	80.008	19.997	103.715	19.937	2.324	0.921
921.500	547.931	80.008	19.994	103.717	19.938	2.273	0.434
922.000	547.658	80.007	19.993	103.717	19.939	2.200	-0.303
922.500	548.478	80.007	19.996	103.719	19.936	2.388	0.018
923.000	548.309	80.006	19.995	103.720	19.932	2.701	0.599
923.500	549.006	80.006	19.995	103.722	19.937	2.374	0.590
924.000	548.995	80.007	19.994	103.720	19.936	2.449	0.607
924.500	549.667	80.006	19.995	103.722	19.936	2.441	0.674
925.000	549.642	80.007	19.996	103.719	19.934	2.572	0.654
925.500	550.070	80.008	19.995	103.718	19.936	2.424	0.525
926.000	550.380	80.007	19.995	103.716	19.935	2.509	0.571
926.500	550.669	80.005	19.995	103.716	19.936	2.447	0.669
927.000	550.903	80.006	19.995	103.715	19.935	2.459	0.561
927.500	551.140	80.007	19.993	103.714	19.937	2.321	0.497
928.000	551.358	80.008	19.995	103.714	19.937	2.341	0.463
928.500	551.803	80.007	19.993	103.714	19.935	2.521	0.559
929.000	551.839	80.007	19.994	103.714	19.936	2.445	0.572
929.500	552.319	80.007	19.994	103.714	19.937	2.336	0.499
930.000	552.472	80.007	19.994	103.715	19.938	2.263	0.574
930.500	552.610	80.007	19.993	103.715	19.936	2.384	0.462
931.000	552.934	80.006	19.996	103.716	19.936	2.418	0.377
931.500	553.271	80.006	19.994	103.715	19.936	2.449	0.562
932.000	553.322	80.007	19.994	103.715	19.933	2.669	0.525
932.500	553.709	80.007	19.994	103.715	19.940	2.162	0.412
933.000	554.070	80.008	19.994	103.716	19.937	2.313	0.593
933.500	554.246	80.004	19.996	103.716	19.938	2.309	0.643
934.000	554.500	80.007	19.992	103.716	19.936	2.394	0.484
934.500	554.766	80.006	19.996	103.718	19.938	2.277	0.475
935.000	555.111	80.007	19.997	103.718	19.939	2.231	0.565
935.500	555.321	80.006	19.996	103.720	19.937	2.319	0.583
936.000	555.549	80.006	19.996	103.720	19.939	2.180	0.497
936.500	555.811	80.007	19.995	103.721	19.937	2.382	0.464
937.000	556.011	80.005	19.994	103.724	19.939	2.210	0.476
937.500	556.287	80.007	19.994	103.725	19.938	2.311	0.469
938.000	556.577	80.008	19.995	103.726	19.941	2.093	0.521
938.500	556.837	80.007	19.993	103.727	19.940	2.134	0.558
939.000	556.991	80.004	19.997	103.728	19.940	2.113	0.482
939.500	557.298	80.006	19.999	103.723	19.941	2.085	0.438
940.000	557.571	80.007	19.991	103.721	19.939	2.174	0.521
940.500	557.858	80.007	19.993	103.719	19.939	2.168	0.570
941.000	558.110	80.007	19.994	103.718	19.935	2.457	0.549
941.500	558.408	80.007	19.994	103.718	19.936	2.435	0.544
942.000	558.629	80.005	19.993	103.718	19.937	2.372	0.535
942.500	558.891	80.005	19.994	103.720	19.937	2.362	0.501
943.000	559.149	80.005	19.996	103.720	19.936	2.410	0.501
943.501	559.427	80.006	19.993	103.719	19.938	2.265	0.527
944.001	559.652	80.007	19.995	103.719	19.936	2.437	0.519
944.500	559.966	80.005	20.001	103.719	19.937	2.372	0.521
945.000	560.149	80.008	19.993	103.717	19.935	2.512	0.518
945.500	560.407	80.008	19.994	103.715	19.938	2.251	0.469
946.000	560.702	80.007	19.995	103.716	19.936	2.443	0.497
946.500	560.963	80.007	19.994	103.715	19.937	2.348	0.555
947.000	561.209	80.009	19.995	103.713	19.936	2.416	0.532
947.501	561.459	80.014	19.994	103.714	19.938	2.255	0.501
948.001	561.700	80.009	19.997	103.714	19.937	2.366	0.494
948.501	562.045	80.009	19.994	103.712	19.936	2.439	0.539
949.000	562.241	80.008	19.994	103.713	19.939	2.220	0.564
949.500	562.483	80.006	19.994	103.713	19.937	2.348	0.490
950.000	562.771	80.007	19.994	103.713	19.939	2.222	0.483
950.500	562.947	80.009	19.995	103.713	19.938	2.305	0.497
951.000	563.284	80.011	19.993	103.714	19.940	2.109	0.489
951.500	563.503	80.010	19.993	103.713	19.942	2.000	0.535
952.000	563.742	80.010	19.994	103.714	19.939	2.216	0.506
952.500	564.027	80.008	19.994	103.713	19.939	2.198	0.491
953.000	564.278	80.008	19.995	103.716	19.936	2.410	0.530
953.500	564.536	80.007	19.995	103.717	19.940	2.113	0.522
954.000	564.744	80.003	19.997	103.717	19.940	2.111	0.488
954.500	565.012	80.006	19.996	103.713	19.937	2.319	0.471
955.000	565.266	80.007	19.997	103.712	19.938	2.249	0.499
955.500	565.514	80.007	19.996	103.708	19.937	2.313	0.512
956.000	565.757	80.007	19.995	103.708	19.940	2.097	0.496
956.500	566.061	80.008	19.993	103.708	19.941	2.079	0.519
957.000	566.303	80.007	19.994	103.713	19.938	2.307	0.547
957.500	566.541	80.008	19.994	103.714	19.943	1.925	0.513
958.000	566.827	80.008	19.993	103.715	19.944	1.841	0.502
958.500	567.005	80.008	19.993	103.715	19.939	2.216	0.494
959.000	567.297	80.008	19.994	103.715	19.938	2.285	0.467
959.500	567.539	80.006	19.992	103.713	19.937	2.382	0.502
960.000	567.802	80.009	19.992	103.715	19.938	2.249	0.519
960.500	568.076	80.005	19.994	103.717	19.939	2.202	0.521
961.000	568.264	80.012	19.995	103.719	19.938	2.259	0.499
961.500	568.575	80.007	19.996	103.719	19.939	2.231	0.480
962.000	568.829	80.011	19.994	103.718	19.937	2.313	0.532
962.500	569.104	80.011	19.994	103.716	19.940	2.117	0.547
963.000	569.337	80.010	19.993	103.716	19.940	2.158	0.518
963.500	569.590	80.008	19.994	103.715	19.939	2.223	0.497
964.000	569.896	80.008	19.982	103.717	19.941	2.027	0.523
964.500	570.118	80.007	19.997	103.720	19.937	2.330	0.544
965.000	570.387	80.015	19.988	103.719	19.940	2.105	0.509
965.500	570.644	80.015	19.993	103.719	19.941	2.055	0.509
966.000	570.876	80.010	19.993	103.719	19.938	2.287	0.508
966.500	571.148	80.006	19.995	103.720	19.940	2.162	0.496
967.000	571.408	80.008	19.988	103.717	19.939	2.184	0.518
967.500	571.677	80.011	19.987	103.719	19.938	2.247	0.531
968.000	571.913	80.012	19.994	103.719	19.937	2.372	0.517
968.500	572.152	80.012	19.992	103.718	19.938	2.243	0.490
969.000	572.434	80.011	19.991	103.716	19.939	2.206	0.498
969.500	572.699	80.008	19.995	103.718	19.934	2.530	0.534
970.000	572.967	80.010	19.993	103.719	19.934	2.578	0.540
970.500	573.186	80.011	19.989	103.717	19.935	2.497	0.510
971.000	573.492	80.007	19.993	103.718	19.936	2.455	0.506
971.500	573.756	80.010	19.993	103.717	19.937	2.370	0.548
972.000	574.059	80.010	19.994	103.716	19.936	2.427	0.568
972.500	574.258	80.010	19.992	103.715	19.937	2.346	0.534
973.000	574.491	80.008	19.995	103.715	19.938	2.255	0.467
973.500	574.753	80.007	19.996	103.714	19.938	2.271	0.463
974.000	575.026	80.009	19.993	103.714	19.938	2.271	0.514
974.500	575.316	80.009	19.995	103.713	19.936	2.430	0.549
975.000	575.542	80.008	19.995	103.712	19.938	2.251	0.540
975.500	575.792	80.009	19.993	103.711	19.938	2.293	0.496
976.000	576.061	80.009	19.994	103.711	19.936	2.410	0.498
976.500	576.343	80.010	19.992	103.711	19.939	2.200	0.535
977.000	576.596	80.008	19.994	103.714	19.937	2.313	0.542
977.500	576.824	80.009	19.994	103.717	19.934	2.586	0.508
978.000	577.094	80.008	19.994	103.718	19.936	2.429	0.489
978.500	577.344	80.009	19.993	103.718	19.937	2.362	0.509
979.000	577.604	80.007	19.995	103.718	19.937	2.340	0.515
979.500	577.869	80.008	19.994	103.716	19.935	2.528	0.518
980.000	578.098	80.007	19.994	103.717	19.935	2.528	0.510
980.500	578.381	80.008	19.996	103.718	19.936	2.433	0.503
981.000	578.650	80.008	19.995	103.718	19.940	2.142	0.532
981.500	578.869	80.007	19.996	103.718	19.939	2.200	0.520
982.000	579.123	80.006	19.996	103.718	19.939	2.172	0.481
982.500	579.335	80.006	19.992	103.715	19.941	2.044	0.469
983.000	579.610	80.007	19.998	103.715	19.939	2.194	0.476
983.500	579.865	80.004	19.996	103.715	19.937	2.378	0.508
984.000	580.108	80.007	19.996	103.715	19.937	2.325	0.515
984.500	580.385	80.008	19.997	103.716	19.937	2.374	0.510
985.000	580.616	80.007	19.995	103.717	19.937	2.358	0.514
985.500	580.867	80.007	19.995	103.718	19.938	2.243	0.495
986.000	581.125	80.007	19.996	103.719	19.940	2.097	0.496
986.500	581.387	80.008	19.994	103.719	19.935	2.505	0.514
987.000	581.683	80.008	19.994	103.718	19.938	2.287	0.538
987.500	581.928	80.005	19.997	103.719	19.937	2.350	0.550
988.000	582.187	80.007	19.994	103.717	19.937	2.344	0.523
988.500	582.380	80.006	19.994	103.717	19.934	2.562	0.478
989.000	582.694	80.007	19.994	103.717	19.940	2.140	0.479
989.500	582.869	80.005	19.995	103.717	19.937	2.323	0.498
990.000	583.173	80.006	19.995	103.717	19.936	2.400	0.484
990.500	583.448	80.005	19.997	103.717	19.939	2.212	0.529
991.000	583.690	80.006	19.995	103.717	19.935	2.497	0.548
991.501	583.932	80.006	19.995	103.716	19.938	2.289	0.500
992.000	584.193	80.007	19.995	103.718	19.937	2.378	0.494
992.500	584.407	80.007	19.996	103.723	19.937	2.321	0.489
993.000	584.674	80.007	19.995	103.724	19.937	2.323	0.477
993.500	584.963	80.006	19.995	103.724	19.942	2.018	0.519
994.000	585.173	80.005	19.998	103.723	19.938	2.283	0.528
994.500	585.450	80.006	19.998	103.722	19.938	2.293	0.493
995.000	585.712	80.008	19.997	103.721	19.937	2.360	0.513
995.500	585.978	80.005	19.996	103.721	19.936	2.384	0.534
996.000	586.226	80.007	19.997	103.721	19.934	2.554	0.521
996.500	586.551	80.006	19.996	103.721	19.937	2.344	0.543
997.000	586.758	80.008	19.995	103.721	19.938	2.297	0.552
997.500	586.948	80.005	19.997	103.716	19.936	2.441	0.464
998.000	587.245	80.007	19.996	103.712	19.935	2.457	0.442
998.500	587.479	80.006	19.996	103.709	19.936	2.392	0.510
999.000	587.729	80.006	19.994	103.708	19.937	2.364	0.507
999.500	587.974	80.007	19.993	103.707	19.937	2.348	0.489
1000.000	588.227	80.006	19.994	103.709	19.936	2.441	0.496
1000.500	588.519	80.007	19.993	103.714	19.935	2.528	0.522
1001.000	588.765	80.007	19.995	103.719	19.934	2.538	0.542
1001.500	588.991	80.006	19.996	103.721	19.936	2.414	0.505
1002.000	589.278	80.005	19.997	103.726	19.936	2.431	0.492
1002.500	589.524	80.011	19.992	103.725	19.936	2.419	0.523
1003.000	589.757	80.004	19.997	103.725	19.939	2.214	0.506
1003.500	590.010	80.006	19.995	103.723	19.933	2.629	0.482
1004.000	590.251	80.009	19.996	103.721	19.936	2.421	0.490
1004.500	590.535	80.005	19.994	103.717	19.937	2.328	0.509
1005.000	590.719	80.006	19.996	103.717	19.938	2.285	0.496
1005.500	591.035	80.006	19.997	103.715	19.937	2.362	0.484
1006.000	591.283	80.005	19.997	103.716	19.937	2.340	0.532
1006.500	591.512	80.004	19.994	103.716	19.935	2.518	0.520
1007.000	591.778	80.005	19.997	103.716	19.934	2.546	0.486
1007.500	592.038	80.007	19.995	103.716	19.934	2.582	0.511
1008.000	592.281	80.007	19.995	103.717	19.937	2.312	0.515
1008.500	592.540	80.006	19.996	103.717	19.934	2.550	0.502
1009.000	592.807	80.007	19.995	103.717	19.938	2.273	0.514
1009.500	593.044	80.005	19.996	103.716	19.935	2.459	0.515
1010.000	593.299	80.007	19.996	103.715	19.936	2.384	0.498
1010.500	593.531	80.006	19.994	103.714	19.935	2.525	0.489
1011.000	593.818	80.007	19.995	103.712	19.936	2.455	0.503
1011.500	594.027	80.005	19.995	103.712	19.939	2.198	0.508
1012.000	594.307	80.005	19.997	103.711	19.938	2.289	0.493
1012.500	594.561	80.006	19.998	103.712	19.934	2.576	0.512
1013.000	594.845	80.005	19.996	103.712	19.936	2.424	0.536
1013.500	595.087	80.007	19.998	103.712	19.937	2.378	0.532
1014.000	595.351	80.005	19.997	103.712	19.937	2.315	0.516
1014.500	595.596	80.010	19.993	103.712	19.934	2.566	0.508
1015.000	595.827	80.006	19.994	103.712	19.933	2.653	0.493
1015.500	596.106	80.007	19.996	103.712	19.935	2.528	0.493
1016.000	596.383	80.006	19.995	103.712	19.935	2.526	0.533
1016.500	596.624	80.006	19.996	103.712	19.937	2.356	0.537
1017.000	596.857	80.005	19.996	103.710	19.935	2.463	0.496
1017.500	597.116	80.005	19.996	103.708	19.935	2.505	0.483
1018.000	597.385	80.006	19.993	103.708	19.936	2.384	0.510
1018.500	597.661	80.006	19.995	103.709	19.934	2.580	0.537
1019.000	597.868	80.007	19.995	103.709	19.935	2.522	0.514
1019.500	598.140	80.009	19.994	103.712	19.935	2.463	0.481
1020.000	598.399	80.006	19.995	103.714	19.938	2.279	0.505
1020.500	598.669	80.006	19.994	103.716	19.936	2.417	0.530
1021.000	598.871	80.008	19.995	103.718	19.942	1.976	0.500
1021.500	599.181	80.006	19.995	103.721	19.939	2.172	0.492
1022.000	599.419	80.006	19.993	103.720	19.937	2.352	0.530
1022.500	599.655	80.007	19.994	103.720	19.937	2.344	0.511
1023.000	599.926	80.007	19.994	103.721	19.938	2.297	0.491
1023.500	600.191	80.006	19.994	103.718	19.941	2.081	0.521
1024.000	600.403	80.007	19.995	103.716	19.943	1.938	0.506
1024.500	600.687	80.008	19.995	103.716	19.941	2.065	0.487
1025.000	600.867	80.009	19.996	103.716	19.942	2.012	0.480
1025.500	601.215	80.009	19.993	103.714	19.937	2.326	0.496
1026.000	601.418	80.006	19.995	103.714	19.938	2.277	0.539
1026.500	601.689	80.008	19.995	103.714	19.939	2.231	0.512
1027.000	601.933	80.008	19.996	103.715	19.939	2.200	0.495
1027.500	602.190	80.005	19.998	103.714	19.941	2.065	0.508
1028.000	602.418	80.009	19.995	103.715	19.937	2.321	0.493
1028.500	602.653	80.008	19.994	103.714	19.939	2.176	0.474
1029.000	602.930	80.009	19.995	103.714	19.940	2.158	0.488
1029.500	603.183	80.007	19.995	103.709	19.939	2.206	0.521
1030.001	603.445	80.009	19.995	103.708	19.939	2.184	0.523
1030.501	603.688	80.008	19.995	103.708	19.939	2.225	0.510
1031.001	603.959	80.008	19.996	103.709	19.940	2.162	0.509
1031.501	604.160	80.007	19.995	103.710	19.937	2.372	0.493
1032.000	604.477	80.008	19.994	103.716	19.938	2.287	0.495
1032.500	604.688	80.010	19.995	103.717	19.938	2.311	0.524
1033.000	604.939	80.009	19.995	103.717	19.941	2.073	0.495
1033.500	605.186	80.007	19.994	103.715	19.935	2.481	0.480
1034.000	605.457	80.011	19.992	103.714	19.934	2.544	0.507
1034.500	605.686	80.009	19.994	103.712	19.934	2.580	0.509
1035.000	605.999	80.009	19.995	103.713	19.936	2.400	0.522
1035.500	606.233	80.008	19.993	103.713	19.940	2.152	0.545
1036.000	606.487	80.007	19.994	103.713	19.935	2.465	0.517
1036.500	606.738	80.006	19.995	103.714	19.935	2.457	0.496
1037.000	606.990	80.008	19.995	103.714	19.936	2.388	0.504
1037.501	607.214	80.007	19.993	103.714	19.938	2.297	0.490
1038.001	607.550	80.009	19.994	103.714	19.939	2.220	0.518
1038.500	607.748	80.007	19.994	103.714	19.934	2.584	0.547
1039.000	608.026	80.007	19.994	103.713	19.934	2.568	0.505
1039.500	608.257	80.006	19.995	103.713	19.937	2.317	0.492
1040.000	608.470	80.006	19.995	103.713	19.937	2.338	0.476
1040.500	608.740	80.007	19.995	103.713	19.937	2.358	0.464
1041.000	609.031	80.006	19.994	103.715	19.937	2.374	0.522
1041.501	609.266	80.007	19.995	103.714	19.935	2.467	0.544
