Repository: ulfsri/fsri_materials_database

# Materials and Products Database

## 01_Data

Raw data generated from each apparatus are included here in plain-text format. The data is organized first by material, next by the short name of test apparatus used, and where applicable additional filtering by test settings.

### material.json

Each material directory contains a json file of the same name as the material. This file links the data stored in the repository as well as data and graphs produced by the accompanying scripts (__02_Scripts__) to the respective landing page for the material on the front-end website.

File: 01_Data/Nylon/Cone/Nylon_Cone_HF50Scalar_220225_R1.csv
LABORATORY,FSRI 
TEST IDENT,Nylon_HF50_1
OPERATOR,Dow
MATERIAL,Nylon
ORIENTATION,Horizontal
HEAT FLUX,50
SURF AREA,0.009999999776482582
C FACTOR,0.038569219410419464
SPEC HOLDER DIFF,303.739990234375
SPECIMEN MASS,36.400001525878906
SCAN TIME,0.25
O2 DELAY TIME,11
CO DELAY TIME,11
CO2 DELAY TIME,8
FLOW FACTOR,1
SCAN COUNT,1520
TIME TO IGN,67.25
END OF TEST SCAN,1040
END OF TEST TIME,260
TEST STATUS,1
PRE TEST CMT,Dimensions: 99.55 x 99.80 x 3.00 mm; 60 mm spacing 
POST TEST CMT,Minor spilled out of foil pan into lower drip tray.

File: 01_Data/Nylon/Cone/Nylon_Cone_HF50Scalar_220225_R2.csv
LABORATORY,FSRI 
TEST IDENT,Nylon_HF50_2
OPERATOR,Dow
MATERIAL,Nylon
ORIENTATION,Horizontal
HEAT FLUX,50
SURF AREA,0.009999999776482582
C FACTOR,0.038569219410419464
SPEC HOLDER DIFF,304.53997802734375
SPECIMEN MASS,36.599998474121094
SCAN TIME,0.25
O2 DELAY TIME,11
CO DELAY TIME,11
CO2 DELAY TIME,8
FLOW FACTOR,1
SCAN COUNT,1631
TIME TO IGN,69.75
END OF TEST SCAN,1151
END OF TEST TIME,287.75
TEST STATUS,1
PRE TEST CMT,Dimensions: 99.89 x 99.87 x 2.99 mm; 60 mm spacing
POST TEST CMT,Minor spill out of foil pan into lower drip tray.

File: 01_Data/Nylon/Cone/Nylon_Cone_HF50Scan_220225_R1.csv (part 1 of 8)
Names,Time,Stack TC,Smoke TC,Exh Press,Smoke Comp,Smoke Meas,CO Meter,CO2 Meter,O2 Meter,Sample Mass,Ext Coeff,Start Test,Flame Verif
Chan Gain,,500,500,1,1,1,1,1,1,1,1,1.0,1.0
Offset,,0,0,0.13609161972999573,0,0,0,0,0,0,0,0.0,0.0
Gain,,1,1,25.01099967956543,15.421852111816406,15.15283203125,1,1,1,1.0008864402770996,1.0211255550384521,1.0,1.0
Units,sec,C,C,Pa,%,%,%,%,%,g,/m,,
Baseline,,34.10432815551758,36.04764938354492,155.32289123535156,115.65678405761719,111.53423309326172,-0.009776206687092781,0.04085584729909897,21.009050369262695,-0.012761295773088932,0.3251551389694214,,
1,0,29.05480194091797,29.853498458862305,158.17315673828125,115.70671844482422,111.37710571289062,-0.009533127769827843,0.04160277172923088,21.008121490478516,907.2134399414062,0.34160134196281433,0.0,0.0
2,0.25,29.492923736572266,30.44927978515625,155.51544189453125,115.71048736572266,111.39791870117188,-0.00952180102467537,0.04164232313632965,21.00809669494629,907.2334594726562,0.34021979570388794,0.0,0.0
3,0.5,28.942419052124023,30.002845764160156,155.12310791015625,115.70860290527344,111.78173065185547,-0.009511607699096203,0.041677918285131454,21.008075714111328,907.2435302734375,0.30926501750946045,0.0,0.0
4,0.75,28.935062408447266,29.918581008911133,156.03981018066406,115.70059967041016,111.64208221435547,-0.009502433240413666,0.04173906892538071,21.008056640625,907.1434326171875,0.31984350085258484,0.0,0.0
5,1,29.190135955810547,30.935762405395508,158.6288299560547,115.70906829833984,111.77340698242188,-0.009494176134467125,0.04179410636425018,21.008039474487305,907.1834716796875,0.309968501329422,0.0,0.0
6,1.25,29.331010818481445,30.292037963867188,155.39102172851562,115.72601318359375,111.69710540771484,-0.009486745111644268,0.04184364154934883,21.008024215698242,907.1334228515625,0.31739717721939087,0.0,0.0
7,1.5,29.19181251525879,30.10335922241211,153.87362670898438,115.71613311767578,111.92415618896484,-0.009480057284235954,0.041888222098350525,21.008010864257812,907.1134033203125,0.29844269156455994,0.0,0.0
8,1.75,29.754121780395508,30.21876335144043,154.47662353515625,115.70860290527344,111.6850814819336,-0.009474038146436214,0.04193562641739845,21.007997512817383,907.1033935546875,0.31701377034187317,0.0,0.0
9,2,28.866390228271484,29.887374877929688,153.36376953125,115.7010726928711,112.28069305419922,-0.009468620643019676,0.04197828844189644,21.007986068725586,907.0433349609375,0.268788605928421,0.0,0.0
10,2.25,29.253257751464844,29.96752166748047,151.22735595703125,115.7147216796875,111.28693389892578,-0.009467666037380695,0.042016685009002686,21.007976531982422,907.0633544921875,0.3494761884212494,0.0,0.0
11,2.5,29.32674789428711,30.12507438659668,159.3692169189453,115.7010726928711,111.23236846923828,-0.009466806426644325,0.04205124080181122,21.007966995239258,907.0533447265625,0.3528120815753937,0.0,0.0
12,2.75,28.966381072998047,30.250457763671875,153.92477416992188,115.69683837890625,111.15560150146484,-0.00946603249758482,0.042075060307979584,21.007959365844727,907.0032958984375,0.35866862535476685,0.0,0.0
13,3,28.794828414916992,30.062580108642578,157.7083282470703,115.69589233398438,111.67491149902344,-0.009465336799621582,0.04209649935364723,21.007951736450195,907.0232543945312,0.31684473156929016,0.0,0.0
14,3.25,28.917572021484375,30.559337615966797,153.92172241210938,115.69354248046875,112.11976623535156,-0.009467978030443192,0.042115792632102966,21.007944107055664,906.9732666015625,0.28105321526527405,0.0,0.0
15,3.5,29.124813079833984,29.812023162841797,154.1598663330078,115.68789672851562,111.66473388671875,-0.00947035476565361,0.0421331562101841,21.007938385009766,906.9232177734375,0.31704261898994446,0.0,0.0
16,3.75,29.22903823852539,30.37459945678711,156.15353393554688,115.68460083007812,111.637451171875,-0.009472494013607502,0.042148783802986145,21.007932662963867,907.0032958984375,0.31897592544555664,0.0,0.0
17,4,29.40420150756836,30.194902420043945,157.77015686035156,115.70719146728516,112.04947662353516,-0.009474419057369232,0.04215557128190994,21.00792694091797,907.0032958984375,0.2877272665500641,0.0,0.0
18,4.25,29.209720611572266,30.329776763916016,151.63723754882812,115.68506622314453,110.98589324951172,-0.009476152248680592,0.04216168075799942,21.007923126220703,906.9832763671875,0.3714429438114166,0.0,0.0
19,4.5,29.288928985595703,30.608600616455078,154.84603881835938,115.68789672851562,111.60231018066406,-0.009477712213993073,0.04216717928647995,21.007919311523438,907.0032958984375,0.3220512270927429,0.0,0.0
20,4.75,28.902755737304688,30.28011131286621,154.6552276611328,115.67377471923828,111.46080780029297,-0.009485650807619095,0.04217212647199631,21.007915496826172,907.0533447265625,0.3323213756084442,0.0,0.0
21,5,29.378759384155273,30.09284019470215,158.44564819335938,115.69306945800781,112.6728286743164,-0.00949279498308897,0.042154744267463684,21.007911682128906,907.0433349609375,0.23694080114364624,0.0,0.0
22,5.25,29.010000228881836,30.43830108642578,155.26431274414062,115.67753601074219,112.54150390625,-0.009499224834144115,0.042139098048210144,21.00790786743164,907.0433349609375,0.24618396162986755,0.0,0.0
23,5.5,29.28005027770996,30.7844295501709,159.13259887695312,115.67471313476562,112.4152603149414,-0.009505012072622776,0.04212501645088196,21.007905960083008,907.0833740234375,0.2560194730758667,0.0,0.0
24,5.75,28.860214233398438,30.767717361450195,158.4342041015625,115.66859436035156,111.75074768066406,-0.009510220028460026,0.04209050536155701,21.007904052734375,907.1134033203125,0.3086501955986023,0.0,0.0
25,6,29.38178253173828,30.750991821289062,158.7471466064453,115.68412780761719,111.37109375,-0.009523369371891022,0.04205944761633873,21.007902145385742,907.0733642578125,0.34033599495887756,0.0,0.0
26,6.25,29.002511978149414,30.447349548339844,154.92466735839844,115.67471313476562,112.28392791748047,-0.00953520368784666,0.04203149303793907,21.00790023803711,907.0232543945312,0.2664899528026581,0.0,0.0
27,6.5,29.153139114379883,30.095867156982422,153.36148071289062,115.66954040527344,111.74982452392578,-0.009545854292809963,0.04200633615255356,21.007898330688477,907.0133056640625,0.3087977468967438,0.0,0.0
28,6.75,29.324201583862305,30.523649215698242,156.38938903808594,115.67377471923828,111.42890167236328,-0.009555439464747906,0.04198369383811951,21.007896423339844,907.0333251953125,0.3348860442638397,0.0,0.0
29,7,29.47214126586914,30.53932762145996,152.0158233642578,115.6794204711914,109.8737564086914,-0.009564066305756569,0.0419924296438694,21.00789451599121,907.0433349609375,0.46121466159820557,0.0,0.0
30,7.25,29.11681365966797,30.588420867919922,152.75009155273438,115.67141723632812,111.29618072509766,-0.009571830742061138,0.042000290006399155,21.007892608642578,907.0633544921875,0.3453788459300995,0.0,0.0
31,7.5,29.583065032958984,30.804821014404297,156.05506896972656,115.66436004638672,110.81757354736328,-0.009580778889358044,0.042007364332675934,21.007890701293945,907.0733642578125,0.38343384861946106,0.0,0.0
32,7.75,29.21147346496582,30.322376251220703,158.59371948242188,115.6690673828125,111.72254180908203,-0.009588832035660744,0.042013734579086304,21.00773811340332,907.0133056640625,0.31094834208488464,0.0,0.0
33,8,29.613319396972656,30.816904067993164,159.3661651611328,115.67659759521484,111.66889953613281,-0.009596080519258976,0.04201946780085564,21.007600784301758,906.9932861328125,0.31583356857299805,0.0,0.0
34,8.25,29.495285034179688,31.119653701782227,159.7279510498047,115.67377471923828,112.4850845336914,-0.009602603502571583,0.042024627327919006,21.007476806640625,906.9932861328125,0.2503851056098938,0.0,0.0
35,8.5,29.400897979736328,30.62138557434082,158.5006103515625,115.66153717041016,112.33016967773438,-0.009608474560081959,0.04207253456115723,21.007366180419922,907.0032958984375,0.2617810070514679,0.0,0.0
36,8.75,29.54148292541504,30.84741973876953,156.3222198486328,115.6794204711914,111.84185028076172,-0.009613758884370327,0.042115651071071625,21.007266998291016,906.9632568359375,0.3021899163722992,0.0,0.0
37,9,29.27924346923828,30.746034622192383,150.99073791503906,115.66812896728516,111.5301742553711,-0.009618514217436314,0.0421544574201107,21.007177352905273,906.9332275390625,0.3263116478919983,0.0,0.0
38,9.25,29.193933486938477,30.848695755004883,156.8519287109375,115.66389465332031,111.24578094482422,-0.009622794575989246,0.04218938201665878,21.007097244262695,906.9632568359375,0.34885385632514954,0.0,0.0
39,9.5,30.113996505737305,31.061918258666992,158.38381958007812,115.6794204711914,111.30681610107422,-0.009628606960177422,0.042220816016197205,21.00702476501465,906.9832763671875,0.34514254331588745,0.0,0.0
40,9.75,29.610071182250977,31.045072555541992,155.7757110595703,115.66812896728516,111.7012710571289,-0.009633838199079037,0.042249105870723724,21.006959915161133,907.0032958984375,0.3125808537006378,0.0,0.0
41,10,29.307079315185547,31.045629501342773,161.84298706054688,115.67377471923828,111.76600646972656,-0.009638546034693718,0.04230368882417679,21.006900787353516,906.9532470703125,0.30782899260520935,0.0,0.0
42,10.25,29.112102508544922,31.21577262878418,155.49559020996094,115.65918731689453,111.3470458984375,-0.009642783552408218,0.042352814227342606,21.006847381591797,906.9432373046875,0.3403390645980835,0.0,0.0
43,10.5,29.5797176361084,30.58519172668457,157.2877655029297,115.6690673828125,111.90196228027344,-0.009651824831962585,0.04239702597260475,21.006799697875977,906.9432373046875,0.2965752184391022,0.0,0.0
44,10.75,29.348495483398438,30.599014282226562,158.19529724121094,115.6620101928711,112.12855529785156,-0.009659961797297001,0.04243681579828262,21.006755828857422,906.9232177734375,0.27790892124176025,0.0,0.0
45,11,29.46144676208496,31.148906707763672,155.4505615234375,115.66389465332031,112.68901824951172,-0.009667284786701202,0.0425163134932518,21.006717681884766,906.9031982421875,0.2333950400352478,0.0,0.0
46,11.25,29.137121200561523,30.775291442871094,156.7191162109375,115.66294860839844,112.82450866699219,-0.009673875756561756,0.04258786141872406,21.006683349609375,906.9232177734375,0.22255873680114746,0.0,0.0
47,11.5,29.769777297973633,31.253847122192383,157.325927734375,115.65165710449219,111.76508331298828,-0.009679807350039482,0.04265225678682327,21.006650924682617,906.8631591796875,0.30619049072265625,0.0,0.0
48,11.75,30.175447463989258,31.30498695373535,158.96620178222656,115.66483306884766,111.7470474243164,-0.009685145691037178,0.042710211127996445,21.006622314453125,906.8331909179688,0.30865639448165894,0.0,0.0
49,12,29.795442581176758,31.025957107543945,155.57725524902344,115.66342163085938,111.31607055664062,-0.009696485474705696,0.04276236891746521,21.0065975189209,906.9332275390625,0.34315937757492065,0.0,0.0
50,12.25,30.05471420288086,30.684192657470703,156.6527099609375,115.65965270996094,111.29895782470703,-0.009706691838800907,0.0428384393453598,21.006574630737305,906.9132080078125,0.34424450993537903,0.0,0.0
51,12.5,29.390918731689453,31.423471450805664,153.59121704101562,115.6502456665039,111.32161712646484,-0.00971587747335434,0.042906902730464935,21.006553649902344,906.9132080078125,0.34169280529022217,0.0,0.0
52,12.75,29.83991813659668,31.23553466796875,153.3477325439453,115.65165710449219,111.50334930419922,-0.009724143892526627,0.042968519032001495,21.006534576416016,906.8831787109375,0.3271908760070801,0.0,0.0
53,13,29.71571922302246,31.147296905517578,155.4948272705078,115.66012573242188,111.39976501464844,-0.009734198451042175,0.0430239737033844,21.00651741027832,906.9232177734375,0.3361717164516449,0.0,0.0
54,13.25,29.652454376220703,31.07833480834961,154.5124969482422,115.64929962158203,111.24809265136719,-0.00974324718117714,0.04306660592556,21.006502151489258,906.8231811523438,0.3475371301174164,0.0,0.0
55,13.5,30.092145919799805,30.721586227416992,156.75880432128906,115.64647674560547,111.69757080078125,-0.009751390665769577,0.04310497269034386,21.006488800048828,906.9432373046875,0.3112010359764099,0.0,0.0
56,13.75,29.553611755371094,30.962968826293945,156.21994018554688,115.64224243164062,112.23768615722656,-0.0097587201744318,0.0431395024061203,21.00647735595703,906.8531494140625,0.26766422390937805,0.0,0.0
57,14,29.55021858215332,31.574888229370117,156.46266174316406,115.65071105957031,111.65178680419922,-0.009769891388714314,0.04317057877779007,21.006465911865234,906.8531494140625,0.31520166993141174,0.0,0.0
58,14.25,29.6699161529541,31.44107437133789,155.25286865234375,115.64647674560547,110.91144561767578,-0.009779945015907288,0.04319854825735092,21.00645637512207,906.9132080078125,0.3744644522666931,0.0,0.0
59,14.5,29.42241859436035,30.973066329956055,158.2128448486328,115.62812042236328,111.35444641113281,-0.009788993746042252,0.04323100298643112,21.006446838378906,906.8731689453125,0.3373379111289978,0.0,0.0
60,14.75,29.988557815551758,31.169300079345703,155.61695861816406,115.62529754638672,111.28462219238281,-0.00979713723063469,0.04326020926237106,21.006439208984375,906.9432373046875,0.34273701906204224,0.0,0.0
61,15,29.911989212036133,31.471113204956055,154.7964324951172,115.64600372314453,111.73502349853516,-0.009812961332499981,0.04328649491071701,21.006431579589844,907.0433349609375,0.308161199092865,0.0,0.0
62,15.25,30.183988571166992,31.008604049682617,155.71923828125,115.64176940917969,111.13294219970703,-0.009827203117311,0.04331015422940254,21.006425857543945,907.0633544921875,0.3562297821044922,0.0,0.0
63,15.5,30.28671646118164,31.353099822998047,153.73165893554688,115.62247467041016,110.95953369140625,-0.009840020909905434,0.04333144798874855,21.006420135498047,907.0333251953125,0.36872273683547974,0.0,0.0
64,15.75,30.2730770111084,31.48932647705078,154.87123107910156,115.62906646728516,111.646240234375,-0.009851556271314621,0.043343331664800644,21.00641441345215,907.0133056640625,0.3139697313308716,0.0,0.0
65,16,29.896366119384766,31.871225357055664,158.4464111328125,115.63565063476562,112.01016998291016,-0.009861938655376434,0.04335402697324753,21.006410598754883,907.0232543945312,0.28533002734184265,0.0,0.0
66,16.25,30.214664459228516,31.995532989501953,155.31240844726562,115.61776733398438,111.4959487915039,-0.009871282614767551,0.043363653123378754,21.006406784057617,907.0032958984375,0.3251604735851288,0.0,0.0
67,16.5,30.109235763549805,31.471506118774414,157.2434844970703,115.62153625488281,111.25456237792969,-0.009888840839266777,0.04337231442332268,21.00640296936035,906.9632568359375,0.3448651432991028,0.0,0.0
68,16.75,30.13791275024414,31.684829711914062,155.95431518554688,115.61212158203125,111.340576171875,-0.009904643520712852,0.04332185536623001,21.006399154663086,907.0232543945312,0.33721351623535156,0.0,0.0
69,17,29.8940372467041,31.507102966308594,158.3273468017578,115.64083099365234,111.91167449951172,-0.009918865747749805,0.04327644407749176,21.00639533996582,907.0733642578125,0.2936110198497772,0.0,0.0
70,17.25,29.770883560180664,31.37224578857422,156.06040954589844,115.60223388671875,111.8885498046875,-0.00993166584521532,0.043235573917627335,21.006393432617188,906.9432373046875,0.2924722135066986,0.0,0.0
71,17.5,29.806440353393555,31.08209991455078,156.15582275390625,115.61447143554688,111.52369689941406,-0.009941878728568554,0.04319879040122032,21.006391525268555,906.9132080078125,0.3226764500141144,0.0,0.0
72,17.75,30.554088592529297,31.756834030151367,154.94068908691406,115.60082244873047,111.64439392089844,-0.009951070882380009,0.0431511215865612,21.006389617919922,906.9732666015625,0.3119301497936249,0.0,0.0
73,18,30.073801040649414,31.647619247436523,153.55076599121094,115.60741424560547,111.55606842041016,-0.009959343820810318,0.043108221143484116,21.00638771057129,906.9632568359375,0.3195292353630066,0.0,0.0
74,18.25,30.042856216430664,31.16938018798828,154.85597229003906,115.60552978515625,111.82520294189453,-0.009966788813471794,0.04306960850954056,21.006385803222656,906.9132080078125,0.2978002727031708,0.0,0.0
75,18.5,30.09487533569336,31.718029022216797,158.4082489013672,115.5909423828125,111.84369659423828,-0.009973489679396152,0.043034859001636505,21.006383895874023,906.9432373046875,0.2951888144016266,0.0,0.0
76,18.75,30.46441650390625,31.50946617126465,154.6758270263672,115.5838851928711,111.75305938720703,-0.009963836520910263,0.04299630597233772,21.00638198852539,906.9332275390625,0.3019029200077057,0.0,0.0
77,19,30.5847225189209,30.906095504760742,156.50311279296875,115.61541748046875,112.52716827392578,-0.00995514914393425,0.04296160861849785,21.006380081176758,906.9232177734375,0.24251402914524078,0.0,0.0
78,19.25,29.669416427612305,31.748004913330078,157.00611877441406,115.58341217041016,112.16878509521484,-0.009947330690920353,0.04293037950992584,21.006378173828125,906.8731689453125,0.2686072587966919,0.0,0.0
79,19.5,30.05251121520996,31.759723663330078,150.8556365966797,115.57494354248047,111.30496978759766,-0.009940293617546558,0.042902275919914246,21.006376266479492,906.8531494140625,0.33719804883003235,0.0,0.0
80,19.75,30.19424819946289,31.62828254699707,155.459716796875,115.58106231689453,111.23005676269531,-0.009933960624039173,0.04287698119878769,21.006376266479492,906.8231811523438,0.3437029719352722,0.0,0.0
81,20,30.31768035888672,31.22020149230957,160.31796264648438,115.59988403320312,112.01803588867188,-0.009912577457726002,0.042832374572753906,21.006376266479492,906.8031005859375,0.281929612159729,0.0,0.0
82,20.25,29.878576278686523,31.692665100097656,159.1127471923828,115.5805892944336,111.42427825927734,-0.009893332608044147,0.04279222711920738,21.006607055664062,906.8831787109375,0.32803913950920105,0.0,0.0
83,20.5,29.78075408935547,31.701778411865234,155.8512725830078,115.56835174560547,111.31976318359375,-0.009876011870801449,0.0427560955286026,21.00681495666504,906.8331909179688,0.3354959785938263,0.0,0.0
84,20.75,30.631345748901367,31.647785186767578,154.6582794189453,115.56600189208984,110.54057312011719,-0.009860423393547535,0.042723577469587326,21.007001876831055,906.7531127929688,0.3982312083244324,0.0,0.0
85,21,30.100120544433594,31.790794372558594,158.2670440673828,115.58811950683594,111.79005432128906,-0.009846393950283527,0.04269431158900261,21.007169723510742,906.7230224609375,0.2992668151855469,0.0,0.0
86,21.25,30.404438018798828,31.62354278564453,158.5357208251953,115.57540893554688,111.29155731201172,-0.009825925342738628,0.04261701554059982,21.007322311401367,906.8031005859375,0.3383137285709381,0.0,0.0
87,21.5,30.523271560668945,31.556344985961914,152.69589233398438,115.56976318359375,111.00531768798828,-0.009807503782212734,0.042547449469566345,21.00745964050293,906.8431396484375,0.3609437346458435,0.0,0.0
88,21.75,30.238189697265625,32.194496154785156,153.2813262939453,115.55329132080078,111.87005615234375,-0.00979092437773943,0.042484842240810394,21.00758171081543,906.9132080078125,0.2901589572429657,0.0,0.0
89,22,30.849592208862305,31.886735916137695,156.21612548828125,115.56929016113281,110.4698257446289,-0.00977600272744894,0.04242849349975586,21.007692337036133,906.7531127929688,0.40422147512435913,0.0,0.0
90,22.25,30.272130966186523,31.783985137939453,159.47454833984375,115.55094146728516,111.70497131347656,-0.009765840135514736,0.0423777811229229,21.00779151916504,906.8131103515625,0.3032046854496002,0.0,0.0
91,22.5,30.31712532043457,32.046409606933594,157.42210388183594,115.54434967041016,111.28785705566406,-0.009756694547832012,0.04231030493974686,21.00788116455078,906.7830810546875,0.33620357513427734,0.0,0.0
92,22.75,30.850460052490234,31.929702758789062,152.90731811523438,115.5452880859375,110.71028900146484,-0.00974846351891756,0.04224957525730133,21.00796127319336,906.8431396484375,0.3828844726085663,0.0,0.0
93,23,30.400306701660156,31.45590591430664,156.63592529296875,115.53729248046875,111.11768341064453,-0.009755431674420834,0.0421949177980423,21.008033752441406,906.8031005859375,0.3493642508983612,0.0,0.0
94,23.25,30.505998611450195,31.692228317260742,154.49569702148438,115.5349349975586,110.64323425292969,-0.009761703200638294,0.04214572533965111,21.008098602294922,906.8631591796875,0.38750872015953064,0.0,0.0
95,23.5,30.03025245666504,31.778268814086914,157.56101989746094,115.52175903320312,111.72624206542969,-0.009767347946763039,0.042101453989744186,21.00815773010254,906.8431396484375,0.299236923456192,0.0,0.0
96,23.75,30.329517364501953,31.739612579345703,158.40138244628906,115.51893615722656,111.98473358154297,-0.009772428311407566,0.04206160828471184,21.008211135864258,906.8731689453125,0.2783188223838806,0.0,0.0
97,24,30.55080795288086,31.3104248046875,154.88803100585938,115.52505493164062,111.84832000732422,-0.009789416566491127,0.04202574864029884,21.008258819580078,906.8431396484375,0.2897113561630249,0.0,0.0
98,24.25,30.273212432861328,31.852279663085938,153.35459899902344,115.51329040527344,111.24300384521484,-0.00980470608919859,0.04199347272515297,21.00830078125,906.8531494140625,0.33740681409835815,0.0,0.0
99,24.5,30.393619537353516,31.816728591918945,153.59121704101562,115.52364349365234,112.19652557373047,-0.009818466380238533,0.04196442663669586,21.008338928222656,906.8831787109375,0.2617592215538025,0.0,0.0
100,24.75,29.82944107055664,31.485361099243164,157.39691162109375,115.51752471923828,111.41364288330078,-0.00983085110783577,0.04191645234823227,21.008373260498047,906.8331909179688,0.3240050673484802,0.0,0.0
101,25,30.462295532226562,32.14332962036133,157.1114501953125,115.50999450683594,111.79051971435547,-0.009841997176408768,0.041873276233673096,21.008403778076172,906.8631591796875,0.2931728661060333,0.0,0.0
102,25.25,30.416353225708008,32.12019729614258,154.02476501464844,115.50811004638672,111.11814880371094,-0.009852028451859951,0.04183441773056984,21.008432388305664,906.8531494140625,0.3470636010169983,0.0,0.0
103,25.5,30.883010864257812,31.938322067260742,161.48196411132812,115.49022674560547,111.48993682861328,-0.009854521602392197,0.04179944470524788,21.00845718383789,906.8531494140625,0.31575730443000793,0.0,0.0
104,25.75,30.235342025756836,32.56788635253906,159.1875457763672,115.50999450683594,111.1283187866211,-0.009856765158474445,0.041753415018320084,21.008480072021484,906.8932495117188,0.3463897705078125,0.0,0.0
105,26,30.879085540771484,32.15767288208008,155.31240844726562,115.4892807006836,112.1465835571289,-0.009858785197138786,0.04171198979020119,21.008501052856445,906.8831787109375,0.2630823850631714,0.0,0.0
106,26.25,30.970848083496094,31.749862670898438,155.4093475341797,115.49211120605469,111.95652770996094,-0.009860603138804436,0.04167470708489418,21.008520126342773,906.8831787109375,0.27849480509757996,0.0,0.0
107,26.5,30.79583740234375,32.183990478515625,154.37281799316406,115.48033905029297,111.9366455078125,-0.00986223854124546,0.041641153395175934,21.00853729248047,906.9232177734375,0.27917274832725525,0.0,0.0
108,26.75,30.39411735534668,32.328678131103516,154.58348083496094,115.46669006347656,111.66658782958984,-0.009848061949014664,0.0416109524667263,21.00855255126953,906.8731689453125,0.2997501492500305,0.0,0.0
109,27,30.497657775878906,32.34657669067383,159.42263793945312,115.45963287353516,111.00762939453125,-0.009835302829742432,0.041583772748708725,21.00856590270996,906.8831787109375,0.3522166609764099,0.0,0.0
110,27.25,30.41842269897461,31.921030044555664,155.48033142089844,115.47328186035156,111.97132873535156,-0.009823819622397423,0.041559312492609024,21.008577346801758,906.8431396484375,0.27584969997406006,0.0,0.0
111,27.5,30.795398712158203,32.303871154785156,151.79293823242188,115.45398712158203,111.33456420898438,-0.009813484735786915,0.041537296026945114,21.008588790893555,906.8331909179688,0.3254374861717224,0.0,0.0
112,27.75,30.877798080444336,32.398170471191406,157.36790466308594,115.46669006347656,111.3322525024414,-0.009804182685911655,0.041517481207847595,21.00859832763672,906.8331909179688,0.32660916447639465,0.0,0.0
113,28,30.764860153198242,32.046485900878906,156.56646728515625,115.46104431152344,110.47306060791016,-0.009784048423171043,0.041485097259283066,21.008607864379883,906.8431396484375,0.39556509256362915,0.0,0.0
114,28.25,30.269760131835938,31.730091094970703,151.6135711669922,115.44363403320312,110.0300521850586,-0.00976592767983675,0.0414559505879879,21.00870132446289,906.7430419921875,0.43020573258399963,0.0,0.0
115,28.5,30.61762237548828,31.81393051147461,156.1710968017578,115.44598388671875,110.88138580322266,-0.009749619290232658,0.04142971709370613,21.008785247802734,906.8231811523438,0.3613508939743042,0.0,0.0
116,28.75,30.419878005981445,32.10239028930664,157.6449737548828,115.44786834716797,111.1283187866211,-0.009734941646456718,0.04140610620379448,21.008861541748047,906.9132080078125,0.34157153964042664,0.0,0.0
117,29,30.522939682006836,32.50579071044922,157.31906127929688,115.43986511230469,110.89664459228516,-0.009719771333038807,0.04138485714793205,21.008930206298828,906.8932495117188,0.35964319109916687,0.0,0.0
118,29.25,30.52593421936035,32.212921142578125,153.98355102539062,115.43328094482422,110.57386779785156,-0.009706118144094944,0.04136614501476288,21.008991241455078,906.8331909179688,0.38524138927459717,0.0,0.0
119,29.5,30.8182430267334,32.302696228027344,151.76470947265625,115.43892669677734,110.99098205566406,-0.009693830274045467,0.04134930297732353,21.00904655456543,906.8331909179688,0.3519538342952728,0.0,0.0
120,29.75,30.988094329833984,32.36888885498047,154.8750457763672,115.42951202392578,111.53202056884766,-0.009682770818471909,0.04133414477109909,21.009096145629883,906.7930908203125,0.30766597390174866,0.0,0.0
121,30,30.577646255493164,32.46293258666992,157.3511199951172,115.43656921386719,110.76577758789062,-0.009672817774116993,0.04132050275802612,21.009140014648438,906.7930908203125,0.36996355652809143,0.0,0.0
122,30.25,30.70145034790039,32.33131408691406,153.99880981445312,115.4281005859375,111.24069213867188,-0.009663859382271767,0.04130822792649269,21.009180068969727,906.7730712890625,0.3309837281703949,0.0,0.0
123,30.5,31.12897491455078,32.42079162597656,155.45361328125,115.41397857666016,112.06242370605469,-0.00967082753777504,0.04128989949822426,21.00921630859375,906.7730712890625,0.2639647424221039,0.0,0.0
124,30.75,30.464200973510742,32.310340881347656,154.53233337402344,115.4243392944336,111.68092346191406,-0.0096770990639925,0.04127340391278267,21.009061813354492,906.8131103515625,0.2953138053417206,0.0,0.0
125,31,30.898359298706055,32.349456787109375,153.7171630859375,115.40880584716797,110.59699249267578,-0.00968274287879467,0.0412585586309433,21.008922576904297,906.7730712890625,0.38146841526031494,0.0,0.0
126,31.25,30.942434310913086,31.847497940063477,153.52023315429688,115.40550994873047,110.84254455566406,-0.009687822312116623,0.041245199739933014,21.008798599243164,906.7531127929688,0.36134782433509827,0.0,0.0
127,31.5,31.312223434448242,32.71353530883789,156.02987670898438,115.39845275878906,111.31375122070312,-0.00971069186925888,0.04124045372009277,21.008686065673828,906.7430419921875,0.3228020966053009,0.0,0.0
128,31.75,31.060047149658203,32.07170867919922,155.63755798339844,115.40503692626953,109.91814422607422,-0.009731274098157883,0.04123618081212044,21.00858497619629,906.7531127929688,0.43632519245147705,0.0,0.0
129,32,30.983064651489258,32.70075988769531,151.28460693359375,115.40692138671875,110.63259887695312,-0.009749798104166985,0.041232336312532425,21.008493423461914,906.7030639648438,0.3784390091896057,0.0,0.0
130,32.25,30.832643508911133,31.795957565307617,158.24566650390625,115.39280700683594,109.9209213256836,-0.009766469709575176,0.041228875517845154,21.008411407470703,906.7430419921875,0.4351504445075989,0.0,0.0
131,32.5,30.89625358581543,32.23174285888672,158.21360778808594,115.39092254638672,110.68855285644531,-0.009781474247574806,0.04122576117515564,21.008337020874023,906.8131103515625,0.3726680874824524,0.0,0.0
132,32.75,30.70038414001465,31.9457950592041,152.99281311035156,115.40033721923828,110.91375732421875,-0.00979497842490673,0.041222959756851196,21.008270263671875,906.9432373046875,0.3551933467388153,0.0,0.0
133,33,31.19925880432129,32.665218353271484,154.294189453125,115.3960952758789,110.82173156738281,-0.009837192483246326,0.04122043773531914,21.008211135864258,906.8631591796875,0.36229950189590454,0.0,0.0
134,33.25,30.7993106842041,32.28802490234375,151.60670471191406,115.38291931152344,112.01849365234375,-0.009875185787677765,0.041218169033527374,21.00815773010254,906.7830810546875,0.2650656998157501,0.0,0.0
135,33.5,31.21868896484375,32.810569763183594,158.1403350830078,115.36597442626953,110.90081024169922,-0.009909379296004772,0.04121612757444382,21.00811004638672,906.8531494140625,0.35357168316841125,0.0,0.0
136,33.75,31.064987182617188,32.69752883911133,154.54684448242188,115.37915802001953,110.58589172363281,-0.009940153919160366,0.04121428728103638,21.008066177368164,906.9332275390625,0.3800663948059082,0.0,0.0
137,34,30.624229431152344,32.48796463012695,155.21241760253906,115.37256622314453,111.00485229492188,-0.009982227347791195,0.04121263325214386,21.008028030395508,906.8932495117188,0.3456839919090271,0.0,0.0
138,34.25,30.570659637451172,32.59477996826172,155.8612060546875,115.36221313476562,111.45294189453125,-0.010020093992352486,0.04119659215211868,21.007993698120117,906.9132080078125,0.30879566073417664,0.0,0.0
139,34.5,30.341793060302734,32.28486633300781,161.9735107421875,115.3687973022461,111.72023010253906,-0.01005417387932539,0.041182152926921844,21.00796127319336,906.9232177734375,0.28785133361816406,0.0,0.0
140,34.75,31.014202117919922,32.45600509643555,156.56341552734375,115.38339233398438,111.43537139892578,-0.010084846056997776,0.04116915911436081,21.007932662963867,906.8932495117188,0.3118517994880676,0.0,0.0
141,35,30.98140525817871,32.9000129699707,159.0242156982422,115.36927032470703,111.50982666015625,-0.010115718469023705,0.04115746542811394,21.00790786743164,906.8731689453125,0.3047725260257721,0.0,0.0
142,35.25,31.36016273498535,32.70746994018555,155.20631408691406,115.35468292236328,111.32762908935547,-0.010143503546714783,0.04114694148302078,21.007884979248047,906.8831787109375,0.31828755140304565,0.0,0.0
143,35.5,31.36441421508789,32.91111755371094,155.9169158935547,115.353271484375,110.51097869873047,-0.010168509557843208,0.041152022778987885,21.007863998413086,906.8031005859375,0.3841264545917511,0.0,0.0
144,35.75,31.533838272094727,33.01133346557617,153.77899169921875,115.35750579833984,110.51005554199219,-0.010191014967858791,0.0411565937101841,21.007844924926758,906.8531494140625,0.38453051447868347,0.0,0.0
145,36,31.666730880737305,32.971588134765625,155.4276580810547,115.35515594482422,111.69155883789062,-0.010211270302534103,0.0411607064306736,21.007827758789062,906.8031005859375,0.289091020822525,0.0,0.0
146,36.25,31.20358657836914,32.741485595703125,153.70877075195312,115.3429183959961,110.80091857910156,-0.010220351628959179,0.04116440936923027,21.0078125,906.9332275390625,0.3598524332046509,0.0,0.0
147,36.5,31.458133697509766,32.99409484863281,151.8891143798828,115.34526824951172,111.60184478759766,-0.01022852398455143,0.041167743504047394,21.00779914855957,906.8331909179688,0.29552048444747925,0.0,0.0
148,36.75,31.24530601501465,33.2867431640625,155.75511169433594,115.34574127197266,111.43029022216797,-0.010235879570245743,0.04119257628917694,21.007787704467773,906.8631591796875,0.30933722853660583,0.0,0.0
149,37,31.734121322631836,33.21281051635742,151.75782775878906,115.3466796875,111.04508209228516,-0.01024249941110611,0.041214924305677414,21.007776260375977,906.8431396484375,0.3404284715652466,0.0,0.0
150,37.25,31.08026885986328,33.077003479003906,156.3374786376953,115.33726501464844,110.59699249267578,-0.010248457081615925,0.04123503714799881,21.007766723632812,906.7830810546875,0.37591439485549927,0.0,0.0
151,37.5,31.731033325195312,32.72406768798828,155.73068237304688,115.32691192626953,110.91098022460938,-0.010238099843263626,0.041253138333559036,21.00775718688965,906.7531127929688,0.34971651434898376,0.0,0.0
152,37.75,31.586790084838867,33.16150665283203,155.8932647705078,115.3466796875,111.55467987060547,-0.010228779166936874,0.04125487431883812,21.007516860961914,906.7930908203125,0.29941657185554504,0.0,0.0
153,38,31.277481079101562,32.99336624145508,159.2135009765625,115.33209228515625,111.20832061767578,-0.010220389813184738,0.041256435215473175,21.007301330566406,906.8131103515625,0.3261376619338989,0.0,0.0
154,38.25,30.87569236755371,32.401973724365234,155.12615966796875,115.32503509521484,111.10242462158203,-0.01021283958107233,0.041257839649915695,21.00710678100586,906.8031005859375,0.33412280678749084,0.0,0.0
155,38.5,31.823949813842773,33.10293960571289,156.56570434570312,115.33821105957031,110.84901428222656,-0.010197549127042294,0.041259102523326874,21.006933212280273,906.8131103515625,0.3555997312068939,0.0,0.0
156,38.75,31.9500675201416,33.01484298706055,155.9833221435547,115.34009552001953,110.9784927368164,-0.010183787904679775,0.04125296697020531,21.006689071655273,906.8331909179688,0.3452894687652588,0.0,0.0
157,39,30.90155601501465,32.9327278137207,152.5272216796875,115.3245620727539,110.86473846435547,-0.010171403177082539,0.04124744236469269,21.0064697265625,906.7930908203125,0.35326990485191345,0.0,0.0
158,39.25,31.540395736694336,32.66845703125,158.62196350097656,115.3109130859375,111.4275131225586,-0.010160256177186966,0.04124247282743454,21.00627326965332,906.7531127929688,0.3068550229072571,0.0,0.0
159,39.5,31.563119888305664,33.1904411315918,153.15615844726562,115.33209228515625,111.61109924316406,-0.010150223970413208,0.04123799875378609,21.00609588623047,906.7830810546875,0.2937546670436859,0.0,0.0
160,39.75,31.08294105529785,33.120235443115234,157.33432006835938,115.3396224975586,111.20092010498047,-0.010127471759915352,0.04123397171497345,21.005935668945312,906.7430419921875,0.3273185193538666,0.0,0.0
161,40,31.30885124206543,33.18389129638672,154.215576171875,115.314208984375,109.92554473876953,-0.010106994770467281,0.041229937225580215,21.00579261779785,906.7430419921875,0.42866989970207214,0.0,0.0
162,40.25,31.44413185119629,33.416133880615234,155.9581298828125,115.30809020996094,110.78982543945312,-0.01008856575936079,0.041226305067539215,21.00566291809082,906.7830810546875,0.35804489254951477,0.0,0.0
163,40.5,31.60555648803711,33.551822662353516,156.36495971679688,115.32597351074219,111.28369903564453,-0.010071979835629463,0.041223037987947464,21.00554656982422,906.7830810546875,0.3195931315422058,0.0,0.0
164,40.75,31.41322898864746,33.141090393066406,151.6074676513672,115.35091400146484,110.61502838134766,-0.010057052597403526,0.04122009500861168,21.005441665649414,906.7930908203125,0.37551403045654297,0.0,0.0
165,41,31.41275405883789,33.88357162475586,154.42776489257812,115.36738586425781,111.52970886230469,-0.010029241442680359,0.041195616126060486,21.005348205566406,906.8231811523438,0.30302920937538147,0.0,0.0
166,41.25,31.403926849365234,33.2368278503418,154.50103759765625,115.36785888671875,110.83606719970703,-0.010004211217164993,0.04117358475923538,21.005264282226562,906.8431396484375,0.3589487075805664,0.0,0.0
167,41.5,31.363502502441406,33.290626525878906,156.73973083496094,115.40786743164062,111.07005310058594,-0.009981684386730194,0.04115375876426697,21.00518798828125,906.8331909179688,0.3431645333766937,0.0,0.0
168,41.75,31.24555015563965,33.2658576965332,159.4005126953125,115.431396484375,111.0196533203125,-0.00996141042560339,0.041135914623737335,21.00511932373047,906.8231811523438,0.3490561842918396,0.0,0.0
169,42,31.54857063293457,33.48613357543945,154.2667236328125,115.4450454711914,111.3183822631836,-0.009928133338689804,0.041119854897260666,21.00505828857422,906.7631225585938,0.32604601979255676,0.0,0.0
170,42.25,31.699621200561523,33.45110321044922,156.6183624267578,115.47280883789062,111.21340942382812,-0.00989818386733532,0.04112723097205162,21.005002975463867,906.7730712890625,0.33664992451667786,0.0,0.0
171,42.5,31.560270309448242,33.385196685791016,156.00851440429688,115.47987365722656,111.10751342773438,-0.009871229529380798,0.04113386943936348,21.004953384399414,906.7631225585938,0.3457311987876892,0.0,0.0
172,42.75,31.248994827270508,33.32917404174805,150.6320037841797,115.50904846191406,111.09733581542969,-0.009839128702878952,0.04113984480500221,21.004907608032227,906.8231811523438,0.3488138020038605,0.0,0.0
173,43,31.692245483398438,33.127384185791016,151.5006103515625,115.53211212158203,110.69503021240234,-0.009810238145291805,0.04114522412419319,21.004867553710938,906.8031005859375,0.3830972909927368,0.0,0.0
174,43.25,31.737638473510742,33.33765411376953,154.402587890625,115.55329132080078,109.8890151977539,-0.009784236550331116,0.041150063276290894,21.004831314086914,906.7531127929688,0.45019879937171936,0.0,0.0
175,43.5,31.632448196411133,33.43799591064453,154.01406860351562,115.57964324951172,111.16161346435547,-0.009760835207998753,0.04119808226823807,21.004798889160156,906.6930541992188,0.3491065204143524,0.0,0.0
176,43.75,31.400524139404297,33.501365661621094,152.79664611816406,115.59141540527344,110.77780151367188,-0.009739774279296398,0.041241299360990524,21.00476837158203,906.7830810546875,0.3809987008571625,0.0,0.0
177,44,31.73671531677246,33.1208381652832,159.2646484375,115.6130599975586,111.71236419677734,-0.009728007018566132,0.041280195116996765,21.004741668701172,906.7531127929688,0.3074266314506531,0.0,0.0
178,44.25,31.95105743408203,33.00371170043945,152.7042999267578,115.62153625488281,111.3863525390625,-0.009717416949570179,0.04131520166993141,21.004716873168945,906.7330322265625,0.3342616558074951,0.0,0.0
179,44.5,31.71528434753418,33.72744369506836,153.64541625976562,115.6620101928711,110.51283264160156,-0.009707885794341564,0.04133942723274231,21.004695892333984,906.7130126953125,0.4079175889492035,0.0,0.0
180,44.75,31.500158309936523,33.4375,154.4499053955078,115.6624755859375,109.83259582519531,-0.009699307382106781,0.04136123135685921,21.004676818847656,906.7430419921875,0.4632590711116791,0.0,0.0
181,45,32.136112213134766,33.26649856567383,155.3719482421875,115.67894744873047,110.89386749267578,-0.009705309756100178,0.041380852460861206,21.00465965270996,906.6529541015625,0.3783990740776062,0.0,0.0
182,45.25,31.79281234741211,33.022457122802734,156.1039276123047,115.68412780761719,110.45872497558594,-0.009710712358355522,0.041398514062166214,21.0046443939209,906.7730712890625,0.41401758790016174,0.0,0.0
183,45.5,31.73663902282715,33.54800033569336,156.6840057373047,115.71754455566406,110.5803451538086,-0.00971557479351759,0.041392579674720764,21.004629135131836,906.5729370117188,0.4067472517490387,0.0,0.0
184,45.75,31.81763458251953,33.483543395996094,153.64236450195312,115.72412872314453,110.42728424072266,-0.009719951078295708,0.04138723760843277,21.004615783691406,906.7030639648438,0.4196641445159912,0.0,0.0
185,46,31.791933059692383,33.96534729003906,153.0027313232422,115.73119354248047,110.11514282226562,-0.009723889641463757,0.041382428258657455,21.00460433959961,906.6829833984375,0.4455661475658417,0.0,0.0
186,46.25,31.595409393310547,33.790245056152344,155.64366149902344,115.73731231689453,110.4545669555664,-0.009727434255182743,0.04137810319662094,21.004594802856445,906.7230224609375,0.41847196221351624,0.0,0.0
187,46.5,32.23809814453125,33.3969841003418,161.9513702392578,115.76696014404297,109.85063171386719,-0.009738465771079063,0.04138876125216484,21.00458526611328,906.6430053710938,0.4698757529258728,0.0,0.0
188,46.75,32.45393753051758,33.356266021728516,152.8645782470703,115.76036834716797,110.02080535888672,-0.009748394601047039,0.04139835387468338,21.00457763671875,906.7230224609375,0.45550090074539185,0.0,0.0
189,47,31.45684814453125,33.74053192138672,156.3123016357422,115.77307891845703,110.1479721069336,-0.009757330641150475,0.041406989097595215,21.00457000732422,906.6930541992188,0.44613710045814514,0.0,0.0
190,47.25,31.85198402404785,33.71232604980469,157.2213592529297,115.75001525878906,109.45340728759766,-0.00976537261158228,0.041414760053157806,21.004562377929688,906.7330322265625,0.501013457775116,0.0,0.0
