Repository: ulfsri/fsri_materials_database

# Materials and Products Database

## 01_Data

Raw data generated from each apparatus are included here in plain-text format. The data is organized first by material, next by the short name of test apparatus used, and where applicable additional filtering by test settings.

### material.json

Each material directory contains a json file of the same name as the material. This file links the data stored in the repository as well as data and graphs produced by the accompanying scripts (__02_Scripts__) to the respective landing page for the material on the front-end website.

File: 01_Data/Nylon/Cone/Nylon_HRRPUA_75.csv
Names,Nylon_R1,Nylon_R2,Nylon_R3,Mean,Std. Dev.
121,22.9,,,22.9,
122,24.6,,13.3,19.0,8.0
123,29.8,,15.5,22.6,10.1
124,34.1,13.5,17.3,21.6,10.9
125,38.2,14.7,18.9,23.9,12.5
126,41.7,17.8,22.4,27.3,12.7
127,47.3,20.7,25.8,31.3,14.1
128,52.9,23.1,28.4,34.8,15.9
129,57.7,25.2,32.8,38.6,17.0
130,61.4,27.0,37.6,42.0,17.6
131,69.0,32.6,42.0,47.8,18.9
132,73.9,36.0,44.8,51.6,19.9
133,77.7,39.6,44.8,54.0,20.7
134,83.9,47.2,52.3,61.1,19.9
135,86.7,54.3,58.2,66.4,17.7
136,92.5,60.0,63.8,72.1,17.8
137,93.7,65.4,67.3,75.4,15.8
138,101.8,71.1,72.6,81.8,17.3
139,105.7,78.8,79.5,88.0,15.3
140,112.0,83.2,86.4,93.8,15.8
141,117.0,91.5,91.0,99.8,14.9
142,120.3,97.2,95.7,104.4,13.8
143,129.1,106.2,101.0,112.1,14.9
144,131.3,115.8,104.8,117.3,13.3
145,137.0,120.2,113.2,123.5,12.3
146,139.1,124.7,116.3,126.7,11.5
147,143.7,130.8,121.5,132.0,11.2
148,151.3,135.5,127.8,138.2,12.0
149,156.0,139.5,134.7,143.4,11.2
150,162.7,146.6,140.0,149.7,11.7
151,175.5,152.8,147.1,158.4,15.0
152,173.7,159.1,148.3,160.4,12.8
153,177.3,166.8,156.8,167.0,10.3
154,186.3,169.1,161.4,172.2,12.7
155,200.3,171.9,170.5,180.9,16.8
156,205.0,182.6,174.5,187.4,15.8
157,212.4,185.6,184.2,194.1,15.9
158,221.2,192.4,188.4,200.7,17.9
159,230.6,199.2,201.3,210.4,17.6
160,239.3,205.1,201.2,215.2,21.0
161,247.8,212.2,207.7,222.6,22.0
162,250.7,218.7,222.0,230.4,17.6
163,250.3,223.8,223.1,232.4,15.5
164,258.2,238.7,227.8,241.6,15.4
165,270.8,246.3,237.7,251.6,17.2
166,279.2,249.3,247.8,258.8,17.7
167,277.3,264.0,253.9,265.0,11.7
168,294.8,262.2,266.3,274.5,17.8
169,292.4,278.0,264.5,278.3,13.9
170,308.0,283.6,275.8,289.2,16.8
171,312.7,294.9,288.0,298.5,12.8
172,323.6,296.0,287.3,302.3,19.0
173,330.9,296.9,295.6,307.8,20.0
174,326.5,311.8,297.7,312.0,14.4
175,338.0,317.5,310.2,321.9,14.4
176,337.1,319.0,315.9,324.0,11.4
177,348.8,329.6,311.9,330.1,18.5
178,349.2,338.7,316.5,334.8,16.7
179,354.8,346.1,333.4,344.8,10.8
180,365.3,346.9,338.4,350.2,13.7
181,376.9,360.1,337.6,358.2,19.7
182,369.6,365.0,352.0,362.2,9.1
183,384.6,359.9,344.1,362.8,20.4
184,389.9,364.6,365.7,373.4,14.3
185,403.0,364.3,372.2,379.8,20.4
186,395.7,392.7,371.7,386.7,13.1
187,387.7,387.0,364.9,379.9,13.0
188,406.9,398.6,377.4,394.3,15.2
189,416.6,400.7,375.4,397.6,20.8
190,416.0,419.8,383.7,406.5,19.9
191,419.1,419.3,390.4,409.6,16.6
192,414.0,443.3,400.4,419.2,21.9
193,427.2,422.6,408.1,419.3,10.0
194,431.3,447.0,427.5,435.2,10.3
195,441.3,449.4,422.0,437.6,14.1
196,453.2,458.2,435.8,449.1,11.8
197,450.3,466.2,431.3,449.3,17.5
198,458.3,466.0,445.4,456.6,10.4
199,449.3,464.7,448.5,454.2,9.2
200,456.4,481.3,436.3,458.0,22.6
201,456.6,493.1,457.9,469.2,20.7
202,461.2,478.6,462.8,467.5,9.6
203,460.0,500.3,475.4,478.5,20.3
204,469.9,488.8,461.2,473.3,14.1
205,473.0,493.6,480.5,482.3,10.4
206,485.4,507.7,476.5,489.9,16.1
207,484.5,519.3,482.5,495.4,20.7
208,486.8,526.9,482.0,498.6,24.7
209,486.7,526.6,483.7,499.0,23.9
210,505.9,537.8,513.7,519.1,16.6
211,489.6,545.4,514.1,516.4,28.0
212,510.6,544.5,509.9,521.7,19.8
213,514.8,546.5,518.3,526.6,17.4
214,518.7,571.4,514.2,534.8,31.8
215,506.9,557.3,519.3,527.9,26.2
216,526.2,560.5,527.8,538.2,19.4
217,542.5,564.7,546.3,551.2,11.9
218,525.2,569.6,579.1,557.9,28.8
219,534.0,594.6,563.4,564.0,30.3
220,536.0,589.3,559.5,561.6,26.7
221,547.1,600.3,577.6,575.0,26.7
222,544.9,611.9,577.4,578.1,33.5
223,557.6,594.6,559.2,570.5,20.9
224,558.5,618.2,581.1,585.9,30.2
225,547.3,604.6,612.5,588.1,35.6
226,543.8,614.8,591.1,583.2,36.2
227,560.1,636.2,590.5,595.6,38.3
228,568.6,638.4,602.7,603.2,34.9
229,565.1,624.6,589.4,593.1,29.9
230,549.3,651.1,617.7,606.0,51.9
231,573.7,643.5,612.9,610.0,35.0
232,589.4,658.2,625.0,624.2,34.4
233,576.7,675.5,619.5,623.9,49.5
234,582.7,658.4,606.7,615.9,38.7
235,607.9,669.1,622.0,633.0,32.1
236,574.3,692.8,631.6,632.9,59.2
237,610.6,665.0,638.7,638.1,27.2
238,601.4,657.4,639.6,632.8,28.6
239,630.7,676.6,631.8,646.4,26.2
240,622.0,720.5,632.1,658.2,54.2
241,664.3,691.4,663.7,673.1,15.8
242,660.8,717.9,657.3,678.7,34.0
243,622.0,721.5,647.5,663.7,51.7
244,647.8,715.1,658.1,673.7,36.2
245,668.9,728.9,672.3,690.1,33.7
246,673.4,715.5,676.6,688.5,23.4
247,676.4,724.2,703.0,701.2,24.0
248,680.4,754.2,689.6,708.1,40.2
249,688.4,743.7,690.5,707.5,31.3
250,721.9,763.4,702.7,729.3,31.0
251,691.8,738.7,718.6,716.4,23.5
252,702.9,756.2,729.5,729.5,26.7
253,705.1,755.3,715.1,725.2,26.5
254,692.8,763.7,707.7,721.4,37.4
255,730.6,759.8,712.5,734.3,23.9
256,727.9,759.0,738.1,741.7,15.9
257,720.1,774.1,731.5,741.9,28.5
258,704.9,742.8,731.1,726.3,19.4
259,741.9,747.5,724.4,737.9,12.0
260,739.8,767.6,723.1,743.5,22.5
261,693.2,806.7,735.6,745.2,57.4
262,719.9,796.2,747.1,754.4,38.7
263,725.8,750.5,730.8,735.7,13.1
264,726.4,780.9,718.8,742.0,33.9
265,694.5,785.7,718.9,733.0,47.2
266,716.6,761.2,735.2,737.7,22.4
267,723.6,758.0,728.4,736.7,18.7
268,730.4,778.4,725.1,744.6,29.3
269,741.2,772.3,729.7,747.7,22.0
270,741.5,788.0,724.7,751.4,32.8
271,784.0,779.0,752.8,771.9,16.8
272,762.0,778.6,720.6,753.7,29.9
273,732.2,773.4,705.2,736.9,34.3
274,743.5,761.5,712.7,739.2,24.7
275,752.9,778.2,715.4,748.8,31.6
276,747.8,757.7,704.8,736.8,28.1
277,772.8,776.7,740.7,763.4,19.8
278,761.0,766.1,723.2,750.1,23.4
279,783.5,759.4,702.0,748.3,41.9
280,796.3,771.0,686.7,751.3,57.4
281,774.8,767.7,718.4,753.6,30.7
282,761.6,757.4,693.8,737.6,38.0
283,775.3,754.5,732.1,754.0,21.6
284,770.7,765.5,727.1,754.4,23.8
285,783.6,768.8,712.3,754.9,37.6
286,762.8,771.3,734.0,756.0,19.6
287,800.2,751.1,724.3,758.5,38.5
288,774.6,748.1,716.9,746.5,28.8
289,789.5,770.1,703.0,754.2,45.4
290,764.7,746.0,731.0,747.2,16.9
291,790.9,733.6,711.6,745.3,40.9
292,770.5,758.7,719.9,749.7,26.5
293,761.8,754.7,723.6,746.7,20.3
294,811.0,751.9,717.8,760.3,47.2
295,806.1,782.0,714.7,767.6,47.4
296,806.3,774.7,747.4,776.2,29.5
297,785.2,776.9,720.5,760.9,35.2
298,784.5,774.5,727.4,762.1,30.5
299,793.1,746.4,739.7,759.7,29.1
300,806.2,796.7,716.4,773.1,49.3
301,794.0,795.9,728.9,772.9,38.1
302,779.7,780.4,740.7,766.9,22.7
303,845.0,784.6,732.8,787.5,56.2
304,802.3,801.5,719.3,774.3,47.7
305,788.1,785.8,746.7,773.5,23.3
306,833.1,786.2,742.5,787.3,45.3
307,809.6,785.4,748.6,781.2,30.7
308,819.2,816.1,752.2,795.8,37.8
309,789.0,814.3,766.2,789.8,24.1
310,825.7,793.5,767.9,795.7,29.0
311,806.7,787.1,748.1,780.6,29.8
312,846.5,780.9,777.0,801.5,39.0
313,854.5,799.7,753.0,802.4,50.8
314,869.7,832.1,783.7,828.5,43.1
315,851.9,857.8,776.9,828.9,45.1
316,859.0,784.0,791.0,811.3,41.4
317,858.8,816.4,787.3,820.8,35.9
318,873.6,813.5,785.1,824.1,45.2
319,878.9,818.1,813.2,836.8,36.6
320,888.8,836.4,777.1,834.1,55.9
321,909.4,816.0,768.0,831.1,71.9
322,896.3,817.1,800.9,838.1,51.1
323,1005.8,827.8,816.9,883.5,106.1
324,917.2,863.9,794.5,858.5,61.6
325,930.3,816.5,849.1,865.3,58.6
326,987.5,806.2,832.4,875.4,98.0
327,998.1,882.5,797.6,892.7,100.6
328,996.9,871.6,827.4,898.6,87.9
329,928.3,890.9,813.6,877.6,58.5
330,937.4,864.8,818.8,873.7,59.8
331,960.3,837.4,851.9,883.2,67.2
332,1034.0,966.1,843.2,947.8,96.7
333,978.0,852.0,831.5,887.1,79.3
334,1007.1,930.1,882.8,940.0,62.7
335,1011.1,893.1,826.9,910.3,93.3
336,1042.7,954.8,883.2,960.2,79.9
337,1016.2,889.8,859.3,921.7,83.2
338,1058.7,981.3,888.3,976.1,85.3
339,1030.6,907.6,936.7,958.3,64.3
340,1034.6,953.9,883.9,957.5,75.5
341,1087.8,932.2,893.4,971.1,102.9
342,1108.2,906.1,899.0,971.1,118.8
343,1026.0,937.8,872.4,945.4,77.1
344,1073.6,933.4,910.8,972.6,88.2
345,1139.7,927.0,945.7,1004.2,117.8
346,1078.1,894.3,913.2,961.9,101.1
347,1135.0,927.4,943.3,1001.9,115.5
348,1085.2,949.5,905.0,979.9,93.9
349,1092.3,985.9,970.8,1016.3,66.2
350,1109.3,944.4,900.6,984.8,110.1
351,1107.9,969.4,974.1,1017.1,78.7
352,1135.8,970.8,923.2,1009.9,111.6
353,1118.5,987.5,954.7,1020.2,86.7
354,1160.2,1009.4,962.1,1043.9,103.5
355,1105.5,1036.2,933.0,1024.9,86.8
356,1210.2,1003.7,985.6,1066.5,124.8
357,1197.5,1063.9,970.5,1077.3,114.1
358,1218.4,1037.9,970.9,1075.7,128.0
359,1255.4,1049.4,1002.1,1102.3,134.7
360,1234.2,1016.0,1051.1,1100.4,117.2
361,1150.2,1043.7,989.1,1061.0,82.0
362,1200.1,1047.6,1031.7,1093.1,93.0
363,1227.5,1107.8,1040.3,1125.2,94.8
364,1277.7,1080.5,955.0,1104.4,162.7
365,1288.4,1130.2,1030.4,1149.7,130.1
366,1253.2,1062.0,1009.1,1108.1,128.4
367,1317.6,1104.6,1060.4,1160.9,137.5
368,1215.1,1114.5,1064.4,1131.3,76.8
369,1269.2,1105.2,1038.4,1137.6,118.7
370,1206.6,1108.2,1071.1,1128.6,70.0
371,1275.7,1125.3,1054.2,1151.8,113.1
372,1379.5,1165.6,1035.4,1193.5,173.7
373,1280.5,1150.1,1052.7,1161.1,114.3
374,1292.2,1142.2,1092.4,1175.6,104.0
375,1364.9,1097.0,1054.4,1172.1,168.3
376,1382.4,1165.2,1093.2,1213.6,150.5
377,1257.2,1163.7,1113.0,1178.0,73.2
378,1338.4,1132.0,1076.5,1182.3,138.0
379,1321.0,1132.7,1058.2,1170.6,135.5
380,1417.5,1192.0,1118.3,1242.6,155.9
381,1338.5,1230.9,1126.8,1232.0,105.9
382,1327.7,1162.3,1064.0,1184.7,133.3
383,1368.9,1175.5,1158.2,1234.2,117.0
384,1427.3,1160.4,1167.0,1251.6,152.2
385,1341.1,1216.5,1071.4,1209.7,135.0
386,1327.4,1299.7,1121.4,1249.5,111.8
387,1378.9,1182.7,1148.3,1236.6,124.4
388,1502.6,1294.4,1074.9,1290.6,213.9
389,1433.3,1208.4,1225.3,1289.0,125.2
390,1404.3,1130.1,1195.1,1243.1,143.3
391,1332.1,1261.7,1148.6,1247.5,92.5
392,1543.5,1201.6,1170.5,1305.2,207.0
393,1343.6,1321.8,1115.8,1260.4,125.7
394,1494.4,1236.1,1173.2,1301.2,170.2
395,1369.2,1313.5,1153.0,1278.6,112.3
396,1363.8,1252.8,1130.7,1249.1,116.6
397,1431.1,1285.8,1115.0,1277.3,158.2
398,1408.7,1198.9,1177.0,1261.5,127.9
399,1457.9,1268.0,1153.4,1293.1,153.8
400,1561.8,1266.8,1174.4,1334.3,202.3
401,1334.1,1279.5,1108.0,1240.5,118.0
402,1404.3,1282.9,1177.9,1288.4,113.3
403,1333.9,1257.2,1164.7,1251.9,84.7
404,1404.2,1255.4,1255.2,1305.0,86.0
405,1690.0,1289.9,1149.4,1376.4,280.5
406,1581.9,1323.2,1282.9,1396.0,162.3
407,1457.5,1378.4,1257.9,1364.6,100.5
408,1518.5,1278.9,1165.6,1321.0,180.2
409,1395.1,1280.1,1263.1,1312.7,71.8
410,1581.8,1323.7,1280.4,1395.3,163.0
411,1446.2,1412.5,1179.8,1346.1,145.1
412,1428.1,1316.4,1201.0,1315.2,113.6
413,1552.6,1426.9,1346.7,1442.1,103.8
414,1503.2,1439.2,1290.6,1411.0,109.0
415,1628.6,1335.5,1290.4,1418.2,183.6
416,1580.5,1399.2,1254.4,1411.4,163.4
417,1393.7,1308.3,1229.8,1310.6,82.0
418,1575.3,1466.7,1306.8,1449.6,135.1
419,1537.7,1369.3,1387.1,1431.4,92.5
420,1424.7,1414.7,1316.4,1385.3,59.8
421,1409.7,1481.7,1353.7,1415.0,64.1
422,1698.1,1397.4,1350.9,1482.1,188.5
423,1541.7,1408.1,1291.6,1413.8,125.2
424,1595.0,1473.3,1376.6,1481.6,109.4
425,1621.9,1403.1,1458.6,1494.6,113.8
426,1546.4,1478.9,1425.6,1483.6,60.5
427,1601.1,1391.2,1389.7,1460.7,121.6
428,1742.8,1532.4,1447.5,1574.2,152.0
429,1436.6,1418.0,1375.2,1410.0,31.5
430,1575.5,1405.8,1423.0,1468.1,93.4
431,1628.4,1481.0,1356.5,1488.7,136.1
432,1599.5,1442.2,1425.9,1489.2,95.9
433,1655.0,1532.5,1451.8,1546.4,102.3
434,1781.2,1531.2,1405.3,1572.6,191.4
435,1654.1,1539.3,1379.9,1524.4,137.7
436,1623.7,1489.4,1436.3,1516.5,96.6
437,1518.3,1447.9,1422.6,1463.0,49.6
438,1678.7,1545.8,1470.9,1565.1,105.3
439,1664.3,1547.0,1375.9,1529.1,145.0
440,1662.1,1474.8,1522.3,1553.1,97.4
441,1644.8,1494.1,1406.3,1515.1,120.6
442,1725.2,1677.9,1430.9,1611.4,158.0
443,1593.6,1670.3,1436.7,1566.9,119.0
444,1595.9,1545.5,1524.3,1555.2,36.8
445,1629.2,1697.5,1495.2,1607.3,102.9
446,1675.4,1631.5,1499.6,1602.2,91.5
447,1729.6,1441.0,1573.0,1581.2,144.4
448,1707.5,1725.3,1465.8,1632.8,145.0
449,1547.5,1629.8,1566.1,1581.1,43.1
450,1681.3,1493.5,1605.0,1593.3,94.5
451,1633.5,1415.8,1503.4,1517.6,109.5
452,1773.7,1603.2,1515.4,1630.8,131.3
453,1599.0,1676.0,1478.9,1584.7,99.3
454,1708.7,1492.2,1586.9,1596.0,108.5
455,1722.4,1619.4,1594.9,1645.6,67.7
456,1712.2,1593.1,1562.1,1622.5,79.2
457,1587.0,1577.3,1468.3,1544.2,65.9
458,1628.8,1699.3,1617.0,1648.4,44.5
459,1803.0,1669.9,1462.8,1645.2,171.5
460,1742.2,1692.1,1596.3,1676.9,74.2
461,1811.0,1724.2,1563.7,1699.7,125.5
462,1684.2,1834.8,1633.7,1717.6,104.6
463,1641.1,1697.7,1613.4,1650.8,43.0
464,1883.8,1679.1,1523.2,1695.4,180.8
465,1652.3,1627.9,1537.9,1606.0,60.2
466,1653.0,1747.6,1594.3,1665.0,77.4
467,1747.2,1786.8,1468.0,1667.3,173.7
468,1689.6,1881.4,1553.2,1708.1,164.9
469,1775.9,1653.4,1661.6,1697.0,68.5
470,1807.0,1843.2,1590.3,1746.8,136.8
471,1716.4,1822.9,1649.2,1729.5,87.6
472,1788.3,1840.7,1593.5,1740.9,130.2
473,1829.6,1693.6,1467.2,1663.4,183.1
474,1674.9,1775.8,1669.5,1706.8,59.9
475,1733.4,1880.3,1557.8,1723.8,161.4
476,1683.4,1713.8,1732.8,1710.0,24.9
477,1766.3,1671.7,1543.0,1660.3,112.1
478,1699.3,1580.7,1723.6,1667.9,76.4
479,1754.2,1832.2,1575.7,1720.7,131.5
480,1774.6,1628.7,1660.3,1687.9,76.8
481,1795.8,1548.2,1617.0,1653.7,127.8
482,1818.6,1701.2,1672.7,1730.9,77.3
483,1650.8,1692.6,1698.1,1680.5,25.9
484,1786.9,1722.9,1606.0,1705.2,91.7
485,1809.3,1753.1,1626.6,1729.6,93.5
486,1669.3,1700.8,1573.6,1647.9,66.3
487,1667.4,1628.3,1643.9,1646.5,19.7
488,1566.4,1794.8,1653.9,1671.7,115.2
489,1804.2,1660.9,1646.7,1703.9,87.1
490,1787.0,1803.1,1672.7,1754.3,71.1
491,1686.3,1763.9,1663.0,1704.4,52.8
492,1721.0,1846.1,1669.6,1745.6,90.8
493,1808.1,1602.0,1579.3,1663.1,126.1
494,1779.4,1770.7,1642.6,1730.9,76.6
495,1700.1,1850.9,1657.4,1736.2,101.6
496,1487.1,1657.0,1553.6,1565.9,85.6
497,1554.8,1716.1,1709.5,1660.1,91.3
498,1698.8,1702.4,1673.5,1691.6,15.7
499,1635.7,1893.4,1670.4,1733.2,139.8
500,1698.2,1780.2,1648.3,1708.9,66.6
501,1687.6,1779.4,1594.3,1687.1,92.5
502,1680.3,1581.0,1707.2,1656.2,66.5
503,1656.2,1808.4,1553.1,1672.6,128.4
504,1705.0,1682.2,1625.0,1670.7,41.2
505,1584.3,1762.0,1541.8,1629.4,116.8
506,1746.7,1667.0,1568.5,1660.7,89.3
507,1702.4,1746.4,1549.2,1666.0,103.5
508,1583.6,1738.4,1662.2,1661.4,77.4
509,1711.3,1841.0,1658.3,1736.9,94.0
510,1535.4,1610.6,1503.9,1550.0,54.8
511,1581.1,1690.9,1643.6,1638.5,55.1
512,1684.1,1720.4,1687.4,1697.3,20.1
513,1662.8,1688.0,1497.2,1616.0,103.6
514,1659.6,1756.1,1601.8,1672.5,78.0
515,1610.2,1629.1,1664.8,1634.7,27.7
516,1643.9,1658.1,1614.1,1638.7,22.5
517,1588.5,1690.8,1550.7,1610.0,72.5
518,1608.1,1698.5,1557.0,1621.2,71.6
519,1615.3,1772.7,1568.7,1652.2,106.9
520,1589.9,1642.5,1499.7,1577.4,72.2
521,1532.4,1732.7,1690.7,1651.9,105.6
522,1583.4,1714.8,1659.1,1652.4,65.9
523,1623.6,1617.9,1605.5,1615.7,9.2
524,1473.5,1715.5,1529.5,1572.8,126.7
525,1506.9,1651.7,1535.0,1564.6,76.8
526,1458.4,1606.6,1674.7,1579.9,110.6
527,1571.8,1646.0,1598.6,1605.5,37.6
528,1493.2,1581.4,1519.5,1531.4,45.3
529,1470.4,1641.7,1582.2,1564.8,86.9
530,1528.2,1555.5,1545.5,1543.1,13.8
531,1446.9,1592.3,1448.4,1495.9,83.5
532,1410.6,1534.0,1586.3,1510.3,90.2
533,1431.8,1600.5,1580.6,1537.6,92.2
534,1349.5,1473.9,1447.7,1423.7,65.6
535,1365.2,1499.4,1507.2,1457.3,79.8
536,1433.8,1502.6,1559.6,1498.7,63.0
537,1374.0,1625.9,1572.6,1524.2,132.8
538,1347.0,1443.6,1467.1,1419.2,63.7
539,1334.6,1437.5,1539.0,1437.0,102.2
540,1233.4,1405.0,1534.7,1391.0,151.1
541,1290.6,1469.4,1545.7,1435.2,130.9
542,1238.5,1488.7,1480.9,1402.7,142.2
543,1263.9,1403.8,1608.5,1425.4,173.3
544,1212.2,1422.6,1472.2,1369.0,138.1
545,1166.3,1409.7,1443.5,1339.9,151.2
546,1169.1,1427.5,1547.5,1381.4,193.4
547,1146.6,1326.4,1492.4,1321.8,173.0
548,1184.6,1360.8,1430.2,1325.2,126.7
549,1122.0,1392.6,1443.2,1319.2,172.7
550,1099.9,1358.7,1398.8,1285.8,162.2
551,1079.0,1300.5,1500.7,1293.4,210.9
552,1082.7,1242.2,1493.5,1272.8,207.1
553,1093.3,1332.7,1436.3,1287.4,176.0
554,1052.8,1270.6,1368.8,1230.8,161.7
555,1062.4,1264.4,1471.7,1266.2,204.7
556,1014.7,1226.0,1485.3,1242.0,235.7
557,1063.1,1236.6,1361.0,1220.2,149.6
558,982.9,1220.6,1398.0,1200.5,208.3
559,1012.8,1199.8,1351.3,1188.0,169.6
560,991.8,1215.0,1341.8,1182.9,177.2
561,993.5,1209.6,1400.6,1201.3,203.7
562,984.3,1235.9,1372.9,1197.7,197.1
563,969.6,1292.0,1404.6,1222.1,225.8
564,970.9,1179.4,1378.6,1176.3,203.9
565,957.9,1260.6,1325.4,1181.3,196.2
566,931.4,1161.4,1333.9,1142.2,202.0
567,915.3,1190.2,1430.7,1178.7,257.9
568,905.6,1141.5,1343.7,1130.3,219.3
569,915.3,1158.6,1364.7,1146.2,225.0
570,895.6,1165.3,1313.1,1124.7,211.7
571,875.5,1153.0,1300.5,1109.6,215.8
572,847.5,1169.4,1255.2,1090.7,214.9
573,830.2,1179.4,1311.5,1107.0,248.7
574,819.8,1142.3,1340.6,1100.9,262.9
575,819.2,1115.0,1303.6,1079.3,244.2
576,791.0,1137.8,1210.5,1046.4,224.2
577,778.1,1124.2,1266.6,1056.3,251.3
578,767.7,1131.9,1300.3,1066.6,272.2
579,762.6,1103.5,1275.3,1047.1,260.9
580,731.0,1100.1,1233.8,1021.6,260.4
581,711.7,1085.4,1218.8,1005.3,262.9
582,707.0,1050.6,1220.9,992.8,261.8
583,690.7,1006.7,1202.6,966.7,258.3
584,686.9,1056.6,1141.4,961.6,241.7
585,667.9,1028.7,1147.6,948.1,249.8
586,666.2,1022.1,1151.6,946.6,251.3
587,658.1,983.6,1122.8,921.5,238.5
588,638.3,996.7,1126.2,920.4,252.7
589,632.0,994.8,1071.9,899.6,234.9
590,605.9,976.1,1053.9,878.6,239.4
591,589.1,976.9,1108.0,891.3,269.8
592,580.6,976.8,1039.6,865.7,248.8
593,560.2,937.4,1047.2,848.3,255.5
594,539.3,930.8,1035.0,835.0,261.4
595,545.0,921.1,1017.3,827.8,249.6
596,528.7,907.2,990.0,808.6,245.9
597,510.3,909.1,983.6,801.0,254.5
598,495.6,903.7,1001.8,800.4,268.5
599,477.4,903.6,953.5,778.2,261.7
600,464.1,864.3,966.9,765.1,265.7
601,451.6,872.7,923.9,749.4,259.2
602,433.9,847.0,934.7,738.5,267.4
603,415.1,839.4,918.0,724.2,270.5
604,408.7,817.6,914.6,713.6,268.5
605,390.1,814.8,898.8,701.2,272.7
606,373.7,790.9,888.7,684.5,273.5
607,354.9,789.4,875.5,673.3,279.1
608,348.6,781.3,852.2,660.7,272.6
609,334.0,756.7,843.8,644.8,272.7
610,324.3,728.8,816.1,623.1,262.4
611,307.3,717.7,829.0,618.0,274.8
612,291.8,710.4,796.9,599.7,270.1
613,280.3,698.5,785.6,588.1,270.1
614,269.3,692.0,765.0,575.4,267.6
615,252.4,677.5,743.1,557.7,266.4
616,238.9,664.4,720.4,541.2,263.3
617,228.3,646.4,723.4,532.7,266.4
618,215.1,637.9,694.5,515.9,262.0
619,207.1,613.4,697.5,506.0,262.2
620,197.4,594.8,673.1,488.4,255.1
621,187.1,597.4,659.8,481.4,256.8
622,176.9,591.5,631.4,466.6,251.7
623,169.0,566.2,636.8,457.3,252.2
624,159.6,557.8,627.7,448.3,252.5
625,152.9,540.0,601.7,431.5,243.3
626,145.6,537.3,594.0,425.7,244.2
627,137.7,515.5,589.2,414.1,242.2
628,132.6,496.4,574.5,401.2,235.9
629,126.3,487.6,558.0,390.6,231.6
630,119.2,467.7,554.5,380.5,230.4

File: 01_Data/Nylon/Cone/Nylon_Cone_HF25Scan_220225_R1.csv (part 2 of 62)
Chan Gain,,500,500,1,1,1,1,1,1,1,1,1.0,1.0
Offset,,0,0,0.13609161972999573,0,0,0,0,0,0,0,0.0,0.0
Gain,,1,1,25.01099967956543,15.421852111816406,15.15283203125,1,1,1,1.0008864402770996,1.0211255550384521,1.0,1.0
Units,sec,C,C,Pa,%,%,%,%,%,g,/m,,
190,47.25,21.35810089111328,21.66878318786621,164.55795288085938,116.1712417602539,116.31352233886719,-0.009402260184288025,0.09806100279092789,20.813438415527344,907.984130859375,-0.010963797569274902,0.0,0.0
191,47.5,21.882980346679688,21.775409698486328,159.8584747314453,116.16747283935547,116.18265533447266,-0.009365398436784744,0.09809760749340057,20.81325340270996,907.984130859375,-0.0011703703785315156,0.0,0.0
192,47.75,21.243896484375,21.64552879333496,162.7146453857422,116.16276550292969,116.13549041748047,-0.009332222864031792,0.09813055396080017,20.813087463378906,907.97412109375,0.0021032921504229307,0.0,0.0
193,48,20.961849212646484,21.313568115234375,161.3949432373047,116.16512298583984,116.27051544189453,-0.00930236466228962,0.09816019982099533,20.812938690185547,907.97412109375,-0.008123129606246948,0.0,0.0
194,48.25,20.985916137695312,20.938913345336914,161.78878784179688,116.15193939208984,116.2418441772461,-0.009267650544643402,0.09817943722009659,20.812803268432617,907.97412109375,-0.006930478848516941,0.0,0.0
195,48.5,21.221385955810547,22.101783752441406,157.5694122314453,116.14347076416016,116.2811508178711,-0.009236408397555351,0.09819675236940384,20.81268310546875,907.97412109375,-0.010612072423100471,0.0,0.0
196,48.75,21.325265884399414,21.878381729125977,161.24229431152344,116.14958953857422,116.03606414794922,-0.00920828990638256,0.098212331533432,20.81257438659668,907.964111328125,0.00875903945416212,0.0,0.0
197,49,20.94080924987793,22.451526641845703,163.01995849609375,116.15006256103516,115.90519714355469,-0.009182983078062534,0.09822635352611542,20.812477111816406,907.9541625976562,0.018903350457549095,0.0,0.0
198,49.25,21.076269149780273,21.623437881469727,165.24490356445312,116.15523529052734,116.13872528076172,-0.009160207584500313,0.0982389748096466,20.812389373779297,907.964111328125,0.001273778616450727,0.0,0.0
199,49.5,21.274154663085938,21.85759735107422,162.26202392578125,116.13876342773438,115.95560455322266,-0.009139709174633026,0.09825033694505692,20.81230926513672,907.964111328125,0.014137008227407932,0.0,0.0
200,49.75,21.013259887695312,21.836223602294922,158.25254821777344,116.1510009765625,115.71884155273438,-0.009121260605752468,0.0982605591416359,20.8120059967041,907.9541625976562,0.03338930383324623,0.0,0.0
201,50,21.096664428710938,22.027143478393555,161.70254516601562,116.14911651611328,116.00554656982422,-0.009104656986892223,0.0982697606086731,20.81173324584961,907.964111328125,0.011078904382884502,0.0,0.0
202,50.25,21.50240135192871,22.468860626220703,159.28829956054688,116.13829040527344,115.97687530517578,-0.00909624807536602,0.09827804565429688,20.811487197875977,907.964111328125,0.012457739561796188,0.0,0.0
203,50.5,21.188495635986328,22.106779098510742,161.21405029296875,116.12322998046875,116.2418441772461,-0.009088680148124695,0.09830038994550705,20.81126594543457,907.964111328125,-0.00914491806179285,0.0,0.0
204,50.75,20.774572372436523,21.621952056884766,164.84112548828125,116.1288833618164,116.22242736816406,-0.009081869386136532,0.09832049906253815,20.811067581176758,907.964111328125,-0.007212062366306782,0.0,0.0
205,51,21.62042999267578,22.094640731811523,161.5285186767578,116.12841033935547,116.09062957763672,-0.009075739420950413,0.09833860397338867,20.810888290405273,907.97412109375,0.002914582611992955,0.0,0.0
206,51.25,21.17681884765625,21.708776473999023,161.49493408203125,116.1307601928711,115.41317749023438,-0.009079371578991413,0.09835489839315414,20.810726165771484,907.97412109375,0.05551905557513237,0.0,0.0
207,51.5,21.22963523864746,21.98882484436035,162.13455200195312,116.11711120605469,116.12346649169922,-0.009082640521228313,0.09836956113576889,20.81058120727539,907.97412109375,-0.0004901273641735315,0.0,0.0
208,51.75,21.207250595092773,22.048246383666992,159.6470489501953,116.10723114013672,116.01109313964844,-0.009085582569241524,0.09838275611400604,20.810449600219727,907.97412109375,0.0074201771058142185,0.0,0.0
209,52,21.302021026611328,22.185365676879883,161.87123107910156,116.11994171142578,116.2645034790039,-0.009088230319321156,0.09839463233947754,20.810331344604492,907.97412109375,-0.011144476942718029,0.0,0.0
210,52.25,21.126516342163086,22.288671493530273,164.1763153076172,116.11287689208984,116.21595001220703,-0.009090612642467022,0.09840532392263412,20.809993743896484,907.964111328125,-0.007947856560349464,0.0,0.0
211,52.5,21.546981811523438,21.769725799560547,163.72903442382812,116.10675811767578,115.79698944091797,-0.009092757478356361,0.09842239320278168,20.809690475463867,907.964111328125,0.023929134011268616,0.0,0.0
212,52.75,21.387554168701172,22.30868148803711,158.6898956298828,116.09970092773438,115.93572235107422,-0.009116939269006252,0.09843775629997253,20.809417724609375,907.964111328125,0.012660334818065166,0.0,0.0
213,53,21.047147750854492,22.318435668945312,163.86260986328125,116.11005401611328,115.44739532470703,-0.009138703346252441,0.09845157712697983,20.809171676635742,907.964111328125,0.05126691982150078,0.0,0.0
214,53.25,21.241430282592773,21.871837615966797,157.12213134765625,116.10440826416016,115.76693725585938,-0.009158290922641754,0.09846401959657669,20.808950424194336,907.964111328125,0.02607366442680359,0.0,0.0
215,53.5,20.965513229370117,22.291404724121094,156.71835327148438,116.0898208618164,115.52924346923828,-0.00917591992765665,0.09849011152982712,20.808835983276367,907.964111328125,0.04335806891322136,0.0,0.0
216,53.75,20.74125862121582,22.268850326538086,163.6756134033203,116.10581970214844,115.71514129638672,-0.0091917859390378,0.09851359575986862,20.808732986450195,907.964111328125,0.030190909281373024,0.0,0.0
217,54,21.21627426147461,22.1087646484375,161.5437774658203,116.08511352539062,115.60415649414062,-0.009221748448908329,0.0985347330570221,20.80864143371582,907.97412109375,0.037188440561294556,0.0,0.0
218,54.25,21.164649963378906,22.438823699951172,164.1793670654297,116.0898208618164,116.07167053222656,-0.00924871489405632,0.09855375438928604,20.80855941772461,907.97412109375,0.0014008262660354376,0.0,0.0
219,54.5,21.456300735473633,21.55632209777832,158.5983123779297,116.07711029052734,115.77618408203125,-0.009272984229028225,0.09857087582349777,20.80848503112793,907.984130859375,0.023251811042428017,0.0,0.0
220,54.75,21.022886276245117,21.920068740844727,158.8570556640625,116.076171875,115.7229995727539,-0.009294826537370682,0.09858628362417221,20.80841827392578,907.97412109375,0.027294769883155823,0.0,0.0
221,55,21.113006591796875,22.01921272277832,158.54335021972656,116.07476043701172,116.20854949951172,-0.009324287064373493,0.09862250089645386,20.80835723876953,907.964111328125,-0.010318087413907051,0.0,0.0
222,55.25,21.235149383544922,22.236669540405273,163.85421752929688,116.07946014404297,116.15028381347656,-0.009374663233757019,0.0986550971865654,20.80825424194336,907.964111328125,-0.005463393405079842,0.0,0.0
223,55.5,20.891586303710938,22.17060661315918,158.5624237060547,116.07192993164062,116.07537078857422,-0.009396139532327652,0.09868443012237549,20.808210372924805,907.9541625976562,-0.00026534884818829596,0.0,0.0
224,55.75,20.927831649780273,22.39309310913086,162.45437622070312,116.07334899902344,115.94728088378906,-0.009396139532327652,0.09871082752943039,20.808210372924805,907.9441528320312,0.009733988903462887,0.0,0.0
225,56,21.33673095703125,21.908008575439453,161.02322387695312,116.0658187866211,115.79005432128906,-0.009416775777935982,0.09875001758337021,20.808170318603516,907.9541625976562,0.021306876093149185,0.0,0.0
226,56.25,21.006816864013672,21.9237117767334,161.57049560546875,116.06487274169922,115.59306335449219,-0.009435348212718964,0.09878528863191605,20.808134078979492,907.964111328125,0.03648553043603897,0.0,0.0
227,56.5,21.4261474609375,22.15036392211914,159.16770935058594,116.06157684326172,115.69063568115234,-0.009452063590288162,0.09881703555583954,20.808101654052734,907.964111328125,0.028674304485321045,0.0,0.0
228,56.75,21.590373992919922,21.867650985717773,155.79251098632812,116.069580078125,116.09432983398438,-0.009467107243835926,0.09884560853242874,20.808073043823242,907.97412109375,-0.0019099395722150803,0.0,0.0
229,57,21.106412887573242,22.152009963989258,161.3163299560547,116.06864166259766,115.91676330566406,-0.009480646811425686,0.09887132048606873,20.808046340942383,907.97412109375,0.011728358455002308,0.0,0.0
230,57.25,21.403045654296875,21.2620849609375,160.74462890625,116.04605102539062,115.5352554321289,-0.009488911367952824,0.09889446198940277,20.80802345275879,907.9441528320312,0.039513710886240005,0.0,0.0
231,57.5,20.705087661743164,22.240373611450195,161.9918212890625,116.07381439208984,115.70358276367188,-0.009496349841356277,0.09893018752336502,20.808002471923828,907.964111328125,0.028615765273571014,0.0,0.0
232,57.75,21.08665657043457,22.332143783569336,159.48828125,116.05358123779297,115.69571685791016,-0.009503044188022614,0.09896234422922134,20.8079833984375,907.964111328125,0.0276630911976099,0.0,0.0
233,58,21.2673397064209,22.30674171447754,162.049072265625,116.05499267578125,116.06103515625,-0.009509068913757801,0.0989912822842598,20.807966232299805,907.9541625976562,-0.00046610087156295776,0.0,0.0
234,58.25,21.28298568725586,21.754283905029297,164.5747528076172,116.0375747680664,116.33109283447266,-0.009511223994195461,0.09902586787939072,20.807950973510742,907.9541625976562,-0.022628791630268097,0.0,0.0
235,58.5,21.590152740478516,22.29460906982422,162.43605041503906,116.03663635253906,115.83259582519531,-0.00951316300779581,0.09903355687856674,20.807937622070312,907.9541625976562,0.01576479896903038,0.0,0.0
236,58.75,21.5802001953125,21.848388671875,161.21710205078125,116.04605102539062,115.64901733398438,-0.00951490830630064,0.09903355687856674,20.807926177978516,907.9541625976562,0.030698515474796295,0.0,0.0
237,59,21.456151962280273,21.84105110168457,160.4897003173828,116.03898620605469,115.9130630493164,-0.009516479447484016,0.09904047846794128,20.80791473388672,907.97412109375,0.00972545612603426,0.0,0.0
238,59.25,21.242504119873047,22.078929901123047,158.87155151367188,116.02628326416016,115.95051574707031,-0.009517893195152283,0.09904670715332031,20.807905197143555,907.9942016601562,0.005851692985743284,0.0,0.0
239,59.5,21.68758201599121,22.08904266357422,163.67027282714844,116.02439880371094,115.8344497680664,-0.009519165381789207,0.0990523099899292,20.80789566040039,907.97412109375,0.014676439575850964,0.0,0.0
240,59.75,21.291173934936523,21.4942684173584,165.78225708007812,116.03569793701172,115.74334716796875,-0.00952227134257555,0.09905735403299332,20.80788803100586,907.964111328125,0.022595735266804695,0.0,0.0
241,60,21.41925811767578,22.213144302368164,160.56373596191406,116.03334045410156,115.95421600341797,-0.009525066241621971,0.09906189143657684,20.807880401611328,907.984130859375,0.006109924986958504,0.0,0.0
242,60.25,21.30742073059082,21.915069580078125,162.53604125976562,116.02439880371094,115.72624206542969,-0.009527581743896008,0.09906597435474396,20.80787467956543,907.984130859375,0.023047322407364845,0.0,0.0
243,60.5,21.507503509521484,22.655641555786133,164.350341796875,116.01875305175781,115.52693176269531,-0.009529845789074898,0.09906965494155884,20.80786895751953,907.97412109375,0.038051851093769073,0.0,0.0
244,60.75,21.498638153076172,22.268238067626953,162.43910217285156,116.02628326416016,115.58103942871094,-0.009533843956887722,0.09907296299934387,20.807863235473633,907.964111328125,0.03443922474980354,0.0,0.0
245,61,20.85700798034668,22.35877799987793,159.41043090820312,116.02910614013672,115.50982666015625,-0.009537441655993462,0.09907594323158264,20.807857513427734,907.964111328125,0.04017705097794533,0.0,0.0
246,61.25,21.295804977416992,22.220035552978516,160.01951599121094,116.01263427734375,115.73872375488281,-0.0095406798645854,0.09907862544059753,20.80785369873047,907.964111328125,0.021173719316720963,0.0,0.0
247,61.5,21.50800132751465,22.674367904663086,161.62850952148438,116.02628326416016,115.23282623291016,-0.009543593972921371,0.09908103942871094,20.807849884033203,907.964111328125,0.06146503984928131,0.0,0.0
248,61.75,21.192432403564453,22.12432289123535,161.95823669433594,116.01828002929688,115.34982299804688,-0.009546217508614063,0.09908320754766464,20.807846069335938,907.964111328125,0.051757410168647766,0.0,0.0
249,62,20.849281311035156,22.187488555908203,161.73765563964844,116.02110290527344,115.54635620117188,-0.009548578411340714,0.09907770901918411,20.807842254638672,907.9541625976562,0.0367269292473793,0.0,0.0
250,62.25,21.09239959716797,22.43328094482422,158.18385314941406,116.00745391845703,115.87699127197266,-0.009550702758133411,0.09907276183366776,20.80784034729004,907.9541625976562,0.010078501887619495,0.0,0.0
251,62.5,20.95663070678711,22.36892318725586,163.2611541748047,116.01780700683594,115.87236785888672,-0.009559149853885174,0.0990683063864708,20.807838439941406,907.964111328125,0.011235672980546951,0.0,0.0
252,62.75,21.28321647644043,22.05448341369629,160.659912109375,116.01593017578125,115.44647216796875,-0.00956675224006176,0.09906429797410965,20.80760383605957,907.964111328125,0.044074252247810364,0.0,0.0
253,63,21.61345100402832,22.616140365600586,157.11221313476562,116.02063751220703,115.79606628417969,-0.00957359466701746,0.09906069189310074,20.80739402770996,907.97412109375,0.017354993149638176,0.0,0.0
254,63.25,21.06429100036621,21.74331283569336,157.0824432373047,116.0083999633789,116.0457763671875,-0.009579752571880817,0.0990648940205574,20.807205200195312,907.984130859375,-0.002885623602196574,0.0,0.0
255,63.5,21.384279251098633,22.33567237854004,159.52796936035156,116.00086975097656,116.24785614013672,-0.009579752571880817,0.09906867891550064,20.807205200195312,907.9541625976562,-0.019051402807235718,0.0,0.0
256,63.75,21.144168853759766,22.818113327026367,162.5123748779297,116.01639556884766,116.18357849121094,-0.00958660151809454,0.09907208383083344,20.80703353881836,907.9441528320312,-0.01289853174239397,0.0,0.0
257,64,20.992019653320312,22.272186279296875,156.49472045898438,116.0135726928711,115.74427795410156,-0.00959276594221592,0.09907515347003937,20.8068790435791,907.97412109375,0.020815780386328697,0.0,0.0
258,64.25,21.084558486938477,22.08909797668457,161.91015625,115.99286651611328,115.27398681640625,-0.009598313830792904,0.09907791018486023,20.80674171447754,907.9541625976562,0.055686719715595245,0.0,0.0
259,64.5,20.72917938232422,21.941455841064453,165.8753662109375,116.00321960449219,115.66936492919922,-0.009603306651115417,0.099080391228199,20.806617736816406,907.97412109375,0.02581600658595562,0.0,0.0
260,64.75,21.25764274597168,22.47098159790039,161.79795837402344,116.00604248046875,115.87005615234375,-0.009600612334907055,0.09908262640237808,20.80650520324707,907.97412109375,0.010506194084882736,0.0,0.0
261,65,21.411060333251953,22.26708984375,161.6575164794922,115.99616241455078,115.91722106933594,-0.009598187170922756,0.09907718747854233,20.80640411376953,907.964111328125,0.006098187994211912,0.0,0.0
262,65.25,21.40911865234375,22.013708114624023,161.42852783203125,115.98957061767578,115.8270492553711,-0.009596004150807858,0.09907229244709015,20.806312561035156,907.97412109375,0.012559037655591965,0.0,0.0
263,65.5,21.591903686523438,22.44173812866211,161.86207580566406,115.99945831298828,115.82889556884766,-0.009594039991497993,0.09906788915395737,20.806230545043945,907.964111328125,0.013180662877857685,0.0,0.0
264,65.75,21.592191696166992,22.236064910888672,157.0137481689453,115.99568939208984,115.7789535522461,-0.009581816382706165,0.0990639254450798,20.8061580657959,907.9541625976562,0.01675177551805973,0.0,0.0
265,66,21.18299102783203,22.417837142944336,159.36463928222656,115.9952163696289,116.08277130126953,-0.009570815600454807,0.09906035661697388,20.80609130859375,907.97412109375,-0.0067584337666630745,0.0,0.0
266,66.25,21.127317428588867,22.496990203857422,160.0752410888672,115.96839141845703,115.724853515625,-0.00956091471016407,0.0990571454167366,20.806032180786133,907.97412109375,0.01882982812821865,0.0,0.0
267,66.5,21.14613914489746,22.490060806274414,160.3004150390625,115.98580932617188,115.97872924804688,-0.00955200381577015,0.0990571454167366,20.805978775024414,907.97412109375,0.0005466899601742625,0.0,0.0
268,66.75,21.329938888549805,22.555532455444336,162.44139099121094,115.9947509765625,115.94681549072266,-0.009543984197080135,0.099054254591465,20.805931091308594,907.97412109375,0.0037023182958364487,0.0,0.0
269,67,21.168479919433594,22.860488891601562,159.91265869140625,115.98909759521484,116.14751434326172,-0.00953349843621254,0.09905165433883667,20.80588722229004,907.964111328125,-0.012225417420268059,0.0,0.0
270,67.25,21.404138565063477,23.14883041381836,165.1403350830078,115.96463012695312,115.91814422607422,-0.009524061344563961,0.09904931485652924,20.805849075317383,907.9541625976562,0.0035913134925067425,0.0,0.0
271,67.5,20.948793411254883,22.05811882019043,157.66864013671875,115.97357177734375,115.8427734375,-0.009515568614006042,0.09900251775979996,20.805814743041992,907.9441528320312,0.01010836660861969,0.0,0.0
272,67.75,21.33806610107422,22.651464462280273,165.48838806152344,115.98204040527344,115.79606628417969,-0.009507924318313599,0.09896039962768555,20.805782318115234,907.9441528320312,0.01437474600970745,0.0,0.0
273,68,21.878620147705078,22.508665084838867,165.0899658203125,115.97969055175781,115.73548889160156,-0.00950431264936924,0.0989224910736084,20.805753707885742,907.964111328125,0.018879909068346024,0.0,0.0
274,68.25,21.6112060546875,22.639692306518555,157.81594848632812,115.96086120605469,115.7706298828125,-0.009501062333583832,0.09885858744382858,20.805728912353516,907.964111328125,0.01470628846436739,0.0,0.0
275,68.5,21.628692626953125,21.91048812866211,159.63253784179688,115.95333099365234,115.79051971435547,-0.009498137049376965,0.09880106896162033,20.805936813354492,907.964111328125,0.012585694901645184,0.0,0.0
276,68.75,21.58889389038086,22.69309425354004,164.03892517089844,115.95474243164062,115.69017028808594,-0.009495504200458527,0.0987493023276329,20.80612564086914,907.97412109375,0.020461028441786766,0.0,0.0
277,69,21.62310791015625,22.709125518798828,160.39199829101562,115.96651458740234,115.55652618408203,-0.00949313398450613,0.09870271384716034,20.80629539489746,907.964111328125,0.03172321617603302,0.0,0.0
278,69.25,21.5767765045166,22.384220123291016,158.16476440429688,115.95098114013672,115.24253845214844,-0.009488387033343315,0.09866078197956085,20.806447982788086,907.964111328125,0.05489505082368851,0.0,0.0
279,69.5,21.344120025634766,22.47734260559082,164.2312774658203,115.9627456665039,115.58658599853516,-0.009484115056693554,0.09860815107822418,20.80681610107422,907.9541625976562,0.02910217083990574,0.0,0.0
280,69.75,21.58887481689453,22.730926513671875,162.4459686279297,115.96133422851562,116.01710510253906,-0.009480270557105541,0.09856078773736954,20.807147979736328,907.9441528320312,-0.00430688401684165,0.0,0.0
281,70,21.33742904663086,22.44795036315918,160.1767578125,115.9490966796875,115.86959075927734,-0.00947680976241827,0.09851815551519394,20.807445526123047,907.9441528320312,0.006144070532172918,0.0,0.0
282,70.25,21.431612014770508,22.42997932434082,161.904052734375,115.9425048828125,115.96208190917969,-0.009463893249630928,0.09847979247570038,20.807714462280273,907.9541625976562,-0.0015121131436899304,0.0,0.0
283,70.5,21.96603775024414,22.17810821533203,160.9598846435547,115.94862365722656,115.80023193359375,-0.009452268481254578,0.09844526648521423,20.80795669555664,907.9541625976562,0.011471355333924294,0.0,0.0
284,70.75,21.590280532836914,22.314422607421875,159.70352172851562,115.9556884765625,115.57965087890625,-0.009441806003451347,0.09839184582233429,20.80817413330078,907.9541625976562,0.029094723984599113,0.0,0.0
285,71,20.78350257873535,22.317167282104492,160.2721710205078,115.94815826416016,115.68462371826172,-0.00943238940089941,0.09834376722574234,20.80837059020996,907.964111328125,0.020382190123200417,0.0,0.0
286,71.25,21.066364288330078,22.449750900268555,159.06161499023438,115.93074035644531,115.99491119384766,-0.009416726417839527,0.098300501704216,20.80854606628418,907.964111328125,-0.0049569676630198956,0.0,0.0
287,71.5,21.533201217651367,22.6707763671875,162.0460205078125,115.94580078125,115.3627700805664,-0.009402629919350147,0.09826155751943588,20.808704376220703,907.964111328125,0.04515479505062103,0.0,0.0
288,71.75,21.427215576171875,22.764741897583008,161.30258178710938,115.94392395019531,115.24439239501953,-0.009389943443238735,0.09821906685829163,20.808847427368164,907.964111328125,0.05420626327395439,0.0,0.0
289,72,21.40979766845703,22.553560256958008,161.0888671875,115.93262481689453,115.59490966796875,-0.00937852542847395,0.09818082302808762,20.808975219726562,907.97412109375,0.026131154969334602,0.0,0.0
290,72.25,21.694433212280273,22.90753173828125,161.2506866455078,115.91426849365234,115.3882064819336,-0.009366288781166077,0.09814640879631042,20.809322357177734,907.97412109375,0.040743619203567505,0.0,0.0
291,72.5,21.619138717651367,22.499238967895508,159.9279327392578,115.94392395019531,115.65872192382812,-0.009355275891721249,0.09811542928218842,20.809635162353516,907.97412109375,0.022059975191950798,0.0,0.0
292,72.75,21.487224578857422,22.19174575805664,157.81060791015625,115.9236831665039,115.7091293334961,-0.009345363825559616,0.09803543984889984,20.809917449951172,907.97412109375,0.016594037413597107,0.0,0.0
293,73,21.25343894958496,22.56392478942871,158.5914306640625,115.93309783935547,115.94219207763672,-0.009336443617939949,0.09796345233917236,20.810171127319336,907.984130859375,-0.0007026310195215046,0.0,0.0
294,73.25,21.744373321533203,22.40785789489746,160.52023315429688,115.90673828125,115.58103942871094,-0.009328414686024189,0.09789866209030151,20.81039810180664,907.97412109375,0.025204841047525406,0.0,0.0
295,73.5,21.986143112182617,22.921964645385742,160.1416473388672,115.92932891845703,115.6619644165039,-0.009321188554167747,0.09784035384654999,20.810604095458984,907.964111328125,0.020681552588939667,0.0,0.0
296,73.75,21.406156539916992,22.26523208618164,165.83338928222656,115.9203872680664,116.09664154052734,-0.009314685128629208,0.09775065630674362,20.810789108276367,907.9541625976562,-0.013609128072857857,0.0,0.0
297,74,21.644180297851562,22.113847732543945,162.03762817382812,115.91238403320312,116.05317687988281,-0.009313372895121574,0.09766992926597595,20.810955047607422,907.9541625976562,-0.010873459279537201,0.0,0.0
298,74.25,21.600418090820312,22.171592712402344,159.49057006835938,115.9034423828125,115.97734069824219,-0.009312191978096962,0.09759727120399475,20.81110382080078,907.9541625976562,-0.0057091377675533295,0.0,0.0
299,74.5,21.626466751098633,22.48688507080078,166.40432739257812,115.90909576416016,116.0934066772461,-0.009311129339039326,0.09753188490867615,20.81123924255371,907.9541625976562,-0.01423207949846983,0.0,0.0
300,74.75,21.973356246948242,22.42925453186035,163.32984924316406,115.92227172851562,115.97271728515625,-0.009310172870755196,0.09745071083307266,20.8112735748291,907.9541625976562,-0.0038972003385424614,0.0,0.0
301,75,21.58494758605957,22.59984016418457,161.4521942138672,115.89732360839844,115.4894790649414,-0.00932107400149107,0.09737765789031982,20.81130599975586,907.9541625976562,0.031576380133628845,0.0,0.0
302,75.25,21.858409881591797,22.76104164123535,160.58511352539062,115.89920806884766,115.59075164794922,-0.009330885484814644,0.09731190651655197,20.81133460998535,907.9541625976562,0.02387056313455105,0.0,0.0
303,75.5,21.66147804260254,22.499155044555664,164.73426818847656,115.90721130371094,115.7572250366211,-0.009339715354144573,0.0972527340054512,20.811359405517578,907.9541625976562,0.011598258279263973,0.0,0.0
304,75.75,21.697893142700195,22.68695831298828,161.5979766845703,115.91097259521484,115.64762878417969,-0.009347662329673767,0.09719947725534439,20.811382293701172,907.964111328125,0.020373666658997536,0.0,0.0
305,76,21.16342544555664,22.608781814575195,161.53614807128906,115.89215087890625,115.4339828491211,-0.009366577491164207,0.09715154767036438,20.811403274536133,907.9541625976562,0.03548157960176468,0.0,0.0
306,76.25,21.415748596191406,22.570119857788086,162.5039825439453,115.88414764404297,115.81317901611328,-0.009383601136505604,0.09710840880870819,20.81142234802246,907.9441528320312,0.005486741196364164,0.0,0.0
307,76.5,21.189939498901367,22.426307678222656,160.94613647460938,115.90391540527344,115.67444610595703,-0.009398922324180603,0.09706958383321762,20.811439514160156,907.9541625976562,0.017751431092619896,0.0,0.0
308,76.75,21.688003540039062,22.9616756439209,161.9445037841797,115.89403533935547,115.7008056640625,-0.00941271148622036,0.09703464061021805,20.81168556213379,907.9541625976562,0.01494720857590437,0.0,0.0
309,77,21.747478485107422,22.192869186401367,160.57672119140625,115.88744354248047,115.72669982910156,-0.009425121359527111,0.09700319170951843,20.811906814575195,907.9341430664062,0.012433214113116264,0.0,0.0
310,77.25,21.597631454467773,22.455053329467773,163.02301025390625,115.8813247680664,116.01248168945312,-0.00943825114518404,0.09697488695383072,20.81210708618164,907.9341430664062,-0.01013207994401455,0.0,0.0
311,77.5,21.727718353271484,22.55474853515625,163.44891357421875,115.8879165649414,115.73225402832031,-0.009450067766010761,0.09694144129753113,20.812286376953125,907.9341430664062,0.012039738707244396,0.0,0.0
312,77.75,21.47075843811035,22.095022201538086,158.18995666503906,115.89026641845703,115.84046173095703,-0.009460702538490295,0.09691134095191956,20.812448501586914,907.964111328125,0.0038506777491420507,0.0,0.0
313,78,21.507173538208008,22.656898498535156,162.28111267089844,115.86767578125,115.66242218017578,-0.009462432004511356,0.09688425064086914,20.812593460083008,907.9541625976562,0.01588098146021366,0.0,0.0
314,78.25,21.621580123901367,22.61071014404297,162.5413818359375,115.87049865722656,115.78080749511719,-0.009463988244533539,0.096859872341156,20.812725067138672,907.9541625976562,0.006935790181159973,0.0,0.0
315,78.5,21.002588272094727,22.38758087158203,160.8865966796875,115.88697052001953,115.69618225097656,-0.00946538895368576,0.09683048725128174,20.812843322753906,907.9541625976562,0.014758524484932423,0.0,0.0
316,78.75,21.84012222290039,22.515666961669922,161.3140411376953,115.89026641845703,115.49317932128906,-0.00946664996445179,0.09680403769016266,20.812950134277344,907.9441528320312,0.030744273215532303,0.0,0.0
317,79,21.794509887695312,22.530643463134766,164.04962158203125,115.87615203857422,115.69109344482422,-0.00946059636771679,0.09678023308515549,20.813045501708984,907.9441528320312,0.01431611180305481,0.0,0.0
318,79.25,21.792512893676758,22.195480346679688,163.2016143798828,115.8639144897461,115.88253784179688,-0.009455148130655289,0.09675881266593933,20.81313133239746,907.9441528320312,-0.001439491636119783,0.0,0.0
319,79.5,21.650638580322266,22.892553329467773,161.80787658691406,115.87285614013672,115.91167449951172,-0.009450244717299938,0.09673209488391876,20.813207626342773,907.9441528320312,-0.0030004484578967094,0.0,0.0
320,79.75,21.666112899780273,22.782379150390625,156.8717803955078,115.8813247680664,115.60092163085938,-0.00944583211094141,0.09670804440975189,20.813276290893555,907.9441528320312,0.021701008081436157,0.0,0.0
321,80,21.61235809326172,22.178985595703125,164.9319610595703,115.8643798828125,115.7863540649414,-0.00944186095148325,0.09668640047311783,20.813339233398438,907.9541625976562,0.006034163758158684,0.0,0.0
322,80.25,21.4158878326416,22.732261657714844,158.71356201171875,115.86720275878906,115.16022491455078,-0.009438286535441875,0.09666692465543747,20.813396453857422,907.964111328125,0.05482076480984688,0.0,0.0
323,80.5,21.81360626220703,22.649656295776367,161.76589965820312,115.87379455566406,115.70358276367188,-0.009431148879230022,0.09667171537876129,20.813447952270508,907.964111328125,0.013166802935302258,0.0,0.0
324,80.75,22.072866439819336,22.328840255737305,162.5322265625,115.88744354248047,115.76554870605469,-0.009424724616110325,0.09667602926492691,20.813493728637695,907.9541625976562,0.009426794946193695,0.0,0.0
325,81,22.032611846923828,22.844284057617188,160.44772338867188,115.86626434326172,115.9916763305664,-0.009418942965567112,0.09667991101741791,20.813533782958984,907.9541625976562,-0.009690062142908573,0.0,0.0
326,81.25,21.88176727294922,22.90397834777832,162.9718780517578,115.88038635253906,116.06751251220703,-0.009413739666342735,0.09668340533971786,20.81380271911621,907.9541625976562,-0.014452931471168995,0.0,0.0
327,81.5,21.478925704956055,22.46515464782715,162.8596649169922,115.87191009521484,115.60601043701172,-0.00941167026758194,0.09667910635471344,20.814044952392578,907.9541625976562,0.020578214898705482,0.0,0.0
328,81.75,21.86266326904297,22.91514015197754,164.10914611816406,115.86862182617188,115.78681945800781,-0.009409807622432709,0.09667523950338364,20.81426239013672,907.9541625976562,0.0063254679553210735,0.0,0.0
329,82,21.66719627380371,22.35040855407715,161.11558532714844,115.8488540649414,115.44046020507812,-0.009408131241798401,0.09667176008224487,20.8144588470459,907.9441528320312,0.0316317118704319,0.0,0.0
330,82.25,21.52260971069336,22.844877243041992,160.6225128173828,115.8709716796875,115.73826599121094,-0.009406622499227524,0.09666863083839417,20.814634323120117,907.9441528320312,0.010264086537063122,0.0,0.0
331,82.5,21.807031631469727,23.000322341918945,166.36843872070312,115.87049865722656,115.93895721435547,-0.009411799721419811,0.09666581451892853,20.81479263305664,907.9441528320312,-0.0052903080359101295,0.0,0.0
332,82.75,21.5421142578125,22.488895416259766,163.3939666748047,115.86626434326172,115.92646789550781,-0.009416459128260612,0.09663351625204086,20.8149356842041,907.9541625976562,-0.004653019830584526,0.0,0.0
333,83,21.8725643157959,23.3215274810791,160.2584228515625,115.84132385253906,115.22173309326172,-0.009420652873814106,0.09660444408655167,20.8150634765625,907.964111328125,0.048037733882665634,0.0,0.0
334,83.25,21.7614688873291,22.874595642089844,158.8791961669922,115.84320068359375,115.62450408935547,-0.009424426592886448,0.09657827764749527,20.8151798248291,907.9441528320312,0.016926562413573265,0.0,0.0
335,83.5,21.413986206054688,22.72881317138672,163.43594360351562,115.85591125488281,115.73456573486328,-0.00942782312631607,0.09655473381280899,20.815284729003906,907.9441528320312,0.009386260993778706,0.0,0.0
336,83.75,21.21531105041504,22.392559051513672,163.3878631591797,115.8573226928711,115.8649673461914,-0.009430880658328533,0.09653354436159134,20.815378189086914,907.9441528320312,-0.000591039308346808,0.0,0.0
337,84,21.86517333984375,22.73447608947754,160.303466796875,115.84085083007812,115.20092010498047,-0.009433631785213947,0.09652934968471527,20.815462112426758,908.264404296875,0.049619026482105255,0.0,0.0
338,84.25,21.477264404296875,22.34231948852539,162.97264099121094,115.84696960449219,115.55976867675781,-0.009445256553590298,0.09652557969093323,20.81553840637207,907.9341430664062,0.022233596071600914,0.0,0.0
339,84.5,21.69837188720703,22.64199447631836,160.36070251464844,115.84414672851562,115.62774658203125,-0.009455719031393528,0.09652218222618103,20.81560707092285,907.9341430664062,0.01674751378595829,0.0,0.0
340,84.75,21.697004318237305,22.722360610961914,162.87188720703125,115.8422622680664,115.91768646240234,-0.009465135633945465,0.09651912748813629,20.8156681060791,907.9241333007812,-0.005829874891787767,0.0,0.0
341,85,21.918594360351562,22.80601692199707,161.6010284423828,115.8215560913086,115.74935913085938,-0.009473610669374466,0.09654614329338074,20.815723419189453,907.9241333007812,0.005584917031228542,0.0,0.0
342,85.25,21.647279739379883,23.08136558532715,163.6664581298828,115.8422622680664,115.65364074707031,-0.009481238201260567,0.0965704545378685,20.816091537475586,907.9241333007812,0.0145964864641428,0.0,0.0
343,85.5,21.675142288208008,22.476451873779297,156.92825317382812,115.84320068359375,115.66473388671875,-0.009488102979958057,0.09659233689308167,20.816421508789062,907.9241333007812,0.013809708878397942,0.0,0.0
344,85.75,21.390729904174805,22.61471939086914,161.86436462402344,115.83473205566406,115.82612609863281,-0.00950408261269331,0.09661202877759933,20.81671905517578,907.9241333007812,0.000665206229314208,0.0,0.0
345,86,21.212574005126953,22.7183780670166,163.17489624023438,115.82014465332031,115.64392852783203,-0.009518465027213097,0.09662231057882309,20.816987991333008,907.9241333007812,0.013638057745993137,0.0,0.0
346,86.25,21.293893814086914,22.50284767150879,158.60899353027344,115.83379364013672,115.38959503173828,-0.009531408548355103,0.09663156419992447,20.816997528076172,907.9140625,0.034414760768413544,0.0,0.0
347,86.5,21.61176109313965,22.249549865722656,161.57278442382812,115.83425903320312,115.42011260986328,-0.009543057531118393,0.09663988649845123,20.817005157470703,907.9140625,0.03208284452557564,0.0,0.0
348,86.75,22.267623901367188,22.77788543701172,160.3530731201172,115.84461212158203,115.7253189086914,-0.009560730308294296,0.09664738178253174,20.817012786865234,907.9241333007812,0.00922839343547821,0.0,0.0
349,87,21.65326690673828,22.622648239135742,162.03457641601562,115.83002471923828,115.74565887451172,-0.00957663543522358,0.09665412455797195,20.817020416259766,907.9241333007812,0.006526068318635225,0.0,0.0
350,87.25,21.940515518188477,23.02316665649414,159.7317657470703,115.82296752929688,115.61202239990234,-0.00959094986319542,0.09666019678115845,20.817026138305664,907.9341430664062,0.01632864587008953,0.0,0.0
351,87.5,22.026819229125977,22.909618377685547,159.6615447998047,115.82767486572266,115.69757080078125,-0.009603832848370075,0.09666565805673599,20.817031860351562,907.9241333007812,0.010066770017147064,0.0,0.0
352,87.75,21.384719848632812,22.672298431396484,164.16258239746094,115.85261535644531,115.37201690673828,-0.009615427814424038,0.09667057543992996,20.81703758239746,907.9140625,0.03723522648215294,0.0,0.0
353,88,21.734294891357422,22.794443130493164,164.82510375976562,115.81307983398438,115.40947723388672,-0.009625863283872604,0.09666011482477188,20.817041397094727,907.9140625,0.03126993775367737,0.0,0.0
354,88.25,22.100427627563477,22.995262145996094,158.7364501953125,115.81873321533203,115.64855194091797,-0.009639175608754158,0.09665070474147797,20.817045211791992,907.9341430664062,0.013171066530048847,0.0,0.0
355,88.5,22.08072280883789,22.39423179626465,159.16847229003906,115.82720184326172,115.38265991210938,-0.009651157073676586,0.09664223343133926,20.817049026489258,907.9241333007812,0.03444347903132439,0.0,0.0
356,88.75,22.419567108154297,23.332298278808594,160.6377716064453,115.8215560913086,115.65364074707031,-0.009661939926445484,0.09663461148738861,20.817283630371094,907.9140625,0.012995139695703983,0.0,0.0
357,89,21.746658325195312,22.78710174560547,159.28067016601562,115.81778717041016,115.57502746582031,-0.009665763936936855,0.09662774950265884,20.817495346069336,907.9241333007812,0.01879466511309147,0.0,0.0
358,89.25,21.75912094116211,23.233999252319336,160.07752990722656,115.82108306884766,115.66104125976562,-0.00966920517385006,0.096621572971344,20.817686080932617,907.9241333007812,0.012385230511426926,0.0,0.0
359,89.5,21.53423500061035,22.70659637451172,162.13226318359375,115.82579040527344,115.8751449584961,-0.00967230275273323,0.09661601483821869,20.81785774230957,907.9140625,-0.003816013690084219,0.0,0.0
360,89.75,21.511463165283203,22.33104133605957,161.6582794189453,115.80838012695312,115.63699340820312,-0.009675090201199055,0.09661101549863815,20.818012237548828,907.9341430664062,0.013265959918498993,0.0,0.0
361,90,21.84737205505371,22.560733795166016,158.8692626953125,115.81778717041016,115.33086395263672,-0.009666490368545055,0.09660651534795761,20.818151473999023,907.9241333007812,0.03773711994290352,0.0,0.0
362,90.25,21.39503288269043,22.69774055480957,158.01287841796875,115.81402587890625,115.47976684570312,-0.009658750146627426,0.09660246223211288,20.818275451660156,907.9241333007812,0.025889471173286438,0.0,0.0
363,90.5,21.96431541442871,23.07417869567871,162.64137268066406,115.83614349365234,115.66936492919922,-0.009651783853769302,0.09659881889820099,20.818387985229492,907.9241333007812,0.012905575335025787,0.0,0.0
364,90.75,22.030607223510742,22.975439071655273,158.64486694335938,115.81402587890625,115.57965087890625,-0.009645514190196991,0.09659554064273834,20.81848907470703,907.9241333007812,0.018145723268389702,0.0,0.0
365,91,21.88111114501953,23.077333450317383,163.71530151367188,115.79331970214844,115.69525909423828,-0.00963987223803997,0.09659259021282196,20.818580627441406,907.9241333007812,0.007588746026158333,0.0,0.0
366,91.25,21.84404754638672,22.89803123474121,161.76666259765625,115.8215560913086,115.85942077636719,-0.009622378274798393,0.09658993035554886,20.818662643432617,907.9241333007812,-0.002927814843133092,0.0,0.0
367,91.5,22.15077018737793,23.269527435302734,161.6544647216797,115.8149642944336,115.51490783691406,-0.009606633335351944,0.09658009558916092,20.818737030029297,907.9140625,0.023236898705363274,0.0,0.0
368,91.75,22.271522521972656,22.52289390563965,162.20631408691406,115.80367279052734,115.45109558105469,-0.00959246326237917,0.09657124429941177,20.818803787231445,907.9140625,0.02731286734342575,0.0,0.0
369,92,22.359407424926758,23.007366180419922,165.16171264648438,115.79096221923828,115.45988464355469,-0.009579709731042385,0.09656327962875366,20.818862915039062,907.904052734375,0.025647778064012527,0.0,0.0
370,92.25,22.364526748657227,23.144182205200195,162.66885375976562,115.80413818359375,115.63143920898438,-0.009561043232679367,0.09655611217021942,20.81891632080078,907.9140625,0.013368314132094383,0.0,0.0
371,92.5,22.076765060424805,22.58257484436035,159.1814422607422,115.8149642944336,115.79051971435547,-0.009544243104755878,0.09654221683740616,20.8189640045166,907.9241333007812,0.001890850136987865,0.0,0.0
372,92.75,22.11143684387207,23.290821075439453,162.3902587890625,115.79190063476562,115.83259582519531,-0.009529123082756996,0.09652971476316452,20.819007873535156,907.904052734375,-0.003147319657728076,0.0,0.0
373,93,21.810237884521484,22.871623992919922,163.13673400878906,115.78060913085938,115.23883819580078,-0.00951551552861929,0.09651846438646317,20.819047927856445,907.904052734375,0.04201161488890648,0.0,0.0
374,93.25,21.75006866455078,22.738849639892578,160.3355255126953,115.79708099365234,115.53849792480469,-0.009503268636763096,0.09650833904743195,20.819082260131836,907.8941040039062,0.020024223253130913,0.0,0.0
375,93.5,21.580909729003906,22.91040802001953,162.8321990966797,115.79237365722656,115.51629638671875,-0.009492246434092522,0.09650667011737823,20.819114685058594,907.8941040039062,0.021381443366408348,0.0,0.0
376,93.75,21.691368103027344,22.235111236572266,165.20445251464844,115.78672790527344,115.41363525390625,-0.009482325986027718,0.09650516510009766,20.819143295288086,907.8941040039062,0.028908465057611465,0.0,0.0
377,94,21.684146881103516,22.815488815307617,162.248291015625,115.78907775878906,115.63375091552734,-0.009473398327827454,0.09650380909442902,20.819168090820312,907.8840942382812,0.012023743242025375,0.0,0.0
378,94.25,21.866436004638672,22.899200439453125,159.70811462402344,115.79425811767578,115.42196655273438,-0.009465362876653671,0.09650258719921112,20.818960189819336,907.8840942382812,0.02884460613131523,0.0,0.0
379,94.5,21.953767776489258,22.93201446533203,162.05364990234375,115.79331970214844,115.64253997802734,-0.009458131156861782,0.09650149196386337,20.818771362304688,907.8840942382812,0.011670772917568684,0.0,0.0
380,94.75,21.838199615478516,22.587902069091797,160.88201904296875,115.78202056884766,115.46635437011719,-0.009464038535952568,0.09650050103664398,20.818601608276367,907.9140625,0.024454133585095406,0.0,0.0
