Repository: ulfsri/fsri_materials_database

# Materials and Products Database

## 01_Data

Raw data generated from each apparatus are included here in plain-text format. The data is organized first by material, next by the short name of test apparatus used, and where applicable additional filtering by test settings.

### material.json

Each material directory contains a json file of the same name as the material. This file links the data stored in the repository as well as data and graphs produced by the accompanying scripts (__02_Scripts__) to the respective landing page for the material on the front-end website.

File: 01_Data/Nylon/MCC/Nylon_MCC_30K_min_220329_R2.txt (part 1 of 4)
Sample ID:	C:\MCC\MCC Cal\Test\Nylon_MCC_30K_min_220329_R2.txt
Sample Weight (mg):	4.39
Heating Rate (C/s):	0.5
Combustor Temp (C):	900
N2 Flow Rate (cc/min):	80
O2 Flow Rate (cc/min):	20
Calibration File:	C:\MCC\MCC Cal\Coeff1 JN10440_30_210304.txt.txt
T Correction Coefficients:	0	1.024463	0
Time Shift (s):	14
*
Time (s)	Temperature (C)	N2 flow rate (cc/min)	O2 flow rate (cc/min)	Flow Rate (cc/min)	Oxygen (%)	HRR (W/g)	Heating rate (C/s)
0.000	108.818	80.012	19.993	103.656	19.994	0.376	-0.000
0.500	108.804	80.013	19.993	103.656	19.996	0.234	-0.012
1.000	108.783	80.013	19.993	103.655	19.996	0.240	-0.024
1.500	108.841	80.012	19.992	103.653	19.998	0.147	0.001
2.000	108.822	80.012	19.992	103.653	20.002	-0.167	0.038
2.500	108.792	80.014	19.993	103.653	20.002	-0.191	-0.005
3.000	108.794	80.012	19.994	103.650	20.001	-0.133	-0.038
3.500	108.795	80.011	19.992	103.650	20.003	-0.258	-0.012
4.000	108.841	80.011	19.992	103.651	19.999	0.020	0.025
4.500	108.805	80.012	19.992	103.652	19.996	0.225	0.029
5.000	108.819	80.012	19.993	103.653	20.003	-0.223	-0.006
5.500	108.792	80.013	19.992	103.656	19.998	0.133	-0.018
6.000	108.807	80.012	19.993	103.658	19.998	0.109	-0.013
6.500	108.831	80.012	19.992	103.659	20.000	-0.020	0.014
7.000	108.799	80.011	19.993	103.658	19.997	0.165	0.016
7.500	108.787	80.012	19.993	103.656	19.997	0.193	-0.026
8.000	108.810	80.011	19.994	103.651	19.997	0.151	-0.017
8.500	108.807	80.013	19.993	103.648	19.997	0.208	0.015
9.000	108.823	80.011	19.993	103.650	19.996	0.232	0.017
9.500	108.816	80.014	19.992	103.651	19.998	0.099	0.011
10.000	108.822	80.014	19.993	103.654	19.999	0.066	0.004
10.500	108.823	80.014	19.993	103.659	19.999	0.066	0.003
11.000	108.775	80.014	19.993	103.662	19.995	0.322	-0.021
11.500	108.816	80.013	19.994	103.662	19.998	0.147	-0.027
12.000	108.851	80.013	19.993	103.665	19.998	0.101	0.035
12.500	108.815	80.013	19.992	103.665	19.997	0.213	0.038
13.000	108.805	80.013	19.993	103.664	19.997	0.213	-0.023
13.500	108.790	80.013	19.994	103.662	19.994	0.393	-0.036
14.000	108.788	80.013	19.993	103.663	19.993	0.453	-0.021
14.500	108.789	80.013	19.994	103.667	19.997	0.213	-0.008
15.000	108.803	80.013	19.994	103.670	19.992	0.518	0.007
15.500	108.845	80.014	19.992	103.656	19.991	0.624	0.035
16.000	108.872	80.014	19.994	103.647	19.993	0.459	0.062
16.500	108.884	80.013	19.994	103.639	19.991	0.627	0.054
17.000	108.882	80.013	19.993	103.635	19.989	0.802	0.025
17.500	108.861	80.014	19.994	103.636	19.992	0.522	-0.007
18.000	108.882	80.014	19.993	103.675	19.994	0.387	-0.011
18.500	108.870	80.012	19.993	103.727	19.991	0.592	0.005
19.000	108.896	80.014	19.994	103.756	19.989	0.742	0.012
19.500	108.915	80.012	19.994	103.768	19.991	0.635	0.029
20.000	108.918	80.012	19.993	103.771	19.987	0.951	0.034
20.500	108.909	80.012	19.994	103.752	19.993	0.484	0.008
21.000	108.927	80.012	19.993	103.719	19.991	0.657	0.001
21.500	108.890	80.011	19.993	103.704	19.991	0.617	-0.005
22.000	108.924	80.011	19.993	103.700	19.987	0.940	-0.011
22.500	108.927	80.009	19.992	103.701	19.991	0.607	0.017
23.000	108.953	80.010	19.994	103.703	19.990	0.686	0.033
23.500	108.958	80.010	19.994	103.702	19.989	0.813	0.031
24.000	108.978	80.011	19.994	103.696	19.988	0.859	0.028
24.500	108.991	80.011	19.994	103.694	19.988	0.855	0.029
25.000	108.981	80.009	19.993	103.695	19.987	0.938	0.018
25.500	109.026	80.010	19.995	103.700	19.989	0.768	0.019
26.000	109.033	80.011	19.993	103.710	19.990	0.730	0.043
26.500	109.042	80.010	19.993	103.725	19.982	1.284	0.034
27.000	109.072	80.010	19.993	103.735	19.984	1.121	0.028
27.501	109.087	80.010	19.993	103.740	19.984	1.127	0.042
28.000	109.061	80.012	19.994	103.744	19.982	1.317	0.017
28.500	109.088	80.010	19.994	103.747	19.982	1.325	-0.005
29.000	109.127	80.011	19.994	103.755	19.984	1.182	0.033
29.500	109.131	80.011	19.993	103.764	19.978	1.555	0.054
30.000	109.149	80.009	19.992	103.775	19.975	1.823	0.033
30.500	109.182	80.010	19.994	103.783	19.975	1.839	0.037
31.000	109.179	80.014	19.994	103.792	19.972	2.041	0.040
31.500	109.210	80.011	19.994	103.799	19.981	1.365	0.029
32.000	109.252	80.011	19.994	103.806	19.976	1.724	0.051
32.500	109.286	80.010	19.993	103.814	19.974	1.849	0.074
33.000	109.276	80.010	19.994	103.822	19.976	1.720	0.049
33.500	109.327	80.010	19.993	103.826	19.973	1.936	0.032
34.000	109.392	80.009	19.993	103.826	19.969	2.265	0.079
34.500	109.431	80.011	19.995	103.830	19.972	2.067	0.110
35.000	109.472	80.011	19.993	103.835	19.970	2.152	0.092
35.500	109.485	80.012	19.994	103.837	19.972	2.017	0.067
36.000	109.562	80.011	19.993	103.838	19.970	2.184	0.072
36.500	109.640	80.011	19.993	103.838	19.968	2.362	0.123
37.001	109.632	80.010	19.995	103.834	19.964	2.598	0.112
37.501	109.676	80.010	19.994	103.831	19.966	2.451	0.053
38.000	109.747	80.010	19.995	103.829	19.967	2.420	0.076
38.500	109.798	80.012	19.994	103.827	19.967	2.435	0.118
39.000	109.827	80.011	19.994	103.826	19.966	2.495	0.101
39.500	109.929	80.009	19.994	103.825	19.962	2.759	0.106
40.000	109.975	80.011	19.994	103.825	19.965	2.574	0.140
40.500	110.029	80.012	19.993	103.824	19.963	2.713	0.124
41.000	110.105	80.011	19.993	103.826	19.959	2.983	0.115
41.500	110.129	80.010	19.994	103.829	19.962	2.748	0.115
42.000	110.242	80.011	19.994	103.833	19.960	2.925	0.118
42.500	110.294	80.010	19.994	103.837	19.957	3.149	0.150
43.000	110.360	80.010	19.994	103.839	19.960	2.921	0.141
43.500	110.397	80.010	19.993	103.839	19.962	2.802	0.111
44.000	110.472	80.009	19.993	103.842	19.962	2.788	0.108
44.500	110.553	80.011	19.994	103.846	19.958	3.087	0.134
45.000	110.629	80.010	19.994	103.846	19.959	2.969	0.156
45.501	110.698	80.011	19.995	103.850	19.960	2.937	0.151
46.001	110.805	80.011	19.995	103.855	19.958	3.038	0.161
46.501	110.843	80.012	19.994	103.856	19.960	2.919	0.161
47.001	110.966	80.012	19.995	103.856	19.956	3.234	0.153
47.500	111.018	80.011	19.994	103.858	19.955	3.291	0.168
48.000	111.071	80.008	19.994	103.859	19.955	3.269	0.140
48.500	111.158	80.011	19.994	103.860	19.956	3.200	0.123
49.000	111.258	80.010	19.994	103.861	19.958	3.083	0.164
49.500	111.345	80.009	19.994	103.861	19.954	3.372	0.187
50.000	111.455	80.010	19.995	103.862	19.955	3.289	0.192
50.500	111.543	80.011	19.994	103.862	19.956	3.204	0.198
51.000	111.652	80.010	19.994	103.862	19.947	3.844	0.198
51.500	111.714	80.010	19.994	103.863	19.957	3.140	0.184
52.000	111.780	80.009	19.994	103.868	19.952	3.535	0.149
52.500	111.870	80.010	19.995	103.874	19.956	3.247	0.142
53.000	111.983	80.011	19.995	103.876	19.956	3.206	0.180
53.500	112.076	80.010	19.995	103.879	19.952	3.509	0.204
54.000	112.180	80.011	19.994	103.880	19.951	3.574	0.202
54.500	112.245	80.011	19.995	103.881	19.952	3.495	0.183
55.000	112.398	80.008	19.993	103.878	19.957	3.130	0.193
55.500	112.505	80.009	19.994	103.877	19.952	3.495	0.239
56.000	112.571	80.010	19.994	103.875	19.957	3.108	0.216
56.501	112.678	80.009	19.993	103.879	19.956	3.239	0.173
57.001	112.838	80.009	19.993	103.881	19.955	3.317	0.220
57.500	112.931	80.010	19.994	103.884	19.960	2.934	0.260
58.000	113.059	80.010	19.993	103.890	19.950	3.691	0.237
58.500	113.149	80.008	19.993	103.893	19.954	3.396	0.219
59.000	113.259	80.009	19.993	103.892	19.953	3.444	0.209
59.500	113.426	80.009	19.994	103.891	19.952	3.511	0.238
60.000	113.515	80.008	19.994	103.892	19.950	3.664	0.266
60.500	113.647	80.011	19.993	103.894	19.957	3.115	0.239
61.000	113.751	80.010	19.994	103.897	19.954	3.335	0.229
61.500	113.890	80.011	19.994	103.900	19.953	3.436	0.239
62.000	114.070	80.009	19.993	103.901	19.952	3.545	0.280
62.500	114.171	80.010	19.993	103.902	19.951	3.604	0.299
63.000	114.312	80.011	19.993	103.902	19.949	3.709	0.261
63.500	114.392	80.009	19.992	103.902	19.951	3.570	0.232
64.000	114.526	80.011	19.993	103.902	19.949	3.739	0.218
64.500	114.655	80.011	19.994	103.902	19.947	3.901	0.238
65.000	114.777	80.011	19.992	103.901	19.946	3.939	0.257
65.500	114.934	80.011	19.993	103.901	19.949	3.759	0.266
66.000	115.077	80.011	19.992	103.903	19.945	4.020	0.290
66.500	115.198	80.013	19.993	103.906	19.947	3.876	0.282
67.000	115.328	80.012	19.993	103.905	19.944	4.125	0.257
67.500	115.484	80.011	19.993	103.905	19.950	3.634	0.268
68.000	115.650	80.013	19.993	103.905	19.950	3.638	0.304
68.500	115.788	80.012	19.994	103.903	19.949	3.763	0.313
69.000	115.902	80.013	19.992	103.900	19.947	3.880	0.278
69.500	116.094	80.013	19.993	103.900	19.950	3.624	0.279
70.000	116.242	80.013	19.994	103.899	19.950	3.660	0.323
70.500	116.369	80.014	19.994	103.900	19.947	3.876	0.307
71.000	116.540	80.013	19.993	103.900	19.949	3.755	0.286
71.500	116.680	80.014	19.994	103.900	19.947	3.911	0.305
72.000	116.819	80.013	19.993	103.900	19.948	3.782	0.295
72.500	116.960	80.011	19.993	103.900	19.948	3.822	0.279
73.000	117.135	80.013	19.993	103.900	19.951	3.602	0.298
73.500	117.266	80.012	19.992	103.900	19.946	3.931	0.311
74.000	117.419	80.012	19.993	103.902	19.949	3.701	0.295
74.501	117.597	80.012	19.994	103.907	19.948	3.814	0.307
75.001	117.767	80.013	19.994	103.908	19.953	3.436	0.339
75.500	117.892	80.012	19.992	103.908	19.949	3.725	0.322
76.000	118.075	80.011	19.993	103.909	19.950	3.636	0.301
76.500	118.205	80.012	19.992	103.908	19.949	3.760	0.310
77.000	118.376	80.011	19.993	103.905	19.947	3.867	0.307
77.500	118.524	80.010	19.993	103.905	19.952	3.479	0.310
78.000	118.684	80.012	19.993	103.904	19.949	3.717	0.314
78.501	118.843	80.011	19.993	103.904	19.946	3.925	0.314
79.001	118.975	80.011	19.992	103.904	19.947	3.876	0.305
79.500	119.171	80.009	19.994	103.903	19.949	3.725	0.309
80.000	119.325	80.010	19.994	103.902	19.946	3.987	0.339
80.500	119.448	80.011	19.992	103.902	19.950	3.630	0.313
81.001	119.677	80.012	19.992	103.902	19.950	3.661	0.314
81.501	119.836	80.011	19.994	103.903	19.950	3.677	0.370
82.000	120.069	80.012	19.993	103.903	19.947	3.874	0.390
82.500	120.188	80.011	19.992	103.905	19.949	3.733	0.372
83.000	120.376	80.011	19.992	103.906	19.950	3.638	0.329
83.500	120.519	80.011	19.993	103.908	19.948	3.802	0.319
84.000	120.779	80.011	19.994	103.909	19.946	3.973	0.367
84.500	120.882	80.011	19.993	103.908	19.947	3.873	0.383
85.000	121.087	80.011	19.995	103.908	19.949	3.721	0.336
85.501	121.249	80.011	19.994	103.908	19.952	3.503	0.338
86.001	121.443	80.010	19.993	103.906	19.953	3.433	0.361
86.500	121.592	80.011	19.992	103.910	19.946	3.947	0.349
87.000	121.806	80.011	19.994	103.913	19.947	3.880	0.353
87.500	121.971	80.011	19.991	103.914	19.948	3.790	0.371
88.000	122.172	80.011	19.993	103.913	19.946	3.927	0.373
88.500	122.388	80.012	19.993	103.913	19.947	3.868	0.392
89.000	122.563	80.011	19.993	103.908	19.950	3.638	0.404
89.500	122.722	80.012	19.993	103.906	19.947	3.878	0.362
90.000	122.937	80.011	19.992	103.906	19.948	3.818	0.354
90.501	123.091	80.015	19.994	103.906	19.949	3.741	0.371
91.001	123.282	80.012	19.995	103.906	19.948	3.818	0.357
91.500	123.499	80.011	19.994	103.907	19.948	3.786	0.377
92.000	123.701	80.011	19.994	103.907	19.950	3.649	0.414
92.500	123.867	80.012	19.993	103.906	19.951	3.586	0.393
93.000	124.045	80.013	19.993	103.907	19.953	3.411	0.356
93.500	124.235	80.012	19.992	103.909	19.956	3.233	0.356
94.000	124.370	80.012	19.994	103.910	19.951	3.572	0.347
94.501	124.620	80.012	19.993	103.911	19.950	3.693	0.355
95.001	124.818	80.013	19.993	103.911	19.949	3.718	0.417
95.501	124.980	80.013	19.992	103.911	19.949	3.707	0.404
96.000	125.208	80.013	19.993	103.909	19.946	3.935	0.375
96.500	125.374	80.013	19.993	103.909	19.949	3.744	0.392
97.000	125.587	80.013	19.993	103.908	19.947	3.859	0.387
97.500	125.767	80.013	19.992	103.907	19.951	3.574	0.386
98.001	125.957	80.013	19.992	103.907	19.952	3.485	0.382
98.501	126.125	80.013	19.992	103.907	19.951	3.608	0.364
99.000	126.364	80.012	19.992	103.904	19.953	3.409	0.382
99.500	126.561	80.013	19.993	103.904	19.950	3.659	0.421
100.000	126.769	80.014	19.994	103.904	19.951	3.564	0.420
100.500	126.981	80.012	19.991	103.905	19.949	3.743	0.413
101.000	127.135	80.012	19.993	103.909	19.950	3.636	0.393
101.501	127.330	80.013	19.993	103.911	19.954	3.396	0.358
102.001	127.546	80.012	19.993	103.915	19.953	3.431	0.380
102.500	127.777	80.013	19.993	103.917	19.952	3.492	0.429
103.000	127.942	80.011	19.993	103.917	19.953	3.413	0.422
103.500	128.126	80.013	19.992	103.918	19.953	3.407	0.373
104.000	128.326	80.012	19.991	103.919	19.952	3.507	0.366
104.500	128.586	80.012	19.992	103.917	19.952	3.485	0.422
105.000	128.780	80.011	19.991	103.919	19.951	3.612	0.457
105.501	128.978	80.011	19.993	103.923	19.951	3.550	0.423
106.001	129.196	80.009	19.993	103.922	19.951	3.552	0.404
106.501	129.399	80.012	19.992	103.919	19.952	3.539	0.418
107.000	129.593	80.010	19.994	103.919	19.950	3.634	0.409
107.500	129.868	80.011	19.994	103.916	19.948	3.769	0.433
108.000	130.027	80.012	19.994	103.916	19.949	3.703	0.452
108.500	130.225	80.010	19.994	103.918	19.949	3.703	0.396
109.001	130.408	80.012	19.994	103.915	19.948	3.771	0.369
109.501	130.626	80.011	19.993	103.917	19.951	3.580	0.391
110.001	130.824	80.010	19.994	103.919	19.950	3.652	0.408
110.500	131.044	80.011	19.994	103.915	19.949	3.707	0.417
111.000	131.255	80.010	19.993	103.911	19.950	3.620	0.424
111.500	131.479	80.010	19.994	103.910	19.951	3.598	0.433
112.000	131.713	80.010	19.994	103.913	19.950	3.657	0.447
112.500	131.912	80.011	19.994	103.916	19.950	3.637	0.446
113.000	132.150	80.011	19.993	103.922	19.952	3.511	0.435
113.500	132.337	80.011	19.993	103.924	19.952	3.542	0.431
114.000	132.545	80.010	19.993	103.926	19.953	3.461	0.410
114.500	132.782	80.010	19.994	103.921	19.954	3.382	0.420
115.000	132.995	80.011	19.993	103.915	19.950	3.652	0.448
115.500	133.217	80.010	19.995	103.909	19.954	3.344	0.443
116.000	133.414	80.010	19.993	103.907	19.952	3.479	0.427
116.500	133.666	80.010	19.994	103.908	19.954	3.388	0.434
117.000	133.853	80.010	19.995	103.907	19.955	3.289	0.444
117.500	134.086	80.010	19.994	103.906	19.953	3.471	0.429
118.000	134.314	80.010	19.995	103.905	19.953	3.434	0.440
118.500	134.551	80.010	19.993	103.906	19.956	3.182	0.463
119.000	134.732	80.011	19.993	103.902	19.951	3.588	0.442
119.501	134.978	80.011	19.994	103.904	19.948	3.789	0.422
120.001	135.174	80.011	19.994	103.904	19.953	3.436	0.434
120.500	135.391	80.011	19.993	103.904	19.951	3.606	0.428
121.000	135.633	80.010	19.993	103.904	19.951	3.567	0.436
121.500	135.840	80.010	19.995	103.911	19.953	3.444	0.454
122.000	136.032	80.011	19.994	103.913	19.956	3.224	0.424
122.500	136.312	80.010	19.994	103.915	19.954	3.360	0.436
123.001	136.500	80.011	19.995	103.921	19.951	3.618	0.470
123.501	136.712	80.011	19.994	103.921	19.956	3.203	0.434
124.000	136.969	80.010	19.993	103.916	19.952	3.524	0.435
124.500	137.173	80.011	19.994	103.914	19.948	3.798	0.465
125.000	137.371	80.011	19.993	103.910	19.950	3.649	0.432
125.500	137.633	80.011	19.994	103.906	19.949	3.721	0.431
126.000	137.846	80.011	19.994	103.904	19.951	3.576	0.467
126.500	138.090	80.011	19.994	103.908	19.948	3.800	0.466
127.000	138.327	80.012	19.994	103.912	19.953	3.400	0.469
127.500	138.559	80.011	19.993	103.914	19.949	3.766	0.475
128.000	138.762	80.012	19.992	103.913	19.953	3.449	0.452
128.500	139.002	80.011	19.993	103.912	19.950	3.659	0.439
129.000	139.231	80.011	19.992	103.907	19.949	3.709	0.456
129.500	139.449	80.011	19.994	103.901	19.948	3.790	0.458
130.000	139.685	80.010	19.994	103.900	19.947	3.885	0.451
130.500	139.914	80.010	19.994	103.899	19.947	3.850	0.460
131.000	140.145	80.013	19.993	103.899	19.953	3.448	0.462
131.500	140.374	80.011	19.993	103.899	19.946	3.961	0.460
132.000	140.574	80.010	19.994	103.899	19.949	3.753	0.445
132.500	140.812	80.011	19.994	103.899	19.945	3.993	0.433
133.000	141.038	80.010	19.992	103.899	19.948	3.800	0.451
133.500	141.294	80.010	19.993	103.900	19.948	3.802	0.473
134.000	141.485	80.011	19.994	103.903	19.950	3.652	0.465
134.500	141.715	80.011	19.993	103.911	19.950	3.691	0.434
135.000	141.951	80.009	19.994	103.914	19.950	3.655	0.443
135.500	142.187	80.010	19.994	103.914	19.951	3.594	0.469
136.000	142.385	80.009	19.994	103.915	19.947	3.852	0.453
136.500	142.632	80.010	19.994	103.911	19.949	3.713	0.440
137.000	142.858	80.010	19.994	103.907	19.952	3.519	0.460
137.500	143.125	80.010	19.994	103.905	19.951	3.602	0.483
138.000	143.323	80.011	19.994	103.909	19.952	3.531	0.479
138.500	143.572	80.010	19.994	103.913	19.950	3.656	0.455
139.000	143.804	80.009	19.994	103.920	19.951	3.568	0.464
139.500	144.058	80.009	19.994	103.919	19.953	3.404	0.484
140.000	144.250	80.010	19.995	103.918	19.951	3.596	0.466
140.500	144.528	80.009	19.993	103.914	19.955	3.271	0.458
141.000	144.750	80.009	19.994	103.909	19.947	3.875	0.485
141.500	144.985	80.010	19.995	103.902	19.947	3.907	0.479
142.000	145.236	80.010	19.994	103.903	19.952	3.493	0.471
142.500	145.452	80.010	19.994	103.903	19.949	3.756	0.476
143.000	145.690	80.010	19.994	103.905	19.949	3.721	0.461
143.500	145.918	80.010	19.995	103.906	19.953	3.453	0.460
144.000	146.125	80.010	19.993	103.906	19.952	3.515	0.450
144.500	146.389	80.009	19.994	103.905	19.952	3.493	0.453
145.000	146.628	80.009	19.995	103.905	19.953	3.471	0.487
145.500	146.859	80.009	19.995	103.906	19.951	3.551	0.487
146.000	147.098	80.009	19.993	103.909	19.951	3.608	0.470
146.500	147.348	80.008	19.993	103.909	19.952	3.503	0.480
147.000	147.601	80.011	19.995	103.908	19.954	3.366	0.496
147.500	147.841	80.009	19.994	103.907	19.950	3.683	0.498
148.001	148.104	80.010	19.995	103.905	19.954	3.358	0.498
148.500	148.316	80.011	19.995	103.905	19.950	3.652	0.489
149.000	148.557	80.010	19.994	103.906	19.948	3.775	0.464
149.500	148.801	80.011	19.995	103.906	19.953	3.461	0.468
150.000	149.023	80.010	19.993	103.907	19.949	3.741	0.476
150.500	149.268	80.010	19.994	103.908	19.953	3.416	0.467
151.000	149.489	80.012	19.996	103.907	19.950	3.671	0.467
151.500	149.796	80.012	19.995	103.912	19.950	3.681	0.497
152.000	150.016	80.012	19.996	103.915	19.953	3.420	0.527
152.500	150.234	80.011	19.994	103.915	19.952	3.485	0.482
153.000	150.483	80.010	19.994	103.913	19.954	3.382	0.452
153.500	150.690	80.011	19.993	103.912	19.952	3.475	0.462
154.000	150.958	80.012	19.995	103.906	19.951	3.562	0.466
154.500	151.226	80.013	19.995	103.903	19.951	3.590	0.506
155.000	151.433	80.012	19.994	103.902	19.951	3.560	0.506
155.500	151.676	80.011	19.994	103.902	19.952	3.513	0.462
156.000	151.913	80.011	19.995	103.902	19.951	3.606	0.465
156.500	152.162	80.011	19.994	103.902	19.949	3.765	0.483
157.000	152.400	80.011	19.994	103.902	19.952	3.521	0.487
157.500	152.650	80.011	19.993	103.902	19.952	3.495	0.487
158.000	152.914	80.012	19.993	103.902	19.951	3.570	0.501
158.500	153.115	80.012	19.994	103.902	19.949	3.759	0.489
159.000	153.386	80.012	19.993	103.902	19.951	3.588	0.469
159.500	153.590	80.012	19.993	103.903	19.950	3.652	0.474
160.000	153.864	80.011	19.992	103.904	19.949	3.751	0.477
160.500	154.065	80.011	19.993	103.905	19.949	3.757	0.476
161.000	154.353	80.011	19.993	103.908	19.949	3.729	0.481
161.500	154.593	80.011	19.992	103.909	19.949	3.707	0.508
162.000	154.798	80.012	19.993	103.908	19.952	3.543	0.487
162.500	155.066	80.010	19.992	103.907	19.951	3.598	0.459
163.000	155.283	80.010	19.992	103.907	19.951	3.618	0.479
163.500	155.519	80.011	19.993	103.904	19.951	3.616	0.469
164.000	155.782	80.012	19.993	103.904	19.949	3.719	0.476
164.500	156.028	80.011	19.993	103.904	19.950	3.650	0.504
165.000	156.279	80.010	19.994	103.905	19.949	3.709	0.503
165.500	156.516	80.011	19.993	103.905	19.950	3.686	0.492
166.000	156.764	80.011	19.993	103.905	19.950	3.620	0.486
166.500	156.998	80.011	19.993	103.905	19.951	3.592	0.483
167.000	157.285	80.012	19.994	103.905	19.951	3.592	0.502
167.500	157.515	80.012	19.993	103.905	19.945	4.009	0.519
168.000	157.739	80.011	19.993	103.905	19.949	3.714	0.486
168.500	157.961	80.011	19.994	103.905	19.951	3.591	0.450
169.000	158.240	80.012	19.993	103.905	19.954	3.371	0.473
169.500	158.451	80.011	19.992	103.904	19.949	3.714	0.495
170.000	158.702	80.013	19.993	103.904	19.949	3.733	0.476
170.500	158.956	80.011	19.994	103.904	19.952	3.485	0.483
171.000	159.202	80.013	19.993	103.904	19.952	3.487	0.503
171.500	159.436	80.013	19.993	103.904	19.946	3.929	0.490
172.000	159.692	80.012	19.994	103.904	19.950	3.690	0.485
172.500	159.903	80.012	19.994	103.903	19.951	3.608	0.478
173.000	160.177	80.012	19.993	103.902	19.951	3.571	0.476
173.500	160.411	80.012	19.994	103.902	19.954	3.390	0.497
174.000	160.668	80.012	19.993	103.901	19.948	3.793	0.500
174.500	160.880	80.013	19.993	103.901	19.952	3.472	0.480
175.000	161.119	80.012	19.993	103.901	19.953	3.456	0.460
175.500	161.370	80.014	19.994	103.900	19.953	3.454	0.470
176.000	161.643	80.014	19.993	103.900	19.953	3.440	0.506
176.500	161.903	80.012	19.994	103.899	19.955	3.265	0.529
177.000	162.106	80.013	19.993	103.899	19.956	3.188	0.499
177.500	162.384	80.013	19.994	103.899	19.951	3.602	0.473
178.000	162.630	80.013	19.992	103.898	19.951	3.565	0.502
178.500	162.863	80.014	19.994	103.897	19.953	3.404	0.501
179.000	163.112	80.013	19.993	103.893	19.954	3.331	0.480
179.500	163.342	80.013	19.994	103.892	19.951	3.603	0.481
180.000	163.622	80.013	19.993	103.892	19.952	3.525	0.495
180.500	163.865	80.014	19.993	103.893	19.954	3.349	0.517
181.000	164.083	80.013	19.994	103.894	19.953	3.434	0.492
181.500	164.358	80.013	19.993	103.898	19.951	3.614	0.477
182.000	164.609	80.013	19.993	103.899	19.955	3.309	0.510
182.500	164.857	80.014	19.994	103.899	19.953	3.450	0.512
183.000	165.133	80.014	19.992	103.897	19.960	2.928	0.511
183.500	165.401	80.013	19.993	103.896	19.954	3.331	0.534
184.000	165.642	80.014	19.993	103.894	19.951	3.608	0.526
184.500	165.924	80.014	19.994	103.893	19.950	3.662	0.516
185.000	166.169	80.014	19.993	103.889	19.954	3.359	0.525
185.500	166.333	80.013	19.993	103.890	19.951	3.597	0.468
186.000	166.612	80.013	19.993	103.890	19.953	3.448	0.426
186.501	166.866	80.012	19.993	103.893	19.950	3.682	0.488
187.000	167.083	80.012	19.994	103.893	19.951	3.547	0.502
187.500	167.355	80.011	19.993	103.897	19.953	3.440	0.480
188.000	167.599	80.012	19.992	103.897	19.952	3.519	0.502
188.500	167.872	80.011	19.994	103.895	19.957	3.135	0.517
189.000	168.126	80.011	19.992	103.891	19.953	3.410	0.522
189.500	168.377	80.010	19.992	103.888	19.958	3.063	0.515
190.000	168.594	80.010	19.993	103.884	19.952	3.525	0.486
190.500	168.886	80.012	19.994	103.886	19.952	3.496	0.489
191.000	169.107	80.011	19.995	103.888	19.953	3.426	0.511
191.500	169.355	80.010	19.993	103.889	19.955	3.284	0.491
192.000	169.597	80.012	19.993	103.892	19.954	3.357	0.479
192.500	169.893	80.011	19.994	103.896	19.955	3.310	0.514
193.000	170.122	80.012	19.995	103.896	19.958	3.044	0.532
193.500	170.340	80.011	19.993	103.898	19.955	3.288	0.486
194.000	170.603	80.012	19.994	103.901	19.953	3.440	0.464
194.500	170.851	80.011	19.994	103.901	19.958	3.099	0.496
195.000	171.122	80.011	19.993	103.900	19.954	3.341	0.515
195.500	171.389	80.010	19.992	103.899	19.956	3.202	0.529
196.000	171.621	80.011	19.993	103.895	19.957	3.109	0.518
196.500	171.847	80.011	19.993	103.890	19.955	3.279	0.479
197.000	172.112	80.013	19.994	103.886	19.954	3.367	0.475
197.500	172.354	80.011	19.994	103.884	19.955	3.305	0.499
198.000	172.589	80.011	19.993	103.881	19.955	3.269	0.492
198.500	172.824	80.011	19.994	103.886	19.958	3.081	0.474
199.000	173.066	80.011	19.994	103.891	19.955	3.259	0.474
199.500	173.308	80.011	19.993	103.893	19.954	3.327	0.480
200.000	173.573	80.012	19.994	103.893	19.955	3.315	0.495
200.500	173.806	80.012	19.993	103.894	19.953	3.422	0.502
201.000	174.099	80.011	19.994	103.891	19.958	3.063	0.512
201.500	174.362	80.011	19.994	103.885	19.956	3.190	0.541
202.000	174.589	80.012	19.994	103.881	19.954	3.386	0.523
202.500	174.862	80.013	19.995	103.879	19.955	3.250	0.494
203.000	175.099	80.011	19.994	103.879	19.957	3.168	0.505
203.500	175.335	80.011	19.993	103.877	19.953	3.442	0.492
204.000	175.566	80.012	19.993	103.878	19.955	3.285	0.470
204.500	175.803	80.011	19.993	103.883	19.955	3.317	0.467
205.000	176.052	80.010	19.994	103.888	19.956	3.210	0.477
205.500	176.314	80.012	19.994	103.890	19.959	3.000	0.499
206.000	176.573	80.010	19.993	103.893	19.961	2.850	0.516
206.500	176.819	80.011	19.992	103.896	19.955	3.266	0.513
207.000	177.057	80.010	19.994	103.894	19.955	3.298	0.494
207.500	177.306	80.009	19.992	103.893	19.958	3.050	0.485
208.000	177.566	80.017	19.995	103.893	19.959	2.992	0.498
208.500	177.814	80.027	19.997	103.895	19.962	2.790	0.508
209.000	178.051	80.023	19.995	103.898	19.955	3.290	0.497
209.500	178.320	80.024	19.995	103.901	19.955	3.286	0.495
210.001	178.545	80.017	19.994	103.901	19.961	2.858	0.500
210.500	178.776	80.027	19.996	103.897	19.957	3.131	0.475
211.000	179.026	80.030	20.000	103.891	19.957	3.113	0.469
211.500	179.249	80.030	19.999	103.891	19.960	2.935	0.477
212.000	179.541	80.030	19.998	103.889	19.957	3.157	0.494
212.500	179.802	80.028	19.997	103.887	19.956	3.244	0.534
213.000	180.021	80.022	19.995	103.891	19.961	2.818	0.517
213.500	180.287	80.018	19.996	103.893	19.958	3.090	0.483
214.000	180.505	80.013	19.995	103.887	19.957	3.151	0.484
214.500	180.772	80.010	19.994	103.888	19.963	2.727	0.484
215.000	181.032	80.011	19.995	103.886	19.959	2.997	0.506
215.500	181.265	80.010	19.995	103.881	19.957	3.151	0.510
216.000	181.503	80.009	19.994	103.877	19.963	2.729	0.482
216.500	181.770	80.009	19.995	103.876	19.961	2.828	0.489
217.000	182.029	80.011	19.995	103.871	19.959	3.024	0.515
217.500	182.266	80.009	19.995	103.867	19.956	3.183	0.511
218.000	182.528	80.010	19.995	103.869	19.962	2.765	0.498
218.500	182.745	80.010	19.996	103.873	19.962	2.763	0.489
219.000	182.985	80.010	19.995	103.874	19.961	2.848	0.468
219.500	183.244	80.010	19.995	103.873	19.961	2.858	0.478
220.000	183.487	80.011	19.995	103.877	19.962	2.764	0.501
220.500	183.731	80.009	19.995	103.875	19.961	2.818	0.495
221.000	183.979	80.011	19.994	103.872	19.961	2.842	0.490
221.500	184.215	80.010	19.994	103.872	19.962	2.745	0.488
222.000	184.508	80.011	19.994	103.876	19.957	3.121	0.506
222.500	184.724	80.011	19.994	103.873	19.954	3.383	0.519
223.000	184.990	80.010	19.994	103.872	19.960	2.915	0.495
223.500	185.236	80.010	19.993	103.873	19.961	2.860	0.497
224.000	185.471	80.009	19.994	103.870	19.959	2.969	0.497
224.500	185.733	80.009	19.994	103.866	19.959	2.955	0.489
225.000	185.960	80.009	19.994	103.866	19.960	2.927	0.493
225.500	186.219	80.010	19.993	103.867	19.957	3.175	0.487
226.000	186.490	80.010	19.993	103.868	19.953	3.417	0.508
226.500	186.706	80.010	19.995	103.869	19.957	3.155	0.509
227.000	187.001	80.012	19.994	103.869	19.957	3.175	0.499
227.500	187.275	80.010	19.993	103.869	19.957	3.153	0.540
228.000	187.512	80.009	19.993	103.868	19.958	3.074	0.539
228.500	187.766	80.009	19.995	103.866	19.957	3.145	0.501
229.000	187.975	80.011	19.994	103.865	19.957	3.134	0.477
229.500	188.229	80.010	19.994	103.866	19.955	3.314	0.463
230.000	188.492	80.009	19.995	103.866	19.961	2.808	0.490
230.500	188.767	80.011	19.994	103.869	19.958	3.032	0.528
231.000	188.965	80.009	19.994	103.871	19.958	3.096	0.506
231.500	189.214	80.010	19.993	103.871	19.962	2.773	0.460
232.000	189.476	80.012	19.994	103.871	19.959	2.973	0.479
232.500	189.752	80.012	19.995	103.871	19.961	2.834	0.524
233.000	189.968	80.011	19.993	103.868	19.958	3.042	0.515
233.500	190.209	80.011	19.994	103.866	19.958	3.088	0.475
234.000	190.469	80.011	19.993	103.866	19.959	2.959	0.479
234.500	190.666	80.012	19.994	103.865	19.958	3.038	0.479
235.000	190.949	80.011	19.993	103.865	19.958	3.098	0.469
235.500	191.192	80.012	19.994	103.865	19.958	3.090	0.503
236.000	191.401	80.011	19.994	103.864	19.961	2.870	0.489
236.500	191.676	80.012	19.994	103.864	19.953	3.445	0.468
237.000	191.853	80.013	19.994	103.865	19.955	3.298	0.468
237.500	192.161	80.013	19.995	103.865	19.956	3.213	0.468
238.000	192.376	80.012	19.995	103.865	19.958	3.058	0.504
238.500	192.592	80.013	19.994	103.864	19.959	2.971	0.477
239.000	192.858	80.012	19.994	103.863	19.958	3.096	0.456
239.500	193.088	80.012	19.995	103.861	19.958	3.056	0.489
240.000	193.314	80.010	19.993	103.860	19.958	3.066	0.476
240.500	193.579	80.011	19.994	103.859	19.953	3.469	0.474
241.000	193.800	80.012	19.995	103.859	19.958	3.052	0.489
241.500	194.067	80.012	19.994	103.859	19.954	3.332	0.487
242.000	194.322	80.010	19.995	103.860	19.958	3.042	0.505
242.500	194.591	80.012	19.994	103.860	19.957	3.136	0.523
243.000	194.779	80.011	19.994	103.860	19.957	3.106	0.491
243.500	195.015	80.012	19.994	103.858	19.955	3.308	0.441
244.000	195.260	80.013	19.995	103.857	19.955	3.280	0.453
244.500	195.507	80.012	19.996	103.857	19.959	2.987	0.486
245.000	195.792	80.011	19.995	103.857	19.956	3.207	0.512
245.500	196.048	80.012	19.994	103.857	19.953	3.429	0.536
246.000	196.236	80.011	19.995	103.858	19.956	3.193	0.493
246.500	196.487	80.012	19.996	103.858	19.958	3.054	0.442
247.000	196.730	80.011	19.995	103.858	19.957	3.163	0.467
247.500	197.025	80.012	19.994	103.859	19.958	3.038	0.516
248.000	197.208	80.012	19.995	103.859	19.955	3.255	0.508
248.500	197.478	80.011	19.996	103.860	19.958	3.082	0.466
249.000	197.728	80.012	19.995	103.860	19.958	3.031	0.487
249.500	197.965	80.011	19.993	103.860	19.957	3.164	0.503
250.000	198.208	80.011	19.995	103.859	19.959	2.967	0.483
250.500	198.437	80.012	19.993	103.860	19.954	3.354	0.476
251.000	198.691	80.011	19.994	103.859	19.957	3.110	0.477
251.500	198.917	80.012	19.993	103.857	19.956	3.203	0.482
252.000	199.158	80.012	19.994	103.857	19.957	3.154	0.474
252.500	199.412	80.013	19.993	103.857	19.959	3.009	0.481
253.000	199.677	80.012	19.994	103.857	19.959	3.019	0.507
253.500	199.927	80.013	19.994	103.858	19.957	3.148	0.517
254.000	200.145	80.012	19.994	103.859	19.960	2.912	0.491
254.500	200.406	80.012	19.993	103.860	19.957	3.136	0.474
255.000	200.672	80.012	19.993	103.859	19.958	3.045	0.503
255.500	200.910	80.013	19.993	103.860	19.957	3.128	0.515
256.000	201.120	80.013	19.993	103.859	19.955	3.249	0.476
256.500	201.352	80.013	19.994	103.860	19.954	3.370	0.446
257.000	201.584	80.014	19.993	103.860	19.957	3.156	0.453
257.500	201.827	80.013	19.993	103.861	19.959	3.007	0.469
258.000	202.099	80.013	19.993	103.861	19.955	3.265	0.495
258.500	202.314	80.013	19.994	103.861	19.959	2.989	0.501
259.000	202.614	80.013	19.994	103.858	19.957	3.174	0.501
259.500	202.846	80.012	19.993	103.851	19.959	2.975	0.523
260.000	203.071	80.014	19.994	103.848	19.955	3.307	0.494
260.500	203.329	80.014	19.994	103.846	19.955	3.271	0.470
261.000	203.574	80.014	19.994	103.843	19.957	3.152	0.493
261.500	203.809	80.014	19.995	103.842	19.957	3.161	0.492
262.000	204.092	80.013	19.993	103.849	19.959	2.981	0.499
262.500	204.313	80.015	19.993	103.852	19.962	2.802	0.511
263.000	204.547	80.014	19.993	103.852	19.958	3.100	0.480
263.500	204.806	80.016	19.993	103.855	19.957	3.138	0.475
264.000	205.040	80.014	19.994	103.855	19.956	3.178	0.493
264.500	205.296	80.014	19.992	103.848	19.957	3.158	0.491
265.000	205.483	80.014	19.992	103.841	19.959	2.961	0.467
265.500	205.773	80.014	19.993	103.840	19.957	3.122	0.460
266.000	206.022	80.013	19.994	103.839	19.958	3.039	0.508
266.500	206.257	80.014	19.993	103.840	19.960	2.938	0.512
267.000	206.499	80.014	19.993	103.846	19.960	2.932	0.481
267.500	206.758	80.013	19.993	103.853	19.960	2.908	0.489
268.000	207.017	80.012	19.993	103.852	19.963	2.723	0.509
268.500	207.223	80.014	19.993	103.852	19.958	3.035	0.491
269.000	207.498	80.013	19.994	103.852	19.960	2.894	0.473
269.500	207.689	80.012	19.992	103.847	19.962	2.785	0.474
270.000	207.911	80.012	19.992	103.843	19.960	2.886	0.440
270.500	208.178	80.011	19.994	103.844	19.961	2.874	0.451
271.000	208.455	80.015	19.997	103.845	19.957	3.165	0.517
271.500	208.703	80.011	19.996	103.848	19.958	3.100	0.534
272.000	208.907	80.011	19.995	103.853	19.959	2.995	0.488
272.500	209.151	80.011	19.994	103.857	19.957	3.160	0.450
273.000	209.400	80.010	19.994	103.858	19.957	3.122	0.471
273.500	209.692	80.012	19.994	103.857	19.956	3.202	0.517
274.000	209.914	80.011	19.994	103.858	19.956	3.240	0.528
274.500	210.170	80.011	19.994	103.855	19.960	2.946	0.495
275.000	210.372	80.011	19.993	103.850	19.959	3.011	0.468
275.500	210.623	80.012	19.994	103.849	19.956	3.208	0.456
276.000	210.900	80.011	19.993	103.845	19.959	3.025	0.491
276.500	211.139	80.012	19.995	103.845	19.959	2.999	0.522
277.000	211.331	80.011	19.994	103.844	19.955	3.253	0.474
277.500	211.626	80.011	19.993	103.848	19.958	3.057	0.459
278.000	211.830	80.011	19.993	103.849	19.958	3.063	0.493
278.500	212.062	80.010	19.993	103.854	19.962	2.750	0.467
279.000	212.306	80.011	19.994	103.849	19.958	3.069	0.456
279.500	212.604	80.011	19.993	103.854	19.959	2.984	0.509
280.000	212.801	80.011	19.994	103.856	19.959	3.011	0.518
280.500	213.070	80.010	19.994	103.854	19.962	2.787	0.480
281.000	213.323	80.012	19.995	103.854	19.959	2.971	0.494
281.500	213.568	80.011	19.994	103.860	19.960	2.932	0.510
282.000	213.815	80.010	19.995	103.860	19.959	2.967	0.495
282.500	214.048	80.011	19.995	103.857	19.962	2.743	0.486
283.000	214.273	80.011	19.994	103.855	19.961	2.872	0.469
283.500	214.537	80.011	19.993	103.849	19.957	3.126	0.474
284.000	214.757	80.012	19.993	103.842	19.960	2.908	0.487
284.500	215.004	80.012	19.993	103.835	19.958	3.031	0.476
285.000	215.266	80.009	19.993	103.830	19.961	2.842	0.488
285.500	215.499	80.010	19.993	103.831	19.960	2.909	0.501
286.000	215.728	80.011	19.994	103.834	19.965	2.554	0.478
286.500	215.981	80.012	19.992	103.835	19.963	2.673	0.472
287.000	216.223	80.012	19.992	103.836	19.962	2.733	0.488
287.500	216.436	80.012	19.992	103.840	19.959	2.983	0.475
288.000	216.646	80.011	19.992	103.837	19.960	2.915	0.439
288.500	216.935	80.011	19.993	103.833	19.958	3.042	0.461
289.000	217.189	80.012	19.993	103.832	19.959	2.975	0.521
289.500	217.430	80.010	19.992	103.831	19.961	2.862	0.519
290.000	217.655	80.011	19.993	103.828	19.960	2.881	0.481
290.500	217.892	80.011	19.992	103.831	19.961	2.828	0.464
291.000	218.136	80.011	19.993	103.835	19.956	3.234	0.471
291.500	218.403	80.011	19.992	103.839	19.958	3.038	0.496
292.000	218.689	80.009	19.993	103.843	19.961	2.834	0.532
292.500	218.908	80.012	19.993	103.847	19.958	3.070	0.529
293.000	219.143	80.011	19.992	103.846	19.960	2.884	0.480
293.500	219.370	80.011	19.993	103.847	19.961	2.812	0.458
294.000	219.634	80.010	19.992	103.845	19.958	3.046	0.476
294.500	219.880	80.011	19.993	103.847	19.959	3.001	0.500
295.000	220.111	80.011	19.993	103.850	19.957	3.126	0.493
295.500	220.363	80.011	19.993	103.853	19.961	2.836	0.480
296.000	220.601	80.011	19.992	103.856	19.962	2.798	0.486
296.500	220.878	80.010	19.992	103.862	19.961	2.814	0.503
297.000	221.152	80.011	19.994	103.864	19.961	2.828	0.533
297.500	221.393	80.010	19.993	103.865	19.957	3.147	0.533
298.000	221.612	80.011	19.992	103.867	19.959	2.995	0.487
298.500	221.835	80.010	19.994	103.867	19.961	2.876	0.451
299.000	222.134	80.011	19.994	103.868	19.960	2.900	0.482
299.500	222.339	80.010	19.994	103.868	19.958	3.054	0.513
300.000	222.578	80.011	19.993	103.868	19.961	2.852	0.474
300.500	222.872	80.012	19.993	103.869	19.960	2.919	0.488
301.000	223.125	80.010	19.994	103.870	19.961	2.816	0.541
301.500	223.350	80.010	19.992	103.872	19.962	2.745	0.513
302.000	223.589	80.011	19.994	103.872	19.962	2.757	0.471
302.500	223.839	80.010	19.994	103.871	19.963	2.666	0.476
303.000	224.037	80.010	19.995	103.870	19.962	2.803	0.468
303.500	224.327	80.010	19.993	103.869	19.963	2.666	0.469
304.000	224.590	80.011	19.993	103.866	19.960	2.926	0.521
304.500	224.835	80.011	19.995	103.866	19.960	2.926	0.530
305.000	225.102	80.011	19.994	103.865	19.961	2.853	0.510
305.500	225.358	80.010	19.993	103.864	19.960	2.910	0.517
306.000	225.622	80.011	19.995	103.863	19.958	3.091	0.522
306.500	225.887	80.010	19.994	103.862	19.959	3.005	0.525
307.000	226.107	80.011	19.994	103.861	19.961	2.828	0.507
307.500	226.383	80.010	19.993	103.862	19.960	2.910	0.491
308.000	226.623	80.010	19.994	103.862	19.961	2.836	0.506
308.500	226.878	80.010	19.993	103.862	19.962	2.761	0.506
309.000	227.115	80.010	19.994	103.862	19.960	2.916	0.494
309.500	227.373	80.010	19.994	103.862	19.957	3.166	0.493
310.000	227.612	80.010	19.995	103.862	19.957	3.140	0.496
310.500	227.870	80.011	19.995	103.858	19.958	3.047	0.497
311.000	228.156	80.010	19.995	103.857	19.959	3.011	0.521
311.500	228.416	80.010	19.994	103.857	19.959	2.960	0.545
312.000	228.691	80.012	19.993	103.854	19.961	2.813	0.540
312.500	228.975	80.011	19.994	103.849	19.960	2.900	0.547
313.000	229.176	80.011	19.995	103.849	19.955	3.285	0.522
313.500	229.451	80.011	19.994	103.843	19.954	3.345	0.481
314.000	229.750	80.012	19.996	103.836	19.957	3.174	0.525
314.500	229.989	80.012	19.995	103.831	19.958	3.031	0.556
315.000	230.231	80.011	19.994	103.830	19.958	3.075	0.510
315.500	230.502	80.013	19.994	103.827	19.956	3.233	0.497
316.000	230.768	80.012	19.994	103.829	19.953	3.440	0.524
316.500	231.025	80.012	19.995	103.834	19.954	3.384	0.530
317.000	231.260	80.011	19.995	103.840	19.962	2.783	0.508
317.501	231.496	80.013	19.996	103.844	19.960	2.914	0.482
318.000	231.776	80.011	19.995	103.849	19.956	3.180	0.493
318.500	232.043	80.013	19.994	103.854	19.955	3.248	0.531
319.000	232.229	80.013	19.994	103.855	19.958	3.069	0.500
319.500	232.521	80.013	19.994	103.856	19.959	2.978	0.466
320.000	232.775	80.013	19.994	103.855	19.957	3.148	0.512
320.500	233.052	80.014	19.994	103.850	19.960	2.942	0.538
321.000	233.291	80.013	19.993	103.849	19.954	3.360	0.524
321.500	233.586	80.013	19.994	103.849	19.959	2.975	0.525
322.000	233.831	80.014	19.995	103.844	19.957	3.152	0.537
322.501	234.085	80.011	19.994	103.840	19.958	3.029	0.519
323.000	234.357	80.013	19.993	103.838	19.954	3.370	0.512
323.500	234.582	80.014	19.994	103.831	19.959	2.980	0.511
324.000	234.825	80.013	19.995	103.824	19.959	2.978	0.483
324.500	235.059	80.012	19.993	103.822	19.959	2.996	0.473
325.000	235.343	80.013	19.995	103.825	19.954	3.331	0.497
325.500	235.598	80.013	19.994	103.831	19.958	3.051	0.528
326.000	235.846	80.013	19.994	103.835	19.957	3.157	0.521
326.500	236.097	80.011	19.994	103.839	19.963	2.712	0.501
327.000	236.347	80.012	19.993	103.839	19.961	2.873	0.500
327.500	236.613	80.012	19.994	103.837	19.960	2.934	0.508
328.000	236.891	80.011	19.994	103.833	19.960	2.918	0.530
328.500	237.098	80.011	19.995	103.828	19.960	2.942	0.515
329.000	237.399	80.013	19.994	103.826	19.959	2.968	0.497
329.500	237.619	80.012	19.993	103.827	19.960	2.884	0.514
330.000	237.863	80.011	19.992	103.830	19.960	2.912	0.492
330.500	238.168	80.013	19.994	103.830	19.958	3.092	0.507
331.000	238.427	80.018	19.996	103.834	19.962	2.767	0.556
331.500	238.647	80.015	19.996	103.839	19.958	3.049	0.521
332.000	238.892	80.014	19.995	103.842	19.957	3.124	0.473
332.500	239.149	80.012	19.995	103.841	19.955	3.269	0.484
333.000	239.409	80.011	19.995	103.846	19.960	2.928	0.509
333.500	239.691	80.013	19.995	103.846	19.956	3.198	0.529
334.000	239.895	80.012	19.995	103.841	19.960	2.904	0.515
334.500	240.153	80.012	19.994	103.837	19.961	2.861	0.474
335.000	240.412	80.012	19.994	103.834	19.962	2.750	0.490
335.500	240.673	80.011	19.995	103.828	19.962	2.736	0.518
336.000	240.959	80.012	19.994	103.824	19.964	2.601	0.533
336.500	241.223	80.011	19.994	103.823	19.963	2.672	0.549
337.000	241.437	80.009	19.993	103.822	19.964	2.653	0.514
337.500	241.713	80.012	19.994	103.823	19.966	2.450	0.484
338.000	241.979	80.011	19.994	103.825	19.965	2.557	0.516
338.500	242.223	80.012	19.994	103.825	19.964	2.607	0.526
339.000	242.549	80.011	19.994	103.828	19.967	2.422	0.540
339.500	242.763	80.012	19.995	103.833	19.967	2.420	0.555
340.000	243.016	80.013	19.994	103.836	19.968	2.321	0.504
340.500	243.298	80.012	19.995	103.837	19.966	2.474	0.501
341.000	243.579	80.013	19.995	103.842	19.962	2.768	0.549
341.500	243.784	80.013	19.994	103.846	19.963	2.668	0.525
342.000	244.074	80.012	19.995	103.843	19.964	2.627	0.491
342.500	244.322	80.012	19.994	103.842	19.962	2.764	0.516
343.000	244.573	80.013	19.994	103.839	19.967	2.399	0.518
343.500	244.862	80.012	19.994	103.838	19.963	2.674	0.519
344.000	245.094	80.012	19.993	103.832	19.964	2.621	0.531
344.500	245.326	80.013	19.994	103.831	19.964	2.609	0.492
345.000	245.619	80.013	19.995	103.829	19.966	2.448	0.494
345.500	245.835	80.014	19.995	103.831	19.966	2.508	0.517
346.000	246.135	80.012	19.994	103.827	19.966	2.486	0.512
346.500	246.428	80.013	19.995	103.826	19.966	2.472	0.554
347.000	246.654	80.015	19.993	103.825	19.962	2.742	0.556
347.500	246.921	80.013	19.995	103.826	19.958	3.042	0.506
348.000	247.224	80.013	19.993	103.825	19.966	2.455	0.532
