Repository: ulfsri/fsri_materials_database

# Materials and Products Database

## 01_Data

Raw data generated from each apparatus are included here in plain-text format. The data is organized first by material, next by the short name of test apparatus used, and where applicable additional filtering by test settings.

### material.json

Each material directory contains a json file of the same name as the material. This file links the data stored in the repository as well as data and graphs produced by the accompanying scripts (__02_Scripts__) to the respective landing page for the material on the front-end website.

File: 01_Data/Nylon/MCC/Nylon_MCC_30K_min_220329_R1.txt (part 3 of 4)
T Correction Coefficients:	0	1.024463	0
Time Shift (s):	14
*
Time (s)	Temperature (C)	N2 flow rate (cc/min)	O2 flow rate (cc/min)	Flow Rate (cc/min)	Oxygen (%)	HRR (W/g)	Heating rate (C/s)
697.500	421.237	80.011	19.992	103.885	18.606	102.347	0.543
698.000	421.444	80.011	19.992	103.877	18.589	103.478	0.521
698.500	421.728	80.010	19.994	103.869	18.572	104.739	0.487
699.000	422.002	80.009	19.994	103.866	18.556	105.810	0.524
699.500	422.281	80.010	19.993	103.864	18.540	106.934	0.556
700.000	422.566	80.011	19.992	103.863	18.524	108.094	0.559
700.500	422.800	80.010	19.993	103.866	18.504	109.467	0.541
701.000	423.062	80.010	19.994	103.878	18.485	110.848	0.507
701.500	423.304	80.011	19.992	103.887	18.468	112.000	0.500
702.000	423.614	80.011	19.993	103.896	18.451	113.216	0.528
702.500	423.856	80.010	19.993	103.905	18.434	114.459	0.552
703.000	424.118	80.010	19.992	103.912	18.410	116.168	0.528
703.500	424.357	80.010	19.993	103.916	18.393	117.335	0.503
704.000	424.631	80.010	19.992	103.920	18.369	119.099	0.507
704.500	424.870	80.010	19.993	103.920	18.352	120.254	0.513
705.000	425.166	80.011	19.994	103.912	18.326	122.129	0.524
705.500	425.431	80.011	19.995	103.908	18.306	123.541	0.548
706.000	425.668	80.011	19.993	103.905	18.285	125.002	0.532
706.500	425.948	80.010	19.993	103.900	18.265	126.446	0.510
707.000	426.217	80.012	19.994	103.894	18.247	127.729	0.533
707.501	426.492	80.012	19.993	103.894	18.232	128.776	0.547
708.000	426.751	80.012	19.992	103.888	18.213	130.114	0.539
708.500	427.028	80.010	19.992	103.876	18.200	131.055	0.535
709.000	427.302	80.013	19.992	103.867	18.181	132.354	0.543
709.500	427.547	80.011	19.993	103.862	18.166	133.405	0.535
710.000	427.834	80.011	19.993	103.855	18.153	134.357	0.525
710.500	428.072	80.012	19.994	103.850	18.137	135.519	0.528
711.000	428.307	80.010	19.993	103.841	18.122	136.545	0.500
711.500	428.600	80.011	19.994	103.833	18.109	137.512	0.501
712.000	428.864	80.012	19.994	103.829	18.087	139.038	0.542
712.500	429.117	80.011	19.992	103.829	18.071	140.154	0.537
713.000	429.383	80.010	19.993	103.832	18.058	141.112	0.518
713.500	429.634	80.011	19.993	103.835	18.038	142.508	0.518
714.000	429.901	80.009	19.993	103.842	18.025	143.412	0.518
714.500	430.171	80.010	19.992	103.849	18.011	144.460	0.528
715.000	430.407	80.011	19.993	103.862	17.995	145.535	0.521
715.500	430.669	80.011	19.993	103.866	17.982	146.479	0.502
716.000	430.934	80.010	19.993	103.871	17.967	147.526	0.513
716.500	431.189	80.010	19.993	103.873	17.952	148.619	0.523
717.000	431.445	80.009	19.994	103.875	17.940	149.435	0.516
717.500	431.678	80.010	19.993	103.868	17.923	150.691	0.500
718.000	431.938	80.010	19.994	103.868	17.905	151.950	0.491
718.500	432.201	80.011	19.993	103.868	17.889	153.050	0.508
719.000	432.447	80.010	19.994	103.866	17.873	154.166	0.516
719.500	432.661	80.010	19.994	103.866	17.855	155.463	0.485
720.000	432.935	80.009	19.992	103.866	17.835	156.857	0.474
720.500	433.123	80.010	19.993	103.863	17.818	158.050	0.475
721.000	433.375	80.010	19.994	103.867	17.800	159.309	0.451
721.500	433.670	80.009	19.993	103.870	17.778	160.842	0.494
722.000	433.906	80.010	19.993	103.872	17.765	161.758	0.539
722.500	434.162	80.010	19.992	103.875	17.744	163.265	0.512
723.000	434.410	80.010	19.994	103.878	17.727	164.485	0.498
723.500	434.671	80.010	19.993	103.882	17.706	165.969	0.507
724.000	434.947	80.010	19.993	103.884	17.687	167.267	0.523
724.500	435.144	80.011	19.992	103.883	17.667	168.706	0.505
725.000	435.384	80.011	19.992	103.883	17.648	170.045	0.455
725.500	435.674	80.011	19.993	103.883	17.625	171.665	0.483
726.000	435.935	80.010	19.994	103.878	17.606	172.994	0.540
726.500	436.164	80.010	19.994	103.878	17.584	174.521	0.521
727.000	436.402	80.011	19.993	103.884	17.567	175.764	0.479
727.500	436.661	80.011	19.992	103.888	17.545	177.329	0.482
728.000	436.890	80.011	19.993	103.891	17.522	178.986	0.492
728.500	437.138	80.011	19.993	103.893	17.504	180.203	0.483
729.000	437.361	80.011	19.992	103.887	17.479	181.979	0.474
729.500	437.616	80.010	19.995	103.878	17.462	183.188	0.474
730.000	437.843	80.011	19.992	103.870	17.441	184.669	0.480
730.500	438.140	80.011	19.994	103.864	17.418	186.264	0.503
731.000	438.325	80.011	19.995	103.858	17.398	187.669	0.503
731.500	438.606	80.010	19.993	103.858	17.374	189.325	0.474
732.000	438.826	80.011	19.993	103.858	17.351	190.975	0.483
732.500	439.052	80.012	19.994	103.850	17.328	192.592	0.473
733.000	439.290	80.012	19.993	103.850	17.307	194.054	0.455
733.500	439.525	80.012	19.992	103.851	17.286	195.542	0.468
734.000	439.753	80.012	19.992	103.843	17.266	196.935	0.468
734.500	439.987	80.011	19.994	103.839	17.248	198.178	0.462
735.000	440.208	80.013	19.994	103.838	17.225	199.834	0.458
735.500	440.427	80.011	19.994	103.832	17.205	201.263	0.448
736.000	440.672	80.011	19.994	103.828	17.181	203.000	0.452
736.500	440.862	80.012	19.993	103.827	17.161	204.412	0.449
737.000	441.101	80.012	19.993	103.827	17.142	205.778	0.431
737.500	441.353	80.012	19.993	103.829	17.116	207.636	0.460
738.000	441.556	80.011	19.995	103.831	17.095	209.127	0.473
738.500	441.764	80.011	19.994	103.836	17.080	210.161	0.433
739.000	442.022	80.011	19.993	103.843	17.060	211.611	0.438
739.500	442.234	80.012	19.994	103.841	17.045	212.649	0.469
740.000	442.463	80.011	19.990	103.833	17.026	214.008	0.456
740.500	442.665	80.012	19.993	103.824	17.008	215.290	0.436
741.000	442.914	80.016	19.995	103.810	16.997	216.011	0.441
741.500	443.132	80.012	19.996	103.800	16.978	217.379	0.459
742.000	443.384	80.011	19.995	103.798	16.965	218.233	0.468
742.500	443.631	80.012	19.994	103.798	16.949	219.339	0.485
743.000	443.866	80.011	19.994	103.793	16.934	220.379	0.491
743.500	444.120	80.011	19.993	103.785	16.914	221.780	0.485
744.000	444.319	80.010	19.993	103.775	16.899	222.822	0.471
744.500	444.576	80.011	19.995	103.764	16.881	224.085	0.454
745.000	444.769	80.011	19.994	103.761	16.866	225.193	0.453
745.500	445.020	80.010	19.993	103.764	16.851	226.226	0.447
746.000	445.268	80.010	19.992	103.771	16.832	227.563	0.471
746.500	445.451	80.012	19.992	103.776	16.813	228.944	0.464
747.000	445.693	80.009	19.993	103.784	16.793	230.372	0.428
747.500	445.918	80.010	19.996	103.789	16.774	231.667	0.447
748.000	446.112	80.011	19.992	103.798	16.754	233.047	0.443
748.500	446.402	80.011	19.993	103.810	16.736	234.330	0.452
749.000	446.654	80.011	19.993	103.817	16.717	235.695	0.512
749.500	446.833	80.012	19.993	103.819	16.695	237.217	0.486
750.000	447.058	80.012	19.994	103.817	16.682	238.192	0.418
750.500	447.328	80.011	19.994	103.814	16.661	239.648	0.449
751.000	447.560	80.010	19.993	103.814	16.645	240.711	0.498
751.500	447.804	80.011	19.995	103.811	16.631	241.719	0.489
752.000	448.020	80.011	19.993	103.808	16.616	242.766	0.468
752.500	448.275	80.011	19.991	103.801	16.604	243.589	0.466
753.000	448.550	80.011	19.994	103.787	16.589	244.589	0.500
753.500	448.773	80.011	19.994	103.769	16.569	245.997	0.514
754.000	448.935	80.010	19.993	103.756	16.554	247.048	0.442
754.500	449.213	80.011	19.994	103.750	16.536	248.348	0.413
755.001	449.476	80.012	19.993	103.745	16.517	249.745	0.491
755.501	449.651	80.012	19.989	103.741	16.501	250.901	0.490
756.001	449.930	80.011	19.994	103.745	16.483	252.168	0.446
756.500	450.148	80.012	19.993	103.751	16.469	253.177	0.475
757.000	450.412	80.012	19.994	103.754	16.457	254.051	0.489
757.500	450.642	80.012	19.991	103.755	16.442	255.065	0.488
758.000	450.840	80.012	19.993	103.756	16.428	256.057	0.461
758.500	451.116	80.011	19.992	103.751	16.415	256.962	0.451
759.000	451.339	80.013	19.993	103.744	16.409	257.384	0.487
759.500	451.574	80.012	19.993	103.744	16.396	258.336	0.479
760.000	451.781	80.012	19.993	103.751	16.387	258.908	0.450
760.500	452.025	80.012	19.994	103.748	16.376	259.697	0.446
761.000	452.277	80.012	19.993	103.744	16.367	260.329	0.473
761.500	452.502	80.012	19.994	103.744	16.359	260.877	0.487
762.000	452.727	80.012	19.993	103.732	16.350	261.521	0.464
762.500	452.961	80.013	19.994	103.723	16.343	261.973	0.455
763.000	453.183	80.011	19.994	103.711	16.338	262.342	0.458
763.500	453.426	80.013	19.994	103.703	16.332	262.775	0.461
764.000	453.655	80.012	19.994	103.691	16.326	263.178	0.468
764.500	453.915	80.013	19.993	103.688	16.318	263.753	0.480
765.000	454.112	80.012	19.994	103.687	16.316	263.946	0.473
765.500	454.373	80.012	19.994	103.699	16.307	264.541	0.458
766.000	454.609	80.012	19.994	103.716	16.301	265.037	0.477
766.500	454.822	80.012	19.994	103.726	16.297	265.265	0.473
767.000	455.071	80.011	19.994	103.733	16.293	265.581	0.456
767.500	455.303	80.012	19.991	103.735	16.285	266.131	0.471
768.000	455.500	80.011	19.995	103.731	16.280	266.461	0.454
768.500	455.745	80.012	19.995	103.727	16.281	266.418	0.435
769.000	456.015	80.010	19.993	103.725	16.276	266.726	0.479
769.500	456.195	80.011	19.991	103.723	16.274	266.853	0.483
770.000	456.412	80.010	19.993	103.721	16.268	267.296	0.423
770.500	456.631	80.009	19.995	103.717	16.271	267.066	0.417
771.000	456.849	80.011	19.995	103.707	16.267	267.356	0.436
771.500	457.102	80.009	19.997	103.701	16.262	267.715	0.453
772.000	457.307	80.011	19.994	103.696	16.267	267.337	0.464
772.500	457.561	80.010	19.992	103.696	16.261	267.847	0.459
773.000	457.782	80.009	19.994	103.700	16.260	267.904	0.467
773.500	458.013	80.010	19.994	103.698	16.259	267.945	0.463
774.000	458.270	80.009	19.993	103.702	16.255	268.221	0.470
774.500	458.489	80.010	19.993	103.702	16.257	268.089	0.482
775.000	458.734	80.009	19.995	103.702	16.254	268.263	0.470
775.500	458.954	80.009	19.994	103.704	16.254	268.300	0.464
776.000	459.185	80.010	19.995	103.705	16.259	267.959	0.458
776.500	459.410	80.010	19.995	103.708	16.260	267.901	0.453
777.000	459.660	80.010	19.993	103.714	16.264	267.592	0.466
777.500	459.899	80.010	19.996	103.712	16.270	267.183	0.482
778.000	460.133	80.009	19.994	103.715	16.272	266.996	0.481
778.500	460.376	80.010	19.994	103.718	16.278	266.578	0.475
779.000	460.614	80.010	19.995	103.712	16.280	266.423	0.479
779.500	460.872	80.009	19.993	103.708	16.287	265.963	0.489
780.000	461.100	80.009	19.992	103.704	16.291	265.671	0.491
780.500	461.320	80.009	19.992	103.697	16.295	265.399	0.467
781.000	461.575	80.009	19.993	103.690	16.302	264.992	0.461
781.500	461.799	80.011	19.991	103.689	16.305	264.767	0.477
782.000	462.020	80.009	19.992	103.690	16.314	264.144	0.462
782.500	462.278	80.010	19.992	103.694	16.321	263.604	0.462
783.000	462.512	80.011	19.993	103.698	16.331	262.909	0.485
783.500	462.713	80.010	19.992	103.706	16.342	262.073	0.463
784.000	462.936	80.010	19.993	103.708	16.349	261.558	0.430
784.501	463.196	80.010	19.992	103.704	16.359	260.866	0.454
785.001	463.423	80.010	19.993	103.699	16.369	260.124	0.485
785.500	463.670	80.010	19.993	103.696	16.378	259.491	0.480
786.000	463.915	80.010	19.995	103.699	16.390	258.622	0.483
786.500	464.129	80.010	19.992	103.699	16.405	257.540	0.475
787.000	464.382	80.009	19.992	103.703	16.417	256.627	0.463
787.500	464.620	80.011	19.995	103.708	16.432	255.554	0.479
788.000	464.865	80.010	19.994	103.703	16.449	254.344	0.487
788.500	465.116	80.012	19.994	103.696	16.464	253.342	0.489
789.000	465.356	80.010	19.992	103.690	16.478	252.340	0.493
789.500	465.583	80.011	19.993	103.683	16.493	251.267	0.479
790.000	465.856	80.010	19.993	103.683	16.508	250.238	0.483
790.500	466.107	80.010	19.991	103.690	16.524	249.129	0.512
791.000	466.359	80.010	19.992	103.697	16.543	247.844	0.514
791.500	466.629	80.010	19.992	103.711	16.553	247.133	0.513
792.000	466.838	80.011	19.993	103.723	16.567	246.211	0.501
792.500	467.125	80.010	19.993	103.724	16.588	244.722	0.487
793.000	467.360	80.010	19.993	103.725	16.601	243.792	0.509
793.500	467.602	80.011	19.993	103.720	16.625	242.032	0.500
794.001	467.882	80.011	19.992	103.710	16.646	240.534	0.500
794.501	468.106	80.009	19.994	103.700	16.669	238.906	0.513
795.000	468.343	80.011	19.995	103.698	16.693	237.206	0.483
795.500	468.617	80.011	19.992	103.697	16.719	235.399	0.486
796.000	468.883	80.011	19.993	103.691	16.744	233.620	0.525
796.500	469.155	80.011	19.992	103.680	16.771	231.713	0.539
797.000	469.423	80.012	19.993	103.669	16.797	229.881	0.539
797.500	469.688	80.010	19.992	103.657	16.825	227.872	0.536
798.000	469.965	80.011	19.993	103.643	16.852	225.985	0.538
798.500	470.254	80.009	19.992	103.634	16.881	223.940	0.554
799.000	470.493	80.009	19.993	103.633	16.910	221.920	0.546
799.500	470.749	80.009	19.993	103.641	16.938	219.952	0.512
800.000	470.985	80.008	19.991	103.644	16.968	217.785	0.494
800.500	471.286	80.013	19.994	103.650	17.002	215.386	0.515
801.000	471.538	80.015	19.996	103.660	17.033	213.171	0.545
801.500	471.797	80.010	19.995	103.675	17.064	211.037	0.532
802.000	472.077	80.009	19.995	103.683	17.099	208.520	0.525
802.500	472.351	80.010	19.994	103.694	17.129	206.399	0.547
803.000	472.636	80.009	19.994	103.702	17.162	204.101	0.556
803.500	472.927	80.009	19.994	103.703	17.197	201.607	0.567
804.000	473.174	80.009	19.994	103.695	17.228	199.389	0.557
804.500	473.471	80.009	19.993	103.687	17.259	197.225	0.541
805.000	473.720	80.009	19.993	103.681	17.297	194.513	0.545
805.500	474.013	80.010	19.993	103.675	17.330	192.212	0.544
806.000	474.266	80.009	19.993	103.671	17.368	189.551	0.544
806.500	474.511	80.011	19.994	103.671	17.406	186.835	0.522
807.000	474.833	80.010	19.991	103.671	17.439	184.527	0.533
807.500	475.077	80.009	19.992	103.669	17.473	182.119	0.566
808.000	475.361	80.009	19.992	103.671	17.511	179.467	0.547
808.500	475.609	80.009	19.991	103.672	17.546	177.002	0.530
809.000	475.909	80.010	19.993	103.676	17.585	174.217	0.540
809.500	476.162	80.011	19.994	103.677	17.622	171.623	0.551
810.000	476.419	80.009	19.993	103.677	17.662	168.785	0.531
810.501	476.694	80.011	19.993	103.675	17.701	166.025	0.521
811.000	476.989	80.010	19.993	103.675	17.742	163.202	0.551
811.500	477.293	80.010	19.990	103.672	17.775	160.838	0.585
812.000	477.545	80.011	19.992	103.671	17.814	158.087	0.578
812.500	477.821	80.012	19.993	103.670	17.853	155.346	0.542
813.000	478.091	80.012	19.992	103.671	17.891	152.689	0.537
813.500	478.367	80.012	19.992	103.670	17.927	150.127	0.546
814.000	478.621	80.011	19.993	103.669	17.968	147.253	0.538
814.500	478.955	80.011	19.992	103.666	18.007	144.496	0.559
815.000	479.228	80.012	19.992	103.666	18.047	141.657	0.598
815.500	479.510	80.012	19.993	103.665	18.086	138.902	0.581
816.000	479.764	80.011	19.994	103.665	18.125	136.144	0.545
816.500	480.038	80.011	19.991	103.666	18.165	133.334	0.532
817.000	480.335	80.012	19.991	103.668	18.206	130.468	0.550
817.500	480.596	80.010	19.993	103.670	18.247	127.538	0.564
818.000	480.923	80.012	19.991	103.671	18.286	124.795	0.573
818.500	481.153	80.011	19.991	103.672	18.320	122.381	0.572
819.000	481.431	80.012	19.990	103.672	18.361	119.527	0.532
819.500	481.715	80.011	19.994	103.673	18.397	116.984	0.535
820.000	482.033	80.012	19.992	103.673	18.440	113.926	0.582
820.500	482.270	80.012	19.990	103.675	18.477	111.354	0.578
821.000	482.564	80.014	19.991	103.682	18.516	108.597	0.543
821.500	482.809	80.012	19.991	103.691	18.553	105.928	0.536
822.000	483.133	80.011	19.992	103.700	18.584	103.774	0.554
822.501	483.351	80.012	19.991	103.707	18.625	100.906	0.556
823.000	483.641	80.013	19.994	103.715	18.661	98.301	0.525
823.500	483.913	80.011	19.993	103.717	18.701	95.525	0.535
824.000	484.199	80.012	19.992	103.716	18.732	93.292	0.560
824.500	484.498	80.012	19.991	103.714	18.775	90.263	0.571
825.000	484.796	80.012	19.994	103.718	18.808	87.911	0.591
825.500	485.093	80.012	19.990	103.723	18.841	85.579	0.596
826.000	485.328	80.011	19.993	103.729	18.876	83.155	0.564
826.500	485.563	80.011	19.992	103.737	18.908	80.895	0.501
827.000	485.849	80.010	19.992	103.744	18.941	78.505	0.496
827.500	486.174	80.012	19.993	103.748	18.976	76.100	0.566
828.000	486.440	80.011	19.993	103.748	19.004	74.101	0.601
828.500	486.714	80.012	19.994	103.749	19.036	71.792	0.566
829.000	486.987	80.011	19.991	103.749	19.069	69.520	0.544
829.500	487.280	80.012	19.994	103.753	19.097	67.527	0.556
830.000	487.568	80.012	19.991	103.755	19.128	65.297	0.573
830.500	487.823	80.010	19.994	103.759	19.155	63.439	0.562
831.000	488.133	80.011	19.994	103.764	19.183	61.431	0.555
831.500	488.403	80.011	19.994	103.769	19.216	59.095	0.573
832.000	488.618	80.011	19.993	103.771	19.242	57.279	0.533
832.500	488.921	80.011	19.993	103.775	19.269	55.362	0.501
833.000	489.220	80.012	19.994	103.778	19.296	53.432	0.560
833.500	489.515	80.011	19.994	103.779	19.320	51.764	0.598
834.000	489.784	80.012	19.994	103.780	19.344	50.058	0.579
834.500	490.041	80.012	19.994	103.780	19.369	48.248	0.545
835.000	490.302	80.011	19.993	103.780	19.392	46.661	0.522
835.500	490.592	80.012	19.996	103.781	19.415	45.030	0.535
836.000	490.847	80.012	19.990	103.781	19.439	43.330	0.548
836.500	491.102	80.012	19.994	103.783	19.460	41.875	0.528
837.000	491.390	80.011	19.995	103.784	19.484	40.148	0.527
837.500	491.654	80.013	19.993	103.783	19.500	38.989	0.547
838.000	491.938	80.011	19.991	103.783	19.526	37.194	0.550
838.500	492.239	80.013	19.994	103.782	19.545	35.806	0.566
839.000	492.541	80.013	19.995	103.782	19.565	34.395	0.594
839.500	492.783	80.012	19.990	103.782	19.583	33.141	0.574
840.000	493.074	80.012	19.994	103.783	19.600	31.949	0.539
840.500	493.347	80.013	19.993	103.784	19.619	30.598	0.549
841.000	493.639	80.013	19.993	103.784	19.635	29.478	0.564
841.500	493.913	80.014	19.991	103.782	19.652	28.282	0.566
842.000	494.173	80.013	19.992	103.782	19.670	26.977	0.550
842.500	494.456	80.014	19.994	103.782	19.683	26.071	0.539
843.000	494.714	80.013	19.991	103.782	19.698	24.991	0.542
843.500	495.051	80.013	19.993	103.782	19.713	23.950	0.567
844.000	495.314	80.013	19.993	103.784	19.726	23.071	0.597
844.500	495.607	80.013	19.993	103.784	19.744	21.735	0.578
845.000	495.854	80.014	19.992	103.784	19.755	20.976	0.548
845.500	496.138	80.014	19.994	103.784	19.765	20.281	0.535
846.000	496.400	80.014	19.993	103.784	19.780	19.246	0.538
846.500	496.684	80.013	19.993	103.784	19.789	18.615	0.546
847.000	496.975	80.014	19.992	103.783	19.802	17.671	0.561
847.500	497.246	80.014	19.994	103.781	19.810	17.130	0.568
848.000	497.535	80.014	19.991	103.776	19.823	16.145	0.561
848.500	497.790	80.013	19.994	103.774	19.833	15.494	0.552
849.000	498.043	80.012	19.993	103.774	19.841	14.909	0.526
849.500	498.323	80.013	19.993	103.775	19.850	14.267	0.521
850.000	498.613	80.012	19.992	103.777	19.859	13.648	0.552
850.500	498.851	80.013	19.991	103.781	19.869	12.958	0.549
851.000	499.149	80.012	19.992	103.783	19.878	12.256	0.532
851.501	499.391	80.011	19.993	103.783	19.886	11.726	0.538
852.000	499.653	80.011	19.993	103.783	19.892	11.329	0.522
852.500	499.926	80.010	19.993	103.782	19.897	10.960	0.519
853.000	500.256	80.011	19.993	103.781	19.903	10.548	0.569
853.500	500.497	80.011	19.992	103.781	19.913	9.798	0.587
854.000	500.799	80.011	19.994	103.780	19.919	9.374	0.557
854.500	501.036	80.010	19.995	103.777	19.926	8.929	0.542
855.000	501.336	80.011	19.995	103.776	19.928	8.788	0.538
855.500	501.589	80.012	19.994	103.775	19.934	8.337	0.545
856.000	501.869	80.012	19.994	103.770	19.938	8.018	0.543
856.500	502.123	80.010	19.994	103.764	19.942	7.759	0.534
857.000	502.407	80.012	19.994	103.760	19.950	7.231	0.536
857.500	502.661	80.011	19.993	103.754	19.953	6.972	0.538
858.000	502.930	80.010	19.994	103.748	19.957	6.710	0.530
858.500	503.212	80.010	19.994	103.746	19.961	6.436	0.537
859.000	503.451	80.010	19.991	103.746	19.967	5.993	0.536
859.501	503.718	80.011	19.994	103.746	19.967	6.035	0.513
860.001	504.011	80.010	19.993	103.747	19.970	5.802	0.533
860.500	504.265	80.012	19.994	103.746	19.974	5.487	0.554
861.000	504.543	80.011	19.997	103.750	19.977	5.320	0.540
861.500	504.790	80.010	19.995	103.752	19.979	5.162	0.528
862.000	505.059	80.010	19.996	103.754	19.981	5.020	0.520
862.500	505.292	80.011	19.994	103.753	19.983	4.884	0.509
863.000	505.576	80.010	19.994	103.753	19.985	4.717	0.510
863.500	505.826	80.010	19.994	103.753	19.988	4.505	0.526
864.000	506.124	80.011	19.993	103.756	19.992	4.218	0.541
864.500	506.376	80.011	19.994	103.757	19.994	4.101	0.549
865.000	506.658	80.011	19.995	103.758	19.995	4.043	0.542
865.500	506.890	80.010	19.994	103.758	19.997	3.860	0.524
866.000	507.168	80.011	19.994	103.755	19.996	3.981	0.512
866.500	507.459	80.011	19.995	103.750	19.999	3.716	0.539
867.000	507.696	80.010	19.994	103.747	20.002	3.520	0.548
867.500	507.985	80.011	19.995	103.746	20.002	3.495	0.527
868.000	508.225	80.012	19.995	103.746	20.005	3.335	0.527
868.500	508.477	80.010	19.995	103.746	20.009	3.007	0.511
869.000	508.754	80.010	19.995	103.746	20.012	2.805	0.510
869.500	508.997	80.009	19.993	103.744	20.008	3.129	0.524
870.000	509.269	80.012	19.994	103.745	20.011	2.900	0.518
870.500	509.534	80.011	19.994	103.744	20.011	2.901	0.526
871.000	509.796	80.011	19.993	103.741	20.013	2.775	0.532
871.500	510.041	80.011	19.992	103.738	20.015	2.614	0.517
872.000	510.331	80.012	19.994	103.739	20.014	2.713	0.521
872.501	510.548	80.012	19.993	103.736	20.013	2.775	0.521
873.000	510.812	80.010	19.992	103.733	20.018	2.394	0.494
873.500	511.094	80.010	19.993	103.737	20.018	2.400	0.514
874.000	511.355	80.010	19.991	103.740	20.020	2.247	0.545
874.500	511.579	80.011	19.992	103.738	20.022	2.113	0.514
875.000	511.870	80.010	19.995	103.738	20.022	2.103	0.500
875.500	512.116	80.011	19.994	103.739	20.025	1.918	0.526
876.000	512.371	80.011	19.992	103.738	20.024	1.994	0.519
876.500	512.628	80.011	19.994	103.739	20.022	2.087	0.506
877.000	512.901	80.012	19.994	103.740	20.024	1.945	0.521
877.500	513.171	80.012	19.991	103.737	20.026	1.821	0.537
878.000	513.424	80.011	19.992	103.740	20.023	2.042	0.533
878.500	513.692	80.011	19.992	103.741	20.025	1.932	0.521
879.000	513.972	80.012	19.992	103.741	20.029	1.638	0.534
879.500	514.242	80.011	19.993	103.742	20.022	2.134	0.549
880.000	514.533	80.010	19.994	103.740	20.026	1.842	0.555
880.500	514.774	80.010	19.990	103.736	20.027	1.786	0.546
881.000	515.094	80.010	19.993	103.728	20.026	1.813	0.547
881.500	515.313	80.011	19.993	103.724	20.025	1.910	0.550
882.000	515.570	80.010	19.993	103.717	20.025	1.883	0.507
882.500	515.887	80.011	19.993	103.718	20.028	1.660	0.525
883.000	516.135	80.010	19.994	103.722	20.028	1.700	0.570
883.500	516.356	80.010	19.991	103.729	20.026	1.860	0.517
884.000	516.618	80.010	19.993	103.733	20.028	1.712	0.476
884.500	516.914	80.010	19.995	103.735	20.027	1.745	0.520
885.000	517.175	80.010	19.992	103.740	20.028	1.667	0.557
885.500	517.454	80.010	19.993	103.736	20.029	1.626	0.548
886.000	517.711	80.009	19.993	103.734	20.030	1.574	0.538
886.500	517.995	80.009	19.993	103.731	20.030	1.518	0.538
887.000	518.183	80.009	19.992	103.731	20.031	1.512	0.506
887.500	518.491	80.010	19.992	103.725	20.031	1.498	0.484
888.000	518.754	80.010	19.994	103.723	20.030	1.522	0.534
888.500	518.996	80.010	19.993	103.720	20.028	1.696	0.538
889.000	519.270	80.010	19.993	103.719	20.031	1.455	0.510
889.500	519.526	80.010	19.992	103.722	20.028	1.689	0.523
890.000	519.792	80.010	19.994	103.722	20.031	1.502	0.526
890.500	520.050	80.009	19.992	103.724	20.030	1.562	0.523
891.000	520.310	80.011	19.994	103.723	20.029	1.599	0.521
891.500	520.576	80.010	19.992	103.720	20.031	1.510	0.522
892.000	520.824	80.011	19.992	103.718	20.032	1.432	0.520
892.500	521.108	80.009	19.993	103.718	20.032	1.426	0.524
893.000	521.310	80.010	19.993	103.717	20.031	1.461	0.509
893.500	521.583	80.011	19.993	103.719	20.035	1.170	0.480
894.000	521.851	80.011	19.993	103.720	20.035	1.180	0.508
894.500	522.097	80.011	19.992	103.719	20.030	1.528	0.528
895.000	522.361	80.012	19.992	103.718	20.035	1.180	0.512
895.500	522.625	80.012	19.993	103.718	20.036	1.131	0.519
896.000	522.879	80.012	19.992	103.716	20.031	1.444	0.523
896.500	523.138	80.011	19.992	103.713	20.035	1.211	0.516
897.000	523.367	80.012	19.993	103.713	20.037	1.082	0.500
897.500	523.619	80.012	19.993	103.716	20.036	1.100	0.484
898.000	523.898	80.011	19.992	103.716	20.035	1.162	0.506
898.500	524.152	80.012	19.992	103.715	20.038	0.954	0.532
899.000	524.398	80.012	19.994	103.715	20.037	1.075	0.516
899.500	524.684	80.012	19.994	103.715	20.032	1.421	0.516
900.000	524.925	80.012	19.993	103.713	20.033	1.304	0.530
900.500	525.198	80.012	19.993	103.711	20.034	1.261	0.521
901.000	525.474	80.013	19.993	103.711	20.038	0.991	0.532
901.500	525.732	80.013	19.993	103.710	20.033	1.339	0.541
902.000	525.960	80.012	19.994	103.708	20.033	1.300	0.509
902.500	526.206	80.013	19.992	103.708	20.034	1.293	0.480
903.000	526.442	80.013	19.993	103.712	20.034	1.261	0.479
903.500	526.682	80.011	19.993	103.714	20.037	1.024	0.479
904.000	526.966	80.012	19.992	103.715	20.036	1.098	0.499
904.500	527.224	80.013	19.993	103.720	20.036	1.118	0.533
905.000	527.492	80.012	19.992	103.725	20.035	1.197	0.534
905.500	527.760	80.012	19.992	103.726	20.037	1.067	0.531
906.000	527.989	80.011	19.993	103.730	20.034	1.273	0.516
906.500	528.270	80.012	19.993	103.729	20.038	0.968	0.503
907.000	528.528	80.012	19.994	103.724	20.036	1.157	0.525
907.500	528.792	80.012	19.992	103.719	20.034	1.244	0.530
908.000	529.057	80.012	19.993	103.716	20.035	1.186	0.525
908.500	529.316	80.010	19.993	103.713	20.037	1.026	0.526
909.000	529.557	80.012	19.993	103.718	20.034	1.252	0.512
909.500	529.810	80.011	19.993	103.722	20.038	0.987	0.497
910.000	530.072	80.010	19.994	103.728	20.037	1.061	0.505
910.500	530.297	80.014	19.993	103.732	20.039	0.910	0.501
911.000	530.592	80.014	19.992	103.737	20.042	0.698	0.503
911.500	530.837	80.012	19.993	103.740	20.038	1.017	0.530
912.000	531.105	80.011	19.992	103.742	20.035	1.180	0.527
912.500	531.318	80.011	19.993	103.745	20.036	1.106	0.497
913.000	531.594	80.013	19.992	103.742	20.034	1.250	0.485
913.500	531.869	80.010	19.992	103.741	20.035	1.182	0.520
914.000	532.082	80.013	19.992	103.740	20.037	1.042	0.520
914.500	532.375	80.014	19.993	103.741	20.042	0.684	0.497
915.000	532.616	80.012	19.993	103.740	20.037	1.042	0.520
915.500	532.855	80.013	19.993	103.742	20.035	1.176	0.507
916.000	533.136	80.012	19.993	103.744	20.037	1.050	0.500
916.500	533.356	80.011	19.993	103.744	20.040	0.826	0.511
917.000	533.646	80.014	19.992	103.744	20.037	1.019	0.506
917.500	533.889	80.012	19.993	103.744	20.038	1.017	0.522
918.000	534.112	80.010	19.993	103.745	20.038	0.997	0.500
918.500	534.387	80.012	19.992	103.744	20.037	1.036	0.482
919.000	534.616	80.012	19.992	103.745	20.038	1.005	0.501
919.500	534.883	80.014	19.992	103.744	20.036	1.124	0.500
920.000	535.148	80.012	19.991	103.743	20.037	1.054	0.514
920.500	535.445	80.013	19.993	103.743	20.037	1.048	0.547
921.000	535.642	80.015	19.995	103.745	20.039	0.939	0.528
921.501	535.920	80.015	19.994	103.752	20.039	0.933	0.484
922.000	536.181	80.013	19.994	103.758	20.038	0.970	0.507
922.500	536.411	80.012	19.992	103.762	20.039	0.927	0.515
923.000	536.655	80.012	19.992	103.762	20.037	1.048	0.483
923.500	536.909	80.013	19.992	103.759	20.036	1.096	0.486
924.000	537.212	80.013	19.993	103.753	20.039	0.931	0.527
924.500	537.469	80.014	19.993	103.747	20.037	1.058	0.559
925.000	537.679	80.012	19.994	103.745	20.038	0.953	0.514
925.500	537.944	80.013	19.992	103.745	20.039	0.896	0.470
926.000	538.170	80.012	19.993	103.750	20.039	0.931	0.483
926.500	538.437	80.014	19.994	103.751	20.038	0.954	0.493
927.001	538.680	80.014	19.993	103.751	20.037	1.032	0.502
927.500	538.942	80.013	19.993	103.750	20.036	1.137	0.507
928.000	539.170	80.011	19.992	103.745	20.037	1.044	0.497
928.500	539.442	80.012	19.993	103.739	20.035	1.194	0.495
929.000	539.711	80.013	19.993	103.738	20.037	1.024	0.521
929.500	539.954	80.012	19.992	103.741	20.038	1.015	0.526
930.000	540.234	80.013	19.992	103.742	20.038	1.011	0.517
930.500	540.496	80.012	19.994	103.749	20.038	0.993	0.532
931.000	540.716	80.011	19.993	103.754	20.035	1.221	0.512
931.500	540.966	80.012	19.993	103.756	20.038	0.995	0.476
932.001	541.235	80.012	19.993	103.753	20.038	1.003	0.494
932.500	541.502	80.012	19.994	103.752	20.038	1.017	0.527
933.000	541.732	80.010	19.992	103.750	20.040	0.867	0.517
933.500	541.965	80.009	19.994	103.748	20.039	0.939	0.480
934.000	542.226	80.011	19.993	103.751	20.040	0.836	0.478
934.500	542.492	80.010	19.993	103.755	20.039	0.886	0.510
935.000	542.756	80.012	19.993	103.756	20.036	1.110	0.529
935.500	542.994	80.011	19.993	103.756	20.036	1.116	0.516
936.000	543.260	80.010	19.993	103.755	20.037	1.040	0.503
936.500	543.484	80.010	19.994	103.752	20.042	0.682	0.497
937.000	543.763	80.011	19.992	103.748	20.040	0.847	0.496
937.500	544.006	80.011	19.993	103.747	20.038	0.951	0.512
938.000	544.221	80.010	19.993	103.748	20.041	0.748	0.490
938.500	544.474	80.009	19.994	103.752	20.037	1.077	0.463
939.000	544.732	80.010	19.992	103.756	20.035	1.219	0.489
939.500	544.971	80.011	19.993	103.757	20.037	1.075	0.504
940.000	545.238	80.011	19.993	103.758	20.039	0.945	0.502
940.500	545.473	80.008	19.995	103.763	20.036	1.137	0.504
941.000	545.712	80.010	19.996	103.763	20.037	1.081	0.488
941.500	545.967	80.010	19.993	103.766	20.036	1.104	0.484
942.000	546.245	80.010	19.994	103.766	20.034	1.277	0.514
942.500	546.457	80.010	19.993	103.765	20.034	1.238	0.512
943.000	546.727	80.010	19.995	103.759	20.037	1.075	0.486
943.500	546.970	80.009	19.992	103.756	20.035	1.168	0.497
944.000	547.215	80.010	19.992	103.749	20.032	1.376	0.500
944.500	547.515	80.010	19.994	103.749	20.035	1.165	0.516
945.000	547.758	80.010	19.991	103.753	20.036	1.100	0.544
945.500	547.969	80.011	19.993	103.754	20.033	1.347	0.499
946.000	548.252	80.010	19.994	103.754	20.035	1.198	0.474
946.500	548.467	80.010	19.993	103.753	20.038	0.964	0.496
947.000	548.741	80.011	19.992	103.753	20.034	1.248	0.494
947.500	549.005	80.010	19.993	103.749	20.036	1.122	0.513
948.000	549.249	80.009	19.992	103.748	20.034	1.299	0.522
948.500	549.509	80.010	19.995	103.748	20.034	1.256	0.506
949.000	549.734	80.011	19.993	103.750	20.036	1.137	0.495
949.500	549.993	80.010	19.993	103.750	20.034	1.258	0.485
950.000	550.249	80.010	19.993	103.751	20.035	1.182	0.499
950.500	550.548	80.012	19.993	103.754	20.033	1.328	0.535
951.000	550.733	80.011	19.992	103.755	20.033	1.305	0.520
951.500	550.994	80.008	19.993	103.753	20.036	1.089	0.465
952.000	551.259	80.010	19.993	103.753	20.033	1.304	0.486
952.500	551.503	80.010	19.994	103.753	20.037	1.024	0.518
953.000	551.756	80.011	19.993	103.755	20.036	1.155	0.503
953.500	552.027	80.010	19.994	103.756	20.037	1.021	0.510
954.000	552.266	80.009	19.994	103.762	20.038	0.988	0.517
954.500	552.531	80.009	19.993	103.767	20.040	0.869	0.507
955.000	552.749	80.011	19.994	103.770	20.037	1.036	0.493
955.500	552.982	80.009	19.994	103.772	20.039	0.904	0.467
956.000	553.281	80.010	19.993	103.776	20.037	1.023	0.492
956.500	553.528	80.010	19.994	103.775	20.042	0.692	0.540
957.000	553.820	80.010	19.993	103.770	20.042	0.700	0.543
957.500	554.062	80.010	19.993	103.768	20.042	0.721	0.536
958.000	554.292	80.011	19.993	103.766	20.041	0.803	0.502
958.500	554.517	80.009	19.992	103.759	20.039	0.898	0.464
959.000	554.828	80.011	19.993	103.760	20.039	0.896	0.496
959.500	555.071	80.010	19.995	103.765	20.041	0.781	0.545
960.000	555.359	80.010	19.994	103.768	20.041	0.745	0.542
960.500	555.634	80.010	19.994	103.771	20.042	0.713	0.547
961.000	555.861	80.010	19.994	103.778	20.040	0.853	0.532
961.500	556.122	80.011	19.994	103.776	20.041	0.801	0.495
962.000	556.363	80.010	19.994	103.771	20.038	0.980	0.495
962.500	556.591	80.009	19.995	103.767	20.042	0.721	0.485
963.000	556.824	80.010	19.994	103.760	20.042	0.700	0.464
963.500	557.074	80.009	19.994	103.751	20.038	0.952	0.472
964.000	557.349	80.011	19.994	103.748	20.043	0.605	0.504
964.500	557.600	80.009	19.994	103.751	20.044	0.587	0.526
965.000	557.875	80.012	19.995	103.754	20.040	0.838	0.526
965.500	558.172	80.010	19.994	103.754	20.045	0.453	0.549
966.000	558.395	80.009	19.994	103.754	20.044	0.581	0.546
966.500	558.656	80.011	19.994	103.754	20.042	0.678	0.502
967.000	558.914	80.011	19.994	103.756	20.042	0.723	0.501
967.500	559.197	80.009	19.994	103.758	20.043	0.653	0.530
968.000	559.493	80.010	19.994	103.760	20.042	0.727	0.560
968.500	559.748	80.010	19.995	103.761	20.041	0.737	0.564
969.000	560.035	80.008	19.994	103.760	20.044	0.589	0.546
969.500	560.269	80.011	19.994	103.753	20.043	0.624	0.532
970.000	560.515	80.006	19.993	103.751	20.045	0.500	0.501
970.500	560.761	80.010	19.995	103.753	20.045	0.509	0.486
971.000	561.056	80.009	19.994	103.754	20.042	0.711	0.516
971.500	561.326	80.011	19.993	103.754	20.040	0.863	0.553
972.000	561.558	80.010	19.995	103.755	20.040	0.838	0.534
972.500	561.797	80.011	19.993	103.752	20.039	0.886	0.487
973.000	562.062	80.010	19.995	103.748	20.042	0.723	0.488
973.500	562.293	80.011	19.994	103.746	20.036	1.149	0.500
974.000	562.574	80.011	19.995	103.746	20.038	0.978	0.504
974.500	562.845	80.011	19.994	103.745	20.041	0.744	0.532
975.001	563.087	80.011	19.994	103.748	20.037	1.065	0.532
975.501	563.320	80.011	19.995	103.748	20.040	0.842	0.494
976.000	563.591	80.012	19.993	103.748	20.038	0.976	0.489
976.500	563.847	80.011	19.993	103.748	20.038	0.987	0.515
977.000	564.108	80.012	19.993	103.747	20.043	0.651	0.522
977.500	564.355	80.011	19.992	103.743	20.041	0.766	0.513
978.000	564.638	80.013	19.992	103.742	20.043	0.645	0.519
978.500	564.884	80.012	19.994	103.742	20.044	0.537	0.529
979.000	565.141	80.012	19.993	103.744	20.045	0.463	0.515
979.500	565.431	80.012	19.993	103.741	20.045	0.511	0.525
980.000	565.633	80.010	19.993	103.742	20.040	0.824	0.520
980.500	565.928	80.015	19.994	103.742	20.041	0.799	0.495
981.000	566.175	80.011	19.994	103.742	20.043	0.657	0.519
981.500	566.449	80.012	19.994	103.740	20.040	0.807	0.531
982.000	566.704	80.015	19.995	103.745	20.043	0.651	0.525
982.500	566.935	80.013	19.993	103.750	20.042	0.735	0.508
983.000	567.184	80.012	19.994	103.752	20.045	0.457	0.483
983.500	567.432	80.013	19.993	103.752	20.044	0.575	0.488
984.000	567.718	80.013	19.993	103.752	20.042	0.677	0.515
984.501	567.963	80.013	19.993	103.752	20.043	0.657	0.533
985.001	568.218	80.011	19.992	103.749	20.044	0.591	0.516
985.500	568.463	80.012	19.993	103.746	20.044	0.593	0.500
986.000	568.721	80.013	19.992	103.746	20.043	0.616	0.501
986.500	568.964	80.014	19.994	103.747	20.044	0.529	0.503
987.000	569.241	80.011	19.993	103.746	20.043	0.663	0.511
987.500	569.444	80.013	19.993	103.746	20.044	0.544	0.500
988.000	569.745	80.013	19.993	103.745	20.044	0.542	0.492
988.500	570.013	80.013	19.993	103.746	20.041	0.750	0.537
989.000	570.266	80.013	19.992	103.749	20.043	0.643	0.545
989.500	570.497	80.014	19.993	103.755	20.040	0.820	0.502
990.000	570.735	80.013	19.993	103.761	20.040	0.809	0.477
990.500	571.013	80.013	19.994	103.762	20.042	0.673	0.493
991.000	571.289	80.012	19.993	103.761	20.044	0.531	0.535
991.500	571.536	80.013	19.992	103.758	20.039	0.881	0.539
992.000	571.840	80.012	19.993	103.753	20.041	0.791	0.537
992.500	572.095	80.011	19.993	103.748	20.042	0.696	0.554
993.000	572.344	80.012	19.992	103.751	20.043	0.640	0.531
993.500	572.590	80.011	19.993	103.754	20.042	0.673	0.500
994.000	572.837	80.011	19.993	103.757	20.044	0.593	0.494
994.501	573.071	80.011	19.993	103.761	20.040	0.850	0.487
995.001	573.336	80.013	19.992	103.763	20.042	0.704	0.490
995.500	573.648	80.010	19.993	103.760	20.045	0.463	0.538
996.000	573.883	80.011	19.993	103.758	20.041	0.752	0.562
996.500	574.141	80.009	19.991	103.755	20.042	0.671	0.520
997.000	574.405	80.010	19.994	103.751	20.044	0.546	0.508
997.500	574.727	80.012	19.993	103.749	20.047	0.375	0.554
998.000	574.958	80.010	19.994	103.749	20.041	0.750	0.570
998.500	575.205	80.013	19.994	103.750	20.047	0.319	0.516
999.000	575.470	80.012	19.992	103.750	20.047	0.325	0.495
999.500	575.738	80.011	19.993	103.750	20.044	0.525	0.522
1000.000	576.029	80.011	19.993	103.751	20.046	0.393	0.546
1000.500	576.237	80.012	19.992	103.752	20.045	0.468	0.529
1001.000	576.505	80.010	19.993	103.754	20.043	0.651	0.488
1001.500	576.755	80.014	19.992	103.754	20.043	0.632	0.497
1002.000	577.022	80.011	19.993	103.753	20.042	0.729	0.517
1002.500	577.261	80.011	19.993	103.753	20.038	1.009	0.511
1003.000	577.532	80.015	19.992	103.755	20.043	0.595	0.508
1003.500	577.776	80.010	19.993	103.753	20.045	0.467	0.513
1004.000	578.039	80.012	19.992	103.752	20.041	0.791	0.512
1004.500	578.309	80.012	19.992	103.753	20.045	0.470	0.520
1005.000	578.574	80.014	19.993	103.754	20.040	0.830	0.533
1005.500	578.815	80.014	19.992	103.756	20.045	0.521	0.520
1006.000	579.065	80.013	19.993	103.756	20.045	0.469	0.499
1006.500	579.308	80.015	19.993	103.757	20.043	0.626	0.492
1007.000	579.600	80.012	19.991	103.757	20.043	0.618	0.515
1007.500	579.868	80.014	19.992	103.756	20.045	0.478	0.547
1008.000	580.082	80.014	19.992	103.753	20.044	0.585	0.520
1008.500	580.353	80.012	19.992	103.754	20.043	0.647	0.483
1009.000	580.614	80.013	19.992	103.757	20.046	0.443	0.509
1009.500	580.884	80.016	19.992	103.757	20.043	0.632	0.532
1010.000	581.175	80.013	19.992	103.758	20.047	0.342	0.546
1010.500	581.421	80.013	19.991	103.756	20.042	0.682	0.549
1011.000	581.706	80.015	19.994	103.753	20.041	0.803	0.534
1011.500	581.948	80.014	19.992	103.749	20.046	0.428	0.529
1012.000	582.201	80.013	19.992	103.751	20.044	0.562	0.511
1012.500	582.475	80.012	19.993	103.751	20.045	0.467	0.511
1013.000	582.735	80.014	19.992	103.751	20.043	0.641	0.531
1013.500	582.961	80.014	19.991	103.751	20.045	0.502	0.510
1014.000	583.227	80.013	19.992	103.754	20.042	0.671	0.489
1014.500	583.500	80.013	19.991	103.751	20.043	0.624	0.515
1015.000	583.760	80.012	19.991	103.751	20.047	0.358	0.536
1015.500	583.974	80.013	19.992	103.751	20.046	0.439	0.503
1016.000	584.243	80.011	19.991	103.755	20.043	0.653	0.479
1016.500	584.509	80.011	19.992	103.760	20.045	0.463	0.509
1017.000	584.786	80.011	19.992	103.763	20.044	0.525	0.539
1017.500	585.028	80.009	19.993	103.769	20.045	0.513	0.531
1018.000	585.306	80.012	19.992	103.776	20.041	0.762	0.519
1018.500	585.589	80.009	19.993	103.774	20.041	0.741	0.541
1019.000	585.834	80.011	19.991	103.767	20.043	0.603	0.545
1019.500	586.109	80.011	19.993	103.765	20.044	0.571	0.524
1020.000	586.352	80.011	19.993	103.760	20.041	0.774	0.518
1020.500	586.680	80.011	19.992	103.753	20.041	0.746	0.545
1021.000	586.876	80.011	19.993	103.750	20.043	0.647	0.548
1021.500	587.140	80.013	19.992	103.747	20.042	0.678	0.492
1022.000	587.406	80.011	19.992	103.746	20.045	0.484	0.495
1022.500	587.661	80.012	19.993	103.745	20.043	0.595	0.526
1023.000	587.918	80.010	19.994	103.745	20.044	0.544	0.516
1023.500	588.191	80.011	19.993	103.747	20.040	0.865	0.521
1024.000	588.452	80.009	19.994	103.753	20.041	0.743	0.532
1024.500	588.700	80.011	19.994	103.754	20.043	0.616	0.522
1025.000	588.951	80.009	19.993	103.754	20.041	0.797	0.504
1025.500	589.218	80.012	19.995	103.754	20.040	0.840	0.508
1026.000	589.457	80.011	19.992	103.754	20.041	0.793	0.512
1026.500	589.727	80.011	19.993	103.752	20.043	0.632	0.507
1027.000	589.980	80.011	19.993	103.751	20.042	0.710	0.516
1027.500	590.228	80.010	19.994	103.751	20.040	0.861	0.512
1028.000	590.491	80.011	19.994	103.750	20.043	0.628	0.506
1028.500	590.747	80.010	19.993	103.749	20.039	0.890	0.515
1029.000	591.038	80.011	19.995	103.749	20.042	0.675	0.533
1029.500	591.286	80.010	19.994	103.749	20.042	0.678	0.543
1030.000	591.556	80.010	19.993	103.749	20.043	0.653	0.528
1030.500	591.786	80.010	19.995	103.748	20.038	0.974	0.509
1031.000	592.031	80.013	19.995	103.748	20.043	0.661	0.488
1031.500	592.334	80.011	19.994	103.747	20.040	0.813	0.512
1032.000	592.561	80.011	19.994	103.746	20.040	0.849	0.539
1032.501	592.878	80.011	19.992	103.746	20.041	0.791	0.537
1033.001	593.120	80.010	19.994	103.745	20.041	0.743	0.551
1033.500	593.385	80.013	19.993	103.745	20.040	0.834	0.533
1034.000	593.634	80.012	19.993	103.745	20.041	0.781	0.510
1034.500	593.878	80.010	19.993	103.745	20.036	1.135	0.503
1035.000	594.167	80.014	19.994	103.745	20.038	0.966	0.513
1035.500	594.442	80.010	19.993	103.745	20.037	1.021	0.549
1036.001	594.695	80.011	19.994	103.746	20.036	1.116	0.546
1036.501	594.976	80.010	19.994	103.746	20.038	0.955	0.531
1037.000	595.230	80.012	19.993	103.747	20.040	0.813	0.535
1037.501	595.491	80.011	19.993	103.748	20.040	0.815	0.525
1038.001	595.773	80.012	19.992	103.751	20.038	0.982	0.529
1038.500	596.032	80.011	19.994	103.751	20.040	0.814	0.542
1039.000	596.272	80.010	19.994	103.753	20.042	0.676	0.519
1039.500	596.519	80.010	19.993	103.755	20.043	0.608	0.493
1040.000	596.767	80.013	19.991	103.754	20.041	0.754	0.491
1040.500	597.011	80.012	19.993	103.752	20.044	0.579	0.494
1041.000	597.355	80.012	19.994	103.753	20.042	0.682	0.540
1041.500	597.604	80.010	19.994	103.753	20.041	0.787	0.590
1042.000	597.873	80.012	19.994	103.751	20.041	0.777	0.555
