Repository: ulfsri/fsri_materials_database

# Materials and Products Database

## 01_Data

Raw data generated from each apparatus are included here in plain-text format. The data is organized first by material, next by the short name of test apparatus used, and where applicable additional filtering by test settings.

### material.json

Each material directory contains a json file of the same name as the material. This file links the data stored in the repository as well as data and graphs produced by the accompanying scripts (__02_Scripts__) to the respective landing page for the material on the front-end website.

File: 01_Data/Nylon/MCC/Nylon_MCC_30K_min_220329_R2.txt (part 3 of 4)
T Correction Coefficients:	0	1.024463	0
Time Shift (s):	14
*
Time (s)	Temperature (C)	N2 flow rate (cc/min)	O2 flow rate (cc/min)	Flow Rate (cc/min)	Oxygen (%)	HRR (W/g)	Heating rate (C/s)
698.000	422.459	80.011	19.995	103.879	18.646	99.943	0.496
698.500	422.738	80.011	19.995	103.876	18.628	101.267	0.489
699.000	422.940	80.011	19.992	103.880	18.611	102.512	0.489
699.500	423.213	80.010	19.993	103.876	18.591	104.023	0.478
700.000	423.453	80.010	19.995	103.877	18.577	105.040	0.494
700.500	423.693	80.012	19.994	103.881	18.555	106.651	0.496
701.000	423.976	80.011	19.994	103.886	18.538	107.918	0.501
701.500	424.186	80.011	19.994	103.886	18.522	109.111	0.508
702.000	424.432	80.012	19.993	103.889	18.503	110.497	0.474
702.500	424.656	80.012	19.994	103.887	18.484	111.899	0.463
703.000	424.928	80.012	19.994	103.883	18.466	113.225	0.483
703.500	425.204	80.011	19.995	103.879	18.450	114.409	0.522
704.000	425.411	80.011	19.993	103.880	18.429	115.938	0.516
704.500	425.664	80.011	19.994	103.880	18.415	116.985	0.472
705.000	425.931	80.011	19.993	103.879	18.393	118.585	0.490
705.500	426.153	80.012	19.993	103.879	18.378	119.712	0.504
706.000	426.385	80.011	19.993	103.875	18.359	121.137	0.471
706.500	426.631	80.013	19.993	103.867	18.340	122.549	0.466
707.000	426.884	80.010	19.994	103.863	18.321	123.882	0.489
707.500	427.112	80.011	19.994	103.868	18.304	125.197	0.490
708.000	427.376	80.011	19.994	103.871	18.286	126.480	0.487
708.500	427.571	80.012	19.994	103.872	18.270	127.698	0.476
709.000	427.852	80.011	19.994	103.875	18.255	128.799	0.467
709.500	428.109	80.011	19.994	103.882	18.231	130.529	0.506
710.000	428.358	80.011	19.993	103.885	18.214	131.804	0.522
710.500	428.626	80.011	19.994	103.889	18.195	133.192	0.512
711.000	428.859	80.011	19.994	103.895	18.175	134.725	0.509
711.500	429.071	80.010	19.994	103.893	18.158	135.929	0.473
712.000	429.287	80.011	19.994	103.886	18.139	137.358	0.437
712.500	429.571	80.009	19.992	103.879	18.117	138.986	0.465
713.000	429.800	80.012	19.994	103.879	18.096	140.501	0.507
713.500	430.073	80.010	19.993	103.877	18.081	141.640	0.507
714.000	430.305	80.012	19.994	103.883	18.061	143.088	0.503
714.500	430.520	80.010	19.993	103.890	18.038	144.833	0.476
715.000	430.784	80.011	19.994	103.890	18.024	145.825	0.464
715.500	431.029	80.009	19.994	103.887	18.002	147.449	0.494
716.000	431.297	80.009	19.993	103.887	17.985	148.691	0.511
716.500	431.552	80.010	19.994	103.882	17.966	150.098	0.518
717.000	431.794	80.011	19.995	103.877	17.951	151.180	0.510
717.500	432.025	80.012	19.994	103.881	17.933	152.536	0.485
718.000	432.254	80.009	19.993	103.877	17.918	153.655	0.467
718.500	432.535	80.011	19.994	103.871	17.898	155.131	0.485
719.000	432.757	80.009	19.995	103.868	17.876	156.772	0.506
719.500	432.974	80.008	19.994	103.863	17.860	157.899	0.471
720.000	433.274	80.010	19.994	103.857	17.843	159.141	0.478
720.500	433.522	80.009	19.994	103.856	17.828	160.264	0.532
721.000	433.773	80.010	19.994	103.859	17.807	161.835	0.523
721.500	433.987	80.009	19.993	103.865	17.789	163.144	0.482
722.000	434.243	80.010	19.995	103.872	17.771	164.495	0.468
722.500	434.538	80.010	19.994	103.878	17.750	165.992	0.510
723.000	434.778	80.010	19.994	103.879	17.731	167.387	0.543
723.500	435.061	80.011	19.994	103.874	17.712	168.829	0.529
724.000	435.267	80.012	19.994	103.872	17.695	170.047	0.506
724.500	435.478	80.010	19.994	103.872	17.676	171.456	0.453
725.000	435.735	80.011	19.994	103.869	17.656	172.921	0.443
725.500	435.985	80.011	19.994	103.869	17.640	174.130	0.488
726.000	436.230	80.010	19.994	103.870	17.622	175.471	0.501
726.500	436.465	80.011	19.993	103.867	17.600	177.046	0.488
727.000	436.714	80.010	19.994	103.863	17.584	178.237	0.483
727.500	436.944	80.011	19.994	103.861	17.567	179.506	0.481
728.000	437.207	80.013	19.994	103.860	17.549	180.798	0.485
728.500	437.444	80.011	19.994	103.860	17.536	181.790	0.497
729.000	437.689	80.011	19.995	103.860	17.515	183.368	0.491
729.500	437.931	80.010	19.994	103.860	17.498	184.569	0.485
730.000	438.173	80.012	19.995	103.858	17.478	186.097	0.485
730.500	438.454	80.011	19.995	103.858	17.461	187.316	0.503
731.000	438.699	80.011	19.994	103.857	17.448	188.262	0.524
731.500	438.950	80.013	19.994	103.857	17.426	189.871	0.511
732.000	439.192	80.013	19.995	103.857	17.412	190.966	0.494
732.500	439.457	80.013	19.994	103.856	17.392	192.411	0.500
733.000	439.740	80.013	19.995	103.850	17.378	193.473	0.528
733.500	439.929	80.013	19.994	103.843	17.362	194.627	0.510
734.000	440.206	80.012	19.993	103.838	17.345	195.868	0.469
734.500	440.466	80.012	19.995	103.833	17.326	197.301	0.501
735.000	440.738	80.011	19.994	103.834	17.308	198.609	0.534
735.500	440.962	80.011	19.993	103.832	17.297	199.415	0.514
736.000	441.209	80.012	19.993	103.832	17.279	200.682	0.484
736.500	441.455	80.011	19.993	103.830	17.264	201.824	0.482
737.000	441.682	80.011	19.992	103.828	17.244	203.246	0.483
737.500	441.927	80.011	19.992	103.825	17.228	204.462	0.472
738.000	442.172	80.011	19.993	103.826	17.208	205.910	0.481
738.500	442.414	80.012	19.992	103.827	17.192	207.051	0.489
739.000	442.659	80.011	19.992	103.832	17.174	208.420	0.487
739.500	442.928	80.012	19.993	103.835	17.163	209.211	0.500
740.000	443.168	80.011	19.993	103.834	17.147	210.388	0.511
740.500	443.386	80.010	19.992	103.833	17.125	211.971	0.484
741.000	443.647	80.011	19.993	103.833	17.112	212.973	0.469
741.500	443.906	80.012	19.993	103.829	17.096	214.178	0.500
742.000	444.109	80.011	19.994	103.827	17.084	215.057	0.491
742.500	444.402	80.011	19.992	103.826	17.067	216.351	0.479
743.000	444.611	80.010	19.992	103.826	17.049	217.682	0.499
743.500	444.872	80.012	19.993	103.826	17.033	218.798	0.486
744.000	445.118	80.012	19.994	103.826	17.015	220.155	0.489
744.500	445.376	80.012	19.992	103.826	17.000	221.272	0.505
745.000	445.636	80.012	19.993	103.821	16.986	222.288	0.511
745.500	445.901	80.011	19.993	103.820	16.961	224.149	0.522
746.000	446.112	80.013	19.994	103.817	16.952	224.802	0.500
746.500	446.372	80.011	19.992	103.813	16.941	225.596	0.474
747.000	446.608	80.012	19.993	103.806	16.926	226.653	0.483
747.500	446.855	80.012	19.993	103.803	16.912	227.703	0.489
748.000	447.105	80.013	19.993	103.797	16.895	228.940	0.490
748.500	447.346	80.013	19.993	103.791	16.887	229.499	0.494
749.000	447.638	80.011	19.993	103.787	16.870	230.762	0.512
749.500	447.863	80.012	19.992	103.781	16.860	231.477	0.525
750.000	448.090	80.011	19.992	103.774	16.843	232.755	0.484
750.500	448.374	80.013	19.994	103.771	16.829	233.787	0.481
751.000	448.593	80.024	19.995	103.771	16.820	234.405	0.507
751.500	448.883	80.017	19.995	103.771	16.799	235.962	0.506
752.000	449.091	80.014	19.994	103.776	16.790	236.669	0.504
752.500	449.342	80.012	19.992	103.786	16.773	237.915	0.478
753.000	449.586	80.012	19.993	103.791	16.760	238.938	0.476
753.500	449.833	80.013	19.994	103.792	16.737	240.606	0.493
754.000	450.104	80.014	19.994	103.792	16.727	241.350	0.505
754.500	450.311	80.014	19.993	103.792	16.710	242.567	0.498
755.000	450.605	80.012	19.993	103.789	16.697	243.512	0.489
755.500	450.864	80.014	19.993	103.791	16.688	244.149	0.527
756.000	451.099	80.013	19.994	103.791	16.674	245.207	0.524
756.500	451.360	80.014	19.994	103.790	16.664	245.917	0.495
757.000	451.649	80.013	19.993	103.791	16.650	246.893	0.523
757.500	451.882	80.013	19.995	103.788	16.638	247.803	0.536
758.000	452.130	80.012	19.992	103.777	16.626	248.680	0.501
758.500	452.396	80.012	19.993	103.770	16.615	249.440	0.497
759.000	452.609	80.013	19.993	103.762	16.605	250.216	0.496
759.500	452.872	80.014	19.993	103.753	16.589	251.383	0.477
760.000	453.138	80.013	19.994	103.745	16.585	251.751	0.503
760.500	453.381	80.012	19.992	103.739	16.568	253.018	0.519
761.000	453.652	80.013	19.993	103.738	16.559	253.674	0.512
761.500	453.880	80.012	19.993	103.739	16.547	254.568	0.507
762.000	454.149	80.013	19.993	103.741	16.535	255.468	0.498
762.500	454.416	80.012	19.993	103.748	16.522	256.427	0.516
763.000	454.641	80.013	19.994	103.759	16.513	257.093	0.514
763.500	454.915	80.012	19.993	103.767	16.502	257.908	0.496
764.000	455.185	80.011	19.993	103.773	16.494	258.467	0.521
764.500	455.427	80.010	19.992	103.777	16.484	259.227	0.527
765.000	455.727	80.012	19.994	103.772	16.474	259.899	0.527
765.500	455.965	80.010	19.993	103.766	16.465	260.567	0.540
766.000	456.239	80.011	19.993	103.757	16.453	261.487	0.526
766.500	456.461	80.012	19.993	103.750	16.448	261.877	0.504
767.000	456.734	80.012	19.993	103.743	16.441	262.379	0.495
767.500	457.014	80.010	19.992	103.736	16.436	262.726	0.524
768.000	457.224	80.010	19.994	103.728	16.424	263.595	0.521
768.501	457.461	80.012	19.993	103.723	16.420	263.911	0.469
769.000	457.761	80.010	19.992	103.717	16.415	264.267	0.492
769.500	457.994	80.011	19.993	103.713	16.402	265.229	0.535
770.000	458.216	80.011	19.993	103.715	16.401	265.294	0.494
770.500	458.478	80.012	19.992	103.722	16.394	265.811	0.470
771.000	458.727	80.011	19.993	103.727	16.393	265.854	0.498
771.500	459.005	80.011	19.993	103.733	16.383	266.626	0.519
772.000	459.227	80.009	19.991	103.740	16.375	267.161	0.513
772.500	459.513	80.011	19.993	103.744	16.370	267.573	0.504
773.000	459.769	80.011	19.993	103.745	16.365	267.901	0.525
773.500	460.027	80.012	19.992	103.746	16.364	267.949	0.528
774.000	460.249	80.011	19.993	103.745	16.360	268.257	0.497
774.501	460.523	80.012	19.993	103.745	16.351	268.938	0.488
775.000	460.797	80.011	19.992	103.745	16.348	269.129	0.522
775.500	461.031	80.011	19.993	103.744	16.343	269.512	0.528
776.000	461.291	80.011	19.992	103.741	16.341	269.621	0.501
776.500	461.524	80.010	19.993	103.742	16.337	269.936	0.493
777.000	461.798	80.012	19.992	103.740	16.338	269.902	0.500
777.500	462.043	80.012	19.993	103.740	16.336	269.980	0.513
778.000	462.259	80.011	19.993	103.740	16.335	270.093	0.490
778.500	462.491	80.011	19.993	103.741	16.328	270.575	0.454
779.000	462.793	80.011	19.992	103.735	16.330	270.486	0.491
779.500	463.020	80.011	19.993	103.733	16.327	270.701	0.532
780.000	463.278	80.011	19.993	103.726	16.321	271.081	0.507
780.500	463.482	80.012	19.993	103.724	16.325	270.773	0.473
781.000	463.742	80.012	19.993	103.723	16.328	270.595	0.462
781.500	463.992	80.011	19.992	103.726	16.325	270.753	0.487
782.000	464.257	80.012	19.993	103.727	16.329	270.487	0.513
782.500	464.510	80.012	19.993	103.727	16.325	270.738	0.517
783.000	464.733	80.012	19.994	103.726	16.331	270.281	0.497
783.500	465.020	80.012	19.993	103.722	16.326	270.640	0.493
784.000	465.256	80.012	19.993	103.717	16.329	270.417	0.517
784.500	465.525	80.012	19.993	103.714	16.336	269.880	0.514
785.000	465.755	80.013	19.994	103.713	16.338	269.710	0.502
785.500	466.007	80.011	19.992	103.709	16.341	269.496	0.491
786.000	466.248	80.011	19.993	103.708	16.351	268.791	0.488
786.500	466.506	80.010	19.994	103.708	16.352	268.724	0.496
787.001	466.754	80.011	19.993	103.706	16.359	268.246	0.502
787.500	467.011	80.012	19.994	103.705	16.361	268.062	0.505
788.000	467.253	80.010	19.995	103.705	16.371	267.316	0.502
788.500	467.522	80.010	19.993	103.704	16.380	266.675	0.505
789.000	467.790	80.010	19.994	103.704	16.393	265.744	0.524
789.500	468.042	80.012	19.992	103.703	16.404	264.945	0.529
790.000	468.281	80.011	19.994	103.703	16.411	264.374	0.506
790.500	468.495	80.011	19.993	103.701	16.423	263.529	0.472
791.000	468.741	80.012	19.994	103.701	16.437	262.509	0.456
791.500	468.977	80.011	19.995	103.695	16.448	261.661	0.471
792.000	469.215	80.012	19.995	103.688	16.466	260.331	0.478
792.500	469.488	80.012	19.994	103.680	16.484	259.010	0.492
793.000	469.771	80.012	19.995	103.675	16.501	257.766	0.533
793.500	469.997	80.011	19.995	103.668	16.520	256.336	0.533
794.001	470.316	80.011	19.993	103.666	16.538	255.013	0.527
794.500	470.529	80.011	19.994	103.663	16.558	253.586	0.538
795.000	470.800	80.012	19.994	103.658	16.583	251.703	0.508
795.500	471.075	80.012	19.993	103.657	16.601	250.380	0.515
796.000	471.309	80.011	19.994	103.657	16.625	248.652	0.527
796.500	471.559	80.011	19.993	103.657	16.649	246.874	0.496
797.000	471.773	80.012	19.995	103.659	16.673	245.102	0.474
797.500	471.993	80.010	19.994	103.664	16.697	243.328	0.449
798.000	472.300	80.010	19.995	103.666	16.723	241.387	0.480
798.500	472.505	80.010	19.994	103.666	16.750	239.397	0.519
799.000	472.792	80.009	19.994	103.666	16.782	237.085	0.502
799.500	473.023	80.010	19.995	103.668	16.807	235.176	0.505
800.000	473.270	80.009	19.994	103.668	16.836	233.049	0.498
800.500	473.550	80.010	19.994	103.669	16.871	230.488	0.502
801.000	473.803	80.010	19.992	103.670	16.903	228.127	0.530
801.500	474.018	80.010	19.994	103.671	16.930	226.197	0.501
802.000	474.276	80.012	19.995	103.674	16.967	223.413	0.471
802.500	474.550	80.010	19.995	103.676	16.998	221.140	0.502
803.000	474.828	80.011	19.995	103.676	17.036	218.379	0.542
803.500	475.075	80.012	19.995	103.676	17.067	216.044	0.539
804.000	475.346	80.011	19.993	103.676	17.098	213.751	0.522
804.500	475.591	80.012	19.994	103.672	17.138	210.854	0.517
805.000	475.824	80.011	19.994	103.671	17.172	208.340	0.496
805.501	476.112	80.012	19.992	103.670	17.211	205.447	0.499
806.000	476.336	80.012	19.994	103.670	17.253	202.393	0.517
806.500	476.583	80.012	19.994	103.670	17.280	200.364	0.492
807.000	476.866	80.010	19.994	103.670	17.322	197.255	0.500
807.500	477.099	80.012	19.993	103.670	17.366	194.062	0.524
808.000	477.376	80.011	19.993	103.671	17.403	191.302	0.513
808.500	477.585	80.013	19.994	103.670	17.443	188.340	0.498
809.000	477.849	80.011	19.993	103.669	17.487	185.083	0.479
809.500	478.081	80.012	19.994	103.667	17.529	182.000	0.484
810.000	478.357	80.012	19.993	103.667	17.569	179.090	0.502
810.500	478.638	80.014	19.994	103.664	17.605	176.396	0.533
811.000	478.905	80.016	19.995	103.666	17.648	173.258	0.553
811.500	479.191	80.014	19.994	103.670	17.695	169.778	0.550
812.000	479.358	80.012	19.994	103.671	17.727	167.445	0.502
812.500	479.668	80.012	19.995	103.671	17.772	164.112	0.465
813.000	479.889	80.013	19.994	103.673	17.807	161.581	0.505
813.500	480.159	80.012	19.995	103.672	17.848	158.570	0.511
814.000	480.417	80.012	19.994	103.670	17.892	155.349	0.509
814.500	480.651	80.013	19.993	103.669	17.934	152.215	0.510
815.000	480.943	80.012	19.994	103.669	17.980	148.880	0.509
815.500	481.202	80.011	19.994	103.669	18.021	145.876	0.538
816.000	481.423	80.013	19.993	103.668	18.062	142.866	0.516
816.500	481.685	80.013	19.993	103.668	18.106	139.611	0.481
817.000	481.928	80.011	19.994	103.669	18.147	136.564	0.494
817.500	482.202	80.012	19.994	103.670	18.189	133.498	0.511
818.000	482.436	80.012	19.996	103.671	18.226	130.777	0.513
818.500	482.727	80.011	19.994	103.671	18.271	127.433	0.517
819.000	482.954	80.012	19.995	103.669	18.316	124.161	0.521
819.500	483.189	80.011	19.994	103.668	18.354	121.331	0.490
820.000	483.492	80.011	19.995	103.668	18.396	118.197	0.500
820.500	483.774	80.011	19.993	103.666	18.442	114.869	0.561
821.000	483.997	80.010	19.994	103.667	18.475	112.439	0.545
821.500	484.268	80.011	19.995	103.669	18.520	109.103	0.500
822.000	484.512	80.012	19.995	103.669	18.571	105.326	0.505
822.500	484.754	80.012	19.994	103.671	18.610	102.514	0.501
823.000	485.030	80.012	19.994	103.674	18.646	99.833	0.502
823.500	485.301	80.011	19.995	103.682	18.687	96.828	0.532
824.000	485.582	80.012	19.994	103.690	18.726	93.933	0.549
824.500	485.826	80.012	19.994	103.697	18.760	91.450	0.538
825.000	486.082	80.011	19.994	103.706	18.800	88.492	0.512
825.500	486.317	80.011	19.995	103.716	18.836	85.832	0.496
826.000	486.584	80.011	19.994	103.722	18.869	83.410	0.497
826.500	486.817	80.012	19.993	103.728	18.905	80.760	0.501
827.000	487.080	80.011	19.993	103.736	18.933	78.690	0.498
827.500	487.311	80.012	19.992	103.740	18.975	75.535	0.495
828.000	487.596	80.011	19.994	103.743	19.002	73.600	0.505
828.500	487.848	80.012	19.994	103.743	19.040	70.776	0.527
829.000	488.106	80.012	19.995	103.744	19.074	68.244	0.524
829.500	488.382	80.012	19.993	103.744	19.099	66.427	0.522
830.000	488.676	80.012	19.994	103.744	19.133	63.932	0.552
830.500	488.929	80.013	19.994	103.745	19.163	61.707	0.558
831.000	489.176	80.013	19.993	103.746	19.185	60.055	0.524
831.500	489.387	80.013	19.995	103.748	19.219	57.576	0.479
832.000	489.654	80.012	19.994	103.753	19.244	55.718	0.468
832.500	489.926	80.013	19.994	103.760	19.269	53.856	0.509
833.000	490.170	80.013	19.993	103.765	19.297	51.843	0.528
833.500	490.428	80.013	19.993	103.772	19.325	49.777	0.510
834.000	490.697	80.013	19.993	103.778	19.350	47.897	0.515
834.500	490.995	80.013	19.994	103.780	19.368	46.588	0.547
835.000	491.249	80.013	19.991	103.781	19.395	44.620	0.559
835.500	491.537	80.014	19.993	103.783	19.415	43.099	0.547
836.000	491.770	80.013	19.993	103.782	19.436	41.570	0.531
836.500	492.010	80.013	19.995	103.781	19.456	40.057	0.497
837.000	492.271	80.014	19.993	103.781	19.472	38.873	0.487
837.500	492.565	80.014	19.992	103.779	19.496	37.146	0.529
838.000	492.812	80.013	19.992	103.778	19.515	35.759	0.548
838.500	493.071	80.014	19.993	103.778	19.540	33.919	0.523
839.000	493.346	80.015	19.993	103.777	19.554	32.877	0.520
839.500	493.583	80.014	19.993	103.777	19.572	31.555	0.523
840.000	493.876	80.013	19.993	103.779	19.586	30.520	0.521
840.500	494.117	80.014	19.993	103.779	19.602	29.298	0.532
841.000	494.415	80.015	19.994	103.777	19.615	28.341	0.537
841.500	494.694	80.014	19.992	103.776	19.627	27.470	0.558
842.000	494.918	80.013	19.992	103.775	19.645	26.146	0.540
842.500	495.219	80.014	19.994	103.774	19.663	24.828	0.514
843.000	495.479	80.013	19.994	103.775	19.673	24.095	0.543
843.500	495.778	80.014	19.992	103.774	19.683	23.360	0.560
844.000	496.045	80.011	19.993	103.776	19.692	22.665	0.563
844.500	496.283	80.013	19.993	103.776	19.705	21.743	0.536
845.000	496.554	80.013	19.993	103.775	19.722	20.498	0.507
845.500	496.796	80.012	19.993	103.772	19.722	20.451	0.511
846.000	497.104	80.012	19.992	103.776	19.741	19.073	0.532
846.500	497.350	80.012	19.993	103.777	19.749	18.492	0.552
847.000	497.612	80.012	19.993	103.778	19.755	18.000	0.531
847.500	497.861	80.011	19.993	103.779	19.767	17.112	0.509
848.000	498.125	80.010	19.993	103.782	19.773	16.716	0.511
848.500	498.356	80.010	19.993	103.783	19.783	15.970	0.504
849.000	498.638	80.011	19.993	103.784	19.791	15.369	0.505
849.500	498.927	80.011	19.993	103.784	19.800	14.720	0.542
850.000	499.189	80.012	19.993	103.784	19.809	14.075	0.561
850.500	499.426	80.012	19.993	103.784	19.821	13.171	0.525
851.000	499.730	80.012	19.992	103.782	19.820	13.209	0.520
851.500	499.979	80.011	19.994	103.778	19.827	12.739	0.547
852.000	500.246	80.012	19.993	103.778	19.834	12.226	0.534
852.500	500.558	80.011	19.994	103.778	19.842	11.607	0.548
853.000	500.787	80.010	19.995	103.777	19.836	12.030	0.560
853.500	501.019	80.011	19.993	103.777	19.848	11.186	0.501
854.000	501.306	80.011	19.994	103.780	19.852	10.855	0.490
854.500	501.565	80.010	19.994	103.776	19.854	10.702	0.532
855.000	501.851	80.011	19.992	103.775	19.855	10.640	0.546
855.500	502.098	80.011	19.993	103.771	19.865	9.908	0.539
856.000	502.361	80.012	19.994	103.766	19.864	9.987	0.521
856.500	502.595	80.012	19.994	103.762	19.876	9.097	0.504
857.000	502.886	80.011	19.994	103.761	19.875	9.173	0.511
857.500	503.148	80.012	19.993	103.761	19.878	8.990	0.539
858.000	503.365	80.011	19.993	103.759	19.881	8.734	0.516
858.500	503.636	80.011	19.993	103.760	19.890	8.107	0.483
859.000	503.914	80.010	19.993	103.757	19.893	7.888	0.518
859.500	504.161	80.011	19.993	103.753	19.886	8.369	0.537
860.000	504.397	80.012	19.994	103.748	19.892	7.958	0.504
860.500	504.689	80.011	19.993	103.748	19.893	7.837	0.505
861.000	504.978	80.010	19.993	103.745	19.904	7.053	0.555
861.500	505.207	80.011	19.995	103.745	19.906	6.921	0.550
862.000	505.447	80.012	19.994	103.746	19.903	7.094	0.493
862.500	505.717	80.013	19.993	103.745	19.906	6.868	0.489
863.000	505.985	80.011	19.993	103.745	19.912	6.459	0.525
863.500	506.246	80.011	19.994	103.745	19.910	6.568	0.534
864.000	506.514	80.012	19.994	103.745	19.913	6.386	0.529
864.500	506.797	80.012	19.994	103.744	19.915	6.235	0.540
865.000	507.038	80.013	19.994	103.744	19.918	6.016	0.538
865.500	507.296	80.013	19.993	103.744	19.917	6.088	0.511
866.000	507.541	80.012	19.993	103.744	19.919	5.949	0.501
866.500	507.770	80.010	19.994	103.743	19.916	6.133	0.488
867.000	508.028	80.013	19.994	103.743	19.920	5.847	0.480
867.500	508.299	80.012	19.993	103.744	19.924	5.577	0.508
868.000	508.561	80.011	19.993	103.744	19.917	6.096	0.531
868.500	508.779	80.011	19.994	103.744	19.920	5.832	0.507
869.000	509.061	80.013	19.993	103.745	19.924	5.571	0.490
869.500	509.342	80.013	19.992	103.745	19.924	5.553	0.532
870.000	509.598	80.011	19.990	103.744	19.924	5.595	0.550
870.500	509.870	80.012	19.993	103.743	19.927	5.315	0.533
871.000	510.117	80.017	19.994	103.742	19.927	5.317	0.524
871.500	510.336	80.013	19.994	103.741	19.932	4.960	0.493
872.000	510.637	80.011	19.994	103.742	19.924	5.560	0.493
872.500	510.864	80.012	19.994	103.744	19.928	5.292	0.524
873.000	511.155	80.011	19.993	103.746	19.929	5.191	0.523
873.500	511.396	80.012	19.994	103.747	19.929	5.183	0.525
874.000	511.612	80.011	19.992	103.746	19.931	5.034	0.494
874.500	511.904	80.010	19.992	103.744	19.930	5.141	0.482
875.000	512.181	80.014	19.993	103.740	19.934	4.813	0.538
875.500	512.410	80.013	19.995	103.736	19.931	5.048	0.538
876.000	512.700	80.011	19.993	103.738	19.934	4.821	0.513
876.500	512.965	80.012	19.993	103.740	19.936	4.680	0.537
877.000	513.204	80.012	19.993	103.741	19.936	4.653	0.529
877.500	513.462	80.011	19.993	103.740	19.932	4.941	0.500
878.000	513.770	80.010	19.993	103.741	19.941	4.290	0.532
878.500	514.034	80.012	19.994	103.740	19.935	4.729	0.569
879.000	514.251	80.011	19.994	103.740	19.933	4.886	0.526
879.500	514.543	80.012	19.994	103.737	19.933	4.931	0.495
880.000	514.770	80.010	19.994	103.740	19.937	4.637	0.514
880.500	515.042	80.009	19.992	103.742	19.938	4.524	0.509
881.000	515.273	80.011	19.994	103.742	19.938	4.530	0.501
881.501	515.506	80.011	19.995	103.742	19.937	4.576	0.483
882.000	515.831	80.010	19.994	103.741	19.938	4.518	0.511
882.500	516.062	80.010	19.992	103.734	19.940	4.375	0.557
883.000	516.305	80.010	19.994	103.729	19.943	4.165	0.515
883.500	516.562	80.010	19.994	103.723	19.938	4.534	0.487
884.000	516.804	80.010	19.993	103.716	19.941	4.300	0.499
884.500	517.087	80.010	19.993	103.715	19.945	3.992	0.512
885.000	517.366	80.010	19.995	103.718	19.938	4.504	0.544
885.500	517.634	80.010	19.995	103.724	19.945	4.033	0.555
886.000	517.878	80.010	19.994	103.730	19.938	4.510	0.529
886.500	518.118	80.011	19.994	103.732	19.944	4.122	0.498
887.000	518.361	80.010	19.993	103.731	19.940	4.400	0.484
887.500	518.605	80.010	19.993	103.729	19.945	4.035	0.485
888.000	518.882	80.012	19.995	103.723	19.941	4.346	0.504
888.500	519.134	80.011	19.994	103.719	19.940	4.412	0.525
889.000	519.392	80.011	19.994	103.716	19.939	4.458	0.520
889.500	519.632	80.010	19.994	103.717	19.943	4.138	0.504
890.000	519.890	80.011	19.994	103.716	19.939	4.451	0.498
890.500	520.164	80.011	19.995	103.714	19.944	4.062	0.515
891.000	520.401	80.012	19.994	103.712	19.946	3.973	0.521
891.500	520.676	80.012	19.993	103.712	19.944	4.124	0.511
892.000	520.941	80.011	19.995	103.711	19.945	4.011	0.526
892.500	521.175	80.011	19.993	103.712	19.947	3.896	0.519
893.000	521.427	80.011	19.993	103.712	19.944	4.062	0.492
893.500	521.630	80.012	19.994	103.712	19.944	4.108	0.471
894.000	521.916	80.012	19.994	103.717	19.939	4.451	0.472
894.500	522.169	80.013	19.995	103.718	19.945	4.056	0.514
895.000	522.402	80.013	19.994	103.718	19.944	4.114	0.512
895.500	522.678	80.013	19.994	103.722	19.947	3.903	0.498
896.000	522.918	80.013	19.994	103.724	19.942	4.217	0.512
896.500	523.179	80.013	19.993	103.720	19.938	4.547	0.508
897.000	523.404	80.013	19.995	103.725	19.942	4.245	0.494
897.500	523.660	80.014	19.993	103.731	19.938	4.503	0.484
898.000	523.880	80.012	19.994	103.733	19.943	4.156	0.479
898.500	524.146	80.013	19.996	103.736	19.939	4.453	0.481
899.000	524.407	80.012	19.994	103.739	19.939	4.449	0.506
899.500	524.629	80.013	19.994	103.740	19.952	3.481	0.505
900.000	524.852	80.013	19.993	103.740	19.949	3.713	0.465
900.500	525.084	80.013	19.995	103.742	19.942	4.213	0.450
901.000	525.371	80.011	19.993	103.744	19.942	4.249	0.487
901.500	525.603	80.013	19.994	103.744	19.941	4.346	0.519
902.000	525.881	80.011	19.994	103.743	19.943	4.140	0.514
902.500	526.116	80.012	19.994	103.744	19.941	4.322	0.512
903.000	526.332	80.011	19.994	103.743	19.941	4.283	0.482
903.500	526.620	80.011	19.994	103.742	19.941	4.293	0.477
904.000	526.846	80.012	19.992	103.743	19.945	3.987	0.509
904.500	527.064	80.012	19.993	103.744	19.936	4.715	0.479
905.000	527.343	80.012	19.993	103.743	19.943	4.181	0.470
905.500	527.610	80.012	19.994	103.744	19.943	4.165	0.521
906.000	527.844	80.013	19.995	103.745	19.944	4.074	0.523
906.500	528.080	80.013	19.994	103.743	19.942	4.219	0.486
907.000	528.318	80.012	19.995	103.744	19.940	4.423	0.472
907.500	528.565	80.012	19.993	103.744	19.939	4.453	0.479
908.000	528.831	80.011	19.994	103.744	19.944	4.060	0.499
908.500	529.067	80.013	19.995	103.743	19.941	4.312	0.508
909.000	529.323	80.012	19.993	103.745	19.941	4.348	0.497
909.500	529.546	80.012	19.995	103.744	19.942	4.239	0.485
910.000	529.794	80.010	19.993	103.744	19.943	4.183	0.475
910.500	530.038	80.011	19.992	103.744	19.942	4.233	0.482
911.000	530.283	80.011	19.994	103.744	19.939	4.463	0.491
911.500	530.549	80.011	19.994	103.744	19.943	4.158	0.500
912.000	530.788	80.011	19.994	103.744	19.942	4.213	0.507
912.500	531.017	80.012	19.995	103.745	19.940	4.390	0.487
913.000	531.266	80.012	19.994	103.745	19.943	4.139	0.473
913.500	531.553	80.014	19.994	103.745	19.941	4.304	0.507
914.000	531.787	80.012	19.994	103.745	19.943	4.149	0.528
914.500	532.040	80.012	19.994	103.745	19.941	4.338	0.504
915.001	532.265	80.011	19.994	103.744	19.940	4.419	0.482
915.501	532.550	80.012	19.994	103.746	19.940	4.421	0.494
916.000	532.761	80.013	19.995	103.751	19.950	3.679	0.503
916.500	533.019	80.011	19.994	103.751	19.944	4.068	0.483
917.000	533.257	80.012	19.995	103.751	19.943	4.203	0.483
917.500	533.498	80.011	19.994	103.751	19.947	3.850	0.488
918.000	533.756	80.012	19.995	103.748	19.945	4.042	0.489
918.501	533.986	80.013	19.993	103.743	19.944	4.092	0.494
919.000	534.286	80.014	19.995	103.742	19.946	3.975	0.509
919.500	534.509	80.013	19.995	103.743	19.947	3.856	0.526
920.000	534.739	80.013	19.994	103.743	19.945	4.048	0.488
920.500	534.993	80.012	19.994	103.744	19.948	3.830	0.468
921.000	535.261	80.014	19.995	103.745	19.947	3.841	0.503
921.500	535.511	80.014	19.994	103.745	19.950	3.678	0.520
922.000	535.754	80.013	19.995	103.744	19.951	3.583	0.506
922.500	536.031	80.012	19.994	103.744	19.945	4.044	0.506
923.000	536.274	80.012	19.994	103.745	19.945	4.046	0.520
923.500	536.505	80.013	19.994	103.748	19.941	4.292	0.497
924.000	536.776	80.012	19.995	103.753	19.945	3.998	0.488
924.500	537.048	80.012	19.994	103.756	19.944	4.116	0.522
925.000	537.241	80.012	19.993	103.757	19.947	3.879	0.504
925.500	537.525	80.014	19.994	103.755	19.945	4.024	0.471
926.000	537.780	80.012	19.994	103.752	19.944	4.068	0.508
926.500	538.004	80.012	19.993	103.748	19.955	3.289	0.509
927.000	538.303	80.011	19.993	103.744	19.942	4.264	0.501
927.500	538.565	80.011	19.994	103.743	19.950	3.682	0.541
928.000	538.774	80.010	19.992	103.745	19.947	3.857	0.516
928.500	539.054	80.012	19.993	103.745	19.942	4.272	0.481
929.000	539.287	80.011	19.994	103.745	19.943	4.155	0.501
929.500	539.577	80.012	19.994	103.745	19.950	3.633	0.518
930.000	539.846	80.012	19.994	103.745	19.947	3.859	0.541
930.500	540.088	80.011	19.994	103.745	19.946	3.915	0.535
931.000	540.326	80.012	19.995	103.750	19.947	3.897	0.495
931.500	540.579	80.012	19.996	103.756	19.947	3.893	0.486
932.000	540.859	80.009	19.994	103.760	19.946	3.980	0.512
932.501	541.120	80.009	19.995	103.761	19.953	3.401	0.537
933.000	541.331	80.010	19.994	103.763	19.948	3.827	0.506
933.500	541.610	80.011	19.995	103.761	19.948	3.827	0.481
934.000	541.855	80.011	19.993	103.757	19.945	4.016	0.507
934.500	542.119	80.009	19.994	103.755	19.945	4.006	0.517
935.000	542.375	80.010	19.993	103.754	19.949	3.722	0.515
935.500	542.626	80.011	19.994	103.752	19.948	3.793	0.514
936.000	542.899	80.012	19.994	103.750	19.952	3.497	0.515
936.500	543.091	80.011	19.993	103.749	19.947	3.849	0.495
937.001	543.411	80.010	19.993	103.753	19.942	4.252	0.489
937.500	543.667	80.010	19.991	103.759	19.941	4.292	0.544
938.000	543.896	80.011	19.993	103.761	19.945	4.012	0.531
938.500	544.170	80.010	19.993	103.766	19.945	4.042	0.494
939.000	544.427	80.012	19.993	103.766	19.946	3.950	0.517
939.500	544.702	80.011	19.992	103.765	19.949	3.716	0.532
940.000	544.907	80.011	19.992	103.760	19.946	3.966	0.506
940.500	545.165	80.011	19.995	103.761	19.945	4.002	0.471
941.000	545.450	80.011	19.993	103.759	19.950	3.654	0.503
941.500	545.695	80.011	19.995	103.760	19.939	4.435	0.537
942.000	545.969	80.011	19.993	103.762	19.945	3.992	0.525
942.500	546.223	80.010	19.992	103.764	19.947	3.845	0.523
943.000	546.449	80.010	19.993	103.764	19.946	3.929	0.504
943.500	546.708	80.012	19.994	103.762	19.945	3.994	0.482
944.000	546.994	80.010	19.992	103.763	19.948	3.800	0.515
944.500	547.257	80.010	19.993	103.760	19.947	3.901	0.547
945.000	547.484	80.011	19.994	103.762	19.944	4.094	0.519
945.500	547.769	80.012	19.992	103.763	19.946	3.933	0.501
946.000	548.022	80.011	19.994	103.770	19.947	3.852	0.525
946.500	548.313	80.012	19.994	103.774	19.953	3.464	0.541
947.000	548.529	80.011	19.994	103.776	19.947	3.889	0.525
947.500	548.817	80.012	19.994	103.775	19.947	3.867	0.506
948.000	549.073	80.010	19.993	103.774	19.945	4.010	0.524
948.500	549.337	80.010	19.993	103.770	19.941	4.294	0.532
949.000	549.607	80.012	19.993	103.762	19.941	4.332	0.527
949.500	549.880	80.011	19.993	103.760	19.941	4.334	0.538
950.000	550.154	80.011	19.995	103.762	19.953	3.466	0.545
950.500	550.424	80.011	19.994	103.765	19.944	4.088	0.545
951.000	550.660	80.009	19.992	103.770	19.955	3.270	0.525
951.500	550.921	80.010	19.994	103.774	19.948	3.774	0.502
952.000	551.210	80.011	19.992	103.771	19.951	3.591	0.524
952.500	551.465	80.010	19.994	103.767	19.942	4.270	0.547
953.000	551.725	80.009	19.993	103.763	19.954	3.359	0.529
953.500	551.995	80.009	19.992	103.755	19.944	4.069	0.523
954.000	552.260	80.011	19.993	103.753	19.949	3.730	0.533
954.500	552.506	80.009	19.994	103.754	19.948	3.790	0.523
955.000	552.765	80.011	19.992	103.753	19.945	3.988	0.508
955.500	553.050	80.009	19.992	103.750	19.945	4.018	0.525
956.000	553.319	80.010	19.993	103.752	19.945	3.984	0.549
956.500	553.557	80.009	19.993	103.751	19.947	3.897	0.530
957.000	553.876	80.009	19.992	103.751	19.948	3.831	0.532
957.500	554.174	80.009	19.992	103.751	19.948	3.772	0.587
958.000	554.362	80.012	19.994	103.751	19.950	3.631	0.551
958.500	554.666	80.011	19.994	103.750	19.951	3.599	0.489
959.000	554.947	80.009	19.992	103.751	19.951	3.575	0.539
959.500	555.177	80.011	19.993	103.751	19.949	3.742	0.548
960.000	555.492	80.010	19.994	103.751	19.946	3.956	0.528
960.500	555.713	80.010	19.994	103.750	19.949	3.705	0.541
961.000	556.004	80.009	19.992	103.751	19.945	4.000	0.524
961.500	556.232	80.012	19.993	103.749	19.948	3.788	0.515
962.000	556.457	80.009	19.993	103.750	19.948	3.809	0.486
962.500	556.723	80.010	19.993	103.749	19.941	4.343	0.472
963.000	556.992	80.009	19.992	103.754	19.946	3.968	0.514
963.500	557.289	80.009	19.993	103.756	19.944	4.087	0.550
964.000	557.512	80.011	19.993	103.761	19.942	4.218	0.542
964.500	557.797	80.010	19.992	103.764	19.946	3.957	0.514
965.000	558.096	80.010	19.992	103.763	19.947	3.905	0.546
965.500	558.324	80.011	19.993	103.760	19.944	4.095	0.555
966.000	558.608	80.012	19.993	103.759	19.945	4.028	0.520
966.500	558.871	80.010	19.991	103.757	19.943	4.198	0.529
967.000	559.108	80.010	19.994	103.756	19.944	4.117	0.524
967.500	559.378	80.011	19.993	103.759	19.943	4.139	0.504
968.000	559.595	80.013	19.993	103.760	19.947	3.877	0.497
968.500	559.907	80.012	19.995	103.765	19.949	3.758	0.508
969.000	560.163	80.010	19.992	103.770	19.945	3.990	0.549
969.500	560.418	80.012	19.993	103.768	19.945	4.056	0.540
970.000	560.710	80.010	19.992	103.768	19.945	3.992	0.529
970.500	560.994	80.010	19.991	103.765	19.943	4.139	0.561
971.000	561.264	80.011	19.992	103.758	19.944	4.103	0.565
971.500	561.531	80.013	19.993	103.753	19.948	3.825	0.546
972.000	561.727	80.012	19.991	103.760	19.940	4.375	0.500
972.500	562.036	80.010	19.994	103.763	19.944	4.085	0.484
973.000	562.303	80.012	19.993	103.771	19.938	4.523	0.541
973.500	562.549	80.012	19.993	103.774	19.947	3.880	0.545
974.000	562.812	80.011	19.993	103.771	19.949	3.704	0.511
974.500	563.051	80.012	19.993	103.768	19.942	4.260	0.506
975.000	563.337	80.013	19.993	103.761	19.943	4.204	0.513
975.500	563.578	80.012	19.993	103.757	19.944	4.109	0.525
976.000	563.802	80.013	19.994	103.759	19.942	4.256	0.496
976.500	564.073	80.014	19.992	103.766	19.941	4.290	0.481
977.000	564.370	80.012	19.992	103.766	19.942	4.238	0.531
977.500	564.598	80.012	19.992	103.767	19.945	4.038	0.546
978.000	564.876	80.012	19.994	103.769	19.947	3.879	0.515
978.500	565.101	80.014	19.993	103.766	19.940	4.367	0.505
979.000	565.358	80.013	19.994	103.764	19.943	4.143	0.493
979.500	565.608	80.011	19.992	103.765	19.948	3.791	0.495
980.000	565.864	80.013	19.994	103.766	19.944	4.060	0.506
980.500	566.163	80.014	19.994	103.760	19.945	4.000	0.530
981.000	566.424	80.012	19.993	103.759	19.945	4.050	0.557
981.500	566.671	80.013	19.993	103.761	19.943	4.165	0.534
982.000	566.951	80.013	19.995	103.766	19.940	4.419	0.518
982.500	567.254	80.012	19.994	103.771	19.943	4.198	0.555
983.000	567.481	80.011	19.993	103.778	19.944	4.113	0.556
983.500	567.723	80.012	19.992	103.779	19.942	4.272	0.499
984.000	568.006	80.011	19.993	103.778	19.946	3.923	0.497
984.500	568.261	80.012	19.994	103.776	19.946	3.980	0.532
985.000	568.533	80.010	19.993	103.771	19.942	4.234	0.533
985.500	568.793	80.012	19.993	103.769	19.943	4.202	0.529
986.000	569.050	80.012	19.994	103.770	19.945	3.998	0.525
986.500	569.312	80.013	19.994	103.768	19.946	3.938	0.519
987.000	569.527	80.011	19.992	103.765	19.942	4.212	0.498
987.500	569.849	80.012	19.994	103.763	19.940	4.365	0.506
988.000	570.104	80.011	19.994	103.759	19.947	3.839	0.557
988.500	570.319	80.011	19.994	103.760	19.944	4.065	0.524
989.000	570.595	80.012	19.994	103.764	19.945	4.057	0.481
989.500	570.856	80.010	19.994	103.766	19.946	3.958	0.514
990.000	571.094	80.011	19.994	103.767	19.946	3.966	0.518
990.500	571.360	80.013	19.995	103.766	19.950	3.652	0.501
991.000	571.592	80.025	19.997	103.763	19.941	4.333	0.501
991.500	571.879	80.015	19.996	103.762	19.948	3.795	0.509
992.000	572.151	80.014	19.997	103.761	19.950	3.678	0.540
992.500	572.389	80.012	19.995	103.762	19.949	3.694	0.535
993.000	572.647	80.013	19.995	103.765	19.944	4.073	0.503
993.500	572.908	80.011	19.995	103.765	19.950	3.631	0.507
994.000	573.180	80.013	19.994	103.764	19.944	4.071	0.526
994.500	573.470	80.012	19.993	103.764	19.945	4.006	0.548
995.000	573.731	80.012	19.994	103.765	19.942	4.227	0.556
995.500	574.004	80.013	19.994	103.768	19.941	4.326	0.542
996.000	574.282	80.012	19.993	103.769	19.942	4.206	0.542
996.500	574.486	80.013	19.995	103.769	19.947	3.857	0.517
997.000	574.756	80.012	19.993	103.770	19.942	4.252	0.478
997.500	575.060	80.013	19.993	103.771	19.943	4.135	0.524
998.000	575.279	80.013	19.996	103.770	19.940	4.371	0.549
998.500	575.569	80.012	19.994	103.773	19.941	4.322	0.516
999.000	575.853	80.012	19.993	103.775	19.943	4.137	0.542
999.500	576.094	80.013	19.993	103.773	19.937	4.609	0.549
1000.000	576.400	80.014	19.995	103.774	19.945	4.016	0.536
1000.500	576.646	80.012	19.993	103.775	19.945	4.029	0.550
1001.000	576.900	80.011	19.992	103.774	19.933	4.928	0.526
1001.500	577.146	80.012	19.993	103.774	19.942	4.260	0.500
1002.000	577.432	80.013	19.992	103.778	19.939	4.440	0.516
1002.500	577.710	80.013	19.993	103.778	19.944	4.105	0.548
1003.000	577.982	80.013	19.994	103.777	19.947	3.880	0.557
1003.500	578.265	80.013	19.993	103.777	19.938	4.567	0.552
1004.000	578.534	80.014	19.994	103.773	19.940	4.373	0.554
1004.500	578.824	80.014	19.994	103.765	19.943	4.150	0.556
1005.000	579.081	80.012	19.992	103.763	19.943	4.152	0.553
1005.500	579.324	80.012	19.994	103.758	19.943	4.170	0.523
1006.000	579.614	80.014	19.993	103.753	19.940	4.397	0.517
1006.500	579.879	80.013	19.994	103.756	19.941	4.333	0.544
1007.000	580.207	80.012	19.993	103.763	19.939	4.468	0.574
1007.500	580.417	80.013	19.995	103.765	19.943	4.140	0.566
1008.000	580.719	80.012	19.994	103.767	19.942	4.265	0.525
1008.500	580.996	80.011	19.993	103.767	19.942	4.244	0.545
1009.000	581.250	80.011	19.993	103.765	19.939	4.456	0.555
1009.500	581.518	80.010	19.994	103.763	19.945	4.041	0.527
1010.000	581.762	80.011	19.993	103.762	19.938	4.535	0.517
1010.500	582.048	80.011	19.994	103.767	19.945	4.031	0.521
1011.000	582.358	80.011	19.994	103.772	19.941	4.347	0.563
1011.500	582.631	80.011	19.994	103.776	19.941	4.335	0.589
1012.000	582.892	80.009	19.993	103.775	19.941	4.323	0.558
1012.500	583.188	80.010	19.995	103.776	19.945	3.993	0.546
1013.000	583.429	80.011	19.995	103.777	19.942	4.210	0.547
1013.500	583.703	80.010	19.995	103.778	19.943	4.150	0.526
1014.000	584.015	80.010	19.994	103.778	19.943	4.144	0.550
1014.500	584.294	80.011	19.995	103.781	19.942	4.230	0.588
1015.000	584.564	80.010	19.995	103.779	19.940	4.381	0.570
1015.500	584.844	80.009	19.994	103.777	19.942	4.258	0.550
1016.000	585.118	80.009	19.994	103.773	19.941	4.299	0.552
1016.500	585.374	80.009	19.994	103.772	19.942	4.252	0.542
1017.000	585.690	80.010	19.995	103.770	19.940	4.377	0.551
1017.500	585.977	80.010	19.994	103.773	19.946	3.932	0.587
1018.000	586.241	80.008	19.994	103.776	19.945	4.000	0.577
1018.500	586.506	80.011	19.995	103.777	19.939	4.463	0.540
1019.000	586.828	80.011	19.994	103.777	19.939	4.498	0.558
1019.500	587.097	80.010	19.994	103.778	19.942	4.223	0.589
1020.000	587.354	80.011	19.995	103.776	19.940	4.360	0.558
1020.500	587.644	80.011	19.994	103.775	19.940	4.352	0.536
1021.001	587.939	80.010	19.993	103.776	19.936	4.699	0.566
1021.500	588.212	80.010	19.993	103.777	19.938	4.507	0.577
1022.000	588.543	80.010	19.994	103.779	19.937	4.590	0.587
1022.500	588.831	80.010	19.995	103.780	19.941	4.318	0.612
1023.000	589.114	80.010	19.993	103.780	19.940	4.397	0.595
1023.500	589.379	80.009	19.994	103.781	19.939	4.456	0.559
1024.000	589.676	80.011	19.994	103.781	19.940	4.367	0.555
1024.500	589.926	80.011	19.993	103.778	19.938	4.568	0.554
1025.000	590.268	80.011	19.994	103.778	19.940	4.361	0.570
1025.500	590.523	80.010	19.994	103.777	19.939	4.498	0.595
1026.000	590.826	80.011	19.993	103.776	19.942	4.220	0.577
1026.500	591.081	80.011	19.993	103.774	19.939	4.439	0.558
1027.000	591.386	80.011	19.993	103.776	19.937	4.590	0.559
1027.500	591.643	80.012	19.994	103.772	19.938	4.530	0.561
1028.000	591.943	80.012	19.992	103.770	19.938	4.562	0.560
1028.500	592.267	80.012	19.994	103.769	19.935	4.730	0.590
1029.000	592.531	80.012	19.993	103.765	19.937	4.603	0.606
1029.500	592.836	80.011	19.993	103.759	19.938	4.566	0.578
1030.000	593.130	80.011	19.993	103.758	19.938	4.570	0.584
1030.500	593.385	80.011	19.993	103.756	19.938	4.514	0.574
1031.001	593.680	80.011	19.992	103.753	19.940	4.389	0.550
1031.501	593.971	80.013	19.994	103.751	19.938	4.564	0.568
1032.000	594.273	80.011	19.994	103.752	19.936	4.683	0.589
1032.500	594.549	80.012	19.993	103.755	19.937	4.614	0.586
1033.001	594.833	80.012	19.993	103.761	19.932	4.971	0.570
1033.501	595.162	80.011	19.992	103.760	19.940	4.401	0.587
1034.000	595.440	80.011	19.993	103.762	19.938	4.550	0.609
1034.500	595.698	80.011	19.993	103.767	19.938	4.526	0.571
1035.000	595.972	80.012	19.994	103.769	19.940	4.396	0.534
1035.500	596.260	80.012	19.993	103.767	19.940	4.379	0.547
1036.000	596.587	80.011	19.992	103.767	19.940	4.361	0.588
1036.501	596.849	80.012	19.993	103.766	19.945	4.035	0.602
1037.001	597.120	80.011	19.993	103.760	19.944	4.111	0.561
1037.501	597.424	80.011	19.993	103.757	19.950	3.688	0.554
1038.001	597.722	80.011	19.994	103.758	19.948	3.823	0.588
1038.501	597.992	80.011	19.992	103.761	19.943	4.147	0.585
1039.000	598.292	80.011	19.992	103.766	19.945	3.992	0.570
1039.500	598.591	80.010	19.992	103.770	19.948	3.822	0.585
1040.000	598.872	80.011	19.993	103.770	19.946	3.943	0.590
1040.500	599.149	80.010	19.994	103.766	19.945	4.038	0.569
1041.000	599.404	80.010	19.993	103.768	19.945	4.053	0.544
1041.500	599.665	80.010	19.993	103.768	19.944	4.111	0.523
1042.000	599.959	80.010	19.993	103.764	19.945	4.004	0.536
1042.500	600.254	80.010	19.993	103.761	19.949	3.740	0.572
