Repository: ulfsri/fsri_materials_database

# Materials and Products Database

## 01_Data

Raw data generated from each apparatus are included here in plain-text format. The data is organized first by material, next by the short name of test apparatus used, and where applicable additional filtering by test settings.

### material.json

Each material directory contains a json file of the same name as the material. This file links the data stored in the repository as well as data and graphs produced by the accompanying scripts (__02_Scripts__) to the respective landing page for the material on the front-end website.

File: 01_Data/Nylon/MCC/Nylon_MCC_30K_min_220330_R3.txt (part 3 of 4)
T Correction Coefficients:	0	1.024463	0
Time Shift (s):	14
*
Time (s)	Temperature (C)	N2 flow rate (cc/min)	O2 flow rate (cc/min)	Flow Rate (cc/min)	Oxygen (%)	HRR (W/g)	Heating rate (C/s)
698.000	422.774	80.010	19.994	103.879	18.925	86.292	0.517
698.500	422.998	80.010	19.994	103.882	18.911	87.388	0.509
699.000	423.227	80.010	19.993	103.885	18.895	88.591	0.477
699.500	423.510	80.010	19.994	103.883	18.883	89.494	0.483
700.000	423.758	80.009	19.994	103.888	18.867	90.657	0.522
700.500	423.970	80.009	19.993	103.891	18.850	91.919	0.495
701.000	424.209	80.009	19.993	103.887	18.834	93.117	0.455
701.500	424.483	80.009	19.993	103.883	18.815	94.552	0.481
702.000	424.765	80.012	19.997	103.884	18.796	96.002	0.535
702.500	424.979	80.011	19.996	103.884	18.784	96.897	0.527
703.000	425.230	80.012	19.995	103.884	18.768	98.119	0.480
703.500	425.496	80.011	19.995	103.887	18.752	99.299	0.491
704.000	425.770	80.011	19.996	103.891	18.736	100.522	0.529
704.500	426.002	80.010	19.996	103.892	18.713	102.193	0.523
705.000	426.264	80.010	19.995	103.888	18.701	103.167	0.500
705.500	426.529	80.010	19.995	103.882	18.686	104.288	0.510
706.000	426.758	80.011	19.994	103.880	18.667	105.672	0.511
706.500	427.001	80.009	19.994	103.880	18.648	107.105	0.483
707.000	427.247	80.010	19.994	103.879	18.635	108.120	0.480
707.500	427.476	80.012	19.993	103.882	18.613	109.726	0.482
708.000	427.742	80.010	19.995	103.885	18.592	111.298	0.485
708.500	427.960	80.012	19.994	103.890	18.578	112.363	0.490
709.000	428.200	80.011	19.994	103.889	18.563	113.534	0.471
709.500	428.472	80.012	19.994	103.889	18.543	114.994	0.485
710.000	428.683	80.011	19.994	103.891	18.532	115.859	0.498
710.500	428.947	80.011	19.994	103.894	18.513	117.254	0.479
711.000	429.178	80.013	19.993	103.895	18.495	118.594	0.485
711.500	429.434	80.011	19.994	103.895	18.475	120.144	0.491
712.000	429.637	80.013	19.995	103.888	18.462	121.097	0.474
712.500	429.872	80.012	19.993	103.889	18.447	122.212	0.448
713.000	430.176	80.014	19.994	103.888	18.426	123.798	0.488
713.500	430.417	80.012	19.993	103.882	18.407	125.207	0.542
714.000	430.652	80.013	19.992	103.877	18.390	126.518	0.510
714.500	430.932	80.013	19.993	103.876	18.373	127.822	0.495
715.000	431.170	80.012	19.992	103.872	18.354	129.207	0.516
715.500	431.379	80.012	19.993	103.870	18.337	130.526	0.483
716.000	431.587	80.012	19.992	103.871	18.319	131.878	0.432
716.500	431.851	80.012	19.993	103.873	18.301	133.186	0.444
717.000	432.066	80.012	19.993	103.877	18.285	134.418	0.475
717.500	432.300	80.011	19.993	103.876	18.268	135.659	0.464
718.000	432.541	80.011	19.992	103.876	18.251	136.967	0.462
718.500	432.785	80.012	19.992	103.876	18.232	138.410	0.480
719.000	433.018	80.012	19.993	103.874	18.217	139.562	0.481
719.500	433.259	80.012	19.994	103.872	18.200	140.777	0.476
720.000	433.532	80.012	19.993	103.877	18.182	142.137	0.494
720.500	433.800	80.012	19.993	103.879	18.166	143.389	0.528
721.000	434.009	80.011	19.992	103.879	18.150	144.567	0.509
721.500	434.229	80.011	19.993	103.879	18.133	145.823	0.453
722.000	434.472	80.012	19.993	103.877	18.115	147.190	0.446
722.500	434.729	80.011	19.993	103.872	18.099	148.434	0.482
723.000	434.951	80.012	19.992	103.868	18.085	149.486	0.490
723.500	435.224	80.010	19.993	103.867	18.068	150.757	0.487
724.000	435.472	80.012	19.993	103.868	18.047	152.326	0.508
724.500	435.709	80.012	19.993	103.874	18.033	153.373	0.503
725.000	435.946	80.011	19.992	103.874	18.014	154.810	0.480
725.500	436.186	80.012	19.992	103.874	18.000	155.873	0.475
726.000	436.427	80.012	19.993	103.879	17.983	157.119	0.479
726.500	436.654	80.012	19.994	103.877	17.968	158.264	0.475
727.000	436.881	80.012	19.993	103.873	17.955	159.205	0.461
727.500	437.169	80.011	19.994	103.871	17.933	160.888	0.484
728.000	437.384	80.011	19.992	103.870	17.919	161.939	0.508
728.500	437.631	80.011	19.993	103.870	17.903	163.140	0.482
729.000	437.904	80.012	19.993	103.872	17.884	164.543	0.491
729.500	438.100	80.013	19.992	103.872	17.867	165.777	0.495
730.000	438.364	80.012	19.993	103.872	17.851	166.952	0.465
730.500	438.552	80.013	19.993	103.870	17.832	168.379	0.456
731.000	438.816	80.012	19.992	103.866	17.821	169.246	0.452
731.500	439.066	80.011	19.992	103.865	17.802	170.698	0.483
732.000	439.323	80.012	19.992	103.864	17.788	171.764	0.511
732.500	439.522	80.012	19.993	103.869	17.774	172.841	0.481
733.000	439.802	80.012	19.991	103.874	17.750	174.631	0.467
733.501	440.050	80.013	19.992	103.877	17.734	175.831	0.504
734.001	440.285	80.014	19.993	103.880	17.722	176.725	0.506
734.500	440.492	80.012	19.993	103.884	17.699	178.433	0.462
735.000	440.769	80.011	19.992	103.885	17.686	179.420	0.463
735.500	441.009	80.012	19.993	103.881	17.665	180.986	0.501
736.000	441.227	80.014	19.993	103.878	17.649	182.170	0.487
736.500	441.508	80.015	19.994	103.874	17.633	183.345	0.479
737.000	441.730	80.013	19.993	103.868	17.619	184.388	0.501
737.500	441.980	80.013	19.991	103.862	17.604	185.576	0.488
738.000	442.195	80.012	19.993	103.862	17.589	186.639	0.469
738.500	442.443	80.013	19.992	103.862	17.577	187.602	0.464
739.000	442.665	80.013	19.992	103.858	17.561	188.793	0.467
739.500	442.905	80.014	19.992	103.853	17.541	190.284	0.466
740.000	443.161	80.013	19.993	103.846	17.526	191.420	0.479
740.500	443.402	80.013	19.992	103.838	17.510	192.584	0.496
741.000	443.675	80.013	19.993	103.831	17.496	193.647	0.506
741.500	443.945	80.015	19.993	103.827	17.475	195.262	0.528
742.000	444.146	80.014	19.991	103.831	17.460	196.367	0.507
742.500	444.403	80.011	19.993	103.837	17.443	197.624	0.465
743.000	444.603	80.012	19.993	103.844	17.432	198.459	0.458
743.500	444.877	80.013	19.991	103.852	17.413	199.869	0.466
744.000	445.099	80.010	19.992	103.860	17.399	200.901	0.485
744.500	445.376	80.011	19.992	103.858	17.381	202.306	0.497
745.000	445.599	80.012	19.992	103.854	17.370	203.148	0.499
745.500	445.871	80.011	19.993	103.854	17.351	204.509	0.498
746.000	446.110	80.011	19.992	103.847	17.335	205.732	0.503
746.500	446.352	80.010	19.993	103.841	17.319	206.923	0.496
747.000	446.618	80.011	19.991	103.838	17.305	207.985	0.495
747.500	446.852	80.011	19.993	103.837	17.286	209.407	0.504
748.000	447.104	80.012	19.992	103.830	17.271	210.512	0.493
748.500	447.346	80.010	19.993	103.830	17.257	211.588	0.490
749.000	447.552	80.010	19.993	103.830	17.237	213.111	0.471
749.500	447.815	80.010	19.993	103.829	17.227	213.836	0.459
750.000	448.034	80.009	19.993	103.828	17.216	214.633	0.476
750.500	448.290	80.010	19.993	103.828	17.199	215.908	0.478
751.000	448.559	80.011	19.991	103.830	17.187	216.780	0.499
751.500	448.813	80.011	19.993	103.828	17.172	217.905	0.524
752.000	449.072	80.012	19.993	103.827	17.157	219.011	0.518
752.500	449.335	80.012	19.992	103.826	17.141	220.190	0.518
753.000	449.542	80.010	19.993	103.823	17.132	220.901	0.496
753.500	449.801	80.012	19.993	103.816	17.113	222.291	0.468
754.000	450.072	80.012	19.994	103.815	17.102	223.092	0.498
754.500	450.303	80.011	19.992	103.814	17.082	224.633	0.516
755.000	450.572	80.011	19.992	103.814	17.071	225.483	0.501
755.500	450.768	80.011	19.992	103.818	17.054	226.748	0.482
756.000	451.056	80.011	19.992	103.821	17.037	228.022	0.475
756.500	451.312	80.012	19.992	103.816	17.024	228.990	0.514
757.000	451.571	80.010	19.992	103.815	17.008	230.223	0.529
757.500	451.840	80.011	19.992	103.813	16.992	231.380	0.521
758.000	452.118	80.010	19.993	103.813	16.976	232.626	0.538
758.500	452.358	80.011	19.993	103.813	16.962	233.626	0.533
759.000	452.561	80.010	19.993	103.818	16.948	234.656	0.480
759.500	452.802	80.011	19.993	103.817	16.934	235.743	0.444
760.000	453.069	80.013	19.994	103.815	16.926	236.323	0.476
760.500	453.287	80.010	19.993	103.808	16.909	237.627	0.496
761.000	453.559	80.010	19.992	103.802	16.897	238.527	0.488
761.500	453.814	80.010	19.992	103.792	16.882	239.616	0.509
762.000	454.053	80.013	19.995	103.784	16.870	240.551	0.510
762.500	454.324	80.011	19.995	103.775	16.853	241.860	0.502
763.000	454.551	80.010	19.995	103.768	16.839	242.874	0.504
763.500	454.823	80.010	19.994	103.762	16.829	243.638	0.498
764.000	455.070	80.010	19.994	103.758	16.816	244.570	0.509
764.500	455.344	80.011	19.994	103.755	16.801	245.733	0.520
765.000	455.620	80.012	19.995	103.759	16.790	246.515	0.535
765.500	455.834	80.010	19.994	103.765	16.776	247.551	0.520
766.000	456.110	80.011	19.994	103.770	16.766	248.308	0.490
766.500	456.302	80.010	19.995	103.772	16.758	248.926	0.479
767.000	456.580	80.012	19.994	103.774	16.746	249.853	0.469
767.500	456.791	80.010	19.994	103.769	16.731	250.913	0.480
768.000	457.070	80.011	19.994	103.768	16.718	251.914	0.490
768.501	457.305	80.010	19.993	103.766	16.705	252.865	0.502
769.001	457.575	80.011	19.995	103.761	16.696	253.558	0.510
769.500	457.773	80.010	19.994	103.758	16.678	254.937	0.487
770.000	458.058	80.011	19.994	103.755	16.672	255.368	0.475
770.500	458.314	80.011	19.994	103.751	16.660	256.303	0.512
771.000	458.547	80.011	19.994	103.749	16.651	256.961	0.515
771.500	458.820	80.011	19.994	103.750	16.636	258.039	0.498
772.000	459.028	80.009	19.993	103.753	16.628	258.640	0.493
772.500	459.269	80.010	19.995	103.761	16.623	259.056	0.465
773.000	459.544	80.010	19.994	103.767	16.612	259.852	0.482
773.500	459.787	80.011	19.994	103.766	16.603	260.580	0.517
774.000	460.057	80.011	19.995	103.767	16.590	261.503	0.516
774.500	460.288	80.010	19.994	103.765	16.586	261.868	0.507
775.000	460.554	80.009	19.993	103.757	16.577	262.515	0.499
775.500	460.785	80.010	19.992	103.750	16.572	262.908	0.497
776.000	461.005	80.010	19.993	103.747	16.563	263.527	0.474
776.500	461.228	80.011	19.993	103.744	16.555	264.097	0.447
777.000	461.496	80.011	19.993	103.742	16.549	264.600	0.467
777.500	461.723	80.010	19.993	103.741	16.543	264.967	0.493
778.000	461.963	80.011	19.993	103.741	16.538	265.349	0.481
778.500	462.220	80.010	19.994	103.739	16.533	265.754	0.482
779.001	462.465	80.010	19.993	103.738	16.528	266.153	0.500
779.500	462.679	80.011	19.993	103.734	16.524	266.426	0.481
780.000	462.955	80.011	19.994	103.734	16.522	266.556	0.474
780.500	463.210	80.010	19.994	103.735	16.513	267.237	0.511
781.000	463.477	80.009	19.994	103.736	16.506	267.788	0.527
781.500	463.674	80.009	19.994	103.736	16.503	267.969	0.493
782.000	463.892	80.010	19.993	103.738	16.506	267.749	0.440
782.500	464.147	80.010	19.994	103.739	16.498	268.342	0.444
783.000	464.402	80.010	19.994	103.739	16.504	267.924	0.491
783.500	464.682	80.010	19.993	103.740	16.495	268.629	0.522
784.000	464.903	80.010	19.993	103.741	16.497	268.460	0.518
784.500	465.107	80.010	19.993	103.743	16.496	268.498	0.463
785.000	465.395	80.010	19.993	103.743	16.494	268.705	0.459
785.500	465.614	80.009	19.993	103.742	16.496	268.514	0.500
786.000	465.884	80.010	19.992	103.741	16.494	268.654	0.498
786.500	466.121	80.010	19.992	103.737	16.497	268.407	0.498
787.000	466.387	80.011	19.993	103.731	16.498	268.360	0.505
787.500	466.620	80.011	19.993	103.727	16.497	268.406	0.502
788.000	466.884	80.010	19.994	103.723	16.502	268.085	0.498
788.500	467.146	80.012	19.995	103.716	16.502	268.055	0.511
789.000	467.388	80.011	19.994	103.713	16.508	267.620	0.515
789.500	467.631	80.011	19.993	103.714	16.510	267.451	0.494
790.000	467.869	80.012	19.994	103.714	16.516	266.970	0.483
790.500	468.114	80.010	19.994	103.715	16.519	266.757	0.482
791.000	468.346	80.013	19.993	103.717	16.528	266.100	0.480
791.500	468.623	80.010	19.994	103.721	16.532	265.832	0.493
792.000	468.900	80.012	19.993	103.720	16.540	265.200	0.531
792.500	469.124	80.013	19.994	103.716	16.543	264.957	0.528
793.000	469.378	80.012	19.993	103.712	16.559	263.773	0.490
793.500	469.667	80.012	19.994	103.713	16.563	263.483	0.510
794.000	469.943	80.011	19.993	103.712	16.572	262.804	0.553
794.500	470.138	80.011	19.994	103.711	16.588	261.611	0.518
795.000	470.369	80.011	19.994	103.713	16.600	260.713	0.449
795.500	470.619	80.010	19.994	103.714	16.611	259.838	0.454
796.000	470.879	80.011	19.994	103.714	16.624	258.902	0.495
796.501	471.100	80.012	19.994	103.710	16.640	257.685	0.495
797.000	471.362	80.012	19.994	103.709	16.648	257.039	0.482
797.500	471.662	80.010	19.994	103.708	16.668	255.571	0.523
798.000	471.890	80.012	19.994	103.706	16.685	254.277	0.545
798.501	472.159	80.011	19.994	103.705	16.697	253.355	0.512
799.001	472.438	80.011	19.994	103.704	16.715	252.005	0.522
799.500	472.676	80.012	19.993	103.705	16.732	250.751	0.533
800.001	472.980	80.009	19.995	103.706	16.747	249.624	0.530
800.501	473.209	80.010	19.994	103.706	16.768	248.095	0.537
801.000	473.472	80.010	19.995	103.707	16.787	246.665	0.513
801.500	473.738	80.008	19.993	103.707	16.804	245.324	0.510
802.000	474.013	80.009	19.994	103.708	16.827	243.635	0.535
802.500	474.261	80.010	19.993	103.709	16.846	242.230	0.532
803.000	474.581	80.011	19.994	103.710	16.871	240.356	0.545
803.500	474.817	80.011	19.994	103.710	16.892	238.703	0.562
804.000	475.084	80.010	19.993	103.709	16.917	236.825	0.529
804.500	475.385	80.010	19.994	103.708	16.949	234.408	0.535
805.000	475.636	80.011	19.994	103.705	16.969	232.943	0.560
805.500	475.900	80.012	19.994	103.705	17.003	230.364	0.534
806.000	476.146	80.010	19.994	103.705	17.030	228.365	0.512
806.500	476.390	80.011	19.994	103.702	17.063	225.882	0.500
807.000	476.666	80.011	19.994	103.700	17.090	223.813	0.505
807.500	476.951	80.012	19.994	103.698	17.125	221.239	0.541
808.000	477.230	80.012	19.992	103.691	17.153	219.119	0.563
808.500	477.481	80.012	19.992	103.687	17.186	216.609	0.547
809.000	477.751	80.010	19.993	103.689	17.216	214.357	0.525
809.500	478.039	80.011	19.992	103.690	17.250	211.799	0.539
810.000	478.295	80.012	19.992	103.694	17.287	209.000	0.551
810.500	478.569	80.012	19.993	103.701	17.321	206.508	0.537
811.001	478.849	80.011	19.993	103.701	17.354	204.010	0.542
811.501	479.127	80.012	19.992	103.700	17.386	201.601	0.556
812.000	479.397	80.013	19.992	103.700	17.423	198.799	0.553
812.500	479.681	80.011	19.992	103.697	17.462	195.904	0.551
813.000	479.942	80.013	19.991	103.695	17.499	193.118	0.549
813.500	480.235	80.012	19.992	103.696	17.536	190.383	0.550
814.000	480.509	80.014	19.992	103.696	17.576	187.348	0.561
814.500	480.784	80.014	19.992	103.690	17.616	184.331	0.558
815.000	481.057	80.013	19.993	103.686	17.659	181.135	0.548
815.500	481.331	80.013	19.993	103.680	17.693	178.616	0.547
816.000	481.553	80.013	19.992	103.676	17.742	174.940	0.522
816.500	481.887	80.013	19.993	103.669	17.784	171.794	0.526
817.000	482.136	80.013	19.992	103.668	17.823	168.856	0.569
817.500	482.425	80.014	19.992	103.669	17.872	165.193	0.560
818.000	482.662	80.014	19.993	103.669	17.923	161.389	0.532
818.500	482.961	80.014	19.993	103.668	17.953	159.091	0.531
819.000	483.224	80.015	19.993	103.668	17.993	156.088	0.549
819.500	483.533	80.013	19.992	103.667	18.038	152.776	0.567
820.000	483.796	80.013	19.993	103.663	18.086	149.120	0.572
820.500	484.049	80.012	19.991	103.662	18.131	145.791	0.544
821.000	484.340	80.011	19.992	103.662	18.183	141.874	0.530
821.500	484.593	80.012	19.991	103.662	18.225	138.715	0.544
822.000	484.919	80.011	19.994	103.663	18.269	135.440	0.562
822.500	485.193	80.013	19.994	103.664	18.316	131.951	0.590
823.000	485.416	80.011	19.993	103.665	18.364	128.331	0.549
823.500	485.702	80.012	19.993	103.667	18.408	125.053	0.503
824.000	486.008	80.012	19.994	103.668	18.456	121.388	0.550
824.500	486.258	80.011	19.993	103.668	18.498	118.275	0.573
825.000	486.543	80.012	19.994	103.668	18.547	114.572	0.545
825.500	486.825	80.012	19.992	103.668	18.590	111.344	0.551
826.000	487.103	80.011	19.993	103.667	18.634	108.063	0.564
826.500	487.368	80.010	19.993	103.669	18.679	104.699	0.551
827.000	487.610	80.011	19.994	103.675	18.723	101.371	0.525
827.500	487.893	80.012	19.993	103.676	18.765	98.268	0.516
828.000	488.184	80.011	19.993	103.681	18.813	94.616	0.550
828.501	488.467	80.011	19.994	103.687	18.855	91.496	0.574
829.001	488.731	80.011	19.993	103.692	18.899	88.208	0.560
829.500	489.030	80.011	19.994	103.694	18.942	84.971	0.555
830.000	489.318	80.010	19.994	103.703	18.983	81.861	0.575
830.501	489.596	80.010	19.994	103.712	19.022	78.912	0.576
831.001	489.848	80.010	19.993	103.716	19.057	76.276	0.548
831.500	490.064	80.011	19.992	103.724	19.100	73.075	0.500
832.000	490.349	80.011	19.994	103.731	19.141	69.966	0.484
832.500	490.677	80.011	19.993	103.736	19.176	67.345	0.556
833.000	490.940	80.009	19.993	103.738	19.212	64.662	0.602
833.500	491.247	80.010	19.993	103.743	19.246	62.134	0.581
834.000	491.544	80.011	19.993	103.745	19.279	59.635	0.587
834.500	491.789	80.010	19.993	103.747	19.316	56.879	0.573
835.000	492.171	80.011	19.992	103.753	19.346	54.596	0.584
835.500	492.402	80.009	19.994	103.761	19.376	52.363	0.620
836.000	492.642	80.010	19.993	103.770	19.409	49.839	0.543
836.500	492.935	80.011	19.993	103.777	19.437	47.735	0.502
837.000	493.269	80.011	19.993	103.783	19.463	45.814	0.580
837.500	493.553	80.011	19.993	103.786	19.493	43.509	0.623
838.000	493.750	80.010	19.993	103.786	19.518	41.694	0.550
838.500	494.040	80.009	19.992	103.784	19.546	39.578	0.484
839.000	494.320	80.010	19.992	103.783	19.571	37.654	0.529
839.500	494.605	80.010	19.992	103.783	19.592	36.074	0.568
840.000	494.895	80.011	19.993	103.783	19.622	33.831	0.570
840.500	495.160	80.012	19.993	103.783	19.640	32.526	0.565
841.000	495.417	80.010	19.992	103.783	19.662	30.846	0.539
841.500	495.697	80.010	19.992	103.783	19.684	29.233	0.530
842.000	495.935	80.010	19.993	103.783	19.703	27.791	0.527
842.500	496.216	80.010	19.992	103.783	19.719	26.593	0.518
843.000	496.486	80.011	19.993	103.783	19.740	24.981	0.535
843.500	496.781	80.012	19.993	103.783	19.759	23.595	0.558
844.000	497.026	80.011	19.994	103.783	19.774	22.450	0.553
844.500	497.367	80.012	19.992	103.784	19.788	21.385	0.563
845.000	497.595	80.011	19.993	103.784	19.804	20.194	0.577
845.500	497.875	80.011	19.993	103.783	19.816	19.243	0.539
846.000	498.127	80.011	19.993	103.783	19.833	18.020	0.520
846.500	498.438	80.010	19.993	103.782	19.848	16.873	0.547
847.000	498.688	80.012	19.993	103.782	19.859	16.030	0.562
847.500	498.968	80.011	19.992	103.782	19.874	14.908	0.545
848.000	499.227	80.011	19.992	103.782	19.881	14.403	0.534
848.500	499.484	80.011	19.993	103.783	19.896	13.270	0.528
849.000	499.733	80.011	19.993	103.784	19.908	12.387	0.511
849.500	500.021	80.011	19.994	103.783	19.917	11.718	0.521
850.000	500.329	80.012	19.993	103.783	19.926	10.996	0.567
850.500	500.593	80.011	19.993	103.784	19.935	10.363	0.584
851.000	500.817	80.012	19.993	103.784	19.946	9.495	0.530
851.500	501.109	80.010	19.992	103.785	19.952	9.073	0.502
852.000	501.379	80.011	19.992	103.785	19.960	8.442	0.539
852.501	501.667	80.010	19.993	103.786	19.965	8.081	0.560
853.000	501.921	80.010	19.992	103.786	19.972	7.558	0.550
853.500	502.219	80.009	19.994	103.785	19.979	7.037	0.548
854.000	502.476	80.009	19.994	103.785	19.985	6.565	0.554
854.500	502.718	80.010	19.993	103.782	19.994	5.874	0.527
855.000	502.983	80.010	19.993	103.774	19.999	5.540	0.503
855.500	503.296	80.010	19.993	103.773	20.005	5.077	0.542
856.001	503.533	80.008	19.993	103.770	20.006	4.991	0.564
856.501	503.804	80.009	19.994	103.770	20.014	4.416	0.529
857.000	504.075	80.009	19.993	103.772	20.018	4.100	0.525
857.500	504.347	80.010	19.993	103.777	20.021	3.891	0.542
858.000	504.588	80.010	19.995	103.771	20.024	3.621	0.528
858.500	504.851	80.010	19.995	103.766	20.028	3.355	0.509
859.000	505.112	80.010	19.994	103.758	20.033	2.985	0.514
859.500	505.397	80.009	19.994	103.751	20.036	2.765	0.535
860.000	505.663	80.009	19.994	103.745	20.043	2.207	0.548
860.500	505.899	80.010	19.994	103.745	20.044	2.174	0.526
861.000	506.196	80.010	19.994	103.746	20.048	1.837	0.518
861.500	506.433	80.010	19.994	103.747	20.050	1.723	0.534
862.000	506.669	80.009	19.994	103.747	20.051	1.644	0.504
862.501	506.955	80.011	19.993	103.747	20.053	1.451	0.497
863.001	507.193	80.010	19.993	103.748	20.056	1.242	0.523
863.502	507.480	80.009	19.994	103.747	20.060	0.924	0.525
864.001	507.733	80.010	19.993	103.747	20.063	0.754	0.532
864.500	508.044	80.009	19.994	103.747	20.063	0.733	0.552
865.000	508.261	80.011	19.993	103.748	20.061	0.864	0.546
865.501	508.544	80.011	19.993	103.749	20.066	0.482	0.514
866.001	508.796	80.009	19.993	103.749	20.069	0.307	0.517
866.500	509.056	80.010	19.994	103.748	20.066	0.531	0.524
867.000	509.358	80.010	19.993	103.747	20.073	-0.031	0.538
867.500	509.609	80.010	19.993	103.745	20.072	0.081	0.557
868.000	509.888	80.011	19.993	103.741	20.075	-0.149	0.541
868.500	510.056	80.012	19.994	103.735	20.074	-0.110	0.488
869.000	510.386	80.010	19.993	103.734	20.070	0.224	0.472
869.500	510.651	80.011	19.993	103.734	20.072	0.054	0.547
870.000	510.893	80.013	19.993	103.735	20.075	-0.212	0.551
870.500	511.179	80.011	19.994	103.736	20.074	-0.137	0.518
871.000	511.433	80.011	19.993	103.741	20.075	-0.195	0.534
871.500	511.659	80.011	19.993	103.742	20.077	-0.328	0.510
872.000	511.920	80.011	19.992	103.742	20.078	-0.390	0.483
872.500	512.173	80.011	19.993	103.742	20.078	-0.415	0.501
873.000	512.513	80.011	19.993	103.742	20.084	-0.874	0.553
873.500	512.750	80.011	19.992	103.743	20.081	-0.637	0.585
874.000	513.013	80.012	19.993	103.743	20.081	-0.608	0.539
874.500	513.261	80.012	19.993	103.738	20.082	-0.729	0.506
875.000	513.501	80.011	19.993	103.735	20.083	-0.814	0.499
875.500	513.829	80.010	19.993	103.732	20.084	-0.853	0.528
876.000	514.056	80.012	19.993	103.731	20.086	-1.034	0.562
876.500	514.318	80.010	19.992	103.726	20.084	-0.884	0.522
877.000	514.599	80.011	19.993	103.725	20.085	-0.913	0.516
877.500	514.857	80.012	19.993	103.721	20.088	-1.185	0.541
878.000	515.122	80.011	19.993	103.716	20.088	-1.139	0.531
878.500	515.382	80.011	19.994	103.711	20.091	-1.349	0.524
879.000	515.654	80.011	19.993	103.709	20.088	-1.181	0.528
879.500	515.937	80.010	19.994	103.709	20.094	-1.586	0.543
880.000	516.151	80.012	19.993	103.716	20.092	-1.451	0.526
880.500	516.413	80.012	19.994	103.719	20.091	-1.401	0.486
881.000	516.684	80.011	19.992	103.720	20.089	-1.225	0.505
881.500	516.937	80.009	19.992	103.719	20.091	-1.416	0.528
882.000	517.225	80.014	19.994	103.718	20.092	-1.480	0.532
882.500	517.443	80.013	19.995	103.709	20.093	-1.549	0.524
883.000	517.732	80.011	19.995	103.707	20.089	-1.198	0.507
883.500	517.983	80.011	19.994	103.704	20.092	-1.491	0.523
884.000	518.214	80.011	19.993	103.704	20.092	-1.428	0.511
884.500	518.468	80.009	19.995	103.705	20.095	-1.680	0.483
885.000	518.739	80.011	19.994	103.709	20.094	-1.582	0.505
885.500	518.981	80.009	19.993	103.714	20.093	-1.511	0.519
886.000	519.233	80.012	19.996	103.718	20.093	-1.541	0.503
886.501	519.530	80.012	19.995	103.719	20.096	-1.750	0.521
887.000	519.793	80.011	19.994	103.718	20.094	-1.601	0.555
887.500	520.030	80.012	19.994	103.715	20.089	-1.252	0.530
888.001	520.275	80.011	19.994	103.709	20.096	-1.721	0.491
888.501	520.542	80.011	19.995	103.707	20.092	-1.478	0.497
889.000	520.813	80.011	19.995	103.708	20.093	-1.505	0.525
889.500	521.091	80.011	19.994	103.711	20.094	-1.622	0.544
890.000	521.307	80.011	19.994	103.715	20.097	-1.860	0.522
890.500	521.582	80.010	19.994	103.719	20.096	-1.730	0.492
891.000	521.817	80.012	19.993	103.723	20.096	-1.784	0.500
891.500	522.074	80.011	19.996	103.728	20.096	-1.769	0.501
892.000	522.323	80.010	19.994	103.731	20.095	-1.711	0.499
892.500	522.590	80.012	19.995	103.733	20.095	-1.682	0.511
893.000	522.833	80.011	19.994	103.734	20.097	-1.829	0.513
893.500	523.104	80.011	19.995	103.735	20.096	-1.761	0.512
894.000	523.379	80.010	19.994	103.734	20.096	-1.732	0.530
894.500	523.576	80.011	19.993	103.735	20.098	-1.896	0.509
895.000	523.858	80.013	19.994	103.735	20.100	-2.074	0.475
895.500	524.085	80.013	19.994	103.738	20.098	-1.935	0.494
896.000	524.366	80.013	19.993	103.740	20.098	-1.939	0.509
896.500	524.628	80.012	19.993	103.740	20.100	-2.033	0.526
897.000	524.876	80.013	19.994	103.741	20.098	-1.889	0.526
897.500	525.109	80.012	19.993	103.740	20.097	-1.862	0.495
898.000	525.391	80.012	19.993	103.741	20.098	-1.941	0.498
898.500	525.659	80.012	19.993	103.741	20.100	-2.020	0.533
899.000	525.885	80.013	19.992	103.741	20.096	-1.792	0.522
899.500	526.132	80.012	19.992	103.741	20.102	-2.226	0.484
900.000	526.390	80.013	19.993	103.747	20.102	-2.189	0.489
900.500	526.629	80.012	19.992	103.750	20.099	-1.983	0.501
901.000	526.884	80.012	19.992	103.750	20.102	-2.176	0.495
901.500	527.140	80.012	19.992	103.750	20.100	-2.074	0.502
902.000	527.420	80.013	19.992	103.750	20.102	-2.170	0.523
902.500	527.631	80.012	19.993	103.744	20.104	-2.369	0.513
903.000	527.910	80.011	19.993	103.742	20.101	-2.143	0.490
903.500	528.196	80.012	19.992	103.742	20.103	-2.317	0.528
904.000	528.428	80.011	19.993	103.742	20.099	-2.016	0.542
904.500	528.664	80.012	19.993	103.742	20.104	-2.330	0.493
905.000	528.958	80.010	19.992	103.743	20.101	-2.116	0.499
905.500	529.175	80.009	19.993	103.745	20.102	-2.176	0.521
906.000	529.446	80.010	19.992	103.746	20.105	-2.429	0.500
906.500	529.690	80.009	19.992	103.746	20.099	-2.010	0.502
907.000	529.939	80.011	19.993	103.745	20.102	-2.199	0.504
907.500	530.182	80.010	19.992	103.745	20.103	-2.296	0.492
908.000	530.449	80.010	19.994	103.744	20.100	-2.041	0.500
908.500	530.690	80.010	19.992	103.744	20.105	-2.438	0.509
909.000	530.938	80.009	19.993	103.745	20.103	-2.288	0.499
909.500	531.206	80.011	19.993	103.747	20.100	-2.062	0.502
910.000	531.420	80.009	19.992	103.750	20.105	-2.436	0.499
910.500	531.689	80.010	19.993	103.750	20.105	-2.432	0.483
911.000	531.929	80.010	19.993	103.753	20.102	-2.207	0.496
911.500	532.162	80.010	19.994	103.756	20.102	-2.214	0.491
912.000	532.432	80.010	19.994	103.756	20.107	-2.552	0.488
912.500	532.685	80.009	19.992	103.757	20.103	-2.303	0.512
913.000	532.916	80.009	19.993	103.758	20.104	-2.364	0.504
913.500	533.146	80.009	19.993	103.757	20.105	-2.424	0.473
914.000	533.441	80.010	19.992	103.753	20.104	-2.341	0.493
914.500	533.684	80.010	19.993	103.751	20.105	-2.415	0.531
915.000	533.872	80.010	19.993	103.747	20.105	-2.415	0.484
915.500	534.133	80.010	19.994	103.746	20.106	-2.536	0.440
916.000	534.399	80.008	19.993	103.745	20.110	-2.810	0.488
916.500	534.669	80.010	19.993	103.745	20.108	-2.671	0.531
917.000	534.888	80.009	19.994	103.746	20.109	-2.752	0.513
917.500	535.155	80.008	19.993	103.745	20.110	-2.824	0.487
918.000	535.372	80.010	19.992	103.746	20.110	-2.776	0.485
918.500	535.633	80.008	19.993	103.746	20.107	-2.561	0.481
919.000	535.865	80.009	19.994	103.747	20.110	-2.774	0.486
919.500	536.128	80.008	19.993	103.746	20.111	-2.895	0.494
920.001	536.394	80.009	19.993	103.747	20.108	-2.694	0.512
920.501	536.623	80.010	19.993	103.749	20.112	-2.993	0.512
921.001	536.868	80.010	19.993	103.753	20.110	-2.804	0.484
921.501	537.103	80.010	19.994	103.755	20.112	-2.968	0.477
922.002	537.322	80.011	19.994	103.761	20.110	-2.837	0.467
922.501	537.584	80.009	19.993	103.767	20.111	-2.856	0.467
923.000	537.841	80.010	19.993	103.771	20.107	-2.586	0.500
923.500	538.094	80.010	19.994	103.775	20.113	-3.026	0.515
924.000	538.348	80.010	19.993	103.778	20.111	-2.862	0.508
924.500	538.578	80.011	19.992	103.776	20.112	-2.966	0.495
925.000	538.816	80.009	19.993	103.774	20.110	-2.804	0.476
925.500	539.103	80.010	19.992	103.775	20.111	-2.868	0.497
926.000	539.361	80.010	19.993	103.772	20.113	-3.010	0.536
926.500	539.638	80.010	19.992	103.770	20.110	-2.802	0.541
927.000	539.891	80.010	19.993	103.769	20.114	-3.078	0.533
927.500	540.129	80.011	19.992	103.768	20.115	-3.149	0.510
928.000	540.351	80.010	19.994	103.767	20.109	-2.758	0.475
928.500	540.608	80.010	19.992	103.766	20.114	-3.124	0.469
929.000	540.858	80.009	19.992	103.764	20.115	-3.190	0.493
929.500	541.169	80.010	19.993	103.767	20.110	-2.833	0.534
930.000	541.418	80.011	19.993	103.768	20.110	-2.806	0.560
930.500	541.697	80.009	19.993	103.768	20.110	-2.792	0.544
931.000	541.932	80.010	19.993	103.770	20.110	-2.833	0.521
931.500	542.231	80.010	19.993	103.775	20.111	-2.918	0.524
932.000	542.484	80.011	19.993	103.774	20.114	-3.074	0.543
932.500	542.707	80.010	19.992	103.774	20.112	-2.952	0.514
933.000	543.003	80.011	19.993	103.774	20.114	-3.134	0.498
933.500	543.294	80.010	19.992	103.775	20.109	-2.721	0.553
934.000	543.537	80.009	19.994	103.777	20.110	-2.781	0.561
934.500	543.823	80.010	19.993	103.781	20.113	-3.024	0.531
935.000	544.034	80.010	19.993	103.784	20.112	-2.927	0.513
935.500	544.333	80.010	19.993	103.786	20.113	-3.057	0.504
936.001	544.586	80.011	19.993	103.785	20.109	-2.771	0.532
936.500	544.878	80.010	19.993	103.783	20.112	-2.924	0.549
937.000	545.106	80.009	19.993	103.783	20.111	-2.885	0.533
937.500	545.381	80.009	19.992	103.783	20.112	-2.964	0.511
938.000	545.695	80.009	19.993	103.782	20.110	-2.800	0.546
938.500	545.972	80.010	19.992	103.783	20.108	-2.654	0.590
939.000	546.252	80.009	19.993	103.782	20.108	-2.675	0.575
939.500	546.492	80.009	19.992	103.783	20.110	-2.816	0.539
940.000	546.742	80.010	19.992	103.783	20.111	-2.864	0.505
940.500	547.062	80.009	19.993	103.784	20.111	-2.866	0.530
941.000	547.353	80.010	19.993	103.782	20.108	-2.677	0.590
941.500	547.662	80.010	19.993	103.784	20.112	-2.937	0.605
942.000	547.936	80.014	19.994	103.784	20.110	-2.826	0.591
942.500	548.181	80.017	19.994	103.785	20.115	-3.190	0.551
943.001	548.497	80.014	19.995	103.785	20.110	-2.781	0.540
943.501	548.760	80.011	19.993	103.788	20.112	-2.993	0.571
944.000	549.051	80.010	19.993	103.789	20.113	-3.043	0.567
944.500	549.344	80.010	19.994	103.789	20.113	-3.030	0.569
945.000	549.671	80.011	19.994	103.788	20.114	-3.093	0.601
945.500	549.918	80.011	19.994	103.788	20.115	-3.149	0.597
946.000	550.213	80.011	19.993	103.786	20.117	-3.323	0.558
946.500	550.473	80.010	19.994	103.786	20.112	-2.953	0.549
947.000	550.723	80.012	19.994	103.785	20.114	-3.120	0.533
947.500	551.065	80.012	19.994	103.784	20.112	-2.968	0.551
948.000	551.369	80.012	19.994	103.780	20.114	-3.103	0.619
948.500	551.648	80.011	19.993	103.778	20.111	-2.914	0.615
949.000	551.968	80.011	19.994	103.778	20.112	-2.939	0.591
949.500	552.264	80.012	19.993	103.777	20.113	-3.059	0.607
950.000	552.507	80.011	19.994	103.778	20.114	-3.140	0.577
950.500	552.786	80.012	19.994	103.781	20.112	-2.972	0.530
951.000	553.060	80.012	19.993	103.780	20.115	-3.204	0.538
951.500	553.362	80.012	19.993	103.776	20.112	-2.986	0.564
952.000	553.659	80.012	19.993	103.774	20.111	-2.903	0.588
952.500	553.967	80.011	19.993	103.771	20.112	-2.949	0.603
953.000	554.224	80.013	19.993	103.770	20.111	-2.849	0.585
953.500	554.549	80.012	19.993	103.771	20.111	-2.916	0.573
954.000	554.867	80.012	19.994	103.775	20.112	-2.932	0.613
954.500	555.157	80.011	19.994	103.776	20.113	-3.009	0.626
955.000	555.455	80.012	19.993	103.779	20.109	-2.754	0.598
955.500	555.774	80.011	19.994	103.780	20.114	-3.136	0.602
956.000	556.058	80.011	19.993	103.781	20.110	-2.843	0.610
956.500	556.356	80.012	19.993	103.781	20.109	-2.766	0.593
957.000	556.578	80.010	19.994	103.782	20.112	-2.949	0.551
957.500	556.861	80.012	19.994	103.782	20.110	-2.804	0.512
958.000	557.189	80.011	19.994	103.782	20.115	-3.171	0.558
958.500	557.460	80.011	19.993	103.780	20.118	-3.375	0.605
959.000	557.762	80.011	19.993	103.780	20.115	-3.215	0.586
959.500	558.062	80.011	19.995	103.777	20.117	-3.298	0.587
960.000	558.342	80.011	19.994	103.773	20.116	-3.289	0.591
960.500	558.640	80.012	19.994	103.769	20.115	-3.173	0.579
961.000	558.961	80.010	19.993	103.768	20.114	-3.071	0.599
961.500	559.242	80.010	19.993	103.766	20.113	-3.011	0.610
962.000	559.556	80.012	19.993	103.769	20.116	-3.223	0.598
962.500	559.808	80.011	19.993	103.772	20.117	-3.333	0.581
963.000	560.086	80.010	19.994	103.774	20.115	-3.184	0.548
963.501	560.396	80.010	19.993	103.772	20.113	-3.055	0.559
964.001	560.693	80.010	19.994	103.772	20.116	-3.277	0.597
964.500	560.964	80.012	19.993	103.770	20.116	-3.242	0.588
965.000	561.310	80.010	19.993	103.770	20.114	-3.073	0.593
965.500	561.589	80.012	19.993	103.771	20.116	-3.285	0.621
966.000	561.869	80.011	19.994	103.776	20.111	-2.880	0.592
966.500	562.146	80.011	19.994	103.778	20.114	-3.121	0.558
967.000	562.469	80.012	19.993	103.779	20.114	-3.139	0.579
967.500	562.720	80.011	19.994	103.777	20.115	-3.162	0.587
968.000	563.019	80.010	19.993	103.774	20.116	-3.277	0.562
968.500	563.295	80.010	19.993	103.773	20.111	-2.919	0.563
969.000	563.570	80.011	19.993	103.768	20.113	-3.059	0.563
969.500	563.866	80.011	19.993	103.765	20.112	-2.984	0.561
970.000	564.135	80.011	19.994	103.767	20.114	-3.094	0.568
970.500	564.452	80.011	19.992	103.769	20.118	-3.395	0.575
971.000	564.701	80.013	19.993	103.766	20.115	-3.181	0.576
971.500	565.055	80.011	19.993	103.766	20.118	-3.383	0.585
972.000	565.328	80.012	19.993	103.768	20.119	-3.507	0.616
972.500	565.604	80.012	19.993	103.768	20.118	-3.372	0.588
973.000	565.930	80.012	19.993	103.769	20.117	-3.308	0.575
973.500	566.197	80.012	19.994	103.771	20.116	-3.250	0.597
974.000	566.462	80.013	19.993	103.775	20.114	-3.144	0.563
974.500	566.735	80.014	19.993	103.770	20.119	-3.453	0.535
975.000	567.044	80.012	19.993	103.762	20.120	-3.582	0.560
975.500	567.286	80.012	19.993	103.761	20.116	-3.266	0.567
976.000	567.597	80.011	19.994	103.758	20.115	-3.187	0.552
976.500	567.889	80.011	19.993	103.753	20.119	-3.480	0.578
977.000	568.157	80.011	19.994	103.752	20.116	-3.293	0.582
977.500	568.459	80.012	19.993	103.752	20.116	-3.266	0.565
978.000	568.748	80.012	19.993	103.751	20.121	-3.619	0.580
978.500	568.990	80.012	19.994	103.753	20.117	-3.335	0.561
979.000	569.278	80.011	19.994	103.754	20.118	-3.428	0.531
979.500	569.534	80.011	19.994	103.755	20.117	-3.351	0.537
980.000	569.844	80.012	19.994	103.755	20.119	-3.455	0.555
980.500	570.127	80.011	19.993	103.756	20.119	-3.451	0.580
981.000	570.393	80.011	19.993	103.755	20.118	-3.434	0.571
981.500	570.668	80.011	19.993	103.755	20.118	-3.434	0.544
982.000	570.960	80.011	19.994	103.758	20.120	-3.522	0.554
982.500	571.213	80.010	19.994	103.763	20.122	-3.684	0.556
983.000	571.502	80.011	19.994	103.761	20.116	-3.279	0.544
983.500	571.758	80.011	19.993	103.761	20.120	-3.592	0.544
984.000	572.038	80.011	19.994	103.759	20.118	-3.391	0.541
984.500	572.294	80.009	19.994	103.758	20.116	-3.264	0.536
985.000	572.587	80.009	19.994	103.761	20.122	-3.735	0.542
985.500	572.842	80.009	19.994	103.763	20.117	-3.324	0.548
986.000	573.121	80.011	19.995	103.760	20.115	-3.175	0.541
986.500	573.392	80.010	19.994	103.761	20.121	-3.613	0.542
987.000	573.691	80.010	19.994	103.759	20.117	-3.320	0.560
987.500	573.949	80.009	19.994	103.751	20.120	-3.584	0.564
988.000	574.269	80.010	19.993	103.747	20.118	-3.437	0.568
988.500	574.519	80.011	19.994	103.748	20.119	-3.511	0.574
989.000	574.810	80.011	19.995	103.748	20.118	-3.382	0.555
989.500	575.100	80.009	19.994	103.747	20.117	-3.347	0.561
990.000	575.355	80.009	19.995	103.752	20.115	-3.185	0.563
990.500	575.653	80.010	19.994	103.755	20.120	-3.541	0.549
991.000	575.876	80.009	19.993	103.754	20.117	-3.335	0.537
991.500	576.151	80.010	19.994	103.754	20.117	-3.310	0.510
992.000	576.433	80.009	19.993	103.754	20.118	-3.412	0.528
992.500	576.689	80.011	19.993	103.750	20.117	-3.345	0.548
993.000	576.947	80.010	19.993	103.752	20.117	-3.347	0.526
993.500	577.236	80.011	19.993	103.756	20.120	-3.574	0.530
994.000	577.465	80.011	19.993	103.758	20.115	-3.191	0.532
994.500	577.710	80.011	19.993	103.758	20.117	-3.332	0.496
995.000	577.993	80.011	19.993	103.758	20.116	-3.285	0.502
995.500	578.272	80.011	19.993	103.754	20.116	-3.254	0.545
996.000	578.536	80.010	19.993	103.750	20.117	-3.299	0.552
996.500	578.773	80.010	19.993	103.753	20.121	-3.667	0.522
997.000	579.029	80.009	19.993	103.759	20.120	-3.553	0.497
997.500	579.272	80.011	19.994	103.759	20.119	-3.505	0.495
998.000	579.527	80.008	19.992	103.759	20.119	-3.503	0.498
998.500	579.824	80.011	19.993	103.760	20.119	-3.465	0.525
999.000	580.055	80.012	19.994	103.756	20.122	-3.727	0.540
999.500	580.320	80.010	19.993	103.750	20.121	-3.644	0.512
1000.000	580.547	80.011	19.992	103.753	20.120	-3.557	0.494
1000.500	580.788	80.011	19.994	103.754	20.119	-3.492	0.480
1001.000	581.064	80.010	19.993	103.757	20.120	-3.582	0.492
1001.500	581.316	80.011	19.992	103.762	20.122	-3.685	0.523
1002.000	581.575	80.010	19.994	103.766	20.121	-3.646	0.520
1002.500	581.861	80.011	19.995	103.766	20.123	-3.758	0.528
1003.000	582.098	80.011	19.994	103.768	20.125	-3.903	0.534
1003.500	582.310	80.010	19.993	103.765	20.123	-3.748	0.486
1004.000	582.553	80.010	19.993	103.760	20.123	-3.795	0.452
1004.500	582.824	80.012	19.994	103.756	20.121	-3.658	0.485
1005.000	583.060	80.012	19.993	103.751	20.123	-3.791	0.510
1005.500	583.324	80.011	19.993	103.749	20.122	-3.729	0.503
1006.000	583.554	80.011	19.994	103.748	20.125	-3.947	0.497
1006.500	583.791	80.010	19.993	103.748	20.126	-3.984	0.481
1007.000	584.021	80.011	19.993	103.749	20.127	-4.111	0.467
1007.500	584.291	80.010	19.992	103.749	20.124	-3.893	0.483
1008.000	584.556	80.012	19.993	103.749	20.124	-3.835	0.518
1008.500	584.793	80.010	19.992	103.748	20.125	-3.945	0.519
1009.000	585.059	80.011	19.994	103.748	20.124	-3.841	0.502
1009.500	585.283	80.012	19.992	103.747	20.128	-4.190	0.496
1010.000	585.523	80.011	19.994	103.746	20.123	-3.750	0.477
1010.500	585.756	80.011	19.992	103.745	20.124	-3.876	0.469
1011.000	586.003	80.010	19.992	103.745	20.127	-4.049	0.477
1011.500	586.278	80.012	19.993	103.745	20.125	-3.955	0.501
1012.000	586.510	80.010	19.994	103.745	20.124	-3.872	0.514
1012.500	586.755	80.010	19.993	103.745	20.130	-4.281	0.492
1013.000	587.032	80.011	19.993	103.746	20.122	-3.710	0.500
1013.500	587.231	80.010	19.993	103.745	20.123	-3.810	0.499
1014.000	587.518	80.009	19.994	103.746	20.125	-3.947	0.481
1014.500	587.729	80.009	19.993	103.747	20.123	-3.783	0.491
1015.000	587.981	80.010	19.994	103.747	20.126	-3.991	0.480
1015.500	588.266	80.010	19.995	103.747	20.125	-3.970	0.500
1016.000	588.500	80.010	19.993	103.746	20.122	-3.737	0.528
1016.500	588.730	80.011	19.994	103.745	20.126	-3.999	0.492
1017.000	588.969	80.012	19.994	103.742	20.123	-3.758	0.466
1017.500	589.215	80.011	19.993	103.740	20.124	-3.837	0.477
1018.000	589.476	80.010	19.994	103.739	20.123	-3.806	0.496
1018.500	589.713	80.010	19.993	103.738	20.121	-3.630	0.502
1019.000	589.967	80.009	19.994	103.737	20.123	-3.814	0.494
1019.500	590.224	80.012	19.993	103.738	20.124	-3.862	0.501
1020.000	590.448	80.009	19.994	103.740	20.124	-3.837	0.496
1020.500	590.722	80.011	19.993	103.743	20.122	-3.706	0.490
1021.000	590.978	80.010	19.993	103.745	20.122	-3.673	0.514
1021.500	591.206	80.010	19.994	103.745	20.122	-3.746	0.507
1022.000	591.484	80.011	19.994	103.745	20.122	-3.686	0.495
1022.500	591.698	80.010	19.995	103.744	20.125	-3.918	0.499
1023.000	591.941	80.009	19.994	103.743	20.128	-4.186	0.475
1023.500	592.172	80.011	19.994	103.743	20.126	-4.022	0.465
1024.001	592.436	80.011	19.993	103.744	20.125	-3.926	0.484
1024.501	592.689	80.012	19.993	103.744	20.125	-3.941	0.506
1025.000	592.910	80.010	19.993	103.745	20.126	-3.976	0.495
1025.500	593.199	80.012	19.993	103.745	20.127	-4.049	0.492
1026.000	593.415	80.012	19.993	103.745	20.125	-3.901	0.508
1026.500	593.653	80.010	19.994	103.745	20.125	-3.953	0.480
1027.000	593.914	80.011	19.994	103.747	20.123	-3.816	0.477
1027.500	594.163	80.011	19.993	103.752	20.122	-3.708	0.505
1028.000	594.417	80.012	19.992	103.754	20.125	-3.924	0.506
1028.500	594.644	80.010	19.993	103.754	20.126	-4.028	0.491
1029.000	594.917	80.012	19.993	103.754	20.125	-3.922	0.490
1029.500	595.127	80.011	19.993	103.751	20.124	-3.860	0.492
1030.000	595.372	80.011	19.992	103.748	20.125	-3.901	0.470
1030.500	595.605	80.012	19.993	103.747	20.126	-3.997	0.467
1031.000	595.865	80.011	19.993	103.750	20.125	-3.961	0.485
1031.500	596.115	80.013	19.994	103.753	20.126	-3.972	0.502
1032.000	596.364	80.012	19.994	103.753	20.125	-3.953	0.505
1032.500	596.570	80.012	19.993	103.756	20.125	-3.941	0.477
1033.000	596.854	80.014	19.994	103.755	20.123	-3.783	0.472
1033.500	597.110	80.013	19.993	103.753	20.126	-4.032	0.515
1034.001	597.355	80.014	19.992	103.749	20.127	-4.076	0.520
1034.501	597.583	80.013	19.993	103.751	20.126	-4.038	0.487
1035.000	597.840	80.013	19.993	103.748	20.126	-4.022	0.479
1035.500	598.105	80.013	19.994	103.746	20.123	-3.787	0.503
1036.000	598.328	80.012	19.994	103.746	20.125	-3.901	0.505
1036.500	598.591	80.013	19.993	103.746	20.122	-3.733	0.487
1037.000	598.849	80.012	19.993	103.744	20.125	-3.916	0.504
1037.500	599.056	80.010	19.993	103.744	20.123	-3.808	0.493
1038.000	599.327	80.012	19.994	103.744	20.122	-3.731	0.471
1038.501	599.596	80.012	19.993	103.744	20.120	-3.567	0.509
1039.001	599.831	80.012	19.993	103.747	20.124	-3.858	0.522
1039.500	600.071	80.012	19.993	103.747	20.121	-3.656	0.490
