Repository: ulfsri/fsri_materials_database

# Materials and Products Database

## 01_Data

Raw data generated from each apparatus are included here in plain-text format. The data is organized first by material, next by the short name of test apparatus used, and where applicable additional filtering by test settings.

### material.json

Each material directory contains a json file of the same name as the material. This file links the data stored in the repository as well as data and graphs produced by the accompanying scripts (__02_Scripts__) to the respective landing page for the material on the front-end website.

File: 01_Data/Nylon_Carpet_High_Pile/Cone/Nylon_Carpet_High_Pile_HRRPUA_50.csv
Time after Ignition,Nylon_Carpet_High_Pile_R1,Nylon_Carpet_High_Pile_R2,Nylon_Carpet_High_Pile_R3,Mean,Std. Dev.
0.0,24.3,10.4,7.5,14.1,9.0
0.25,30.7,13.7,9.0,17.8,11.4
0.5,36.4,16.0,10.0,20.8,13.8
0.75,41.9,24.7,15.1,27.2,13.5
1.0,52.3,33.2,19.6,35.0,16.4
1.25,61.0,41.0,23.1,41.7,19.0
1.5,67.1,47.5,26.7,47.1,20.2
1.75,75.3,53.1,34.5,54.3,20.4
2.0,87.6,62.4,41.2,63.7,23.2
2.25,96.9,69.9,47.0,71.3,25.0
2.5,107.2,78.2,51.6,79.0,27.8
2.75,117.6,83.5,63.5,88.2,27.4
3.0,127.6,92.2,71.3,97.0,28.4
3.25,124.8,100.9,81.6,102.4,21.6
3.5,136.0,108.8,89.1,111.3,23.6
3.75,145.8,115.8,97.4,119.7,24.4
4.0,149.6,122.8,106.1,126.1,21.9
4.25,161.4,126.3,114.3,134.0,24.5
4.5,169.4,133.3,123.4,142.0,24.2
4.75,174.9,141.0,130.7,148.9,23.1
5.0,177.5,147.8,139.9,155.1,19.8
5.25,186.7,151.2,149.4,162.4,21.0
5.5,190.4,160.2,148.2,166.3,21.7
5.75,198.0,164.8,168.9,177.3,18.1
6.0,201.4,170.0,174.8,182.1,16.9
6.25,202.6,180.4,177.0,186.7,13.9
6.5,207.1,184.8,189.7,193.9,11.7
6.75,212.1,185.5,188.6,195.4,14.5
7.0,218.6,196.1,207.3,207.3,11.2
7.25,226.6,194.4,219.1,213.4,16.9
7.5,226.4,201.1,206.7,211.4,13.3
7.75,228.9,203.8,219.8,217.5,12.7
8.0,235.1,213.1,230.4,226.2,11.6
8.25,233.3,217.9,237.5,229.6,10.3
8.5,239.8,227.1,251.9,239.6,12.4
8.75,240.4,225.4,249.5,238.4,12.2
9.0,241.1,236.4,261.5,246.3,13.4
9.25,250.8,233.2,268.4,250.8,17.6
9.5,253.7,243.0,273.0,256.6,15.2
9.75,250.0,245.8,282.3,259.4,20.0
10.0,255.5,252.5,290.3,266.1,21.0
10.25,257.5,251.5,298.0,269.0,25.3
10.5,262.7,253.6,302.2,272.8,25.9
10.75,266.2,264.8,311.8,280.9,26.8
11.0,270.8,267.4,313.0,283.7,25.4
11.25,264.7,269.5,316.0,283.4,28.3
11.5,269.6,272.7,326.6,289.7,32.1
11.75,275.0,274.0,331.7,293.6,33.0
12.0,271.8,279.2,332.2,294.4,32.9
12.25,275.8,276.7,342.7,298.4,38.4
12.5,278.2,281.5,341.6,300.4,35.6
12.75,280.7,289.3,356.1,308.7,41.3
13.0,288.2,292.0,353.3,311.1,36.5
13.25,284.5,298.5,356.1,313.0,37.9
13.5,284.9,299.7,357.7,314.1,38.5
13.75,298.3,297.6,357.3,317.7,34.2
14.0,294.7,295.1,366.2,318.7,41.2
14.25,298.0,303.2,367.0,322.7,38.4
14.5,292.0,304.5,364.1,320.2,38.5
14.75,297.3,311.3,366.7,325.1,36.7
15.0,299.3,310.8,374.4,328.2,40.5
15.25,298.1,324.4,372.9,331.8,37.9
15.5,306.2,326.9,379.0,337.3,37.5
15.75,310.7,323.5,381.9,338.7,37.9
16.0,307.2,339.1,397.1,347.8,45.6
16.25,309.4,329.7,395.3,344.8,44.9
16.5,315.7,330.2,390.1,345.4,39.4
16.75,315.9,336.4,398.2,350.1,42.8
17.0,312.3,340.7,390.0,347.7,39.3
17.25,321.7,348.2,398.9,356.2,39.2
17.5,320.0,349.6,398.4,356.0,39.6
17.75,320.3,356.2,391.9,356.1,35.8
18.0,315.8,357.7,396.9,356.8,40.5
18.25,323.1,360.1,399.6,360.9,38.3
18.5,328.3,360.2,396.0,361.5,33.9
18.75,327.6,361.3,395.8,361.6,34.1
19.0,324.8,372.1,399.9,365.6,38.0
19.25,325.9,378.1,403.0,369.0,39.3
19.5,327.1,369.2,397.3,364.6,35.3
19.75,331.1,380.9,388.2,366.7,31.1
20.0,335.1,374.7,397.4,369.1,31.5
20.25,338.8,381.6,403.5,374.6,32.9
20.5,329.2,387.6,400.4,372.4,38.0
20.75,329.6,382.6,401.3,371.1,37.2
21.0,341.6,387.1,393.9,374.2,28.4
21.25,341.5,391.4,388.3,373.7,28.0
21.5,346.8,398.6,396.5,380.6,29.3
21.75,352.8,403.7,391.8,382.7,26.6
22.0,352.5,409.3,390.5,384.1,28.9
22.25,345.5,410.8,402.2,386.2,35.5
22.5,355.0,415.5,393.5,388.0,30.6
22.75,351.2,403.8,389.8,381.6,27.2
23.0,357.6,414.6,397.8,390.0,29.3
23.25,362.0,421.7,404.9,396.2,30.8
23.5,364.6,420.5,405.4,396.8,28.9
23.75,369.3,427.9,403.8,400.3,29.4
24.0,375.5,432.6,406.7,404.9,28.6
24.25,376.0,428.8,410.5,405.1,26.8
24.5,379.1,432.2,404.0,405.1,26.6
24.75,375.4,447.1,406.7,409.8,35.9
25.0,382.1,433.6,406.3,407.3,25.8
25.25,382.1,435.1,401.8,406.3,26.8
25.5,394.1,442.4,408.2,414.9,24.8
25.75,398.2,445.5,403.1,415.6,26.0
26.0,393.8,448.9,406.9,416.5,28.8
26.25,402.1,449.2,399.7,417.0,27.9
26.5,407.2,444.5,411.1,420.9,20.5
26.75,396.5,447.4,415.7,419.9,25.7
27.0,404.1,458.3,405.8,422.8,30.8
27.25,413.4,454.7,414.8,427.6,23.4
27.5,408.0,464.3,410.3,427.6,31.9
27.75,404.2,462.3,414.9,427.1,30.9
28.0,418.2,450.9,416.7,428.6,19.3
28.25,412.8,460.6,424.7,432.7,24.9
28.5,422.7,472.9,417.1,437.6,30.7
28.75,432.8,463.5,415.6,437.3,24.2
29.0,441.0,472.9,410.6,441.5,31.2
29.25,425.1,466.6,415.9,435.9,27.0
29.5,425.9,466.0,418.1,436.7,25.7
29.75,426.2,472.0,424.6,440.9,27.0
30.0,436.5,471.2,426.9,444.9,23.3
30.25,435.4,465.8,419.0,440.1,23.7
30.5,446.6,474.9,433.4,451.6,21.2
30.75,432.5,461.5,427.9,440.7,18.2
31.0,442.4,478.2,429.3,449.9,25.3
31.25,447.2,480.9,431.2,453.1,25.4
31.5,442.0,476.9,432.9,450.6,23.2
31.75,453.6,465.8,447.6,455.6,9.3
32.0,441.2,480.3,444.7,455.4,21.7
32.25,450.6,486.1,431.8,456.2,27.6
32.5,458.2,499.9,436.6,464.9,32.2
32.75,450.3,499.3,438.5,462.7,32.3
33.0,470.7,470.0,442.3,461.0,16.2
33.25,458.5,484.6,442.3,461.8,21.3
33.5,450.9,483.2,445.0,459.7,20.5
33.75,448.0,482.5,460.2,463.6,17.5
34.0,465.0,484.8,438.8,462.9,23.1
34.25,453.8,476.2,446.2,458.7,15.6
34.5,461.0,474.9,447.0,461.0,14.0
34.75,464.6,487.6,438.6,463.6,24.5
35.0,457.1,485.3,444.9,462.4,20.8
35.25,459.9,487.2,447.8,465.0,20.2
35.5,459.7,497.5,439.4,465.5,29.5
35.75,464.6,480.9,452.2,465.9,14.4
36.0,467.7,487.5,449.4,468.2,19.1
36.25,476.3,489.0,458.8,474.7,15.1
36.5,483.0,494.3,456.3,477.9,19.5
36.75,460.4,493.3,448.3,467.3,23.3
37.0,483.1,498.9,439.3,473.8,30.9
37.25,482.2,501.1,450.9,478.1,25.4
37.5,485.6,488.4,443.1,472.3,25.4
37.75,478.8,493.9,458.1,476.9,17.9
38.0,498.0,500.2,458.9,485.7,23.2
38.25,489.1,497.6,441.4,476.0,30.3
38.5,481.1,501.4,458.9,480.5,21.3
38.75,488.5,483.5,454.8,475.6,18.2
39.0,482.4,508.2,449.0,479.9,29.7
39.25,480.8,511.6,460.5,484.3,25.7
39.5,476.7,507.8,451.2,478.5,28.4
39.75,487.9,504.8,461.8,484.9,21.6
40.0,498.4,494.5,459.5,484.1,21.4
40.25,482.3,506.1,459.7,482.7,23.2
40.5,486.3,498.7,451.3,478.8,24.6
40.75,500.7,502.5,475.0,492.7,15.4
41.0,499.5,499.1,460.2,486.3,22.6
41.25,489.2,495.4,446.8,477.1,26.5
41.5,494.3,508.4,461.4,488.1,24.1
41.75,504.6,506.3,462.1,491.0,25.0
42.0,493.1,495.9,458.6,482.5,20.8
42.25,485.6,492.3,453.9,477.3,20.5
42.5,494.9,494.4,457.4,482.2,21.5
42.75,487.2,512.9,461.8,487.3,25.5
43.0,508.8,513.3,476.8,499.6,19.9
43.25,496.5,521.3,457.3,491.7,32.3
43.5,517.9,514.8,458.9,497.2,33.2
43.75,505.4,513.6,473.5,497.5,21.2
44.0,510.9,506.3,464.5,493.9,25.6
44.25,509.0,510.7,454.2,491.3,32.1
44.5,504.9,516.7,464.3,495.3,27.5
44.75,492.0,522.6,462.7,492.4,29.9
45.0,512.3,531.8,453.3,499.2,40.9
45.25,516.3,524.1,460.0,500.1,35.0
45.5,513.3,515.6,458.7,495.8,32.2
45.75,512.2,520.0,466.0,499.4,29.2
46.0,515.0,514.2,465.0,498.1,28.6
46.25,508.8,513.0,456.5,492.8,31.5
46.5,512.2,521.6,462.6,498.8,31.7
46.75,534.5,524.5,463.7,507.5,38.3
47.0,516.1,522.3,447.7,495.4,41.4
47.25,510.1,535.1,464.9,503.4,35.6
47.5,518.6,537.0,452.4,502.7,44.5
47.75,519.4,527.2,461.3,502.6,36.0
48.0,517.6,526.4,455.7,499.9,38.5
48.25,528.4,534.8,453.3,505.5,45.3
48.5,517.3,540.1,452.0,503.1,45.7
48.75,520.1,535.8,458.7,504.9,40.8
49.0,522.7,542.2,456.6,507.1,44.9
49.25,511.4,543.3,447.9,500.9,48.6
49.5,528.7,540.8,452.6,507.4,47.8
49.75,511.8,528.1,450.0,496.6,41.2
50.0,527.5,542.9,447.8,506.1,51.1
50.25,519.0,549.8,451.3,506.7,50.4
50.5,523.6,535.6,454.2,504.5,44.0
50.75,520.5,547.6,441.0,503.0,55.4
51.0,514.4,540.8,443.1,499.4,50.5
51.25,510.0,528.8,437.3,492.0,48.3
51.5,516.3,543.2,430.0,496.5,59.1
51.75,510.1,525.0,431.7,488.9,50.1
52.0,514.2,541.2,433.7,496.4,55.9
52.25,516.7,541.2,428.6,495.5,59.2
52.5,516.5,536.8,430.7,494.7,56.3
52.75,525.5,540.5,439.7,501.9,54.4
53.0,518.5,534.0,419.8,490.8,61.9
53.25,516.6,537.2,430.0,494.6,56.9
53.5,506.6,535.2,422.6,488.1,58.5
53.75,519.2,537.7,424.7,493.9,60.6
54.0,499.8,534.4,428.1,487.4,54.2
54.25,505.8,532.9,428.5,489.0,54.2
54.5,525.2,523.0,426.8,491.6,56.2
54.75,517.2,530.1,422.9,490.1,58.6
55.0,522.0,534.2,425.6,493.9,59.5
55.25,501.4,526.6,421.4,483.1,55.0
55.5,501.4,523.1,418.9,481.1,55.0
55.75,514.6,530.1,416.5,487.1,61.6
56.0,506.7,531.2,415.0,484.3,61.3
56.25,512.7,515.7,415.6,481.4,56.9
56.5,505.3,537.7,416.0,486.3,63.0
56.75,499.4,512.3,415.3,475.7,52.7
57.0,510.4,520.5,416.8,482.6,57.2
57.25,505.0,523.1,409.0,479.0,61.3
57.5,489.5,520.2,409.1,473.0,57.4
57.75,498.0,519.6,410.1,475.9,58.0
58.0,500.0,521.4,411.8,477.7,58.1
58.25,516.9,511.8,412.2,480.3,59.0
58.5,490.5,522.1,408.4,473.7,58.7
58.75,493.7,503.9,398.1,465.2,58.3
59.0,503.5,504.8,407.8,472.0,55.6
59.25,507.5,510.8,398.0,472.1,64.2
59.5,505.4,499.9,404.3,469.8,56.8
59.75,501.0,498.6,401.0,466.9,57.0
60.0,510.5,507.7,403.4,473.9,61.0
60.25,505.7,497.7,390.2,464.5,64.5
60.5,509.2,493.7,399.9,467.6,59.2
60.75,499.2,496.8,388.5,461.5,63.2
61.0,494.1,500.2,394.4,462.9,59.4
61.25,485.4,500.5,396.9,460.9,56.0
61.5,494.6,489.7,396.9,460.4,55.0
61.75,482.6,491.9,393.6,456.1,54.3
62.0,489.1,489.6,393.6,457.4,55.3
62.25,485.5,485.6,384.9,452.0,58.1
62.5,492.2,477.7,391.4,453.8,54.5
62.75,483.4,490.3,381.2,451.6,61.1
63.0,483.2,482.3,384.4,450.0,56.8
63.25,496.3,476.0,379.6,450.6,62.4
63.5,492.1,478.1,377.7,449.3,62.4
63.75,473.5,465.0,386.9,441.8,47.7
64.0,477.8,458.5,374.5,436.9,55.0
64.25,474.9,462.4,388.5,442.0,46.7
64.5,482.1,469.3,378.0,443.1,56.8
64.75,476.1,463.1,382.7,440.6,50.6
65.0,480.5,459.8,378.5,439.6,53.9
65.25,480.0,458.3,376.0,438.1,54.8
65.5,470.8,476.9,369.7,439.1,60.2
65.75,473.4,459.7,368.8,434.0,56.8
66.0,470.3,450.8,374.8,432.0,50.4
66.25,472.4,454.8,368.6,431.9,55.5
66.5,473.0,447.3,372.8,431.0,52.0
66.75,469.2,446.8,361.8,425.9,56.7
67.0,470.8,445.8,364.9,427.1,55.3
67.25,471.5,445.3,374.5,430.4,50.2
67.5,465.7,449.4,373.4,429.5,49.3
67.75,456.0,442.5,367.4,422.0,47.8
68.0,457.5,441.1,363.3,420.6,50.3
68.25,462.4,444.3,362.5,423.1,53.2
68.5,456.2,437.2,363.6,419.0,48.9
68.75,458.3,433.9,362.4,418.2,49.9
69.0,467.8,443.4,364.9,425.4,53.8
69.25,455.7,430.1,358.2,414.7,50.5
69.5,455.0,431.1,364.1,416.7,47.1
69.75,450.2,429.6,356.4,412.1,49.3
70.0,442.5,422.6,354.8,406.6,46.0
70.25,450.9,426.4,357.6,411.6,48.4
70.5,447.4,408.9,362.8,406.4,42.4
70.75,439.8,419.9,350.7,403.5,46.8
71.0,450.6,417.7,362.3,410.2,44.6
71.25,445.8,410.1,352.5,402.8,47.1
71.5,444.5,407.0,357.7,403.1,43.5
71.75,444.6,405.4,348.0,399.3,48.6
72.0,437.1,400.5,350.8,396.1,43.4
72.25,440.6,399.5,359.3,399.8,40.6
72.5,429.0,392.6,347.3,389.6,40.9
72.75,445.2,396.8,353.7,398.6,45.7
73.0,443.7,391.9,353.5,396.4,45.3
73.25,435.1,397.7,345.4,392.7,45.1
73.5,425.2,397.2,349.7,390.7,38.2
73.75,434.2,386.9,348.3,389.8,43.1
74.0,438.8,391.8,345.6,392.1,46.6
74.25,430.0,383.7,350.1,387.9,40.1
74.5,421.9,385.3,346.2,384.5,37.9
74.75,421.2,385.4,345.9,384.1,37.7
75.0,432.1,380.8,340.4,384.5,46.0
75.25,431.3,383.4,334.0,382.9,48.6
75.5,418.1,379.5,342.3,380.0,37.9
75.75,430.9,385.4,333.3,383.2,48.8
76.0,422.5,387.8,339.8,383.4,41.6
76.25,427.7,371.6,342.7,380.7,43.2
76.5,416.4,377.6,342.6,378.9,36.9
76.75,423.1,370.1,332.7,375.3,45.4
77.0,421.8,373.0,337.4,377.4,42.4
77.25,417.4,379.7,332.8,376.6,42.4
77.5,420.6,371.1,329.0,373.5,45.8
77.75,413.7,365.9,329.5,369.7,42.3
78.0,412.8,368.1,316.6,365.9,48.2
78.25,419.3,376.7,326.7,374.2,46.3
78.5,418.4,365.8,332.2,372.1,43.4
78.75,419.4,371.6,323.1,371.4,48.1
79.0,430.1,361.6,328.9,373.5,51.6
79.25,412.6,365.7,326.0,368.1,43.4
79.5,409.7,363.7,326.9,366.8,41.5
79.75,407.6,358.1,326.5,364.1,40.9
80.0,398.5,357.5,322.3,359.4,38.1
80.25,402.1,357.2,325.5,361.6,38.5
80.5,399.8,353.3,324.1,359.1,38.2
80.75,415.3,351.7,326.1,364.4,45.9
81.0,410.0,363.7,327.2,367.0,41.5
81.25,400.6,348.8,320.5,356.6,40.6
81.5,406.6,351.1,324.5,360.7,41.9
81.75,400.0,349.4,316.7,355.4,42.0
82.0,401.4,354.1,314.6,356.7,43.5
82.25,403.5,351.6,323.2,359.4,40.7
82.5,402.5,350.9,318.6,357.3,42.3
82.75,395.9,347.2,320.9,354.7,38.0
83.0,397.7,349.7,317.9,355.1,40.2
83.25,397.4,346.6,314.0,352.6,42.0
83.5,396.3,339.8,321.3,352.5,39.1
83.75,399.8,348.0,313.6,353.8,43.4
84.0,397.6,342.2,315.4,351.8,41.9
84.25,389.8,339.6,322.4,350.6,35.0
84.5,388.2,343.5,316.7,349.5,36.2
84.75,381.9,344.7,314.6,347.1,33.7
85.0,389.9,335.4,306.5,343.9,42.3
85.25,390.7,340.0,315.3,348.7,38.5
85.5,381.2,327.9,311.4,340.1,36.5
85.75,388.0,332.7,309.2,343.3,40.4
86.0,380.1,336.7,311.0,342.6,34.9
86.25,375.8,332.4,310.8,339.7,33.1
86.5,376.3,338.7,307.2,340.7,34.6
86.75,367.0,332.1,309.0,336.1,29.2
87.0,365.4,332.7,312.6,336.9,26.6
87.25,366.5,334.5,310.5,337.2,28.1
87.5,376.4,329.8,311.6,339.3,33.4
87.75,362.7,323.0,301.1,328.9,31.2
88.0,365.4,322.6,307.2,331.8,30.2
88.25,364.3,326.5,308.7,333.2,28.4
88.5,361.6,328.3,306.3,332.0,27.9
88.75,363.9,327.5,304.3,331.9,30.0
89.0,360.9,321.5,297.3,326.6,32.1
89.25,351.0,321.2,301.8,324.7,24.8
89.5,368.7,322.5,302.0,331.1,34.2
89.75,367.1,321.0,296.1,328.1,36.0
90.0,358.1,323.0,300.4,327.2,29.0
90.25,349.8,318.8,303.6,324.1,23.5
90.5,354.7,314.0,300.0,322.9,28.5
90.75,350.0,316.5,297.3,321.3,26.7
91.0,354.1,315.5,291.8,320.4,31.5
91.25,354.0,310.6,296.5,320.4,30.0
91.5,351.1,308.6,296.8,318.8,28.6
91.75,352.0,308.3,291.2,317.2,31.4
92.0,355.3,312.9,293.2,320.5,31.7
92.25,354.7,312.6,296.6,321.3,30.0
92.5,351.8,309.7,296.4,319.3,28.9
92.75,346.9,305.1,297.0,316.4,26.8
93.0,347.9,310.3,293.0,317.1,28.0
93.25,348.2,302.1,299.5,316.6,27.4
93.5,339.9,308.0,291.7,313.2,24.5
93.75,341.5,299.9,291.7,311.0,26.7
94.0,344.1,299.9,291.5,311.8,28.3
94.25,341.9,299.9,287.6,309.8,28.5
94.5,336.4,301.9,293.5,310.6,22.7
94.75,343.7,298.0,286.2,309.3,30.3
95.0,336.9,298.8,290.0,308.6,25.0
95.25,333.3,297.4,285.5,305.4,24.9
95.5,331.8,298.2,288.4,306.1,22.8
95.75,333.1,296.4,290.7,306.7,23.1
96.0,330.2,296.8,295.1,307.4,19.8
96.25,332.6,296.0,287.7,305.5,23.9
96.5,326.0,293.7,290.9,303.5,19.5
96.75,323.3,295.9,282.1,300.5,21.0
97.0,322.8,294.4,287.0,301.4,18.8
97.25,323.7,296.8,290.0,303.5,17.8
97.5,319.9,291.6,286.3,299.3,18.0
97.75,314.7,295.8,285.5,298.6,14.8
98.0,315.7,302.6,286.3,301.5,14.7
98.25,314.5,292.0,283.7,296.7,15.9
98.5,319.1,292.2,285.1,298.8,18.0
98.75,309.1,294.0,279.5,294.2,14.8
99.0,310.9,295.2,285.0,297.0,13.0
99.25,310.8,296.1,283.7,296.8,13.6
99.5,307.9,295.6,286.2,296.6,10.9
99.75,306.6,291.9,282.9,293.8,12.0
100.0,308.1,290.6,280.4,293.0,14.0
100.25,308.4,290.9,280.1,293.1,14.3
100.5,305.0,286.3,278.3,289.9,13.7
100.75,308.6,288.9,282.9,293.5,13.5
101.0,306.6,286.9,281.9,291.8,13.0
101.25,301.2,286.7,280.5,289.5,10.6
101.5,304.6,290.3,278.2,291.0,13.2
101.75,306.8,286.9,279.3,291.0,14.2
102.0,308.7,295.2,275.7,293.2,16.6
102.25,302.5,288.2,277.4,289.4,12.6
102.5,297.1,281.4,274.6,284.4,11.6
102.75,297.8,283.8,275.2,285.6,11.4
103.0,299.1,285.3,274.1,286.1,12.5
103.25,301.8,285.3,276.8,287.9,12.7
103.5,299.8,281.8,272.3,284.6,13.9
103.75,299.8,285.8,271.0,285.5,14.4
104.0,293.2,279.1,272.5,281.6,10.6
104.25,293.6,282.1,274.3,283.4,9.7
104.5,295.2,281.5,272.6,283.1,11.4
104.75,293.5,280.7,269.8,281.3,11.8
105.0,289.3,276.5,273.5,279.8,8.4
105.25,289.6,278.0,273.7,280.4,8.2
105.5,289.9,277.6,275.2,280.9,7.9
105.75,290.2,270.5,273.7,278.1,10.5
106.0,284.6,275.0,275.0,278.2,5.5
106.25,283.7,272.9,270.9,275.9,6.9
106.5,280.0,274.5,273.4,276.0,3.5
106.75,283.7,272.3,274.2,276.7,6.1
107.0,286.0,271.4,271.0,276.1,8.5
107.25,276.1,269.1,268.2,271.2,4.3
107.5,271.4,265.2,271.8,269.5,3.7
107.75,272.4,261.5,269.5,267.8,5.6
108.0,280.0,261.7,269.0,270.2,9.2
108.25,277.5,270.1,267.9,271.8,5.0
108.5,278.7,265.6,272.3,272.2,6.5
108.75,272.7,265.8,272.3,270.2,3.9
109.0,273.2,260.9,263.5,265.9,6.4
109.25,273.0,260.0,269.7,267.6,6.7
109.5,276.0,264.7,269.3,270.0,5.7
109.75,274.2,264.1,264.8,267.7,5.6
110.0,272.5,258.1,263.9,264.9,7.2
110.25,273.7,262.8,265.3,267.3,5.7
110.5,274.9,265.8,265.7,268.8,5.3
110.75,266.8,263.9,266.5,265.7,1.6
111.0,269.9,260.1,263.2,264.4,5.0
111.25,266.3,261.0,265.7,264.3,2.9
111.5,265.6,263.9,260.3,263.3,2.7
111.75,268.8,257.5,261.5,262.6,5.7
112.0,267.9,254.3,258.3,260.2,7.0
112.25,267.2,254.9,263.8,261.9,6.4
112.5,269.0,258.0,266.8,264.6,5.8
112.75,268.3,257.2,265.0,263.5,5.7
113.0,267.2,257.2,260.5,261.6,5.1
113.25,267.8,253.7,258.4,260.0,7.2
113.5,264.5,256.8,258.7,260.0,4.0
113.75,265.0,256.3,260.2,260.5,4.4
114.0,262.6,256.9,260.7,260.0,2.9
114.25,266.2,255.5,257.7,259.8,5.6
114.5,261.0,257.9,259.8,259.6,1.6
114.75,262.5,256.9,259.8,259.7,2.8
115.0,262.0,256.6,257.6,258.7,2.9
115.25,263.5,256.6,258.1,259.4,3.6
115.5,263.7,249.4,255.2,256.1,7.2
115.75,258.3,250.9,262.8,257.3,6.0
116.0,258.9,256.3,256.7,257.3,1.4
116.25,260.5,251.5,254.9,255.7,4.5
116.5,260.0,255.9,261.4,259.1,2.8
116.75,257.6,257.7,252.7,256.0,2.9
117.0,257.5,258.4,256.7,257.5,0.8
117.25,262.1,254.5,257.1,257.9,3.8
117.5,259.5,251.4,258.1,256.3,4.3
117.75,256.6,254.4,258.1,256.4,1.9
118.0,255.3,254.0,259.1,256.1,2.6
118.25,260.1,255.5,258.6,258.1,2.3
118.5,258.5,247.4,255.7,253.9,5.8
118.75,254.5,252.6,257.9,255.0,2.7
119.0,252.8,256.7,257.2,255.6,2.4
119.25,259.1,251.4,254.8,255.1,3.9
119.5,254.4,252.4,257.7,254.8,2.7
119.75,249.4,252.3,259.0,253.5,4.9
120.0,257.3,250.9,256.4,254.9,3.4
120.25,253.6,249.2,257.7,253.5,4.2
120.5,249.6,250.9,255.6,252.0,3.2
120.75,253.9,250.5,253.9,252.8,2.0
121.0,245.9,249.8,253.6,249.8,3.9
121.25,248.9,249.6,253.4,250.7,2.4
121.5,249.0,248.4,254.9,250.7,3.6
121.75,250.8,246.6,258.9,252.1,6.2
122.0,249.2,242.7,256.2,249.4,6.8
122.25,247.1,241.6,251.7,246.8,5.0
122.5,248.1,245.0,250.2,247.7,2.6
122.75,243.0,244.1,256.5,247.8,7.5
123.0,246.9,244.9,250.3,247.4,2.8
123.25,242.5,240.8,247.5,243.6,3.5
123.5,242.1,244.9,256.7,247.9,7.8
123.75,244.0,243.4,255.7,247.7,6.9
124.0,246.4,244.0,251.5,247.3,3.8
124.25,240.4,238.8,252.4,243.9,7.4
124.5,240.0,241.0,253.0,244.6,7.2
124.75,244.9,236.2,251.3,244.1,7.6
125.0,240.0,234.4,259.2,244.5,13.0
125.25,241.5,236.8,250.7,243.0,7.1
125.5,242.0,238.4,249.5,243.3,5.6
125.75,238.6,240.4,252.6,243.9,7.6
126.0,242.4,237.6,249.7,243.2,6.1
126.25,241.3,233.8,248.5,241.2,7.3
126.5,238.2,234.3,251.7,241.4,9.2
126.75,236.9,233.6,249.6,240.1,8.4
127.0,237.7,232.7,251.2,240.6,9.6
127.25,233.9,234.4,247.3,238.5,7.6
127.5,243.1,234.3,249.4,242.3,7.6
127.75,237.6,237.8,247.2,240.9,5.5
128.0,235.0,234.7,245.7,238.5,6.3
128.25,235.0,230.2,246.0,237.1,8.1
128.5,234.3,232.1,251.0,239.1,10.3
128.75,238.0,233.7,253.0,241.6,10.2
129.0,233.0,233.0,243.8,236.6,6.2
129.25,231.5,230.1,248.6,236.7,10.3
129.5,227.4,227.7,247.4,234.2,11.5
129.75,229.4,231.3,245.0,235.2,8.5
130.0,231.6,225.0,245.5,234.0,10.5
130.25,226.3,230.7,250.8,235.9,13.1
130.5,229.9,228.5,247.2,235.2,10.4
130.75,231.0,227.3,245.6,234.6,9.7
131.0,230.1,230.5,244.7,235.1,8.3
131.25,236.0,226.9,249.2,237.4,11.2
131.5,228.4,233.7,243.3,235.1,7.6
131.75,228.2,226.2,242.4,232.3,8.9
132.0,228.0,226.7,248.6,234.4,12.3
132.25,230.7,227.1,246.8,234.9,10.5
132.5,230.4,226.5,248.9,235.3,11.9
132.75,224.0,228.1,248.7,233.6,13.2
133.0,229.0,222.6,240.8,230.8,9.2
133.25,225.3,225.6,244.6,231.8,11.1
133.5,229.8,230.0,243.5,234.5,7.8
133.75,229.0,223.2,244.6,232.2,11.1
134.0,228.3,224.5,244.4,232.4,10.5
134.25,225.8,225.9,244.5,232.0,10.8
134.5,229.0,224.4,246.8,233.4,11.8
134.75,229.6,226.4,247.9,234.6,11.6
135.0,226.0,221.8,245.0,230.9,12.4
135.25,227.4,224.2,242.7,231.4,9.9
135.5,224.9,218.3,239.2,227.4,10.7
135.75,228.1,219.4,242.1,229.9,11.5
136.0,227.1,223.5,244.2,231.6,11.1
136.25,225.3,219.8,243.1,229.4,12.2
136.5,227.5,219.7,239.2,228.8,9.8
136.75,225.7,218.0,240.1,227.9,11.2
137.0,223.0,218.9,237.2,226.3,9.6
137.25,221.3,218.4,239.8,226.5,11.6
137.5,222.6,217.6,234.9,225.0,8.9
137.75,223.7,217.9,241.0,227.6,12.0
138.0,222.5,222.3,236.9,227.2,8.3
138.25,220.5,216.3,241.1,226.0,13.3
138.5,222.5,219.5,238.6,226.9,10.3
138.75,222.7,216.5,238.1,225.8,11.2
139.0,220.6,215.5,236.7,224.2,11.1
139.25,215.0,215.2,237.1,222.4,12.7
139.5,219.8,215.4,236.4,223.9,11.1
139.75,222.2,215.1,233.1,223.5,9.0
140.0,219.5,208.8,235.1,221.1,13.2
140.25,221.0,216.0,236.9,224.6,10.9
140.5,215.1,216.9,237.5,223.2,12.5
140.75,217.2,212.8,236.7,222.2,12.7
141.0,212.2,212.7,236.5,220.5,13.9
141.25,215.3,213.1,236.2,221.5,12.8
141.5,218.1,209.7,237.2,221.7,14.1
141.75,213.8,211.0,234.5,219.7,12.8
142.0,212.3,212.3,231.0,218.5,10.8
142.25,213.8,211.2,233.4,219.5,12.2
142.5,210.7,209.2,235.5,218.4,14.8
142.75,211.7,210.3,235.4,219.1,14.1
143.0,211.5,209.0,234.1,218.2,13.8
143.25,213.6,209.0,231.7,218.1,12.0
143.5,211.2,212.4,233.9,219.1,12.8
143.75,207.8,208.1,234.4,216.8,15.3
144.0,208.4,210.8,236.8,218.7,15.8
144.25,208.0,209.3,233.6,217.0,14.4
144.5,207.0,207.5,231.9,215.5,14.2
144.75,206.4,209.2,235.6,217.1,16.1
145.0,204.5,206.5,237.9,216.3,18.7
145.25,209.5,209.4,234.2,217.7,14.3
145.5,207.9,208.4,232.5,216.3,14.0
145.75,208.8,209.3,231.3,216.5,12.9
146.0,206.3,210.2,231.0,215.8,13.3
146.25,206.8,204.4,232.0,214.4,15.3
146.5,205.5,206.5,230.9,214.3,14.4
146.75,205.5,208.3,230.4,214.8,13.6
147.0,203.7,205.0,228.5,212.4,14.0
147.25,205.5,205.5,226.3,212.4,12.0
147.5,207.3,205.4,230.4,214.3,13.9
147.75,204.0,207.0,228.1,213.0,13.1
148.0,205.1,207.7,231.0,214.6,14.3
148.25,202.2,203.5,232.8,212.8,17.3
148.5,202.8,205.0,230.5,212.8,15.4
148.75,199.8,204.6,225.7,210.0,13.8
149.0,202.5,202.1,228.6,211.1,15.2
149.25,201.9,204.6,228.8,211.8,14.8
149.5,200.2,203.2,229.5,211.0,16.1
149.75,198.4,202.5,224.6,208.5,14.1
150.0,198.1,203.9,227.2,209.7,15.4
150.25,199.9,207.2,226.6,211.2,13.8
150.5,199.6,202.2,227.9,209.9,15.6
150.75,199.5,201.2,223.9,208.2,13.6
151.0,195.8,201.1,231.4,209.4,19.2
151.25,195.7,199.8,227.3,207.6,17.2
151.5,196.4,205.3,228.7,210.2,16.7
151.75,196.9,201.0,226.0,208.0,15.7
152.0,196.5,203.1,222.9,207.5,13.8
152.25,194.2,204.5,225.1,207.9,15.7
152.5,190.7,204.3,229.2,208.1,19.6
152.75,194.1,201.1,221.0,205.4,14.0
153.0,191.6,201.5,224.3,205.8,16.7
153.25,192.5,202.1,224.3,206.3,16.3
153.5,191.7,199.3,227.5,206.2,18.8
153.75,189.8,204.8,218.7,204.4,14.5
154.0,187.7,202.7,221.5,204.0,16.9
154.25,192.5,201.3,223.9,205.9,16.2
154.5,187.8,203.3,221.9,204.3,17.1
154.75,183.8,200.1,220.2,201.4,18.2
155.0,185.8,193.5,219.3,199.5,17.6
155.25,184.1,200.5,215.1,199.9,15.5
155.5,186.3,198.4,220.2,201.6,17.2
155.75,182.9,197.9,219.0,199.9,18.1
156.0,187.2,197.6,217.3,200.7,15.3
156.25,182.5,196.8,221.0,200.1,19.5
156.5,179.8,199.6,221.3,200.2,20.8
156.75,180.5,198.0,218.7,199.1,19.1
157.0,181.3,194.3,219.8,198.5,19.6
157.25,179.9,195.5,217.4,197.6,18.8
157.5,178.3,198.6,219.3,198.7,20.5
157.75,177.8,195.9,218.5,197.4,20.4
158.0,178.1,196.9,217.5,197.5,19.7
158.25,177.4,198.2,218.3,198.0,20.4
158.5,174.1,198.2,216.8,196.3,21.4
158.75,171.4,196.6,219.2,195.8,23.9
159.0,173.9,195.2,218.6,195.9,22.3
159.25,172.5,196.1,220.2,196.3,23.9
159.5,170.2,196.4,215.7,194.1,22.8
159.75,167.4,194.7,216.3,192.8,24.5
160.0,170.5,197.4,214.2,194.0,22.1
160.25,167.8,196.2,216.7,193.5,24.5
160.5,166.1,195.3,219.6,193.7,26.8
160.75,164.5,193.1,218.0,191.9,26.8
161.0,164.4,196.5,215.4,192.1,25.8
161.25,162.8,197.7,215.3,191.9,26.7
161.5,161.9,194.7,215.8,190.8,27.2
161.75,163.5,192.6,214.3,190.1,25.4
162.0,162.8,192.7,212.4,189.3,25.0
162.25,159.5,192.7,212.0,188.1,26.6
162.5,159.7,191.5,214.0,188.4,27.2
162.75,156.6,191.4,208.5,185.5,26.5
163.0,155.6,196.3,209.0,187.0,27.9
163.25,153.7,197.6,209.8,187.0,29.5
163.5,153.7,191.9,210.1,185.2,28.8
163.75,152.9,194.9,209.1,185.6,29.2
164.0,151.3,192.3,209.8,184.5,30.0
164.25,149.7,192.4,205.9,182.7,29.3
164.5,150.9,192.7,206.8,183.5,29.0
164.75,152.2,194.0,205.8,184.0,28.1
165.0,151.3,191.9,206.5,183.2,28.6
165.25,149.8,190.3,202.9,181.0,27.7
165.5,148.9,191.1,207.3,182.4,30.2
165.75,147.3,195.9,204.4,182.5,30.8
166.0,146.3,194.7,204.8,181.9,31.3
166.25,147.4,191.2,204.9,181.2,30.1
166.5,146.6,191.8,202.2,180.2,29.6
166.75,143.7,188.3,203.8,178.6,31.2
167.0,143.1,193.3,201.7,179.4,31.7
167.25,145.1,191.8,197.4,178.1,28.7
167.5,141.8,191.3,199.4,177.5,31.2
167.75,143.8,191.0,197.5,177.4,29.3
168.0,141.7,192.3,199.3,177.8,31.4
168.25,139.4,187.5,198.1,175.0,31.3
168.5,138.4,186.5,198.9,174.6,32.0
168.75,138.3,189.4,193.7,173.8,30.9
169.0,139.9,188.8,196.0,174.9,30.6
169.25,137.1,187.4,196.8,173.8,32.1
169.5,137.1,186.7,193.0,172.2,30.6
169.75,136.7,185.3,192.0,171.3,30.2
170.0,132.9,185.6,190.5,169.7,32.0
170.25,133.4,186.8,190.9,170.4,32.1
170.5,133.4,183.4,189.4,168.7,30.7
170.75,133.0,187.1,190.1,170.1,32.1
171.0,133.7,185.3,194.1,171.0,32.7
171.25,133.0,187.7,192.2,171.0,33.0
171.5,133.1,184.0,190.5,169.2,31.4
171.75,132.1,182.2,184.7,166.3,29.7
172.0,131.0,184.2,187.0,167.4,31.5
172.25,136.1,181.5,188.3,168.6,28.3
172.5,130.8,186.1,186.1,167.7,31.9
172.75,131.1,182.8,188.0,167.3,31.5
173.0,131.7,179.9,186.6,166.1,30.0
173.25,130.3,185.6,185.6,167.2,31.9
173.5,129.9,181.7,187.0,166.2,31.6
173.75,130.1,183.5,185.6,166.4,31.5
174.0,128.3,182.9,185.3,165.5,32.2
174.25,129.6,181.3,184.6,165.2,30.9
174.5,129.6,180.6,181.5,163.9,29.7
174.75,129.6,180.3,184.6,164.8,30.6
175.0,127.3,180.9,184.7,164.3,32.1
175.25,126.4,181.0,181.0,162.8,31.5
175.5,125.6,179.2,181.6,162.1,31.6
175.75,127.7,178.0,180.9,162.2,29.9
176.0,126.8,179.8,183.2,163.3,31.6
176.25,123.6,176.8,177.4,159.3,30.9
176.5,124.0,180.5,178.4,161.0,32.0
176.75,123.9,177.5,179.6,160.4,31.6
177.0,123.8,177.4,179.9,160.4,31.7
177.25,122.2,176.5,181.1,159.9,32.7
177.5,122.6,176.0,180.2,159.6,32.2
177.75,121.4,175.9,178.0,158.4,32.0
178.0,121.1,177.3,178.5,158.9,32.8
178.25,120.0,176.8,178.1,158.3,33.2
178.5,119.6,174.4,177.0,157.0,32.4
178.75,118.1,175.7,179.8,157.9,34.5
179.0,118.4,175.9,177.2,157.2,33.6
179.25,116.9,175.4,178.4,156.9,34.7
179.5,116.0,174.6,177.6,156.1,34.7
179.75,117.0,174.2,177.3,156.1,34.0
180.0,113.8,178.6,176.7,156.4,36.9
180.25,115.5,176.4,180.3,157.4,36.3
180.5,114.3,175.1,177.1,155.5,35.7
180.75,113.6,173.8,176.8,154.7,35.7
181.0,113.0,171.9,179.6,154.8,36.4
181.25,113.0,174.1,174.7,154.0,35.4
181.5,112.7,174.5,175.1,154.1,35.9
181.75,113.8,172.4,173.2,153.1,34.1
182.0,111.0,173.7,175.3,153.3,36.7
182.25,110.5,171.6,174.3,152.1,36.1
182.5,110.7,172.7,173.3,152.2,35.9
182.75,109.0,174.8,172.8,152.2,37.4
183.0,108.3,174.7,172.7,151.9,37.8
183.25,108.0,172.3,172.4,150.9,37.2
183.5,107.0,171.2,173.0,150.4,37.6
183.75,106.7,173.7,171.3,150.6,38.0
184.0,107.6,173.4,171.6,150.9,37.5
184.25,105.3,174.6,171.1,150.3,39.0
184.5,104.5,170.4,169.3,148.1,37.7
184.75,103.0,172.0,170.5,148.5,39.4
185.0,103.2,173.6,170.7,149.2,39.8
185.25,103.0,172.2,168.0,147.8,38.8
185.5,101.6,171.9,169.5,147.7,39.9
185.75,100.5,170.9,168.6,146.7,40.0
186.0,102.1,170.4,165.3,146.0,38.1
186.25,101.9,172.3,167.4,147.2,39.3
186.5,99.4,172.0,168.2,146.5,40.9
186.75,99.8,171.5,166.5,145.9,40.0
187.0,99.0,170.6,164.8,144.8,39.8
187.25,99.2,168.8,167.0,145.0,39.7
187.5,97.2,175.0,167.3,146.5,42.9
187.75,96.5,169.6,163.5,143.2,40.5
188.0,96.7,168.2,166.3,143.7,40.8
188.25,93.9,171.8,165.2,143.6,43.2
188.5,95.0,173.4,164.2,144.2,42.9
188.75,93.5,168.8,160.5,140.9,41.3
189.0,92.0,170.6,163.4,142.0,43.5
189.25,90.2,172.4,162.1,141.6,44.8
189.5,89.4,169.9,161.0,140.1,44.1
189.75,87.8,171.6,157.9,139.1,44.9
190.0,86.8,169.5,161.3,139.2,45.6
190.25,83.3,169.3,157.9,136.8,46.7
190.5,83.2,171.2,157.4,137.3,47.3
190.75,81.9,170.1,160.1,137.4,48.3
191.0,80.6,167.7,160.5,136.3,48.3
191.25,79.0,169.0,157.0,135.0,48.8
191.5,77.9,169.7,155.9,134.5,49.5
191.75,77.8,169.1,156.1,134.3,49.4
192.0,75.0,168.6,154.8,132.8,50.5
192.25,74.1,167.5,155.1,132.2,50.7
192.5,72.9,168.9,153.0,131.6,51.5
192.75,72.6,167.5,154.8,131.6,51.5
193.0,72.1,168.6,153.9,131.6,52.0
193.25,71.2,165.9,150.8,129.3,50.9
193.5,69.7,167.8,150.8,129.4,52.4
193.75,67.8,166.2,151.3,128.5,53.0
194.0,67.5,171.0,149.3,129.3,54.6
194.25,65.5,166.5,150.4,127.5,54.3
194.5,64.6,166.2,151.0,127.3,54.8
194.75,63.9,168.2,151.9,128.0,56.1
195.0,63.9,166.9,151.0,127.3,55.5
195.25,62.2,165.1,150.6,125.9,55.7
195.5,59.9,165.9,149.8,125.2,57.1
195.75,59.4,164.9,146.7,123.7,56.4
196.0,58.0,164.3,146.6,123.0,57.0
196.25,57.5,165.8,148.7,124.0,58.3
196.5,55.6,166.3,147.7,123.2,59.3
196.75,54.3,165.7,148.6,122.9,60.0
197.0,52.7,163.5,144.5,120.2,59.3
197.25,50.2,164.0,148.2,120.8,61.6
197.5,48.2,164.1,146.3,119.6,62.4
197.75,45.8,163.2,141.4,116.8,62.4
198.0,44.6,164.6,146.0,118.4,64.6
198.25,43.4,163.8,147.2,118.1,65.3
198.5,42.4,163.8,146.4,117.5,65.7
198.75,41.2,164.4,144.7,116.8,66.2
199.0,39.6,163.9,143.2,115.6,66.6
199.25,37.9,165.8,142.9,115.5,68.2
199.5,37.6,164.1,141.5,114.4,67.5
199.75,36.5,161.3,144.8,114.2,67.8
200.0,34.5,158.9,143.6,112.3,67.8

File: 01_Data/Nylon_Carpet_High_Pile/Cone/Nylon_Carpet_High_Pile_HRRPUA_75.csv
Names,Nylon_Carpet_High_Pile_R1,Nylon_Carpet_High_Pile_R2,Nylon_Carpet_High_Pile_R3,Mean,Std. Dev.
79,41.0,88.3,72.8,67.4,24.1
80,52.6,97.2,81.9,77.2,22.7
81,63.5,106.3,91.7,87.2,21.8
82,74.3,112.9,100.5,95.9,19.7
83,82.7,123.4,115.2,107.1,21.5
84,103.7,134.8,128.5,122.3,16.5
85,114.9,142.5,136.7,131.3,14.5
86,125.5,151.1,145.1,140.5,13.4
87,141.1,160.8,154.0,152.0,10.0
88,156.4,167.8,165.7,163.3,6.1
89,172.3,175.3,187.7,178.4,8.2
90,187.8,191.2,199.6,192.9,6.1
91,199.7,196.5,210.0,202.1,7.1
92,210.8,214.5,230.2,218.5,10.3
93,224.5,221.7,246.3,230.9,13.4
94,233.4,228.5,250.4,237.4,11.5
95,243.5,232.0,260.5,245.3,14.3
96,247.0,249.0,264.5,253.5,9.6
97,262.0,256.7,272.9,263.9,8.3
98,277.5,266.8,294.3,279.5,13.8
99,280.9,272.0,296.5,283.1,12.4
100,296.3,283.4,318.0,299.3,17.5
101,298.0,289.2,327.8,305.0,20.3
102,308.3,296.3,321.9,308.8,12.8
103,319.5,309.8,335.5,321.6,13.0
104,320.1,311.0,333.7,321.6,11.4
105,328.0,308.2,346.9,327.7,19.3
106,338.9,316.2,360.9,338.7,22.4
107,347.9,331.8,360.7,346.8,14.5
108,347.2,332.3,372.5,350.7,20.4
109,360.3,325.6,384.4,356.8,29.5
110,355.5,334.7,377.1,355.8,21.2
111,369.1,351.2,388.1,369.5,18.4
112,381.4,341.0,398.9,373.8,29.7
113,393.0,352.7,398.6,381.4,25.1
114,397.1,338.1,423.0,386.1,43.5
115,399.7,350.6,408.2,386.2,31.1
116,423.2,366.0,419.3,402.8,31.9
117,434.3,359.3,416.4,403.3,39.2
118,412.2,363.2,440.6,405.3,39.2
119,439.9,377.7,436.6,418.0,35.0
120,437.5,369.3,436.6,414.5,39.1
121,459.1,379.8,429.5,422.8,40.1
122,455.9,384.7,453.7,431.4,40.5
123,446.3,386.5,452.2,428.3,36.4
124,474.6,382.6,462.6,440.0,50.0
125,471.4,399.0,466.0,445.5,40.3
126,470.7,396.0,469.8,445.5,42.9
127,498.4,406.7,468.5,457.9,46.7
128,490.0,408.7,485.3,461.3,45.7
129,505.8,413.2,488.9,469.3,49.3
130,499.1,428.1,480.9,469.4,36.9
131,524.7,414.4,489.8,476.3,56.4
132,509.7,422.9,479.2,470.6,44.0
133,501.3,419.8,490.9,470.7,44.4
134,529.1,435.8,502.3,489.1,48.1
135,512.5,432.6,499.6,481.6,42.9
136,516.8,429.5,497.9,481.4,45.9
137,529.7,441.1,501.6,490.8,45.3
138,533.3,443.9,493.9,490.4,44.8
139,517.5,440.2,505.2,487.6,41.5
140,543.6,442.2,493.2,493.0,50.7
141,552.2,446.4,511.3,503.3,53.4
142,542.0,444.8,508.2,498.3,49.3
143,557.1,446.7,518.9,507.6,56.0
144,541.6,436.1,521.4,499.7,56.0
145,556.3,458.7,516.5,510.5,49.1
146,556.2,434.2,504.0,498.1,61.2
147,544.4,443.9,513.4,500.6,51.5
148,554.7,449.5,536.4,513.6,56.2
149,562.8,458.2,532.0,517.7,53.7
150,554.1,450.5,531.2,512.0,54.4
151,556.2,460.3,525.6,514.0,49.0
152,539.9,447.0,525.8,504.3,50.1
153,555.1,444.5,543.4,514.3,60.7
154,558.2,463.3,536.9,519.5,49.8
155,542.9,455.5,523.4,507.3,45.9
156,565.5,461.8,542.1,523.1,54.4
157,552.4,462.5,546.5,520.5,50.3
158,554.6,463.6,570.2,529.5,57.6
159,564.3,456.7,544.5,521.8,57.3
160,566.3,461.3,547.5,525.0,56.0
161,570.3,469.6,564.5,534.8,56.6
162,565.3,460.9,564.4,530.2,60.0
163,566.7,488.6,577.9,544.4,48.7
164,566.7,480.6,589.8,545.7,57.5
165,544.7,478.1,579.4,534.1,51.5
166,553.3,467.4,575.4,532.0,57.1
167,575.3,477.5,588.6,547.1,60.7
168,561.3,489.1,596.3,548.9,54.7
169,576.9,472.0,593.4,547.4,65.9
170,581.5,478.6,580.7,546.9,59.2
171,570.7,490.6,595.0,552.1,54.6
172,586.4,496.3,596.5,559.7,55.2
173,587.4,489.0,609.6,562.0,64.2
174,592.7,485.3,619.8,565.9,71.1
175,584.5,506.1,596.7,562.4,49.1
176,599.4,509.2,610.6,573.1,55.6
177,589.4,494.7,619.7,567.9,65.2
178,604.1,506.9,584.7,565.2,51.4
179,598.6,498.4,636.3,577.8,71.3
180,616.3,496.6,641.9,584.9,77.6
181,605.5,523.5,628.9,585.9,55.4
182,615.4,531.0,650.5,599.0,61.4
183,609.8,525.6,654.4,596.6,65.4
184,604.7,527.4,678.5,603.5,75.6
185,616.4,540.6,654.9,604.0,58.1
186,615.7,525.8,681.8,607.7,78.3
187,624.5,535.6,674.5,611.5,70.3
188,627.1,545.4,667.7,613.4,62.3
189,641.2,569.9,690.1,633.7,60.5
190,644.3,580.4,688.7,637.8,54.4
191,672.3,552.3,722.7,649.1,87.6
192,682.8,596.1,707.2,662.0,58.4
193,684.9,583.9,710.8,659.9,67.0
194,692.9,586.9,725.9,668.6,72.6
195,715.7,576.0,724.8,672.1,83.4
196,692.7,594.7,739.3,675.6,73.8
197,700.1,595.0,740.1,678.4,75.0
198,734.3,616.4,737.1,695.9,68.9
199,699.3,611.0,745.8,685.4,68.5
200,750.3,621.1,769.5,713.7,80.7
201,746.2,621.4,765.3,711.0,78.1
202,722.5,640.0,777.9,713.5,69.4
203,742.7,622.2,785.6,716.8,84.7
204,744.2,620.1,767.0,710.4,79.1
205,788.3,637.8,769.4,731.8,82.0
206,763.3,646.8,762.5,724.2,67.0
207,795.8,646.5,765.8,736.0,79.0
208,767.4,630.5,762.6,720.2,77.7
209,769.7,643.4,787.1,733.4,78.4
210,761.7,656.1,753.6,723.8,58.8
211,772.6,638.5,763.6,724.9,75.0
212,772.9,644.6,778.8,732.1,75.8
213,785.7,655.5,765.0,735.4,70.0
214,793.5,671.4,776.8,747.2,66.2
215,793.3,656.2,772.8,740.8,73.9
216,797.1,661.0,772.8,743.7,72.6
217,794.7,652.6,762.8,736.7,74.6
218,785.0,650.4,766.3,733.9,72.9
219,805.2,667.7,755.8,742.9,69.6
220,798.8,668.5,762.0,743.1,67.2
221,797.7,672.8,765.9,745.5,64.9
222,765.1,660.0,784.3,736.4,66.9
223,810.0,680.7,781.3,757.4,67.9
224,776.8,685.8,768.5,743.7,50.3
225,810.0,676.1,736.4,740.8,67.1
226,783.4,677.4,774.2,745.0,58.7
227,793.5,693.6,754.2,747.1,50.4
228,791.9,671.7,756.1,739.9,61.7
229,786.0,687.8,758.1,744.0,50.6
230,797.2,699.7,729.7,742.2,49.9
231,786.2,695.1,736.6,739.3,45.6
232,799.7,681.4,719.3,733.5,60.4
233,795.6,657.2,718.1,723.6,69.4
234,808.7,691.3,721.4,740.5,61.0
235,802.7,693.1,732.6,742.8,55.5
236,801.9,685.7,721.8,736.5,59.5
237,784.9,695.1,708.2,729.4,48.5
238,783.3,684.2,719.4,729.0,50.3
239,787.7,684.7,710.3,727.6,53.6
240,785.1,714.4,708.3,735.9,42.7
241,797.6,687.4,684.4,723.1,64.5
242,792.7,686.4,707.8,729.0,56.2
243,772.2,696.3,700.0,722.8,42.8
244,787.5,696.4,731.8,738.6,45.9
245,773.5,703.3,707.0,727.9,39.5
246,774.0,695.8,696.3,722.0,45.0
247,761.3,686.7,711.8,719.9,38.0
248,786.4,717.6,704.7,736.3,43.9
249,752.7,696.9,695.9,715.1,32.5
250,771.8,715.6,682.3,723.2,45.2
251,741.5,692.5,703.4,712.5,25.8
252,781.9,702.4,697.7,727.3,47.3
253,755.8,717.4,680.0,717.8,37.9
254,736.4,672.3,713.7,707.5,32.5
255,743.2,677.9,692.4,704.5,34.3
256,736.2,714.4,691.5,714.0,22.3
257,743.3,682.1,703.0,709.5,31.1
258,731.8,712.8,704.6,716.4,14.0
259,735.1,702.0,687.8,708.3,24.3
260,748.0,698.6,697.5,714.7,28.8
261,737.3,699.9,678.9,705.4,29.6
262,751.9,701.8,690.2,714.6,32.8
263,744.7,706.5,690.1,713.8,28.0
264,745.9,720.1,667.1,711.0,40.2
265,733.8,701.2,686.4,707.1,24.3
266,725.3,694.1,693.0,704.1,18.3
267,729.9,705.0,677.4,704.1,26.3
268,715.4,687.3,666.7,689.8,24.5
269,757.4,695.3,677.4,710.1,42.0
270,734.2,709.8,696.4,713.5,19.2
271,716.8,685.2,689.9,697.3,17.0
272,706.2,685.0,682.0,691.1,13.2
273,730.6,688.5,688.0,702.4,24.4
274,718.8,699.2,683.9,700.6,17.5
275,721.3,702.1,685.7,703.1,17.8
276,697.6,668.7,682.3,682.9,14.4
277,705.3,681.7,661.0,682.7,22.2
278,720.2,676.4,661.7,686.1,30.4
279,725.3,697.5,695.7,706.1,16.6
280,713.4,683.3,665.7,687.5,24.1
281,695.3,688.5,668.0,683.9,14.2
282,707.5,686.2,667.8,687.2,19.9
283,728.6,687.4,665.3,693.7,32.1
284,685.1,694.5,653.3,677.6,21.6
285,684.7,672.4,654.3,670.4,15.3
286,688.7,655.2,653.0,665.6,20.0
287,687.5,684.5,649.0,673.7,21.4
288,684.3,668.6,663.2,672.0,11.0
289,690.1,673.9,647.9,670.6,21.3
290,685.7,668.8,649.3,668.0,18.2
291,687.0,668.9,648.4,668.1,19.3
292,667.1,663.9,638.2,656.4,15.8
293,678.9,650.3,639.9,656.4,20.2
294,676.8,651.6,634.0,654.1,21.5
295,663.4,646.6,629.3,646.4,17.1
296,652.7,638.0,640.4,643.7,7.9
297,655.5,641.3,616.8,637.9,19.6
298,652.6,652.0,624.3,643.0,16.2
299,642.5,666.0,606.6,638.4,29.9
300,654.1,631.0,601.2,628.8,26.6
301,638.0,639.1,628.0,635.0,6.1
302,632.7,634.2,616.6,627.8,9.8
303,641.7,629.6,600.1,623.8,21.4
304,618.2,620.4,597.4,612.0,12.7
305,634.0,621.7,603.7,619.8,15.2
306,632.2,617.9,593.1,614.4,19.7
307,610.9,613.9,595.9,606.9,9.6
308,610.0,619.4,580.4,603.3,20.3
309,613.5,612.4,585.0,603.6,16.1
310,603.7,607.6,568.8,593.4,21.4
311,598.4,620.1,567.7,595.4,26.3
312,601.6,608.2,571.8,593.9,19.4
313,585.2,608.6,564.1,585.9,22.3
314,581.4,609.0,555.8,582.1,26.6
315,585.2,590.6,538.9,571.5,28.4
316,580.3,601.0,549.9,577.1,25.7
317,585.6,587.4,538.9,570.7,27.5
318,583.2,585.1,544.0,570.8,23.2
319,555.4,588.8,534.1,559.4,27.6
320,550.8,575.7,527.0,551.2,24.4
321,565.4,564.5,525.4,551.8,22.8
322,554.8,563.9,516.9,545.2,24.9
323,555.1,555.4,517.7,542.7,21.7
324,552.9,557.5,508.4,539.6,27.1
325,550.4,551.4,514.4,538.7,21.1
326,533.2,546.1,518.4,532.6,13.9
327,528.3,539.8,513.1,527.0,13.4
328,534.9,526.5,513.4,524.9,10.9
329,518.0,531.2,506.5,518.6,12.3
330,518.4,537.9,510.9,522.4,13.9
331,503.2,524.3,492.9,506.8,16.0
332,500.3,524.3,491.1,505.2,17.1
333,498.9,507.1,486.0,497.3,10.7
334,487.8,503.9,492.6,494.8,8.3
335,491.0,508.7,483.1,494.2,13.1
336,487.8,500.6,481.5,490.0,9.8
337,468.8,509.2,481.1,486.4,20.7
338,470.2,500.2,477.9,482.8,15.6
339,460.9,487.9,458.8,469.2,16.2
340,457.1,488.5,471.0,472.2,15.7
341,448.2,482.4,473.4,468.0,17.7
342,444.5,483.9,471.9,466.7,20.2
343,440.3,479.8,463.8,461.3,19.9
344,435.3,472.1,452.9,453.4,18.4
345,443.4,466.6,459.9,456.6,11.9
346,428.7,464.5,454.5,449.2,18.5
347,425.2,447.7,459.4,444.1,17.4
348,412.1,460.4,453.2,441.9,26.0
349,408.5,449.4,441.2,433.0,21.6
350,417.9,440.0,447.0,435.0,15.2
351,413.4,440.5,445.0,433.0,17.1
352,413.1,441.2,444.2,432.8,17.2
353,416.4,432.2,444.0,430.9,13.9
354,403.3,424.3,430.9,419.5,14.4
355,395.9,419.8,433.5,416.4,19.0
356,395.4,409.9,434.8,413.4,19.9
357,386.8,412.6,427.6,409.0,20.6
358,394.5,410.7,428.3,411.2,16.9
359,398.0,418.4,424.4,413.6,13.9
360,385.8,408.1,416.8,403.6,16.0
361,384.3,400.8,424.9,403.3,20.4
362,384.1,396.5,421.4,400.6,19.0
363,379.7,397.1,414.4,397.1,17.3
364,370.3,391.9,420.1,394.1,25.0
365,374.6,383.1,409.6,389.1,18.3
366,368.3,387.6,406.7,387.5,19.2
367,373.5,380.8,404.1,386.1,16.0
368,362.6,374.9,408.8,382.1,23.9
369,363.1,384.4,402.6,383.4,19.8
370,366.1,373.3,398.2,379.2,16.8
371,358.4,379.0,397.1,378.2,19.4
372,354.4,364.9,391.4,370.2,19.0
373,349.7,366.8,393.4,370.0,22.1
374,349.1,363.7,385.6,366.1,18.4
375,350.5,359.0,384.9,364.8,17.9
376,343.7,363.8,384.8,364.1,20.5
377,340.9,355.0,376.3,357.4,17.8
378,348.6,350.2,371.3,356.7,12.7
379,329.1,351.1,371.4,350.5,21.1
380,336.6,349.7,372.6,352.9,18.2
381,336.9,348.0,363.5,349.5,13.4
382,328.7,343.8,369.7,347.4,20.7
383,330.0,336.6,362.1,342.9,17.0
384,329.5,341.7,363.8,345.0,17.4
385,323.6,342.1,356.3,340.7,16.4
386,323.4,334.9,360.7,339.7,19.1
387,321.7,334.1,355.7,337.2,17.2
388,322.6,334.6,347.6,334.9,12.5
389,312.8,328.4,346.5,329.2,16.9
390,315.5,329.0,346.3,330.3,15.4
391,315.0,325.2,343.8,328.0,14.6
392,309.5,327.3,337.4,324.7,14.2
393,303.1,321.6,343.0,322.5,19.9
394,303.7,319.1,333.1,318.7,14.7
395,308.1,324.9,332.3,321.7,12.4
396,299.7,321.7,333.1,318.1,17.0
397,301.5,317.5,332.2,317.1,15.3
398,301.0,317.2,328.6,315.6,13.9
399,297.8,313.2,330.4,313.8,16.3
400,295.5,314.0,325.9,311.8,15.3
401,294.1,311.7,325.8,310.5,15.9
402,291.9,309.9,316.5,306.1,12.8
403,294.0,313.3,321.5,309.6,14.1
404,293.0,314.3,313.9,307.1,12.2
405,286.9,307.0,315.6,303.2,14.7
406,286.1,305.7,314.7,302.1,14.6
407,286.4,302.6,308.5,299.2,11.5
408,289.8,303.3,313.5,302.2,11.9
409,283.9,301.0,309.4,298.1,13.0
410,285.0,297.4,310.4,297.6,12.7
411,279.0,293.8,305.2,292.7,13.2
412,276.2,289.1,301.0,288.8,12.4
413,272.6,290.0,302.7,288.4,15.1
414,276.8,295.4,300.2,290.8,12.4
415,273.6,296.4,298.3,289.4,13.7
416,266.9,293.6,297.3,285.9,16.6
417,273.5,283.1,292.9,283.2,9.7
418,263.3,282.5,287.1,277.6,12.6
419,267.4,287.6,294.5,283.2,14.1
420,266.3,287.8,290.0,281.4,13.1
421,258.7,276.1,287.2,274.0,14.3
422,258.8,283.4,285.6,276.0,14.9
423,261.7,274.5,289.4,275.2,13.9
424,261.5,278.7,287.5,275.9,13.2
425,257.0,278.5,279.4,271.6,12.7
426,255.0,276.9,272.1,268.0,11.5
427,255.4,274.3,278.3,269.3,12.2
428,253.7,268.5,279.4,267.2,12.9
429,256.8,270.5,277.6,268.3,10.6
430,253.0,265.6,274.4,264.3,10.7
431,244.7,264.0,269.8,259.5,13.1
432,245.5,263.5,273.0,260.7,13.9
433,244.1,262.4,268.6,258.4,12.8
434,245.3,260.8,270.8,259.0,12.9
435,244.2,256.0,267.7,256.0,11.8
436,245.6,258.2,262.1,255.3,8.6
437,245.6,254.8,267.9,256.1,11.2
438,241.2,255.8,265.8,254.3,12.4
439,244.3,247.3,256.2,249.3,6.2
440,242.4,252.2,259.8,251.5,8.7
441,242.8,253.1,261.1,252.3,9.2
442,235.6,249.7,259.3,248.2,11.9
443,238.0,247.8,257.0,247.6,9.5
444,236.3,244.6,254.5,245.1,9.1
445,242.2,245.8,256.6,248.2,7.5
446,239.6,241.6,256.3,245.8,9.1
447,236.7,241.2,256.6,244.9,10.4
448,235.7,237.8,254.2,242.6,10.1
449,232.8,235.3,250.8,239.6,9.8
450,238.2,238.2,248.1,241.5,5.7
451,232.9,236.9,249.8,239.9,8.8
452,236.4,234.7,246.4,239.2,6.3
453,228.2,231.7,245.2,235.1,8.9
454,230.5,233.2,247.4,237.0,9.1
455,232.2,236.2,248.2,238.9,8.3
456,228.4,229.8,243.8,234.0,8.5
457,230.5,229.3,242.6,234.2,7.4
458,227.5,229.5,238.0,231.6,5.6
459,229.5,227.6,240.3,232.5,6.8
460,222.2,228.8,238.9,230.0,8.4
461,222.6,223.4,234.0,226.7,6.4
462,221.1,225.9,232.8,226.6,5.9
463,223.9,223.6,233.3,227.0,5.5
464,221.5,220.0,236.9,226.1,9.3
465,215.9,220.7,229.2,221.9,6.8
466,217.0,220.1,227.8,221.6,5.6
467,216.2,218.1,224.1,219.5,4.1
468,216.2,218.4,224.9,219.8,4.5
469,211.8,216.9,228.6,219.1,8.6
470,211.0,214.5,227.1,217.5,8.4
471,214.7,213.3,224.1,217.4,5.9
472,212.4,216.9,223.2,217.5,5.4
473,209.1,216.0,218.8,214.7,5.0
474,212.2,214.2,217.5,214.6,2.7
475,211.3,207.6,220.6,213.2,6.7
476,209.1,212.7,219.4,213.7,5.2
477,209.2,207.5,219.9,212.2,6.7
478,208.8,210.4,217.1,212.1,4.4
479,210.7,208.0,220.2,213.0,6.4
480,211.5,204.8,217.5,211.3,6.4
481,205.9,207.0,215.2,209.3,5.1
482,203.7,202.6,215.2,207.2,7.0
483,206.5,204.8,213.4,208.2,4.5
484,204.9,207.9,213.6,208.8,4.4
485,204.4,200.9,208.7,204.7,3.9
486,203.6,204.1,210.9,206.2,4.1
487,203.2,203.6,210.7,205.9,4.2
488,204.5,201.3,209.0,204.9,3.9
489,200.3,199.2,205.2,201.6,3.2
490,199.3,200.5,204.0,201.3,2.5
491,199.0,199.8,206.9,201.9,4.3
492,201.8,199.4,210.1,203.8,5.6
493,200.7,197.4,207.1,201.7,4.9
494,203.2,196.7,204.4,201.4,4.1
495,197.8,196.3,204.8,199.6,4.5
496,196.1,196.1,203.6,198.6,4.3
497,195.1,193.9,205.2,198.0,6.2
498,198.0,196.1,199.1,197.7,1.5
499,197.0,190.1,202.9,196.6,6.4
500,193.4,188.5,197.1,193.0,4.3
501,193.9,189.3,201.0,194.7,5.9
502,197.3,193.4,196.0,195.6,2.0
503,193.3,189.5,197.4,193.4,4.0
504,193.8,186.9,198.1,192.9,5.7
505,194.1,190.2,198.5,194.3,4.2
506,193.0,188.0,194.4,191.8,3.4
507,191.2,189.5,199.3,193.4,5.2
508,191.3,184.0,196.6,190.6,6.3
509,190.5,188.2,196.0,191.5,4.0
510,187.9,185.6,194.8,189.4,4.8
511,187.0,182.2,193.5,187.6,5.7
512,187.9,186.4,190.6,188.3,2.1
513,183.7,184.0,189.5,185.7,3.3
514,184.8,183.3,194.5,187.5,6.1
515,184.2,183.7,193.9,187.3,5.7
516,181.0,185.4,192.0,186.1,5.6
517,184.1,183.8,189.6,185.8,3.3
518,185.3,182.7,187.8,185.3,2.5
519,180.2,184.3,189.4,184.6,4.6
520,179.7,181.1,187.7,182.8,4.3
521,175.2,180.7,186.3,180.8,5.6
522,176.9,184.3,189.8,183.7,6.5
523,178.2,180.6,187.4,182.1,4.8
524,177.7,180.0,191.1,183.0,7.2
525,179.4,178.4,189.2,182.3,6.0
526,176.2,179.4,186.0,180.5,5.0
527,176.6,179.0,184.8,180.1,4.2
528,176.7,177.8,184.4,179.6,4.1
529,175.7,176.5,180.8,177.7,2.7
530,181.5,179.1,183.1,181.2,2.0
531,175.2,177.1,183.1,178.5,4.1
532,175.7,176.5,184.9,179.0,5.1
533,175.5,175.0,183.6,178.0,4.9
534,175.5,172.0,183.1,176.9,5.7
535,175.2,173.8,187.5,178.9,7.5
536,173.5,175.8,183.3,177.5,5.1
537,171.6,177.3,179.4,176.1,4.1
538,175.0,172.8,182.5,176.8,5.1
539,171.3,172.4,181.4,175.1,5.5
540,171.9,172.4,184.2,176.2,6.9
541,172.1,170.0,183.6,175.2,7.3
542,169.9,172.2,184.9,175.7,8.1
543,172.7,173.7,183.3,176.6,5.9
544,171.2,170.7,181.3,174.4,6.0
545,170.9,171.6,178.2,173.6,4.0
546,172.5,169.1,181.1,174.3,6.2
547,170.3,168.1,180.4,173.0,6.5
548,172.3,169.3,180.1,173.9,5.6
549,174.4,169.7,182.6,175.6,6.6
550,171.6,167.5,179.4,172.8,6.1
551,171.2,169.5,180.9,173.9,6.1
552,170.7,165.6,183.5,173.3,9.2
553,171.3,166.9,181.6,173.3,7.6
554,169.9,162.2,178.7,170.3,8.2
555,173.4,163.8,180.6,172.6,8.4
556,171.7,163.5,178.8,171.3,7.6
557,168.2,165.8,180.9,171.6,8.1
558,171.9,163.8,179.4,171.7,7.8
559,169.7,160.9,177.3,169.3,8.2
560,171.1,162.2,179.7,171.0,8.7
561,172.7,161.1,177.3,170.4,8.3
562,172.9,161.5,179.6,171.3,9.2
563,171.6,159.4,180.9,170.6,10.8
564,171.5,160.9,178.0,170.2,8.6
565,171.9,161.7,177.1,170.3,7.8
566,171.1,157.1,178.4,168.9,10.8
567,170.6,159.1,178.0,169.3,9.5
568,173.5,158.9,175.7,169.3,9.1
569,168.9,157.7,176.2,167.6,9.3
570,173.5,159.2,174.2,168.9,8.5
571,171.6,157.2,176.9,168.5,10.2
572,172.4,156.5,175.0,168.0,10.0
573,172.9,157.0,176.2,168.7,10.2
574,170.7,155.4,176.2,167.4,10.8
575,169.2,153.0,172.5,164.9,10.5
576,171.3,155.4,176.4,167.7,11.0
577,168.7,154.7,172.0,165.1,9.2
578,169.6,156.3,171.3,165.7,8.2
579,168.1,153.2,171.9,164.4,9.9
580,167.9,152.1,171.8,164.0,10.4
581,168.3,152.6,170.8,163.9,9.9
582,165.1,152.0,170.7,162.6,9.6
583,170.2,153.3,170.2,164.5,9.8
584,166.9,153.0,171.6,163.8,9.7
585,168.7,153.2,170.3,164.0,9.4
586,168.7,152.2,168.7,163.2,9.5
587,167.7,153.3,167.7,162.9,8.3
588,169.9,151.7,169.4,163.6,10.4
589,166.5,151.9,169.1,162.5,9.3
590,167.0,151.2,167.8,162.0,9.4
591,169.4,151.2,165.4,162.0,9.6
592,166.5,151.8,169.7,162.6,9.5
593,164.3,151.4,166.1,160.6,8.0
594,168.1,151.2,163.6,161.0,8.8
595,166.1,151.8,164.3,160.7,7.8
596,165.5,150.2,165.9,160.5,8.9
597,165.1,149.0,165.4,159.9,9.4
598,163.6,149.9,160.9,158.2,7.2
599,163.6,148.7,163.6,158.6,8.6
600,165.7,146.6,162.2,158.2,10.2
601,163.8,149.8,163.9,159.2,8.1
602,164.0,146.3,159.4,156.6,9.2
603,162.5,147.3,161.4,157.1,8.5
604,160.4,146.2,162.4,156.3,8.8
605,159.4,146.6,160.0,155.3,7.6
606,163.9,146.1,159.8,156.6,9.3
607,162.0,144.2,160.7,155.6,9.9
608,162.8,144.9,161.3,156.3,9.9
609,161.6,145.7,159.1,155.5,8.5
610,159.5,144.0,159.1,154.2,8.9
611,161.2,144.7,159.4,155.1,9.1
612,161.8,143.3,159.4,154.8,10.0
613,162.0,142.1,160.6,154.9,11.1
614,161.4,145.7,160.8,156.0,8.9
615,163.5,144.5,161.0,156.4,10.3
616,161.2,144.7,156.0,154.0,8.5
617,162.5,144.1,157.6,154.8,9.5
618,162.3,141.8,159.7,154.6,11.2
619,160.2,142.3,157.9,153.5,9.8
620,160.5,141.0,154.1,151.8,10.0
621,159.1,141.4,157.6,152.7,9.8
622,159.0,142.1,156.8,152.6,9.2
623,158.8,139.0,153.7,150.5,10.3
624,158.2,142.4,153.9,151.5,8.2
625,160.1,140.0,154.4,151.5,10.4
626,161.3,139.0,153.5,151.3,11.3
627,159.4,142.1,153.9,151.8,8.8
628,157.3,141.9,153.8,151.0,8.1
629,160.9,139.9,152.0,151.0,10.5
630,161.3,137.1,152.9,150.4,12.3
631,154.0,139.0,150.3,147.8,7.8
632,159.5,138.1,151.6,149.7,10.8
633,161.2,137.3,152.9,150.5,12.1
634,160.2,141.2,153.3,151.6,9.6
635,156.5,139.2,149.5,148.4,8.7
636,160.3,138.7,150.7,149.9,10.8
637,159.8,137.4,150.7,149.3,11.2
638,158.8,139.4,148.7,149.0,9.7
639,157.3,136.2,146.6,146.7,10.6
640,157.1,138.1,147.2,147.5,9.5
641,156.4,136.6,147.5,146.8,10.0
642,158.5,136.8,149.6,148.3,10.9
643,158.1,136.9,148.4,147.8,10.6
644,157.5,134.6,149.7,147.3,11.6
645,155.1,135.1,145.8,145.3,10.0
646,156.8,134.7,146.3,145.9,11.1
647,157.4,137.6,148.5,147.8,10.0
648,157.3,135.3,148.2,146.9,11.0
649,156.3,136.2,145.0,145.8,10.0
650,157.4,134.1,146.3,145.9,11.7
651,156.2,134.0,145.1,145.1,11.1
652,156.3,134.7,147.3,146.1,10.9
653,159.2,132.0,145.7,145.6,13.6
654,155.0,134.7,147.6,145.8,10.3
655,154.9,136.0,144.1,145.0,9.5
656,155.7,133.3,142.0,143.6,11.3
657,155.7,132.0,145.8,144.5,11.9
658,154.3,133.5,144.2,144.0,10.4
659,155.4,135.5,142.5,144.5,10.1
660,153.6,135.5,141.0,143.3,9.3
661,154.0,132.2,141.6,142.6,10.9
662,155.1,133.8,142.8,143.9,10.7
663,151.9,131.6,140.9,141.4,10.1
664,151.8,136.8,143.0,143.9,7.6
665,154.5,133.5,138.8,142.2,10.9
666,153.8,132.5,139.0,141.8,10.9
667,153.7,130.2,139.8,141.2,11.8
668,154.4,130.5,137.5,140.8,12.3
669,154.3,132.1,138.8,141.8,11.4
670,154.4,133.1,138.9,142.2,11.0
671,152.2,132.3,137.7,140.7,10.3
672,152.8,133.5,138.4,141.6,10.1
673,155.2,130.8,133.8,139.9,13.3
674,156.4,130.4,136.7,141.2,13.5
675,155.0,133.1,136.7,141.6,11.8
676,151.5,131.7,135.9,139.7,10.4
677,152.1,129.8,136.1,139.3,11.5
678,152.8,130.2,134.6,139.2,12.0
679,153.8,129.5,132.9,138.7,13.1
680,152.0,130.2,132.9,138.4,11.9
681,152.0,129.5,133.4,138.3,12.0
682,151.4,129.8,133.0,138.1,11.7
683,154.0,130.5,130.2,138.2,13.7
684,151.8,130.9,129.4,137.4,12.5
685,152.7,129.1,129.9,137.2,13.4
686,150.4,128.8,128.0,135.7,12.7
687,149.7,130.6,130.4,136.9,11.1
688,150.6,128.7,130.0,136.4,12.3
689,149.7,128.7,127.9,135.5,12.4
690,150.1,127.9,127.9,135.3,12.8
691,148.7,128.5,127.8,135.0,11.9
692,151.8,128.0,126.5,135.4,14.2
693,150.1,127.6,127.8,135.2,12.9
694,149.2,127.3,127.1,134.5,12.7
695,149.6,126.2,125.3,133.7,13.8
696,147.6,126.4,125.5,133.2,12.5
697,148.5,123.3,124.9,132.2,14.1
698,149.2,124.3,126.8,133.4,13.7
699,151.6,125.3,123.3,133.4,15.8
700,148.6,123.7,123.3,131.8,14.5
701,147.4,123.4,123.9,131.6,13.7
702,147.0,123.7,122.4,131.0,13.9
703,144.5,124.0,121.1,129.9,12.8
704,146.3,122.9,122.1,130.4,13.8
705,146.5,123.0,120.8,130.1,14.3
706,145.8,122.2,121.3,129.7,13.9
707,143.3,122.2,120.8,128.8,12.6
708,145.8,121.1,119.3,128.7,14.8
709,145.6,120.6,119.3,128.5,14.8
710,146.2,118.5,120.3,128.3,15.5
711,143.7,119.1,118.2,127.0,14.4
712,145.4,119.9,118.6,127.9,15.1
713,142.9,120.5,118.8,127.4,13.4
714,142.6,118.7,119.3,126.9,13.7
715,145.7,120.3,116.8,127.6,15.8
716,142.2,119.7,116.9,126.3,13.8
717,142.3,117.0,120.8,126.7,13.6
718,141.0,118.7,116.8,125.5,13.5
719,143.5,117.7,114.7,125.3,15.8
720,145.2,119.9,115.3,126.8,16.1
721,139.7,117.0,114.8,123.9,13.8
722,140.0,117.1,113.3,123.4,14.4
723,140.7,118.9,113.4,124.3,14.4
724,141.3,116.6,113.6,123.8,15.2
725,139.6,117.2,113.2,123.4,14.2
726,140.3,116.5,111.1,122.6,15.5
727,142.5,116.3,110.5,123.1,17.1
728,141.3,116.3,109.7,122.4,16.7
729,140.2,116.4,109.2,122.0,16.2
730,141.2,116.3,108.2,121.9,17.2
731,137.6,117.0,106.1,120.2,16.0
732,138.5,116.9,106.9,120.8,16.1
733,136.3,116.8,106.2,119.8,15.3
734,137.4,115.7,106.1,119.7,16.0
735,135.0,115.2,104.8,118.3,15.4
736,133.9,114.5,103.7,117.4,15.3
737,135.3,116.5,101.0,117.6,17.2
738,135.3,113.1,101.3,116.6,17.2
739,134.9,115.3,100.5,116.9,17.3
740,134.8,115.1,99.8,116.6,17.5
741,133.6,114.8,97.1,115.1,18.3
742,133.3,114.5,97.2,115.0,18.1
743,132.7,114.0,94.8,113.8,18.9
744,131.1,115.6,93.5,113.4,18.9
745,132.4,114.0,92.7,113.0,19.9
746,130.1,113.8,90.6,111.5,19.9
747,131.2,112.1,88.9,110.7,21.2
748,129.4,114.1,88.0,110.5,20.9
749,127.6,113.1,87.1,109.3,20.5
750,129.7,111.8,85.6,109.0,22.2
751,127.5,112.3,82.5,107.4,22.9
752,126.6,113.1,79.9,106.6,24.0
753,125.9,112.0,80.7,106.2,23.1
754,125.8,112.3,77.2,105.1,25.1
755,124.1,112.3,76.8,104.4,24.6
756,123.1,111.7,73.0,102.6,26.3
757,122.6,112.9,71.6,102.4,27.1
758,120.2,111.0,70.5,100.6,26.4
759,118.6,110.6,67.8,99.0,27.3
760,117.8,111.8,65.9,98.5,28.4
761,118.3,110.9,63.1,97.5,29.9
762,117.3,109.7,62.1,96.4,29.9
763,116.6,111.4,59.3,95.8,31.6
764,115.7,111.2,57.6,94.8,32.3
765,113.2,110.0,56.8,93.3,31.7
766,112.3,109.2,54.8,92.1,32.3
767,112.4,109.8,52.9,91.7,33.6
768,112.7,109.2,51.8,91.2,34.2
769,110.1,107.2,50.1,89.1,33.8
770,111.4,107.1,48.8,89.1,35.0
771,109.2,107.8,47.5,88.2,35.2
772,107.9,109.3,46.2,87.8,36.1
773,107.6,105.6,45.1,86.1,35.5
774,105.4,106.6,42.8,84.9,36.5
775,105.4,107.5,42.5,85.1,36.9
776,103.8,106.8,40.3,83.6,37.6
777,103.0,104.2,,103.6,0.9
778,103.6,104.8,,104.2,0.9
779,100.8,107.5,,104.1,4.7
780,99.1,105.9,,102.5,4.8
781,98.2,105.2,,101.7,5.0
782,97.2,104.2,,100.7,4.9
783,93.9,103.1,,98.5,6.5
784,91.8,104.7,,98.3,9.1
785,90.8,102.3,,96.6,8.2
786,89.3,102.9,,96.1,9.6
787,88.2,101.6,,94.9,9.5
788,85.7,102.0,,93.8,11.5
789,82.2,101.7,,92.0,13.8
790,80.9,99.3,,90.1,13.0
791,78.6,98.8,,88.7,14.3
792,76.8,99.5,,88.1,16.1
793,75.2,98.3,,86.8,16.3
794,73.5,98.4,,86.0,17.6
795,72.0,96.8,,84.4,17.5
796,70.2,97.0,,83.6,19.0
797,66.9,96.1,,81.5,20.7
798,65.1,96.4,,80.8,22.1
799,65.2,96.7,,80.9,22.2
800,62.8,96.0,,79.4,23.5
801,62.3,93.9,,78.1,22.3
802,59.5,93.7,,76.6,24.2
803,57.5,94.0,,75.7,25.8
804,55.7,92.5,,74.1,26.1
805,54.5,91.9,,73.2,26.4
806,51.5,92.7,,72.1,29.1
807,49.9,91.9,,70.9,29.7
808,47.2,90.6,,68.9,30.6
809,46.3,90.3,,68.3,31.1
810,44.7,89.8,,67.2,31.9
811,43.2,88.8,,66.0,32.3
812,41.2,88.7,,65.0,33.6
