Repository: ulfsri/fsri_materials_database

#Database of Contemporary Material Properties for Fire Investigation Analysis
This project was supported by Award No. 2019-DU-BX-0018, awarded by the National Institute of Justice, Office of Justice Programs, U.S. Department of Justice. 

***
***

## Database Structure

## 01_Data/
Raw data generated from each apparatus are included here in plain-text format. The data is organized first by material, next by the short name of test apparatus used, and where applicable additional filtering by test settings.

### Test Apparatus and Data File Structure
- __Cone Calorimeter__ (Cone)
    + Data file structure is the material test, the short name for the apparatus, heat flux setting and scan/scalar, date of test, and replicate number. Scan is for the raw output data and scalar is for the initial conditions and high-level test parameters. 
        * Example: __MDF_Cone_HF25scalar_210323_R1__ stands for the first replicate of scalar data generated from a medium density fiber board test in cone calorimeter exposed to 25 kW/m<sup>2</sup> on March 23, 2021.
- __Heat Flow Meter__ (HFM)
    + Data file structure is the material test, the short name for the apparatus, whether test was dry or wet, whether test was for thermal conductivity or heat capacity, date of test, and replicate number. Scan is for the raw output data and scalar is for the initial conditions and high-level test parameters. 
        * Example: __OSB_HFM_Dry_Conductivity_210315_R3.tst__ stands for the third replicate of the data generated from an oriented strand board test in the heat flow meter tested dry for thermal conductivity on March 15, 2021.
- __Simultaneous Thermal Analyzer__ (STA)
    + Data file structure is the material test, the short name for the apparatus, the atmosphere tested in, the heating rate in Kelvin per minute and data/meta, date of test, and replicate number. Data is for the raw output data and meta is for the initial conditions and high-level test parameters. 
        * Example: __Polyester_Batting_STA_N2_3KData_210215_R1.csv__ stands for the first replicate of the data generated from a polyester batting board test in the simultaneous thermal analyzer tested in nitrogen with a heating rate of 3 Kelvin per minute on March 15, 2021.

# Materials and Products Database

## 01_Data

Raw data generated from each apparatus are included here in plain-text format. The data is organized first by material, next by the short name of test apparatus used, and where applicable additional filtering by test settings.

### material.json

Each material directory contains a json file of the same name as the material. This file links the data stored in the repository as well as data and graphs produced by the accompanying scripts (__02_Scripts__) to the respective landing page for the material on the front-end website.

File: 01_Data/Nylon_Carpet_High_Pile/MCC/Nylon_Carpet_High_Pile_MCC_30K_min_211027_R1.txt (part 1 of 2)
Sample ID:	C:\MCC\MCC Cal\Test\Nylon_Carpet_HighPile_MCC_30K_min_211027_R1.txt
Sample Weight (mg):	4.31
Heating Rate (C/s):	1
Combustor Temp (C):	900
N2 Flow Rate (cc/min):	80
O2 Flow Rate (cc/min):	20
Calibration File:	C:\MCC\MCC Cal\Coeff1 JN10440_30_210304.txt.txt
T Correction Coefficients:	0	1.024463	0
Time Shift (s):	14
*
Time (s)	Temperature (C)	N2 flow rate (cc/min)	O2 flow rate (cc/min)	Flow Rate (cc/min)	Oxygen (%)	HRR (W/g)	Heating rate (C/s)
0.000	105.115	80.000	19.997	102.997	20.013	0.074	-0.008
0.500	105.130	80.000	19.995	102.994	20.010	0.227	-0.013
1.000	105.115	80.000	19.995	102.993	20.014	-0.006	0.002
1.500	105.111	80.000	19.995	102.992	20.011	0.176	-0.010
2.000	105.098	80.002	19.995	102.989	20.012	0.102	-0.018
2.500	105.099	80.001	19.993	102.988	20.008	0.420	-0.015
3.000	105.113	80.001	19.996	102.992	20.012	0.115	0.001
3.500	105.108	80.001	19.995	102.994	20.007	0.461	0.012
4.000	105.142	80.001	19.995	102.995	20.012	0.084	0.019
4.500	105.102	80.000	19.995	102.996	20.011	0.193	0.012
5.000	105.101	80.002	19.995	102.997	20.011	0.160	-0.023
5.500	105.082	80.000	19.995	102.998	20.005	0.619	-0.030
6.000	105.112	80.002	19.995	102.997	20.006	0.554	-0.005
6.500	105.091	80.003	19.996	102.997	20.007	0.459	0.010
7.000	105.087	80.003	19.996	102.999	20.002	0.824	-0.008
7.500	105.114	80.002	19.993	103.004	20.003	0.757	-0.001
8.000	105.110	80.003	19.996	103.012	20.004	0.749	0.023
8.501	105.103	80.004	19.996	103.019	20.005	0.650	0.006
9.001	105.074	80.003	19.995	103.027	20.006	0.564	-0.023
9.501	105.113	80.002	19.994	103.034	19.998	1.136	-0.013
10.001	105.123	80.003	19.995	103.043	20.000	0.985	0.029
10.501	105.114	80.003	19.994	103.054	19.997	1.264	0.025
11.000	105.130	80.004	19.995	103.070	19.996	1.278	0.004
11.500	105.111	80.004	19.994	103.088	19.992	1.625	0.001
12.000	105.141	80.003	19.994	103.110	19.995	1.391	0.004
12.500	105.156	80.005	19.995	103.127	19.991	1.705	0.028
13.000	105.176	80.003	19.995	103.143	19.991	1.662	0.040
13.501	105.233	80.005	19.995	103.159	19.987	1.969	0.056
14.001	105.190	80.004	19.995	103.174	19.990	1.766	0.046
14.500	105.255	80.005	19.996	103.190	19.982	2.353	0.018
15.000	105.264	80.004	19.993	103.201	19.983	2.259	0.048
15.500	105.277	80.003	19.994	103.213	19.980	2.501	0.048
16.000	105.366	80.005	19.995	103.221	19.977	2.711	0.062
16.500	105.362	80.003	19.995	103.232	19.978	2.670	0.093
17.000	105.406	80.003	19.994	103.241	19.976	2.808	0.063
17.500	105.459	80.004	19.995	103.252	19.973	3.029	0.069
18.000	105.502	80.003	19.995	103.260	19.969	3.313	0.097
18.500	105.564	80.003	19.995	103.268	19.969	3.315	0.101
19.000	105.622	80.003	19.995	103.271	19.965	3.645	0.113
19.500	105.684	80.002	19.996	103.277	19.963	3.791	0.120
20.000	105.733	80.002	19.995	103.285	19.964	3.681	0.115
20.500	105.801	80.004	19.996	103.292	19.957	4.260	0.114
21.000	105.883	80.003	19.996	103.299	19.960	4.020	0.134
21.500	105.935	80.002	19.996	103.307	19.959	4.106	0.142
22.000	106.021	80.001	19.995	103.309	19.955	4.400	0.136
22.500	106.101	80.002	19.995	103.310	19.957	4.209	0.151
23.000	106.202	80.003	19.996	103.310	19.952	4.589	0.173
23.500	106.292	80.003	19.996	103.309	19.950	4.735	0.186
24.000	106.366	80.002	19.996	103.309	19.952	4.577	0.178
24.500	106.507	80.001	19.995	103.308	19.953	4.495	0.189
25.000	106.576	80.002	19.995	103.310	19.948	4.913	0.212
25.500	106.717	80.003	19.996	103.317	19.947	4.971	0.210
26.000	106.841	80.002	19.995	103.325	19.949	4.850	0.238
26.500	106.902	80.001	19.995	103.332	19.952	4.632	0.225
27.000	107.001	80.003	19.996	103.340	19.946	5.064	0.173
27.500	107.129	80.002	19.995	103.347	19.942	5.386	0.194
28.000	107.196	80.000	19.995	103.348	19.946	5.037	0.211
28.500	107.362	80.002	19.996	103.354	19.945	5.140	0.214
29.001	107.477	80.002	19.996	103.358	19.944	5.170	0.257
29.500	107.634	80.002	19.995	103.360	19.946	5.086	0.276
30.000	107.743	80.004	19.996	103.364	19.941	5.460	0.269
30.500	107.863	80.003	19.996	103.370	19.939	5.551	0.247
31.000	108.015	80.003	19.996	103.370	19.937	5.713	0.251
31.500	108.197	80.004	19.996	103.373	19.939	5.590	0.303
32.000	108.257	80.001	19.997	103.380	19.935	5.902	0.288
32.500	108.449	80.003	19.996	103.389	19.937	5.715	0.247
33.000	108.586	80.003	19.996	103.391	19.935	5.847	0.290
33.500	108.743	80.003	19.995	103.398	19.934	5.962	0.311
34.000	108.896	80.004	19.996	103.402	19.933	6.034	0.302
34.500	109.092	80.005	19.996	103.403	19.938	5.629	0.330
35.000	109.234	80.003	19.997	103.398	19.932	6.116	0.344
35.500	109.385	80.004	19.995	103.398	19.933	6.016	0.315
36.000	109.574	80.003	19.995	103.395	19.934	5.988	0.316
36.500	109.739	80.004	19.995	103.395	19.932	6.117	0.347
37.000	109.913	80.005	19.996	103.396	19.930	6.270	0.347
37.500	110.111	80.005	19.997	103.402	19.930	6.237	0.355
38.000	110.295	80.005	19.997	103.405	19.932	6.094	0.377
38.500	110.478	80.004	19.995	103.404	19.931	6.188	0.374
39.000	110.691	80.003	19.996	103.404	19.929	6.310	0.382
39.500	110.834	80.005	19.996	103.404	19.930	6.219	0.377
40.000	111.102	80.004	19.996	103.400	19.929	6.361	0.384
40.500	111.260	80.004	19.995	103.403	19.930	6.246	0.418
41.000	111.431	80.004	19.996	103.409	19.932	6.088	0.377
41.500	111.679	80.004	19.995	103.412	19.926	6.564	0.375
42.000	111.861	80.005	19.995	103.416	19.930	6.275	0.425
42.500	112.105	80.004	19.996	103.421	19.926	6.522	0.428
43.001	112.271	80.004	19.995	103.419	19.929	6.349	0.417
43.501	112.534	80.003	19.996	103.416	19.925	6.631	0.419
44.000	112.733	80.004	19.995	103.415	19.925	6.610	0.446
44.500	112.928	80.004	19.997	103.415	19.923	6.801	0.428
45.000	113.196	80.003	19.994	103.417	19.924	6.727	0.428
45.500	113.422	80.003	19.995	103.419	19.926	6.542	0.478
46.000	113.642	80.003	19.995	103.424	19.926	6.567	0.470
46.500	113.910	80.002	19.995	103.431	19.924	6.702	0.467
47.000	114.141	80.001	19.996	103.434	19.927	6.481	0.493
47.500	114.371	80.001	19.996	103.438	19.926	6.571	0.480
48.000	114.626	80.001	19.996	103.447	19.927	6.444	0.474
48.500	114.876	80.002	19.997	103.454	19.924	6.715	0.495
49.000	115.104	80.002	19.996	103.457	19.927	6.462	0.492
49.500	115.399	80.001	19.995	103.462	19.921	6.893	0.500
50.000	115.653	80.002	19.997	103.465	19.923	6.760	0.535
50.500	115.907	80.001	19.996	103.464	19.924	6.734	0.529
51.000	116.155	80.001	19.996	103.463	19.921	6.913	0.505
51.500	116.420	80.001	19.995	103.463	19.927	6.445	0.508
52.000	116.689	80.000	19.995	103.463	19.925	6.624	0.524
52.501	116.962	79.999	19.996	103.463	19.924	6.682	0.538
53.001	117.258	80.001	19.996	103.463	19.925	6.661	0.555
53.500	117.489	80.000	19.997	103.466	19.919	7.081	0.548
54.000	117.820	80.001	19.997	103.467	19.924	6.744	0.545
54.500	118.077	80.001	19.996	103.467	19.927	6.448	0.575
55.000	118.368	80.000	19.997	103.468	19.922	6.871	0.568
55.500	118.646	80.000	19.997	103.466	19.923	6.764	0.558
56.000	118.947	80.000	19.995	103.464	19.925	6.635	0.574
56.501	119.246	80.001	19.996	103.464	19.924	6.717	0.590
57.001	119.519	80.000	19.996	103.464	19.916	7.270	0.587
57.500	119.818	80.001	19.997	103.465	19.918	7.132	0.572
58.000	120.118	80.002	19.996	103.469	19.922	6.889	0.586
58.500	120.411	80.001	19.997	103.469	19.918	7.152	0.596
59.001	120.740	80.002	19.995	103.469	19.917	7.216	0.608
59.501	121.051	80.002	19.996	103.468	19.919	7.054	0.631
60.000	121.358	80.002	19.997	103.466	19.916	7.290	0.629
60.500	121.668	80.001	19.996	103.465	19.920	6.976	0.617
61.000	121.991	80.001	19.997	103.466	19.917	7.268	0.625
61.500	122.325	80.000	19.996	103.472	19.923	6.746	0.645
62.000	122.652	80.002	19.998	103.479	19.923	6.789	0.659
62.501	123.011	80.000	19.996	103.485	19.918	7.155	0.673
63.001	123.310	80.001	19.995	103.493	19.920	7.044	0.672
63.501	123.648	80.003	19.996	103.499	19.922	6.867	0.647
64.001	123.956	80.001	19.996	103.499	19.916	7.307	0.642
64.501	124.251	80.003	19.997	103.501	19.917	7.210	0.625
65.001	124.627	80.001	19.995	103.503	19.917	7.202	0.637
65.501	124.990	80.003	19.995	103.503	19.915	7.346	0.705
66.000	125.351	80.002	19.997	103.502	19.913	7.545	0.732
66.500	125.699	80.002	19.997	103.501	19.916	7.282	0.716
67.000	126.008	80.001	19.995	103.502	19.915	7.349	0.683
67.500	126.376	80.002	19.996	103.502	19.917	7.209	0.667
68.000	126.750	80.003	19.994	103.498	19.916	7.283	0.710
68.501	127.077	80.002	19.995	103.498	19.915	7.359	0.722
69.001	127.428	80.003	19.995	103.496	19.911	7.665	0.689
69.500	127.823	80.001	19.995	103.496	19.914	7.480	0.712
70.000	128.153	80.002	19.994	103.497	19.916	7.316	0.736
70.501	128.507	80.002	19.996	103.500	19.916	7.322	0.704
71.001	128.899	80.002	19.994	103.500	19.911	7.692	0.715
71.501	129.262	80.002	19.996	103.504	19.917	7.246	0.751
72.000	129.669	80.002	19.995	103.503	19.914	7.491	0.762
72.500	130.047	80.002	19.995	103.503	19.914	7.430	0.777
73.001	130.394	80.003	19.995	103.503	19.911	7.701	0.755
73.501	130.760	80.003	19.995	103.503	19.913	7.565	0.720
74.000	131.135	80.001	19.995	103.503	19.914	7.493	0.727
74.500	131.540	80.003	19.994	103.503	19.909	7.810	0.760
75.000	131.934	80.002	19.995	103.503	19.916	7.316	0.790
75.500	132.341	80.002	19.994	103.503	19.914	7.435	0.800
76.000	132.706	80.002	19.996	103.502	19.915	7.365	0.786
76.500	133.091	80.003	19.996	103.501	19.912	7.632	0.761
77.000	133.494	80.002	19.995	103.497	19.908	7.877	0.769
77.500	133.903	80.001	19.995	103.496	19.913	7.515	0.800
78.000	134.256	80.004	19.996	103.489	19.912	7.568	0.787
78.501	134.663	80.003	19.997	103.484	19.916	7.317	0.761
79.001	135.070	80.003	19.996	103.480	19.918	7.124	0.787
79.501	135.515	80.004	19.995	103.479	19.914	7.467	0.833
80.001	135.901	80.004	19.997	103.475	19.913	7.528	0.841
80.501	136.308	80.002	19.995	103.479	19.905	8.126	0.812
81.001	136.717	80.003	19.995	103.482	19.912	7.578	0.805
81.501	137.127	80.002	19.995	103.485	19.910	7.771	0.818
82.001	137.526	80.003	19.996	103.488	19.912	7.627	0.814
82.500	137.965	80.002	19.995	103.490	19.912	7.605	0.823
83.000	138.367	80.003	19.996	103.491	19.916	7.338	0.839
83.500	138.759	80.002	19.995	103.494	19.916	7.326	0.817
84.000	139.239	80.002	19.996	103.493	19.916	7.342	0.834
84.500	139.615	80.002	19.996	103.490	19.918	7.159	0.864
85.000	140.056	80.002	19.995	103.488	19.918	7.165	0.836
85.500	140.489	80.003	19.995	103.490	19.917	7.213	0.846
86.000	140.907	80.001	19.997	103.485	19.914	7.474	0.862
86.500	141.348	80.002	19.995	103.480	19.921	6.967	0.855
87.000	141.791	80.001	19.996	103.480	19.920	7.035	0.871
87.500	142.180	80.002	19.996	103.483	19.917	7.230	0.858
88.000	142.644	80.002	19.994	103.481	19.922	6.825	0.843
88.500	143.036	80.002	19.995	103.479	19.915	7.355	0.854
89.000	143.477	80.004	19.995	103.481	19.920	7.010	0.844
89.501	143.955	80.003	19.996	103.478	19.918	7.150	0.876
90.001	144.362	80.000	19.996	103.473	19.921	6.922	0.902
90.500	144.826	80.001	19.995	103.467	19.923	6.751	0.878
91.000	145.275	80.001	19.996	103.467	19.923	6.777	0.892
91.500	145.651	80.002	19.995	103.465	19.920	6.972	0.869
92.000	146.137	80.003	19.996	103.465	19.918	7.173	0.843
92.500	146.590	80.003	19.995	103.467	19.920	7.033	0.900
93.000	147.045	80.004	19.996	103.470	19.918	7.188	0.924
93.500	147.449	80.003	19.996	103.476	19.919	7.058	0.884
94.000	147.935	80.003	19.996	103.484	19.919	7.111	0.874
94.501	148.345	80.004	19.995	103.485	19.920	6.988	0.893
95.001	148.816	80.003	19.995	103.481	19.920	6.974	0.889
95.500	149.304	80.003	19.995	103.477	19.921	6.935	0.920
96.000	149.719	80.004	19.995	103.470	19.921	6.894	0.931
96.500	150.218	80.003	19.996	103.460	19.921	6.892	0.908
97.000	150.683	80.003	19.996	103.458	19.916	7.268	0.939
97.500	151.094	80.003	19.996	103.459	19.914	7.420	0.920
98.000	151.552	80.003	19.994	103.459	19.919	7.081	0.872
98.500	152.055	80.005	19.995	103.460	19.917	7.252	0.915
99.000	152.497	80.003	19.995	103.463	19.917	7.262	0.953
99.501	152.941	80.003	19.994	103.462	19.916	7.315	0.915
100.001	153.419	80.005	19.995	103.458	19.920	6.976	0.904
100.500	153.857	80.003	19.995	103.457	19.920	6.970	0.919
101.000	154.327	80.004	19.995	103.457	19.918	7.137	0.912
101.500	154.787	80.003	19.995	103.455	19.916	7.304	0.919
102.000	155.251	80.004	19.996	103.452	19.922	6.842	0.927
102.501	155.681	80.004	19.995	103.450	19.920	6.986	0.909
103.001	156.172	80.004	19.995	103.446	19.915	7.384	0.908
103.500	156.675	80.003	19.993	103.441	19.923	6.787	0.958
104.001	157.126	80.003	19.996	103.440	19.916	7.341	0.974
104.501	157.596	80.004	19.994	103.442	19.921	6.893	0.937
105.000	158.077	80.003	19.995	103.440	19.920	7.041	0.936
105.500	158.545	80.004	19.995	103.439	19.918	7.135	0.950
106.000	159.005	80.005	19.994	103.440	19.918	7.166	0.939
106.500	159.460	80.003	19.996	103.441	19.921	6.923	0.922
107.000	159.916	80.002	19.996	103.442	19.919	7.071	0.912
107.501	160.387	80.003	19.995	103.447	19.923	6.754	0.919
108.001	160.876	80.003	19.995	103.448	19.919	7.060	0.944
108.501	161.313	80.003	19.994	103.448	19.920	6.996	0.943
109.001	161.805	80.002	19.994	103.447	19.921	6.924	0.927
109.500	162.313	80.003	19.995	103.446	19.920	7.020	0.965
110.000	162.775	80.002	19.995	103.446	19.924	6.712	0.985
110.500	163.271	80.004	19.995	103.446	19.925	6.642	0.964
111.000	163.711	80.003	19.995	103.449	19.928	6.400	0.947
111.500	164.200	80.005	19.995	103.450	19.928	6.412	0.932
112.001	164.697	80.005	19.996	103.453	19.923	6.764	0.958
112.501	165.165	80.004	19.994	103.456	19.924	6.694	0.975
113.000	165.664	80.003	19.994	103.462	19.923	6.762	0.966
113.500	166.150	80.003	19.995	103.463	19.926	6.579	0.977
114.000	166.636	80.002	19.995	103.465	19.921	6.920	0.979
114.501	167.120	80.003	19.994	103.465	19.921	6.946	0.970
115.001	167.605	80.005	19.996	103.466	19.928	6.392	0.969
115.500	168.072	80.005	19.996	103.464	19.926	6.590	0.961
116.000	168.596	80.004	19.995	103.463	19.927	6.489	0.972
116.500	169.096	80.004	19.996	103.460	19.928	6.436	1.007
117.001	169.558	80.004	19.996	103.457	19.924	6.678	0.992
117.501	170.033	80.004	19.995	103.453	19.921	6.897	0.950
118.000	170.558	80.006	19.996	103.449	19.916	7.269	0.969
118.500	171.040	80.004	19.996	103.443	19.924	6.697	1.003
119.000	171.555	80.005	19.996	103.437	19.927	6.479	1.002
119.500	172.039	80.004	19.995	103.433	19.923	6.779	0.998
120.000	172.520	80.003	19.994	103.428	19.922	6.826	0.982
120.500	173.013	80.005	19.995	103.427	19.920	7.013	0.970
121.000	173.527	80.004	19.995	103.428	19.924	6.689	0.991
121.500	174.012	80.004	19.996	103.429	19.923	6.786	1.003
122.000	174.488	80.005	19.996	103.428	19.921	6.891	0.980
122.500	175.001	80.005	19.996	103.431	19.917	7.244	0.975
123.000	175.531	80.005	19.996	103.430	19.922	6.882	1.016
123.500	175.964	80.005	19.996	103.429	19.923	6.763	1.003
124.000	176.475	80.003	19.996	103.429	19.923	6.767	0.953
124.500	177.004	80.005	19.997	103.430	19.921	6.919	0.992
125.001	177.520	80.004	19.996	103.429	19.921	6.924	1.043
125.501	178.018	80.005	19.995	103.430	19.921	6.926	1.030
126.000	178.506	80.003	19.995	103.437	19.922	6.827	1.000
126.500	179.006	80.003	19.995	103.440	19.924	6.679	0.987
127.000	179.500	80.004	19.997	103.441	19.922	6.846	0.991
127.500	180.007	80.003	19.996	103.439	19.925	6.618	0.998
128.000	180.468	80.004	19.995	103.439	19.925	6.634	0.985
128.500	180.980	80.003	19.996	103.430	19.921	6.900	0.970
129.000	181.481	80.003	19.996	103.424	19.926	6.532	0.993
129.500	181.963	80.002	19.995	103.420	19.923	6.753	0.998
130.000	182.468	80.002	19.995	103.418	19.924	6.695	0.985
130.500	182.985	80.001	19.995	103.417	19.927	6.469	1.005
131.000	183.506	80.002	19.995	103.417	19.927	6.441	1.030
131.500	183.971	80.000	19.995	103.419	19.927	6.486	1.012
132.000	184.476	80.002	19.995	103.420	19.922	6.864	0.978
132.500	184.997	79.999	19.995	103.421	19.927	6.438	0.998
133.000	185.487	80.001	19.996	103.423	19.930	6.264	1.018
133.500	186.033	80.000	19.995	103.424	19.929	6.332	1.024
134.000	186.571	80.001	19.996	103.423	19.929	6.340	1.060
134.500	187.090	80.002	19.994	103.425	19.928	6.402	1.070
135.001	187.590	80.001	19.996	103.426	19.927	6.478	1.038
135.500	188.128	80.001	19.996	103.426	19.927	6.439	1.028
136.000	188.570	80.000	19.996	103.426	19.930	6.232	1.009
136.501	189.080	80.001	19.996	103.426	19.933	6.047	0.966
137.001	189.567	80.000	19.997	103.427	19.935	5.909	0.975
137.501	190.113	80.001	19.996	103.427	19.929	6.314	1.015
138.000	190.608	80.001	19.995	103.426	19.931	6.170	1.037
138.500	191.141	80.001	19.996	103.426	19.932	6.110	1.035
139.000	191.635	80.002	19.996	103.421	19.933	6.022	1.027
139.500	192.180	80.001	19.996	103.414	19.933	6.005	1.033
140.000	192.687	80.002	19.997	103.406	19.929	6.307	1.045
140.500	193.223	80.003	19.997	103.398	19.929	6.348	1.048
141.000	193.698	80.003	19.997	103.390	19.929	6.319	1.027
141.500	194.197	80.002	19.996	103.387	19.934	5.956	0.993
142.000	194.716	80.002	19.996	103.386	19.932	6.095	0.996
142.500	195.228	80.002	19.996	103.387	19.926	6.527	1.025
143.000	195.764	80.001	19.997	103.387	19.928	6.420	1.040
143.500	196.245	80.002	19.996	103.387	19.931	6.140	1.032
144.001	196.770	80.003	19.996	103.388	19.930	6.257	1.011
144.500	197.298	80.000	19.997	103.391	19.932	6.113	1.030
145.000	197.789	80.002	19.995	103.392	19.927	6.499	1.035
145.500	198.303	80.000	19.996	103.392	19.929	6.332	1.012
146.000	198.808	80.002	19.996	103.393	19.930	6.246	1.013
146.500	199.334	80.001	19.997	103.393	19.930	6.259	1.026
147.000	199.860	80.002	19.995	103.393	19.927	6.456	1.042
147.500	200.364	80.002	19.996	103.393	19.929	6.306	1.041
148.000	200.857	80.003	19.997	103.392	19.926	6.518	1.013
148.500	201.406	80.002	19.996	103.392	19.931	6.198	1.019
149.000	201.888	80.002	19.996	103.390	19.930	6.286	1.037
149.500	202.441	80.002	19.995	103.387	19.923	6.773	1.033
150.000	202.950	80.002	19.996	103.384	19.928	6.436	1.048
150.500	203.468	80.001	19.997	103.384	19.930	6.282	1.045
151.000	203.967	80.001	19.997	103.384	19.930	6.218	1.022
151.500	204.472	80.002	19.997	103.384	19.931	6.162	1.010
152.000	204.978	80.003	19.997	103.384	19.930	6.216	1.008
152.500	205.513	80.002	19.997	103.384	19.934	5.933	1.026
153.000	206.001	80.002	19.997	103.384	19.930	6.214	1.032
153.500	206.516	80.001	19.998	103.384	19.932	6.093	1.013
154.000	207.035	80.001	19.996	103.381	19.931	6.177	1.019
154.500	207.575	80.002	19.997	103.376	19.935	5.912	1.046
155.000	208.075	80.000	19.998	103.371	19.932	6.076	1.049
155.500	208.631	80.003	19.998	103.367	19.932	6.087	1.048
156.000	209.126	80.000	19.997	103.362	19.929	6.311	1.054
156.501	209.612	80.000	19.997	103.358	19.930	6.259	1.016
157.001	210.158	80.001	19.997	103.362	19.934	5.978	1.007
157.500	210.657	80.001	19.997	103.366	19.932	6.128	1.039
158.000	211.149	80.003	19.997	103.370	19.929	6.287	1.018
158.500	211.663	80.000	19.997	103.375	19.932	6.105	0.998
159.000	212.168	80.002	19.997	103.379	19.928	6.367	1.012
159.500	212.698	80.001	19.996	103.380	19.929	6.302	1.027
160.000	213.193	80.003	19.997	103.380	19.932	6.127	1.030
160.500	213.718	80.002	19.996	103.379	19.932	6.094	1.022
161.000	214.238	80.003	19.997	103.375	19.932	6.115	1.032
161.500	214.739	80.001	19.996	103.372	19.931	6.154	1.033
162.000	215.255	80.003	19.996	103.372	19.928	6.367	1.020
162.500	215.777	80.002	19.997	103.372	19.932	6.081	1.027
163.000	216.310	80.002	19.995	103.373	19.927	6.440	1.046
163.500	216.818	80.001	19.996	103.376	19.935	5.886	1.048
164.000	217.304	80.000	19.996	103.376	19.926	6.545	1.018
164.500	217.844	80.002	19.997	103.373	19.930	6.245	1.011
165.001	218.361	80.002	19.996	103.372	19.929	6.309	1.042
165.501	218.905	80.002	19.996	103.372	19.934	5.970	1.059
166.000	219.454	80.001	19.996	103.373	19.929	6.290	1.077
166.500	219.924	80.002	19.995	103.378	19.931	6.153	1.055
167.000	220.451	80.002	19.996	103.381	19.930	6.278	1.008
167.500	220.944	80.002	19.996	103.379	19.932	6.085	1.009
168.000	221.471	80.002	19.995	103.375	19.936	5.835	1.020
168.500	221.994	80.002	19.996	103.372	19.933	6.050	1.035
169.000	222.541	80.003	19.995	103.365	19.930	6.218	1.060
169.500	223.055	80.003	19.995	103.363	19.932	6.079	1.065
170.000	223.538	80.002	19.995	103.361	19.934	5.941	1.029
170.500	224.092	80.003	19.997	103.364	19.938	5.685	1.017
171.000	224.637	80.002	19.997	103.364	19.936	5.806	1.069
171.500	225.159	80.003	19.996	103.367	19.936	5.771	1.083
172.000	225.640	80.003	19.995	103.363	19.935	5.857	1.035
172.500	226.163	80.003	19.995	103.362	19.933	5.997	1.004
173.000	226.650	80.002	19.996	103.360	19.933	5.999	1.007
173.500	227.198	80.002	19.996	103.355	19.934	5.953	1.022
174.000	227.705	80.003	19.995	103.352	19.936	5.828	1.045
174.500	228.229	80.002	19.995	103.352	19.934	5.945	1.043
175.000	228.760	80.004	19.996	103.352	19.932	6.078	1.043
175.500	229.276	80.002	19.996	103.350	19.933	5.988	1.052
176.000	229.823	80.003	19.995	103.350	19.937	5.699	1.055
176.500	230.360	80.003	19.995	103.349	19.931	6.200	1.073
177.000	230.871	80.003	19.995	103.349	19.931	6.163	1.066
177.500	231.372	80.003	19.996	103.350	19.933	6.060	1.030
178.000	231.931	80.005	19.996	103.350	19.930	6.274	1.036
178.500	232.440	80.004	19.995	103.350	19.930	6.251	1.064
179.000	232.902	80.002	19.995	103.350	19.932	6.062	1.019
179.500	233.420	80.004	19.995	103.348	19.935	5.869	0.975
180.000	233.997	80.005	19.996	103.346	19.935	5.871	1.038
180.500	234.512	80.004	19.995	103.345	19.932	6.126	1.094
181.000	234.994	80.003	19.995	103.346	19.932	6.062	1.045
181.500	235.523	80.003	19.994	103.347	19.932	6.082	1.004
182.000	236.010	80.002	19.995	103.347	19.937	5.760	1.014
182.500	236.557	80.003	19.994	103.348	19.938	5.670	1.025
183.000	237.046	80.004	19.997	103.348	19.934	5.930	1.035
183.500	237.590	80.002	19.995	103.347	19.930	6.221	1.034
184.000	238.117	80.004	19.995	103.343	19.936	5.790	1.052
184.500	238.663	80.002	19.996	103.340	19.934	5.934	1.072
185.000	239.143	80.003	19.996	103.338	19.936	5.788	1.049
185.500	239.661	80.003	19.996	103.337	19.936	5.817	1.012
186.000	240.145	80.003	19.996	103.338	19.936	5.774	1.000
186.500	240.640	80.002	19.995	103.339	19.936	5.772	0.991
187.000	241.226	80.003	19.997	103.342	19.936	5.821	1.030
187.500	241.705	80.003	19.996	103.344	19.932	6.116	1.073
188.000	242.215	80.002	19.996	103.344	19.933	6.036	1.027
188.500	242.713	80.002	19.996	103.344	19.933	6.038	0.998
189.000	243.219	80.003	19.995	103.345	19.937	5.724	1.006
189.500	243.723	80.004	19.995	103.340	19.934	5.956	1.007
190.000	244.250	80.003	19.995	103.339	19.931	6.202	1.021
190.500	244.738	80.003	19.996	103.340	19.933	6.036	1.023
191.000	245.258	80.003	19.995	103.340	19.932	6.099	1.011
191.500	245.742	80.003	19.996	103.340	19.930	6.214	1.006
192.000	246.300	80.003	19.995	103.340	19.934	5.984	1.023
192.500	246.787	80.002	19.996	103.337	19.934	5.952	1.043
193.000	247.298	80.004	19.995	103.333	19.933	6.023	1.021
193.500	247.816	80.003	19.995	103.331	19.940	5.474	1.014
194.000	248.337	80.004	19.995	103.326	19.940	5.490	1.035
194.500	248.821	80.002	19.995	103.324	19.937	5.699	1.022
195.000	249.365	80.002	19.995	103.321	19.931	6.142	1.016
195.500	249.840	80.002	19.995	103.321	19.932	6.091	1.024
196.000	250.406	80.003	19.996	103.320	19.935	5.906	1.031
196.500	250.923	80.003	19.995	103.324	19.933	6.045	1.062
197.000	251.420	80.004	19.996	103.324	19.935	5.855	1.049
197.500	251.928	80.005	19.995	103.327	19.930	6.234	1.009
198.000	252.469	80.003	19.995	103.325	19.927	6.437	1.027
198.500	252.957	80.004	19.994	103.323	19.933	6.050	1.039
199.000	253.474	80.004	19.995	103.318	19.938	5.629	1.017
199.500	254.017	80.005	19.996	103.317	19.938	5.680	1.032
200.001	254.460	80.002	19.995	103.314	19.932	6.117	1.023
200.501	254.991	80.003	19.996	103.313	19.925	6.606	0.980
201.000	255.463	80.004	19.993	103.312	19.932	6.060	0.988
201.500	255.994	80.006	19.993	103.311	19.934	5.957	1.003
202.000	256.442	80.004	19.995	103.310	19.937	5.735	0.992
202.500	256.987	80.003	19.996	103.310	19.932	6.125	0.986
203.000	257.466	80.004	19.995	103.310	19.933	5.994	1.008
203.500	258.023	80.005	19.993	103.310	19.933	6.039	1.030
204.000	258.450	80.005	19.994	103.310	19.932	6.060	1.011
204.500	259.048	80.006	19.995	103.309	19.932	6.113	1.005
205.001	259.452	80.005	19.995	103.309	19.932	6.111	1.013
205.501	260.000	80.004	19.994	103.305	19.934	5.957	0.977
206.001	260.660	80.005	19.995	103.304	19.933	6.017	1.080
206.500	260.928	80.006	19.995	103.301	19.933	6.041	1.068
207.000	261.506	80.006	19.996	103.300	19.931	6.162	0.887
207.500	262.171	80.006	19.995	103.299	19.932	6.092	1.044
208.000	262.415	80.005	19.995	103.302	19.934	5.926	1.076
208.500	263.098	80.004	19.996	103.303	19.932	6.118	0.918
209.000	263.797	80.004	19.995	103.304	19.928	6.367	1.155
209.500	263.823	80.005	19.995	103.304	19.926	6.533	1.053
210.000	264.535	80.005	19.995	103.303	19.932	6.110	0.731
210.500	264.997	80.002	19.996	103.303	19.933	6.008	0.956
211.000	265.562	80.004	19.996	103.302	19.927	6.482	1.101
211.500	265.932	80.005	19.995	103.302	19.929	6.306	0.981
212.001	266.514	80.003	19.995	103.297	19.932	6.119	0.943
212.501	267.051	80.002	19.996	103.294	19.930	6.263	1.036
213.001	267.512	80.002	19.996	103.294	19.928	6.369	1.058
213.500	267.969	80.002	19.996	103.295	19.927	6.453	0.958
214.000	268.487	80.003	19.996	103.295	19.926	6.562	0.946
214.500	268.979	80.003	19.998	103.299	19.926	6.533	0.992
215.000	269.437	80.003	19.995	103.303	19.930	6.268	0.980
215.500	270.029	80.003	19.997	103.301	19.929	6.301	1.001
216.000	270.512	80.003	19.997	103.300	19.927	6.484	1.063
216.500	270.989	80.003	19.995	103.300	19.928	6.398	1.017
217.000	271.526	80.003	19.997	103.300	19.929	6.336	0.987
217.500	272.031	80.003	19.996	103.297	19.931	6.201	1.027
218.000	272.545	80.001	19.996	103.296	19.928	6.424	1.030
218.500	272.979	80.002	19.997	103.293	19.929	6.303	0.984
219.000	273.507	80.003	19.997	103.291	19.929	6.315	0.956
219.500	273.933	80.002	19.997	103.287	19.924	6.661	0.958
220.000	274.470	80.002	19.997	103.285	19.930	6.240	0.958
220.500	274.993	80.002	19.996	103.288	19.923	6.792	1.011
221.000	275.474	80.002	19.997	103.289	19.926	6.558	1.032
221.500	275.990	80.002	19.997	103.290	19.924	6.680	1.001
222.000	276.464	80.002	19.997	103.295	19.927	6.487	0.994
222.500	276.945	80.001	19.996	103.300	19.925	6.609	0.973
223.000	277.436	80.002	19.996	103.298	19.926	6.558	0.963
223.500	277.926	80.001	19.996	103.299	19.922	6.810	0.976
224.000	278.444	80.001	19.996	103.298	19.925	6.617	0.994
224.500	278.925	80.004	19.997	103.293	19.920	7.021	1.004
225.000	279.443	80.002	19.995	103.290	19.919	7.044	0.999
225.500	279.915	80.003	19.995	103.287	19.920	6.976	0.994
226.000	280.460	80.003	19.997	103.285	19.921	6.947	1.003
226.500	280.867	80.002	19.997	103.285	19.922	6.873	0.985
227.000	281.413	80.003	19.997	103.289	19.919	7.086	0.952
227.500	281.894	80.004	19.996	103.290	19.920	6.961	0.990
228.000	282.361	80.002	19.998	103.292	19.920	6.975	0.987
228.500	282.820	80.003	19.997	103.290	19.919	7.078	0.937
229.000	283.317	80.001	19.995	103.284	19.916	7.293	0.942
229.500	283.836	80.002	19.996	103.279	19.914	7.460	0.986
230.000	284.332	80.002	19.996	103.275	19.916	7.265	1.015
230.500	284.782	80.002	19.995	103.272	19.922	6.850	0.980
231.000	285.303	80.002	19.996	103.269	19.915	7.371	0.958
231.500	285.782	80.002	19.995	103.270	19.918	7.127	0.985
232.000	286.299	80.003	19.995	103.271	19.921	6.891	0.998
232.500	286.803	80.002	19.996	103.274	19.918	7.108	1.009
233.000	287.305	80.003	19.996	103.278	19.918	7.155	1.013
233.500	287.765	80.003	19.997	103.285	19.914	7.471	0.984
234.000	288.270	80.002	19.997	103.290	19.918	7.110	0.963
234.500	288.749	80.003	19.997	103.291	19.920	6.975	0.975
235.000	289.227	80.003	19.996	103.290	19.923	6.777	0.971
235.501	289.709	80.000	19.995	103.293	19.915	7.359	0.959
236.000	290.168	80.002	19.997	103.290	19.918	7.162	0.951
236.500	290.691	80.002	19.996	103.288	19.917	7.207	0.961
237.000	291.189	80.002	19.996	103.288	19.914	7.443	1.001
237.500	291.683	80.001	19.996	103.289	19.916	7.320	1.007
238.000	292.172	80.002	19.996	103.282	19.914	7.441	0.988
238.500	292.686	80.003	19.996	103.281	19.915	7.349	0.993
239.000	293.161	80.003	19.996	103.278	19.912	7.626	0.996
239.500	293.615	80.001	19.996	103.277	19.910	7.728	0.959
240.000	294.110	80.001	19.996	103.280	19.909	7.780	0.940
240.500	294.584	80.001	19.997	103.282	19.911	7.699	0.959
241.000	295.106	80.001	19.996	103.280	19.909	7.820	0.982
241.500	295.618	80.001	19.997	103.279	19.910	7.773	1.015
242.000	296.080	80.002	19.997	103.278	19.914	7.443	1.004
242.500	296.555	80.001	19.998	103.274	19.907	7.993	0.956
243.000	297.024	80.002	19.997	103.274	19.909	7.808	0.941
243.500	297.480	80.000	19.996	103.274	19.910	7.765	0.934
244.000	297.997	80.001	19.998	103.275	19.911	7.661	0.949
244.500	298.526	80.001	19.996	103.275	19.904	8.214	1.010
245.000	299.037	80.000	19.996	103.276	19.909	7.824	1.043
245.500	299.521	79.999	19.997	103.280	19.905	8.142	1.018
246.000	300.003	80.001	19.996	103.284	19.905	8.150	0.980
246.500	300.503	80.000	19.998	103.285	19.903	8.263	0.974
247.000	300.988	80.001	19.997	103.285	19.903	8.286	0.984
247.500	301.476	80.000	19.997	103.283	19.906	8.021	0.979
248.000	301.980	79.998	19.997	103.277	19.904	8.181	0.982
248.500	302.453	80.000	19.997	103.275	19.901	8.388	0.985
249.000	302.965	80.000	19.997	103.281	19.903	8.300	0.981
249.500	303.424	80.000	19.997	103.284	19.898	8.663	0.978
250.000	303.891	80.000	19.996	103.284	19.897	8.678	0.949
250.500	304.442	80.000	19.997	103.285	19.900	8.485	0.972
251.000	304.860	80.000	19.997	103.283	19.896	8.762	0.993
251.500	305.387	80.000	19.997	103.277	19.898	8.647	0.957
252.000	305.864	80.001	19.996	103.274	19.889	9.276	0.974
252.500	306.331	80.000	19.997	103.274	19.893	9.001	0.974
253.000	306.881	80.000	19.996	103.278	19.894	8.970	0.980
253.500	307.344	80.000	19.996	103.284	19.888	9.350	1.015
254.000	307.802	80.002	19.996	103.285	19.889	9.332	0.967
254.500	308.245	80.002	19.996	103.285	19.886	9.556	0.911
255.000	308.767	80.003	19.996	103.283	19.883	9.724	0.932
255.500	309.285	80.002	19.995	103.279	19.877	10.215	1.003
256.000	309.785	80.002	19.997	103.273	19.881	9.945	1.030
256.500	310.297	80.001	19.995	103.273	19.876	10.290	1.015
257.000	310.760	80.002	19.996	103.277	19.877	10.229	0.994
257.500	311.257	80.001	19.995	103.277	19.875	10.352	0.967
258.000	311.754	80.003	19.996	103.278	19.870	10.766	0.976
258.500	312.249	80.003	19.995	103.278	19.867	10.939	0.993
259.000	312.759	80.002	19.995	103.280	19.865	11.093	0.999
259.500	313.237	80.002	19.995	103.277	19.865	11.127	0.997
260.000	313.748	80.004	19.995	103.279	19.860	11.505	0.989
260.500	314.238	80.004	19.995	103.282	19.855	11.835	0.995
261.000	314.734	80.003	19.993	103.282	19.856	11.767	0.993
261.500	315.181	80.003	19.995	103.279	19.857	11.710	0.964
262.000	315.690	80.003	19.995	103.278	19.855	11.878	0.950
262.500	316.176	80.003	19.995	103.276	19.851	12.169	0.976
263.000	316.676	80.004	19.995	103.272	19.846	12.522	0.990
263.500	317.184	80.004	19.995	103.272	19.846	12.534	0.996
264.000	317.666	80.004	19.994	103.272	19.842	12.850	0.999
264.500	318.156	80.003	19.994	103.275	19.837	13.222	0.981
265.000	318.635	80.002	19.993	103.279	19.839	13.038	0.971
265.500	319.115	80.002	19.995	103.282	19.832	13.598	0.964
266.000	319.580	80.005	19.998	103.288	19.826	14.010	0.952
266.500	320.124	80.020	19.997	103.295	19.823	14.216	0.977
267.000	320.594	80.021	20.000	103.299	19.822	14.306	1.011
267.500	321.110	80.023	20.001	103.300	19.819	14.516	1.000
268.000	321.582	80.021	20.000	103.305	19.815	14.832	0.987
268.500	322.059	80.021	20.003	103.306	19.815	14.812	0.968
269.000	322.561	80.021	20.002	103.305	19.813	15.009	0.964
269.500	323.006	80.021	20.003	103.306	19.808	15.396	0.963
270.000	323.524	80.022	20.003	103.308	19.806	15.484	0.955
270.500	324.008	80.021	20.002	103.306	19.799	16.079	0.982
271.000	324.477	80.020	20.002	103.306	19.797	16.219	0.978
271.500	324.945	80.021	20.003	103.307	19.794	16.393	0.945
272.000	325.453	80.022	20.002	103.306	19.792	16.578	0.956
272.500	325.964	80.022	20.002	103.306	19.790	16.695	0.997
273.000	326.464	80.022	20.003	103.308	19.784	17.163	1.015
273.500	326.935	80.022	20.002	103.306	19.778	17.589	0.991
274.000	327.403	80.021	20.003	103.303	19.775	17.811	0.955
274.500	327.873	80.022	20.004	103.300	19.771	18.152	0.938
275.000	328.394	80.022	20.003	103.299	19.768	18.349	0.964
275.500	328.864	80.022	20.002	103.293	19.764	18.625	0.991
276.000	329.372	80.021	20.002	103.293	19.755	19.343	0.985
276.500	329.855	80.022	20.002	103.296	19.757	19.195	0.985
277.000	330.348	80.022	20.003	103.296	19.749	19.785	0.984
277.500	330.833	80.021	20.002	103.297	19.745	20.109	0.977
278.000	331.331	80.021	20.002	103.302	19.743	20.239	0.981
278.500	331.764	80.021	20.003	103.304	19.734	20.916	0.957
279.000	332.272	80.023	20.003	103.304	19.731	21.113	0.936
279.500	332.760	80.023	20.002	103.306	19.724	21.615	0.968
280.000	333.288	80.022	20.002	103.306	19.726	21.482	1.006
280.500	333.711	80.022	20.004	103.304	19.714	22.383	0.983
281.000	334.261	80.024	20.002	103.303	19.713	22.440	0.962
281.500	334.716	80.023	20.003	103.303	19.707	22.949	0.989
282.000	335.259	80.023	20.002	103.303	19.702	23.269	1.002
282.500	335.739	80.021	20.003	103.303	19.697	23.657	1.010
283.000	336.204	80.024	20.003	103.305	19.694	23.909	0.984
283.500	336.699	80.024	20.003	103.305	19.685	24.582	0.952
284.000	337.215	80.023	20.003	103.305	19.679	24.990	0.985
284.500	337.698	80.024	20.002	103.305	19.675	25.281	1.005
285.000	338.162	80.023	20.004	103.305	19.666	25.981	0.973
285.500	338.666	80.024	20.003	103.306	19.659	26.526	0.958
286.000	339.193	80.023	20.001	103.307	19.656	26.697	1.000
286.500	339.633	80.024	19.999	103.304	19.647	27.426	0.999
287.000	340.150	80.012	19.998	103.303	19.645	27.555	0.962
287.500	340.631	80.005	19.997	103.302	19.637	28.175	0.978
288.000	341.121	80.005	19.997	103.299	19.631	28.587	0.985
288.500	341.591	80.005	19.996	103.298	19.624	29.159	0.965
289.000	342.107	80.005	19.996	103.299	19.618	29.586	0.973
289.500	342.613	80.006	19.996	103.300	19.609	30.218	1.004
290.000	343.090	80.005	19.995	103.301	19.604	30.640	1.003
290.500	343.566	80.005	19.997	103.301	19.599	31.017	0.968
291.000	344.065	80.004	19.996	103.300	19.591	31.618	0.964
291.500	344.571	80.005	19.995	103.301	19.584	32.101	0.990
292.000	345.024	80.004	19.995	103.300	19.577	32.625	0.981
292.500	345.506	80.004	19.995	103.301	19.570	33.183	0.947
293.001	345.975	80.004	19.995	103.302	19.560	33.889	0.944
293.500	346.486	80.004	19.996	103.303	19.552	34.521	0.966
294.000	346.992	80.003	19.995	103.302	19.546	34.994	0.998
294.500	347.467	80.003	19.994	103.302	19.537	35.662	0.999
295.000	347.979	80.003	19.994	103.302	19.533	35.961	0.984
295.501	348.459	80.003	19.995	103.301	19.521	36.866	0.989
296.000	348.986	80.003	19.996	103.300	19.512	37.474	1.000
296.500	349.458	80.002	19.995	103.299	19.505	38.046	1.003
297.000	349.965	80.003	19.996	103.295	19.493	38.947	0.989
297.500	350.425	80.003	19.994	103.295	19.486	39.484	0.972
298.000	350.942	80.004	19.995	103.297	19.480	39.926	0.972
298.500	351.433	80.003	19.995	103.300	19.469	40.691	0.992
299.000	351.927	80.003	19.996	103.304	19.460	41.424	0.997
299.500	352.402	80.002	19.996	103.309	19.452	41.992	0.977
300.000	352.911	80.003	19.995	103.311	19.440	42.866	0.977
300.500	353.422	80.003	19.993	103.311	19.432	43.496	1.002
301.000	353.894	80.002	19.995	103.310	19.420	44.375	1.002
301.500	354.396	80.002	19.995	103.308	19.411	45.082	0.978
302.000	354.908	80.002	19.995	103.308	19.398	46.032	0.994
302.500	355.399	80.003	19.995	103.310	19.391	46.570	1.009
303.000	355.901	80.002	19.996	103.312	19.377	47.606	0.998
303.500	356.385	80.002	19.995	103.313	19.368	48.305	0.989
304.000	356.938	80.002	19.996	103.312	19.353	49.388	1.012
304.500	357.395	80.003	19.996	103.312	19.342	50.228	1.024
305.000	357.901	80.002	19.997	103.310	19.327	51.357	0.986
305.500	358.405	80.002	19.995	103.309	19.323	51.656	0.986
306.000	358.878	80.002	19.996	103.308	19.307	52.869	0.994
306.500	359.390	80.001	19.995	103.309	19.294	53.798	0.981
307.000	359.904	80.003	19.996	103.309	19.285	54.539	1.005
307.500	360.363	80.003	19.994	103.310	19.275	55.271	1.000
308.000	360.890	80.001	19.996	103.310	19.254	56.786	0.979
308.500	361.378	80.003	19.996	103.314	19.248	57.251	1.000
309.000	361.866	80.003	19.995	103.317	19.230	58.642	0.996
309.500	362.362	80.003	19.996	103.316	19.217	59.554	0.980
310.000	362.895	80.004	19.996	103.316	19.202	60.685	1.007
310.500	363.362	80.001	19.997	103.322	19.186	61.907	1.015
311.000	363.902	80.002	19.996	103.325	19.174	62.810	1.004
311.500	364.375	80.003	19.996	103.327	19.158	63.996	1.009
312.000	364.903	80.003	19.995	103.334	19.149	64.724	1.007
312.500	365.359	80.002	19.995	103.340	19.130	66.103	0.993
313.000	365.879	80.002	19.996	103.341	19.118	66.979	0.980
313.500	366.360	80.001	19.995	103.341	19.100	68.356	0.988
314.000	366.889	80.002	19.995	103.345	19.086	69.420	1.006
314.500	367.420	80.001	19.996	103.348	19.072	70.450	1.035
315.000	367.927	80.001	19.995	103.350	19.054	71.814	1.049
315.500	368.405	80.001	19.995	103.351	19.037	73.043	1.012
316.000	368.920	80.002	19.996	103.351	19.024	74.066	0.989
316.500	369.432	80.002	19.995	103.351	19.005	75.508	1.010
317.000	369.918	80.001	19.996	103.350	18.984	77.079	1.012
317.500	370.416	80.002	19.996	103.349	18.969	78.176	0.991
318.000	370.889	80.003	19.996	103.349	18.951	79.540	0.977
318.500	371.385	80.003	19.996	103.348	18.935	80.702	0.970
319.000	371.903	80.003	19.996	103.349	18.915	82.207	0.992
319.500	372.405	80.004	19.996	103.348	18.901	83.234	1.017
320.000	372.941	80.003	19.996	103.347	18.882	84.724	1.029
320.500	373.440	80.003	19.996	103.347	18.861	86.290	1.037
321.000	373.938	80.002	19.995	103.351	18.845	87.472	1.016
321.500	374.470	80.003	19.996	103.352	18.825	88.969	1.014
322.000	374.945	80.002	19.995	103.356	18.803	90.630	1.018
322.500	375.446	80.002	19.995	103.362	18.785	91.951	0.991
323.000	375.950	80.002	19.995	103.370	18.766	93.383	0.990
323.500	376.470	80.002	19.995	103.373	18.744	95.043	1.015
324.000	377.004	80.002	19.997	103.375	18.722	96.687	1.039
324.500	377.464	80.001	19.995	103.375	18.699	98.387	1.024
325.000	377.960	80.001	19.995	103.376	18.674	100.275	0.975
325.500	378.490	80.001	19.996	103.376	18.651	101.986	0.991
326.000	378.950	80.003	19.996	103.376	18.631	103.481	1.008
326.500	379.457	80.002	19.995	103.381	18.606	105.364	0.979
327.000	379.969	80.003	19.997	103.385	18.582	107.143	0.993
327.500	380.511	80.002	19.994	103.386	18.560	108.849	1.036
328.000	381.007	80.001	19.995	103.387	18.535	110.673	1.046
328.500	381.478	80.002	19.994	103.388	18.511	112.462	1.002
329.000	381.989	80.002	19.995	103.388	18.488	114.218	0.975
329.500	382.466	80.001	19.995	103.388	18.460	116.275	0.985
330.000	382.989	80.002	19.995	103.388	18.439	117.913	0.994
330.500	383.481	80.002	19.993	103.389	18.415	119.636	1.008
331.000	383.983	80.002	19.996	103.393	18.390	121.563	1.005
331.500	384.508	80.002	19.995	103.395	18.361	123.696	1.010
332.000	384.990	80.000	19.996	103.396	18.335	125.665	1.017
332.500	385.487	80.002	19.995	103.397	18.308	127.699	0.994
333.000	386.007	80.002	19.996	103.397	18.281	129.697	0.998
333.500	386.525	80.002	19.997	103.393	18.253	131.789	1.027
334.000	387.012	80.002	19.995	103.394	18.228	133.641	1.021
334.500	387.529	80.003	19.996	103.395	18.199	135.824	1.004
335.000	388.022	80.003	19.996	103.394	18.171	137.920	1.007
335.500	388.557	80.002	19.995	103.401	18.141	140.204	1.019
336.000	389.041	80.003	19.996	103.408	18.112	142.360	1.024
336.500	389.574	80.002	19.994	103.413	18.083	144.533	1.019
337.000	390.091	80.002	19.995	103.417	18.055	146.610	1.034
337.500	390.592	80.002	19.996	103.422	18.028	148.640	1.034
338.000	391.074	80.003	19.995	103.422	17.996	151.007	1.000
338.500	391.612	80.003	19.997	103.423	17.966	153.279	1.001
339.000	392.134	80.003	19.997	103.422	17.932	155.800	1.040
339.501	392.623	80.002	19.997	103.420	17.906	157.775	1.036
340.001	393.131	80.004	19.996	103.420	17.875	160.100	1.004
340.500	393.663	80.003	19.995	103.419	17.843	162.467	1.018
341.000	394.183	80.003	19.996	103.419	17.810	164.903	1.046
341.500	394.735	80.004	19.996	103.419	17.779	167.225	1.062
342.000	395.208	80.003	19.996	103.421	17.751	169.345	1.049
342.500	395.763	80.004	19.995	103.422	17.716	171.948	1.027
343.000	396.256	80.003	19.996	103.422	17.683	174.411	1.038
343.500	396.759	80.003	19.996	103.422	17.652	176.755	1.022
344.000	397.312	80.004	19.996	103.422	17.621	179.005	1.026
344.500	397.807	80.003	19.996	103.421	17.592	181.202	1.052
345.000	398.334	80.003	19.996	103.421	17.558	183.717	1.035
345.500	398.864	80.004	19.997	103.421	17.524	186.227	1.040
346.000	399.386	80.004	19.997	103.420	17.491	188.740	1.055
