Repository: ulfsri/fsri_materials_database

# Materials and Products Database

## 01_Data

Raw data generated from each apparatus are included here in plain-text format. The data is organized first by material, next by the short name of test apparatus used, and where applicable additional filtering by test settings.

### material.json

Each material directory contains a json file of the same name as the material. This file links the data stored in the repository as well as data and graphs produced by the accompanying scripts (__02_Scripts__) to the respective landing page for the material on the front-end website.

File: 01_Data/Nylon_Carpet_High_Pile/MCC/Nylon_Carpet_High_Pile_MCC_30K_min_211027_R2.txt (part 2 of 2)
T Correction Coefficients:	0	1.024463	0
Time Shift (s):	14
*
Time (s)	Temperature (C)	N2 flow rate (cc/min)	O2 flow rate (cc/min)	Flow Rate (cc/min)	Oxygen (%)	HRR (W/g)	Heating rate (C/s)
346.500	394.154	80.004	19.994	103.440	17.894	166.844	0.996
347.000	394.712	80.002	19.994	103.441	17.865	169.138	1.019
347.500	395.228	80.003	19.995	103.441	17.837	171.309	1.063
348.000	395.705	80.003	19.994	103.441	17.803	173.926	1.033
348.500	396.250	80.002	19.994	103.436	17.774	176.187	1.007
349.000	396.738	80.003	19.994	103.430	17.742	178.691	1.028
349.500	397.227	80.004	19.994	103.427	17.711	181.070	1.005
350.000	397.736	80.003	19.994	103.426	17.682	183.323	0.988
350.500	398.244	80.004	19.994	103.425	17.650	185.810	1.007
351.000	398.766	80.003	19.994	103.425	17.619	188.240	1.023
351.500	399.244	80.004	19.995	103.424	17.587	190.655	1.015
352.000	399.788	80.002	19.994	103.426	17.556	193.086	1.011
352.500	400.232	80.004	19.994	103.426	17.526	195.399	1.005
353.000	400.739	80.004	19.994	103.426	17.493	198.027	0.969
353.501	401.229	80.002	19.994	103.425	17.466	200.044	0.974
354.000	401.735	80.001	19.994	103.425	17.436	202.392	0.997
354.500	402.247	80.002	19.994	103.422	17.400	205.197	1.007
355.000	402.746	80.002	19.994	103.421	17.370	207.527	1.014
355.500	403.242	80.002	19.996	103.417	17.342	209.638	1.004
356.000	403.733	80.002	19.993	103.418	17.310	212.135	0.991
356.500	404.271	80.002	19.994	103.416	17.282	214.280	1.008
357.000	404.762	80.002	19.996	103.415	17.255	216.317	1.028
357.500	405.275	80.000	19.995	103.414	17.225	218.668	1.016
358.000	405.741	80.001	19.995	103.413	17.192	221.191	0.992
358.500	406.262	80.002	19.995	103.407	17.165	223.254	0.983
359.000	406.791	80.001	19.994	103.400	17.135	225.615	1.019
359.500	407.290	80.000	19.994	103.395	17.108	227.703	1.039
360.000	407.766	80.000	19.995	103.389	17.080	229.830	1.001
360.500	408.285	80.000	19.995	103.381	17.053	231.924	0.985
361.000	408.803	80.000	19.994	103.374	17.025	234.135	1.016
361.500	409.276	80.001	19.995	103.366	17.000	235.987	1.014
362.000	409.800	79.999	19.995	103.358	16.973	238.065	0.994
362.500	410.320	79.999	19.995	103.351	16.951	239.802	1.021
363.000	410.802	80.000	19.996	103.348	16.926	241.746	1.023
363.500	411.298	80.000	19.995	103.346	16.901	243.666	0.990
364.000	411.801	80.000	19.995	103.341	16.880	245.251	0.988
364.500	412.269	80.000	19.995	103.333	16.857	247.038	0.985
365.000	412.792	80.000	19.994	103.326	16.836	248.671	0.981
365.500	413.295	80.000	19.996	103.315	16.815	250.244	1.009
366.000	413.786	80.000	19.996	103.304	16.796	251.695	1.010
366.500	414.267	80.001	19.995	103.293	16.781	252.929	0.983
367.000	414.746	80.000	19.996	103.284	16.766	254.048	0.965
367.500	415.266	79.999	19.995	103.270	16.751	255.232	0.979
368.000	415.733	79.998	19.995	103.259	16.737	256.300	0.994
368.500	416.257	79.999	19.996	103.247	16.726	257.154	0.989
369.000	416.746	79.999	19.995	103.236	16.715	257.994	1.002
369.500	417.247	80.000	19.996	103.224	16.707	258.538	1.001
370.000	417.766	80.001	19.995	103.219	16.698	259.280	1.005
370.500	418.260	79.999	19.996	103.210	16.695	259.486	1.016
371.000	418.798	79.999	19.996	103.203	16.691	259.752	1.022
371.501	419.286	80.000	19.996	103.198	16.689	259.900	1.029
372.001	419.748	80.001	19.995	103.190	16.689	259.925	0.988
372.500	420.272	80.000	19.995	103.178	16.693	259.625	0.969
373.000	420.751	79.999	19.995	103.171	16.694	259.505	0.994
373.500	421.249	80.000	19.996	103.163	16.700	258.993	0.989
374.001	421.771	80.000	19.995	103.155	16.709	258.266	0.998
374.500	422.269	79.999	19.995	103.152	16.713	258.004	1.020
375.000	422.724	80.000	19.995	103.147	16.730	256.686	0.987
375.501	423.241	80.000	19.995	103.139	16.737	256.156	0.963
376.001	423.731	80.000	19.996	103.131	16.756	254.657	0.990
376.501	424.196	80.000	19.995	103.125	16.777	253.024	0.981
377.000	424.730	80.000	19.995	103.119	16.802	251.090	0.977
377.500	425.217	80.000	19.994	103.116	16.816	249.957	1.010
378.000	425.762	79.999	19.994	103.116	16.830	248.892	1.026
378.500	426.241	80.001	19.995	103.113	16.859	246.644	1.028
379.000	426.724	79.999	19.995	103.106	16.903	243.232	0.993
379.500	427.255	79.998	19.995	103.101	16.927	241.414	0.988
380.000	427.719	80.000	19.995	103.094	16.962	238.728	1.004
380.500	428.231	80.000	19.995	103.086	17.002	235.639	0.986
381.000	428.765	79.999	19.994	103.079	17.037	232.911	1.012
381.500	429.239	80.000	19.994	103.077	17.080	229.601	1.027
382.001	429.739	79.999	19.995	103.072	17.123	226.308	0.991
382.500	430.237	80.000	19.994	103.070	17.168	222.798	0.986
383.000	430.694	80.000	19.993	103.066	17.212	219.348	0.976
383.500	431.213	79.999	19.994	103.062	17.259	215.715	0.965
384.000	431.700	79.999	19.994	103.054	17.310	211.778	0.991
384.500	432.213	79.998	19.995	103.048	17.359	207.969	1.003
385.000	432.725	79.999	19.995	103.043	17.419	203.392	1.013
385.500	433.302	79.999	19.995	103.042	17.471	199.343	1.057
386.000	433.687	79.997	19.995	103.041	17.526	195.041	1.025
386.500	434.298	80.000	19.995	103.039	17.584	190.551	0.979
387.000	434.732	79.999	19.995	103.039	17.645	185.877	1.021
387.500	435.251	79.999	19.996	103.038	17.701	181.469	0.999
388.000	435.850	79.999	19.995	103.036	17.759	177.004	1.036
388.500	436.220	79.998	19.995	103.038	17.821	172.190	1.044
389.000	436.801	79.998	19.995	103.044	17.878	167.784	0.960
389.500	437.196	79.999	19.995	103.050	17.933	163.485	0.963
390.000	437.768	79.999	19.995	103.057	17.994	158.713	0.971
390.500	438.250	79.997	19.995	103.064	18.050	154.418	1.010
391.000	439.129	79.997	19.995	103.070	18.110	149.736	1.208
391.500	438.896	79.998	19.996	103.073	18.165	145.456	1.004
392.000	439.298	79.999	19.995	103.080	18.220	141.150	0.408
392.501	439.761	79.997	19.995	103.088	18.273	137.023	0.517
393.000	440.660	79.997	19.996	103.096	18.323	133.177	1.114
393.500	441.424	79.998	19.996	103.104	18.373	129.302	1.513
394.000	441.664	79.996	19.995	103.110	18.419	125.689	1.334
394.500	442.416	79.998	19.996	103.117	18.465	122.121	0.998
395.000	442.776	79.998	19.996	103.123	18.503	119.160	1.052
395.500	443.313	79.998	19.996	103.130	18.548	115.691	1.004
396.000	443.818	79.999	19.996	103.138	18.586	112.679	0.969
396.500	444.336	79.998	19.995	103.146	18.628	109.420	1.032
397.000	444.798	79.999	19.996	103.151	18.664	106.669	1.001
397.500	445.275	79.999	19.995	103.159	18.697	104.082	0.960
398.000	445.791	79.999	19.996	103.168	18.728	101.691	0.966
398.500	446.283	79.999	19.996	103.175	18.758	99.342	1.000
399.000	446.772	79.999	19.995	103.182	18.786	97.186	0.994
399.500	447.335	80.000	19.996	103.190	18.812	95.161	1.016
400.000	447.786	79.999	19.995	103.193	18.837	93.152	1.033
400.500	448.275	79.998	19.996	103.192	18.862	91.219	0.977
401.000	448.834	80.000	19.995	103.193	18.884	89.527	0.994
401.500	449.361	80.001	19.996	103.193	18.907	87.773	1.066
402.000	449.792	80.000	19.995	103.193	18.924	86.430	1.022
402.500	450.325	80.001	19.995	103.193	18.941	85.083	0.961
403.000	450.818	80.001	19.995	103.192	18.953	84.149	0.995
403.500	451.277	79.999	19.995	103.191	18.975	82.442	0.989
404.000	451.814	80.000	19.996	103.192	18.987	81.527	0.974
404.500	452.263	79.999	19.994	103.194	19.000	80.538	0.990
405.000	452.803	80.001	19.995	103.196	19.014	79.456	0.988
405.500	453.259	80.001	19.996	103.198	19.024	78.667	0.993
406.000	453.761	80.001	19.996	103.198	19.034	77.847	0.977
406.500	454.281	80.001	19.995	103.196	19.042	77.258	0.990
407.000	454.774	80.002	19.995	103.193	19.053	76.381	1.017
407.500	455.306	80.001	19.995	103.190	19.064	75.530	1.019
408.000	455.757	80.002	19.994	103.189	19.069	75.131	1.004
408.500	456.280	80.002	19.994	103.188	19.079	74.395	0.978
409.000	456.779	80.002	19.994	103.189	19.086	73.840	0.998
409.500	457.271	80.001	19.995	103.190	19.090	73.462	1.007
410.000	457.773	80.002	19.995	103.190	19.095	73.122	0.993
410.500	458.261	80.000	19.994	103.189	19.101	72.613	0.992
411.000	458.752	80.000	19.995	103.190	19.111	71.880	0.984
411.500	459.300	79.999	19.995	103.189	19.112	71.762	1.009
412.000	459.761	80.001	19.994	103.190	19.116	71.462	1.024
412.500	460.248	80.001	19.995	103.190	19.118	71.324	0.978
413.000	460.723	80.001	19.995	103.190	19.123	70.941	0.955
413.500	461.206	80.000	19.994	103.189	19.125	70.734	0.960
414.000	461.759	80.000	19.994	103.189	19.132	70.228	0.997
414.500	462.232	80.001	19.994	103.189	19.130	70.419	1.031
415.000	462.753	80.001	19.994	103.190	19.132	70.195	1.010
415.500	463.235	80.001	19.995	103.190	19.134	70.037	0.999
416.000	463.683	80.001	19.994	103.191	19.137	69.816	0.967
416.500	464.243	80.001	19.994	103.191	19.136	69.870	0.969
417.000	464.668	80.001	19.995	103.190	19.136	69.886	0.997
417.500	465.185	80.001	19.995	103.186	19.141	69.493	0.963
418.000	465.657	80.002	19.995	103.186	19.143	69.397	0.965
418.500	466.143	80.001	19.995	103.184	19.141	69.517	0.974
419.000	466.641	80.000	19.994	103.183	19.142	69.445	0.971
419.500	467.128	80.000	19.995	103.178	19.144	69.289	0.984
420.000	467.673	80.001	19.995	103.174	19.143	69.344	1.009
420.500	468.128	80.000	19.995	103.173	19.140	69.573	1.016
421.000	468.623	80.001	19.995	103.172	19.143	69.389	0.975
421.500	469.090	80.001	19.995	103.167	19.143	69.365	0.956
422.000	469.610	80.002	19.995	103.165	19.142	69.444	0.975
422.500	470.126	80.001	19.995	103.165	19.142	69.417	1.012
423.000	470.600	80.001	19.995	103.165	19.140	69.564	1.013
423.500	471.092	80.002	19.995	103.165	19.138	69.751	0.978
424.000	471.571	80.002	19.995	103.164	19.139	69.676	0.969
424.500	472.077	80.001	19.995	103.164	19.140	69.589	0.978
425.000	472.592	80.003	19.995	103.169	19.133	70.102	1.003
425.500	473.060	80.002	19.994	103.164	19.136	69.883	1.002
426.000	473.588	80.002	19.995	103.158	19.134	70.037	0.989
426.500	474.073	80.003	19.994	103.158	19.131	70.289	1.004
427.000	474.594	80.001	19.994	103.157	19.128	70.482	1.009
427.500	475.062	80.003	19.994	103.151	19.127	70.575	0.998
428.000	475.596	80.002	19.995	103.149	19.129	70.466	0.995
428.500	476.073	80.003	19.994	103.149	19.126	70.640	1.006
429.000	476.532	80.001	19.994	103.149	19.124	70.853	0.974
429.500	477.066	80.002	19.995	103.149	19.124	70.789	0.965
430.000	477.521	80.003	19.996	103.150	19.123	70.876	0.991
430.500	478.043	80.003	19.995	103.149	19.117	71.343	0.983
431.000	478.519	80.003	19.995	103.150	19.119	71.212	0.988
431.500	479.000	80.002	19.995	103.150	19.123	70.919	0.977
432.000	479.509	80.002	19.994	103.149	19.115	71.497	0.973
432.500	479.988	80.002	19.994	103.149	19.115	71.479	0.990
433.000	480.498	80.001	19.994	103.149	19.110	71.881	0.989
433.500	481.003	80.002	19.995	103.149	19.108	72.044	1.002
434.000	481.490	80.001	19.994	103.149	19.109	71.986	1.003
434.500	481.998	80.001	19.994	103.148	19.106	72.161	0.994
435.000	482.476	80.002	19.994	103.148	19.103	72.396	0.991
435.500	483.013	80.000	19.996	103.145	19.102	72.502	1.001
436.000	483.476	80.002	19.995	103.144	19.099	72.749	1.007
436.500	483.959	80.002	19.995	103.142	19.100	72.635	0.973
437.000	484.441	80.000	19.994	103.137	19.100	72.617	0.956
437.500	484.953	80.000	19.994	103.131	19.104	72.319	0.979
438.000	485.483	80.000	19.994	103.126	19.105	72.299	1.018
438.500	485.997	80.000	19.995	103.121	19.109	71.950	1.044
439.000	486.477	80.000	19.994	103.122	19.104	72.337	1.019
439.500	486.962	80.000	19.995	103.126	19.107	72.096	0.979
440.000	487.445	80.001	19.994	103.126	19.108	71.985	0.967
440.500	487.911	80.001	19.994	103.126	19.114	71.551	0.959
441.000	488.441	80.001	19.994	103.125	19.117	71.297	0.972
441.500	488.890	80.000	19.995	103.120	19.119	71.190	0.987
442.000	489.432	80.002	19.994	103.114	19.123	70.828	0.985
442.500	489.938	80.001	19.994	103.114	19.130	70.357	1.019
443.000	490.415	80.002	19.994	103.114	19.135	69.948	1.015
443.500	490.903	80.000	19.994	103.107	19.145	69.163	0.974
444.000	491.420	80.000	19.993	103.105	19.153	68.518	0.985
444.500	491.939	80.001	19.995	103.103	19.161	67.902	1.020
445.000	492.409	79.999	19.993	103.100	19.169	67.328	1.013
445.500	492.919	80.000	19.995	103.093	19.181	66.407	0.985
446.000	493.420	80.000	19.994	103.092	19.193	65.409	0.995
446.500	493.937	80.001	19.995	103.088	19.209	64.211	1.014
447.000	494.413	80.001	19.995	103.081	19.223	63.119	1.006
447.500	494.941	80.002	19.995	103.077	19.240	61.804	0.999
448.000	495.419	80.000	19.993	103.076	19.252	60.902	1.005
448.500	495.910	80.001	19.995	103.076	19.268	59.654	0.988
449.000	496.418	79.999	19.994	103.076	19.287	58.178	0.984
449.500	496.911	80.001	19.994	103.076	19.309	56.474	1.000
450.000	497.386	80.000	19.994	103.075	19.326	55.142	0.985
450.500	497.900	79.999	19.994	103.069	19.351	53.183	0.978
451.000	498.379	79.999	19.995	103.064	19.369	51.846	0.990
451.500	498.884	80.000	19.994	103.062	19.394	49.891	0.988
452.000	499.388	80.000	19.994	103.062	19.416	48.145	0.997
452.500	499.882	79.998	19.994	103.064	19.442	46.125	1.004
453.000	500.356	80.000	19.994	103.070	19.468	44.103	0.983
453.500	500.861	80.001	19.995	103.077	19.492	42.260	0.973
454.000	501.356	80.000	19.994	103.080	19.516	40.381	0.989
454.500	501.865	80.000	19.995	103.080	19.539	38.570	1.001
455.000	502.340	80.001	19.994	103.080	19.564	36.668	0.994
455.500	502.876	80.001	19.995	103.080	19.586	34.942	0.998
456.000	503.345	80.001	19.994	103.086	19.610	33.041	1.009
456.500	503.819	80.000	19.994	103.092	19.632	31.393	0.974
457.000	504.341	80.001	19.995	103.100	19.655	29.581	0.969
457.500	504.873	79.999	19.995	103.111	19.676	27.918	1.025
458.000	505.332	80.001	19.995	103.123	19.700	26.108	1.023
458.500	505.807	80.001	19.995	103.132	19.720	24.519	0.963
459.000	506.333	79.999	19.995	103.139	19.737	23.164	0.967
459.501	506.817	79.999	19.994	103.149	19.756	21.713	1.005
460.001	507.349	80.000	19.995	103.160	19.774	20.309	1.013
460.500	507.805	80.001	19.995	103.168	19.790	19.063	1.002
461.000	508.320	79.999	19.994	103.177	19.808	17.660	0.979
461.500	508.796	80.001	19.995	103.184	19.822	16.606	0.981
462.000	509.309	80.000	19.995	103.189	19.836	15.492	0.990
462.500	509.824	80.000	19.995	103.192	19.849	14.511	1.008
463.001	510.315	80.000	19.995	103.195	19.865	13.229	1.017
463.500	510.813	79.999	19.996	103.200	19.872	12.672	0.998
464.000	511.320	80.000	19.996	103.203	19.881	11.979	0.997
464.501	511.812	79.999	19.995	103.202	19.891	11.186	1.002
465.000	512.303	80.000	19.995	103.205	19.902	10.381	0.991
465.500	512.798	80.000	19.994	103.206	19.909	9.782	0.985
466.000	513.293	80.000	19.996	103.203	19.918	9.114	0.987
466.500	513.786	80.000	19.995	103.204	19.923	8.696	0.989
467.001	514.290	80.000	19.995	103.209	19.934	7.864	0.992
467.500	514.805	80.000	19.995	103.207	19.934	7.888	1.008
468.000	515.303	79.999	19.995	103.205	19.940	7.382	1.016
468.500	515.830	80.002	19.994	103.203	19.944	7.111	1.020
469.000	516.334	79.999	19.994	103.198	19.947	6.879	1.028
469.500	516.845	80.000	19.996	103.192	19.954	6.307	1.023
470.000	517.350	79.999	19.996	103.191	19.960	5.889	1.015
470.500	517.872	79.999	19.995	103.190	19.962	5.697	1.022
471.000	518.347	79.999	19.994	103.189	19.964	5.507	1.012
471.500	518.820	79.999	19.995	103.189	19.966	5.413	0.972
472.000	519.327	79.998	19.995	103.189	19.969	5.127	0.964
472.500	519.877	79.999	19.995	103.190	19.971	4.985	1.018
473.000	520.411	79.999	19.995	103.190	19.975	4.703	1.071
473.500	520.929	80.000	19.994	103.190	19.975	4.695	1.068
474.000	521.407	80.000	19.994	103.192	19.979	4.398	1.023
474.500	521.885	80.000	19.996	103.194	19.981	4.258	0.976
475.000	522.432	80.000	19.995	103.195	19.981	4.258	0.991
475.500	522.947	79.999	19.995	103.195	19.982	4.144	1.044
476.000	523.430	80.001	19.995	103.196	19.984	3.999	1.030
476.500	523.960	80.000	19.996	103.196	19.984	3.957	1.005
477.000	524.446	80.001	19.996	103.195	19.983	4.078	1.015
477.500	524.957	80.000	19.995	103.195	19.987	3.767	1.006
478.000	525.486	80.000	19.997	103.196	19.989	3.577	1.018
478.500	525.994	80.000	19.996	103.199	19.989	3.639	1.039
479.000	526.505	80.000	19.995	103.202	19.991	3.476	1.028
479.500	526.995	79.999	19.996	103.201	19.992	3.348	1.010
480.000	527.543	80.000	19.995	103.203	19.990	3.485	1.020
480.500	528.069	80.001	19.995	103.208	19.990	3.536	1.056
481.000	528.575	80.001	19.995	103.208	19.992	3.404	1.052
481.500	529.100	80.000	19.995	103.209	19.994	3.173	1.032
482.000	529.637	80.001	19.995	103.211	19.993	3.314	1.047
482.500	530.099	80.000	19.995	103.211	19.991	3.440	1.031
483.000	530.643	80.000	19.995	103.212	19.995	3.158	1.002
483.500	531.197	80.000	19.995	103.214	19.995	3.169	1.052
484.000	531.722	80.000	19.995	103.217	19.993	3.284	1.089
484.500	532.192	80.001	19.995	103.223	19.998	2.924	1.037
485.000	532.755	80.000	19.995	103.226	19.998	2.915	1.014
485.500	533.243	80.002	19.996	103.227	19.998	2.866	1.042
486.000	533.781	80.001	19.996	103.228	19.997	2.968	1.038
486.500	534.328	80.002	19.996	103.227	20.000	2.772	1.055
487.000	534.835	80.000	19.995	103.227	19.998	2.900	1.069
487.500	535.372	80.002	19.996	103.228	19.999	2.849	1.049
488.000	535.884	80.002	19.996	103.227	19.999	2.796	1.047
488.500	536.415	80.000	19.996	103.226	19.999	2.809	1.046
489.000	536.945	80.001	19.994	103.226	20.001	2.653	1.052
489.500	537.431	80.001	19.997	103.226	20.000	2.725	1.038
490.000	537.945	80.000	19.996	103.226	19.998	2.877	1.008
490.500	538.481	80.000	19.995	103.227	20.001	2.659	1.026
491.000	539.020	80.000	19.997	103.227	20.001	2.648	1.063
491.500	539.553	80.000	19.998	103.227	20.003	2.529	1.073
492.000	540.067	80.000	19.996	103.227	20.005	2.335	1.059
492.500	540.593	80.000	19.996	103.226	20.003	2.488	1.044
493.000	541.113	80.001	19.996	103.226	20.001	2.687	1.043
493.500	541.658	80.000	19.997	103.226	20.003	2.476	1.055
494.000	542.172	80.001	19.996	103.226	20.003	2.478	1.062
494.500	542.698	80.000	19.996	103.224	20.005	2.390	1.050
495.000	543.218	80.001	19.996	103.225	20.005	2.369	1.043
495.500	543.787	80.000	19.997	103.225	20.003	2.486	1.067
496.000	544.297	80.001	19.996	103.225	20.004	2.463	1.084
496.500	544.830	80.000	19.995	103.224	20.004	2.467	1.061
497.000	545.320	80.001	19.996	103.226	20.001	2.668	1.033
497.500	545.828	80.001	19.996	103.226	20.006	2.290	1.011
498.000	546.388	80.001	19.996	103.226	20.004	2.450	1.033
498.500	546.919	80.002	19.995	103.226	20.007	2.183	1.080
499.000	547.475	80.002	19.995	103.228	20.005	2.348	1.089
499.500	547.984	80.001	19.996	103.228	20.004	2.424	1.077
500.000	548.516	80.001	19.995	103.229	20.006	2.309	1.053
500.500	549.079	80.002	19.996	103.230	20.005	2.324	1.067
501.000	549.578	80.001	19.995	103.232	20.006	2.277	1.079
501.500	550.120	80.001	19.995	103.232	20.009	2.061	1.052
502.000	550.635	80.001	19.995	103.230	20.009	2.068	1.049
502.500	551.189	80.001	19.995	103.227	20.009	2.055	1.063
503.000	551.689	80.001	19.994	103.226	20.008	2.111	1.061
503.500	552.246	80.002	19.994	103.226	20.008	2.089	1.055
504.000	552.772	80.002	19.994	103.226	20.010	1.957	1.070
504.500	553.349	80.001	19.994	103.228	20.009	2.068	1.093
505.001	553.837	80.001	19.994	103.232	20.008	2.111	1.084
505.500	554.399	80.001	19.994	103.231	20.006	2.266	1.057
506.000	554.998	80.002	19.994	103.231	20.010	1.965	1.105
506.500	555.472	80.001	19.995	103.229	20.008	2.125	1.117
507.000	555.989	80.002	19.994	103.226	20.006	2.277	1.032
507.500	556.527	80.002	19.995	103.226	20.007	2.215	1.023
508.000	557.024	80.002	19.994	103.226	20.008	2.121	1.045
508.500	557.606	80.001	19.994	103.226	20.006	2.298	1.057
509.000	558.126	80.002	19.994	103.227	20.004	2.422	1.090
509.500	558.653	80.002	19.995	103.230	20.007	2.228	1.074
510.000	559.195	80.002	19.995	103.229	20.008	2.106	1.058
510.500	559.735	80.002	19.994	103.227	20.009	2.032	1.076
511.000	560.253	80.002	19.994	103.220	20.008	2.134	1.070
511.500	560.776	80.002	19.994	103.216	20.009	2.044	1.050
512.000	561.325	80.003	19.995	103.213	20.007	2.219	1.057
512.500	561.834	80.003	19.993	103.213	20.008	2.155	1.065
513.000	562.401	80.001	19.994	103.215	20.009	2.066	1.067
513.500	562.927	80.001	19.994	103.220	20.006	2.298	1.084
514.000	563.437	80.002	19.995	103.225	20.009	2.077	1.064
514.500	563.949	80.001	19.995	103.227	20.007	2.168	1.029
515.000	564.484	80.001	19.994	103.228	20.008	2.109	1.035
515.500	565.032	80.000	19.994	103.227	20.009	2.064	1.065
516.000	565.554	80.002	19.994	103.227	20.007	2.222	1.076
516.500	566.033	80.002	19.995	103.225	20.010	1.991	1.036
517.000	566.610	80.000	19.994	103.222	20.008	2.119	1.029
517.500	567.129	80.000	19.995	103.221	20.011	1.869	1.076
518.000	567.607	79.999	19.994	103.222	20.008	2.115	1.046
518.500	568.163	79.999	19.995	103.219	20.011	1.859	1.015
519.000	568.682	80.000	19.994	103.218	20.008	2.123	1.055
519.501	569.221	79.999	19.995	103.223	20.011	1.852	1.067
520.000	569.770	80.000	19.995	103.222	20.009	2.012	1.073
520.500	570.284	80.001	19.995	103.222	20.009	2.049	1.075
521.000	570.819	79.999	19.995	103.227	20.012	1.839	1.056
521.500	571.374	79.999	19.994	103.228	20.012	1.797	1.069
522.000	571.875	80.000	19.995	103.223	20.011	1.908	1.073
522.500	572.359	80.000	19.995	103.224	20.011	1.878	1.021
523.000	572.890	80.000	19.994	103.223	20.010	1.982	1.000
523.500	573.451	80.000	19.994	103.223	20.009	2.055	1.053
524.000	574.007	79.999	19.994	103.223	20.010	1.955	1.105
524.500	574.532	79.999	19.995	103.228	20.014	1.682	1.099
525.000	575.053	79.999	19.995	103.230	20.011	1.914	1.063
525.500	575.578	79.999	19.996	103.230	20.011	1.874	1.045
526.000	576.116	80.001	19.995	103.230	20.015	1.615	1.055
526.500	576.660	80.000	19.994	103.231	20.009	2.033	1.073
527.000	577.149	80.000	19.995	103.230	20.014	1.683	1.058
527.500	577.673	79.999	19.996	103.229	20.013	1.703	1.023
528.000	578.209	80.000	19.995	103.230	20.014	1.630	1.036
528.500	578.712	80.000	19.994	103.226	20.014	1.641	1.050
529.000	579.220	80.000	19.995	103.221	20.014	1.656	1.025
529.500	579.770	80.001	19.994	103.220	20.015	1.615	1.035
530.000	580.293	80.000	19.994	103.215	20.017	1.430	1.066
530.500	580.792	80.000	19.995	103.215	20.015	1.541	1.047
531.000	581.325	80.000	19.994	103.215	20.018	1.383	1.027
531.500	581.876	80.000	19.995	103.219	20.014	1.681	1.058
532.000	582.380	79.999	19.994	103.215	20.014	1.662	1.070
532.500	582.858	80.000	19.994	103.216	20.015	1.585	1.018
533.000	583.393	80.000	19.994	103.218	20.015	1.600	0.997
533.500	583.913	80.000	19.995	103.219	20.013	1.747	1.034
534.000	584.419	80.000	19.994	103.218	20.016	1.502	1.040
534.500	584.963	80.000	19.994	103.221	20.014	1.647	1.038
535.000	585.473	80.001	19.994	103.223	20.013	1.703	1.052
535.500	586.013	80.001	19.993	103.221	20.011	1.880	1.052
536.000	586.477	80.001	19.995	103.219	20.015	1.600	1.028
536.500	587.002	80.000	19.995	103.218	20.012	1.784	0.997
537.000	587.503	80.001	19.994	103.217	20.016	1.504	1.007
537.500	588.023	80.000	19.994	103.211	20.016	1.525	1.023
538.000	588.517	80.001	19.995	103.207	20.016	1.483	1.017
538.500	589.055	80.000	19.994	103.204	20.016	1.523	1.023
539.000	589.519	80.000	19.995	103.203	20.016	1.532	1.017
539.500	590.067	80.000	19.994	103.204	20.014	1.656	1.007
540.000	590.613	80.001	19.995	103.209	20.015	1.587	1.053
540.500	591.087	80.000	19.994	103.211	20.015	1.609	1.057
541.000	591.620	80.000	19.995	103.211	20.015	1.547	1.014
541.500	592.137	80.001	19.994	103.213	20.018	1.372	1.029
542.000	592.623	80.000	19.995	103.210	20.017	1.459	1.027
542.500	593.155	80.000	19.995	103.208	20.016	1.530	1.011
543.000	593.675	80.002	19.994	103.206	20.018	1.333	1.035
543.500	594.212	80.000	19.995	103.205	20.016	1.487	1.054
544.000	594.720	79.999	19.994	103.200	20.012	1.813	1.051
544.500	595.239	80.000	19.994	103.198	20.015	1.585	1.036
545.000	595.730	80.000	19.995	103.195	20.014	1.645	1.018
545.500	596.267	80.000	19.995	103.197	20.014	1.666	1.019
546.000	596.762	80.001	19.994	103.197	20.015	1.585	1.031
546.500	597.285	80.000	19.994	103.198	20.015	1.579	1.025
547.000	597.783	80.001	19.994	103.198	20.016	1.521	1.019
547.500	598.281	79.999	19.995	103.200	20.014	1.641	1.008
548.000	598.758	80.000	19.996	103.198	20.016	1.530	0.985
548.500	599.280	80.000	19.995	103.200	20.015	1.594	0.987
549.000	599.774	79.999	19.995	103.202	20.013	1.703	1.007
549.500	600.251	79.998	19.995	103.201	20.016	1.517	0.994
550.000	600.787	79.999	19.995	103.199	20.016	1.470	0.992
550.500	601.316	79.999	19.996	103.198	20.013	1.739	1.039
551.000	601.800	79.999	19.995	103.201	20.017	1.440	1.039
551.500	602.350	79.999	19.995	103.200	20.013	1.765	1.024
552.000	602.819	80.000	19.996	103.201	20.020	1.169	1.027
552.500	603.330	79.999	19.995	103.203	20.017	1.417	1.000
553.000	603.798	79.998	19.996	103.203	20.017	1.408	0.979
553.500	604.317	80.000	19.996	103.200	20.016	1.491	0.983
554.000	604.809	80.000	19.996	103.198	20.013	1.767	0.999
554.500	605.288	80.001	19.995	103.198	20.020	1.227	0.991
555.000	605.836	80.000	19.996	103.195	20.020	1.193	0.999
555.500	606.326	79.999	19.995	103.194	20.022	1.003	1.033
556.000	606.792	80.000	19.996	103.195	20.019	1.255	0.997
556.501	607.338	79.999	19.995	103.196	20.017	1.453	0.984
557.000	607.812	80.001	19.995	103.198	20.021	1.127	1.016
557.500	608.292	80.000	19.995	103.198	20.019	1.229	0.987
558.000	608.808	79.999	19.995	103.201	20.018	1.357	0.975
558.500	609.239	80.001	19.995	103.202	20.024	0.903	0.972
559.000	609.779	80.001	19.996	103.201	20.017	1.421	0.959
559.500	610.274	80.000	19.995	103.200	20.023	0.988	1.003
560.000	610.792	80.002	19.996	103.203	20.021	1.122	1.024
560.500	611.233	80.001	19.995	103.203	20.021	1.120	0.986
561.000	611.763	80.001	19.995	103.204	20.020	1.152	0.965
561.500	612.253	80.001	19.995	103.204	20.024	0.905	0.996
562.000	612.750	80.001	19.994	103.204	20.023	0.958	1.003
562.500	613.242	80.002	19.995	103.204	20.022	1.059	0.988
563.000	613.759	80.002	19.995	103.201	20.020	1.223	0.999
563.500	614.212	80.001	19.995	103.198	20.023	0.971	0.990
564.000	614.746	80.002	19.995	103.197	20.021	1.144	0.979
564.500	615.183	80.002	19.995	103.197	20.024	0.894	0.979
565.000	615.695	80.003	19.995	103.199	20.021	1.080	0.960
565.500	616.163	80.002	19.994	103.204	20.016	1.500	0.965
566.000	616.693	80.002	19.995	103.203	20.020	1.159	0.989
566.500	617.159	80.004	19.996	103.205	20.021	1.074	0.996
567.000	617.640	80.002	19.995	103.209	20.019	1.240	0.972
567.500	618.127	80.002	19.995	103.212	20.019	1.291	0.958
568.000	618.619	80.003	19.995	103.212	20.017	1.445	0.973
568.500	619.157	80.002	19.995	103.213	20.018	1.321	1.005
569.000	619.651	80.003	19.995	103.209	20.018	1.355	1.032
569.500	620.142	80.001	19.995	103.206	20.021	1.099	1.009
570.000	620.688	80.003	19.994	103.203	20.017	1.451	1.011
570.500	621.139	80.002	19.995	103.205	20.017	1.453	1.017
571.000	621.635	80.002	19.995	103.211	20.018	1.338	0.972
571.500	622.152	80.001	19.994	103.219	20.016	1.530	0.980
572.000	622.632	80.001	19.995	103.225	20.015	1.552	1.005
572.501	623.155	80.001	19.996	103.228	20.018	1.357	1.000
573.000	623.644	80.001	19.996	103.229	20.016	1.511	1.008
573.500	624.132	80.001	19.995	103.231	20.017	1.402	0.995
574.000	624.631	80.001	19.996	103.231	20.018	1.383	0.982
574.500	625.138	80.002	19.996	103.231	20.019	1.255	0.996
575.001	625.611	80.000	19.996	103.231	20.014	1.624	0.992
575.500	626.153	80.000	19.996	103.231	20.016	1.515	0.997
576.000	626.665	80.002	19.996	103.232	20.018	1.362	1.034
576.500	627.180	80.000	19.994	103.236	20.019	1.302	1.041
577.000	627.630	80.002	19.995	103.236	20.019	1.283	0.997
577.500	628.166	80.001	19.996	103.236	20.022	1.009	0.975
578.000	628.677	80.000	19.996	103.236	20.020	1.197	1.016
578.500	629.156	80.001	19.996	103.235	20.017	1.396	1.019
579.000	629.667	80.000	19.996	103.231	20.017	1.424	0.990
579.500	630.195	79.999	19.996	103.232	20.017	1.396	1.014
580.000	630.661	80.001	19.996	103.233	20.018	1.315	1.016
580.500	631.199	80.000	19.995	103.232	20.018	1.319	0.999
581.000	631.713	80.000	19.996	103.232	20.018	1.366	1.028
581.500	632.233	80.000	19.996	103.231	20.018	1.311	1.042
582.000	632.718	80.000	19.996	103.231	20.021	1.134	1.019
582.500	633.239	80.000	19.996	103.230	20.018	1.371	1.006
583.000	633.765	80.001	19.996	103.230	20.017	1.392	1.027
583.500	634.302	80.002	19.996	103.230	20.014	1.652	1.054
584.000	634.795	80.001	19.995	103.230	20.018	1.381	1.047
584.500	635.327	80.001	19.996	103.230	20.022	1.054	1.028
585.000	635.853	80.001	19.996	103.230	20.016	1.496	1.041
585.500	636.357	80.001	19.995	103.230	20.017	1.390	1.044
586.000	636.847	80.000	19.995	103.230	20.018	1.345	1.012
586.500	637.367	80.001	19.995	103.233	20.017	1.405	1.002
587.000	637.875	80.001	19.995	103.233	20.016	1.531	1.019
587.500	638.406	80.001	19.996	103.233	20.020	1.217	1.033
588.000	638.915	80.002	19.995	103.234	20.016	1.473	1.040
588.500	639.462	80.002	19.995	103.234	20.015	1.569	1.048
589.000	639.978	80.002	19.996	103.231	20.018	1.362	1.060
589.500	640.481	80.001	19.994	103.232	20.018	1.351	1.041
590.000	641.000	80.001	19.995	103.235	20.017	1.409	1.020
590.500	641.484	80.002	19.995	103.236	20.017	1.392	1.012
591.000	642.030	80.001	19.994	103.236	20.020	1.213	1.017
591.500	642.577	80.003	19.995	103.241	20.020	1.198	1.062
592.000	643.097	80.002	19.995	103.247	20.017	1.435	1.080
592.500	643.610	80.003	19.994	103.251	20.016	1.509	1.050
593.000	644.094	80.002	19.994	103.257	20.016	1.469	1.015
593.500	644.652	80.003	19.994	103.263	20.014	1.627	1.020
594.000	645.141	80.002	19.994	103.263	20.019	1.296	1.045
594.500	645.682	80.004	19.994	103.258	20.018	1.358	1.038
595.000	646.193	80.001	19.995	103.254	20.018	1.371	1.040
595.500	646.700	80.001	19.994	103.247	20.015	1.586	1.035
596.000	647.258	80.001	19.994	103.246	20.014	1.665	1.042
596.500	647.757	80.001	19.994	103.247	20.015	1.586	1.061
597.000	648.258	80.001	19.994	103.251	20.019	1.283	1.028
597.500	648.769	80.001	19.995	103.253	20.018	1.339	1.006
598.000	649.282	80.000	19.995	103.260	20.017	1.407	1.018
598.500	649.861	80.000	19.994	103.263	20.019	1.240	1.059
599.000	650.367	80.000	19.995	103.263	20.016	1.471	1.089
599.500	650.875	79.998	19.995	103.263	20.020	1.196	1.049
600.000	651.380	80.000	19.996	103.265	20.020	1.177	1.013
600.500	651.881	80.001	19.995	103.262	20.018	1.324	1.010
601.000	652.432	80.001	19.995	103.259	20.014	1.623	1.030
601.501	652.951	79.999	19.995	103.259	20.018	1.354	1.061
602.001	653.437	80.000	19.995	103.259	20.021	1.142	1.037
602.500	653.983	80.000	19.994	103.259	20.018	1.322	1.018
603.000	654.493	79.999	19.995	103.263	20.018	1.326	1.044
603.500	655.028	80.000	19.995	103.266	20.020	1.164	1.050
604.000	655.581	80.000	19.994	103.269	20.017	1.396	1.067
604.500	656.102	80.000	19.996	103.271	20.016	1.463	1.081
605.000	656.616	80.000	19.994	103.273	20.018	1.371	1.054
605.500	657.120	80.000	19.994	103.273	20.018	1.345	1.026
606.000	657.645	79.998	19.994	103.275	20.020	1.198	1.023
606.500	658.208	80.000	19.995	103.274	20.019	1.292	1.059
607.000	658.700	79.999	19.994	103.272	20.020	1.228	1.072
607.500	659.220	80.000	19.995	103.270	20.018	1.384	1.033
608.000	659.763	80.000	19.996	103.269	20.020	1.215	1.038
608.500	660.253	80.000	19.996	103.267	20.017	1.431	1.048
609.000	660.774	79.999	19.994	103.268	20.019	1.303	1.022
609.500	661.290	80.000	19.996	103.270	20.014	1.621	1.024
610.000	661.811	79.998	19.995	103.277	20.015	1.580	1.037
610.500	662.327	80.002	19.995	103.281	20.016	1.480	1.037
611.000	662.843	80.001	19.996	103.282	20.016	1.482	1.034
611.500	663.374	80.001	19.996	103.283	20.015	1.546	1.040
612.000	663.883	80.001	19.996	103.285	20.019	1.234	1.044
612.500	664.405	80.001	19.995	103.281	20.019	1.294	1.036
613.000	664.934	80.000	19.995	103.279	20.017	1.399	1.041
613.500	665.449	80.001	19.995	103.282	20.016	1.476	1.048
614.000	665.959	80.001	19.996	103.286	20.014	1.642	1.035
614.500	666.488	80.000	19.995	103.284	20.015	1.608	1.032
615.000	666.997	79.999	19.995	103.285	20.017	1.461	1.038
615.500	667.547	80.001	19.996	103.290	20.018	1.316	1.048
616.000	668.018	80.001	19.996	103.294	20.013	1.719	1.040
616.500	668.570	80.000	19.996	103.296	20.014	1.675	1.022
617.000	669.052	80.001	19.996	103.299	20.013	1.760	1.029
617.500	669.610	80.000	19.996	103.301	20.015	1.549	1.037
618.000	670.091	80.002	19.995	103.303	20.012	1.812	1.039
618.500	670.633	80.000	19.995	103.301	20.011	1.916	1.031
619.000	671.175	80.001	19.995	103.300	20.015	1.557	1.054
619.500	671.662	80.001	19.996	103.299	20.014	1.685	1.057
620.000	672.169	80.001	19.995	103.300	20.011	1.905	1.011
620.500	672.690	80.001	19.996	103.301	20.015	1.542	1.011
621.000	673.249	80.000	19.995	103.303	20.013	1.748	1.054
621.500	673.734	80.000	19.995	103.306	20.012	1.788	1.062
622.000	674.259	80.002	19.994	103.307	20.015	1.585	1.027
622.500	674.802	80.001	19.995	103.308	20.012	1.790	1.039
623.000	675.303	80.001	19.995	103.307	20.015	1.555	1.056
623.500	675.808	80.000	19.994	103.307	20.015	1.570	1.025
624.000	676.314	80.001	19.994	103.306	20.013	1.699	1.009
624.500	676.820	80.001	19.995	103.306	20.015	1.583	1.011
625.000	677.367	80.001	19.996	103.307	20.014	1.690	1.032
625.500	677.880	80.001	19.994	103.307	20.012	1.776	1.056
626.000	678.374	80.000	19.995	103.308	20.013	1.701	1.034
626.500	678.888	80.000	19.995	103.309	20.015	1.577	1.008
627.000	679.376	80.001	19.996	103.314	20.012	1.835	1.005
627.500	679.879	80.001	19.994	103.320	20.011	1.874	0.996
628.000	680.459	80.000	19.995	103.323	20.014	1.645	1.037
628.500	680.945	80.000	19.995	103.329	20.012	1.840	1.075
629.000	681.471	79.999	19.995	103.331	20.009	2.066	1.039
629.500	681.947	80.001	19.994	103.328	20.009	2.009	1.008
630.000	682.465	80.000	19.994	103.324	20.010	1.996	0.998
630.500	682.983	80.000	19.993	103.327	20.012	1.850	1.015
631.000	683.478	80.000	19.995	103.327	20.013	1.739	1.024
631.500	683.990	80.001	19.995	103.331	20.010	1.987	1.010
632.000	684.474	80.000	19.994	103.338	20.011	1.876	1.001
632.500	685.009	80.000	19.994	103.342	20.005	2.335	1.008
633.000	685.548	80.000	19.994	103.344	20.009	2.068	1.047
633.500	686.015	79.999	19.994	103.345	20.010	1.996	1.040
634.000	686.517	80.000	19.994	103.346	20.010	1.998	0.988
634.500	687.046	80.000	19.995	103.347	20.006	2.314	1.000
635.000	687.556	79.999	19.994	103.348	20.011	1.880	1.035
635.500	688.054	80.000	19.994	103.348	20.011	1.930	1.024
636.000	688.598	79.998	19.994	103.349	20.009	2.020	1.025
636.500	689.101	80.000	19.995	103.349	20.009	2.015	1.044
637.000	689.637	80.001	19.996	103.350	20.007	2.206	1.043
637.500	690.166	80.001	19.995	103.350	20.007	2.189	1.052
638.000	690.649	80.000	19.994	103.352	20.006	2.287	1.039
638.500	691.133	80.001	19.995	103.353	20.005	2.387	0.990
639.000	691.628	79.999	19.995	103.353	20.005	2.330	0.973
639.500	692.155	80.001	19.996	103.354	20.007	2.165	1.001
640.000	692.661	79.999	19.996	103.354	20.007	2.174	1.027
640.500	693.164	80.001	19.996	103.354	20.007	2.197	1.021
641.000	693.672	80.001	19.995	103.355	20.009	2.082	1.010
641.500	694.185	80.001	19.995	103.355	20.006	2.249	1.016
642.000	694.718	80.000	19.995	103.354	20.008	2.110	1.033
642.500	695.231	80.002	19.996	103.354	20.007	2.193	1.046
643.000	695.763	80.000	19.994	103.352	20.007	2.204	1.045
643.501	696.239	80.001	19.994	103.351	20.007	2.240	1.026
644.001	696.717	80.001	19.995	103.350	20.008	2.163	0.981
644.500	697.217	80.002	19.996	103.351	20.007	2.212	0.966
645.000	697.743	80.002	19.997	103.355	20.007	2.242	1.002
645.500	698.264	80.001	19.995	103.359	20.006	2.264	1.037
646.000	698.750	80.001	19.995	103.362	20.005	2.366	1.027
646.500	699.249	80.001	19.995	103.369	20.006	2.258	0.996
647.000	699.775	80.001	19.995	103.376	20.005	2.324	1.005
647.500	700.275	80.002	19.995	103.379	20.002	2.563	1.025
648.000	700.765	80.002	19.995	103.383	20.001	2.702	1.007
648.500	701.264	80.001	19.994	103.386	20.002	2.589	0.989
649.000	701.782	80.002	19.995	103.386	20.000	2.719	1.003
649.500	702.288	80.002	19.995	103.386	20.000	2.777	1.021
650.000	702.813	80.002	19.995	103.386	20.001	2.668	1.028
650.500	703.285	80.001	19.995	103.386	20.002	2.576	1.014
651.000	703.761	79.999	19.994	103.386	19.999	2.848	0.972
651.500	704.301	80.004	19.994	103.386	20.000	2.773	0.982
652.000	704.814	79.999	19.995	103.387	20.000	2.739	1.035
652.500	705.290	80.002	19.994	103.388	19.998	2.876	1.021
653.000	705.822	80.002	19.995	103.389	19.998	2.869	0.998
653.500	706.301	80.001	19.995	103.390	19.999	2.840	1.009
654.000	706.804	80.002	19.995	103.390	19.998	2.910	0.997
654.500	707.314	80.002	19.995	103.390	19.994	3.227	0.997
655.000	707.842	80.001	19.995	103.388	19.993	3.329	1.026
655.500	708.309	80.002	19.995	103.387	19.998	2.904	1.016
656.000	708.798	80.001	19.995	103.388	19.996	3.056	0.975
656.500	709.281	80.001	19.996	103.395	19.995	3.178	0.964
657.000	709.801	80.001	19.995	103.402	19.991	3.465	0.988
657.500	710.300	79.999	19.995	103.407	19.994	3.193	1.011
658.000	710.812	80.001	19.995	103.414	19.993	3.315	1.015
658.500	711.360	80.001	19.995	103.416	19.993	3.306	1.036
659.000	711.826	80.001	19.995	103.416	19.994	3.247	1.037
659.500	712.326	80.000	19.996	103.412	19.994	3.219	0.990
660.000	712.837	80.002	19.996	103.409	19.992	3.351	0.988
660.500	713.321	80.002	19.996	103.407	19.994	3.245	1.003
661.000	713.824	79.999	19.994	103.411	19.996	3.063	0.992
661.500	714.323	80.001	19.995	103.411	19.992	3.341	0.995
662.000	714.841	80.003	19.996	103.416	19.990	3.508	1.009
662.500	715.308	80.004	19.996	103.421	19.990	3.538	1.001
663.000	715.862	80.003	19.995	103.423	19.988	3.658	1.003
663.500	716.350	80.001	19.995	103.424	19.990	3.551	1.031
664.000	716.875	80.001	19.995	103.424	19.994	3.245	1.027
664.500	717.356	80.002	19.996	103.425	19.993	3.262	1.009
665.000	717.871	80.002	19.996	103.426	19.991	3.474	1.001
665.500	718.343	80.000	19.996	103.427	19.990	3.493	0.991
666.000	718.842	80.002	19.996	103.431	19.995	3.138	0.979
666.500	719.384	80.001	19.995	103.438	19.988	3.682	1.006
667.000	719.845	80.001	19.995	103.444	19.991	3.449	1.022
667.500	720.376	80.001	19.996	103.450	19.988	3.723	0.998
668.000	720.883	80.001	19.995	103.456	19.987	3.729	1.015
668.500	721.312	80.002	19.996	103.457	19.990	3.565	0.987
669.000	721.824	80.002	19.995	103.455	19.987	3.734	0.938
669.500	722.334	80.004	19.996	103.451	19.987	3.740	0.982
670.000	722.821	80.002	19.997	103.450	19.989	3.584	1.009
670.500	723.299	80.002	19.996	103.451	19.986	3.807	0.981
671.000	723.820	80.002	19.996	103.451	19.987	3.777	0.982
671.500	724.325	80.002	19.996	103.454	19.986	3.809	1.013
672.000	724.835	80.002	19.996	103.458	19.988	3.723	1.021
672.500	725.357	80.003	19.996	103.462	19.988	3.668	1.023
673.000	725.844	80.003	19.996	103.466	19.986	3.824	1.020
673.500	726.325	80.000	19.996	103.466	19.983	4.094	0.988
674.000	726.809	80.003	19.996	103.467	19.984	4.034	0.967
674.500	727.339	80.004	19.996	103.468	19.985	3.946	0.990
675.000	727.819	80.003	19.997	103.467	19.986	3.872	1.012
675.500	728.331	80.003	19.996	103.467	19.986	3.818	1.001
676.000	728.816	80.001	19.995	103.472	19.986	3.855	0.994
676.500	729.301	80.000	19.995	103.473	19.985	3.955	0.984
677.000	729.825	80.001	19.995	103.471	19.982	4.155	0.990
677.500	730.304	80.001	19.995	103.477	19.982	4.118	1.006
678.000	730.824	80.003	19.996	103.481	19.985	3.958	1.001
678.500	731.292	80.001	19.995	103.483	19.981	4.240	0.993
679.000	731.808	80.000	19.996	103.490	19.976	4.591	0.986
679.500	732.327	80.001	19.995	103.498	19.978	4.452	1.010
680.000	732.831	80.000	19.995	103.500	19.979	4.354	1.029
680.500	733.297	80.000	19.994	103.500	19.979	4.354	0.996
681.000	733.816	80.002	19.996	103.502	19.977	4.542	0.977
681.500	734.322	80.000	19.996	103.504	19.981	4.240	1.005
682.000	734.834	80.000	19.996	103.504	19.981	4.253	1.022
682.500	735.318	80.002	19.996	103.504	19.980	4.337	1.007
683.000	735.785	80.000	19.996	103.504	19.978	4.470	0.974
683.500	736.287	79.999	19.995	103.502	19.975	4.673	0.960
684.000	736.786	80.002	19.995	103.500	19.979	4.422	0.985
684.500	737.273	80.000	19.995	103.505	19.981	4.204	0.994
