Repository: ulfsri/fsri_materials_database

# Materials and Products Database

## 01_Data

Raw data generated from each apparatus are included here in plain-text format. The data is organized first by material, next by the short name of test apparatus used, and where applicable additional filtering by test settings.

### material.json

Each material directory contains a json file of the same name as the material. This file links the data stored in the repository as well as data and graphs produced by the accompanying scripts (__02_Scripts__) to the respective landing page for the material on the front-end website.

File: 01_Data/Nylon_Carpet_LowPile/MCC/Nylon_Carpet_LowPile_MCC_30K_min_211028_R2.txt (part 2 of 4)
T Correction Coefficients:	0	1.024463	0
Time Shift (s):	14
*
Time (s)	Temperature (C)	N2 flow rate (cc/min)	O2 flow rate (cc/min)	Flow Rate (cc/min)	Oxygen (%)	HRR (W/g)	Heating rate (C/s)
348.500	246.062	79.997	19.995	103.119	20.094	3.250	0.496
349.000	246.323	79.998	19.996	103.119	20.089	3.531	0.513
349.500	246.571	79.996	19.996	103.120	20.091	3.400	0.518
350.000	246.859	79.998	19.995	103.121	20.092	3.333	0.522
350.500	247.070	79.997	19.995	103.122	20.093	3.309	0.518
351.000	247.318	79.996	19.996	103.122	20.095	3.186	0.479
351.500	247.551	80.000	19.996	103.124	20.091	3.415	0.470
352.000	247.800	79.999	19.997	103.129	20.092	3.386	0.481
352.500	248.061	79.998	19.995	103.134	20.088	3.613	0.496
353.000	248.291	79.994	19.996	103.136	20.090	3.479	0.500
353.500	248.577	79.997	19.996	103.141	20.092	3.384	0.504
354.000	248.798	79.997	19.995	103.139	20.093	3.281	0.511
354.500	249.065	79.997	19.997	103.131	20.093	3.304	0.497
355.000	249.323	79.996	19.996	103.127	20.093	3.295	0.507
355.500	249.633	79.996	19.996	103.130	20.094	3.218	0.547
356.000	249.824	79.998	19.995	103.130	20.093	3.325	0.535
356.500	250.118	79.997	19.996	103.136	20.091	3.433	0.493
357.000	250.389	79.999	19.996	103.141	20.092	3.381	0.525
357.500	250.623	79.999	19.995	103.142	20.089	3.540	0.535
358.000	250.899	79.996	19.997	103.139	20.089	3.552	0.508
358.500	251.142	79.998	19.996	103.133	20.089	3.525	0.515
359.000	251.387	79.996	19.996	103.128	20.092	3.345	0.504
359.500	251.627	79.997	19.997	103.126	20.092	3.384	0.487
360.000	251.887	79.995	19.997	103.124	20.093	3.291	0.493
360.500	252.138	79.997	19.995	103.123	20.092	3.359	0.505
361.000	252.408	79.997	19.996	103.124	20.095	3.147	0.516
361.500	252.663	79.997	19.996	103.123	20.092	3.391	0.523
362.000	252.889	79.997	19.996	103.122	20.094	3.204	0.503
362.500	253.123	79.998	19.997	103.120	20.093	3.314	0.471
363.000	253.362	79.998	19.995	103.120	20.093	3.282	0.467
363.500	253.632	79.999	19.997	103.119	20.095	3.180	0.491
364.000	253.903	79.996	19.997	103.123	20.091	3.402	0.525
364.500	254.159	79.996	19.996	103.126	20.090	3.506	0.534
365.000	254.375	79.997	19.996	103.126	20.091	3.397	0.500
365.500	254.632	79.996	19.997	103.125	20.090	3.463	0.473
366.000	254.899	79.998	19.996	103.126	20.092	3.334	0.498
366.500	255.121	79.992	19.996	103.121	20.093	3.279	0.506
367.000	255.380	79.997	19.996	103.118	20.095	3.161	0.485
367.500	255.649	79.999	19.995	103.118	20.092	3.354	0.504
368.000	255.923	79.997	19.995	103.117	20.092	3.338	0.535
368.500	256.202	79.999	19.997	103.116	20.089	3.538	0.548
369.000	256.441	79.999	19.996	103.116	20.096	3.120	0.536
369.500	256.628	79.997	19.996	103.117	20.092	3.388	0.472
370.000	256.895	79.999	19.996	103.119	20.093	3.293	0.440
370.500	257.129	79.999	19.996	103.125	20.091	3.445	0.478
371.000	257.339	79.997	19.996	103.125	20.091	3.449	0.473
371.500	257.648	79.998	19.995	103.125	20.089	3.529	0.481
372.000	257.876	79.999	19.996	103.124	20.090	3.518	0.528
372.500	258.132	80.001	19.995	103.122	20.087	3.681	0.511
373.000	258.372	80.000	19.995	103.116	20.090	3.459	0.490
373.500	258.647	80.000	19.997	103.115	20.090	3.520	0.506
374.000	258.891	79.999	19.996	103.114	20.090	3.520	0.517
374.500	259.131	80.001	19.995	103.114	20.091	3.457	0.501
375.000	259.416	79.999	19.996	103.114	20.089	3.558	0.504
375.500	259.652	79.999	19.995	103.113	20.089	3.531	0.524
376.000	259.871	80.000	19.995	103.112	20.089	3.567	0.489
376.500	260.128	79.999	19.995	103.117	20.089	3.543	0.466
377.000	260.450	79.998	19.995	103.118	20.089	3.563	0.527
377.500	260.636	79.998	19.997	103.121	20.090	3.488	0.543
378.000	260.866	79.999	19.995	103.124	20.087	3.699	0.462
378.500	261.096	79.997	19.997	103.125	20.090	3.468	0.438
379.000	261.367	80.001	19.997	103.121	20.089	3.563	0.481
379.500	261.627	79.998	19.996	103.121	20.086	3.736	0.516
380.000	261.861	79.997	19.996	103.122	20.089	3.538	0.512
380.500	262.106	79.998	19.996	103.124	20.091	3.447	0.486
381.000	262.373	79.998	19.996	103.127	20.093	3.311	0.495
381.500	262.595	79.998	19.996	103.128	20.092	3.382	0.500
382.000	262.832	79.998	19.995	103.128	20.089	3.527	0.474
382.500	263.085	79.999	19.997	103.123	20.089	3.547	0.475
383.000	263.372	79.997	19.995	103.119	20.090	3.491	0.515
383.500	263.600	79.999	19.995	103.116	20.092	3.366	0.528
384.000	263.853	79.998	19.995	103.115	20.091	3.411	0.498
384.500	264.090	80.000	19.996	103.114	20.090	3.470	0.485
385.000	264.314	79.999	19.996	103.113	20.090	3.484	0.476
385.500	264.601	80.000	19.996	103.113	20.089	3.561	0.486
386.000	264.850	79.997	19.996	103.113	20.091	3.418	0.523
386.500	265.078	79.998	19.996	103.113	20.091	3.420	0.507
387.000	265.317	80.000	19.995	103.113	20.090	3.516	0.472
387.500	265.594	80.000	19.996	103.117	20.092	3.388	0.492
388.000	265.810	80.000	19.996	103.118	20.089	3.525	0.505
388.500	266.082	79.999	19.996	103.118	20.090	3.502	0.490
389.000	266.311	80.000	19.996	103.118	20.092	3.391	0.494
389.500	266.549	79.999	19.996	103.119	20.090	3.500	0.484
390.000	266.819	80.000	19.996	103.116	20.090	3.466	0.488
390.500	267.081	80.001	19.995	103.115	20.092	3.338	0.520
391.000	267.327	80.000	19.996	103.115	20.091	3.420	0.520
391.500	267.556	79.998	19.996	103.113	20.089	3.524	0.491
392.000	267.808	80.000	19.996	103.113	20.094	3.219	0.478
392.500	268.101	80.000	19.995	103.113	20.092	3.391	0.513
393.000	268.311	80.001	19.996	103.113	20.091	3.413	0.524
393.500	268.557	80.001	19.995	103.113	20.091	3.447	0.479
394.000	268.821	80.002	19.994	103.115	20.092	3.370	0.483
394.500	269.049	80.001	19.995	103.116	20.091	3.443	0.501
395.000	269.323	80.000	19.996	103.116	20.092	3.366	0.497
395.500	269.541	80.001	19.995	103.116	20.091	3.434	0.497
396.000	269.829	80.001	19.996	103.116	20.090	3.466	0.499
396.500	270.076	80.000	19.997	103.115	20.090	3.506	0.520
397.000	270.305	80.002	19.996	103.115	20.092	3.391	0.506
397.500	270.615	80.001	19.996	103.115	20.089	3.577	0.508
398.000	270.856	79.999	19.996	103.115	20.091	3.415	0.545
398.500	271.086	79.998	19.996	103.115	20.091	3.409	0.511
399.000	271.312	79.999	19.995	103.115	20.091	3.443	0.463
399.500	271.593	79.999	19.995	103.114	20.090	3.479	0.481
400.000	271.838	80.001	19.995	103.114	20.092	3.375	0.517
400.500	272.103	80.001	19.996	103.113	20.088	3.592	0.518
401.000	272.348	79.999	19.996	103.112	20.090	3.497	0.510
401.500	272.616	79.999	19.995	103.112	20.091	3.422	0.511
402.001	272.813	80.000	19.996	103.112	20.091	3.400	0.489
402.501	273.129	79.998	19.997	103.112	20.090	3.504	0.489
403.000	273.317	79.997	19.995	103.113	20.092	3.340	0.508
403.500	273.568	79.997	19.996	103.111	20.091	3.418	0.471
404.000	273.828	79.998	19.995	103.112	20.091	3.425	0.475
404.500	274.077	79.999	19.997	103.111	20.088	3.601	0.510
405.000	274.328	79.998	19.997	103.110	20.090	3.461	0.505
405.500	274.614	79.998	19.995	103.111	20.089	3.538	0.519
406.000	274.826	79.997	19.997	103.112	20.090	3.477	0.517
406.500	275.062	79.996	19.996	103.110	20.091	3.405	0.473
407.000	275.331	79.999	19.996	103.110	20.091	3.420	0.477
407.500	275.535	79.997	19.996	103.112	20.090	3.461	0.489
408.000	275.821	79.998	19.996	103.112	20.090	3.472	0.481
408.500	276.051	79.998	19.995	103.114	20.092	3.338	0.503
409.000	276.316	79.997	19.997	103.116	20.094	3.229	0.505
409.500	276.509	79.996	19.996	103.118	20.092	3.370	0.476
410.000	276.792	79.996	19.997	103.119	20.094	3.257	0.467
410.500	277.029	79.999	19.996	103.118	20.094	3.247	0.498
411.000	277.287	79.999	19.995	103.115	20.095	3.177	0.508
411.500	277.502	79.998	19.995	103.115	20.092	3.341	0.484
412.000	277.793	79.998	19.995	103.115	20.093	3.293	0.489
412.500	278.010	79.998	19.995	103.115	20.093	3.304	0.508
413.000	278.241	79.997	19.995	103.116	20.090	3.479	0.478
413.500	278.483	79.998	19.996	103.118	20.092	3.328	0.460
414.000	278.770	79.998	19.995	103.118	20.091	3.450	0.501
414.500	278.988	79.997	19.995	103.118	20.092	3.343	0.517
415.000	279.253	79.999	19.996	103.118	20.089	3.577	0.494
415.500	279.516	79.998	19.995	103.117	20.090	3.484	0.505
416.000	279.747	79.997	19.996	103.114	20.093	3.300	0.511
416.500	279.984	79.998	19.995	103.110	20.092	3.354	0.481
417.000	280.230	79.999	19.995	103.110	20.091	3.402	0.476
417.500	280.483	79.999	19.996	103.109	20.093	3.320	0.491
418.000	280.716	79.998	19.996	103.110	20.089	3.543	0.492
418.500	280.964	79.998	19.996	103.113	20.089	3.574	0.484
419.000	281.232	79.998	19.995	103.117	20.089	3.540	0.499
419.500	281.487	79.998	19.997	103.118	20.092	3.336	0.520
420.000	281.724	79.998	19.995	103.118	20.088	3.590	0.507
420.500	281.939	79.997	19.997	103.118	20.090	3.520	0.472
421.000	282.190	79.997	19.996	103.118	20.091	3.438	0.459
421.500	282.450	79.998	19.996	103.118	20.090	3.497	0.488
422.000	282.700	79.999	19.995	103.118	20.088	3.613	0.510
422.500	282.951	79.999	19.996	103.118	20.091	3.400	0.506
423.000	283.222	79.997	19.995	103.116	20.091	3.414	0.512
423.500	283.429	79.997	19.997	103.113	20.090	3.480	0.500
424.000	283.690	79.999	19.995	103.109	20.090	3.495	0.473
424.500	283.935	79.997	19.996	103.109	20.090	3.491	0.487
425.000	284.196	79.997	19.994	103.109	20.089	3.572	0.505
425.500	284.438	79.996	19.997	103.111	20.090	3.507	0.504
426.000	284.688	79.997	19.996	103.114	20.091	3.445	0.498
426.500	284.928	79.998	19.996	103.117	20.090	3.516	0.491
427.000	285.190	79.997	19.996	103.117	20.088	3.606	0.496
427.500	285.385	79.996	19.996	103.118	20.089	3.536	0.479
428.000	285.649	79.996	19.996	103.118	20.090	3.504	0.457
428.500	285.874	79.996	19.996	103.117	20.088	3.618	0.474
429.000	286.133	79.996	19.996	103.118	20.088	3.629	0.487
429.500	286.370	79.998	19.996	103.118	20.089	3.531	0.490
430.000	286.667	79.996	19.996	103.118	20.091	3.440	0.515
430.500	286.875	79.997	19.997	103.118	20.087	3.676	0.519
431.000	287.109	79.998	19.996	103.114	20.090	3.506	0.473
431.500	287.341	79.996	19.997	103.112	20.087	3.681	0.454
432.000	287.612	79.997	19.995	103.109	20.089	3.565	0.484
432.500	287.852	79.997	19.996	103.106	20.089	3.567	0.507
433.000	288.090	79.997	19.996	103.104	20.087	3.717	0.495
433.500	288.357	79.997	19.996	103.107	20.087	3.656	0.491
434.000	288.553	79.998	19.996	103.107	20.087	3.711	0.484
434.500	288.810	79.997	19.996	103.108	20.086	3.772	0.458
435.000	289.094	79.998	19.997	103.107	20.086	3.733	0.497
435.500	289.325	79.998	19.996	103.106	20.085	3.813	0.528
436.000	289.533	79.997	19.997	103.105	20.086	3.745	0.477
436.500	289.798	79.998	19.996	103.105	20.086	3.720	0.456
437.000	290.050	80.000	19.998	103.105	20.085	3.843	0.495
437.500	290.294	79.998	19.998	103.108	20.083	3.974	0.506
438.000	290.529	79.997	19.997	103.111	20.082	4.009	0.487
438.500	290.777	79.998	19.996	103.113	20.088	3.589	0.481
439.000	291.007	79.997	19.996	103.115	20.083	3.948	0.480
439.500	291.295	79.997	19.996	103.115	20.086	3.763	0.498
440.000	291.553	79.998	19.996	103.115	20.083	3.925	0.532
440.500	291.784	79.998	19.997	103.115	20.086	3.774	0.518
441.000	292.012	79.998	19.997	103.115	20.083	3.940	0.474
441.500	292.252	79.997	19.996	103.114	20.082	4.001	0.463
442.000	292.513	79.996	19.996	103.114	20.083	3.971	0.484
442.500	292.741	79.997	19.997	103.114	20.082	4.023	0.495
443.000	292.960	79.999	19.995	103.114	20.085	3.840	0.469
443.500	293.225	79.997	19.996	103.115	20.086	3.777	0.466
444.000	293.443	79.996	19.996	103.115	20.082	3.994	0.483
444.500	293.716	79.998	19.996	103.115	20.082	4.004	0.487
445.000	293.944	79.997	19.996	103.116	20.078	4.239	0.496
445.500	294.187	79.997	19.995	103.115	20.082	4.038	0.486
446.000	294.467	80.000	19.997	103.116	20.083	3.976	0.497
446.500	294.721	79.998	19.995	103.114	20.081	4.105	0.529
447.000	294.956	79.998	19.995	103.111	20.078	4.255	0.511
447.500	295.218	79.999	19.995	103.107	20.079	4.224	0.493
448.000	295.452	79.998	19.996	103.105	20.081	4.105	0.497
448.500	295.716	80.000	19.996	103.098	20.081	4.106	0.497
449.000	295.933	79.999	19.996	103.093	20.081	4.085	0.490
449.500	296.194	79.999	19.995	103.091	20.077	4.366	0.479
450.000	296.433	80.000	19.997	103.091	20.077	4.326	0.489
450.500	296.668	80.000	19.996	103.094	20.078	4.294	0.487
451.000	296.929	79.999	19.996	103.098	20.077	4.319	0.486
451.500	297.143	80.000	19.996	103.105	20.077	4.324	0.485
452.000	297.416	79.999	19.996	103.110	20.078	4.283	0.481
452.500	297.674	79.999	19.996	103.113	20.079	4.210	0.509
453.000	297.935	79.998	19.997	103.113	20.076	4.382	0.525
453.500	298.181	80.000	19.997	103.112	20.077	4.339	0.513
454.000	298.452	79.996	19.997	103.109	20.080	4.155	0.512
454.500	298.709	80.000	19.998	103.108	20.075	4.444	0.523
455.000	298.967	79.999	19.997	103.108	20.076	4.418	0.522
455.500	299.189	79.999	19.997	103.105	20.076	4.423	0.498
456.000	299.450	79.999	19.997	103.105	20.076	4.403	0.482
456.500	299.674	79.998	19.998	103.106	20.075	4.435	0.484
457.000	299.950	79.998	19.996	103.106	20.076	4.367	0.492
457.500	300.229	79.999	19.997	103.105	20.077	4.308	0.528
458.000	300.455	79.997	19.997	103.107	20.075	4.446	0.530
458.500	300.711	79.999	19.998	103.108	20.077	4.330	0.493
459.000	300.997	79.998	19.997	103.108	20.079	4.203	0.512
459.500	301.221	79.998	19.997	103.108	20.076	4.373	0.526
460.000	301.473	79.999	19.996	103.107	20.075	4.455	0.493
460.500	301.686	79.995	19.997	103.104	20.077	4.330	0.471
461.000	301.959	79.999	19.997	103.100	20.077	4.355	0.476
461.500	302.231	79.998	19.997	103.097	20.074	4.543	0.515
462.000	302.488	79.998	19.997	103.095	20.074	4.545	0.536
462.500	302.710	80.000	19.997	103.095	20.077	4.361	0.504
463.000	302.981	79.998	19.996	103.095	20.076	4.389	0.486
463.500	303.239	79.999	19.997	103.098	20.075	4.470	0.511
464.000	303.502	79.999	19.997	103.099	20.072	4.629	0.525
464.500	303.759	79.998	19.997	103.102	20.071	4.691	0.520
465.000	304.000	79.998	19.997	103.105	20.073	4.568	0.509
465.500	304.260	79.999	19.996	103.107	20.071	4.730	0.500
466.000	304.530	79.998	19.996	103.106	20.071	4.754	0.516
466.500	304.775	80.001	19.995	103.104	20.071	4.725	0.523
467.000	305.060	79.999	19.996	103.101	20.068	4.906	0.522
467.500	305.305	80.000	19.996	103.096	20.067	4.959	0.530
468.000	305.572	80.000	19.995	103.093	20.067	5.008	0.521
468.500	305.812	80.000	19.996	103.093	20.068	4.916	0.509
469.000	306.095	80.000	19.996	103.096	20.065	5.131	0.515
469.500	306.329	79.999	19.996	103.099	20.069	4.845	0.520
470.000	306.570	80.000	19.996	103.105	20.068	4.913	0.496
470.500	306.825	80.000	19.995	103.108	20.072	4.677	0.486
471.000	307.109	79.998	19.996	103.113	20.068	4.949	0.518
471.500	307.389	80.000	19.996	103.114	20.067	5.010	0.551
472.000	307.630	80.001	19.994	103.115	20.063	5.227	0.542
472.500	307.886	80.000	19.994	103.112	20.065	5.124	0.510
473.000	308.155	80.001	19.995	103.113	20.064	5.175	0.511
473.500	308.427	80.001	19.996	103.110	20.064	5.186	0.533
474.000	308.683	80.000	19.994	103.109	20.063	5.257	0.534
474.500	308.941	80.001	19.994	103.110	20.060	5.461	0.521
475.000	309.197	80.002	19.995	103.109	20.063	5.263	0.514
475.500	309.470	80.002	19.994	103.107	20.062	5.340	0.521
476.000	309.744	80.001	19.995	103.107	20.060	5.434	0.538
476.500	310.030	80.002	19.995	103.101	20.060	5.415	0.554
477.000	310.257	80.000	19.995	103.100	20.059	5.493	0.537
477.500	310.543	80.000	19.996	103.101	20.057	5.641	0.513
478.000	310.796	80.000	19.994	103.100	20.057	5.627	0.526
478.500	311.044	80.000	19.995	103.101	20.056	5.683	0.520
479.000	311.292	80.001	19.996	103.104	20.055	5.736	0.499
479.500	311.588	80.001	19.995	103.104	20.055	5.745	0.520
480.000	311.792	80.001	19.994	103.102	20.054	5.807	0.522
480.500	312.055	80.002	19.995	103.104	20.050	6.108	0.483
481.000	312.333	79.998	19.996	103.105	20.050	6.109	0.504
481.500	312.586	79.998	19.995	103.106	20.050	6.055	0.536
482.000	312.851	79.999	19.995	103.101	20.052	5.950	0.525
482.500	313.159	80.000	19.994	103.107	20.052	5.932	0.545
483.000	313.358	80.000	19.995	103.100	20.050	6.077	0.540
483.500	313.673	80.000	19.996	103.077	20.049	6.163	0.511
484.000	313.944	79.999	19.995	103.062	20.048	6.231	0.550
484.500	314.175	79.997	19.994	103.056	20.046	6.365	0.544
485.000	314.457	79.998	19.995	103.046	20.049	6.124	0.508
485.500	314.708	79.999	19.995	103.052	20.043	6.507	0.523
486.001	314.935	79.998	19.995	103.097	20.044	6.446	0.506
486.500	315.219	79.997	19.995	103.133	20.044	6.455	0.494
487.000	315.485	79.997	19.994	103.147	20.046	6.339	0.530
487.500	315.716	79.996	19.995	103.155	20.040	6.739	0.524
488.000	315.984	80.000	19.995	103.158	20.042	6.634	0.498
488.500	316.243	79.997	19.995	103.136	20.043	6.529	0.513
489.000	316.543	80.000	19.995	103.119	20.040	6.715	0.543
489.500	316.774	79.998	19.995	103.117	20.039	6.786	0.545
490.000	317.013	79.998	19.995	103.114	20.041	6.673	0.500
490.500	317.284	79.999	19.995	103.112	20.039	6.771	0.490
491.000	317.524	79.999	19.995	103.108	20.037	6.913	0.511
491.500	317.804	79.999	19.994	103.105	20.039	6.801	0.515
492.000	318.093	79.998	19.994	103.097	20.036	6.975	0.544
492.500	318.334	79.999	19.995	103.097	20.034	7.093	0.549
493.000	318.581	79.999	19.995	103.097	20.032	7.265	0.509
493.500	318.860	79.996	19.995	103.095	20.032	7.226	0.507
494.000	319.116	79.998	19.996	103.093	20.030	7.392	0.531
494.501	319.340	79.997	19.995	103.098	20.033	7.193	0.507
495.001	319.597	79.999	19.996	103.100	20.032	7.273	0.480
495.500	319.846	79.998	19.994	103.103	20.030	7.402	0.493
496.000	320.123	79.999	19.994	103.109	20.030	7.363	0.516
496.500	320.369	79.997	19.994	103.111	20.028	7.534	0.525
497.000	320.631	79.999	19.994	103.111	20.027	7.558	0.515
497.500	320.862	80.000	19.996	103.109	20.025	7.682	0.500
498.000	321.152	79.998	19.996	103.109	20.025	7.710	0.507
498.500	321.422	79.998	19.996	103.109	20.023	7.846	0.541
499.000	321.656	79.998	19.994	103.112	20.024	7.749	0.532
499.500	321.932	79.999	19.995	103.115	20.021	7.981	0.507
500.000	322.151	79.998	19.996	103.116	20.019	8.070	0.502
500.500	322.429	79.999	19.996	103.114	20.016	8.292	0.496
501.000	322.705	79.998	19.994	103.112	20.017	8.235	0.525
501.500	322.925	79.999	19.994	103.108	20.017	8.234	0.525
502.000	323.201	79.999	19.994	103.107	20.014	8.405	0.496
502.500	323.451	80.000	19.995	103.103	20.015	8.337	0.510
503.000	323.691	79.999	19.996	103.105	20.010	8.693	0.508
503.500	323.947	79.999	19.996	103.107	20.011	8.596	0.493
504.000	324.203	79.997	19.995	103.110	20.011	8.603	0.504
504.500	324.433	79.999	19.995	103.108	20.013	8.494	0.499
505.000	324.726	79.999	19.993	103.110	20.009	8.747	0.505
505.500	324.997	79.999	19.996	103.104	20.007	8.847	0.543
506.000	325.286	79.999	19.995	103.100	20.008	8.810	0.562
506.500	325.493	79.998	19.995	103.097	20.004	9.054	0.528
507.000	325.772	79.998	19.995	103.099	20.004	9.079	0.491
507.500	326.043	79.999	19.995	103.099	20.000	9.323	0.518
508.000	326.298	80.000	19.996	103.104	20.000	9.340	0.538
508.500	326.558	79.999	19.995	103.106	20.000	9.340	0.521
509.000	326.833	80.000	19.996	103.105	20.000	9.324	0.526
509.500	327.056	80.001	19.995	103.100	19.997	9.499	0.517
510.000	327.335	80.001	19.994	103.095	19.995	9.661	0.500
510.500	327.569	79.998	19.995	103.090	19.995	9.677	0.507
511.000	327.829	79.999	19.995	103.091	19.996	9.593	0.504
511.500	328.049	79.998	19.995	103.092	19.993	9.771	0.487
512.000	328.353	79.998	19.995	103.093	19.988	10.096	0.502
512.500	328.577	79.998	19.995	103.099	19.987	10.162	0.526
513.000	328.822	79.998	19.995	103.100	19.987	10.171	0.498
513.500	329.091	79.997	19.996	103.096	19.987	10.169	0.491
514.000	329.344	79.998	19.995	103.094	19.980	10.592	0.518
514.500	329.618	79.998	19.994	103.091	19.982	10.506	0.525
515.000	329.852	79.998	19.996	103.085	19.980	10.609	0.517
515.500	330.128	79.998	19.996	103.084	19.981	10.570	0.509
516.000	330.358	79.998	19.997	103.081	19.979	10.684	0.508
516.500	330.594	79.999	19.995	103.080	19.975	10.932	0.486
517.000	330.888	79.998	19.996	103.086	19.976	10.878	0.498
517.500	331.146	79.998	19.996	103.092	19.972	11.138	0.541
518.000	331.363	79.998	19.996	103.098	19.971	11.182	0.513
518.500	331.615	79.999	19.995	103.103	19.970	11.254	0.472
519.000	331.896	79.996	19.996	103.108	19.967	11.434	0.501
519.500	332.172	79.998	19.997	103.108	19.967	11.456	0.545
520.000	332.419	79.997	19.995	103.107	19.966	11.534	0.540
520.500	332.637	79.997	19.996	103.108	19.964	11.664	0.494
521.000	332.915	79.997	19.997	103.104	19.958	12.042	0.481
521.500	333.179	79.997	19.996	103.105	19.957	12.088	0.519
522.000	333.442	79.999	19.997	103.101	19.957	12.107	0.534
522.500	333.689	79.999	19.997	103.095	19.955	12.227	0.519
523.000	333.960	79.996	19.996	103.088	19.955	12.256	0.514
523.500	334.220	79.998	19.996	103.088	19.951	12.505	0.525
524.000	334.491	79.999	19.996	103.083	19.952	12.461	0.531
524.500	334.734	79.999	19.996	103.087	19.948	12.683	0.523
525.000	334.989	79.999	19.995	103.092	19.944	12.936	0.505
525.500	335.235	79.997	19.996	103.095	19.945	12.907	0.499
526.000	335.502	79.999	19.997	103.099	19.944	12.991	0.507
526.500	335.726	79.999	19.996	103.104	19.940	13.227	0.502
527.000	335.959	80.001	19.997	103.105	19.939	13.280	0.475
527.500	336.221	79.999	19.996	103.108	19.936	13.464	0.476
528.000	336.474	79.998	19.996	103.112	19.937	13.382	0.505
528.500	336.737	79.997	19.996	103.112	19.934	13.629	0.515
529.000	336.999	79.998	19.997	103.107	19.934	13.634	0.521
529.500	337.249	80.000	19.996	103.100	19.930	13.879	0.519
530.000	337.506	79.999	19.996	103.095	19.925	14.177	0.509
530.500	337.756	79.999	19.996	103.093	19.925	14.195	0.507
531.000	338.033	80.000	19.995	103.094	19.920	14.500	0.517
531.500	338.261	79.999	19.995	103.099	19.921	14.428	0.516
532.000	338.537	79.999	19.995	103.103	19.918	14.625	0.504
532.500	338.778	79.999	19.996	103.101	19.916	14.775	0.510
533.000	339.020	80.000	19.995	103.098	19.913	14.949	0.500
533.500	339.295	80.000	19.996	103.094	19.910	15.137	0.500
534.000	339.542	80.000	19.995	103.090	19.907	15.333	0.520
534.500	339.772	80.000	19.995	103.088	19.903	15.595	0.500
535.000	340.064	79.999	19.995	103.093	19.900	15.799	0.499
535.500	340.298	80.000	19.996	103.098	19.896	16.099	0.523
536.000	340.532	80.000	19.996	103.102	19.894	16.226	0.497
536.500	340.800	79.998	19.995	103.104	19.890	16.449	0.485
537.000	341.019	80.001	19.996	103.101	19.891	16.376	0.494
537.500	341.293	80.000	19.995	103.098	19.887	16.666	0.490
538.000	341.561	80.001	19.995	103.094	19.882	16.985	0.518
538.500	341.809	80.001	19.995	103.095	19.885	16.785	0.529
539.000	342.038	80.001	19.996	103.096	19.880	17.110	0.496
539.500	342.312	80.000	19.995	103.101	19.876	17.389	0.490
540.000	342.546	79.999	19.995	103.105	19.874	17.490	0.506
540.500	342.767	80.001	19.994	103.109	19.870	17.758	0.482
541.000	343.042	79.997	19.996	103.104	19.865	18.103	0.475
541.500	343.274	79.998	19.996	103.102	19.864	18.156	0.501
542.000	343.511	79.999	19.995	103.099	19.862	18.296	0.489
542.500	343.829	79.999	19.995	103.097	19.857	18.612	0.512
543.000	344.067	79.999	19.996	103.099	19.858	18.527	0.555
543.500	344.311	79.999	19.995	103.105	19.852	18.946	0.519
544.000	344.558	79.996	19.996	103.109	19.848	19.165	0.487
544.500	344.789	80.000	19.997	103.113	19.847	19.282	0.484
545.000	345.065	79.997	19.996	103.110	19.846	19.292	0.493
545.500	345.313	79.998	19.995	103.102	19.840	19.714	0.515
546.000	345.547	80.000	19.996	103.100	19.837	19.886	0.503
546.500	345.782	79.998	19.995	103.098	19.839	19.797	0.475
547.000	346.052	79.999	19.995	103.100	19.836	19.965	0.487
547.500	346.254	79.998	19.995	103.104	19.831	20.296	0.489
548.000	346.515	80.000	19.996	103.110	19.822	20.845	0.467
548.500	346.797	80.002	19.996	103.112	19.822	20.881	0.503
549.000	347.030	79.999	19.997	103.113	19.818	21.106	0.529
549.500	347.273	79.999	19.996	103.114	19.815	21.351	0.496
550.000	347.525	79.999	19.996	103.115	19.810	21.678	0.486
550.500	347.776	79.998	19.997	103.116	19.810	21.675	0.499
551.000	348.020	79.998	19.997	103.116	19.805	21.975	0.499
551.500	348.273	79.999	19.996	103.116	19.799	22.362	0.496
552.000	348.479	79.999	19.996	103.115	19.797	22.514	0.478
552.500	348.759	80.001	19.995	103.111	19.797	22.501	0.473
553.000	348.973	79.998	19.995	103.107	19.793	22.752	0.490
553.500	349.242	79.999	19.996	103.100	19.788	23.047	0.489
554.000	349.494	79.999	19.997	103.098	19.786	23.208	0.502
554.500	349.737	79.999	19.996	103.097	19.782	23.460	0.508
555.000	349.985	79.998	19.996	103.101	19.775	23.907	0.492
555.500	350.260	79.999	19.997	103.106	19.775	23.952	0.507
556.000	350.457	79.999	19.997	103.111	19.771	24.208	0.498
556.500	350.734	79.998	19.998	103.113	19.764	24.605	0.473
557.000	350.981	80.000	19.995	103.115	19.759	24.944	0.499
557.500	351.234	80.001	19.998	103.115	19.759	24.964	0.512
558.000	351.503	80.000	19.996	103.116	19.754	25.272	0.511
558.500	351.742	79.999	19.996	103.116	19.751	25.458	0.514
559.000	351.971	80.000	19.994	103.117	19.748	25.689	0.488
559.500	352.223	79.998	19.995	103.117	19.742	26.048	0.475
560.000	352.475	80.000	19.994	103.117	19.739	26.252	0.492
560.500	352.747	80.000	19.993	103.115	19.738	26.327	0.514
561.000	352.982	80.002	19.994	103.115	19.732	26.686	0.516
561.500	353.240	80.001	19.995	103.115	19.729	26.880	0.500
562.000	353.512	79.999	19.995	103.115	19.724	27.214	0.511
562.500	353.746	79.999	19.995	103.115	19.720	27.459	0.518
563.000	353.991	80.000	19.995	103.116	19.717	27.674	0.493
563.500	354.240	79.999	19.993	103.116	19.713	27.933	0.486
564.000	354.494	80.000	19.994	103.116	19.709	28.218	0.498
564.500	354.772	80.000	19.994	103.116	19.703	28.602	0.518
565.000	354.986	80.000	19.995	103.116	19.699	28.878	0.512
565.500	355.244	80.000	19.996	103.115	19.693	29.250	0.482
566.000	355.504	80.000	19.995	103.115	19.689	29.473	0.495
566.500	355.725	79.999	19.995	103.115	19.684	29.799	0.500
567.000	355.988	79.997	19.994	103.115	19.678	30.199	0.482
567.500	356.243	80.000	19.994	103.115	19.675	30.419	0.501
568.000	356.487	79.998	19.996	103.115	19.669	30.779	0.509
568.500	356.724	79.998	19.994	103.115	19.667	30.938	0.490
569.000	356.975	79.998	19.995	103.114	19.662	31.237	0.484
569.500	357.211	79.998	19.995	103.115	19.656	31.610	0.488
570.000	357.509	79.999	19.995	103.115	19.651	31.958	0.511
570.500	357.738	79.998	19.995	103.115	19.649	32.106	0.530
571.000	357.952	79.997	19.995	103.115	19.643	32.469	0.485
571.500	358.266	79.999	19.995	103.115	19.637	32.869	0.485
572.000	358.507	79.998	19.996	103.114	19.633	33.111	0.541
572.500	358.754	79.999	19.995	103.115	19.629	33.381	0.521
573.000	358.984	79.998	19.995	103.115	19.626	33.605	0.483
573.500	359.255	79.999	19.995	103.115	19.622	33.827	0.490
574.000	359.509	79.998	19.996	103.115	19.616	34.253	0.513
574.500	359.755	79.998	19.995	103.115	19.610	34.612	0.512
575.000	360.009	79.999	19.996	103.115	19.605	34.919	0.500
575.500	360.256	79.998	19.994	103.115	19.601	35.225	0.501
576.000	360.478	79.998	19.995	103.115	19.595	35.628	0.486
576.500	360.775	79.998	19.996	103.114	19.591	35.851	0.494
577.000	361.005	79.997	19.994	103.115	19.588	36.071	0.523
577.500	361.255	79.998	19.996	103.114	19.579	36.604	0.504
578.000	361.513	79.999	19.996	103.114	19.576	36.815	0.494
578.500	361.756	79.997	19.995	103.114	19.572	37.094	0.504
579.000	361.967	79.998	19.994	103.115	19.566	37.504	0.477
579.500	362.241	79.997	19.996	103.114	19.561	37.789	0.469
580.000	362.494	79.997	19.994	103.115	19.555	38.181	0.507
580.500	362.753	79.998	19.995	103.113	19.550	38.529	0.520
581.000	362.956	79.997	19.995	103.110	19.547	38.740	0.487
581.500	363.232	79.996	19.996	103.108	19.539	39.225	0.471
582.000	363.460	79.997	19.995	103.108	19.535	39.505	0.492
582.500	363.698	79.998	19.995	103.107	19.532	39.713	0.485
583.000	363.963	79.998	19.996	103.108	19.522	40.348	0.484
583.500	364.213	79.999	19.995	103.112	19.519	40.524	0.509
584.000	364.430	79.998	19.995	103.115	19.514	40.852	0.491
584.500	364.712	79.998	19.995	103.115	19.507	41.327	0.483
585.000	364.986	79.998	19.995	103.115	19.504	41.510	0.528
585.500	365.187	79.996	19.994	103.114	19.495	42.102	0.516
586.000	365.435	79.998	19.995	103.113	19.492	42.279	0.461
586.500	365.725	79.999	19.995	103.113	19.485	42.754	0.493
587.000	365.928	79.997	19.995	103.113	19.478	43.166	0.516
587.500	366.201	79.999	19.994	103.113	19.474	43.432	0.485
588.000	366.450	79.998	19.996	103.112	19.470	43.716	0.499
588.500	366.708	79.997	19.996	103.113	19.464	44.114	0.514
589.000	366.937	79.999	19.996	103.113	19.458	44.489	0.496
589.500	367.225	79.998	19.995	103.113	19.449	45.048	0.502
590.000	367.460	79.998	19.996	103.115	19.447	45.216	0.520
590.500	367.695	79.999	19.995	103.115	19.436	45.891	0.497
591.000	367.915	79.998	19.995	103.116	19.430	46.327	0.462
591.500	368.199	79.998	19.994	103.114	19.426	46.576	0.479
592.000	368.454	79.997	19.995	103.114	19.419	47.007	0.522
592.500	368.704	79.996	19.995	103.114	19.416	47.238	0.523
593.000	368.961	80.000	19.993	103.114	19.407	47.784	0.506
593.500	369.229	79.997	19.994	103.114	19.401	48.197	0.516
594.000	369.491	79.998	19.995	103.115	19.395	48.560	0.527
594.500	369.702	79.998	19.995	103.116	19.389	48.934	0.501
595.000	369.943	79.998	19.995	103.117	19.382	49.410	0.462
595.500	370.207	79.998	19.995	103.117	19.379	49.578	0.478
596.000	370.478	79.998	19.994	103.117	19.373	50.006	0.520
596.500	370.687	79.996	19.994	103.116	19.365	50.515	0.508
597.000	370.973	79.998	19.996	103.116	19.357	51.047	0.488
597.500	371.227	79.998	19.995	103.115	19.351	51.440	0.517
598.000	371.498	79.999	19.993	103.115	19.344	51.858	0.532
598.500	371.718	79.997	19.995	103.114	19.338	52.255	0.508
599.000	371.962	79.999	19.994	103.114	19.332	52.642	0.477
599.500	372.246	79.998	19.994	103.115	19.325	53.101	0.496
600.000	372.499	79.998	19.994	103.116	19.322	53.283	0.533
600.500	372.743	79.996	19.995	103.116	19.315	53.773	0.518
601.000	373.018	79.999	19.994	103.117	19.307	54.305	0.508
601.500	373.283	79.998	19.993	103.117	19.300	54.706	0.530
602.000	373.511	80.000	19.994	103.117	19.294	55.111	0.517
602.500	373.755	79.999	19.996	103.117	19.285	55.699	0.483
603.000	374.003	79.998	19.993	103.117	19.279	56.121	0.482
603.500	374.268	79.997	19.995	103.118	19.272	56.539	0.502
604.000	374.537	79.997	19.997	103.118	19.261	57.256	0.523
604.500	374.760	79.998	19.994	103.119	19.255	57.639	0.513
605.000	374.991	79.997	19.996	103.119	19.247	58.166	0.473
605.500	375.224	79.998	19.995	103.120	19.240	58.606	0.459
606.000	375.499	79.998	19.995	103.120	19.236	58.884	0.486
606.500	375.748	79.997	19.995	103.120	19.230	59.272	0.515
607.000	376.031	79.997	19.996	103.121	19.223	59.714	0.528
607.500	376.249	79.997	19.995	103.122	19.214	60.319	0.517
608.000	376.486	79.999	19.995	103.123	19.207	60.791	0.478
608.500	376.717	79.997	19.996	103.123	19.201	61.184	0.462
609.000	376.991	79.998	19.994	103.124	19.194	61.627	0.487
609.500	377.241	79.998	19.995	103.124	19.184	62.240	0.514
610.000	377.481	80.001	19.994	103.122	19.181	62.458	0.507
610.500	377.757	79.999	19.995	103.121	19.170	63.141	0.503
611.000	378.015	79.999	19.995	103.121	19.163	63.633	0.525
611.500	378.254	79.998	19.996	103.120	19.152	64.314	0.516
612.001	378.501	79.999	19.995	103.119	19.145	64.789	0.492
612.501	378.731	79.997	19.995	103.119	19.141	65.087	0.481
613.000	379.000	79.998	19.995	103.121	19.132	65.621	0.488
613.500	379.229	80.000	19.996	103.119	19.123	66.202	0.498
614.000	379.469	79.999	19.995	103.119	19.114	66.772	0.484
614.500	379.711	79.998	19.995	103.118	19.106	67.305	0.476
615.000	379.975	79.998	19.996	103.118	19.100	67.740	0.494
615.500	380.225	80.000	19.996	103.117	19.092	68.266	0.509
616.000	380.487	80.000	19.996	103.117	19.081	68.946	0.513
616.500	380.745	79.999	19.997	103.116	19.076	69.302	0.517
617.000	380.978	79.999	19.995	103.117	19.067	69.849	0.506
617.500	381.217	79.999	19.996	103.118	19.057	70.484	0.481
618.000	381.447	79.999	19.996	103.117	19.052	70.850	0.470
618.500	381.710	80.000	19.995	103.118	19.038	71.760	0.481
619.000	381.945	79.998	19.996	103.118	19.036	71.902	0.496
619.500	382.234	79.999	19.996	103.117	19.028	72.397	0.511
620.000	382.445	79.998	19.995	103.120	19.020	72.912	0.512
620.500	382.703	79.999	19.996	103.124	19.008	73.720	0.484
621.000	382.960	80.000	19.994	103.125	19.001	74.136	0.492
621.500	383.198	79.997	19.995	103.126	18.994	74.566	0.505
622.000	383.447	79.997	19.995	103.130	18.986	75.094	0.491
622.500	383.698	79.998	19.995	103.131	18.975	75.791	0.494
623.000	383.968	79.999	19.996	103.130	18.968	76.238	0.510
623.500	384.196	79.999	19.995	103.131	18.957	76.950	0.509
624.000	384.483	79.998	19.994	103.130	18.952	77.316	0.507
624.500	384.710	79.997	19.995	103.127	18.942	77.966	0.515
625.000	384.943	79.999	19.995	103.126	18.933	78.570	0.487
625.500	385.183	79.998	19.995	103.131	18.926	78.979	0.466
626.000	385.421	79.998	19.994	103.137	18.917	79.605	0.476
626.500	385.655	79.999	19.994	103.142	18.904	80.425	0.475
627.000	385.918	79.999	19.995	103.145	18.895	81.021	0.484
627.500	386.125	79.999	19.995	103.143	18.887	81.509	0.484
628.000	386.387	79.998	19.995	103.136	18.879	82.033	0.470
628.500	386.671	79.998	19.995	103.132	18.873	82.458	0.508
629.000	386.872	79.997	19.994	103.130	18.862	83.138	0.516
629.500	387.113	79.999	19.995	103.132	18.855	83.624	0.464
630.000	387.375	79.998	19.995	103.136	18.845	84.273	0.472
630.500	387.614	79.998	19.996	103.140	18.837	84.741	0.502
631.000	387.879	80.000	19.996	103.142	18.826	85.452	0.502
631.500	388.159	79.999	19.996	103.141	18.817	86.047	0.524
632.000	388.377	80.000	19.994	103.137	18.808	86.658	0.522
632.500	388.617	79.999	19.995	103.131	18.799	87.238	0.478
633.000	388.862	80.000	19.997	103.124	18.788	87.915	0.472
633.500	389.136	80.000	19.995	103.119	18.780	88.442	0.502
634.000	389.403	80.000	19.996	103.115	18.771	89.059	0.530
634.500	389.626	79.998	19.996	103.116	18.764	89.484	0.516
635.000	389.874	79.999	19.996	103.122	18.753	90.197	0.480
635.500	390.120	79.999	19.995	103.125	18.744	90.816	0.483
636.000	390.412	80.000	19.996	103.126	18.732	91.547	0.516
636.500	390.629	80.000	19.996	103.125	18.722	92.219	0.523
637.000	390.886	79.998	19.997	103.128	18.714	92.761	0.491
637.500	391.131	79.999	19.995	103.124	18.706	93.229	0.489
638.000	391.375	80.001	19.995	103.125	18.695	93.984	0.496
638.500	391.610	80.001	19.997	103.130	18.687	94.487	0.484
639.000	391.861	80.001	19.995	103.131	18.673	95.390	0.482
639.500	392.135	79.999	19.996	103.127	18.668	95.709	0.505
640.000	392.366	80.000	19.996	103.128	18.657	96.460	0.515
640.500	392.617	80.000	19.996	103.127	18.648	97.044	0.494
641.000	392.909	80.000	19.996	103.120	18.641	97.471	0.512
641.500	393.179	80.000	19.995	103.119	18.632	98.028	0.553
642.000	393.429	79.999	19.996	103.119	18.625	98.520	0.541
642.500	393.648	80.000	19.996	103.116	18.613	99.266	0.494
643.000	393.937	79.999	19.996	103.112	18.605	99.779	0.488
643.500	394.177	80.000	19.996	103.113	18.600	100.156	0.518
644.000	394.423	80.000	19.996	103.114	18.590	100.769	0.508
644.500	394.707	80.000	19.996	103.114	18.579	101.464	0.508
645.000	394.951	79.998	19.996	103.113	18.574	101.816	0.529
645.500	395.179	79.999	19.997	103.113	18.563	102.528	0.500
646.000	395.464	79.999	19.997	103.112	18.556	102.968	0.492
646.500	395.721	79.999	19.997	103.112	18.548	103.516	0.528
647.000	395.912	79.998	19.996	103.112	18.544	103.785	0.495
647.500	396.181	79.998	19.995	103.112	18.534	104.427	0.454
648.000	396.436	79.999	19.996	103.113	18.530	104.687	0.491
648.500	396.714	79.998	19.997	103.114	18.520	105.291	0.528
649.000	396.932	80.000	19.994	103.114	18.512	105.843	0.515
649.500	397.208	79.998	19.996	103.114	18.505	106.262	0.496
650.000	397.431	79.998	19.996	103.115	18.498	106.715	0.497
650.500	397.678	79.998	19.997	103.115	18.491	107.189	0.484
651.000	397.933	80.000	19.996	103.115	18.484	107.625	0.486
651.500	398.211	79.997	19.996	103.115	18.475	108.225	0.518
652.000	398.443	79.998	19.995	103.116	18.470	108.539	0.522
652.500	398.651	79.999	19.995	103.113	18.461	109.103	0.475
653.000	398.920	79.997	19.995	103.107	18.454	109.553	0.458
653.500	399.224	79.999	19.995	103.107	18.452	109.717	0.525
654.000	399.451	79.998	19.995	103.106	18.446	110.079	0.552
654.500	399.695	79.999	19.995	103.106	18.438	110.599	0.501
655.000	399.992	79.997	19.995	103.108	18.434	110.889	0.506
655.500	400.236	79.999	19.993	103.112	18.425	111.449	0.541
656.000	400.491	79.999	19.996	103.112	18.424	111.542	0.520
656.500	400.763	79.998	19.994	103.112	18.416	112.027	0.513
657.000	401.020	79.997	19.995	103.110	18.415	112.091	0.529
657.500	401.247	79.999	19.994	103.107	18.410	112.411	0.507
658.000	401.519	79.999	19.996	103.103	18.406	112.638	0.491
658.500	401.757	79.998	19.995	103.099	18.402	112.889	0.504
659.000	402.023	79.998	19.996	103.099	18.395	113.375	0.507
659.500	402.277	79.998	19.995	103.100	18.393	113.485	0.512
660.000	402.549	79.997	19.995	103.099	18.390	113.704	0.523
660.500	402.811	79.998	19.994	103.102	18.388	113.837	0.530
661.000	403.062	79.997	19.994	103.100	18.384	114.051	0.524
661.500	403.333	79.998	19.995	103.093	18.380	114.310	0.518
662.000	403.588	79.999	19.996	103.090	18.380	114.318	0.524
662.500	403.830	79.998	19.995	103.090	18.379	114.418	0.511
663.000	404.093	79.997	19.996	103.090	18.378	114.479	0.501
663.500	404.366	79.998	19.995	103.089	18.373	114.747	0.520
664.000	404.611	79.998	19.995	103.088	18.377	114.542	0.527
664.500	404.899	79.997	19.994	103.086	18.373	114.750	0.525
665.000	405.096	79.997	19.994	103.082	18.376	114.595	0.509
665.500	405.371	79.996	19.995	103.078	18.378	114.445	0.479
666.000	405.602	79.998	19.995	103.077	18.376	114.549	0.489
666.500	405.887	79.999	19.994	103.077	18.378	114.461	0.511
667.000	406.139	79.997	19.994	103.077	18.383	114.105	0.526
667.500	406.368	79.998	19.994	103.077	18.381	114.259	0.509
668.000	406.639	79.998	19.994	103.077	18.383	114.099	0.491
668.500	406.923	79.998	19.995	103.072	18.389	113.716	0.527
669.000	407.155	79.997	19.995	103.068	18.394	113.403	0.535
669.500	407.419	79.998	19.994	103.061	18.396	113.273	0.506
670.000	407.692	79.998	19.994	103.056	18.402	112.880	0.517
670.500	407.929	79.997	19.994	103.055	18.407	112.554	0.524
671.000	408.224	79.999	19.995	103.053	18.410	112.384	0.521
671.500	408.466	79.997	19.994	103.049	18.416	111.990	0.534
672.000	408.741	79.997	19.995	103.048	18.424	111.475	0.527
672.500	408.959	79.996	19.994	103.047	18.428	111.212	0.505
673.000	409.257	79.996	19.994	103.043	18.436	110.674	0.505
673.500	409.489	79.997	19.995	103.042	18.444	110.163	0.523
674.000	409.745	79.997	19.994	103.043	18.451	109.714	0.509
674.500	410.008	79.997	19.994	103.042	18.460	109.098	0.503
675.000	410.270	79.997	19.995	103.041	18.468	108.551	0.522
675.500	410.548	79.997	19.994	103.040	18.481	107.768	0.533
676.000	410.833	79.998	19.996	103.040	18.489	107.246	0.552
676.500	411.072	79.996	19.994	103.039	18.500	106.495	0.544
677.000	411.317	79.998	19.994	103.040	18.514	105.619	0.504
677.500	411.578	79.997	19.997	103.039	18.520	105.200	0.495
678.000	411.818	79.996	19.995	103.039	18.531	104.518	0.504
678.500	412.113	79.998	19.996	103.039	18.544	103.669	0.518
679.000	412.360	79.997	19.995	103.035	18.559	102.693	0.539
679.500	412.584	79.999	19.995	103.033	18.569	102.064	0.507
680.000	412.878	79.998	19.995	103.033	18.584	101.032	0.495
680.501	413.161	79.998	19.995	103.028	18.597	100.227	0.548
681.000	413.365	79.997	19.995	103.025	18.609	99.433	0.532
681.500	413.668	79.998	19.995	103.028	18.623	98.538	0.496
682.000	413.911	79.998	19.994	103.026	18.637	97.618	0.527
682.500	414.145	79.997	19.995	103.025	18.650	96.759	0.512
683.000	414.443	79.996	19.995	103.022	18.668	95.601	0.505
683.500	414.678	79.996	19.995	103.018	18.681	94.767	0.533
684.000	414.993	79.996	19.994	103.011	18.698	93.708	0.541
684.500	415.262	79.997	19.994	103.010	18.715	92.556	0.566
685.000	415.480	79.997	19.994	103.004	18.730	91.627	0.535
685.500	415.719	79.998	19.994	103.004	18.745	90.639	0.472
686.000	416.026	79.996	19.994	103.004	18.764	89.402	0.502
686.500	416.281	79.996	19.996	103.004	18.781	88.296	0.554
687.000	416.513	79.997	19.995	103.002	18.803	86.899	0.525
687.500	416.764	79.997	19.995	103.003	18.820	85.809	0.485
688.000	417.069	79.997	19.995	103.005	18.827	85.304	0.519
688.500	417.304	79.998	19.994	103.005	18.856	83.461	0.548
689.000	417.545	79.999	19.994	103.005	18.859	83.245	0.508
689.500	417.854	79.997	19.994	103.005	18.884	81.616	0.513
690.000	418.120	79.998	19.995	103.005	18.895	80.939	0.562
690.500	418.312	79.998	19.994	103.005	18.925	78.989	0.517
691.000	418.648	79.998	19.994	103.004	18.939	78.054	0.493
691.500	418.824	79.999	19.995	103.004	18.949	77.457	0.520
692.000	419.109	79.998	19.994	103.004	18.976	75.713	0.486
692.500	419.362	79.999	19.995	103.004	18.982	75.304	0.499
693.000	419.667	79.998	19.994	103.004	18.993	74.554	0.548
693.500	419.871	80.000	19.995	103.005	19.018	72.994	0.533
694.000	420.188	80.000	19.995	103.006	19.030	72.205	0.515
694.500	420.421	80.001	19.995	103.006	19.042	71.396	0.535
695.000	420.667	79.999	19.994	103.011	19.055	70.546	0.515
