Repository: ulfsri/fsri_materials_database

# Materials and Products Database

## 01_Data

Raw data generated from each apparatus are included here in plain-text format. The data is organized first by material, next by the short name of test apparatus used, and where applicable additional filtering by test settings.

### material.json

Each material directory contains a json file of the same name as the material. This file links the data stored in the repository as well as data and graphs produced by the accompanying scripts (__02_Scripts__) to the respective landing page for the material on the front-end website.

File: 01_Data/Nylon_Carpet_LowPile/MCC/Nylon_Carpet_LowPile_MCC_30K_min_211028_R1.txt (part 3 of 4)
T Correction Coefficients:	0	1.024463	0
Time Shift (s):	14
*
Time (s)	Temperature (C)	N2 flow rate (cc/min)	O2 flow rate (cc/min)	Flow Rate (cc/min)	Oxygen (%)	HRR (W/g)	Heating rate (C/s)
694.500	425.145	79.998	19.996	103.055	19.275	54.410	0.543
695.000	425.417	79.998	19.996	103.057	19.282	53.938	0.512
695.500	425.717	79.997	19.996	103.057	19.289	53.437	0.539
696.000	425.990	79.998	19.995	103.057	19.296	52.961	0.573
696.500	426.233	79.997	19.996	103.054	19.303	52.506	0.544
697.000	426.529	79.998	19.996	103.050	19.309	52.099	0.527
697.500	426.801	79.998	19.996	103.049	19.317	51.528	0.553
698.000	427.080	79.998	19.997	103.048	19.322	51.171	0.559
698.500	427.352	79.998	19.996	103.047	19.326	50.915	0.551
699.000	427.600	79.998	19.996	103.047	19.330	50.639	0.536
699.500	427.883	79.998	19.995	103.051	19.335	50.257	0.525
700.000	428.124	79.997	19.995	103.054	19.340	49.929	0.528
700.500	428.459	79.998	19.995	103.055	19.346	49.534	0.550
701.000	428.678	79.998	19.996	103.055	19.351	49.225	0.565
701.500	428.994	79.997	19.996	103.056	19.354	48.988	0.544
702.000	429.219	79.998	19.995	103.054	19.361	48.482	0.538
702.500	429.500	79.997	19.996	103.055	19.366	48.189	0.524
703.000	429.783	80.000	19.995	103.058	19.369	47.966	0.535
703.500	430.026	79.998	19.996	103.061	19.371	47.833	0.545
704.000	430.318	79.998	19.995	103.060	19.375	47.532	0.531
704.500	430.563	79.998	19.996	103.060	19.375	47.566	0.536
705.000	430.831	79.999	19.995	103.059	19.378	47.321	0.525
705.500	431.110	79.997	19.996	103.061	19.382	47.052	0.530
706.000	431.334	80.000	19.995	103.064	19.386	46.783	0.526
706.500	431.627	79.999	19.997	103.067	19.387	46.725	0.510
707.000	431.908	79.998	19.996	103.069	19.392	46.376	0.545
707.500	432.188	79.999	19.995	103.069	19.393	46.322	0.568
708.000	432.456	79.998	19.996	103.065	19.398	45.991	0.554
708.500	432.719	80.000	19.995	103.067	19.398	45.964	0.539
709.000	432.983	79.999	19.995	103.070	19.399	45.896	0.529
709.500	433.273	79.998	19.995	103.066	19.405	45.478	0.541
710.000	433.537	79.999	19.996	103.062	19.404	45.542	0.554
710.500	433.825	79.999	19.995	103.060	19.406	45.438	0.553
711.000	434.080	79.999	19.995	103.057	19.407	45.340	0.547
711.500	434.319	80.000	19.995	103.056	19.408	45.269	0.518
712.000	434.618	79.999	19.995	103.059	19.408	45.271	0.516
712.500	434.875	79.998	19.996	103.059	19.411	45.097	0.547
713.000	435.129	79.997	19.996	103.057	19.413	44.957	0.533
713.500	435.364	79.998	19.995	103.055	19.409	45.251	0.500
714.000	435.693	79.999	19.996	103.051	19.412	45.041	0.526
714.500	435.955	79.998	19.996	103.044	19.415	44.825	0.577
715.000	436.211	79.998	19.995	103.045	19.418	44.631	0.554
715.500	436.466	79.997	19.996	103.046	19.419	44.527	0.515
716.000	436.756	79.998	19.995	103.042	19.419	44.533	0.528
716.500	436.998	79.999	19.996	103.041	19.420	44.467	0.538
717.000	437.264	79.999	19.997	103.041	19.418	44.592	0.520
717.500	437.525	79.998	19.997	103.039	19.419	44.546	0.518
718.000	437.822	79.997	19.995	103.039	19.421	44.418	0.543
718.500	438.046	79.998	19.995	103.040	19.424	44.177	0.540
719.000	438.328	79.998	19.997	103.041	19.417	44.645	0.513
719.500	438.604	79.998	19.995	103.041	19.421	44.380	0.532
720.000	438.846	79.998	19.995	103.041	19.424	44.169	0.538
720.500	439.126	79.998	19.996	103.042	19.424	44.163	0.521
721.000	439.377	79.996	19.996	103.042	19.425	44.153	0.527
721.500	439.637	79.997	19.996	103.041	19.421	44.383	0.521
722.000	439.908	79.999	19.996	103.042	19.422	44.329	0.521
722.500	440.160	79.998	19.996	103.043	19.423	44.226	0.527
723.000	440.458	79.997	19.996	103.044	19.422	44.311	0.536
723.500	440.700	79.997	19.996	103.046	19.420	44.445	0.545
724.000	440.927	79.998	19.996	103.046	19.424	44.190	0.505
724.500	441.180	79.997	19.996	103.045	19.422	44.320	0.475
725.000	441.466	79.998	19.997	103.044	19.423	44.275	0.509
725.500	441.739	79.996	19.997	103.042	19.422	44.298	0.549
726.000	441.954	79.999	19.996	103.043	19.423	44.285	0.524
726.500	442.213	79.998	19.996	103.043	19.424	44.164	0.481
727.000	442.512	79.999	19.996	103.043	19.424	44.181	0.516
727.500	442.762	79.997	19.996	103.043	19.420	44.451	0.554
728.000	443.024	79.997	19.996	103.043	19.420	44.472	0.531
728.500	443.265	79.997	19.996	103.041	19.419	44.514	0.508
729.000	443.521	79.998	19.996	103.042	19.423	44.261	0.500
729.500	443.803	79.998	19.995	103.044	19.420	44.457	0.517
730.000	444.049	79.996	19.997	103.044	19.420	44.446	0.533
730.500	444.279	79.997	19.996	103.047	19.420	44.498	0.503
731.000	444.587	79.998	19.996	103.047	19.417	44.675	0.508
731.500	444.837	79.998	19.995	103.046	19.418	44.577	0.548
732.000	445.093	79.998	19.996	103.045	19.415	44.783	0.532
732.500	445.366	79.999	19.996	103.044	19.417	44.702	0.517
733.000	445.603	80.000	19.995	103.041	19.415	44.773	0.519
733.500	445.854	79.998	19.995	103.040	19.416	44.706	0.499
734.000	446.137	80.000	19.995	103.040	19.416	44.706	0.511
734.500	446.410	79.999	19.995	103.039	19.414	44.858	0.545
735.000	446.645	79.998	19.995	103.039	19.415	44.826	0.532
735.500	446.911	79.999	19.994	103.039	19.413	44.950	0.504
736.000	447.162	79.998	19.994	103.040	19.414	44.878	0.509
736.500	447.431	80.000	19.994	103.040	19.410	45.148	0.519
737.000	447.674	79.999	19.995	103.040	19.412	45.026	0.516
737.500	447.933	80.000	19.994	103.040	19.411	45.102	0.507
738.000	448.201	79.998	19.995	103.040	19.409	45.195	0.515
738.500	448.454	80.000	19.994	103.040	19.410	45.158	0.524
739.000	448.723	80.000	19.994	103.042	19.407	45.318	0.522
739.500	448.987	79.999	19.994	103.042	19.409	45.233	0.528
740.000	449.228	80.000	19.994	103.042	19.408	45.263	0.519
740.500	449.456	79.999	19.994	103.042	19.408	45.287	0.486
741.000	449.734	79.998	19.994	103.043	19.405	45.484	0.487
741.500	450.000	79.999	19.993	103.040	19.404	45.575	0.525
742.000	450.268	79.998	19.994	103.040	19.404	45.546	0.539
742.500	450.465	79.999	19.995	103.040	19.404	45.542	0.500
743.000	450.729	79.999	19.994	103.040	19.404	45.587	0.463
743.500	451.039	80.000	19.994	103.040	19.404	45.549	0.517
744.000	451.289	79.999	19.994	103.040	19.401	45.761	0.567
744.500	451.567	79.998	19.995	103.040	19.398	45.947	0.544
745.000	451.819	79.999	19.994	103.041	19.399	45.856	0.529
745.500	452.058	79.998	19.995	103.040	19.399	45.861	0.511
746.000	452.282	79.998	19.996	103.039	19.397	46.058	0.477
746.500	452.559	79.999	19.994	103.039	19.398	45.953	0.483
747.000	452.802	79.999	19.995	103.039	19.393	46.283	0.511
747.500	453.078	79.999	19.995	103.039	19.393	46.279	0.519
748.000	453.321	79.997	19.995	103.041	19.395	46.155	0.519
748.500	453.580	79.999	19.995	103.041	19.393	46.309	0.510
749.000	453.862	79.999	19.995	103.041	19.392	46.346	0.521
749.500	454.086	79.999	19.994	103.040	19.392	46.352	0.523
750.000	454.345	79.999	19.995	103.035	19.390	46.510	0.494
750.500	454.583	79.999	19.995	103.035	19.392	46.351	0.490
751.000	454.859	79.999	19.995	103.030	19.389	46.557	0.505
751.500	455.138	79.998	19.995	103.024	19.388	46.629	0.535
752.000	455.356	79.999	19.994	103.023	19.386	46.792	0.526
752.500	455.627	79.999	19.995	103.026	19.385	46.840	0.493
753.000	455.888	79.997	19.995	103.026	19.386	46.777	0.510
753.500	456.152	79.998	19.996	103.029	19.384	46.906	0.529
754.000	456.403	80.000	19.995	103.028	19.385	46.854	0.520
754.500	456.672	80.000	19.996	103.027	19.383	46.969	0.518
755.000	456.918	80.000	19.995	103.025	19.382	47.060	0.517
755.500	457.188	80.001	19.995	103.019	19.382	47.036	0.515
756.000	457.421	80.000	19.994	103.015	19.381	47.115	0.509
756.500	457.708	79.999	19.995	103.016	19.379	47.273	0.511
757.000	457.921	80.000	19.994	103.012	19.382	47.067	0.510
757.500	458.202	80.001	19.996	103.008	19.376	47.431	0.498
758.000	458.446	79.999	19.995	103.009	19.376	47.467	0.509
758.500	458.711	80.001	19.994	103.008	19.374	47.562	0.517
759.000	458.951	80.000	19.994	103.008	19.375	47.513	0.507
759.500	459.252	80.002	19.995	103.011	19.373	47.672	0.523
760.000	459.446	80.000	19.994	103.013	19.371	47.805	0.518
760.500	459.754	80.001	19.995	103.010	19.372	47.739	0.498
761.000	459.997	80.002	19.995	103.010	19.369	47.930	0.526
761.500	460.182	80.003	19.994	103.012	19.369	47.934	0.490
762.000	460.466	80.001	19.994	103.010	19.372	47.708	0.449
762.500	460.755	80.001	19.995	103.006	19.371	47.790	0.521
763.000	460.998	80.001	19.994	103.007	19.372	47.748	0.552
763.500	461.243	80.002	19.995	103.006	19.369	47.940	0.510
764.000	461.491	80.003	19.994	103.001	19.365	48.187	0.490
764.500	461.782	80.003	19.994	102.998	19.367	48.087	0.516
765.000	462.018	80.002	19.993	102.999	19.369	47.900	0.533
765.500	462.265	80.001	19.995	103.000	19.365	48.219	0.505
766.000	462.514	80.002	19.995	103.000	19.366	48.115	0.490
766.500	462.761	80.002	19.994	103.000	19.366	48.161	0.496
767.000	463.020	80.001	19.995	103.000	19.364	48.250	0.501
767.500	463.272	80.001	19.994	102.999	19.366	48.126	0.509
768.000	463.483	80.002	19.995	102.998	19.363	48.370	0.487
768.500	463.795	80.001	19.994	102.999	19.364	48.300	0.493
769.000	464.015	80.000	19.994	102.999	19.363	48.338	0.527
769.500	464.274	79.999	19.994	102.998	19.365	48.205	0.505
770.000	464.525	79.999	19.994	102.998	19.366	48.162	0.495
770.500	464.770	79.999	19.995	102.997	19.363	48.314	0.503
771.000	465.029	80.000	19.995	102.997	19.364	48.242	0.500
771.500	465.259	79.999	19.996	102.997	19.362	48.389	0.496
772.000	465.491	79.999	19.995	102.998	19.361	48.489	0.475
772.500	465.796	79.998	19.995	102.999	19.361	48.494	0.500
773.000	466.061	79.999	19.994	103.000	19.363	48.353	0.554
773.500	466.280	79.999	19.995	103.000	19.362	48.428	0.527
774.000	466.538	80.000	19.995	103.000	19.366	48.135	0.480
774.500	466.773	79.999	19.994	102.999	19.362	48.432	0.485
775.000	467.032	79.999	19.996	103.000	19.364	48.297	0.494
775.500	467.320	79.999	19.995	102.999	19.363	48.313	0.521
776.000	467.568	79.999	19.995	102.999	19.364	48.283	0.541
776.500	467.827	79.999	19.996	102.999	19.363	48.325	0.521
777.000	468.058	80.001	19.995	102.999	19.365	48.170	0.499
777.500	468.291	79.997	19.995	102.995	19.364	48.257	0.477
778.000	468.531	79.998	19.994	102.992	19.364	48.244	0.468
778.500	468.802	79.998	19.995	102.990	19.366	48.103	0.492
779.000	469.046	79.999	19.995	102.987	19.364	48.239	0.513
779.500	469.291	80.000	19.996	102.988	19.367	48.060	0.503
780.000	469.542	79.999	19.995	102.991	19.367	48.039	0.493
780.500	469.835	79.998	19.996	102.993	19.366	48.119	0.520
781.000	470.041	79.998	19.996	102.993	19.368	47.979	0.522
781.500	470.288	79.999	19.995	102.993	19.372	47.711	0.476
782.000	470.572	79.998	19.994	102.992	19.371	47.781	0.492
782.500	470.810	79.999	19.995	102.988	19.375	47.500	0.527
783.000	471.063	79.999	19.995	102.983	19.374	47.569	0.506
783.500	471.322	80.000	19.996	102.983	19.377	47.373	0.502
784.000	471.552	79.999	19.996	102.986	19.380	47.171	0.501
784.500	471.794	79.999	19.995	102.985	19.380	47.191	0.480
785.000	472.046	79.998	19.996	102.989	19.382	47.012	0.483
785.500	472.286	79.998	19.995	102.995	19.386	46.789	0.493
786.000	472.580	79.999	19.995	102.996	19.385	46.853	0.513
786.500	472.810	79.999	19.996	102.993	19.387	46.671	0.529
787.000	473.040	79.999	19.996	102.994	19.389	46.549	0.492
787.500	473.349	80.000	19.996	102.992	19.390	46.456	0.499
788.000	473.560	79.998	19.996	102.987	19.392	46.327	0.529
788.500	473.819	79.999	19.995	102.983	19.398	45.972	0.495
789.000	474.102	79.998	19.995	102.985	19.399	45.886	0.506
789.500	474.378	79.999	19.995	102.984	19.404	45.548	0.550
790.000	474.582	80.000	19.996	102.985	19.408	45.229	0.520
790.500	474.842	79.998	19.995	102.988	19.412	45.011	0.472
791.000	475.131	79.999	19.995	102.989	19.417	44.655	0.506
791.500	475.351	79.999	19.994	102.987	19.424	44.153	0.529
792.000	475.576	79.999	19.995	102.985	19.424	44.200	0.477
792.500	475.869	80.000	19.995	102.984	19.428	43.884	0.482
793.000	476.122	79.999	19.996	102.986	19.435	43.400	0.532
793.500	476.354	79.999	19.996	102.990	19.440	43.068	0.515
794.000	476.626	79.999	19.995	102.992	19.447	42.602	0.494
794.500	476.881	79.998	19.995	102.989	19.450	42.399	0.516
795.000	477.121	79.999	19.995	102.984	19.457	41.894	0.511
795.500	477.377	79.998	19.995	102.977	19.464	41.419	0.496
796.000	477.606	80.000	19.995	102.969	19.473	40.789	0.490
796.500	477.896	79.998	19.996	102.968	19.479	40.405	0.502
797.000	478.134	79.999	19.995	102.972	19.487	39.871	0.524
797.500	478.418	79.998	19.995	102.977	19.493	39.426	0.525
798.000	478.653	79.998	19.995	102.978	19.502	38.839	0.521
798.500	478.913	79.999	19.995	102.981	19.509	38.330	0.507
799.000	479.171	79.998	19.994	102.979	19.517	37.785	0.506
799.500	479.393	79.999	19.994	102.975	19.526	37.178	0.499
800.000	479.659	79.998	19.995	102.971	19.535	36.568	0.484
800.500	479.868	79.999	19.994	102.970	19.547	35.814	0.481
801.000	480.109	79.996	19.995	102.970	19.555	35.239	0.463
801.500	480.414	80.000	19.995	102.975	19.566	34.505	0.499
802.000	480.619	79.999	19.995	102.981	19.576	33.803	0.528
802.500	480.922	79.997	19.994	102.984	19.587	33.042	0.509
803.000	481.146	79.997	19.995	102.988	19.594	32.528	0.517
803.500	481.407	79.999	19.995	102.990	19.606	31.720	0.506
804.000	481.652	79.998	19.996	102.985	19.620	30.769	0.496
804.500	481.910	79.997	19.995	102.985	19.630	30.071	0.505
805.000	482.135	79.997	19.995	102.988	19.641	29.314	0.493
805.500	482.414	79.997	19.994	102.991	19.651	28.681	0.493
806.000	482.671	79.997	19.996	102.991	19.665	27.733	0.520
806.500	482.925	79.998	19.996	102.997	19.677	26.905	0.524
807.000	483.125	79.998	19.996	102.997	19.686	26.254	0.483
807.500	483.405	79.998	19.995	102.984	19.698	25.434	0.467
808.000	483.633	79.997	19.995	102.963	19.710	24.608	0.493
808.501	483.941	79.998	19.996	102.951	19.722	23.790	0.522
809.000	484.139	79.997	19.995	102.945	19.734	23.014	0.521
809.500	484.413	79.998	19.997	102.945	19.747	22.097	0.489
810.000	484.654	79.997	19.996	102.958	19.761	21.154	0.494
810.500	484.913	79.998	19.995	102.989	19.772	20.379	0.507
811.000	485.140	79.997	19.996	103.040	19.782	19.714	0.493
811.500	485.382	79.997	19.996	103.058	19.795	18.841	0.477
812.000	485.671	79.999	19.995	103.059	19.806	18.096	0.500
812.500	485.928	79.998	19.995	103.063	19.815	17.457	0.538
813.000	486.197	80.000	19.995	103.056	19.827	16.600	0.536
813.500	486.420	79.999	19.996	103.026	19.839	15.793	0.509
814.000	486.721	79.998	19.997	103.022	19.847	15.267	0.508
814.500	486.940	79.998	19.997	103.027	19.855	14.687	0.522
815.000	487.200	79.999	19.996	103.030	19.865	14.029	0.500
815.500	487.487	79.998	19.996	103.035	19.876	13.249	0.513
816.000	487.720	79.999	19.995	103.036	19.885	12.643	0.534
816.500	487.998	80.000	19.996	103.038	19.890	12.308	0.516
817.000	488.214	79.998	19.997	103.039	19.898	11.780	0.502
817.500	488.483	79.999	19.996	103.038	19.909	11.049	0.489
818.000	488.746	79.999	19.996	103.040	19.919	10.310	0.508
818.500	489.009	80.001	19.995	103.042	19.928	9.745	0.529
819.000	489.234	79.999	19.995	103.042	19.934	9.330	0.507
819.500	489.538	79.999	19.996	103.042	19.943	8.701	0.509
820.000	489.764	79.999	19.996	103.042	19.948	8.341	0.530
820.500	490.016	80.000	19.995	103.039	19.954	7.964	0.504
821.000	490.286	80.000	19.995	103.038	19.959	7.611	0.500
821.500	490.539	80.000	19.995	103.039	19.965	7.198	0.523
822.000	490.798	80.000	19.995	103.043	19.973	6.607	0.517
822.500	491.044	79.998	19.996	103.046	19.976	6.406	0.508
823.000	491.336	80.001	19.995	103.049	19.983	5.970	0.521
823.500	491.583	79.999	19.995	103.048	19.988	5.592	0.538
824.000	491.821	79.999	19.995	103.049	19.988	5.621	0.512
824.500	492.078	80.000	19.995	103.050	19.996	5.072	0.490
825.000	492.344	80.001	19.994	103.053	20.002	4.628	0.509
825.500	492.617	80.000	19.996	103.057	20.001	4.719	0.531
826.000	492.864	80.000	19.996	103.063	20.007	4.298	0.530
826.500	493.108	79.999	19.995	103.068	20.012	3.964	0.505
827.000	493.375	80.000	19.995	103.070	20.014	3.815	0.501
827.500	493.616	79.999	19.995	103.073	20.017	3.624	0.510
828.000	493.881	79.999	19.995	103.074	20.020	3.413	0.507
828.500	494.117	79.998	19.995	103.074	20.021	3.360	0.503
829.000	494.384	80.000	19.995	103.073	20.023	3.228	0.502
829.500	494.601	80.000	19.995	103.069	20.022	3.264	0.494
830.000	494.913	79.999	19.994	103.068	20.026	3.035	0.507
830.500	495.145	80.000	19.995	103.066	20.029	2.819	0.536
831.000	495.417	79.999	19.995	103.064	20.032	2.634	0.524
831.500	495.690	79.999	19.994	103.066	20.031	2.658	0.524
832.000	495.958	80.001	19.994	103.069	20.032	2.572	0.543
832.500	496.165	79.999	19.996	103.067	20.030	2.753	0.508
833.000	496.470	79.999	19.995	103.066	20.036	2.340	0.493
833.500	496.691	80.000	19.995	103.069	20.036	2.342	0.519
834.000	496.910	80.000	19.996	103.067	20.037	2.266	0.483
834.500	497.211	80.001	19.995	103.067	20.040	2.055	0.480
835.000	497.430	80.000	19.996	103.070	20.039	2.134	0.520
835.500	497.709	79.999	19.995	103.073	20.041	1.992	0.509
836.000	497.957	80.000	19.995	103.073	20.042	1.939	0.513
836.500	498.197	80.000	19.994	103.074	20.041	2.007	0.508
837.000	498.465	80.000	19.995	103.073	20.044	1.777	0.498
837.500	498.763	80.000	19.996	103.071	20.048	1.492	0.537
838.000	498.987	80.000	19.995	103.070	20.047	1.604	0.544
838.500	499.223	80.000	19.995	103.068	20.048	1.506	0.491
839.000	499.539	80.001	19.994	103.063	20.047	1.545	0.506
839.500	499.711	80.001	19.994	103.065	20.044	1.792	0.520
840.000	500.009	80.001	19.996	103.066	20.045	1.683	0.479
840.500	500.270	80.001	19.996	103.060	20.050	1.373	0.514
841.000	500.506	80.000	19.995	103.059	20.045	1.683	0.528
841.500	500.802	80.001	19.995	103.062	20.049	1.445	0.514
842.000	501.069	80.003	19.995	103.060	20.050	1.392	0.547
842.500	501.301	80.001	19.994	103.059	20.049	1.441	0.531
843.000	501.588	80.001	19.995	103.065	20.048	1.515	0.509
843.500	501.805	80.003	19.995	103.067	20.051	1.319	0.512
844.000	502.038	80.001	19.995	103.068	20.048	1.485	0.477
844.500	502.332	80.002	19.995	103.071	20.050	1.400	0.489
845.000	502.584	80.001	19.995	103.073	20.050	1.402	0.536
845.500	502.794	80.001	19.995	103.073	20.049	1.472	0.504
846.000	503.119	80.001	19.995	103.070	20.060	0.708	0.499
846.500	503.332	80.002	19.995	103.065	20.043	1.828	0.537
847.000	503.643	80.001	19.995	103.060	20.044	1.813	0.531
847.500	503.830	80.001	19.995	103.058	20.047	1.607	0.511
848.000	504.067	80.001	19.995	103.059	20.045	1.717	0.461
848.500	504.301	80.000	19.995	103.063	20.049	1.441	0.448
849.000	504.703	80.000	19.995	103.068	20.051	1.311	0.554
849.500	504.831	80.000	19.995	103.072	20.044	1.779	0.583
850.000	505.120	79.999	19.995	103.071	20.060	0.706	0.474
850.500	505.427	79.999	19.995	103.066	20.052	1.226	0.507
851.000	505.667	80.000	19.996	103.064	20.062	0.553	0.571
851.500	505.919	80.000	19.994	103.064	20.054	1.085	0.519
852.000	506.150	79.998	19.995	103.065	20.051	1.298	0.488
852.500	506.334	79.998	19.995	103.068	20.055	1.021	0.449
853.000	506.760	79.997	19.995	103.069	20.057	0.919	0.512
853.500	506.900	79.999	19.995	103.068	20.057	0.896	0.588
854.000	507.098	79.999	19.994	103.067	20.054	1.066	0.452
854.500	507.488	79.997	19.995	103.067	20.056	0.994	0.463
855.000	507.555	79.997	19.994	103.069	20.058	0.830	0.522
855.500	507.975	79.998	19.995	103.072	20.051	1.289	0.472
856.000	508.183	79.998	19.995	103.076	20.057	0.917	0.558
856.500	508.425	79.998	19.994	103.077	20.056	0.962	0.539
857.000	508.610	79.999	19.995	103.071	20.053	1.138	0.438
857.500	508.977	79.998	19.994	103.068	20.057	0.909	0.489
858.000	509.261	79.998	19.995	103.064	20.057	0.887	0.602
858.500	509.396	79.998	19.994	103.061	20.056	0.953	0.535
859.000	510.054	79.998	19.995	103.060	20.057	0.915	0.606
859.500	509.917	79.999	19.994	103.064	20.055	1.026	0.658
860.001	510.365	79.998	19.994	103.068	20.056	0.962	0.417
860.500	509.951	79.998	19.995	103.072	20.058	0.853	0.172
861.000	510.233	79.997	19.994	103.075	20.055	1.006	-0.049
861.500	510.554	79.998	19.993	103.076	20.058	0.843	0.235
862.000	511.117	79.999	19.994	103.077	20.054	1.132	0.743
862.500	511.618	80.000	19.994	103.076	20.056	0.930	0.974
863.000	512.043	79.998	19.994	103.075	20.058	0.791	0.995
863.500	511.809	79.998	19.994	103.074	20.054	1.109	0.558
864.000	512.196	79.998	19.995	103.075	20.059	0.781	0.172
864.500	512.562	79.998	19.994	103.075	20.056	0.977	0.453
865.000	512.921	79.997	19.995	103.075	20.053	1.149	0.739
865.500	512.971	79.999	19.993	103.075	20.057	0.889	0.567
866.000	513.207	79.998	19.994	103.075	20.058	0.808	0.348
866.500	513.641	79.999	19.996	103.074	20.054	1.070	0.478
867.000	513.817	79.999	19.995	103.075	20.057	0.919	0.640
867.500	514.088	79.999	19.995	103.075	20.058	0.798	0.529
868.000	514.248	79.998	19.994	103.077	20.057	0.872	0.439
868.500	514.503	79.999	19.994	103.078	20.057	0.923	0.423
869.000	514.949	79.998	19.994	103.079	20.058	0.821	0.558
869.500	515.187	79.999	19.995	103.079	20.056	0.947	0.692
870.000	515.283	79.999	19.995	103.079	20.058	0.792	0.509
870.500	515.738	79.998	19.995	103.076	20.059	0.736	0.443
871.000	515.769	80.000	19.994	103.075	20.058	0.794	0.519
871.500	516.135	79.999	19.995	103.073	20.059	0.764	0.441
872.000	516.359	79.999	19.995	103.072	20.060	0.700	0.493
872.500	516.670	79.996	19.996	103.072	20.060	0.700	0.562
873.000	516.932	79.998	19.996	103.074	20.056	0.989	0.554
873.500	517.145	79.998	19.996	103.074	20.059	0.728	0.525
874.000	517.465	79.999	19.995	103.074	20.058	0.811	0.504
874.500	517.723	79.999	19.996	103.074	20.059	0.723	0.555
875.000	517.934	79.997	19.996	103.073	20.060	0.660	0.523
875.500	518.200	79.999	19.996	103.074	20.059	0.787	0.473
876.000	518.405	79.998	19.995	103.074	20.060	0.658	0.474
876.500	518.677	79.997	19.996	103.073	20.059	0.730	0.474
877.000	518.983	80.000	19.995	103.074	20.061	0.641	0.528
877.500	519.113	79.999	19.995	103.074	20.060	0.715	0.507
878.000	519.528	79.999	19.996	103.074	20.058	0.790	0.490
878.500	519.718	79.998	19.996	103.075	20.059	0.732	0.575
879.000	519.969	79.998	19.995	103.078	20.061	0.630	0.523
879.500	520.189	79.997	19.997	103.076	20.057	0.877	0.456
880.000	520.484	79.999	19.996	103.077	20.058	0.819	0.493
880.500	520.686	79.997	19.996	103.077	20.059	0.783	0.506
881.000	520.999	79.997	19.996	103.072	20.060	0.658	0.506
881.500	521.284	79.997	19.997	103.069	20.061	0.626	0.557
882.000	521.445	80.000	19.996	103.067	20.058	0.807	0.522
882.500	521.768	79.998	19.996	103.063	20.059	0.723	0.465
883.000	521.959	79.998	19.996	103.059	20.060	0.668	0.499
883.500	522.237	79.997	19.997	103.061	20.059	0.753	0.492
884.000	522.494	79.999	19.996	103.059	20.060	0.657	0.502
884.500	522.740	79.999	19.995	103.057	20.061	0.653	0.519
885.000	522.980	79.998	19.997	103.058	20.062	0.570	0.494
885.500	523.300	79.999	19.996	103.058	20.061	0.623	0.523
886.000	523.511	79.998	19.996	103.057	20.059	0.764	0.546
886.500	523.830	79.998	19.996	103.058	20.064	0.445	0.530
887.000	523.971	80.000	19.996	103.061	20.062	0.560	0.495
887.500	524.256	79.999	19.996	103.061	20.062	0.577	0.444
888.000	524.493	79.998	19.996	103.062	20.063	0.502	0.474
888.500	524.706	79.997	19.995	103.058	20.060	0.668	0.486
889.000	525.018	79.998	19.995	103.059	20.062	0.541	0.487
889.500	525.232	79.999	19.995	103.056	20.061	0.611	0.525
890.000	525.477	79.999	19.995	103.054	20.059	0.760	0.492
890.500	525.722	79.998	19.995	103.049	20.062	0.568	0.475
891.000	525.966	80.000	19.995	103.049	20.060	0.662	0.490
891.500	526.243	79.998	19.995	103.046	20.060	0.683	0.505
892.000	526.476	79.999	19.996	103.046	20.061	0.628	0.515
892.500	526.691	79.999	19.996	103.051	20.061	0.587	0.479
893.000	526.975	79.998	19.997	103.057	20.062	0.551	0.473
893.500	527.164	79.999	19.995	103.062	20.062	0.523	0.486
894.000	527.443	79.999	19.996	103.068	20.064	0.434	0.471
894.500	527.682	80.000	19.996	103.073	20.064	0.381	0.492
895.000	527.896	80.000	19.996	103.071	20.063	0.509	0.485
895.500	528.182	79.999	19.997	103.065	20.066	0.291	0.477
896.000	528.427	80.000	19.995	103.062	20.061	0.626	0.515
896.500	528.678	80.001	19.995	103.057	20.063	0.451	0.513
897.000	528.912	80.000	19.995	103.051	20.066	0.308	0.491
897.500	529.161	79.999	19.996	103.048	20.064	0.421	0.484
898.000	529.402	79.999	19.996	103.054	20.064	0.419	0.486
898.500	529.654	79.999	19.996	103.058	20.062	0.517	0.492
899.000	529.895	79.999	19.995	103.059	20.062	0.575	0.493
899.500	530.107	80.001	19.996	103.063	20.063	0.453	0.472
900.000	530.383	80.001	19.996	103.067	20.061	0.621	0.470
900.500	530.613	80.001	19.996	103.066	20.063	0.483	0.498
901.000	530.872	79.999	19.995	103.065	20.060	0.689	0.498
901.500	531.157	80.000	19.997	103.066	20.062	0.523	0.516
902.000	531.358	80.000	19.996	103.063	20.061	0.607	0.515
902.500	531.633	80.000	19.996	103.060	20.060	0.655	0.481
903.000	531.849	80.000	19.996	103.062	20.062	0.517	0.483
903.500	532.147	79.999	19.997	103.063	20.063	0.466	0.503
904.000	532.377	80.002	19.996	103.064	20.058	0.845	0.521
904.500	532.577	79.999	19.996	103.070	20.064	0.408	0.479
905.000	532.869	79.999	19.996	103.073	20.061	0.598	0.461
905.500	533.114	79.999	19.996	103.068	20.062	0.570	0.515
906.000	533.343	80.000	19.996	103.066	20.061	0.606	0.506
906.500	533.614	79.999	19.997	103.060	20.062	0.547	0.487
907.000	533.858	80.000	19.997	103.058	20.060	0.677	0.507
907.500	534.165	79.999	19.996	103.054	20.062	0.562	0.533
908.000	534.376	80.001	19.996	103.057	20.062	0.568	0.535
908.500	534.650	80.000	19.996	103.059	20.062	0.525	0.502
909.000	534.877	79.998	19.997	103.064	20.064	0.436	0.492
909.500	535.148	79.998	19.996	103.066	20.060	0.664	0.499
910.000	535.403	79.999	19.996	103.070	20.063	0.489	0.512
910.500	535.633	79.999	19.996	103.072	20.060	0.717	0.506
911.000	535.891	79.999	19.996	103.072	20.061	0.653	0.487
911.500	536.173	80.000	19.996	103.073	20.063	0.494	0.514
912.000	536.372	80.000	19.996	103.069	20.063	0.494	0.510
912.500	536.672	79.998	19.995	103.063	20.066	0.262	0.490
913.000	536.883	80.000	19.996	103.062	20.063	0.506	0.505
913.500	537.145	80.001	19.995	103.059	20.064	0.400	0.492
914.000	537.391	80.001	19.995	103.059	20.062	0.553	0.491
914.500	537.626	79.999	19.996	103.064	20.064	0.389	0.495
915.000	537.889	80.000	19.996	103.069	20.062	0.545	0.490
915.500	538.134	80.002	19.996	103.069	20.064	0.432	0.503
916.000	538.394	80.000	19.994	103.070	20.064	0.402	0.506
916.500	538.645	80.001	19.995	103.069	20.064	0.391	0.508
917.000	538.858	80.001	19.994	103.068	20.066	0.298	0.487
917.500	539.164	80.000	19.995	103.069	20.062	0.519	0.492
918.000	539.366	80.001	19.995	103.071	20.063	0.506	0.514
918.500	539.638	80.002	19.995	103.071	20.062	0.521	0.491
919.000	539.921	80.000	19.994	103.074	20.064	0.402	0.514
919.500	540.167	80.000	19.994	103.071	20.065	0.332	0.542
920.000	540.404	80.002	19.995	103.071	20.065	0.368	0.506
920.500	540.629	80.001	19.994	103.070	20.067	0.181	0.472
921.000	540.903	80.002	19.994	103.071	20.065	0.328	0.481
921.500	541.128	80.001	19.994	103.071	20.064	0.387	0.499
922.000	541.386	80.001	19.995	103.071	20.066	0.289	0.491
922.500	541.696	80.001	19.993	103.070	20.064	0.436	0.525
923.000	541.907	80.003	19.994	103.070	20.065	0.374	0.545
923.500	542.156	80.000	19.994	103.069	20.065	0.345	0.491
924.000	542.422	80.000	19.995	103.066	20.066	0.249	0.487
924.500	542.676	80.001	19.995	103.067	20.066	0.264	0.517
925.000	542.917	80.001	19.994	103.069	20.065	0.321	0.507
925.500	543.151	80.000	19.994	103.069	20.062	0.540	0.485
926.000	543.405	80.001	19.995	103.070	20.065	0.370	0.482
926.500	543.682	80.001	19.995	103.074	20.063	0.500	0.509
927.000	543.928	80.001	19.995	103.075	20.064	0.419	0.527
927.500	544.218	80.001	19.994	103.075	20.065	0.359	0.530
928.000	544.418	80.000	19.994	103.075	20.063	0.502	0.513
928.500	544.644	80.001	19.994	103.075	20.066	0.283	0.458
929.000	544.912	80.000	19.994	103.073	20.065	0.342	0.460
929.500	545.142	80.000	19.994	103.074	20.064	0.438	0.496
930.000	545.437	80.000	19.994	103.072	20.063	0.487	0.512
930.500	545.688	79.999	19.995	103.071	20.066	0.292	0.536
931.000	545.900	79.998	19.994	103.071	20.065	0.351	0.505
931.500	546.153	80.000	19.995	103.072	20.064	0.428	0.464
932.000	546.458	79.998	19.996	103.071	20.062	0.534	0.511
932.500	546.691	79.998	19.996	103.071	20.062	0.521	0.548
933.000	546.904	79.999	19.995	103.072	20.065	0.334	0.492
933.500	547.198	79.998	19.995	103.069	20.064	0.434	0.477
934.000	547.442	79.998	19.996	103.071	20.064	0.438	0.522
934.500	547.731	79.998	19.995	103.068	20.061	0.651	0.535
935.000	547.972	79.996	19.996	103.071	20.063	0.474	0.531
935.500	548.217	79.999	19.995	103.072	20.065	0.334	0.508
936.000	548.454	79.999	19.995	103.075	20.065	0.364	0.484
936.500	548.663	79.999	19.995	103.076	20.069	0.104	0.464
937.000	548.957	79.998	19.995	103.078	20.065	0.336	0.474
937.500	549.210	79.998	19.994	103.078	20.063	0.494	0.525
938.000	549.473	79.998	19.995	103.077	20.061	0.596	0.532
938.500	549.713	79.998	19.995	103.078	20.063	0.475	0.510
939.000	549.955	79.998	19.995	103.078	20.063	0.494	0.492
939.500	550.199	79.997	19.995	103.078	20.064	0.400	0.484
940.000	550.468	79.998	19.996	103.078	20.067	0.221	0.500
940.500	550.734	79.999	19.994	103.079	20.065	0.351	0.524
941.000	550.931	79.998	19.995	103.074	20.066	0.298	0.499
941.500	551.215	79.999	19.995	103.074	20.063	0.472	0.472
942.000	551.453	79.998	19.995	103.074	20.066	0.292	0.502
942.500	551.757	79.999	19.995	103.075	20.066	0.292	0.532
943.000	551.964	79.998	19.996	103.075	20.064	0.445	0.526
943.500	552.209	80.000	19.995	103.078	20.066	0.268	0.481
944.000	552.464	79.998	19.995	103.077	20.065	0.375	0.476
944.500	552.726	79.999	19.995	103.074	20.064	0.406	0.509
945.000	552.997	80.000	19.995	103.072	20.066	0.292	0.525
945.500	553.236	79.999	19.996	103.071	20.065	0.323	0.521
946.000	553.468	80.000	19.995	103.068	20.063	0.491	0.490
946.500	553.741	79.999	19.995	103.066	20.062	0.540	0.488
947.000	553.962	80.000	19.996	103.068	20.067	0.204	0.500
947.500	554.283	80.000	19.995	103.068	20.064	0.406	0.518
948.000	554.480	79.998	19.996	103.066	20.066	0.294	0.530
948.500	554.755	79.999	19.995	103.069	20.063	0.472	0.494
949.000	555.009	79.999	19.995	103.071	20.068	0.162	0.500
949.500	555.286	80.000	19.995	103.071	20.067	0.225	0.531
950.000	555.531	79.999	19.994	103.070	20.064	0.411	0.527
950.500	555.761	80.001	19.995	103.072	20.066	0.262	0.499
951.000	556.000	80.000	19.996	103.070	20.062	0.534	0.472
951.500	556.302	79.999	19.995	103.070	20.062	0.572	0.505
952.000	556.523	80.001	19.994	103.071	20.062	0.530	0.532
952.500	556.749	79.999	19.997	103.073	20.063	0.513	0.485
953.000	557.002	79.998	19.995	103.073	20.063	0.472	0.463
953.500	557.245	79.998	19.995	103.073	20.063	0.487	0.487
954.000	557.503	79.999	19.995	103.071	20.065	0.319	0.498
954.500	557.752	80.000	19.995	103.069	20.067	0.230	0.504
955.000	558.050	79.998	19.995	103.067	20.063	0.477	0.528
955.500	558.269	79.999	19.996	103.067	20.066	0.277	0.532
956.000	558.526	79.999	19.995	103.069	20.065	0.379	0.496
956.500	558.796	79.997	19.995	103.071	20.065	0.347	0.501
957.000	559.026	79.998	19.995	103.072	20.064	0.447	0.514
957.500	559.249	79.999	19.995	103.073	20.062	0.538	0.476
958.000	559.554	80.000	19.995	103.073	20.062	0.528	0.490
958.500	559.754	79.999	19.996	103.073	20.064	0.445	0.516
959.000	560.012	79.999	19.994	103.072	20.064	0.432	0.482
959.500	560.238	79.999	19.995	103.072	20.062	0.566	0.472
960.000	560.543	79.998	19.995	103.068	20.065	0.341	0.508
960.500	560.773	79.999	19.995	103.067	20.066	0.266	0.533
961.000	561.037	79.999	19.995	103.066	20.065	0.370	0.514
961.500	561.242	79.999	19.996	103.068	20.063	0.494	0.481
962.000	561.553	79.997	19.995	103.070	20.065	0.315	0.492
962.500	561.790	79.999	19.995	103.073	20.064	0.438	0.532
963.000	562.050	79.998	19.995	103.074	20.063	0.487	0.523
963.500	562.304	79.999	19.995	103.075	20.066	0.281	0.506
964.000	562.540	79.998	19.996	103.075	20.065	0.347	0.502
964.500	562.787	79.998	19.996	103.075	20.062	0.523	0.486
965.000	563.035	79.997	19.996	103.076	20.062	0.525	0.489
965.500	563.273	79.997	19.995	103.077	20.064	0.443	0.490
966.000	563.542	79.996	19.997	103.077	20.064	0.385	0.496
966.500	563.758	79.999	19.995	103.076	20.065	0.362	0.496
967.000	564.012	79.997	19.996	103.076	20.064	0.443	0.477
967.500	564.250	79.998	19.996	103.076	20.063	0.506	0.481
968.000	564.512	79.998	19.997	103.076	20.062	0.540	0.496
968.500	564.763	79.999	19.996	103.076	20.063	0.498	0.506
969.000	565.012	79.999	19.996	103.077	20.062	0.532	0.507
969.500	565.269	79.998	19.996	103.076	20.064	0.419	0.503
970.000	565.486	79.998	19.996	103.074	20.062	0.519	0.490
970.500	565.759	79.998	19.996	103.068	20.064	0.411	0.482
971.000	566.009	80.000	19.996	103.065	20.067	0.181	0.507
971.500	566.251	79.997	19.997	103.065	20.064	0.421	0.508
972.000	566.506	79.999	19.995	103.065	20.065	0.349	0.494
972.500	566.786	79.999	19.997	103.067	20.064	0.425	0.516
973.000	567.007	80.000	19.995	103.073	20.064	0.434	0.518
973.500	567.257	79.999	19.997	103.076	20.064	0.406	0.486
974.000	567.509	79.998	19.994	103.071	20.066	0.274	0.486
974.500	567.718	79.999	19.995	103.070	20.066	0.279	0.481
975.000	568.009	79.999	19.995	103.069	20.065	0.370	0.481
975.500	568.221	80.001	19.996	103.070	20.063	0.487	0.502
976.000	568.489	80.000	19.996	103.068	20.065	0.349	0.492
976.500	568.765	79.999	19.996	103.073	20.064	0.426	0.512
977.000	569.002	80.002	19.996	103.071	20.064	0.425	0.528
977.500	569.238	79.999	19.995	103.069	20.067	0.225	0.493
978.000	569.495	80.001	19.994	103.068	20.065	0.330	0.483
978.500	569.737	80.000	19.995	103.070	20.066	0.298	0.495
979.000	570.008	80.000	19.995	103.069	20.063	0.474	0.506
979.500	570.207	80.000	19.995	103.070	20.065	0.345	0.492
980.000	570.501	80.000	19.995	103.074	20.064	0.392	0.482
980.500	570.731	80.000	19.995	103.075	20.065	0.328	0.508
981.000	570.951	79.999	19.996	103.074	20.063	0.470	0.487
981.500	571.219	79.998	19.995	103.075	20.064	0.434	0.469
982.000	571.458	79.999	19.995	103.074	20.062	0.540	0.498
982.500	571.714	79.998	19.995	103.074	20.063	0.457	0.501
983.000	571.976	79.999	19.994	103.074	20.063	0.500	0.506
983.500	572.217	79.998	19.995	103.075	20.063	0.453	0.510
984.000	572.482	79.999	19.995	103.076	20.063	0.468	0.504
984.500	572.698	79.998	19.995	103.077	20.063	0.509	0.494
985.000	573.013	79.999	19.995	103.077	20.065	0.366	0.506
985.500	573.210	79.998	19.995	103.076	20.063	0.485	0.521
986.000	573.504	79.998	19.997	103.076	20.063	0.509	0.502
986.500	573.762	79.999	19.996	103.076	20.066	0.287	0.522
987.000	574.017	79.999	19.995	103.077	20.062	0.517	0.533
987.500	574.309	79.998	19.996	103.078	20.060	0.664	0.530
988.000	574.558	80.000	19.995	103.078	20.064	0.417	0.544
988.500	574.830	79.998	19.996	103.078	20.061	0.608	0.531
989.000	575.089	79.998	19.995	103.078	20.060	0.670	0.527
989.500	575.334	79.998	19.997	103.078	20.062	0.528	0.518
990.000	575.604	79.998	19.996	103.078	20.061	0.638	0.509
990.500	575.844	79.997	19.996	103.078	20.061	0.591	0.512
991.000	576.131	79.998	19.996	103.077	20.060	0.717	0.518
991.500	576.358	79.999	19.996	103.077	20.061	0.602	0.520
992.000	576.591	79.998	19.997	103.077	20.059	0.742	0.487
992.500	576.887	79.998	19.996	103.077	20.060	0.672	0.495
993.000	577.160	79.998	19.996	103.077	20.063	0.492	0.549
993.500	577.418	79.998	19.997	103.077	20.062	0.545	0.550
994.000	577.672	79.998	19.996	103.077	20.060	0.694	0.522
994.500	577.938	79.998	19.996	103.077	20.061	0.626	0.516
995.000	578.185	79.998	19.997	103.077	20.061	0.638	0.517
995.500	578.467	79.997	19.997	103.078	20.061	0.621	0.522
996.000	578.709	79.999	19.995	103.078	20.060	0.700	0.527
996.500	578.974	79.999	19.997	103.077	20.060	0.677	0.515
997.000	579.204	79.999	19.996	103.077	20.058	0.843	0.501
997.500	579.499	79.998	19.995	103.077	20.061	0.638	0.510
998.000	579.778	79.998	19.995	103.077	20.059	0.760	0.550
998.500	580.066	79.998	19.996	103.077	20.059	0.772	0.571
999.000	580.305	79.998	19.995	103.077	20.058	0.847	0.547
999.500	580.577	79.999	19.995	103.077	20.058	0.804	0.519
1000.000	580.825	80.000	19.995	103.077	20.060	0.708	0.515
1000.500	581.094	80.000	19.996	103.077	20.062	0.560	0.518
1001.000	581.360	80.000	19.995	103.076	20.060	0.668	0.526
1001.500	581.643	80.000	19.995	103.076	20.059	0.723	0.542
1002.000	581.891	79.999	19.995	103.075	20.059	0.759	0.540
1002.500	582.165	80.000	19.996	103.075	20.056	0.940	0.527
1003.000	582.396	80.000	19.996	103.074	20.057	0.864	0.514
1003.500	582.702	80.001	19.994	103.075	20.060	0.683	0.521
1004.000	582.957	80.001	19.995	103.074	20.057	0.883	0.549
1004.500	583.180	80.000	19.996	103.075	20.061	0.626	0.520
1005.000	583.486	79.999	19.994	103.075	20.062	0.528	0.503
1005.500	583.731	79.999	19.995	103.075	20.059	0.725	0.540
1006.000	584.011	80.001	19.995	103.075	20.063	0.506	0.538
1006.500	584.273	80.001	19.996	103.077	20.061	0.634	0.533
1007.000	584.539	80.000	19.993	103.077	20.061	0.594	0.535
1007.500	584.829	80.001	19.995	103.077	20.063	0.475	0.542
1008.000	585.045	79.999	19.996	103.077	20.066	0.304	0.531
1008.500	585.392	79.999	19.995	103.076	20.062	0.528	0.535
1009.000	585.618	79.999	19.995	103.075	20.062	0.523	0.568
1009.500	585.895	79.999	19.995	103.075	20.060	0.692	0.538
1010.000	586.146	79.998	19.994	103.077	20.061	0.621	0.515
1010.500	586.390	79.999	19.994	103.078	20.057	0.908	0.512
1011.000	586.691	79.998	19.994	103.079	20.060	0.717	0.520
1011.500	586.992	79.998	19.994	103.079	20.062	0.560	0.573
1012.000	587.230	79.997	19.995	103.079	20.060	0.672	0.571
1012.500	587.505	79.999	19.994	103.077	20.060	0.668	0.526
1013.000	587.778	79.998	19.994	103.075	20.062	0.549	0.530
1013.500	588.043	79.997	19.996	103.076	20.058	0.857	0.543
1014.000	588.306	79.998	19.995	103.076	20.059	0.766	0.534
1014.500	588.631	79.998	19.995	103.076	20.058	0.836	0.558
1015.000	588.868	79.999	19.996	103.077	20.059	0.768	0.575
1015.500	589.126	79.999	19.995	103.077	20.060	0.689	0.528
1016.000	589.415	79.998	19.995	103.076	20.061	0.642	0.521
1016.500	589.642	79.998	19.995	103.076	20.060	0.685	0.531
1017.000	589.925	80.000	19.995	103.076	20.062	0.517	0.513
1017.500	590.174	79.999	19.996	103.076	20.061	0.604	0.522
1018.000	590.486	79.998	19.995	103.076	20.060	0.711	0.547
1018.500	590.757	79.999	19.995	103.077	20.062	0.526	0.572
1019.000	591.067	79.999	19.995	103.077	20.061	0.628	0.582
1019.500	591.285	79.998	19.994	103.077	20.061	0.602	0.555
1020.000	591.610	79.999	19.995	103.077	20.061	0.609	0.535
1020.500	591.849	79.999	19.995	103.077	20.063	0.513	0.553
1021.000	592.135	79.999	19.995	103.077	20.065	0.342	0.544
1021.500	592.399	79.997	19.995	103.076	20.064	0.415	0.538
1022.000	592.670	79.998	19.996	103.075	20.064	0.394	0.543
1022.500	592.951	79.997	19.995	103.076	20.062	0.570	0.543
1023.000	593.226	79.999	19.995	103.077	20.066	0.304	0.554
1023.500	593.484	79.999	19.995	103.079	20.063	0.460	0.545
1024.000	593.760	79.999	19.995	103.081	20.067	0.242	0.533
1024.500	594.008	79.999	19.996	103.081	20.064	0.436	0.529
1025.000	594.309	80.000	19.995	103.082	20.062	0.536	0.537
1025.500	594.566	79.998	19.997	103.080	20.065	0.360	0.554
1026.000	594.862	79.999	19.995	103.078	20.065	0.328	0.555
1026.500	595.110	79.999	19.995	103.077	20.060	0.685	0.549
1027.000	595.362	79.998	19.996	103.078	20.062	0.576	0.522
1027.500	595.675	79.999	19.996	103.079	20.062	0.562	0.532
1028.000	595.955	79.997	19.995	103.081	20.059	0.774	0.579
1028.500	596.210	79.998	19.995	103.081	20.059	0.726	0.564
1029.000	596.480	79.999	19.995	103.081	20.063	0.506	0.530
1029.500	596.767	79.997	19.995	103.080	20.064	0.381	0.542
1030.000	597.029	79.998	19.996	103.078	20.064	0.442	0.553
1030.500	597.299	79.999	19.995	103.076	20.064	0.404	0.540
1031.000	597.555	79.999	19.995	103.076	20.063	0.515	0.529
1031.501	597.864	79.999	19.995	103.076	20.059	0.762	0.546
1032.001	598.099	79.999	19.995	103.077	20.061	0.594	0.554
1032.500	598.407	79.999	19.996	103.078	20.059	0.723	0.543
1033.000	598.645	80.000	19.995	103.080	20.061	0.638	0.544
1033.500	598.917	79.999	19.996	103.081	20.060	0.668	0.528
1034.000	599.204	79.999	19.995	103.082	20.062	0.572	0.535
1034.500	599.474	79.998	19.996	103.081	20.063	0.474	0.558
1035.000	599.713	79.999	19.995	103.081	20.061	0.642	0.533
1035.500	600.000	80.000	19.995	103.079	20.059	0.776	0.518
1036.000	600.288	79.999	19.997	103.077	20.056	0.979	0.551
1036.500	600.555	79.999	19.995	103.077	20.060	0.717	0.564
1037.000	600.809	79.998	19.995	103.078	20.059	0.749	0.538
1037.500	601.071	80.000	19.995	103.080	20.059	0.753	0.519
1038.000	601.333	79.998	19.996	103.080	20.059	0.777	0.520
1038.500	601.613	79.998	19.995	103.080	20.058	0.853	0.533
1039.000	601.881	79.999	19.995	103.081	20.060	0.706	0.545
1039.500	602.145	79.999	19.994	103.080	20.059	0.774	0.541
1040.000	602.356	79.999	19.994	103.078	20.062	0.549	0.504
1040.500	602.626	79.998	19.994	103.079	20.059	0.727	0.478
1041.001	602.885	79.998	19.994	103.079	20.056	0.993	0.505
1041.501	603.160	79.998	19.995	103.079	20.058	0.796	0.532
