Repository: ulfsri/fsri_materials_database

# Materials and Products Database

## 01_Data

Raw data generated from each apparatus are included here in plain-text format. The data is organized first by material, next by the short name of test apparatus used, and where applicable additional filtering by test settings.

### material.json

Each material directory contains a json file of the same name as the material. This file links the data stored in the repository as well as data and graphs produced by the accompanying scripts (__02_Scripts__) to the respective landing page for the material on the front-end website.

File: 01_Data/Nylon_Carpet_LowPile/MCC/Nylon_Carpet_LowPile_MCC_30K_min_211028_R2.txt (part 3 of 4)
T Correction Coefficients:	0	1.024463	0
Time Shift (s):	14
*
Time (s)	Temperature (C)	N2 flow rate (cc/min)	O2 flow rate (cc/min)	Flow Rate (cc/min)	Oxygen (%)	HRR (W/g)	Heating rate (C/s)
695.500	420.958	79.999	19.995	103.011	19.071	69.546	0.509
696.000	421.173	79.999	19.995	103.011	19.086	68.531	0.522
696.500	421.446	79.999	19.995	103.009	19.099	67.739	0.497
697.000	421.731	80.001	19.994	103.010	19.116	66.593	0.523
697.500	421.908	80.000	19.995	103.006	19.126	65.952	0.510
698.000	422.174	80.003	19.995	103.008	19.138	65.180	0.453
698.500	422.439	80.001	19.995	103.010	19.152	64.304	0.487
699.000	422.724	80.000	19.995	103.017	19.168	63.274	0.540
699.500	422.963	79.999	19.996	103.019	19.179	62.542	0.537
700.000	423.169	79.999	19.995	103.025	19.191	61.772	0.485
700.500	423.462	80.000	19.995	103.027	19.202	61.044	0.472
701.000	423.708	80.000	19.995	103.027	19.212	60.411	0.519
701.500	424.123	80.001	19.996	103.027	19.224	59.643	0.600
702.000	424.138	79.999	19.996	103.029	19.233	59.035	0.546
702.500	424.545	80.000	19.995	103.028	19.244	58.343	0.426
703.000	424.715	80.000	19.996	103.029	19.254	57.679	0.499
703.500	424.969	80.000	19.996	103.032	19.261	57.245	0.501
704.000	425.257	79.999	19.996	103.033	19.270	56.653	0.483
704.500	425.911	80.000	19.996	103.034	19.279	56.048	0.742
705.000	425.726	80.000	19.996	103.032	19.285	55.689	0.706
705.500	425.700	79.999	19.995	103.033	19.296	54.951	0.129
706.000	426.316	79.999	19.996	103.033	19.304	54.425	0.189
706.500	426.805	79.999	19.996	103.036	19.311	53.988	0.847
707.000	426.609	79.999	19.995	103.036	19.315	53.687	0.699
707.500	427.320	79.998	19.995	103.038	19.322	53.263	0.404
708.000	427.223	79.999	19.996	103.038	19.332	52.640	0.565
708.500	427.488	79.999	19.995	103.038	19.338	52.248	0.391
709.000	427.807	79.999	19.995	103.035	19.339	52.150	0.376
709.500	428.062	79.998	19.995	103.035	19.347	51.668	0.579
710.000	428.284	79.998	19.996	103.035	19.353	51.262	0.525
710.500	428.566	79.998	19.996	103.035	19.359	50.874	0.490
711.000	428.883	79.997	19.996	103.036	19.365	50.459	0.551
711.500	429.090	79.997	19.996	103.036	19.368	50.286	0.562
712.000	429.316	79.998	19.997	103.035	19.374	49.922	0.479
712.500	429.540	79.999	19.995	103.035	19.379	49.580	0.442
713.000	429.766	79.999	19.997	103.035	19.382	49.387	0.450
713.500	430.038	79.997	19.996	103.035	19.385	49.195	0.474
714.000	430.354	80.000	19.996	103.036	19.392	48.740	0.543
714.500	430.629	80.001	19.995	103.037	19.395	48.548	0.590
715.000	430.843	79.999	19.996	103.039	19.397	48.373	0.540
715.500	431.032	80.001	19.994	103.038	19.399	48.297	0.446
716.000	431.309	80.000	19.995	103.038	19.404	47.934	0.435
716.500	431.521	79.999	19.996	103.037	19.404	47.959	0.478
717.000	431.804	79.999	19.994	103.037	19.407	47.772	0.492
717.500	432.020	80.000	19.995	103.036	19.413	47.386	0.497
718.000	432.276	79.999	19.995	103.036	19.417	47.125	0.486
718.500	432.556	80.000	19.994	103.036	19.416	47.159	0.504
719.000	432.745	80.000	19.994	103.035	19.417	47.127	0.502
719.500	433.075	80.001	19.995	103.034	19.420	46.930	0.494
720.000	433.259	80.002	19.995	103.034	19.420	46.885	0.516
720.500	433.563	80.003	19.995	103.034	19.424	46.662	0.501
721.000	433.811	79.999	19.995	103.035	19.426	46.512	0.520
721.500	434.077	80.002	19.994	103.038	19.427	46.451	0.534
722.000	434.303	80.001	19.995	103.038	19.429	46.341	0.503
722.500	434.554	80.000	19.995	103.038	19.431	46.220	0.484
723.000	434.787	80.001	19.995	103.038	19.431	46.195	0.481
723.500	435.018	80.000	19.996	103.037	19.434	45.976	0.474
724.000	435.316	80.001	19.996	103.037	19.437	45.841	0.496
724.500	435.554	79.999	19.995	103.037	19.438	45.750	0.532
725.000	435.805	80.001	19.996	103.037	19.437	45.797	0.513
725.500	436.027	80.001	19.995	103.036	19.440	45.625	0.481
726.000	436.273	80.000	19.995	103.037	19.443	45.411	0.471
726.500	436.525	79.998	19.995	103.035	19.443	45.452	0.483
727.000	436.749	79.998	19.995	103.035	19.439	45.676	0.487
727.500	437.064	80.000	19.995	103.035	19.441	45.549	0.507
728.000	437.284	79.998	19.995	103.035	19.440	45.606	0.537
728.500	437.533	79.998	19.996	103.035	19.445	45.308	0.502
729.000	437.785	79.999	19.997	103.035	19.445	45.295	0.485
729.500	438.009	79.998	19.995	103.035	19.449	45.016	0.488
730.000	438.279	79.997	19.996	103.035	19.446	45.255	0.484
730.500	438.502	79.997	19.997	103.035	19.445	45.260	0.493
731.000	438.764	79.996	19.995	103.035	19.446	45.227	0.489
731.500	438.984	79.997	19.996	103.035	19.448	45.082	0.484
732.000	439.253	79.996	19.996	103.035	19.446	45.206	0.486
732.500	439.538	79.998	19.996	103.035	19.446	45.239	0.522
733.000	439.750	79.997	19.996	103.033	19.447	45.168	0.525
733.500	439.988	79.996	19.997	103.033	19.448	45.100	0.473
734.000	440.238	79.998	19.997	103.033	19.445	45.286	0.469
734.500	440.495	79.996	19.997	103.033	19.447	45.154	0.497
735.000	440.728	79.996	19.996	103.034	19.446	45.230	0.498
735.500	440.993	79.998	19.997	103.033	19.444	45.335	0.494
736.000	441.210	79.998	19.996	103.031	19.447	45.161	0.490
736.500	441.483	79.997	19.995	103.031	19.446	45.217	0.486
737.000	441.696	79.995	19.995	103.031	19.446	45.236	0.488
737.500	441.936	79.996	19.997	103.031	19.446	45.199	0.469
738.000	442.197	79.997	19.997	103.033	19.446	45.208	0.477
738.500	442.449	79.997	19.996	103.036	19.444	45.360	0.507
739.000	442.707	79.999	19.996	103.036	19.446	45.257	0.511
739.500	442.920	79.997	19.996	103.036	19.444	45.356	0.491
740.000	443.172	79.997	19.996	103.033	19.444	45.360	0.468
740.500	443.429	79.996	19.996	103.031	19.445	45.268	0.487
741.000	443.650	79.997	19.995	103.030	19.447	45.141	0.494
741.500	443.905	79.997	19.997	103.029	19.446	45.234	0.477
742.000	444.166	79.996	19.995	103.027	19.441	45.562	0.496
742.500	444.413	79.996	19.997	103.026	19.443	45.424	0.512
743.000	444.678	79.997	19.995	103.025	19.442	45.459	0.510
743.500	444.875	79.997	19.996	103.027	19.441	45.540	0.487
744.000	445.165	79.999	19.994	103.028	19.438	45.745	0.475
744.500	445.397	79.996	19.995	103.032	19.442	45.478	0.505
745.000	445.629	79.997	19.995	103.036	19.440	45.601	0.493
745.500	445.867	79.998	19.995	103.039	19.444	45.362	0.467
746.000	446.100	80.000	19.994	103.039	19.440	45.598	0.470
746.500	446.327	79.997	19.993	103.037	19.442	45.508	0.466
747.000	446.578	79.999	19.995	103.035	19.440	45.606	0.469
747.500	446.804	79.999	19.994	103.033	19.438	45.719	0.477
748.000	447.083	79.997	19.996	103.032	19.437	45.793	0.491
748.500	447.314	79.997	19.994	103.033	19.439	45.640	0.508
749.000	447.552	79.997	19.995	103.033	19.437	45.817	0.490
749.500	447.826	79.999	19.994	103.033	19.434	45.997	0.490
750.000	448.069	79.999	19.994	103.035	19.435	45.931	0.514
750.500	448.322	79.996	19.995	103.035	19.434	45.970	0.507
751.000	448.522	79.998	19.995	103.033	19.432	46.145	0.475
751.500	448.764	79.997	19.996	103.031	19.432	46.130	0.447
752.000	449.018	79.997	19.995	103.032	19.429	46.342	0.469
752.500	449.246	79.998	19.994	103.030	19.433	46.086	0.489
753.000	449.519	79.997	19.994	103.026	19.431	46.192	0.491
753.500	449.764	79.997	19.994	103.025	19.430	46.276	0.510
754.000	450.008	79.996	19.995	103.023	19.429	46.344	0.504
754.500	450.236	79.999	19.995	103.017	19.427	46.477	0.481
755.000	450.510	79.998	19.994	103.016	19.424	46.627	0.487
755.500	450.735	79.998	19.996	103.021	19.425	46.559	0.501
756.000	450.939	79.998	19.995	103.024	19.422	46.748	0.464
756.500	451.224	79.997	19.994	103.027	19.424	46.618	0.459
757.000	451.458	79.998	19.995	103.033	19.423	46.697	0.504
757.500	451.713	79.997	19.995	103.033	19.422	46.767	0.504
758.000	451.923	79.997	19.994	103.027	19.422	46.740	0.477
758.500	452.165	79.998	19.994	103.020	19.421	46.863	0.459
759.000	452.426	79.998	19.996	103.015	19.422	46.772	0.477
759.500	452.703	79.998	19.995	103.008	19.422	46.776	0.521
760.000	452.956	79.998	19.995	103.004	19.418	47.056	0.534
760.500	453.193	79.999	19.995	103.003	19.419	46.957	0.509
761.000	453.418	79.998	19.995	103.003	19.419	46.981	0.476
761.500	453.638	79.998	19.996	103.002	19.416	47.175	0.454
762.000	453.892	79.996	19.995	103.003	19.415	47.208	0.460
762.500	454.126	79.999	19.996	103.005	19.416	47.142	0.481
763.000	454.400	79.996	19.995	103.011	19.413	47.339	0.498
763.500	454.634	79.998	19.996	103.013	19.414	47.286	0.508
764.000	454.858	79.996	19.996	103.015	19.412	47.385	0.483
764.500	455.096	79.998	19.995	103.015	19.411	47.509	0.460
765.000	455.343	79.995	19.995	103.012	19.414	47.293	0.474
765.500	455.619	79.998	19.995	103.009	19.407	47.748	0.504
766.000	455.886	79.998	19.996	103.006	19.410	47.573	0.532
766.500	456.079	79.998	19.995	103.005	19.410	47.574	0.501
767.000	456.344	79.996	19.995	103.005	19.406	47.797	0.459
767.500	456.578	79.998	19.995	103.005	19.407	47.757	0.479
768.000	456.842	79.997	19.996	103.006	19.405	47.898	0.499
768.500	457.071	79.998	19.996	103.007	19.401	48.100	0.496
769.000	457.312	79.998	19.995	103.005	19.404	47.908	0.481
769.500	457.543	79.997	19.996	103.005	19.405	47.874	0.471
770.000	457.821	79.999	19.995	103.005	19.400	48.197	0.490
770.500	458.036	79.998	19.995	103.003	19.397	48.416	0.500
771.000	458.306	79.998	19.996	103.002	19.400	48.169	0.489
771.500	458.553	79.998	19.996	103.004	19.398	48.310	0.501
772.000	458.826	79.996	19.995	103.009	19.399	48.230	0.519
772.500	459.075	80.000	19.995	103.013	19.397	48.376	0.521
773.000	459.335	79.999	19.996	103.013	19.399	48.268	0.516
773.500	459.565	79.998	19.995	103.013	19.395	48.505	0.499
774.000	459.822	79.997	19.996	103.011	19.393	48.614	0.488
774.500	460.077	79.998	19.995	103.004	19.395	48.511	0.500
775.000	460.352	79.998	19.996	102.999	19.394	48.553	0.521
775.500	460.591	79.999	19.994	103.000	19.395	48.502	0.522
776.000	460.839	79.999	19.995	103.001	19.392	48.707	0.501
776.500	461.093	80.000	19.995	103.002	19.392	48.699	0.494
777.000	461.361	79.999	19.995	103.003	19.392	48.689	0.512
777.500	461.608	80.001	19.995	103.005	19.391	48.792	0.519
778.000	461.874	79.999	19.995	103.004	19.389	48.921	0.514
778.500	462.104	79.999	19.995	103.004	19.388	48.974	0.505
779.000	462.396	80.000	19.994	103.004	19.389	48.892	0.509
779.500	462.629	80.000	19.996	103.003	19.387	49.022	0.523
780.000	462.897	80.000	19.996	103.002	19.386	49.074	0.513
780.500	463.161	80.001	19.995	103.001	19.384	49.249	0.517
781.000	463.412	79.999	19.995	103.000	19.385	49.135	0.524
781.500	463.658	80.000	19.997	102.999	19.385	49.173	0.506
782.000	463.893	80.000	19.996	102.998	19.384	49.200	0.489
782.500	464.141	79.999	19.995	102.998	19.384	49.227	0.482
783.000	464.459	79.999	19.994	102.998	19.380	49.470	0.524
783.500	464.661	80.000	19.995	102.998	19.381	49.422	0.543
784.000	464.896	79.999	19.994	102.999	19.380	49.478	0.479
784.500	465.176	79.999	19.994	102.998	19.383	49.302	0.476
785.000	465.451	80.000	19.995	102.999	19.381	49.396	0.535
785.500	465.710	80.000	19.995	102.999	19.382	49.354	0.544
786.000	465.962	80.000	19.994	102.999	19.383	49.275	0.522
786.500	466.263	80.001	19.995	102.998	19.381	49.428	0.532
787.000	466.508	79.999	19.996	102.998	19.380	49.462	0.550
787.500	466.742	80.000	19.995	102.997	19.381	49.388	0.513
788.000	467.039	80.000	19.995	102.998	19.377	49.662	0.505
788.500	467.322	79.999	19.994	102.996	19.378	49.593	0.556
789.000	467.574	80.000	19.996	102.993	19.381	49.392	0.557
789.500	467.845	79.998	19.995	102.992	19.382	49.316	0.528
790.000	468.125	80.000	19.995	102.992	19.381	49.404	0.537
790.500	468.367	79.999	19.994	102.991	19.380	49.486	0.537
791.000	468.620	79.999	19.995	102.993	19.381	49.390	0.509
791.500	468.911	79.999	19.996	102.995	19.386	49.063	0.519
792.000	469.166	79.999	19.995	102.996	19.384	49.231	0.545
792.500	469.412	79.998	19.995	102.997	19.382	49.336	0.523
793.000	469.692	79.999	19.995	102.997	19.385	49.146	0.514
793.500	469.936	79.998	19.996	102.998	19.386	49.099	0.525
794.000	470.218	79.997	19.996	102.999	19.389	48.891	0.525
794.500	470.494	80.000	19.994	102.998	19.388	48.971	0.542
795.000	470.769	79.998	19.996	102.997	19.389	48.914	0.555
795.500	471.031	79.997	19.995	102.994	19.391	48.769	0.544
796.000	471.269	79.999	19.996	102.993	19.393	48.637	0.518
796.500	471.574	79.997	19.996	102.990	19.393	48.660	0.521
797.000	471.851	79.999	19.995	102.990	19.393	48.610	0.563
797.500	472.062	79.999	19.995	102.988	19.395	48.515	0.535
798.000	472.338	80.000	19.997	102.989	19.399	48.234	0.487
798.500	472.619	79.998	19.996	102.984	19.402	48.058	0.522
799.000	472.869	79.999	19.996	102.981	19.400	48.213	0.544
799.500	473.166	80.000	19.995	102.978	19.404	47.957	0.539
800.000	473.434	79.998	19.995	102.977	19.406	47.793	0.557
800.500	473.699	80.000	19.995	102.980	19.410	47.556	0.549
801.000	473.997	79.999	19.996	102.984	19.410	47.538	0.548
801.500	474.255	79.999	19.994	102.987	19.411	47.478	0.559
802.000	474.530	80.001	19.996	102.988	19.418	47.025	0.545
802.500	474.780	80.000	19.996	102.989	19.423	46.701	0.529
803.000	475.043	79.999	19.994	102.985	19.426	46.495	0.519
803.500	475.346	79.998	19.995	102.980	19.427	46.422	0.539
804.000	475.617	80.000	19.995	102.975	19.433	46.038	0.570
804.500	475.878	80.000	19.996	102.970	19.438	45.701	0.553
805.000	476.146	80.000	19.995	102.965	19.442	45.475	0.531
805.500	476.408	79.999	19.996	102.964	19.446	45.192	0.529
806.000	476.689	80.001	19.995	102.968	19.451	44.908	0.537
806.500	476.957	79.999	19.995	102.975	19.455	44.632	0.546
807.000	477.223	79.999	19.995	102.974	19.459	44.338	0.542
807.500	477.507	80.000	19.994	102.975	19.464	44.026	0.542
808.000	477.782	79.998	19.995	102.975	19.474	43.380	0.554
808.500	478.021	80.001	19.994	102.974	19.478	43.139	0.536
809.000	478.332	79.999	19.996	102.973	19.485	42.688	0.532
809.500	478.591	79.999	19.995	102.979	19.495	42.040	0.560
810.000	478.887	79.999	19.995	102.986	19.498	41.833	0.563
810.500	479.124	79.999	19.995	102.988	19.502	41.553	0.544
811.000	479.387	79.998	19.995	102.988	19.518	40.564	0.516
811.500	479.719	79.998	19.995	102.983	19.522	40.302	0.547
812.000	479.961	79.998	19.996	102.982	19.528	39.878	0.584
812.500	480.238	79.997	19.995	102.983	19.537	39.330	0.546
813.000	480.454	79.998	19.995	102.986	19.545	38.797	0.505
813.500	480.732	79.998	19.995	102.984	19.556	38.078	0.493
814.000	481.013	79.997	19.994	102.983	19.568	37.300	0.527
814.500	481.316	79.997	19.996	102.979	19.577	36.742	0.572
815.000	481.542	79.997	19.995	102.972	19.586	36.120	0.557
815.500	481.795	79.996	19.995	102.967	19.595	35.550	0.504
816.000	482.128	79.997	19.995	102.971	19.607	34.794	0.533
816.500	482.353	79.997	19.996	102.975	19.615	34.257	0.572
817.000	482.627	79.997	19.996	102.980	19.628	33.441	0.528
817.500	482.898	79.996	19.995	102.982	19.637	32.868	0.522
818.000	483.205	79.997	19.996	102.984	19.649	32.060	0.562
818.500	483.467	79.996	19.996	102.985	19.660	31.356	0.573
819.000	483.726	79.997	19.997	102.988	19.669	30.750	0.545
819.500	483.967	79.995	19.996	102.988	19.686	29.652	0.511
820.000	484.259	79.997	19.995	102.993	19.695	29.089	0.517
820.500	484.536	79.997	19.995	102.996	19.708	28.250	0.551
821.000	484.817	79.999	19.997	102.997	19.717	27.658	0.563
821.500	485.090	79.996	19.997	102.997	19.731	26.763	0.556
822.000	485.310	79.996	19.997	103.000	19.741	26.077	0.524
822.500	485.611	79.997	19.998	103.001	19.752	25.422	0.507
823.000	485.894	79.997	19.997	103.000	19.764	24.611	0.552
823.500	486.160	79.996	19.997	103.000	19.773	24.041	0.567
824.000	486.402	79.997	19.996	103.000	19.787	23.153	0.529
824.500	486.662	79.997	19.996	103.001	19.797	22.499	0.505
825.000	486.948	79.997	19.996	103.001	19.805	21.929	0.524
825.500	487.200	79.997	19.996	103.002	19.824	20.757	0.542
826.000	487.471	79.996	19.997	103.003	19.829	20.381	0.531
826.500	487.740	79.998	19.996	103.002	19.844	19.443	0.531
827.000	488.022	79.996	19.996	103.002	19.852	18.933	0.545
827.500	488.250	79.998	19.996	103.004	19.861	18.302	0.530
828.000	488.573	79.996	19.996	103.007	19.871	17.672	0.531
828.500	488.830	79.994	19.996	103.013	19.881	17.042	0.566
829.000	489.061	79.998	19.997	103.019	19.893	16.277	0.534
829.500	489.353	79.996	19.997	103.024	19.902	15.700	0.505
830.000	489.646	79.998	19.996	103.028	19.912	15.051	0.554
830.500	489.908	79.997	19.996	103.032	19.919	14.540	0.570
831.000	490.150	79.997	19.996	103.033	19.930	13.843	0.529
831.500	490.438	79.997	19.997	103.035	19.940	13.232	0.517
832.000	490.703	79.996	19.997	103.036	19.945	12.858	0.542
832.500	490.971	79.998	19.996	103.037	19.955	12.231	0.543
833.000	491.216	79.998	19.996	103.037	19.962	11.809	0.523
833.500	491.526	79.998	19.996	103.036	19.967	11.477	0.534
834.000	491.773	79.997	19.995	103.036	19.972	11.135	0.556
834.500	492.063	79.996	19.996	103.039	19.979	10.696	0.547
835.000	492.282	79.998	19.995	103.040	19.986	10.245	0.523
835.500	492.591	79.998	19.995	103.040	19.992	9.849	0.518
836.000	492.852	79.997	19.995	103.040	19.997	9.484	0.549
836.500	493.132	79.998	19.996	103.045	20.001	9.268	0.555
837.000	493.391	79.998	19.995	103.047	20.005	9.013	0.540
837.500	493.675	79.997	19.996	103.049	20.011	8.602	0.541
838.000	493.907	79.996	19.996	103.048	20.015	8.346	0.529
838.500	494.192	79.998	19.995	103.049	20.018	8.173	0.516
839.000	494.479	79.997	19.995	103.044	20.021	7.942	0.545
839.500	494.730	79.998	19.995	103.040	20.027	7.604	0.556
840.000	495.013	79.997	19.996	103.040	20.026	7.615	0.536
840.500	495.268	79.998	19.995	103.040	20.032	7.263	0.535
841.000	495.507	79.997	19.995	103.040	20.033	7.186	0.516
841.500	495.807	79.997	19.995	103.041	20.036	6.968	0.517
842.000	496.064	79.997	19.996	103.043	20.039	6.821	0.548
842.500	496.327	79.997	19.996	103.040	20.043	6.539	0.538
843.000	496.568	79.997	19.995	103.040	20.038	6.855	0.512
843.500	496.850	79.998	19.995	103.041	20.047	6.285	0.514
844.000	497.123	79.996	19.996	103.043	20.046	6.368	0.539
844.500	497.411	79.998	19.996	103.041	20.046	6.338	0.558
845.000	497.676	79.998	19.995	103.042	20.050	6.050	0.557
845.500	497.967	79.998	19.994	103.042	20.056	5.721	0.554
846.000	498.230	79.998	19.995	103.042	20.052	5.947	0.555
846.500	498.462	79.999	19.994	103.043	20.056	5.679	0.525
847.000	498.725	79.999	19.996	103.043	20.057	5.635	0.495
847.500	499.013	79.996	19.995	103.043	20.055	5.771	0.523
848.000	499.280	79.997	19.995	103.048	20.057	5.617	0.553
848.500	499.572	79.998	19.995	103.051	20.059	5.483	0.557
849.000	499.778	79.997	19.996	103.053	20.063	5.242	0.528
849.500	500.058	79.998	19.995	103.054	20.057	5.597	0.492
850.000	500.353	79.998	19.996	103.054	20.062	5.290	0.530
850.500	500.580	79.998	19.995	103.053	20.063	5.256	0.548
851.000	500.855	80.000	19.995	103.053	20.064	5.150	0.512
851.500	501.087	79.998	19.996	103.048	20.065	5.083	0.505
852.000	501.388	79.999	19.995	103.049	20.066	5.036	0.520
852.500	501.623	79.998	19.995	103.049	20.065	5.086	0.535
853.000	501.874	79.998	19.996	103.050	20.067	4.989	0.511
853.500	502.150	79.998	19.995	103.049	20.067	5.005	0.506
854.000	502.410	79.998	19.996	103.054	20.068	4.891	0.532
854.500	502.681	79.998	19.996	103.057	20.069	4.848	0.533
855.000	502.952	79.998	19.997	103.060	20.072	4.677	0.536
855.500	503.215	79.997	19.995	103.063	20.070	4.815	0.538
856.000	503.454	79.998	19.995	103.062	20.073	4.620	0.518
856.500	503.734	80.000	19.995	103.059	20.068	4.893	0.510
857.000	503.969	79.998	19.997	103.057	20.071	4.703	0.517
857.500	504.241	79.999	19.995	103.054	20.072	4.635	0.511
858.000	504.453	79.998	19.995	103.055	20.075	4.440	0.496
858.500	504.753	79.999	19.996	103.061	20.075	4.483	0.498
859.000	505.014	79.999	19.995	103.064	20.071	4.689	0.536
859.500	505.269	79.999	19.995	103.069	20.075	4.487	0.539
860.000	505.552	80.000	19.995	103.068	20.072	4.625	0.527
860.500	505.801	80.000	19.995	103.062	20.072	4.673	0.535
861.000	506.082	79.999	19.996	103.061	20.073	4.592	0.531
861.500	506.317	79.999	19.996	103.061	20.076	4.379	0.523
862.000	506.570	79.998	19.994	103.060	20.073	4.576	0.502
862.500	506.858	80.000	19.994	103.064	20.075	4.438	0.514
863.000	507.094	80.000	19.994	103.065	20.077	4.317	0.532
863.500	507.387	79.999	19.995	103.062	20.075	4.489	0.527
864.000	507.632	79.999	19.994	103.058	20.077	4.312	0.534
864.500	507.889	79.999	19.996	103.056	20.075	4.475	0.519
865.000	508.126	79.999	19.996	103.057	20.075	4.478	0.498
865.500	508.387	79.999	19.996	103.062	20.078	4.253	0.496
866.000	508.653	79.999	19.996	103.064	20.076	4.398	0.513
866.500	508.930	79.998	19.996	103.069	20.074	4.516	0.535
867.000	509.200	79.998	19.996	103.069	20.078	4.246	0.546
867.500	509.444	79.998	19.996	103.064	20.079	4.206	0.531
868.000	509.714	79.999	19.995	103.061	20.080	4.124	0.514
868.500	509.969	79.999	19.995	103.057	20.079	4.180	0.519
869.000	510.209	79.998	19.995	103.054	20.077	4.321	0.510
869.500	510.500	79.997	19.995	103.057	20.079	4.201	0.512
870.000	510.739	79.998	19.995	103.061	20.077	4.312	0.530
870.500	511.017	79.998	19.994	103.057	20.080	4.150	0.524
871.000	511.238	79.999	19.994	103.057	20.077	4.332	0.508
871.500	511.530	79.998	19.995	103.055	20.079	4.189	0.506
872.000	511.792	79.998	19.995	103.049	20.079	4.219	0.534
872.500	512.016	79.999	19.995	103.044	20.079	4.188	0.520
873.000	512.282	79.998	19.995	103.047	20.080	4.140	0.488
873.500	512.515	79.999	19.995	103.049	20.077	4.320	0.494
874.000	512.800	79.999	19.994	103.051	20.079	4.231	0.508
874.500	513.019	79.999	19.995	103.052	20.076	4.410	0.511
875.000	513.317	79.998	19.996	103.057	20.079	4.200	0.511
875.500	513.586	79.999	19.995	103.060	20.077	4.317	0.542
876.000	513.844	79.999	19.995	103.063	20.079	4.213	0.547
876.500	514.099	79.999	19.995	103.064	20.079	4.192	0.519
877.000	514.360	79.999	19.994	103.065	20.080	4.156	0.514
877.500	514.613	79.999	19.994	103.063	20.080	4.138	0.515
878.000	514.894	79.998	19.995	103.061	20.080	4.129	0.524
878.500	515.137	79.999	19.995	103.061	20.079	4.197	0.529
879.000	515.402	79.997	19.995	103.061	20.082	4.034	0.516
879.500	515.643	80.000	19.994	103.063	20.083	3.913	0.507
880.000	515.905	79.999	19.995	103.061	20.081	4.075	0.504
880.500	516.180	80.001	19.995	103.064	20.083	3.923	0.520
881.000	516.419	80.001	19.995	103.067	20.085	3.829	0.526
881.500	516.691	79.999	19.995	103.067	20.085	3.820	0.513
882.000	516.952	80.000	19.995	103.067	20.084	3.899	0.522
882.500	517.225	79.999	19.994	103.067	20.083	3.966	0.534
883.000	517.465	79.999	19.995	103.064	20.084	3.889	0.523
883.500	517.742	80.000	19.995	103.057	20.086	3.723	0.515
884.000	517.961	80.000	19.995	103.053	20.087	3.712	0.507
884.500	518.253	79.999	19.995	103.049	20.083	3.916	0.504
885.000	518.514	80.001	19.995	103.047	20.082	4.011	0.532
885.500	518.733	80.000	19.995	103.044	20.082	3.991	0.516
886.000	519.004	80.000	19.995	103.045	20.083	3.922	0.485
886.500	519.225	80.000	19.995	103.046	20.079	4.177	0.492
887.000	519.466	80.000	19.996	103.048	20.083	3.947	0.477
887.500	519.767	79.999	19.995	103.052	20.084	3.852	0.502
888.000	519.993	80.000	19.995	103.055	20.083	3.939	0.534
888.500	520.268	80.000	19.995	103.053	20.083	3.929	0.514
889.000	520.516	79.999	19.994	103.050	20.083	3.972	0.512
889.500	520.746	80.001	19.995	103.049	20.085	3.812	0.501
890.000	521.034	80.000	19.995	103.044	20.083	3.943	0.498
890.500	521.273	80.000	19.995	103.041	20.085	3.841	0.522
891.000	521.529	79.999	19.995	103.043	20.084	3.873	0.511
891.500	521.779	80.000	19.996	103.047	20.085	3.843	0.501
892.000	522.027	79.998	19.996	103.050	20.082	3.979	0.502
892.500	522.296	79.998	19.995	103.052	20.083	3.920	0.507
893.000	522.535	79.998	19.995	103.051	20.086	3.765	0.512
893.500	522.795	79.997	19.995	103.049	20.082	4.031	0.503
894.000	523.060	79.998	19.996	103.044	20.084	3.906	0.512
894.500	523.324	79.998	19.995	103.041	20.083	3.968	0.527
895.000	523.591	79.998	19.995	103.038	20.083	3.920	0.530
895.500	523.845	79.997	19.996	103.037	20.083	3.921	0.526
896.000	524.112	79.999	19.995	103.041	20.080	4.109	0.521
896.500	524.364	79.998	19.996	103.043	20.085	3.843	0.520
897.000	524.606	79.998	19.996	103.042	20.085	3.791	0.506
897.500	524.858	79.998	19.996	103.043	20.084	3.889	0.494
898.000	525.128	79.998	19.996	103.045	20.085	3.822	0.508
898.500	525.364	79.999	19.996	103.041	20.086	3.772	0.514
899.000	525.617	79.997	19.997	103.040	20.083	3.947	0.498
899.500	525.863	79.998	19.995	103.040	20.083	3.911	0.494
900.000	526.142	79.998	19.996	103.041	20.084	3.851	0.512
900.500	526.358	79.998	19.995	103.040	20.084	3.892	0.510
901.000	526.635	79.997	19.996	103.041	20.085	3.793	0.494
901.500	526.854	79.997	19.996	103.043	20.083	3.918	0.495
902.000	527.118	79.998	19.996	103.045	20.086	3.743	0.490
902.500	527.366	79.998	19.996	103.050	20.086	3.749	0.498
903.000	527.618	79.998	19.996	103.051	20.087	3.706	0.506
903.500	527.895	79.998	19.995	103.052	20.085	3.828	0.514
904.000	528.138	79.997	19.995	103.051	20.087	3.654	0.524
904.500	528.417	79.998	19.995	103.049	20.087	3.691	0.521
905.000	528.648	79.997	19.996	103.044	20.085	3.809	0.516
905.500	528.900	79.997	19.995	103.042	20.086	3.725	0.496
906.000	529.183	79.998	19.995	103.041	20.088	3.637	0.509
906.500	529.421	79.998	19.995	103.038	20.090	3.473	0.528
907.000	529.674	79.998	19.998	103.038	20.086	3.750	0.506
907.500	529.949	79.997	19.994	103.039	20.087	3.697	0.509
908.000	530.154	79.997	19.996	103.041	20.089	3.584	0.504
908.500	530.422	79.998	19.995	103.044	20.087	3.702	0.477
909.000	530.688	79.998	19.995	103.047	20.086	3.747	0.503
909.500	530.930	79.999	19.995	103.052	20.087	3.713	0.521
910.000	531.171	79.997	19.996	103.055	20.087	3.675	0.496
910.500	531.435	79.999	19.995	103.057	20.088	3.647	0.494
911.000	531.669	79.998	19.995	103.056	20.088	3.636	0.502
911.500	531.927	79.997	19.996	103.054	20.088	3.645	0.495
912.000	532.199	79.998	19.995	103.051	20.087	3.688	0.511
912.500	532.436	79.998	19.995	103.051	20.085	3.840	0.520
913.000	532.670	79.996	19.996	103.053	20.087	3.713	0.489
913.500	532.952	79.997	19.997	103.057	20.087	3.682	0.493
914.000	533.166	79.997	19.996	103.062	20.087	3.678	0.506
914.500	533.402	79.998	19.996	103.062	20.083	3.968	0.473
915.000	533.694	79.997	19.997	103.058	20.087	3.714	0.489
915.500	533.939	79.997	19.996	103.052	20.089	3.557	0.533
916.000	534.190	79.999	19.996	103.046	20.087	3.674	0.517
916.500	534.468	79.998	19.996	103.046	20.087	3.701	0.512
917.000	534.684	79.997	19.996	103.044	20.089	3.575	0.511
917.500	534.969	79.997	19.996	103.044	20.088	3.607	0.497
918.000	535.211	79.999	19.996	103.048	20.086	3.718	0.514
918.500	535.433	79.998	19.996	103.054	20.085	3.787	0.496
919.000	535.691	79.997	19.996	103.049	20.088	3.596	0.472
919.500	535.961	79.997	19.996	103.051	20.086	3.728	0.504
920.000	536.216	79.997	19.996	103.053	20.086	3.746	0.526
920.500	536.440	79.998	19.996	103.055	20.086	3.761	0.502
921.000	536.698	79.997	19.996	103.051	20.088	3.621	0.481
921.500	536.939	79.997	19.997	103.053	20.087	3.705	0.490
922.000	537.190	79.997	19.997	103.054	20.086	3.738	0.495
922.500	537.458	79.996	19.997	103.056	20.086	3.731	0.506
923.000	537.678	79.996	19.995	103.053	20.088	3.600	0.503
923.500	537.906	79.995	19.997	103.053	20.088	3.593	0.468
924.000	538.167	79.997	19.997	103.051	20.086	3.725	0.469
924.500	538.417	79.996	19.996	103.047	20.085	3.804	0.501
925.000	538.644	79.997	19.997	103.043	20.090	3.502	0.494
925.500	538.893	79.997	19.996	103.043	20.090	3.500	0.476
926.000	539.143	79.998	19.997	103.047	20.086	3.718	0.487
926.500	539.367	79.996	19.996	103.052	20.086	3.747	0.486
927.000	539.645	79.997	19.996	103.058	20.088	3.613	0.488
927.500	539.858	79.997	19.996	103.060	20.089	3.570	0.497
928.000	540.134	79.996	19.995	103.057	20.088	3.620	0.490
928.500	540.349	79.997	19.995	103.052	20.089	3.568	0.490
929.000	540.586	79.996	19.996	103.048	20.088	3.588	0.472
929.500	540.843	79.997	19.995	103.041	20.088	3.593	0.473
930.000	541.073	79.996	19.996	103.039	20.089	3.545	0.490
930.500	541.345	79.997	19.996	103.042	20.090	3.461	0.494
931.000	541.547	79.998	19.995	103.044	20.088	3.602	0.487
931.500	541.792	79.997	19.995	103.044	20.087	3.677	0.461
932.000	542.061	79.997	19.995	103.044	20.089	3.557	0.481
932.500	542.275	79.997	19.996	103.045	20.086	3.757	0.499
933.000	542.530	79.997	19.995	103.049	20.090	3.502	0.476
933.500	542.722	79.998	19.995	103.049	20.086	3.775	0.458
934.000	542.991	79.996	19.995	103.052	20.085	3.799	0.454
934.500	543.223	79.998	19.995	103.053	20.089	3.575	0.481
935.000	543.443	79.997	19.996	103.055	20.087	3.699	0.477
935.500	543.714	79.998	19.995	103.055	20.086	3.752	0.471
936.000	543.927	79.996	19.995	103.057	20.087	3.692	0.487
936.500	544.211	79.998	19.994	103.060	20.087	3.681	0.491
937.000	544.432	79.998	19.994	103.062	20.086	3.763	0.501
937.500	544.645	79.998	19.995	103.059	20.085	3.813	0.469
938.000	544.893	80.000	19.994	103.055	20.090	3.509	0.447
938.500	545.131	80.000	19.996	103.051	20.089	3.574	0.473
939.000	545.369	79.998	19.995	103.046	20.086	3.724	0.481
939.500	545.640	79.999	19.995	103.044	20.086	3.777	0.493
940.000	545.831	80.000	19.995	103.050	20.083	3.933	0.486
940.500	546.086	79.999	19.995	103.050	20.088	3.616	0.454
941.000	546.329	79.999	19.994	103.056	20.090	3.500	0.472
941.500	546.573	79.999	19.994	103.061	20.090	3.504	0.492
942.000	546.830	79.999	19.995	103.060	20.087	3.668	0.494
942.500	547.045	79.999	19.994	103.055	20.085	3.781	0.487
943.000	547.289	79.998	19.995	103.055	20.087	3.679	0.465
943.500	547.517	79.999	19.994	103.050	20.085	3.808	0.465
944.000	547.754	79.999	19.995	103.046	20.084	3.867	0.469
944.500	548.029	79.999	19.995	103.048	20.083	3.955	0.489
945.000	548.251	79.999	19.995	103.051	20.085	3.787	0.504
945.500	548.464	79.998	19.994	103.053	20.086	3.758	0.465
946.000	548.733	79.998	19.996	103.058	20.086	3.749	0.458
946.500	548.981	79.999	19.995	103.060	20.088	3.601	0.500
947.000	549.187	79.999	19.995	103.057	20.088	3.649	0.486
947.500	549.428	79.998	19.995	103.055	20.087	3.696	0.451
948.000	549.692	79.999	19.994	103.053	20.088	3.617	0.476
948.500	549.897	80.000	19.995	103.052	20.084	3.849	0.487
949.000	550.153	79.999	19.996	103.054	20.086	3.753	0.465
949.500	550.384	79.997	19.995	103.057	20.089	3.540	0.474
950.000	550.587	79.999	19.995	103.058	20.088	3.620	0.460
950.500	550.884	79.997	19.995	103.061	20.085	3.813	0.467
951.000	551.087	79.998	19.995	103.057	20.091	3.414	0.500
951.500	551.362	79.997	19.995	103.055	20.101	2.755	0.489
952.000	551.561	79.999	19.996	103.054	20.092	3.355	0.475
952.500	551.830	79.999	19.996	103.053	20.089	3.545	0.471
953.000	552.030	79.999	19.995	103.049	20.082	4.032	0.469
953.500	552.271	79.998	19.996	103.053	20.085	3.781	0.455
954.000	552.488	79.999	19.995	103.058	20.088	3.635	0.449
954.500	552.777	79.998	19.995	103.061	20.081	4.046	0.482
955.000	552.998	79.999	19.995	103.065	20.086	3.738	0.508
955.500	553.259	80.000	19.995	103.069	20.085	3.801	0.496
956.000	553.492	79.998	19.994	103.068	20.087	3.686	0.488
956.500	553.731	80.000	19.995	103.068	20.086	3.777	0.483
957.000	553.971	80.001	19.995	103.069	20.084	3.878	0.476
957.500	554.211	79.999	19.995	103.071	20.084	3.885	0.480
958.000	554.455	80.000	19.995	103.070	20.083	3.949	0.482
958.500	554.710	79.999	19.995	103.071	20.083	3.928	0.491
959.000	554.932	79.999	19.995	103.070	20.081	4.046	0.488
959.500	555.207	79.998	19.995	103.070	20.085	3.785	0.487
960.000	555.436	80.001	19.995	103.070	20.083	3.926	0.500
960.500	555.689	80.001	19.994	103.070	20.087	3.658	0.493
961.000	555.952	80.000	19.995	103.063	20.083	3.931	0.499
961.500	556.190	80.001	19.995	103.060	20.092	3.370	0.509
962.000	556.419	80.000	19.994	103.056	20.085	3.844	0.484
962.500	556.647	80.000	19.995	103.055	20.085	3.819	0.462
963.000	556.912	80.001	19.995	103.058	20.088	3.633	0.475
963.500	557.159	80.001	19.994	103.065	20.085	3.803	0.503
964.000	557.410	80.000	19.995	103.069	20.087	3.692	0.505
964.500	557.633	80.000	19.995	103.072	20.087	3.705	0.486
965.000	557.862	80.001	19.995	103.072	20.087	3.674	0.463
965.500	558.106	80.000	19.994	103.069	20.086	3.742	0.462
966.000	558.315	80.001	19.994	103.066	20.088	3.597	0.463
966.500	558.580	80.001	19.994	103.064	20.084	3.874	0.463
967.000	558.852	80.000	19.994	103.065	20.083	3.967	0.505
967.500	559.149	80.001	19.995	103.061	20.086	3.774	0.553
968.000	559.345	80.001	19.993	103.061	20.084	3.867	0.532
968.500	559.663	80.001	19.994	103.061	20.087	3.690	0.504
969.000	559.861	80.002	19.994	103.061	20.087	3.703	0.514
969.500	560.152	80.000	19.994	103.062	20.089	3.567	0.502
970.000	560.381	80.000	19.995	103.066	20.090	3.504	0.505
970.500	560.653	80.001	19.994	103.066	20.086	3.778	0.511
971.000	560.882	80.002	19.995	103.066	20.087	3.663	0.501
971.500	561.106	80.000	19.994	103.063	20.087	3.715	0.477
972.000	561.399	80.001	19.994	103.062	20.092	3.372	0.485
972.500	561.633	80.000	19.994	103.062	20.088	3.597	0.522
973.000	561.854	80.000	19.994	103.064	20.086	3.745	0.491
973.500	562.130	80.000	19.995	103.069	20.088	3.597	0.476
974.000	562.447	79.999	19.995	103.074	20.086	3.752	0.545
974.500	562.667	79.997	19.996	103.075	20.085	3.792	0.565
975.000	562.892	79.999	19.995	103.074	20.085	3.818	0.491
975.500	563.162	80.000	19.995	103.074	20.085	3.827	0.470
976.000	563.398	79.999	19.996	103.072	20.086	3.761	0.500
976.500	563.662	79.998	19.995	103.071	20.087	3.671	0.503
977.000	563.916	79.999	19.995	103.069	20.087	3.662	0.509
977.500	564.201	80.000	19.996	103.071	20.086	3.754	0.529
978.000	564.413	79.998	19.996	103.070	20.088	3.588	0.518
978.500	564.650	79.999	19.997	103.072	20.086	3.749	0.473
979.001	564.933	79.998	19.996	103.073	20.084	3.863	0.484
979.500	565.212	79.999	19.995	103.075	20.083	3.956	0.541
980.000	565.436	79.998	19.996	103.073	20.086	3.740	0.532
980.500	565.698	79.998	19.996	103.072	20.087	3.664	0.495
981.000	565.957	79.998	19.995	103.069	20.086	3.722	0.504
981.500	566.189	79.998	19.996	103.064	20.086	3.761	0.506
982.000	566.479	79.998	19.996	103.062	20.087	3.656	0.507
982.500	566.723	79.999	19.996	103.064	20.087	3.697	0.528
983.000	566.984	79.999	19.997	103.064	20.086	3.743	0.519
983.500	567.242	79.999	19.998	103.063	20.085	3.784	0.512
984.000	567.487	79.999	19.996	103.063	20.083	3.934	0.511
984.500	567.778	79.999	19.996	103.064	20.085	3.792	0.519
985.000	568.012	79.998	19.996	103.063	20.083	3.924	0.530
985.500	568.270	79.998	19.996	103.060	20.082	4.006	0.508
986.000	568.517	79.999	19.996	103.056	20.084	3.892	0.498
986.500	568.785	79.998	19.996	103.053	20.087	3.654	0.510
987.000	569.035	79.998	19.996	103.049	20.084	3.867	0.517
987.500	569.289	79.999	19.995	103.044	20.084	3.856	0.511
988.000	569.550	79.998	19.996	103.045	20.084	3.908	0.510
988.500	569.794	79.997	19.995	103.049	20.086	3.737	0.510
989.000	570.004	79.999	19.994	103.053	20.085	3.808	0.479
989.500	570.327	79.998	19.996	103.054	20.086	3.720	0.494
990.000	570.532	79.998	19.995	103.055	20.085	3.797	0.531
990.500	570.801	79.997	19.995	103.053	20.086	3.759	0.501
991.000	571.050	79.998	19.995	103.052	20.084	3.883	0.496
991.500	571.326	79.999	19.995	103.051	20.083	3.924	0.521
992.000	571.552	79.998	19.996	103.053	20.084	3.854	0.514
992.500	571.817	80.000	19.996	103.056	20.086	3.717	0.497
993.000	572.077	79.999	19.995	103.054	20.087	3.704	0.508
993.500	572.349	80.000	19.994	103.052	20.085	3.831	0.528
994.000	572.589	80.000	19.995	103.053	20.084	3.862	0.522
994.501	572.874	79.999	19.994	103.053	20.088	3.610	0.519
995.000	573.108	79.999	19.995	103.051	20.082	3.993	0.522
995.500	573.390	79.998	19.996	103.055	20.081	4.098	0.517
996.000	573.637	79.998	19.996	103.057	20.083	3.916	0.523
996.500	573.935	79.999	19.996	103.055	20.084	3.882	0.537
997.000	574.203	79.999	19.995	103.055	20.084	3.907	0.555
997.500	574.439	79.999	19.995	103.054	20.086	3.717	0.534
998.000	574.667	80.000	19.996	103.055	20.085	3.832	0.484
998.500	574.947	79.998	19.996	103.060	20.083	3.926	0.486
999.000	575.220	79.999	19.995	103.063	20.084	3.866	0.531
999.500	575.458	79.998	19.994	103.066	20.084	3.858	0.532
1000.000	575.723	79.998	19.996	103.065	20.086	3.774	0.507
1000.500	575.994	79.999	19.996	103.061	20.084	3.848	0.520
1001.000	576.251	79.997	19.995	103.058	20.087	3.708	0.532
1001.500	576.495	79.998	19.995	103.059	20.085	3.837	0.514
1002.000	576.766	79.997	19.996	103.057	20.084	3.869	0.508
1002.500	577.012	79.998	19.994	103.059	20.082	4.033	0.516
1003.000	577.280	79.997	19.996	103.063	20.084	3.910	0.516
1003.500	577.529	79.997	19.996	103.065	20.083	3.942	0.516
1004.000	577.843	79.998	19.995	103.067	20.082	4.024	0.540
1004.500	578.039	79.999	19.996	103.070	20.084	3.901	0.536
1005.000	578.327	79.998	19.995	103.072	20.085	3.819	0.497
1005.500	578.603	79.998	19.997	103.074	20.080	4.121	0.524
1006.000	578.850	79.997	19.995	103.077	20.084	3.889	0.544
1006.500	579.107	79.996	19.997	103.078	20.086	3.774	0.513
1007.000	579.366	79.998	19.996	103.078	20.087	3.674	0.510
1007.500	579.643	79.997	19.997	103.078	20.082	3.984	0.526
1008.000	579.875	79.996	19.996	103.077	20.085	3.798	0.523
1008.500	580.147	79.997	19.996	103.078	20.085	3.789	0.507
1009.000	580.412	79.998	19.997	103.078	20.082	3.987	0.520
1009.500	580.638	79.997	19.996	103.078	20.084	3.910	0.514
1010.000	580.892	79.997	19.996	103.078	20.085	3.783	0.486
1010.500	581.186	79.997	19.995	103.077	20.088	3.642	0.514
1011.000	581.417	79.995	19.999	103.078	20.086	3.721	0.536
1011.500	581.708	79.996	19.998	103.078	20.085	3.846	0.523
1012.000	581.973	79.996	19.996	103.074	20.083	3.943	0.539
1012.500	582.206	79.996	19.998	103.070	20.083	3.941	0.527
1013.000	582.487	79.998	19.998	103.070	20.086	3.771	0.506
1013.500	582.751	79.995	19.998	103.069	20.083	3.955	0.529
1014.000	583.006	79.996	19.997	103.067	20.087	3.671	0.532
1014.500	583.243	79.997	19.997	103.066	20.085	3.789	0.506
1015.000	583.511	79.997	19.998	103.069	20.088	3.624	0.498
1015.500	583.721	79.997	19.998	103.070	20.084	3.873	0.492
1016.000	584.017	79.997	19.997	103.070	20.086	3.756	0.492
1016.500	584.268	79.996	19.999	103.072	20.086	3.780	0.526
1017.000	584.472	79.999	19.998	103.077	20.085	3.832	0.501
1017.500	584.783	79.997	19.997	103.078	20.085	3.792	0.485
1018.000	585.033	79.998	19.998	103.078	20.086	3.764	0.538
1018.500	585.317	79.999	19.996	103.078	20.083	3.951	0.547
1019.000	585.574	79.998	19.997	103.076	20.084	3.854	0.538
1019.500	585.822	80.000	19.995	103.072	20.084	3.887	0.524
1020.000	586.101	79.999	19.996	103.071	20.085	3.845	0.517
1020.500	586.376	80.003	19.994	103.071	20.086	3.747	0.540
1021.000	586.649	80.000	19.997	103.071	20.085	3.808	0.551
1021.500	586.868	80.000	19.996	103.073	20.084	3.894	0.520
1022.000	587.129	79.999	19.995	103.077	20.084	3.860	0.486
1022.500	587.400	79.999	19.994	103.077	20.086	3.749	0.507
1023.000	587.670	80.001	19.996	103.077	20.082	3.991	0.537
1023.500	587.944	80.001	19.996	103.078	20.083	3.955	0.542
1024.000	588.181	80.000	19.996	103.077	20.084	3.885	0.528
1024.500	588.482	80.000	19.996	103.075	20.083	3.939	0.525
1025.000	588.725	80.001	19.995	103.075	20.082	4.028	0.541
1025.500	589.014	79.999	19.995	103.071	20.083	3.973	0.538
1026.000	589.287	80.002	19.995	103.070	20.085	3.830	0.547
1026.500	589.538	80.001	19.994	103.071	20.086	3.751	0.543
1027.001	589.836	79.999	19.996	103.071	20.085	3.796	0.536
1027.501	590.082	80.001	19.996	103.071	20.087	3.671	0.547
1028.000	590.323	79.999	19.996	103.074	20.084	3.875	0.515
1028.500	590.584	80.001	19.995	103.074	20.086	3.730	0.494
1029.000	590.856	80.000	19.996	103.074	20.083	3.935	0.518
1029.500	591.132	80.000	19.994	103.071	20.086	3.745	0.541
1030.001	591.419	79.999	19.995	103.065	20.085	3.808	0.556
1030.501	591.671	80.000	19.995	103.065	20.090	3.506	0.551
1031.001	591.973	79.998	19.996	103.064	20.085	3.820	0.546
1031.500	592.207	80.000	19.996	103.061	20.083	3.955	0.545
1032.001	592.474	80.000	19.995	103.062	20.087	3.660	0.519
1032.501	592.762	79.999	19.995	103.068	20.086	3.760	0.528
1033.000	593.016	80.000	19.995	103.068	20.083	3.919	0.548
1033.500	593.301	80.000	19.994	103.070	20.083	3.955	0.540
1034.000	593.588	80.000	19.995	103.070	20.084	3.888	0.555
1034.500	593.882	79.998	19.996	103.071	20.083	3.922	0.576
1035.000	594.122	80.000	19.995	103.071	20.084	3.881	0.557
1035.500	594.411	79.998	19.995	103.071	20.083	3.955	0.532
1036.001	594.699	79.999	19.996	103.070	20.083	3.974	0.553
1036.501	594.949	80.000	19.995	103.073	20.084	3.880	0.557
1037.000	595.230	80.000	19.994	103.076	20.082	4.001	0.534
1037.500	595.509	79.999	19.996	103.076	20.080	4.153	0.546
1038.000	595.783	80.000	19.995	103.076	20.081	4.060	0.557
1038.500	596.047	79.999	19.997	103.077	20.082	3.985	0.545
1039.000	596.344	80.000	19.996	103.076	20.082	4.021	0.549
1039.500	596.596	80.000	19.995	103.076	20.081	4.058	0.555
1040.001	596.896	80.000	19.995	103.073	20.085	3.796	0.550
1040.501	597.162	80.000	19.996	103.066	20.085	3.840	0.559
1041.000	597.447	80.001	19.996	103.064	20.081	4.069	0.559
1041.500	597.738	80.001	19.995	103.063	20.083	3.959	0.564
1042.000	597.985	80.000	19.995	103.063	20.080	4.118	0.557
1042.500	598.243	80.000	19.995	103.065	20.083	3.962	0.521
