Repository: ulfsri/fsri_materials_database

# Materials and Products Database

## 01_Data

Raw data generated from each apparatus are included here in plain-text format. The data is organized first by material, next by the short name of test apparatus used, and where applicable additional filtering by test settings.

### material.json

Each material directory contains a json file of the same name as the material. This file links the data stored in the repository as well as data and graphs produced by the accompanying scripts (__02_Scripts__) to the respective landing page for the material on the front-end website.

File: 01_Data/OSB/Cone/OSB_Cone_HF75Scan_210325_R1.csv (part 1 of 17)
Names,Time,Stack TC,Smoke TC,Exh Press,Smoke Comp,Smoke Meas,CO Meter,CO2 Meter,O2 Meter,Sample Mass,Ext Coeff,Start Test,Flame Verif
Chan Gain,,500,500,1,1,1,1,1,1,1,1,1.0,1.0
Offset,,0,0,0.13834838569164276,0,0,0,0,0,0,0,0.0,0.0
Gain,,1,1,25.01099967956543,13.506684303283691,16.615966796875,1,1,1,1.0009111166000366,1.0460774898529053,1.0,1.0
Units,sec,C,C,Pa,%,%,%,%,%,g,/m,,
Baseline,,39.26106643676758,42.654991149902344,157.64334106445312,100.44393157958984,100.53096008300781,-0.00040013817488215864,0.08133229613304138,20.869585037231445,-0.07398410141468048,-0.00793449766933918,,
1,0,37.72544860839844,40.18395233154297,157.0260009765625,100.44607543945312,100.67547607421875,-0.00037190731381997466,0.08177296817302704,20.872676849365234,578.726806640625,-0.020932799205183983,0.0,0.0
2,0.25,36.8660774230957,40.418670654296875,152.55320739746094,100.43494415283203,100.59333038330078,-0.00035489266156218946,0.08185363560914993,20.872804641723633,578.9369506835938,-0.014459333382546902,0.0,0.0
3,0.5,36.18659210205078,40.71455383300781,152.51121520996094,100.4283447265625,100.45793914794922,-0.0003395794774405658,0.08192624151706696,20.87245750427246,578.85693359375,-0.002703371923416853,0.0,0.0
4,0.75,36.90330123901367,39.81403350830078,163.3268280029297,100.425048828125,100.38289642333984,-0.0003257976204622537,0.08199158310890198,20.87214469909668,578.8369140625,0.003852925030514598,0.0,0.0
5,1,36.80955123901367,40.28396224975586,155.72384643554688,100.44153594970703,100.50712585449219,-0.0003133939462713897,0.0820503905415535,20.871864318847656,578.846923828125,-0.005990392994135618,0.0,0.0
6,1.25,36.75090026855469,40.229820251464844,160.1386260986328,100.43082427978516,100.75001525878906,-0.00030223061912693083,0.08210331946611404,20.871610641479492,578.746826171875,-0.029117614030838013,0.0,0.0
7,1.5,36.794864654541016,40.392818450927734,157.78392028808594,100.42669677734375,100.39151000976562,-0.0002909014583565295,0.08223659545183182,20.871383666992188,578.73681640625,0.003215439384803176,0.0,0.0
8,1.75,37.105281829833984,40.007572174072266,161.3568115234375,100.42999267578125,100.47518157958984,-0.0002807052223943174,0.0823565423488617,20.871179580688477,578.786865234375,-0.004128132481127977,0.0,0.0
9,2,37.231021881103516,40.204490661621094,160.29891967773438,100.44483184814453,100.39100646972656,-0.0002715286100283265,0.08246449381113052,20.870994567871094,578.726806640625,0.004918946884572506,0.0,0.0
10,2.25,36.688621520996094,39.98738479614258,154.57969665527344,100.43082427978516,100.54059600830078,-0.0002632696705404669,0.08256164938211441,20.87082862854004,578.73681640625,-0.010024307295680046,0.0,0.0
11,2.5,37.128849029541016,40.4055290222168,157.26641845703125,100.43082427978516,100.49546813964844,-0.00024942721938714385,0.08264908939599991,20.87067985534668,578.726806640625,-0.005904467776417732,0.0,0.0
12,2.75,36.89851760864258,40.3011360168457,156.11769104003906,100.43370819091797,100.37326049804688,-0.0002369690191699192,0.08278489857912064,20.87054443359375,578.666748046875,0.0055246115662157536,0.0,0.0
13,3,37.29695510864258,39.92607498168945,158.23577880859375,100.43700408935547,100.1628189086914,-0.00022575663751922548,0.08290712535381317,20.870424270629883,578.686767578125,0.025084415450692177,0.0,0.0
14,3.25,37.137413024902344,40.42607498168945,160.7919921875,100.44153594970703,100.19425964355469,-0.00021566549548879266,0.08301712572574615,20.870315551757812,578.716796875,0.022618668153882027,0.0,0.0
15,3.5,36.85615539550781,40.70164108276367,158.05564880371094,100.43741607666016,100.22012329101562,-0.00020658347057178617,0.08311612904071808,20.87021827697754,578.666748046875,0.019873924553394318,0.0,0.0
16,3.75,36.90549087524414,40.09933090209961,160.18214416503906,100.4361801147461,100.1146469116211,-0.00019840964523609728,0.08320523053407669,20.87013053894043,578.6767578125,0.029422959312796593,0.0,0.0
17,4,37.28750991821289,40.79476547241211,157.84727478027344,100.45925903320312,100.01728820800781,-0.00018784833082463592,0.083342544734478,20.87005043029785,578.69677734375,0.04045965149998665,0.0,0.0
18,4.25,37.36225128173828,40.36997985839844,155.87649536132812,100.45719909667969,99.96658325195312,-0.00017834315076470375,0.08346612751483917,20.869747161865234,578.646728515625,0.04492482915520668,0.0,0.0
19,4.5,37.28437423706055,40.469669342041016,161.14385986328125,100.4427719116211,99.94731140136719,-0.00016978848725557327,0.08357735723257065,20.869474411010742,578.646728515625,0.04537547007203102,0.0,0.0
20,4.75,36.63798904418945,40.72121810913086,155.24069213867188,100.44112396240234,99.689208984375,-0.0001620892871869728,0.08367746323347092,20.869230270385742,578.646728515625,0.06895217299461365,0.0,0.0
21,5,36.935890197753906,40.688682556152344,153.0126953125,100.43782806396484,99.69884490966797,-0.0001538782089482993,0.08376755565404892,20.869009017944336,578.6167602539062,0.06776434928178787,0.0,0.0
22,5.25,36.980892181396484,39.94048309326172,155.0147705078125,100.43865203857422,99.60401916503906,-0.0001464882370783016,0.0838986337184906,20.868810653686523,578.6167602539062,0.0765705555677414,0.0,0.0
23,5.5,37.34712600708008,40.44287872314453,161.04998779296875,100.43824005126953,99.83727264404297,-0.00013983725511934608,0.08401660621166229,20.86863136291504,578.606689453125,0.05506981536746025,0.0,0.0
24,5.75,37.32986068725586,40.59996795654297,159.940185546875,100.44441986083984,99.40422821044922,-0.00013385136844590306,0.08412277698516846,20.868471145629883,578.57666015625,0.09552283585071564,0.0,0.0
25,6,37.375213623046875,41.050437927246094,155.55516052246094,100.45101928710938,99.20951080322266,-0.00012077252176823094,0.084218330681324,20.86832618713379,578.57666015625,0.1141173467040062,0.0,0.0
26,6.25,37.363189697265625,40.43950271606445,156.97256469726562,100.44524383544922,99.14105987548828,-0.00012077252176823094,0.0843043327331543,20.86832618713379,578.566650390625,0.11992352455854416,0.0,0.0
27,6.5,37.87787628173828,40.24032211303711,161.13394165039062,100.43412017822266,98.95901489257812,-0.00010900155757553875,0.08443174511194229,20.867965698242188,578.5466918945312,0.13577133417129517,0.0,0.0
28,6.75,37.16307830810547,40.44415283203125,159.69439697265625,100.4357681274414,98.88650512695312,-9.840769052971154e-05,0.08454641699790955,20.86764144897461,578.5466918945312,0.14264842867851257,0.0,0.0
29,7,37.207679748535156,40.66306686401367,162.7940673828125,100.45555114746094,98.64310455322266,-8.887321018846706e-05,0.08464961498975754,20.86734962463379,578.526611328125,0.16706931591033936,0.0,0.0
30,7.25,36.86269760131836,40.43989562988281,154.85829162597656,100.43988800048828,98.50010681152344,-6.1053826357238e-05,0.08474249392747879,20.86708641052246,578.506591796875,0.1789502203464508,0.0,0.0
31,7.5,37.91783142089844,41.05078887939453,155.84902954101562,100.43329620361328,98.38094329833984,-3.6016383091919124e-05,0.08482608944177628,20.866849899291992,578.506591796875,0.18945612013339996,0.0,0.0
32,7.75,37.45061492919922,41.03486633300781,155.2643585205078,100.44318389892578,98.21817016601562,-1.348268415313214e-05,0.08493705093860626,20.866636276245117,578.5166015625,0.2055545151233673,0.0,0.0
33,8,37.54230499267578,41.27224349975586,152.0723419189453,100.44895935058594,98.1836929321289,6.797645255574025e-06,0.08503691107034683,20.866445541381836,578.5166015625,0.20930393040180206,0.0,0.0
34,8.25,37.040672302246094,40.97341537475586,155.92001342773438,100.43741607666016,97.92406463623047,2.5049941541510634e-05,0.08512678742408752,20.866273880004883,578.526611328125,0.23254582285881042,0.0,0.0
35,8.5,37.673545837402344,41.47905349731445,154.63771057128906,100.43412017822266,97.65886688232422,7.615490176249295e-05,0.08520767837762833,20.865886688232422,578.5166015625,0.25712886452674866,0.0,0.0
36,8.75,37.95333480834961,40.727081298828125,154.79493713378906,100.43082427978516,97.85916137695312,0.00012214937305543572,0.08540914207696915,20.86553955078125,578.4866333007812,0.23802708089351654,0.0,0.0
37,9,37.33102798461914,40.32392883300781,158.3350067138672,100.4394760131836,97.66393280029297,0.0001635443913983181,0.08559045940637589,20.86522674560547,578.4765625,0.25714269280433655,0.0,0.0
38,9.25,37.428680419921875,40.93849182128906,158.24266052246094,100.43824005126953,97.07876586914062,0.00023811680148355663,0.08559045940637589,20.864944458007812,578.466552734375,0.31217440962791443,0.0,0.0
39,9.5,37.6978874206543,41.4511604309082,159.8134765625,100.42752075195312,97.02806091308594,0.00030523198074661195,0.08575364947319031,20.862384796142578,578.4365234375,0.3159893751144409,0.0,0.0
40,9.75,37.553550720214844,41.20155334472656,153.53553771972656,100.43535614013672,96.93729400634766,0.00036563564208336174,0.08702602982521057,20.86008071899414,578.446533203125,0.3252933919429779,0.0,0.0
41,10,37.86164855957031,41.03497314453125,159.0677490234375,100.44194793701172,97.33027648925781,0.0004199989198241383,0.08817116916179657,20.858007431030273,578.4265747070312,0.2887710928916931,0.0,1.0
42,10.25,37.74613952636719,40.84382247924805,156.6680145263672,100.4427719116211,95.63713836669922,0.0004689258639700711,0.08920179307460785,20.85614013671875,578.396484375,0.4498768448829651,0.0,1.0
43,10.5,37.35201644897461,41.51750564575195,157.2877960205078,100.44029998779297,96.51742553710938,0.0005129601340740919,0.09012935310602188,20.854459762573242,578.37646484375,0.36557579040527344,0.0,1.0
44,10.75,37.560951232910156,41.05256271362305,156.9527130126953,100.42381286621094,96.48041534423828,0.0005964349838905036,0.09096416085958481,20.852947235107422,578.33642578125,0.3675895929336548,0.0,1.0
45,11,37.31163787841797,41.020111083984375,161.7895965576172,100.43782806396484,95.78926086425781,0.0006715623312629759,0.09570144861936569,20.843280792236328,578.2763671875,0.4348413050174713,0.0,1.0
46,11.25,37.75634002685547,41.096866607666016,152.91651916503906,100.43123626708984,96.5767593383789,0.0007391769322566688,0.09996500611305237,20.834579467773438,578.186279296875,0.3591088652610779,0.0,1.0
47,11.5,37.80939483642578,41.51617431640625,148.150634765625,100.43123626708984,98.66693878173828,0.0008000300731509924,0.10380221158266068,20.826749801635742,578.2263793945312,0.1626320332288742,0.0,1.0
48,11.75,38.00880432128906,41.36339569091797,149.79090881347656,100.43123626708984,100.59181213378906,0.0008547978941351175,0.10725569725036621,20.8197021484375,578.2163696289062,-0.014659831300377846,0.0,1.0
49,12,37.636070251464844,42.17431640625,150.11758422851562,100.44194793701172,100.736328125,0.000940271420404315,0.11681417375802994,20.8133602142334,578.1663208007812,-0.02685459703207016,0.0,1.0
50,12.25,38.06558609008789,42.08570861816406,152.0494384765625,100.4283447265625,101.49796295166016,0.001017197617329657,0.1254168003797531,20.79680633544922,578.266357421875,-0.09721419215202332,0.0,1.0
51,12.5,38.0953254699707,41.839866638183594,145.5730438232422,100.43206024169922,100.65164184570312,0.0010864312062039971,0.13315917551517487,20.78190803527832,578.1663208007812,-0.020040391013026237,0.0,1.0
52,12.75,38.57060241699219,42.989105224609375,143.3641357421875,100.43700408935547,100.13037109375,0.0011487413430586457,0.1401273012161255,20.76849937438965,578.126220703125,0.028057705610990524,0.0,1.0
53,13,38.667903900146484,43.54849624633789,147.2346954345703,100.4423599243164,100.47315216064453,0.0012048204662278295,0.15507464110851288,20.756431579589844,578.0462036132812,-0.002812792779877782,0.0,1.0
54,13.25,39.36593246459961,44.609100341796875,136.51144409179688,100.43206024169922,99.98179626464844,0.0012870068894699216,0.1685272604227066,20.73426628112793,577.99609375,0.04123177006840706,0.0,1.0
55,13.5,39.61441421508789,44.40201950073242,140.17440795898438,100.43329620361328,99.81902313232422,0.0013609747402369976,0.18063461780548096,20.714317321777344,577.9461059570312,0.056295160204172134,0.0,1.0
56,13.75,39.972347259521484,45.25444793701172,134.35061645507812,100.4328842163086,100.79312133789062,0.0014275457942858338,0.1915312260389328,20.69636344909668,577.9160766601562,-0.032854318618774414,0.0,1.0
57,14,40.18754959106445,45.967498779296875,138.00746154785156,100.43370819091797,100.4102783203125,0.0015146858058869839,0.20133818686008453,20.680204391479492,577.8860473632812,0.0021404705476015806,0.0,1.0
58,14.25,40.2108039855957,45.561641693115234,133.95448303222656,100.4394760131836,99.36670684814453,0.0015931117814034224,0.21891821920871735,20.654356002807617,577.8560180664062,0.09853507578372955,0.0,1.0
59,14.5,40.830196380615234,46.846946716308594,139.5309600830078,100.42134094238281,100.74190521240234,0.0016636952059343457,0.2347402423620224,20.631092071533203,577.7759399414062,-0.02924545481801033,0.0,0.0
60,14.75,40.73186111450195,46.79648971557617,140.44384765625,100.43453216552734,99.19632720947266,0.0017272202530875802,0.2489800751209259,20.61015510559082,577.7158813476562,0.1138310506939888,0.0,0.0
61,15,41.174991607666016,47.80349349975586,138.06089782714844,100.43824005126953,99.09187316894531,0.0018162047490477562,0.26179590821266174,20.591310501098633,577.6358032226562,0.12383650988340378,0.0,0.0
62,15.25,41.239620208740234,48.04688262939453,135.18411254882812,100.44153594970703,99.0082015991211,0.0018962908070534468,0.2733301818370819,20.565582275390625,577.5657348632812,0.13188931345939636,0.0,0.0
63,15.5,42.004058837890625,48.59861755371094,136.8312530517578,100.42134094238281,99.25616455078125,0.001968368189409375,0.2837110161781311,20.54242706298828,577.5156860351562,0.10709232091903687,0.0,0.0
64,15.75,42.16801071166992,49.30628967285156,135.65277099609375,100.44648742675781,99.20748138427734,0.0020332378335297108,0.30115267634391785,20.521587371826172,577.4956665039062,0.11389154195785522,0.0,0.0
65,16,42.485435485839844,50.138248443603516,140.8254852294922,100.43535614013672,99.175537109375,0.002091620583087206,0.3168501853942871,20.502832412719727,577.4356079101562,0.11582955718040466,0.0,0.0
66,16.25,43.2039794921875,50.86591339111328,135.07115173339844,100.42422485351562,98.75872039794922,0.0021831896156072617,0.3309779465198517,20.4794921875,577.3755493164062,0.15345950424671173,0.0,0.0
67,16.5,43.410457611083984,51.566070556640625,139.0325469970703,100.42628479003906,99.13040924072266,0.0022656016517430544,0.34369292855262756,20.458486557006836,577.3154907226562,0.1191774383187294,0.0,0.0
68,16.75,43.988807678222656,52.117431640625,139.05926513671875,100.43164825439453,99.4843521118164,0.0023397726472467184,0.3602173924446106,20.4395809173584,577.3255004882812,0.08696236461400986,0.0,0.0
69,17,43.986873626708984,52.59213638305664,132.86146545410156,100.44441986083984,98.27800750732422,0.002406526356935501,0.3750894069671631,20.422565460205078,577.2855224609375,0.20007841289043427,0.0,0.0
70,17.25,43.996952056884766,52.98954772949219,135.07725524902344,100.42793273925781,98.1705093383789,0.0024666048120707273,0.3884742259979248,20.407251358032227,577.2254638671875,0.2086142599582672,0.0,0.0
71,17.5,44.52140808105469,53.6156120300293,139.7446746826172,100.4139175415039,97.78563690185547,0.002583930501714349,0.40052056312561035,20.393468856811523,577.1553955078125,0.2433793693780899,0.0,0.0
72,17.75,45.424827575683594,54.731624603271484,135.08106994628906,100.4390640258789,98.10154724121094,0.002689523622393608,0.4156932532787323,20.375988006591797,577.1453857421875,0.2160802185535431,0.0,0.0
73,18,46.13578796386719,54.71737289428711,133.95677185058594,100.43164825439453,98.21310424804688,0.002784557407721877,0.4293486773967743,20.36025619506836,577.0452880859375,0.20497368276119232,0.0,0.0
74,18.25,45.51807403564453,55.3771858215332,134.68417358398438,100.42875671386719,98.71967315673828,0.002870087744668126,0.4416385591030121,20.346097946166992,576.9752197265625,0.15750230848789215,0.0,0.0
75,18.5,46.20610809326172,55.945858001708984,133.1377716064453,100.4324722290039,97.99353790283203,0.00294706504791975,0.4526994526386261,20.333354949951172,576.8951416015625,0.22558636963367462,0.0,0.0
76,18.75,46.8634033203125,56.80836486816406,132.27755737304688,100.43370819091797,97.23088836669922,0.003061464987695217,0.46645793318748474,20.32188606262207,576.8450927734375,0.297393262386322,0.0,0.0
77,19,47.258235931396484,57.36720657348633,136.6358642578125,100.4361801147461,97.88755798339844,0.003164425026625395,0.47884058952331543,20.307872772216797,576.8051147460938,0.2358545958995819,0.0,0.0
78,19.25,47.5101203918457,58.094486236572266,136.6763153076172,100.42628479003906,97.45045471191406,0.0032570890616625547,0.4899849593639374,20.29526138305664,576.7550048828125,0.27601686120033264,0.0,0.0
79,19.5,48.12649917602539,58.757102966308594,132.68972778320312,100.42340087890625,96.8013916015625,0.0033404866699129343,0.5000149011611938,20.283910751342773,576.6849365234375,0.3370746672153473,0.0,0.0
80,19.75,48.1627311706543,59.206565856933594,132.2493133544922,100.43865203857422,95.75376892089844,0.003460112027823925,0.5127488374710083,20.27369499206543,576.6549072265625,0.4383167624473572,0.0,0.0
81,20,48.953243255615234,59.871578216552734,132.9759521484375,100.43164825439453,96.17058563232422,0.0035677750129252672,0.5242093801498413,20.26150131225586,576.5648193359375,0.39782002568244934,0.0,0.0
82,20.25,48.797237396240234,60.845733642578125,133.50643920898438,100.43123626708984,96.74561309814453,0.003664671676233411,0.5345239043235779,20.250526428222656,576.5448608398438,0.34307974576950073,0.0,0.0
83,20.5,49.471351623535156,61.3892822265625,134.75363159179688,100.4283447265625,96.6340560913086,0.003781427163630724,0.5438069701194763,20.240650177001953,576.4547119140625,0.353402704000473,0.0,0.0
84,20.75,49.83447265625,61.509010314941406,143.04202270507812,100.44194793701172,96.53416442871094,0.00388650712557137,0.552161693572998,20.231760025024414,576.3946533203125,0.36413559317588806,0.0,0.0
85,21,50.024818420410156,62.06271743774414,135.40164184570312,100.4361801147461,95.80548858642578,0.00398107897490263,0.5629796385765076,20.2237606048584,576.3245849609375,0.4331364333629608,0.0,0.0
86,21.25,50.295597076416016,62.64630889892578,124.97760009765625,100.43700408935547,96.99813842773438,0.0040661939419806,0.5727158188819885,20.21656036376953,576.2545166015625,0.31968653202056885,0.0,0.0
87,21.5,50.895103454589844,62.632266998291016,129.9259033203125,100.42752075195312,96.4682388305664,0.004142797086387873,0.5814783573150635,20.2059268951416,576.2045288085938,0.36908596754074097,0.0,0.0
88,21.75,51.24394989013672,63.57425308227539,135.32379150390625,100.43123626708984,96.67665100097656,0.004211740102618933,0.5893646478652954,20.19635581970215,576.1344604492188,0.3496221601963043,0.0,0.0
89,22,51.448307037353516,64.3751220703125,136.42520141601562,100.44895935058594,95.79383087158203,0.004273788537830114,0.5964623093605042,20.187742233276367,576.1044311523438,0.43542027473449707,0.0,0.0
90,22.25,51.92869567871094,64.6530532836914,131.49215698242188,100.43659210205078,95.31007385253906,0.004329632502049208,0.6051226854324341,20.179990768432617,576.0443725585938,0.48074716329574585,0.0,0.0
91,22.5,52.44700241088867,65.35328674316406,132.57142639160156,100.43164825439453,95.34049987792969,0.00441277539357543,0.6129170060157776,20.172149658203125,575.9843139648438,0.47736668586730957,0.0,0.0
92,22.75,52.53642654418945,65.75212097167969,130.6250762939453,100.45225524902344,94.74366760253906,0.0044876039028167725,0.6199318766593933,20.16509246826172,575.9442749023438,0.5368724465370178,0.0,0.0
93,23,52.889225006103516,66.16161346435547,130.54263305664062,100.43865203857422,95.302978515625,0.004554949700832367,0.6262452602386475,20.158740997314453,575.8942260742188,0.48161807656288147,0.0,0.0
94,23.25,53.179141998291016,66.97685241699219,131.72341918945312,100.43782806396484,95.38562774658203,0.00461556063964963,0.6334142088890076,20.153024673461914,575.8141479492188,0.47358810901641846,0.0,0.0
95,23.5,53.481842041015625,67.61247253417969,137.08619689941406,100.43041229248047,95.92363739013672,0.004689866676926613,0.639866292476654,20.14788055419922,575.734130859375,0.42130032181739807,0.0,0.0
96,23.75,53.499359130859375,67.60478973388672,130.34495544433594,100.44153594970703,96.12596130371094,0.0047567421570420265,0.6456731557846069,20.1423282623291,575.6840209960938,0.40298256278038025,0.0,0.0
97,24,53.6871223449707,68.35505676269531,137.60293579101562,100.4390640258789,95.97891235351562,0.004816930275410414,0.650899350643158,20.137331008911133,575.6439819335938,0.41680458188056946,0.0,0.0
98,24.25,54.809349060058594,68.75692749023438,134.06668090820312,100.40279388427734,95.00582885742188,0.0048710997216403484,0.6556028723716736,20.13283348083496,575.60400390625,0.5069970488548279,0.0,0.0
99,24.5,54.57110595703125,69.05970764160156,130.87924194335938,100.38919067382812,95.4571304321289,0.004919852130115032,0.6598360538482666,20.128786087036133,575.5238647460938,0.46226802468299866,0.0,0.0
100,24.75,54.995243072509766,69.7119140625,127.4857177734375,100.41598510742188,94.91809844970703,0.004963729064911604,0.6657354235649109,20.12514305114746,575.48388671875,0.5166803002357483,0.0,0.0
101,25,55.51161193847656,70.01861572265625,133.72015380859375,100.40938568115234,95.09862518310547,0.005040809046477079,0.6710448861122131,20.121864318847656,575.4437866210938,0.49864116311073303,0.0,0.0
102,25.25,55.88628005981445,70.39160919189453,132.13330078125,100.41969299316406,95.40084075927734,0.00511018093675375,0.6758233904838562,20.117067337036133,575.40380859375,0.4704678952693939,0.0,0.0
103,25.5,55.39535140991211,71.07047271728516,140.59649658203125,100.4357681274414,95.83287048339844,0.005172615870833397,0.680124044418335,20.112749099731445,575.3037109375,0.4304763674736023,0.0,0.0
104,25.75,55.88977813720703,71.29843139648438,131.5974884033203,100.46297454833984,94.57075500488281,0.005228807218372822,0.6839945912361145,20.108861923217773,575.2536010742188,0.5546132326126099,0.0,0.0
105,26,56.7917366027832,71.6861801147461,134.4384002685547,100.44153594970703,94.11539459228516,0.005314395762979984,0.6874781250953674,20.105363845825195,575.213623046875,0.5969451069831848,0.0,0.0
106,26.25,56.934600830078125,72.46057891845703,134.58265686035156,100.44194793701172,94.82023620605469,0.0053914254531264305,0.6922628283500671,20.100831985473633,575.1435546875,0.5285179615020752,0.0,0.0
107,26.5,57.151954650878906,72.51998901367188,130.79681396484375,100.4423599243164,93.88568878173828,0.005460752174258232,0.69656902551651,20.096752166748047,575.093505859375,0.6194435358047485,0.0,0.0
108,26.75,57.19370651245117,72.83589935302734,133.3331756591797,100.44731140136719,93.24980926513672,0.005523146130144596,0.7004446387290955,20.093080520629883,575.04345703125,0.6822563409805298,0.0,0.0
109,27,57.11788558959961,73.71913146972656,133.17745971679688,100.44648742675781,91.8289794921875,0.005617028102278709,0.7039327025413513,20.08977699279785,574.993408203125,0.8230718374252319,0.0,0.0
110,27.25,57.68935012817383,74.50375366210938,131.5432891845703,100.43700408935547,92.83552551269531,0.005701521877199411,0.7070719599723816,20.086572647094727,574.893310546875,0.7221728563308716,0.0,0.0
111,27.5,58.22214126586914,74.33798217773438,132.90802001953125,100.44318389892578,93.00641632080078,0.0057775662280619144,0.7110168933868408,20.083688735961914,574.853271484375,0.7058616280555725,0.0,0.0
112,27.75,58.48925018310547,74.74473571777344,130.40066528320312,100.4501953125,94.5945816040039,0.005846005864441395,0.7145673632621765,20.081092834472656,574.813232421875,0.5511341691017151,0.0,0.0
113,28,58.07864761352539,75.33760833740234,136.4648895263672,100.45719909667969,94.64073181152344,0.005907601676881313,0.7177627682685852,20.07875633239746,574.753173828125,0.54729825258255,0.0,0.0
114,28.25,57.94196319580078,75.69402313232422,128.65582275390625,100.44071197509766,94.28729248046875,0.005997517611831427,0.720638632774353,20.0766544342041,574.68310546875,0.580125093460083,0.0,0.0
115,28.5,58.883392333984375,76.11006927490234,135.65199279785156,100.44112396240234,93.50284576416016,0.006078442092984915,0.7232269048690796,20.07430076599121,574.623046875,0.656825602054596,0.0,0.0
116,28.75,59.127655029296875,76.46204376220703,131.69212341308594,100.45143127441406,94.1939926147461,0.006151274312287569,0.7260697484016418,20.072181701660156,574.5830078125,0.5901889801025391,0.0,0.0
117,29,59.02007293701172,77.15838623046875,132.8660430908203,100.4390640258789,93.89532470703125,0.006216823123395443,0.7286283373832703,20.070274353027344,574.5330200195312,0.6182011365890503,0.0,0.0
118,29.25,60.06493377685547,77.4388427734375,140.395751953125,100.44772338867188,94.09358978271484,0.006303709000349045,0.7309310436248779,20.068557739257812,574.4829711914062,0.5996363162994385,0.0,0.0
119,29.5,60.525001525878906,77.27432250976562,136.12217712402344,100.44854736328125,93.61592102050781,0.0063819061033427715,0.7330034971237183,20.067012786865234,574.372802734375,0.6464135050773621,0.0,0.0
120,29.75,60.86511993408203,78.063720703125,136.79844665527344,100.45307922363281,93.53935241699219,0.006452283822000027,0.7348249554634094,20.065622329711914,574.3528442382812,0.6543354392051697,0.0,0.0
121,30,60.86753463745117,77.69348907470703,129.8663787841797,100.43824005126953,92.60277557373047,0.006515623535960913,0.736464262008667,20.06437110900879,574.2727661132812,0.7453198432922363,0.0,0.0
122,30.25,61.03420639038086,78.2175064086914,133.9109649658203,100.44153594970703,91.78638458251953,0.006590580102056265,0.7379395961761475,20.06324577331543,574.24267578125,0.8268771767616272,0.0,0.0
123,30.5,60.57947540283203,78.94309997558594,144.77542114257812,100.4427719116211,91.88932037353516,0.006658040918409824,0.7392674088478088,20.062694549560547,574.2026977539062,0.8167054653167725,0.0,0.0
124,30.75,61.13956832885742,79.08232879638672,133.40110778808594,100.45884704589844,92.44203186035156,0.006718755699694157,0.7406046986579895,20.062198638916016,574.1126098632812,0.7631446123123169,0.0,0.0
125,31,61.421939849853516,79.2101821899414,128.84815979003906,100.46997833251953,92.74425506591797,0.006773399189114571,0.7418082356452942,20.061752319335938,574.0225219726562,0.7342110276222229,0.0,0.0
126,31.25,61.840641021728516,79.89492797851562,133.872802734375,100.44648742675781,92.35076141357422,0.006822578143328428,0.7428914308547974,20.061349868774414,574.0225219726562,0.7710801362991333,0.0,0.0
127,31.5,61.9505729675293,79.80077362060547,134.6498260498047,100.44895935058594,92.39690399169922,0.006866839248687029,0.7438663244247437,20.06098747253418,573.9524536132812,0.7667222619056702,0.0,0.0
128,31.75,61.95976638793945,80.13551330566406,128.78099060058594,100.45761108398438,94.03223419189453,0.0069193160161376,0.7447437047958374,20.06066131591797,573.8524169921875,0.606524646282196,0.0,0.0
129,32,62.0667839050293,80.54750061035156,131.40513610839844,100.44483184814453,93.76449584960938,0.0069665452465415,0.7455223798751831,20.060598373413086,573.7923583984375,0.6315221786499023,0.0,0.0
130,32.25,61.9587516784668,80.99562072753906,127.35596466064453,100.43988800048828,93.99927520751953,0.007009051274508238,0.7462232112884521,20.060543060302734,573.7322998046875,0.6081228852272034,0.0,0.0
131,32.5,62.37043762207031,80.85208129882812,138.11126708984375,100.45184326171875,92.2478256225586,0.0070473067462444305,0.7468539476394653,20.06049346923828,573.6921997070312,0.7818028330802917,0.0,0.0
132,32.75,62.593868255615234,80.87561798095703,135.03909301757812,100.44731140136719,91.76356506347656,0.00708173681050539,0.7469516396522522,20.060447692871094,573.6221313476562,0.8296866416931152,0.0,0.0
133,33,62.969078063964844,81.52310180664062,135.29173278808594,100.44937133789062,90.22406768798828,0.007107400335371494,0.7470395565032959,20.061561584472656,573.5820922851562,0.985125720500946,0.0,0.0
134,33.25,63.0175895690918,81.67720031738281,132.50807189941406,100.44731140136719,92.36141204833984,0.007130497135221958,0.7471186518669128,20.062562942504883,573.5620727539062,0.7700974941253662,0.0,0.0
135,33.5,63.09835433959961,82.26403045654297,134.17201232910156,100.44194793701172,92.32642364501953,0.007151284255087376,0.7471898794174194,20.063465118408203,573.4920043945312,0.773084282875061,0.0,0.0
136,33.75,63.55686950683594,82.33607482910156,139.6256103515625,100.45184326171875,92.90043640136719,0.007169992662966251,0.747253954410553,20.06427574157715,573.4520263671875,0.7171149253845215,0.0,0.0
137,34,63.106468200683594,82.08716583251953,134.4475555419922,100.44112396240234,92.8030776977539,0.007173527032136917,0.7466688752174377,20.065006256103516,573.3619384765625,0.7257565259933472,0.0,0.0
138,34.25,63.512386322021484,81.9482192993164,133.3232421875,100.44153594970703,92.26151275634766,0.007176707964390516,0.7461423277854919,20.066587448120117,573.3018798828125,0.7795000672340393,0.0,0.0
139,34.5,63.16878890991211,82.43550872802734,133.3804931640625,100.44813537597656,93.16158294677734,0.007179570849984884,0.7456684112548828,20.068010330200195,573.2518310546875,0.6910179257392883,0.0,0.0
140,34.75,63.51171875,82.94681549072266,135.1482391357422,100.44772338867188,94.04288482666016,0.007182147353887558,0.7452418804168701,20.069290161132812,573.2117919921875,0.6045821905136108,0.0,0.0
141,35,63.92682647705078,83.22513580322266,137.0839080810547,100.43741607666016,94.50331115722656,0.007171171717345715,0.7448580265045166,20.07044219970703,573.1317138671875,0.5588248372077942,0.0,0.0
142,35.25,63.753082275390625,83.1586685180664,131.57000732421875,100.44071197509766,93.62860107421875,0.0071612936444580555,0.7442192435264587,20.07171058654785,573.0716552734375,0.6444548964500427,0.0,0.0
143,35.5,64.16218566894531,83.52635192871094,134.36663818359375,100.44071197509766,92.87457275390625,0.007152403239160776,0.7436442971229553,20.072851181030273,573.0115966796875,0.7186525464057922,0.0,0.0
144,35.75,64.01534271240234,83.400146484375,129.90911865234375,100.4427719116211,93.36998748779297,0.0071444022469222546,0.7431268692016602,20.073877334594727,572.9816284179688,0.6700236201286316,0.0,0.0
145,36,64.1990737915039,83.83766174316406,129.1183624267578,100.4427719116211,92.80206298828125,0.007126571610569954,0.74266117811203,20.07480239868164,572.9114990234375,0.7260081768035889,0.0,0.0
146,36.25,64.14065551757812,84.23575592041016,139.23634338378906,100.44813537597656,92.7833023071289,0.007110523991286755,0.7422420382499695,20.075634002685547,572.8714599609375,0.7283526062965393,0.0,0.0
147,36.5,64.9845199584961,83.90643310546875,136.40611267089844,100.44194793701172,92.94252014160156,0.007096081506460905,0.741864800453186,20.07638168334961,572.7914428710938,0.7120543718338013,0.0,0.0
148,36.75,64.98634338378906,84.12254333496094,131.1761474609375,100.43782806396484,93.80709075927734,0.007083083037286997,0.7414385080337524,20.077054977416992,572.7613525390625,0.6267145276069641,0.0,0.0
149,37,65.13221740722656,84.1054458618164,134.07583618164062,100.43370819091797,94.82530975341797,0.007061424665153027,0.7410548329353333,20.077661514282227,572.7213745117188,0.5272735953330994,0.0,0.0
150,37.25,65.05885314941406,84.70293426513672,128.0100860595703,100.43494415283203,94.15291595458984,0.007041932083666325,0.7407095432281494,20.07820701599121,572.6613159179688,0.5926852822303772,0.0,0.0
151,37.5,65.3182144165039,84.75672149658203,133.31484985351562,100.4613265991211,93.05204772949219,0.007024388760328293,0.7403987646102905,20.078699111938477,572.5912475585938,0.7030180096626282,0.0,0.0
152,37.75,65.3175277709961,84.9424819946289,135.82449340820312,100.44071197509766,93.12303924560547,0.007008599583059549,0.7402492761611938,20.07914161682129,572.5010986328125,0.6941370368003845,0.0,0.0
153,38,65.48619079589844,85.53104400634766,130.53500366210938,100.43206024169922,93.30305480957031,0.006994389463216066,0.7401147484779358,20.079540252685547,572.4511108398438,0.6756247878074646,0.0,0.0
154,38.25,65.57261657714844,85.4823989868164,129.90988159179688,100.42958068847656,94.09663391113281,0.006981600075960159,0.739993691444397,20.079898834228516,572.3910522460938,0.597681999206543,0.0,0.0
155,38.5,66.0168685913086,85.31739807128906,137.21060180664062,100.44194793701172,94.61638641357422,0.006966771092265844,0.7399172782897949,20.08022117614746,572.4010620117188,0.5482658743858337,0.0,0.0
156,38.75,65.85528564453125,85.49934387207031,130.7662811279297,100.44400787353516,94.0195541381836,0.006953424774110317,0.7398485541343689,20.08051109313965,572.3309936523438,0.6065195202827454,0.0,0.0
157,39,66.38321685791016,86.19922637939453,138.8142547607422,100.43453216552734,93.25386810302734,0.006941413041204214,0.739786684513092,20.080772399902344,572.2509155273438,0.6806893348693848,0.0,0.0
158,39.25,66.06407165527344,85.86234283447266,128.51919555664062,100.43782806396484,92.99525451660156,0.006930602714419365,0.7397310137748718,20.08100700378418,572.2408447265625,0.7064733505249023,0.0,0.0
159,39.5,66.5564193725586,86.31378936767578,131.29751586914062,100.44029998779297,94.08649444580078,0.0069301677867770195,0.7394638061523438,20.081218719482422,572.1708374023438,0.5996506810188293,0.0,0.0
160,39.75,66.27323913574219,86.53419494628906,128.1802978515625,100.43494415283203,92.9090576171875,0.006929776165634394,0.7392233610153198,20.081871032714844,572.1007690429688,0.7147191166877747,0.0,0.0
161,40,66.59225463867188,86.78729248046875,130.66629028320312,100.42010498046875,92.41211700439453,0.006929423660039902,0.7390069365501404,20.082456588745117,572.0907592773438,0.7625748515129089,0.0,0.0
162,40.25,66.43183135986328,86.36829376220703,129.6297607421875,100.43206024169922,93.3279037475586,0.006929106544703245,0.7388121485710144,20.082984924316406,572.05078125,0.673181414604187,0.0,0.0
163,40.5,67.31717681884766,86.7049560546875,139.20657348632812,100.43988800048828,92.5738754272461,0.006939448416233063,0.73863685131073,20.083459854125977,572.0106811523438,0.7483348846435547,0.0,0.0
164,40.75,67.27139282226562,87.32891082763672,134.51319885253906,100.43370819091797,92.09113311767578,0.00694875605404377,0.7381864786148071,20.084348678588867,571.9406127929688,0.7957463264465332,0.0,0.0
165,41,67.05743408203125,87.0560073852539,127.07889556884766,100.43164825439453,91.74480438232422,0.006957132834941149,0.7377811670303345,20.08514976501465,571.8805541992188,0.8301314115524292,0.0,0.0
166,41.25,66.72473907470703,87.4192886352539,133.10342407226562,100.43123626708984,92.23514556884766,0.006964671891182661,0.7374163866043091,20.08587074279785,571.840576171875,0.7811819911003113,0.0,0.0
167,41.5,66.506103515625,87.9056167602539,141.8223114013672,100.4468994140625,92.19103240966797,0.006975444033741951,0.7370880842208862,20.086519241333008,571.7504272460938,0.7870018482208252,0.0,0.0
168,41.75,67.37020874023438,87.76717376708984,137.60293579101562,100.44524383544922,92.43696594238281,0.006985138636082411,0.7367926239967346,20.08710289001465,571.73046875,0.7624047994613647,0.0,0.0
169,42,67.44216918945312,87.40440368652344,132.72483825683594,100.43535614013672,92.68949127197266,0.006993863731622696,0.7360725998878479,20.088550567626953,571.640380859375,0.7364675998687744,0.0,0.0
170,42.25,67.59978485107422,87.76339721679688,129.32444763183594,100.43123626708984,93.14535522460938,0.007001716643571854,0.7354245781898499,20.089853286743164,571.580322265625,0.6910726428031921,0.0,0.0
171,42.5,67.85911560058594,87.15485382080078,132.25543212890625,100.44607543945312,93.31978607177734,0.007008119486272335,0.7348413467407227,20.091026306152344,571.5302734375,0.6752599477767944,0.0,0.0
172,42.75,67.86248779296875,87.36973571777344,142.5138397216797,100.43370819091797,93.35224151611328,0.007013882044702768,0.7343164682388306,20.092082977294922,571.460205078125,0.6709397435188293,0.0,0.0
173,43,67.66345977783203,88.37814331054688,133.806396484375,100.42916870117188,93.79593658447266,0.007019068580120802,0.7334234714508057,20.093032836914062,571.380126953125,0.6270148158073425,0.0,0.0
174,43.25,68.0486831665039,87.71186828613281,135.50086975097656,100.4328842163086,93.92321014404297,0.007023736368864775,0.7326197624206543,20.094348907470703,571.320068359375,0.6149118542671204,0.0,0.0
175,43.5,67.13143920898438,88.34944152832031,131.79745483398438,100.43412017822266,93.6691665649414,0.007027937099337578,0.7318964600563049,20.09553337097168,571.2900390625,0.6398773789405823,0.0,0.0
176,43.75,67.87495422363281,87.9669189453125,135.36195373535156,100.4283447265625,93.13926696777344,0.007022417150437832,0.7312454581260681,20.096599578857422,571.22998046875,0.6914075016975403,0.0,0.0
177,44,68.15885162353516,88.13072204589844,137.7120819091797,100.42793273925781,93.50436401367188,0.007017449475824833,0.7304120659828186,20.097558975219727,571.1699829101562,0.65547114610672,0.0,0.0
178,44.25,67.93351745605469,87.8815689086914,135.0696258544922,100.43329620361328,94.83849334716797,0.007012978196144104,0.7296620011329651,20.09842300415039,571.1099243164062,0.5259607434272766,0.0,0.0
179,44.5,68.7922134399414,87.66157531738281,133.0644989013672,100.44112396240234,94.54945373535156,0.007008954416960478,0.728986918926239,20.099201202392578,571.019775390625,0.5546842217445374,0.0,0.0
180,44.75,68.1201400756836,88.11250305175781,129.18019104003906,100.42710876464844,93.29341888427734,0.0070053329691290855,0.7283793687820435,20.09990119934082,570.9697875976562,0.6761206984519958,0.0,0.0
181,45,68.40972137451172,88.34814453125,130.53500366210938,100.42051696777344,94.60421752929688,0.007002073340117931,0.7277465462684631,20.10053062438965,570.939697265625,0.5474878549575806,0.0,0.0
182,45.25,67.8631362915039,88.48108673095703,136.0542449951172,100.42793273925781,94.04694366455078,0.006999139674007893,0.7271770238876343,20.101327896118164,570.9097290039062,0.6023779511451721,0.0,0.0
183,45.5,69.31979370117188,88.04446411132812,135.75503540039062,100.43412017822266,93.78275299072266,0.006996499374508858,0.7266644239425659,20.102046966552734,570.8396606445312,0.6287566423416138,0.0,0.0
184,45.75,68.56903076171875,88.15208435058594,138.31582641601562,100.425048828125,93.59107971191406,0.006994123104959726,0.7262030839920044,20.102693557739258,570.8596801757812,0.646701991558075,0.0,0.0
185,46,68.67267608642578,88.89806365966797,134.15444946289062,100.42422485351562,92.97903442382812,0.006974723655730486,0.725787878036499,20.103275299072266,570.759521484375,0.7068309187889099,0.0,0.0
186,46.25,68.74134063720703,88.4128189086914,131.91424560546875,100.42587280273438,93.5210952758789,0.0069572641514241695,0.7254142165184021,20.103797912597656,570.699462890625,0.6536407470703125,0.0,0.0
187,46.5,68.75334167480469,88.84661102294922,134.6055450439453,100.43535614013672,93.95516204833984,0.00694155041128397,0.7250779271125793,20.104394912719727,570.62939453125,0.6120163798332214,0.0,0.0
188,46.75,69.17540740966797,89.0077896118164,133.7086944580078,100.425048828125,93.49219512939453,0.0069274078123271465,0.7247752547264099,20.10493278503418,570.5994262695312,0.6564018726348877,0.0,0.0
189,47,68.97589874267578,89.04755401611328,133.4247589111328,100.43164825439453,94.13060760498047,0.006917334161698818,0.7245028614997864,20.10541534423828,570.559326171875,0.594558596611023,0.0,0.0
190,47.25,68.70240020751953,89.60540008544922,130.3464813232422,100.41763305664062,94.20008087158203,0.006908268202096224,0.7242577075958252,20.105850219726562,570.4993286132812,0.5865079164505005,0.0,0.0
191,47.5,69.54345703125,89.13108825683594,131.5547332763672,100.42381286621094,92.96229553222656,0.00690010841935873,0.7236934304237366,20.10624122619629,570.4492797851562,0.708445131778717,0.0,0.0
192,47.75,69.19920349121094,89.60043334960938,130.16175842285156,100.42710876464844,92.6200180053711,0.006892764940857887,0.7231855988502502,20.10659408569336,570.3792114257812,0.7425943613052368,0.0,0.0
193,48,69.2209701538086,89.67665100097656,129.1145477294922,100.42134094238281,94.302001953125,0.006896113511174917,0.7227285504341125,20.106910705566406,570.3091430664062,0.5769237875938416,0.0,0.0
