Repository: ulfsri/fsri_materials_database

# Materials and Products Database

## 01_Data

Raw data generated from each apparatus are included here in plain-text format. The data is organized first by material, next by the short name of test apparatus used, and where applicable additional filtering by test settings.

### material.json

Each material directory contains a json file of the same name as the material. This file links the data stored in the repository as well as data and graphs produced by the accompanying scripts (__02_Scripts__) to the respective landing page for the material on the front-end website.

File: 01_Data/OSB/MCC/OSB_MCC_30K_min_210308_R1.txt (part 2 of 4)
T Correction Coefficients:	0	1.024463	0
Time Shift (s):	14
*
Time (s)	Temperature (C)	N2 flow rate (cc/min)	O2 flow rate (cc/min)	Flow Rate (cc/min)	Oxygen (%)	HRR (W/g)	Heating rate (C/s)
354.000	254.825	79.996	19.993	99.992	20.338	11.594	0.512
354.500	255.089	79.994	19.992	99.992	20.335	11.795	0.511
355.000	255.310	79.994	19.992	99.992	20.336	11.740	0.503
355.500	255.527	79.994	19.991	99.993	20.334	11.853	0.461
356.000	255.777	79.992	19.991	99.994	20.330	12.120	0.453
356.500	256.075	79.994	19.991	99.993	20.334	11.912	0.507
357.000	256.309	79.995	19.991	99.993	20.330	12.164	0.540
357.500	256.536	79.995	19.991	99.993	20.325	12.474	0.497
358.000	256.796	79.995	19.992	99.993	20.325	12.461	0.474
358.500	257.037	79.994	19.991	99.993	20.323	12.653	0.494
359.000	257.298	79.995	19.992	99.993	20.325	12.456	0.502
359.500	257.541	79.994	19.991	99.994	20.325	12.462	0.503
360.000	257.832	79.995	19.993	99.994	20.323	12.648	0.519
360.500	258.084	79.997	19.991	99.994	20.322	12.674	0.539
361.000	258.333	79.994	19.992	99.994	20.321	12.784	0.522
361.500	258.555	79.996	19.991	99.994	20.320	12.851	0.486
362.000	258.805	79.997	19.992	99.994	20.322	12.657	0.471
362.500	259.045	79.997	19.991	99.994	20.313	13.296	0.480
363.000	259.256	79.996	19.991	99.994	20.320	12.850	0.470
363.500	259.564	79.995	19.991	99.994	20.316	13.080	0.485
364.000	259.791	79.994	19.992	99.994	20.319	12.881	0.527
364.500	260.053	79.997	19.990	99.995	20.316	13.093	0.512
365.000	260.266	79.997	19.991	99.996	20.314	13.255	0.482
365.500	260.516	79.996	19.991	99.996	20.312	13.334	0.469
366.000	260.801	79.995	19.991	99.997	20.313	13.308	0.499
366.500	261.041	79.999	19.991	99.997	20.310	13.478	0.530
367.000	261.268	79.997	19.991	99.997	20.314	13.260	0.496
367.500	261.515	79.997	19.992	99.997	20.307	13.693	0.471
368.000	261.778	79.996	19.990	99.997	20.308	13.614	0.492
368.500	262.056	79.995	19.990	99.996	20.310	13.516	0.525
369.000	262.279	79.999	19.991	99.997	20.309	13.589	0.521
369.500	262.503	79.996	19.991	99.997	20.307	13.678	0.474
370.000	262.773	79.996	19.991	99.997	20.308	13.658	0.471
370.500	263.031	79.999	19.992	99.997	20.306	13.766	0.511
371.000	263.255	79.997	19.992	99.997	20.299	14.250	0.505
371.500	263.478	79.999	19.991	99.997	20.303	13.979	0.464
372.000	263.732	79.996	19.991	99.996	20.299	14.268	0.462
372.500	263.976	79.997	19.991	99.996	20.299	14.246	0.488
373.000	264.227	79.997	19.990	99.996	20.298	14.317	0.497
373.500	264.509	79.996	19.992	99.999	20.296	14.469	0.514
374.000	264.699	79.996	19.991	100.003	20.295	14.486	0.503
374.500	265.018	79.996	19.991	100.003	20.296	14.429	0.491
375.000	265.244	79.996	19.991	100.002	20.294	14.568	0.527
375.500	265.464	79.995	19.991	100.002	20.293	14.628	0.495
376.000	265.723	79.996	19.990	100.000	20.291	14.757	0.462
376.500	265.956	79.997	19.990	99.996	20.295	14.495	0.486
377.000	266.219	79.994	19.992	99.996	20.290	14.877	0.494
377.500	266.497	79.994	19.991	99.996	20.289	14.902	0.518
378.000	266.763	79.995	19.991	99.995	20.287	15.058	0.543
378.500	266.971	79.995	19.992	99.993	20.288	15.017	0.509
379.000	267.239	79.994	19.992	99.994	20.289	14.936	0.475
379.500	267.456	79.995	19.991	99.994	20.288	14.962	0.480
380.000	267.717	79.995	19.991	99.998	20.285	15.156	0.481
380.500	267.942	79.994	19.992	100.003	20.285	15.161	0.482
381.000	268.240	79.997	19.992	100.007	20.282	15.392	0.504
381.500	268.491	79.995	19.992	100.011	20.280	15.528	0.536
382.000	268.762	79.996	19.992	100.014	20.278	15.663	0.536
382.500	269.022	79.995	19.992	100.015	20.279	15.617	0.527
383.000	269.240	79.994	19.991	100.012	20.276	15.826	0.505
383.500	269.549	79.996	19.992	100.009	20.279	15.623	0.502
384.000	269.766	79.996	19.993	100.007	20.274	15.895	0.526
384.500	270.033	79.996	19.991	100.010	20.275	15.843	0.505
385.000	270.270	79.995	19.992	100.010	20.276	15.812	0.494
385.500	270.550	79.998	19.992	100.013	20.272	16.066	0.510
386.000	270.808	79.996	19.991	100.016	20.268	16.341	0.527
386.500	271.058	79.995	19.992	100.013	20.271	16.109	0.523
387.000	271.287	79.997	19.992	100.011	20.266	16.463	0.494
387.500	271.509	79.998	19.991	100.010	20.266	16.445	0.465
388.000	271.810	79.996	19.991	100.014	20.269	16.279	0.487
388.500	272.080	79.999	19.993	100.018	20.266	16.490	0.547
389.000	272.313	79.998	19.992	100.022	20.265	16.529	0.537
389.500	272.562	79.995	19.992	100.024	20.263	16.661	0.493
390.000	272.809	79.995	19.992	100.021	20.262	16.717	0.489
390.500	273.040	79.997	19.992	100.015	20.259	16.953	0.487
391.000	273.336	79.996	19.992	100.012	20.258	16.989	0.502
391.500	273.569	79.997	19.991	100.013	20.255	17.177	0.527
392.000	273.845	79.997	19.992	100.010	20.252	17.425	0.519
392.500	274.062	79.997	19.992	100.011	20.252	17.395	0.501
393.000	274.327	79.999	19.991	100.013	20.250	17.539	0.487
393.500	274.564	79.997	19.992	100.012	20.246	17.788	0.492
394.000	274.819	79.998	19.992	100.012	20.245	17.862	0.497
394.500	275.117	79.997	19.991	100.015	20.248	17.656	0.523
395.000	275.316	79.996	19.992	100.017	20.248	17.676	0.525
395.500	275.562	79.997	19.991	100.018	20.243	18.010	0.471
396.000	275.818	79.996	19.991	100.017	20.245	17.903	0.474
396.500	276.083	79.999	19.992	100.018	20.242	18.115	0.512
397.000	276.314	79.994	19.992	100.018	20.239	18.300	0.508
397.500	276.603	79.998	19.992	100.019	20.235	18.571	0.508
398.000	276.849	79.996	19.990	100.019	20.239	18.315	0.527
398.500	277.070	79.997	19.992	100.020	20.235	18.540	0.501
399.000	277.347	79.998	19.992	100.019	20.233	18.665	0.483
399.500	277.599	79.993	19.992	100.015	20.230	18.872	0.514
400.000	277.857	79.996	19.992	100.016	20.230	18.881	0.519
400.500	278.082	79.996	19.992	100.019	20.230	18.913	0.496
401.000	278.338	79.994	19.991	100.023	20.227	19.117	0.482
401.500	278.600	79.995	19.993	100.025	20.227	19.066	0.499
402.000	278.860	79.995	19.992	100.028	20.223	19.346	0.520
402.500	279.126	79.995	19.994	100.028	20.221	19.520	0.524
403.000	279.390	79.995	19.992	100.028	20.219	19.618	0.528
403.500	279.610	79.991	19.993	100.028	20.219	19.636	0.507
404.000	279.874	79.995	19.993	100.029	20.218	19.735	0.484
404.500	280.119	79.994	19.992	100.030	20.215	19.906	0.497
405.000	280.342	79.995	19.991	100.030	20.215	19.906	0.488
405.500	280.612	79.996	19.993	100.030	20.213	20.023	0.480
406.000	280.871	79.994	19.992	100.030	20.210	20.219	0.511
406.500	281.041	79.995	19.993	100.031	20.207	20.416	0.479
407.000	281.333	79.995	19.993	100.031	20.208	20.372	0.446
407.500	281.606	79.992	19.993	100.031	20.206	20.532	0.513
408.000	281.831	79.992	19.993	100.031	20.202	20.791	0.532
408.500	282.075	79.993	19.991	100.031	20.207	20.458	0.484
409.000	282.336	79.994	19.992	100.030	20.197	21.132	0.487
409.500	282.590	79.995	19.992	100.031	20.197	21.137	0.510
410.000	282.868	79.995	19.993	100.031	20.196	21.170	0.523
410.500	283.100	79.994	19.993	100.032	20.197	21.147	0.520
411.000	283.368	79.994	19.993	100.032	20.193	21.413	0.505
411.500	283.601	79.993	19.992	100.031	20.189	21.643	0.501
412.000	283.857	79.993	19.992	100.030	20.191	21.538	0.495
412.500	284.093	79.994	19.993	100.030	20.191	21.505	0.491
413.000	284.383	79.992	19.993	100.029	20.183	22.050	0.509
413.500	284.553	79.993	19.993	100.029	20.186	21.876	0.493
414.000	284.834	79.994	19.992	100.030	20.179	22.333	0.455
414.500	285.082	79.992	19.992	100.032	20.180	22.264	0.490
415.000	285.312	79.994	19.992	100.038	20.180	22.303	0.503
415.500	285.591	79.995	19.994	100.044	20.177	22.508	0.494
416.000	285.865	79.994	19.992	100.044	20.177	22.463	0.531
416.500	286.080	79.992	19.991	100.045	20.176	22.577	0.521
417.000	286.338	79.995	19.992	100.045	20.169	23.032	0.481
417.500	286.566	79.996	19.992	100.042	20.171	22.907	0.480
418.000	286.831	79.994	19.992	100.044	20.167	23.158	0.490
418.500	287.093	79.993	19.992	100.052	20.165	23.265	0.510
419.000	287.346	79.994	19.992	100.054	20.163	23.419	0.521
419.500	287.605	79.996	19.992	100.058	20.165	23.291	0.513
420.000	287.841	79.997	19.992	100.061	20.162	23.464	0.503
420.500	288.081	79.994	19.991	100.059	20.162	23.503	0.486
421.000	288.321	79.996	19.992	100.057	20.160	23.657	0.478
421.500	288.580	79.994	19.991	100.061	20.159	23.657	0.489
422.000	288.863	79.993	19.990	100.063	20.155	23.993	0.521
422.500	289.089	79.996	19.993	100.066	20.152	24.172	0.526
423.000	289.343	79.994	19.990	100.068	20.153	24.111	0.494
423.500	289.590	79.995	19.991	100.070	20.151	24.239	0.491
424.000	289.875	79.996	19.991	100.070	20.147	24.483	0.517
424.500	290.127	79.993	19.992	100.071	20.149	24.380	0.535
425.000	290.353	79.996	19.991	100.071	20.145	24.626	0.507
425.500	290.621	79.996	19.991	100.071	20.141	24.923	0.486
426.000	290.856	79.997	19.992	100.070	20.139	25.035	0.499
426.500	291.123	79.995	19.992	100.071	20.139	25.034	0.502
427.000	291.369	79.994	19.991	100.070	20.138	25.074	0.507
427.500	291.604	79.993	19.991	100.065	20.136	25.212	0.497
428.000	291.892	79.994	19.990	100.063	20.135	25.321	0.502
428.500	292.103	79.995	19.990	100.063	20.128	25.800	0.511
429.000	292.391	79.992	19.991	100.064	20.132	25.526	0.499
429.500	292.639	79.993	19.991	100.064	20.129	25.709	0.517
430.000	292.888	79.993	19.992	100.068	20.124	26.054	0.517
430.500	293.122	79.993	19.991	100.071	20.122	26.167	0.490
431.000	293.397	79.994	19.992	100.071	20.121	26.232	0.496
431.500	293.663	79.993	19.990	100.071	20.120	26.313	0.525
432.000	293.885	79.994	19.990	100.072	20.120	26.305	0.515
432.500	294.165	79.992	19.991	100.068	20.119	26.418	0.495
433.000	294.377	79.994	19.991	100.066	20.116	26.585	0.497
433.500	294.625	79.994	19.991	100.065	20.115	26.664	0.476
434.000	294.929	79.993	19.992	100.064	20.111	26.901	0.506
434.500	295.205	79.994	19.992	100.062	20.106	27.283	0.566
435.000	295.448	79.992	19.993	100.062	20.106	27.261	0.549
435.500	295.703	79.994	19.992	100.062	20.105	27.357	0.508
436.000	295.939	79.993	19.993	100.065	20.104	27.388	0.495
436.500	296.153	79.995	19.992	100.065	20.102	27.543	0.471
437.000	296.423	79.994	19.993	100.067	20.097	27.876	0.467
437.500	296.680	79.994	19.993	100.070	20.101	27.620	0.506
438.000	296.958	79.994	19.991	100.069	20.101	27.631	0.531
438.500	297.200	79.993	19.991	100.069	20.095	28.027	0.527
439.000	297.462	79.993	19.992	100.069	20.096	27.929	0.512
439.500	297.725	79.993	19.992	100.069	20.092	28.236	0.514
440.000	297.942	79.997	19.991	100.069	20.092	28.208	0.503
440.500	298.197	79.993	19.991	100.070	20.084	28.781	0.476
441.000	298.466	79.994	19.992	100.070	20.084	28.739	0.498
441.500	298.691	79.995	19.992	100.070	20.081	28.924	0.509
442.000	298.962	79.996	19.992	100.070	20.077	29.215	0.495
442.500	299.212	79.997	19.992	100.070	20.075	29.352	0.509
443.000	299.436	79.997	19.992	100.069	20.074	29.447	0.498
443.500	299.718	79.997	19.992	100.069	20.071	29.623	0.490
444.000	299.945	79.998	19.992	100.071	20.069	29.790	0.507
444.500	300.215	79.995	19.991	100.072	20.066	30.002	0.503
445.000	300.468	79.996	19.992	100.072	20.067	29.932	0.510
445.500	300.721	79.997	19.992	100.073	20.062	30.247	0.515
446.000	300.978	79.997	19.992	100.073	20.058	30.510	0.509
446.500	301.234	79.997	19.991	100.071	20.062	30.253	0.511
447.000	301.493	79.995	19.993	100.070	20.056	30.643	0.513
447.500	301.736	79.997	19.992	100.071	20.052	30.942	0.508
448.000	301.973	79.998	19.991	100.073	20.053	30.856	0.491
448.500	302.231	79.996	19.990	100.074	20.048	31.212	0.488
449.000	302.506	79.998	19.991	100.077	20.050	31.059	0.514
449.500	302.740	79.998	19.991	100.077	20.045	31.383	0.521
450.000	302.984	79.997	19.991	100.079	20.049	31.136	0.493
450.501	303.227	79.996	19.991	100.078	20.043	31.524	0.482
451.000	303.478	79.998	19.990	100.077	20.040	31.700	0.491
451.500	303.756	79.999	19.992	100.082	20.040	31.737	0.512
452.000	304.005	79.996	19.991	100.088	20.040	31.729	0.528
452.500	304.258	79.997	19.991	100.091	20.036	32.019	0.514
453.000	304.510	79.996	19.992	100.094	20.032	32.250	0.504
453.500	304.757	79.995	19.991	100.100	20.032	32.263	0.503
454.000	304.990	79.996	19.992	100.096	20.028	32.523	0.490
454.500	305.258	79.995	19.992	100.093	20.029	32.503	0.491
455.000	305.531	79.997	19.991	100.095	20.023	32.842	0.521
455.500	305.763	79.994	19.992	100.094	20.024	32.830	0.523
456.000	306.020	79.997	19.992	100.089	20.021	33.029	0.497
456.500	306.284	79.998	19.991	100.091	20.024	32.826	0.505
457.000	306.504	79.995	19.991	100.094	20.018	33.226	0.502
457.500	306.757	79.998	19.992	100.093	20.016	33.355	0.478
458.000	306.986	79.995	19.992	100.095	20.015	33.431	0.477
458.500	307.259	79.994	19.990	100.100	20.010	33.726	0.492
459.000	307.502	79.997	19.992	100.102	20.008	33.866	0.510
459.500	307.733	79.997	19.991	100.100	20.009	33.832	0.495
460.000	307.999	79.995	19.991	100.101	20.003	34.242	0.486
460.500	308.262	79.998	19.992	100.103	19.999	34.509	0.513
461.000	308.503	79.996	19.991	100.105	20.000	34.456	0.516
461.500	308.764	79.996	19.990	100.105	19.996	34.694	0.503
462.000	309.014	79.996	19.991	100.108	19.995	34.775	0.507
462.500	309.298	79.995	19.991	100.107	19.994	34.807	0.523
463.000	309.510	79.997	19.992	100.106	19.992	34.981	0.514
463.500	309.798	79.995	19.992	100.106	19.989	35.191	0.498
464.000	310.047	79.998	19.991	100.106	19.985	35.451	0.519
464.500	310.323	79.996	19.992	100.106	19.985	35.446	0.531
465.000	310.559	79.994	19.991	100.106	19.985	35.459	0.519
465.500	310.804	79.995	19.992	100.105	19.980	35.784	0.496
466.000	311.062	79.997	19.991	100.105	19.976	36.065	0.492
466.500	311.323	79.996	19.992	100.106	19.975	36.130	0.511
467.000	311.619	79.997	19.991	100.106	19.972	36.340	0.538
467.500	311.860	79.997	19.991	100.107	19.965	36.757	0.547
468.000	312.116	79.997	19.991	100.108	19.968	36.557	0.517
468.500	312.371	79.995	19.991	100.109	19.963	36.941	0.504
469.000	312.654	79.995	19.991	100.109	19.961	37.039	0.525
469.500	312.900	79.998	19.991	100.108	19.959	37.167	0.533
470.000	313.163	79.997	19.992	100.108	19.955	37.468	0.519
470.500	313.431	79.998	19.993	100.108	19.954	37.542	0.520
471.000	313.668	79.997	19.991	100.108	19.952	37.653	0.518
471.500	313.930	79.998	19.992	100.108	19.950	37.771	0.502
472.000	314.183	79.998	19.991	100.108	19.948	37.904	0.507
472.500	314.427	79.999	19.991	100.108	19.946	38.093	0.506
473.000	314.674	79.997	19.992	100.108	19.943	38.253	0.494
473.500	314.942	79.997	19.992	100.108	19.939	38.514	0.503
474.000	315.194	79.997	19.991	100.108	19.937	38.700	0.518
474.500	315.415	79.994	19.991	100.108	19.933	38.941	0.496
475.000	315.693	79.996	19.992	100.108	19.933	38.975	0.486
475.500	315.930	79.995	19.991	100.108	19.934	38.916	0.507
476.000	316.193	79.996	19.991	100.110	19.928	39.280	0.507
476.500	316.444	79.997	19.993	100.112	19.924	39.535	0.507
477.000	316.676	79.995	19.992	100.113	19.923	39.629	0.499
477.500	316.951	79.995	19.992	100.114	19.921	39.778	0.495
478.000	317.201	79.996	19.991	100.114	19.922	39.697	0.516
478.500	317.432	79.995	19.991	100.113	19.918	39.949	0.503
479.000	317.723	79.996	19.992	100.111	19.914	40.239	0.501
479.500	317.963	79.996	19.992	100.110	19.911	40.431	0.527
480.000	318.200	79.994	19.992	100.110	19.908	40.612	0.504
480.500	318.482	79.994	19.991	100.111	19.908	40.615	0.498
481.000	318.702	79.993	19.991	100.111	19.903	40.972	0.511
481.500	318.950	79.992	19.991	100.112	19.903	40.960	0.485
482.000	319.201	79.995	19.991	100.112	19.899	41.263	0.484
482.500	319.456	79.993	19.991	100.112	19.895	41.536	0.502
483.000	319.758	79.994	19.991	100.112	19.892	41.723	0.531
483.500	319.960	79.993	19.991	100.113	19.893	41.641	0.530
484.000	320.234	79.995	19.991	100.116	19.889	41.952	0.490
484.500	320.479	79.995	19.992	100.122	19.884	42.280	0.498
485.000	320.715	79.994	19.992	100.125	19.886	42.105	0.501
485.500	320.997	79.994	19.992	100.128	19.884	42.236	0.500
486.000	321.269	79.993	19.990	100.130	19.882	42.415	0.536
486.500	321.506	79.994	19.991	100.129	19.871	43.165	0.531
487.000	321.758	79.994	19.991	100.131	19.873	42.994	0.499
487.500	321.996	79.993	19.990	100.135	19.874	42.941	0.490
488.000	322.230	79.996	19.992	100.139	19.876	42.826	0.481
488.500	322.521	79.993	19.991	100.143	19.867	43.402	0.499
489.000	322.777	79.993	19.992	100.144	19.868	43.328	0.536
489.500	322.978	79.993	19.992	100.139	19.867	43.434	0.502
490.000	323.234	79.993	19.992	100.139	19.860	43.871	0.457
490.500	323.518	79.992	19.992	100.139	19.860	43.914	0.499
491.000	323.779	79.993	19.992	100.138	19.859	43.979	0.542
491.500	324.009	79.993	19.991	100.141	19.856	44.150	0.518
492.000	324.262	79.992	19.993	100.143	19.855	44.212	0.487
492.500	324.490	79.995	19.992	100.140	19.854	44.310	0.482
493.000	324.776	79.992	19.991	100.137	19.848	44.665	0.497
493.500	325.054	79.995	19.993	100.136	19.841	45.192	0.539
494.000	325.290	79.993	19.993	100.137	19.841	45.147	0.539
494.500	325.496	79.993	19.992	100.140	19.841	45.144	0.478
495.000	325.753	79.993	19.992	100.144	19.835	45.551	0.452
495.500	326.026	79.993	19.993	100.146	19.833	45.705	0.497
496.000	326.272	79.993	19.993	100.145	19.831	45.840	0.524
496.500	326.501	79.993	19.991	100.144	19.827	46.107	0.496
497.000	326.765	79.993	19.993	100.144	19.825	46.219	0.484
497.500	326.992	79.993	19.992	100.142	19.824	46.288	0.492
498.000	327.245	79.993	19.992	100.141	19.819	46.668	0.486
498.500	327.503	79.994	19.992	100.145	19.813	47.078	0.496
499.000	327.765	79.994	19.993	100.145	19.813	47.049	0.515
499.500	328.019	79.993	19.994	100.144	19.812	47.108	0.518
500.000	328.276	79.994	19.993	100.143	19.810	47.258	0.514
500.500	328.524	79.992	19.992	100.144	19.811	47.228	0.508
501.000	328.749	79.993	19.992	100.144	19.805	47.589	0.489
501.500	329.037	79.995	19.992	100.144	19.802	47.824	0.493
502.000	329.280	79.995	19.993	100.144	19.801	47.906	0.522
502.500	329.542	79.993	19.992	100.146	19.795	48.286	0.518
503.000	329.786	79.994	19.991	100.146	19.795	48.264	0.506
503.500	330.069	79.995	19.992	100.146	19.790	48.614	0.517
504.000	330.312	79.994	19.992	100.146	19.794	48.334	0.527
504.500	330.603	79.993	19.993	100.146	19.788	48.763	0.530
505.000	330.856	79.995	19.993	100.146	19.784	49.031	0.539
505.500	331.077	79.995	19.992	100.147	19.781	49.219	0.509
506.000	331.355	79.995	19.993	100.148	19.782	49.187	0.487
506.500	331.618	79.995	19.993	100.149	19.779	49.368	0.520
507.000	331.856	79.993	19.992	100.150	19.778	49.407	0.521
507.500	332.102	79.994	19.990	100.151	19.775	49.666	0.492
508.000	332.347	79.994	19.991	100.155	19.771	49.922	0.488
508.500	332.577	79.993	19.992	100.155	19.767	50.165	0.483
509.000	332.846	79.994	19.991	100.154	19.764	50.359	0.487
509.500	333.095	79.994	19.991	100.153	19.769	50.049	0.509
510.000	333.365	79.993	19.991	100.154	19.765	50.307	0.518
510.500	333.600	79.994	19.991	100.149	19.759	50.707	0.512
511.000	333.857	79.994	19.992	100.150	19.763	50.419	0.499
511.500	334.103	79.994	19.991	100.154	19.757	50.884	0.497
512.000	334.353	79.993	19.992	100.162	19.755	51.011	0.499
512.500	334.641	79.994	19.991	100.168	19.753	51.137	0.517
513.000	334.857	79.995	19.992	100.173	19.748	51.436	0.521
513.500	335.112	79.993	19.991	100.175	19.749	51.365	0.488
514.000	335.366	79.995	19.993	100.172	19.743	51.775	0.490
514.500	335.633	79.993	19.992	100.166	19.741	51.917	0.515
515.000	335.887	79.995	19.992	100.163	19.740	52.036	0.521
515.500	336.139	79.993	19.991	100.163	19.737	52.174	0.513
516.000	336.392	79.993	19.991	100.167	19.735	52.339	0.505
516.500	336.635	79.995	19.991	100.174	19.733	52.452	0.500
517.000	336.881	79.994	19.991	100.177	19.725	53.006	0.493
517.500	337.111	79.994	19.991	100.181	19.725	53.045	0.483
518.000	337.382	79.995	19.993	100.180	19.723	53.156	0.488
518.500	337.644	79.995	19.992	100.174	19.721	53.266	0.517
519.000	337.902	79.995	19.992	100.171	19.719	53.441	0.527
519.500	338.168	79.994	19.992	100.173	19.716	53.628	0.522
520.000	338.424	79.995	19.992	100.174	19.712	53.914	0.523
520.500	338.674	79.995	19.992	100.175	19.715	53.687	0.514
521.000	338.962	79.995	19.992	100.180	19.709	54.073	0.522
521.500	339.197	79.994	19.991	100.182	19.704	54.441	0.530
522.000	339.432	79.994	19.991	100.183	19.700	54.706	0.497
522.500	339.690	79.994	19.991	100.184	19.698	54.847	0.482
523.000	339.925	79.995	19.992	100.184	19.697	54.926	0.493
523.500	340.196	79.996	19.992	100.184	19.692	55.218	0.499
524.000	340.471	79.996	19.993	100.184	19.698	54.874	0.526
524.500	340.723	79.996	19.991	100.184	19.692	55.263	0.536
525.000	340.982	79.996	19.992	100.183	19.686	55.633	0.519
525.500	341.214	79.997	19.991	100.184	19.684	55.805	0.501
526.000	341.525	79.995	19.991	100.184	19.679	56.097	0.517
526.500	341.752	79.996	19.992	100.184	19.679	56.093	0.541
527.000	342.009	79.995	19.992	100.181	19.676	56.300	0.511
527.500	342.242	79.996	19.992	100.181	19.673	56.563	0.487
528.000	342.511	79.996	19.991	100.180	19.670	56.752	0.496
528.500	342.735	79.996	19.992	100.181	19.664	57.126	0.498
529.000	342.963	79.996	19.992	100.182	19.667	56.963	0.473
529.500	343.230	79.996	19.992	100.186	19.661	57.327	0.474
530.000	343.491	79.995	19.992	100.186	19.660	57.433	0.512
530.500	343.745	79.997	19.992	100.188	19.656	57.655	0.521
531.000	343.942	79.996	19.992	100.188	19.654	57.840	0.483
531.500	344.252	79.996	19.992	100.188	19.650	58.076	0.479
532.000	344.450	79.996	19.991	100.188	19.648	58.225	0.508
532.500	344.722	79.996	19.991	100.188	19.643	58.586	0.489
533.000	344.961	79.997	19.991	100.187	19.642	58.637	0.490
533.500	345.231	79.995	19.992	100.187	19.638	58.901	0.509
534.000	345.522	79.997	19.992	100.187	19.642	58.655	0.535
534.500	345.757	79.996	19.992	100.186	19.637	59.002	0.544
535.000	346.011	79.996	19.993	100.187	19.639	58.853	0.508
535.500	346.224	79.997	19.992	100.187	19.634	59.188	0.478
536.000	346.505	79.996	19.991	100.187	19.630	59.449	0.481
536.500	346.784	79.995	19.990	100.187	19.624	59.858	0.527
537.000	347.017	79.995	19.991	100.187	19.624	59.862	0.536
537.500	347.290	79.995	19.991	100.188	19.621	60.059	0.509
538.000	347.557	79.995	19.991	100.188	19.617	60.341	0.523
538.500	347.785	79.995	19.991	100.189	19.616	60.352	0.517
539.000	348.082	79.995	19.991	100.189	19.612	60.677	0.510
539.500	348.300	79.995	19.991	100.189	19.612	60.675	0.520
540.000	348.573	79.997	19.990	100.190	19.610	60.810	0.503
540.500	348.793	79.995	19.992	100.190	19.607	60.985	0.492
541.000	349.046	79.995	19.991	100.190	19.607	61.020	0.483
541.500	349.308	79.996	19.991	100.190	19.605	61.130	0.494
542.000	349.537	79.996	19.991	100.190	19.599	61.545	0.503
542.500	349.816	79.995	19.990	100.191	19.600	61.457	0.500
543.000	350.077	79.996	19.990	100.191	19.598	61.578	0.524
543.500	350.317	79.995	19.991	100.193	19.599	61.547	0.520
544.000	350.539	79.995	19.991	100.195	19.596	61.708	0.481
544.500	350.787	79.995	19.991	100.197	19.594	61.901	0.466
545.000	351.043	79.996	19.992	100.200	19.591	62.087	0.487
545.500	351.311	79.995	19.989	100.202	19.587	62.345	0.514
546.000	351.587	79.997	19.991	100.200	19.585	62.485	0.534
546.500	351.807	79.995	19.990	100.198	19.582	62.683	0.520
547.000	352.099	79.996	19.991	100.199	19.582	62.674	0.504
547.500	352.300	79.996	19.991	100.197	19.578	62.975	0.502
548.000	352.598	79.995	19.992	100.199	19.577	63.003	0.496
548.500	352.831	79.998	19.991	100.201	19.573	63.263	0.515
549.000	353.112	79.998	19.991	100.200	19.568	63.602	0.522
549.500	353.365	79.996	19.991	100.197	19.573	63.270	0.524
550.000	353.622	79.997	19.991	100.197	19.570	63.521	0.522
550.500	353.866	79.995	19.990	100.196	19.564	63.885	0.506
551.000	354.112	79.997	19.991	100.198	19.562	64.028	0.496
551.500	354.354	79.996	19.990	100.201	19.561	64.063	0.489
552.000	354.628	79.997	19.990	100.200	19.558	64.299	0.502
552.500	354.845	79.996	19.991	100.199	19.556	64.415	0.503
553.000	355.104	79.992	19.990	100.198	19.553	64.622	0.484
553.500	355.378	79.996	19.990	100.198	19.554	64.565	0.505
554.000	355.579	79.996	19.991	100.197	19.556	64.433	0.504
554.500	355.838	79.996	19.991	100.197	19.552	64.673	0.467
555.000	356.116	79.996	19.991	100.201	19.553	64.608	0.498
555.500	356.363	79.998	19.991	100.200	19.549	64.886	0.530
556.000	356.640	79.996	19.991	100.198	19.547	65.038	0.524
556.500	356.868	79.995	19.991	100.197	19.545	65.155	0.515
557.000	357.123	79.995	19.991	100.196	19.544	65.218	0.494
557.500	357.423	79.996	19.992	100.192	19.542	65.402	0.519
558.000	357.651	79.996	19.992	100.191	19.546	65.101	0.541
558.500	357.900	79.996	19.992	100.190	19.542	65.391	0.502
559.000	358.159	79.994	19.992	100.196	19.539	65.576	0.493
559.500	358.386	79.994	19.991	100.201	19.538	65.639	0.497
560.000	358.625	79.995	19.993	100.206	19.541	65.417	0.476
560.500	358.887	79.995	19.992	100.206	19.539	65.592	0.484
561.000	359.137	79.995	19.992	100.205	19.538	65.624	0.507
561.500	359.345	79.994	19.992	100.199	19.538	65.637	0.485
562.000	359.630	79.994	19.993	100.195	19.539	65.576	0.475
562.500	359.898	79.996	19.992	100.191	19.535	65.833	0.523
563.000	360.132	79.994	19.992	100.190	19.535	65.815	0.528
563.500	360.421	79.996	19.992	100.190	19.533	65.967	0.512
564.000	360.683	79.995	19.993	100.190	19.537	65.709	0.537
564.500	360.931	79.993	19.992	100.190	19.538	65.620	0.530
565.000	361.144	79.994	19.993	100.189	19.541	65.400	0.486
565.500	361.401	79.994	19.993	100.189	19.537	65.684	0.466
566.000	361.625	79.994	19.991	100.188	19.539	65.576	0.476
566.500	361.871	79.995	19.992	100.187	19.538	65.618	0.475
567.000	362.163	79.995	19.992	100.184	19.537	65.672	0.504
567.500	362.416	79.995	19.992	100.183	19.540	65.500	0.542
568.000	362.677	79.994	19.992	100.182	19.538	65.628	0.530
568.500	362.982	79.995	19.993	100.182	19.540	65.487	0.540
569.000	363.202	79.993	19.990	100.181	19.542	65.338	0.546
569.500	363.418	79.994	19.992	100.179	19.544	65.227	0.480
570.000	363.671	79.993	19.992	100.179	19.544	65.228	0.452
570.500	363.957	79.994	19.992	100.173	19.545	65.162	0.504
571.000	364.178	79.995	19.991	100.170	19.544	65.189	0.523
571.500	364.460	79.992	19.990	100.164	19.548	64.933	0.505
572.000	364.680	79.994	19.992	100.161	19.547	64.996	0.503
572.500	364.909	79.995	19.991	100.157	19.551	64.740	0.476
573.000	365.180	79.992	19.991	100.159	19.554	64.500	0.475
573.500	365.431	79.994	19.991	100.157	19.553	64.555	0.511
574.000	365.697	79.995	19.992	100.159	19.558	64.239	0.520
574.500	365.930	79.994	19.993	100.164	19.559	64.189	0.508
575.000	366.181	79.994	19.992	100.168	19.564	63.807	0.491
575.500	366.463	79.994	19.992	100.167	19.567	63.604	0.508
576.000	366.699	79.996	19.992	100.169	19.569	63.486	0.525
576.500	366.944	79.993	19.992	100.169	19.569	63.478	0.500
577.000	367.189	79.995	19.992	100.164	19.573	63.221	0.486
577.500	367.465	79.995	19.991	100.158	19.580	62.763	0.505
578.000	367.755	79.995	19.993	100.156	19.579	62.804	0.543
578.500	368.018	79.996	19.992	100.151	19.585	62.388	0.560
579.000	368.267	79.994	19.992	100.148	19.589	62.129	0.533
579.500	368.531	79.995	19.992	100.144	19.588	62.207	0.512
580.000	368.779	79.994	19.994	100.140	19.600	61.401	0.512
580.500	369.000	79.995	19.993	100.137	19.600	61.378	0.491
581.000	369.282	79.994	19.994	100.136	19.601	61.279	0.486
581.500	369.527	79.994	19.992	100.130	19.609	60.800	0.515
582.000	369.756	79.995	19.992	100.126	19.611	60.600	0.500
582.500	370.030	79.995	19.994	100.122	19.617	60.241	0.488
583.000	370.287	79.995	19.993	100.117	19.627	59.566	0.517
583.500	370.500	79.994	19.992	100.110	19.627	59.543	0.501
584.000	370.765	79.995	19.993	100.109	19.632	59.183	0.474
584.500	371.015	79.994	19.993	100.106	19.640	58.648	0.497
585.000	371.292	79.994	19.993	100.106	19.646	58.265	0.521
585.500	371.537	79.995	19.993	100.105	19.652	57.889	0.525
586.000	371.801	79.995	19.992	100.103	19.656	57.571	0.515
586.500	372.075	79.995	19.993	100.097	19.662	57.154	0.523
587.000	372.292	79.995	19.993	100.092	19.671	56.552	0.514
587.500	372.561	79.994	19.992	100.086	19.675	56.309	0.489
588.000	372.812	79.996	19.993	100.079	19.681	55.907	0.503
588.500	373.078	79.994	19.992	100.074	19.691	55.227	0.518
589.000	373.339	79.994	19.993	100.071	19.694	55.016	0.522
589.500	373.596	79.996	19.993	100.070	19.702	54.487	0.523
590.000	373.847	79.995	19.993	100.069	19.715	53.572	0.513
590.500	374.093	79.995	19.993	100.069	19.723	53.080	0.502
591.000	374.358	79.994	19.992	100.064	19.727	52.803	0.504
591.500	374.588	79.994	19.992	100.064	19.733	52.362	0.503
592.000	374.860	79.994	19.992	100.059	19.740	51.887	0.499
592.500	375.110	79.994	19.993	100.054	19.748	51.356	0.512
593.000	375.386	79.993	19.993	100.047	19.755	50.925	0.524
593.500	375.616	79.994	19.992	100.043	19.763	50.330	0.516
594.000	375.870	79.993	19.992	100.038	19.777	49.422	0.495
594.500	376.118	79.996	19.992	100.039	19.782	49.081	0.493
595.000	376.377	79.994	19.992	100.036	19.796	48.159	0.504
595.500	376.634	79.994	19.992	100.036	19.795	48.195	0.511
596.000	376.894	79.994	19.991	100.035	19.804	47.590	0.517
596.500	377.138	79.995	19.991	100.032	19.820	46.531	0.511
597.000	377.408	79.994	19.991	100.025	19.824	46.258	0.509
597.500	377.653	79.995	19.992	100.019	19.834	45.582	0.514
598.000	377.920	79.995	19.991	100.015	19.835	45.489	0.514
598.500	378.147	79.994	19.992	100.009	19.848	44.584	0.504
599.000	378.420	79.994	19.991	100.004	19.861	43.760	0.497
599.500	378.659	79.996	19.991	100.002	19.869	43.220	0.506
600.000	378.944	79.994	19.991	100.008	19.879	42.537	0.518
600.500	379.215	79.995	19.991	100.012	19.886	42.082	0.540
601.000	379.473	79.995	19.991	100.012	19.895	41.455	0.542
601.500	379.705	79.995	19.991	100.011	19.903	40.876	0.510
602.000	379.957	79.995	19.991	100.006	19.915	40.090	0.487
602.500	380.190	79.995	19.991	100.000	19.920	39.782	0.485
603.000	380.440	79.996	19.991	99.991	19.928	39.223	0.484
603.500	380.716	79.996	19.991	99.990	19.941	38.369	0.504
604.000	380.976	79.997	19.991	99.990	19.952	37.624	0.530
604.500	381.196	79.997	19.992	99.991	19.957	37.293	0.508
605.000	381.468	79.995	19.991	99.990	19.970	36.421	0.486
605.500	381.705	79.997	19.991	99.986	19.976	36.004	0.501
606.000	381.929	79.998	19.991	99.981	19.986	35.337	0.485
606.500	382.203	79.997	19.991	99.975	19.992	34.878	0.480
607.000	382.492	79.997	19.991	99.972	20.004	34.130	0.531
607.500	382.710	79.997	19.991	99.966	20.011	33.638	0.535
608.000	382.985	79.999	19.992	99.963	20.016	33.295	0.500
608.500	383.253	79.998	19.992	99.960	20.025	32.672	0.518
609.000	383.504	79.997	19.992	99.959	20.036	31.923	0.531
609.500	383.768	79.997	19.991	99.955	20.045	31.370	0.517
610.000	384.034	79.996	19.991	99.953	20.053	30.806	0.522
610.500	384.294	79.996	19.992	99.952	20.064	30.070	0.528
611.000	384.515	79.996	19.991	99.952	20.069	29.701	0.504
611.500	384.777	79.996	19.991	99.952	20.079	29.021	0.482
612.000	385.056	79.996	19.991	99.952	20.086	28.611	0.512
612.500	385.311	79.996	19.992	99.953	20.093	28.119	0.537
613.000	385.546	79.996	19.992	99.954	20.100	27.622	0.512
613.500	385.759	79.994	19.992	99.953	20.106	27.199	0.469
614.000	386.068	79.995	19.991	99.951	20.118	26.452	0.485
614.500	386.323	79.996	19.992	99.951	20.123	26.101	0.543
615.000	386.566	79.996	19.991	99.951	20.129	25.670	0.531
615.500	386.792	79.996	19.991	99.950	20.139	25.027	0.484
616.000	387.081	79.995	19.992	99.950	20.145	24.591	0.492
616.500	387.356	79.995	19.992	99.951	20.153	24.082	0.539
617.000	387.584	79.995	19.991	99.951	20.160	23.612	0.533
617.500	387.836	79.995	19.991	99.951	20.165	23.248	0.492
618.000	388.088	79.995	19.991	99.950	20.173	22.744	0.492
618.500	388.389	79.995	19.992	99.950	20.181	22.146	0.528
619.000	388.617	79.995	19.992	99.951	20.185	21.907	0.541
619.500	388.881	79.995	19.991	99.950	20.186	21.810	0.511
620.000	389.140	79.995	19.992	99.949	20.192	21.425	0.508
620.500	389.392	79.996	19.991	99.946	20.202	20.750	0.517
621.000	389.632	79.996	19.992	99.940	20.208	20.346	0.502
621.500	389.878	79.995	19.991	99.939	20.209	20.298	0.489
622.000	390.127	79.996	19.991	99.940	20.217	19.724	0.490
622.500	390.354	79.995	19.991	99.940	20.220	19.518	0.486
623.000	390.652	79.995	19.991	99.945	20.227	19.050	0.501
623.500	390.890	79.995	19.991	99.951	20.235	18.569	0.530
624.000	391.179	79.996	19.991	99.950	20.236	18.442	0.531
624.500	391.444	79.996	19.991	99.948	20.240	18.186	0.541
625.000	391.678	79.996	19.991	99.945	20.248	17.690	0.526
625.500	391.938	79.996	19.991	99.938	20.251	17.450	0.497
626.000	392.197	79.997	19.991	99.937	20.252	17.402	0.507
626.500	392.432	79.996	19.991	99.934	20.258	17.011	0.506
627.000	392.702	79.997	19.991	99.931	20.261	16.785	0.499
627.500	392.942	79.997	19.990	99.929	20.261	16.777	0.507
628.000	393.195	79.996	19.990	99.930	20.268	16.328	0.502
628.500	393.492	79.997	19.992	99.926	20.274	15.898	0.522
629.000	393.733	79.997	19.991	99.926	20.275	15.827	0.544
629.500	393.961	79.997	19.992	99.929	20.276	15.775	0.503
630.000	394.233	79.998	19.992	99.926	20.281	15.422	0.485
630.500	394.470	79.997	19.992	99.928	20.283	15.280	0.505
631.000	394.741	79.998	19.991	99.927	20.286	15.112	0.508
631.500	395.010	79.998	19.991	99.926	20.288	14.955	0.524
632.000	395.270	79.997	19.991	99.920	20.290	14.836	0.535
632.500	395.549	79.999	19.992	99.920	20.296	14.447	0.533
633.000	395.774	79.998	19.991	99.915	20.296	14.465	0.521
633.500	396.026	79.998	19.991	99.915	20.296	14.457	0.491
634.000	396.253	79.997	19.990	99.917	20.300	14.132	0.478
634.500	396.505	79.996	19.991	99.920	20.298	14.308	0.479
635.000	396.786	79.996	19.991	99.922	20.308	13.620	0.506
635.500	397.040	79.997	19.991	99.923	20.308	13.637	0.534
636.000	397.273	79.997	19.991	99.923	20.309	13.575	0.511
636.500	397.553	79.996	19.991	99.923	20.309	13.556	0.500
637.000	397.815	79.995	19.991	99.921	20.314	13.250	0.528
637.500	398.089	79.995	19.991	99.921	20.314	13.194	0.539
638.000	398.329	79.995	19.991	99.921	20.318	12.957	0.525
638.500	398.571	79.996	19.991	99.918	20.313	13.249	0.498
639.000	398.829	79.996	19.992	99.915	20.316	13.051	0.491
639.500	399.059	79.995	19.992	99.914	20.322	12.699	0.494
640.000	399.342	79.994	19.991	99.914	20.320	12.835	0.500
640.500	399.586	79.994	19.992	99.915	20.320	12.852	0.520
641.000	399.831	79.994	19.992	99.921	20.327	12.365	0.508
641.500	400.066	79.993	19.992	99.929	20.320	12.853	0.484
642.000	400.310	79.994	19.991	99.933	20.330	12.179	0.479
642.500	400.576	79.994	19.992	99.939	20.326	12.413	0.495
643.000	400.829	79.993	19.992	99.944	20.327	12.343	0.514
643.500	401.101	79.995	19.993	99.944	20.330	12.117	0.522
644.000	401.384	79.994	19.992	99.942	20.330	12.152	0.540
644.500	401.605	79.994	19.992	99.939	20.331	12.069	0.530
645.000	401.820	79.994	19.992	99.936	20.332	12.040	0.470
645.500	402.084	79.995	19.993	99.932	20.334	11.863	0.457
646.000	402.371	79.994	19.993	99.925	20.330	12.156	0.515
646.500	402.592	79.995	19.992	99.920	20.333	11.972	0.529
647.000	402.874	79.995	19.992	99.919	20.336	11.713	0.505
647.500	403.141	79.996	19.993	99.915	20.331	12.055	0.526
648.000	403.352	79.994	19.992	99.922	20.332	12.033	0.514
648.500	403.636	79.993	19.991	99.901	20.334	11.884	0.486
649.000	403.898	79.994	19.993	99.880	20.333	11.929	0.520
649.500	404.103	79.994	19.992	99.867	20.336	11.704	0.506
650.000	404.370	79.996	19.993	99.863	20.337	11.673	0.470
650.500	404.621	79.995	19.992	99.861	20.337	11.655	0.495
651.000	404.910	79.996	19.992	99.914	20.339	11.520	0.529
651.500	405.128	79.994	19.993	99.950	20.336	11.705	0.523
652.000	405.402	79.996	19.992	99.966	20.339	11.524	0.499
652.500	405.648	79.995	19.992	99.971	20.338	11.591	0.506
653.000	405.903	79.995	19.992	99.965	20.341	11.388	0.511
653.500	406.197	79.995	19.992	99.932	20.339	11.530	0.525
654.000	406.424	79.994	19.992	99.918	20.344	11.172	0.535
654.500	406.676	79.995	19.992	99.914	20.342	11.310	0.500
655.000	406.901	79.995	19.992	99.913	20.346	11.060	0.478
655.500	407.150	79.996	19.992	99.913	20.344	11.207	0.475
656.000	407.447	79.994	19.991	99.913	20.342	11.338	0.510
656.500	407.682	79.994	19.991	99.913	20.342	11.316	0.539
657.000	407.954	79.995	19.992	99.915	20.341	11.373	0.519
657.500	408.188	79.994	19.991	99.917	20.345	11.145	0.507
658.000	408.439	79.995	19.992	99.919	20.345	11.145	0.496
658.500	408.690	79.996	19.991	99.920	20.347	10.998	0.493
659.000	408.952	79.994	19.991	99.919	20.344	11.174	0.507
659.500	409.225	79.994	19.992	99.916	20.342	11.310	0.524
660.000	409.459	79.994	19.991	99.914	20.346	11.036	0.521
660.500	409.740	79.994	19.991	99.913	20.347	11.028	0.511
661.000	409.986	79.995	19.993	99.913	20.343	11.246	0.521
661.500	410.203	79.995	19.992	99.915	20.342	11.362	0.495
662.000	410.456	79.995	19.992	99.915	20.344	11.192	0.467
662.500	410.704	79.994	19.992	99.915	20.341	11.401	0.485
663.000	410.956	79.993	19.992	99.918	20.347	11.008	0.501
663.500	411.226	79.993	19.992	99.919	20.344	11.198	0.511
664.000	411.485	79.993	19.992	99.919	20.348	10.929	0.525
664.500	411.726	79.994	19.992	99.920	20.347	11.019	0.514
665.000	412.002	79.994	19.992	99.921	20.346	11.040	0.508
665.500	412.248	79.993	19.991	99.918	20.342	11.310	0.520
666.000	412.510	79.993	19.993	99.917	20.344	11.210	0.516
666.500	412.713	79.993	19.991	99.917	20.341	11.396	0.487
667.000	413.005	79.994	19.993	99.915	20.345	11.121	0.480
667.500	413.258	79.992	19.992	99.918	20.347	11.019	0.520
668.000	413.497	79.993	19.994	99.919	20.346	11.085	0.519
668.500	413.727	79.994	19.993	99.921	20.345	11.155	0.480
669.000	413.982	79.993	19.992	99.922	20.347	10.991	0.476
669.500	414.220	79.993	19.994	99.923	20.345	11.135	0.489
670.000	414.471	79.993	19.993	99.919	20.349	10.896	0.491
670.500	414.720	79.992	19.993	99.918	20.341	11.418	0.495
671.000	414.993	79.992	19.992	99.917	20.341	11.378	0.511
671.500	415.226	79.994	19.993	99.915	20.345	11.120	0.514
672.000	415.498	79.993	19.993	99.915	20.348	10.934	0.506
672.500	415.744	79.995	19.994	99.915	20.349	10.859	0.511
673.000	415.987	79.992	19.993	99.915	20.347	10.996	0.503
673.500	416.236	79.993	19.992	99.915	20.348	10.918	0.490
674.000	416.465	79.993	19.993	99.916	20.348	10.935	0.485
674.500	416.757	79.992	19.993	99.916	20.350	10.767	0.500
675.000	416.997	79.993	19.992	99.917	20.350	10.813	0.527
675.500	417.258	79.992	19.992	99.921	20.349	10.890	0.517
676.000	417.484	79.992	19.992	99.924	20.351	10.722	0.494
676.500	417.774	79.993	19.992	99.928	20.354	10.538	0.501
677.000	417.999	79.992	19.992	99.929	20.348	10.930	0.515
677.500	418.238	79.993	19.992	99.928	20.349	10.857	0.489
678.000	418.472	79.993	19.993	99.925	20.349	10.858	0.469
678.500	418.715	79.993	19.992	99.920	20.347	11.019	0.475
679.000	418.997	79.993	19.991	99.917	20.351	10.755	0.501
679.500	419.213	79.994	19.992	99.916	20.352	10.632	0.512
680.000	419.464	79.993	19.992	99.916	20.350	10.765	0.482
680.500	419.742	79.994	19.991	99.917	20.350	10.828	0.497
681.000	420.002	79.994	19.992	99.917	20.349	10.866	0.533
681.500	420.234	79.995	19.991	99.921	20.355	10.486	0.515
682.000	420.518	79.994	19.991	99.926	20.358	10.259	0.504
682.500	420.794	79.995	19.991	99.931	20.353	10.624	0.539
683.000	421.015	79.994	19.991	99.931	20.354	10.499	0.529
683.500	421.294	79.995	19.991	99.933	20.354	10.494	0.498
684.000	421.536	79.996	19.992	99.929	20.354	10.529	0.510
684.500	421.749	79.995	19.992	99.924	20.357	10.331	0.488
685.000	422.014	79.996	19.991	99.919	20.351	10.696	0.467
685.500	422.279	79.995	19.992	99.918	20.357	10.349	0.504
686.000	422.527	79.996	19.990	99.917	20.355	10.446	0.521
686.500	422.799	79.996	19.992	99.916	20.356	10.394	0.516
687.000	423.052	79.995	19.990	99.916	20.359	10.174	0.523
687.500	423.284	79.996	19.991	99.916	20.352	10.681	0.505
688.000	423.535	79.995	19.992	99.915	20.358	10.278	0.484
688.500	423.798	79.996	19.991	99.915	20.360	10.134	0.499
689.000	424.048	79.997	19.991	99.914	20.360	10.131	0.514
689.500	424.317	79.997	19.991	99.914	20.358	10.282	0.516
690.000	424.609	79.996	19.990	99.915	20.357	10.319	0.540
690.500	424.858	79.995	19.992	99.917	20.359	10.186	0.551
691.000	425.059	79.995	19.991	99.919	20.361	10.081	0.496
691.500	425.337	79.996	19.992	99.919	20.359	10.161	0.464
692.000	425.602	79.996	19.991	99.919	20.354	10.510	0.511
692.500	425.821	79.995	19.991	99.917	20.358	10.283	0.514
693.000	426.080	79.994	19.991	99.913	20.357	10.322	0.481
693.500	426.341	79.995	19.991	99.911	20.363	9.942	0.499
694.000	426.604	79.996	19.992	99.912	20.359	10.187	0.522
694.500	426.847	79.995	19.991	99.917	20.363	9.892	0.515
695.000	427.095	79.995	19.992	99.924	20.358	10.259	0.498
695.500	427.402	79.996	19.992	99.927	20.362	9.983	0.523
696.000	427.650	79.995	19.992	99.927	20.361	10.081	0.555
696.500	427.893	79.995	19.991	99.927	20.364	9.860	0.524
697.000	428.161	79.995	19.991	99.922	20.365	9.803	0.501
697.500	428.437	79.994	19.992	99.915	20.363	9.893	0.527
698.000	428.691	79.996	19.991	99.912	20.365	9.788	0.537
698.500	428.902	79.994	19.991	99.913	20.365	9.802	0.498
699.000	429.199	79.995	19.991	99.914	20.366	9.742	0.486
699.500	429.448	79.997	19.992	99.916	20.367	9.660	0.526
700.000	429.692	79.995	19.991	99.920	20.363	9.931	0.519
700.500	429.950	79.997	19.991	99.921	20.364	9.824	0.498
