Repository: ulfsri/fsri_materials_database

#Database of Contemporary Material Properties for Fire Investigation Analysis
This project was supported by Award No. 2019-DU-BX-0018, awarded by the National Institute of Justice, Office of Justice Programs, U.S. Department of Justice. 

***
***

## Database Structure

## 01_Data/
Raw data generated from each apparatus are included here in plain-text format. The data is organized first by material, next by the short name of test apparatus used, and where applicable additional filtering by test settings.

### Test Apparatus and Data File Structure
- __Cone Calorimeter__ (Cone)
    + Data file structure is the material test, the short name for the apparatus, heat flux setting and scan/scalar, date of test, and replicate number. Scan is for the raw output data and scalar is for the initial conditions and high-level test parameters. 
        * Example: __MDF_Cone_HF25scalar_210323_R1__ stands for the first replicate of scalar data generated from a medium density fiber board test in cone calorimeter exposed to 25 kW/m<sup>2</sup> on March 23, 2021.
- __Heat Flow Meter__ (HFM)
    + Data file structure is the material test, the short name for the apparatus, whether test was dry or wet, whether test was for thermal conductivity or heat capacity, date of test, and replicate number. Scan is for the raw output data and scalar is for the initial conditions and high-level test parameters. 
        * Example: __OSB_HFM_Dry_Conductivity_210315_R3.tst__ stands for the third replicate of the data generated from an oriented strand board test in the heat flow meter tested dry for thermal conductivity on March 15, 2021.
- __Simultaneous Thermal Analyzer__ (STA)
    + Data file structure is the material test, the short name for the apparatus, the atmosphere tested in, the heating rate in Kelvin per minute and data/meta, date of test, and replicate number. Data is for the raw output data and meta is for the initial conditions and high-level test parameters. 
        * Example: __Polyester_Batting_STA_N2_3KData_210215_R1.csv__ stands for the first replicate of the data generated from a polyester batting board test in the simultaneous thermal analyzer tested in nitrogen with a heating rate of 3 Kelvin per minute on March 15, 2021.

# Materials and Products Database

## 01_Data

Raw data generated from each apparatus are included here in plain-text format. The data is organized first by material, next by the short name of test apparatus used, and where applicable additional filtering by test settings.

### material.json

Each material directory contains a json file of the same name as the material. This file links the data stored in the repository as well as data and graphs produced by the accompanying scripts (__02_Scripts__) to the respective landing page for the material on the front-end website.

File: 01_Data/OSB/STA/N2/30K_min/OSB_STA_N2_30KData_210302_R1.csv
##Temp./°C,Time/min,DSC/(mW/mg),Mass/%,Sensit./(uV/mW)
48.771,10.00667,-0.01395539,98.86152,1.0679
48.784,10.10667,-0.01374718,98.91895,1.06789
48.774,10.206669999999999,-0.01228909,98.94781,1.06789
48.817,10.30667,-0.01187274,98.90641,1.06787
48.807,10.40667,-0.01291415,98.83906999999999,1.06788
48.828,10.50667,-0.01062303,98.85831,1.06787
48.875,10.60667,-0.007498765,98.82974,1.06785
48.937,10.706669999999999,-0.0043744,98.84869,1.06782
49.067,10.80667,0.0006249503,98.81983000000001,1.06776
49.227,10.90667,0.007499944000000001,98.83906999999999,1.06768
49.435,11.00667,0.01562632,98.84869,1.06758
49.72,11.10667,0.0302147,98.82653,1.06745
50.074,11.206669999999999,0.04251564,98.81341,1.06728
50.511,11.30667,0.05940838,98.8551,1.06707
51.033,11.40667,0.07422559,98.89679,1.06682
51.648,11.50667,0.0936416,98.95743,1.06653
52.397,11.60667,0.11287,98.89009,1.06618
53.204,11.706669999999999,0.13607,98.90641,1.06579
54.159,11.80667,0.16180999999999998,98.87434,1.06534
55.21,11.90667,0.18716,98.83906999999999,1.06484
56.409,12.00667,0.21318,98.85831,1.06427
57.642,12.10667,0.23944000000000001,98.87114,1.06368
59.004,12.206669999999999,0.26825,98.83265,1.06303
60.482,12.30667,0.29293,98.78455,1.0623200000000002
62.031,12.40667,0.31953000000000004,98.78134,1.06158
63.659,12.50667,0.3443,98.71108000000001,1.0608
65.369,12.60667,0.36891,98.62507,1.05998
67.152,12.706669999999999,0.3921,98.78163,1.05913
68.983,12.80667,0.42017,98.78805,1.05824
70.87,12.90667,0.4403,98.80086999999999,1.05734
72.809,13.00667,0.46238,98.78805,1.0564
74.781,13.10667,0.48366000000000003,98.71749,1.05545
76.807,13.20667,0.50267,98.6312,1.05447
78.877,13.30667,0.52131,98.58338,1.05346
80.974,13.406670000000002,0.5364,98.5449,1.05245
83.107,13.506670000000002,0.55406,98.57055,1.05141
85.303,13.606670000000001,0.5703,98.54169,1.05034
87.515,13.70667,0.58191,98.49359,1.04926
89.801,13.80667,0.59144,98.44256999999999,1.04815
92.105,13.906670000000002,0.59972,98.42331999999999,1.04702
94.473,14.006670000000002,0.60911,98.40437,1.04586
96.872,14.106670000000001,0.61703,98.41399,1.0446799999999998
99.34,14.20667,0.6237199999999999,98.38834,1.0434700000000001
101.863,14.30667,0.62489,98.32741,1.04223
104.379,14.406670000000002,0.6311899999999999,98.27638,1.0409899999999999
106.953,14.506670000000002,0.63881,98.26035,1.03972
109.569,14.606670000000001,0.64068,98.23149000000001,1.0384200000000001
112.259,14.70667,0.64407,98.23149000000001,1.03709
114.963,14.80667,0.64749,98.193,1.03575
117.724,14.906670000000002,0.65523,98.18366999999999,1.03437
120.525,15.006670000000002,0.66257,98.1516,1.03298
123.36,15.106670000000001,0.66564,98.10379,1.03156
126.236,15.20667,0.67607,98.14519,1.03013
129.16499,15.30667,0.68179,98.19329,1.0286600000000001
132.131,15.406670000000002,0.69382,98.16122,1.0271700000000001
135.144,15.506670000000002,0.70525,98.2379,1.02566
138.19,15.606670000000001,0.7167399999999999,98.15802,1.0241200000000001
141.25999,15.70667,0.72783,98.04286,1.02257
144.367,15.80667,0.7394,98.05248,1.021
147.519,15.906670000000002,0.7540899999999999,98.09096,1.01941
150.681,16.00667,0.7699199999999999,98.16764,1.0178
153.883,16.10667,0.78254,98.12303,1.01617
157.11,16.206670000000003,0.79608,98.02362,1.01453
160.36301,16.30667,0.8031,98.02362,1.0128700000000002
163.62,16.406670000000002,0.8053,98.02362,1.01121
166.922,16.50667,0.81171,98.02362,1.00952
170.22701,16.60667,0.81065,97.98541999999999,1.0078200000000002
173.556,16.706670000000003,0.81911,98.08455,1.00611
176.918,16.80667,0.8245,98.09416999999999,1.0043799999999998
180.302,16.906670000000002,0.8343700000000001,98.02682,1.00263
183.698,17.00667,0.8445,97.95015,1.0008700000000001
187.14301,17.10667,0.85336,97.95015,0.9990899999999999
190.591,17.206670000000003,0.8620200000000001,97.91166,0.9973
194.064,17.30667,0.8678299999999999,97.91166,0.99549
197.56798999999998,17.406670000000002,0.88174,97.87347,0.99367
201.089,17.50667,0.8907799999999999,97.84461,0.9918299999999999
204.62,17.60667,0.9003,97.82536,0.98998
208.153,17.706670000000003,0.9089700000000001,97.84461,0.98813
211.71201000000002,17.80667,0.91881,97.72624,0.98626
215.28,17.906670000000002,0.92463,97.68805,0.9843799999999999
218.879,18.00667,0.93276,97.57289,0.9824799999999999
222.474,18.10667,0.9338799999999999,97.51516,0.9805799999999999
226.07899,18.206670000000003,0.93889,97.40641,0.97867
229.702,18.30667,0.9425600000000001,97.28805,0.97675
233.34801000000002,18.406670000000002,0.9471700000000001,97.11865999999999,0.9748100000000001
236.99698999999998,18.50667,0.9447200000000001,96.97493,0.9728700000000001
240.63699,18.60667,0.9418,96.79913,0.9709200000000001
244.291,18.706670000000003,0.9455399999999999,96.67114000000001,0.9689700000000001
247.964,18.80667,0.94516,96.4312,0.967
251.644,18.906670000000002,0.93834,96.21691,0.9650200000000001
255.323,19.00667,0.93773,95.93207,0.96304
259.01599,19.10667,0.9348200000000001,95.72449,0.96104
262.729,19.206670000000003,0.9254100000000001,95.44315,0.9590299999999999
266.41,19.30667,0.9164200000000001,95.20321,0.95704
270.11099,19.406670000000002,0.90904,94.69155,0.9550200000000001
273.81699,19.50667,0.90209,94.21808,0.953
277.556,19.60667,0.8890600000000001,93.79271,0.95096
281.229,19.706670000000003,0.86797,93.45394,0.94895
284.93201,19.80667,0.84329,92.93265,0.9469200000000001
288.63599,19.906670000000002,0.8222799999999999,92.28688000000001,0.9448799999999999
292.34698,20.00667,0.80401,91.66968,0.94283
296.05301000000003,20.10667,0.78897,90.94694,0.94079
299.772,20.206670000000003,0.7753,90.16356,0.9387200000000001
303.479,20.30667,0.75421,89.24548,0.9366700000000001
307.202,20.406670000000002,0.7311300000000001,88.33411,0.9345899999999999
310.90201,20.50667,0.72512,87.29184000000001,0.93253
314.62299,20.60667,0.74658,86.20437,0.9304399999999999
318.327,20.706670000000003,0.78851,85.0691,0.92837
322.04199,20.80667,0.85056,83.83499,0.9262799999999999
325.73901,20.906670000000002,0.91481,82.4277,0.92419
329.43201,21.00667,0.97526,81.04956,0.9221
333.12299,21.10667,1.0289700000000002,79.39941999999999,0.92001
336.80499,21.206670000000003,1.06864,77.78455,0.9179200000000001
340.479,21.30667,1.11334,75.99067,0.9158299999999999
344.13101,21.406670000000002,1.1455799999999998,74.25073,0.91374
347.806,21.50667,1.1804299999999999,72.3898,0.9116299999999999
351.44199,21.60667,1.21983,70.407,0.90955
355.10199,21.706670000000003,1.26678,68.28047,0.9074399999999999
358.73801000000003,21.80667,1.3159100000000001,66.10262,0.9053399999999999
362.37601,21.906670000000002,1.37143,63.70758000000001,0.90323
366.004,22.00667,1.42919,61.382509999999996,0.90112
369.65601000000004,22.10667,1.50135,58.750730000000004,0.899
373.25101,22.206670000000003,1.57133,56.16064,0.8969
376.85901,22.30667,1.6274899999999999,53.35918,0.89479
380.461,22.406670000000002,1.6752,50.50991,0.8926700000000001
384.03799,22.50667,1.6874099999999999,47.47872,0.8905700000000001
387.63599,22.60667,1.6501299999999999,44.52041,0.88844
391.21799,22.706670000000003,1.53738,41.55918,0.8863200000000001
394.77301,22.80667,1.34559,38.90525,0.88421
398.33701,22.906670000000002,1.0749799999999998,36.40437,0.8820899999999999
401.85699,23.00667,0.76007,34.46327,0.8799899999999999
405.38698999999997,23.10667,0.45836000000000005,32.9379,0.87787
408.90701,23.206670000000003,0.20624,31.91778,0.87576
412.42099,23.30667,0.02546026,31.16647,0.87364
415.94199,23.406670000000002,-0.09724031,30.613120000000002,0.87151
419.44699,23.50667,-0.18191,30.158890000000003,0.86939
422.94901,23.60667,-0.24288,29.81983,0.86726
426.44,23.706670000000003,-0.2985,29.532359999999997,0.8651399999999999
429.92099,23.80667,-0.34511,29.19329,0.86301
433.39999000000006,23.906670000000002,-0.38834,28.8895,0.86088
436.867,24.00667,-0.42246000000000006,28.5344,0.85875
440.32199,24.10667,-0.45206999999999997,28.24023,0.85662
443.78200999999996,24.206670000000003,-0.47872,27.81808,0.8544799999999999
447.22699000000006,24.30667,-0.49478999999999995,27.46327,0.85234
450.668,24.406670000000002,-0.5099,27.1691,0.8502
454.099,24.50667,-0.51512,26.92595,0.84806
457.517,24.60667,-0.51774,26.63178,0.8459200000000001
460.92599,24.706670000000003,-0.51088,26.37289,0.84378
464.327,24.80667,-0.49843999999999994,26.078429999999997,0.8416399999999999
467.72101,24.906670000000002,-0.48408,25.816329999999997,0.8395
471.11400999999995,25.00667,-0.47203999999999996,25.57026,0.83735
474.48499000000004,25.10667,-0.45673,25.37493,0.83521
477.86400999999995,25.206670000000003,-0.44056000000000006,25.20554,0.83306
481.224,25.30667,-0.42751000000000006,24.97843,0.8309200000000001
484.57199,25.406670000000002,-0.41681,24.793,0.8287700000000001
487.91599,25.50667,-0.40524,24.61399,0.82662
491.26800999999995,25.60667,-0.39821,24.39009,0.8244600000000001
494.57901,25.706670000000003,-0.39166999999999996,24.19504,0.82232
497.91500999999994,25.80667,-0.39108000000000004,24.05423,0.82016
501.228,25.906670000000002,-0.39400999999999997,23.9586,0.81801
504.53299000000004,26.00667,-0.39641,23.82099,0.81585
507.83700999999996,26.10667,-0.40184000000000003,23.77609,0.8136899999999999
511.121,26.206670000000003,-0.40647,23.57784,0.8115399999999999
514.4110099999999,26.30667,-0.4125,23.39242,0.80938
517.68799,26.406670000000002,-0.41773999999999994,23.264429999999997,0.8072199999999999
520.961,26.50667,-0.42301000000000005,23.16851,0.80505
524.23499,26.60667,-0.43496,22.87755,0.80288
527.49298,26.706670000000003,-0.44308000000000003,22.74315,0.80071
530.74902,26.80667,-0.45737,22.73382,0.7985399999999999
534.0,26.906670000000002,-0.46476999999999996,22.605829999999997,0.79637
537.28198,27.00667,-0.4767,22.52915,0.7941600000000001
540.4979900000001,27.10667,-0.48951999999999996,22.4137,0.792
543.72998,27.206670000000003,-0.5041100000000001,22.333820000000003,0.78982
546.96002,27.30667,-0.5168,22.26997,0.78763
550.17902,27.406670000000002,-0.5312600000000001,22.18047,0.78545
553.396,27.50667,-0.5443899999999999,22.04286,0.7832600000000001
556.60901,27.60667,-0.56272,21.876379999999997,0.7810699999999999
559.81299,27.706670000000003,-0.57516,21.75481,0.77888
563.01703,27.80667,-0.59168,21.71341,0.77668
566.2119799999999,27.906670000000002,-0.61002,21.59534,0.7744800000000001
569.401,28.00667,-0.6258699999999999,21.54723,0.77228
572.5869799999999,28.10667,-0.63863,21.52799,0.77007
575.7689799999999,28.206670000000003,-0.65669,21.43528,0.7678699999999999
578.93597,28.30667,-0.67427,21.38426,0.76566
582.12097,28.406670000000002,-0.68993,21.326529999999998,0.76344
585.276,28.50667,-0.70303,21.26239,0.7612399999999999
588.4249900000001,28.60667,-0.725,21.10262,0.75903
591.57397,28.706670000000003,-0.74388,20.987460000000002,0.75681
594.73199,28.80667,-0.75462,20.95889,0.75459
597.8729900000001,28.906670000000002,-0.77281,20.965310000000002,0.75237
601.01703,29.00667,-0.784,20.84694,0.7501399999999999
604.146,29.10667,-0.79674,20.66764,0.7479100000000001
607.26801,29.206670000000003,-0.81433,20.6102,0.74569
610.39502,29.30667,-0.8245600000000001,20.6102,0.74346
613.51801,29.406670000000002,-0.83935,20.571720000000003,0.74122
616.6220099999999,29.50667,-0.8482,20.571720000000003,0.7389899999999999
619.72699,29.60667,-0.86013,20.49504,0.7367600000000001
622.8250099999999,29.706670000000003,-0.8679,20.41516,0.73452
625.9130200000001,29.80667,-0.87692,20.33178,0.73229
629.02002,29.906670000000002,-0.8842,20.312829999999998,0.7300399999999999

File: 01_Data/OSB/STA/N2/30K_min/OSB_STA_N2_30KData_210303_R2.csv
##Temp./°C,Time/min,DSC/(mW/mg),Mass/%,Sensit./(uV/mW)
48.594,10.00667,-0.03973005,99.15829000000001,1.06798
48.585,10.10667,-0.04087595,99.21096,1.06798
48.583,10.206669999999999,-0.03896583,99.23743,1.06798
48.596,10.30667,-0.03896605,99.19946999999999,1.06798
48.616,10.40667,-0.03877538,99.16417,1.06797
48.625,10.50667,-0.03953959,99.1992,1.06796
48.68,10.60667,-0.03629326,99.16417,1.06794
48.767,10.706669999999999,-0.03553056,99.19332,1.0679
48.887,10.80667,-0.03132969,99.15829000000001,1.06784
49.044,10.90667,-0.02617357,99.15829000000001,1.06777
49.26,11.00667,-0.02101729,99.15535,1.06766
49.535,11.10667,-0.01394954,99.13209,1.0675299999999999
49.886,11.206669999999999,-0.005351341,99.1377,1.0673700000000002
50.313,11.30667,0.007072757,99.16123,1.06716
50.858,11.40667,0.01625218,99.17888,1.06691
51.473,11.50667,0.02811438,99.24037,1.06661
52.2,11.60667,0.03883719,99.1992,1.06627
53.038,11.706669999999999,0.05531104,99.21123,1.06587
53.997,11.80667,0.07065226,99.1877,1.06542
55.045,11.90667,0.08601009,99.12594,1.06492
56.207,12.00667,0.1012,99.19064,1.06436
57.485,12.10667,0.11909000000000002,99.15535,1.06375
58.841,12.206669999999999,0.13585,99.15829000000001,1.06311
60.327,12.30667,0.15207,99.13476,1.0624
61.898,12.40667,0.1664,99.05561,1.06165
63.525,12.50667,0.17883,99.05856,1.06087
65.225,12.60667,0.19186,98.96765,1.06005
66.996,12.706669999999999,0.20606999999999998,99.08209000000001,1.0592
68.86,12.80667,0.2209,99.09091,1.0583
70.743,12.90667,0.23285999999999998,99.05561,1.0574
72.683,13.00667,0.24465,99.09679,1.05646
74.657,13.10667,0.25761999999999996,99.06738,1.05551
76.69,13.20667,0.27044,98.93529000000001,1.0545200000000001
78.762,13.30667,0.28057,98.90026999999999,1.05352
80.846,13.406670000000002,0.28898,98.90881999999999,1.05251
83.008,13.506670000000002,0.29780999999999996,98.9,1.05146
85.199,13.606670000000001,0.30665,98.90909,1.05039
87.44,13.70667,0.30872,98.82968000000001,1.0493
89.711,13.80667,0.31294,98.78289000000001,1.04819
92.042,13.906670000000002,0.31309000000000003,98.76524,1.04705
94.41,14.006670000000002,0.31285,98.74786,1.04589
96.824,14.106670000000001,0.31085999999999997,98.79171,1.04471
99.294,14.20667,0.30712,98.74198,1.04349
101.796,14.30667,0.29906,98.67727,1.04226
104.338,14.406670000000002,0.29609,98.63048,1.04101
106.966,14.506670000000002,0.2896,98.6246,1.0397100000000001
109.564,14.606670000000001,0.28013000000000005,98.5893,1.0384200000000001
112.252,14.70667,0.27144,98.55400999999999,1.03709
114.967,14.80667,0.26589,98.55400999999999,1.0357399999999999
117.721,14.906670000000002,0.2617,98.54545,1.0343799999999999
120.521,15.006670000000002,0.25831,98.47780999999999,1.03298
123.368,15.106670000000001,0.25332,98.47807,1.03156
126.258,15.20667,0.25605,98.48663,1.03011
129.201,15.30667,0.25364000000000003,98.5484,1.02864
132.174,15.406670000000002,0.25838,98.54545,1.02715
135.19099,15.506670000000002,0.25777,98.6246,1.0256299999999998
138.228,15.606670000000001,0.26294,98.53369,1.0241
141.312,15.70667,0.26373,98.44545,1.02255
144.414,15.80667,0.26654,98.45455,1.02098
147.58299,15.906670000000002,0.27016,98.48984,1.01937
150.758,16.00667,0.2756,98.52486999999999,1.01776
153.964,16.10667,0.27504,98.51898,1.01613
157.198,16.206670000000003,0.27528,98.42806999999999,1.01449
160.44701,16.30667,0.27029000000000003,98.4631,1.01283
163.717,16.406670000000002,0.26045,98.42781,1.01116
167.05098999999998,16.50667,0.25443000000000005,98.4631,1.00945
170.353,16.60667,0.24473000000000003,98.42806999999999,1.00775
173.68401,16.706670000000003,0.23926999999999998,98.52781,1.00604
177.062,16.80667,0.23379,98.50134,1.0043
180.46001,16.906670000000002,0.23115,98.46631,1.00255
183.868,17.00667,0.22707,98.39599,1.00079
187.304,17.10667,0.2285,98.39599,0.9990100000000001
190.75999,17.206670000000003,0.22461,98.3607,0.99721
194.252,17.30667,0.22113000000000002,98.3254,0.9954
197.76401,17.406670000000002,0.22113000000000002,98.3254,0.9935700000000001
201.282,17.50667,0.22174000000000002,98.26364000000001,0.9917299999999999
204.823,17.60667,0.21865,98.22861,0.98988
208.37801000000002,17.706670000000003,0.21575999999999998,98.22861,0.98801
211.95598999999999,17.80667,0.21369000000000002,98.17273,0.98613
215.545,17.906670000000002,0.20892,98.08503,0.98424
219.12601,18.00667,0.20558,98.0115,0.98235
222.72301000000002,18.10667,0.19912,97.90588000000001,0.98045
226.353,18.206670000000003,0.19409,97.79733,0.9785299999999999
229.985,18.30667,0.19092,97.74465,0.9766
233.623,18.406670000000002,0.19193,97.61578,0.97467
237.285,18.50667,0.1835,97.45749,0.9727100000000001
240.931,18.60667,0.17694000000000001,97.31364,0.97077
244.617,18.706670000000003,0.17014,97.14947,0.9687899999999999
248.282,18.80667,0.15867,96.93235,0.96683
251.96899,18.906670000000002,0.13890999999999998,96.71818,0.9648399999999999
255.658,19.00667,0.12435999999999998,96.41604,0.96286
259.34698,19.10667,0.10827,96.21096,0.96086
263.04901,19.206670000000003,0.08977934,95.91471,0.95886
266.76198999999997,19.30667,0.07440512,95.59492,0.9568399999999999
270.46301,19.406670000000002,0.05704311,95.13743000000001,0.95483
274.181,19.50667,0.03960832,94.66818,0.9528
277.88698999999997,19.60667,0.01995361,94.22513000000001,0.95078
281.61499,19.706670000000003,-0.008815684,93.84118000000001,0.9487399999999999
285.323,19.80667,-0.03620047,93.31604,0.9467
289.03699,19.906670000000002,-0.05960085,92.70053,0.94466
292.76501,20.00667,-0.08072324,92.03475999999999,0.9426
296.48999,20.10667,-0.09456435,91.31898000000001,0.9405399999999999
300.20001,20.206670000000003,-0.10499000000000001,90.53316,0.9384899999999999
303.91598999999997,20.30667,-0.11938,89.64144,0.93642
307.621,20.406670000000002,-0.11964000000000001,88.64412,0.9343600000000001
311.32999,20.50667,-0.09955886,87.70588000000001,0.93229
315.069,20.60667,-0.05833461,86.5738,0.93019
318.75101,20.706670000000003,0.01802289,85.3361,0.9281299999999999
322.48199,20.80667,0.13635999999999998,84.06336999999999,0.9260299999999999
326.22101000000004,20.906670000000002,0.26031,82.66417,0.9239200000000001
329.927,21.00667,0.33792,81.22726999999999,0.9218200000000001
333.608,21.10667,0.37284,79.56738,0.91974
337.284,21.206670000000003,0.39014,77.98075,0.91765
340.966,21.30667,0.41331999999999997,76.22112,0.91555
344.64301,21.406670000000002,0.43682,74.39679,0.91345
348.30899,21.50667,0.46357,72.54332,0.91135
351.97101000000004,21.60667,0.49695,70.48155,0.9092399999999999
355.621,21.706670000000003,0.53566,68.38155,0.90714
359.26901000000004,21.80667,0.5855899999999999,66.16738000000001,0.9050299999999999
362.92099,21.906670000000002,0.64232,63.806419999999996,0.9029200000000001
366.556,22.00667,0.7017899999999999,61.39572,0.9008
370.19199,22.10667,0.77427,58.84706,0.89869
373.819,22.206670000000003,0.8507299999999999,56.17246,0.8965700000000001
377.42999,22.30667,0.9136299999999999,53.439040000000006,0.89445
381.04199,22.406670000000002,0.96404,50.56497,0.89233
384.638,22.50667,0.97321,47.65,0.8902100000000001
388.215,22.60667,0.93671,44.64652,0.8881
391.78,22.706670000000003,0.81921,41.78717,0.8859899999999999
395.353,22.80667,0.62246,39.12727,0.8838600000000001
398.89001,22.906670000000002,0.34448,36.8484,0.88176
402.42599,23.00667,0.02435007,34.90401,0.87965
405.95001,23.10667,-0.27779,33.49626,0.8775299999999999
409.474,23.206670000000003,-0.53433,32.51952,0.8754200000000001
412.978,23.30667,-0.71665,31.777540000000002,0.87331
416.487,23.406670000000002,-0.84039,31.2762,0.87118
420.008,23.50667,-0.9229700000000001,30.844920000000002,0.86905
423.51099000000005,23.60667,-0.9868899999999999,30.487170000000003,0.86692
426.99701,23.706670000000003,-1.04074,30.19091,0.8648
430.50600999999995,23.80667,-1.08494,29.865509999999997,0.86265
433.96799000000004,23.906670000000002,-1.12507,29.53717,0.8605299999999999
437.42599,24.00667,-1.15971,29.19385,0.8584
440.88699,24.10667,-1.18475,28.82112,0.8562700000000001
444.33700999999996,24.206670000000003,-1.20945,28.522190000000002,0.85413
447.78601,24.30667,-1.22278,28.22914,0.8519899999999999
451.20901,24.406670000000002,-1.23545,27.93583,0.8498600000000001
454.64300999999995,24.50667,-1.23953,27.677540000000004,0.84772
458.05499000000003,24.60667,-1.23735,27.39305,0.8455799999999999
461.48999000000003,24.706670000000003,-1.22794,27.149729999999998,0.8434299999999999
464.86499000000003,24.80667,-1.21771,26.82406,0.8413
468.26000999999997,24.906670000000002,-1.20088,26.60401,0.83916
471.66299000000004,25.00667,-1.1896,26.352140000000002,0.837
475.03200999999996,25.10667,-1.1782299999999999,26.14358,0.83486
478.409,25.206670000000003,-1.16584,25.96176,0.8327100000000001
481.798,25.30667,-1.15291,25.791710000000002,0.83055
485.12701,25.406670000000002,-1.14431,25.5746,0.82842
488.46799000000004,25.50667,-1.13395,25.35481,0.8262700000000001
491.80899000000005,25.60667,-1.12899,25.15535,0.82411
495.14401,25.706670000000003,-1.12401,25.005879999999998,0.82196
498.47,25.80667,-1.12473,24.84733,0.8198
501.78299000000004,25.906670000000002,-1.12719,24.6893,0.81765
505.10000999999994,26.00667,-1.13068,24.53957,0.81548
508.40601,26.10667,-1.13319,24.43984,0.8133199999999999
511.694,26.206670000000003,-1.13545,24.24332,0.81117
514.979,26.30667,-1.14327,24.11711,0.809
518.25897,26.406670000000002,-1.1455799999999998,23.98824,0.80684
521.534,26.50667,-1.15019,23.882620000000003,0.80467
524.797,26.60667,-1.15659,23.691979999999997,0.8025100000000001
528.0549900000001,26.706670000000003,-1.1661,23.56578,0.8003399999999999
531.3079799999999,26.80667,-1.1787299999999998,23.47781,0.7981699999999999
534.56,26.906670000000002,-1.18759,23.37513,0.79599
537.79901,27.00667,-1.20215,23.2639,0.79382
541.04401,27.10667,-1.2155200000000002,23.13476,0.7916300000000001
544.27899,27.206670000000003,-1.23128,23.02032,0.78945
547.50598,27.30667,-1.2435100000000001,22.92941,0.7872600000000001
550.72998,27.406670000000002,-1.25737,22.867910000000002,0.78508
553.94397,27.50667,-1.27131,22.738770000000002,0.78289
557.1610099999999,27.60667,-1.28795,22.61257,0.78069
560.35901,27.706670000000003,-1.30205,22.54225,0.7785
563.55701,27.80667,-1.3173,22.47166,0.7763100000000001
566.75,27.906670000000002,-1.33158,22.3516,0.7741100000000001
569.93402,28.00667,-1.34885,22.2754,0.77191
573.10101,28.10667,-1.36117,22.25775,0.76972
576.2860099999999,28.206670000000003,-1.37625,22.16096,0.76751
579.44598,28.30667,-1.39194,22.08182,0.76531
582.61102,28.406670000000002,-1.4029200000000002,22.04358,0.7631
585.76398,28.50667,-1.4169,21.935029999999998,0.76089
588.92401,28.60667,-1.43045,21.7885,0.75868
592.06897,28.706670000000003,-1.44569,21.656679999999998,0.75646
595.216,28.80667,-1.45346,21.64786,0.7542399999999999
598.349,28.906670000000002,-1.46697,21.65374,0.75203
601.49402,29.00667,-1.47922,21.518720000000002,0.7498
604.6220099999999,29.10667,-1.48935,21.3631,0.74758
607.74402,29.206670000000003,-1.5022799999999998,21.30455,0.74535
610.86298,29.30667,-1.5095299999999998,21.27834,0.74312
613.97498,29.406670000000002,-1.51958,21.2516,0.7408899999999999
617.08502,29.50667,-1.52942,21.23422,0.73866
620.1970200000001,29.60667,-1.53796,21.128610000000002,0.73642
623.29797,29.706670000000003,-1.5415299999999998,21.093320000000002,0.73418
626.401,29.80667,-1.54654,21.02299,0.73193
629.479,29.906670000000002,-1.55211,20.99652,0.7297

File: 01_Data/OSB/STA/N2/30K_min/OSB_STA_N2_30KData_210408_R1.csv
##Temp./°C,Time/min,DSC/(mW/mg),Mass/%,Sensit./(uV/mW)
48.83,10.01,0.0196733,99.5308,1.06787
48.823,10.11,0.01941438,99.5308,1.06787
48.833,10.21,0.01941447,99.5308,1.06787
48.84,10.31,0.02019111,99.50725,1.06786
48.88,10.41,0.0199326,99.50725,1.06784
48.883,10.51,0.02096809,99.48333000000001,1.06784
48.939,10.61,0.02303958,99.50725,1.06782
49.018,10.71,0.02718248,99.45942,1.06778
49.141,10.81,0.02951402,99.45978000000001,1.06772
49.306,10.91,0.03650686,99.4,1.06764
49.506,11.01,0.04376033,99.45181,1.06755
49.804,11.11,0.0520532,99.45942,1.06741
50.154,11.21,0.06293979,99.4837,1.06724
50.577,11.31,0.07305498,99.49529,1.06704
51.11,11.41,0.08706486,99.44745999999999,1.06679
51.739,11.51,0.10031,99.45145,1.06649
52.479,11.61,0.11667999999999999,99.43151999999999,1.0661399999999999
53.299,11.71,0.13695,99.46739000000001,1.06575
54.264,11.81,0.15336,99.43949,1.06529
55.324,11.91,0.17498,99.41594,1.0647799999999998
56.485,12.01,0.19585,99.4,1.06423
57.747,12.11,0.21466999999999997,99.42754000000001,1.0636299999999999
59.122,12.21,0.23275,99.43151999999999,1.06297
60.599,12.31,0.2519,99.42355,1.06227
62.164,12.41,0.26718000000000003,99.42355,1.06152
63.798,12.51,0.28614,99.45543,1.06074
65.512,12.61,0.30644,99.42754000000001,1.0599100000000001
67.28,12.71,0.32287,99.3721,1.0590600000000001
69.141,12.81,0.3396,99.42754000000001,1.05817
71.029,12.91,0.35898,99.39601,1.05726
72.97,13.01,0.38049,99.4,1.0563200000000001
74.954,13.11,0.39237,99.39203,1.05536
77.001,13.21,0.40637,99.34022,1.05437
79.054,13.31,0.41594,99.28442,1.05338
81.173,13.41,0.43683,99.3163,1.05235
83.333,13.51,0.45015,99.26884,1.0513
85.523,13.61,0.46061,99.28478,1.05023
87.736,13.71,0.4711,99.29638,1.04916
90.019,13.81,0.49006000000000005,99.26087,1.0480399999999999
92.337,13.91,0.50036,99.225,1.04691
94.685,14.01,0.51307,99.20942,1.04576
97.106,14.11,0.51974,99.24493000000001,1.04457
99.575,14.21,0.52379,99.20906,1.04336
102.057,14.31,0.53422,99.18551,1.04213
104.597,14.41,0.5391100000000001,99.20906,1.04088
107.17,14.51,0.55067,99.17355,1.0396100000000001
109.793,14.61,0.55455,99.11377,1.03831
112.459,14.71,0.56406,99.16159,1.0369899999999999
115.164,14.81,0.57013,99.16123,1.03565
117.905,14.91,0.57836,99.12572,1.0342799999999999
120.7,15.01,0.5855600000000001,99.11377,1.0328899999999999
123.526,15.11,0.58904,99.16558,1.03148
126.396,15.21,0.59953,99.16521999999999,1.03005
129.32001,15.31,0.61516,99.16521999999999,1.0285799999999998
132.26401,15.41,0.62412,99.15361999999999,1.0271
135.25301000000002,15.51,0.63608,99.11775,1.0256
138.269,15.61,0.64864,99.11775,1.0240799999999999
141.341,15.71,0.6607,99.11775,1.02253
144.435,15.81,0.67552,99.11775,1.0209700000000002
147.55701000000002,15.91,0.68579,99.11775,1.01939
150.72,16.01,0.70127,99.12935,1.01778
153.901,16.11,0.7149,99.11775,1.01616
157.105,16.21,0.72149,99.11775,1.01453
160.342,16.31,0.72949,99.16558,1.01288
163.582,16.41,0.74436,99.11775,1.0112299999999999
166.86301,16.51,0.75408,99.11775,1.00955
170.162,16.61,0.76495,99.14166999999999,1.00785
173.464,16.71,0.7744800000000001,99.11775,1.00616
176.80299,16.81,0.78957,99.1058,1.00444
180.175,16.91,0.797,99.11775,1.0027
183.548,17.01,0.80999,99.06993,1.00095
186.967,17.11,0.82388,99.09384,0.99918
190.39,17.21,0.8353200000000001,99.04638,0.9974
193.856,17.31,0.8509899999999999,99.04638,0.9956
197.327,17.41,0.86311,99.01051,0.99379
200.81798999999998,17.51,0.8766799999999999,98.99855,0.99197
204.332,17.61,0.8864,98.91486,0.99013
207.85898999999998,17.71,0.89925,98.85543,0.9882799999999999
211.39,17.81,0.9143899999999999,98.81957,0.9864299999999999
214.92799,17.91,0.92342,98.75978,0.9845700000000001
218.504,18.01,0.93616,98.71231999999999,0.9826799999999999
222.077,18.11,0.94755,98.61703,0.9807899999999999
225.67101,18.21,0.95447,98.52174000000001,0.9788899999999999
229.255,18.31,0.96567,98.42645,0.9769899999999999
232.87198999999998,18.41,0.97664,98.28296999999999,0.9750700000000001
236.49899,18.51,0.9848299999999999,98.1837,0.9731299999999999
240.117,18.61,0.9939100000000001,98.08442,0.9712
243.758,18.71,1.00475,97.86594000000001,0.96925
247.41499,18.81,1.0125,97.66739,0.96729
251.061,18.91,1.0197100000000001,97.425,0.9653299999999999
254.716,19.01,1.0261,97.18659,0.96336
258.383,19.11,1.03166,96.93225,0.9613799999999999
262.05099,19.21,1.0358100000000001,96.61811999999999,0.9594
265.73499,19.31,1.03942,96.33587,0.9574
269.40201,19.41,1.03319,95.95435,0.95541
273.09601000000004,19.51,1.03277,95.56486,0.9534
276.79199,19.61,1.02682,95.18732,0.9513799999999999
280.47501,19.71,1.01415,94.70254,0.94936
284.155,19.81,1.00785,94.20181,0.94734
287.83898999999997,19.91,0.9962700000000001,93.60145,0.94532
291.521,20.01,0.9790700000000001,93.02935,0.94329
295.21898999999996,20.11,0.9632799999999999,92.34964000000001,0.94125
298.90601000000004,20.21,0.94183,91.59456999999999,0.9392
302.58301,20.31,0.9146799999999999,90.79167,0.93716
306.272,20.41,0.87471,89.89783,0.93511
309.95801,20.51,0.83457,88.9163,0.93305
313.63698999999997,20.61,0.7814800000000001,87.9029,0.931
317.302,20.71,0.73738,86.79021999999999,0.92894
320.98001,20.81,0.7074199999999999,85.59783,0.9268700000000001
324.64499,20.91,0.6794,84.26666999999999,0.92481
328.31799,21.01,0.65127,82.93514,0.9227299999999999
331.97501,21.11,0.62812,81.38913000000001,0.92066
335.62399,21.21,0.6220100000000001,79.81123000000001,0.91859
339.29401,21.31,0.63127,78.13441999999999,0.9165
342.939,21.41,0.6423800000000001,76.45725,0.9144200000000001
346.595,21.51,0.6650699999999999,74.57355,0.91233
350.215,21.61,0.6826800000000001,72.68151999999999,0.91025
353.85501,21.71,0.71408,70.63514,0.9081600000000001
357.479,21.81,0.74715,68.57645,0.90607
361.10501,21.91,0.77977,66.36268000000001,0.90397
364.724,22.01,0.8205100000000001,64.10942,0.9018700000000001
368.319,22.11,0.87926,61.6692,0.8997799999999999
371.93201,22.21,0.9361299999999999,59.19348000000001,0.8976700000000001
375.53201,22.31,0.99636,56.43151999999999,0.89556
379.11801,22.41,1.04883,53.7413,0.89346
382.69,22.51,1.07673,50.80833,0.89136
386.26401,22.61,1.06903,47.96667,0.88925
389.84398999999996,22.71,1.00926,45.006159999999994,0.8871399999999999
393.39001,22.81,0.86455,42.30362,0.8850299999999999
396.92001,22.91,0.64494,39.65652,0.8829299999999999
400.46301,23.01,0.35996,37.62174,0.88082
403.99399,23.11,0.06354603,35.92899,0.87871
407.508,23.21,-0.20307999999999998,34.780429999999996,0.8766
411.021,23.31,-0.39355,33.99348,0.87449
414.526,23.41,-0.52062,33.440940000000005,0.8723700000000001
418.02898999999996,23.51,-0.60542,33.03587,0.87025
421.52300999999994,23.61,-0.65053,32.67391,0.86813
425.01500999999996,23.71,-0.68691,32.29638,0.8660100000000001
428.508,23.81,-0.71965,31.926809999999996,0.86387
431.97,23.91,-0.74516,31.5971,0.86175
435.43300999999997,24.01,-0.76854,31.259059999999998,0.8596299999999999
438.89300999999995,24.11,-0.79399,31.0087,0.8575
442.34601,24.21,-0.81277,30.74275,0.8553700000000001
445.78299000000004,24.31,-0.83035,30.49638,0.85324
449.211,24.41,-0.8437899999999999,30.226090000000003,0.85111
452.629,24.51,-0.8534,29.94783,0.84898
456.05099,24.61,-0.86175,29.61413,0.8468399999999999
459.466,24.71,-0.8629600000000001,29.359779999999997,0.8447
462.85900999999996,24.81,-0.85595,29.11341,0.84257
466.25,24.91,-0.8528700000000001,28.88659,0.8404299999999999
469.638,25.01,-0.8438399999999999,28.668120000000002,0.83829
473.009,25.11,-0.8274799999999999,28.41413,0.83615
476.38599000000005,25.21,-0.81138,28.19565,0.834
479.74799,25.31,-0.7965300000000001,28.02065,0.83186
483.09200999999996,25.41,-0.78559,27.82971,0.8297200000000001
486.43701,25.51,-0.7679199999999999,27.639129999999998,0.82757
489.776,25.61,-0.75585,27.43623,0.8254299999999999
493.11099,25.71,-0.74305,27.30507,0.8232700000000001
496.436,25.81,-0.73928,27.134420000000002,0.8211200000000001
499.75,25.91,-0.72434,27.003259999999997,0.81897
503.056,26.01,-0.7286199999999999,26.86014,0.81682
506.36499000000003,26.11,-0.72207,26.740940000000002,0.81466
509.655,26.21,-0.71854,26.581879999999998,0.8125
512.95099,26.31,-0.71057,26.486590000000003,0.81034
516.22302,26.41,-0.71622,26.35543,0.80818
519.50098,26.51,-0.71712,26.24022,0.80602
522.77197,26.61,-0.7218,26.068839999999998,0.80385
526.02899,26.71,-0.72858,25.941670000000002,0.80169
529.28497,26.81,-0.7215600000000001,25.78696,0.79952
532.53302,26.91,-0.70897,25.71558,0.79735
535.78003,27.01,-0.71682,25.62029,0.7951699999999999
539.00702,27.11,-0.72087,25.57246,0.793
542.24103,27.21,-0.72565,25.47319,0.79083
545.45898,27.31,-0.73747,25.330070000000003,0.78865
548.68903,27.41,-0.75112,25.2308,0.78646
551.88202,27.51,-0.76553,25.13514,0.7842899999999999
555.104,27.61,-0.77228,25.08768,0.7821
558.29602,27.71,-0.78152,24.95616,0.77991
561.50403,27.81,-0.788,24.860870000000002,0.77772
564.68799,27.91,-0.79985,24.76558,0.77553
567.87903,28.01,-0.80784,24.71775,0.7733300000000001
571.05402,28.11,-0.8148,24.62246,0.7711399999999999
574.229,28.21,-0.82396,24.56268,0.76894
577.414,28.31,-0.8285,24.487679999999997,0.76672
580.5700099999999,28.41,-0.8402799999999999,24.39239,0.76452
583.73401,28.51,-0.8430799999999999,24.33261,0.76231
586.89502,28.61,-0.8469899999999999,24.24928,0.7601
590.03497,28.71,-0.8509200000000001,24.17754,0.7579
593.19397,28.81,-0.85488,24.08225,0.75567
596.3250099999999,28.91,-0.85959,24.03442,0.75346
599.46002,29.01,-0.8614,23.98696,0.75124
602.59998,29.11,-0.8647,23.93913,0.7490100000000001
605.729,29.21,-0.8632,23.86775,0.74679
608.841,29.31,-0.86503,23.79601,0.74457
611.95801,29.41,-0.8639100000000001,23.74819,0.74234
615.073,29.51,-0.8564299999999999,23.70072,0.7401
618.19299,29.61,-0.85454,23.6529,0.7378600000000001
621.302,29.71,-0.84624,23.58152,0.7356199999999999
624.40198,29.81,-0.83865,23.50978,0.73338
627.49902,29.91,-0.8295,23.462320000000002,0.73114
630.59302,30.01,-0.81575,23.41449,0.7288899999999999
633.6749900000001,30.11,-0.7965899999999999,23.41449,0.72665
636.771,30.21,-0.78266,23.3192,0.72439
639.84497,30.31,-0.76443,23.22355,0.72214
642.9249900000001,30.41,-0.74647,23.17609,0.7198899999999999
646.00897,30.51,-0.73034,23.17609,0.71762
649.06799,30.61,-0.70868,23.08043,0.71537
652.13202,30.71,-0.69116,23.08043,0.7131
655.19299,30.81,-0.6747,23.08043,0.7108399999999999
658.2479900000001,30.91,-0.65267,22.985139999999998,0.70857
661.3029799999999,31.01,-0.63637,22.93768,0.7063
664.362,31.11,-0.61762,22.93768,0.70402
667.40399,31.21,-0.5948,22.81812,0.70175
670.4450099999999,31.31,-0.5734199999999999,22.7942,0.69948
673.487,31.41,-0.55111,22.79457,0.6972
676.51202,31.51,-0.537,22.7587,0.69492
679.55103,31.61,-0.51563,22.71087,0.69263
682.58398,31.71,-0.49532,22.66304,0.69035
685.61798,31.81,-0.4805,22.615579999999998,0.68805
688.64203,31.91,-0.46276000000000006,22.615579999999998,0.68576
691.67102,32.01,-0.44813000000000003,22.56775,0.6834600000000001
694.68799,32.11,-0.43057,22.52029,0.68116
697.70099,32.21,-0.40434000000000003,22.56812,0.67887
700.72198,32.31,-0.38815,22.47246,0.67656
703.72803,32.41,-0.36283000000000004,22.47246,0.6742600000000001
706.7479900000001,32.51,-0.34104,22.42464,0.67194
709.75098,32.61,-0.3191,22.42464,0.6696300000000001
712.7529900000001,32.71,-0.29494000000000004,22.37717,0.66732
715.75897,32.81,-0.26728,22.425,0.665
718.74103,32.91,-0.2436,22.37717,0.6627
721.7310200000001,33.01,-0.2139,22.32935,0.66038
724.72699,33.11,-0.18945,22.28152,0.6580600000000001
727.729,33.21,-0.1564,22.32935,0.65572
730.6950099999999,33.31,-0.13072,22.281879999999997,0.65342
