Repository: ulfsri/fsri_materials_database

#Database of Contemporary Material Properties for Fire Investigation Analysis
This project was supported by Award No. 2019-DU-BX-0018, awarded by the National Institute of Justice, Office of Justice Programs, U.S. Department of Justice. 

***
***

## Database Structure

## 01_Data/
Raw data generated from each apparatus are included here in plain-text format. The data is organized first by material, next by the short name of test apparatus used, and where applicable additional filtering by test settings.

### Test Apparatus and Data File Structure
- __Cone Calorimeter__ (Cone)
    + Data file structure is the material test, the short name for the apparatus, heat flux setting and scan/scalar, date of test, and replicate number. Scan is for the raw output data and scalar is for the initial conditions and high-level test parameters. 
        * Example: __MDF_Cone_HF25scalar_210323_R1__ stands for the first replicate of scalar data generated from a medium density fiber board test in cone calorimeter exposed to 25 kW/m<sup>2</sup> on March 23, 2021.
- __Heat Flow Meter__ (HFM)
    + Data file structure is the material test, the short name for the apparatus, whether test was dry or wet, whether test was for thermal conductivity or heat capacity, date of test, and replicate number. Scan is for the raw output data and scalar is for the initial conditions and high-level test parameters. 
        * Example: __OSB_HFM_Dry_Conductivity_210315_R3.tst__ stands for the third replicate of the data generated from an oriented strand board test in the heat flow meter tested dry for thermal conductivity on March 15, 2021.
- __Simultaneous Thermal Analyzer__ (STA)
    + Data file structure is the material test, the short name for the apparatus, the atmosphere tested in, the heating rate in Kelvin per minute and data/meta, date of test, and replicate number. Data is for the raw output data and meta is for the initial conditions and high-level test parameters. 
        * Example: __Polyester_Batting_STA_N2_3KData_210215_R1.csv__ stands for the first replicate of the data generated from a polyester batting board test in the simultaneous thermal analyzer tested in nitrogen with a heating rate of 3 Kelvin per minute on March 15, 2021.

# Materials and Products Database

## 01_Data

Raw data generated from each apparatus are included here in plain-text format. The data is organized first by material, next by the short name of test apparatus used, and where applicable additional filtering by test settings.

### material.json

Each material directory contains a json file of the same name as the material. This file links the data stored in the repository as well as data and graphs produced by the accompanying scripts (__02_Scripts__) to the respective landing page for the material on the front-end website.

File: 01_Data/OSB/STA/N2/3K_min/OSB_STA_N2_3KData_210312_R2.csv (part 1 of 3)
##Temp./°C,Time/min,DSC/(mW/mg),Mass/%,Sensit./(uV/mW)
48.981,10.01,0.009273053,101.42536,1.05328
48.996,10.11,0.009972923,101.44903000000001,1.05328
48.992,10.21,0.009622991,101.43309,1.05328
49.006,10.31,0.009448043,101.41739,1.05328
49.016,10.41,0.01084777,101.48092,1.0532700000000002
49.02,10.51,0.009098131,101.5128,1.0532700000000002
49.019,10.61,0.009448058,101.44928,1.0532700000000002
49.05,10.71,0.01067284,101.44928,1.0532700000000002
49.054,10.81,0.009448096999999999,101.44928,1.0532700000000002
49.094,10.91,0.010148,101.44928,1.05326
49.077,11.01,0.01102281,101.48092,1.0532700000000002
49.12,11.11,0.01312246,101.48092,1.05326
49.159,11.21,0.01207272,101.44903000000001,1.05326
49.184,11.31,0.01382242,101.48092,1.05325
49.228,11.41,0.01504727,101.49686,1.05325
49.282,11.51,0.01469743,101.5128,1.05324
49.333,11.61,0.01487249,101.48092,1.0532299999999999
49.406,11.71,0.0174972,101.5128,1.0532299999999999
49.465,11.81,0.01557262,101.49686,1.05322
49.531,11.91,0.01714751,101.48092,1.05321
49.613,12.01,0.02204701,101.5128,1.0532
49.695,12.11,0.02204723,101.5128,1.05319
49.8,12.21,0.0237973,101.54444000000001,1.05318
49.898,12.31,0.02449751,101.54469,1.05316
50.001,12.41,0.02729756,101.54444000000001,1.05315
50.112,12.51,0.02817285,101.54444000000001,1.05314
50.228,12.61,0.03149803,101.57633,1.05312
50.345,12.71,0.03184846,101.54469,1.05311
50.469,12.81,0.03254891,101.57633,1.0530899999999999
50.592,12.91,0.03377436,101.54469,1.05308
50.736,13.01,0.03517494,101.57656999999999,1.05306
50.863,13.11,0.0364005,101.62415,1.05304
51.022,13.21,0.0364012,101.61618,1.05302
51.172,13.31,0.03780193,101.62391,1.053
51.316,13.41,0.04042777,101.63986,1.05298
51.455,13.51,0.0409535,101.6401,1.0529700000000002
51.631,13.61,0.04095438,101.63986,1.05294
51.783,13.71,0.04235531,101.63986,1.05292
51.941,13.81,0.04410638,101.63986,1.0529
52.117,13.91,0.04428236,101.60797,1.05288
52.282,14.01,0.04463333,101.63986,1.0528600000000001
52.462,14.11,0.04690979,101.66377,1.05284
52.633,14.21,0.04761094,101.70362,1.05281
52.812,14.31,0.04778704,101.67174,1.05279
52.993,14.41,0.04901345,101.67174,1.05277
53.169,14.51,0.05146525,101.64783,1.05274
53.363,14.61,0.05006604,101.67174,1.05272
53.551,14.71,0.04919192,101.67174,1.05269
53.738,14.81,0.05164397,101.68744000000001,1.05267
53.944,14.91,0.0539212,101.67174,1.05264
54.133,15.01,0.05497292,101.67174,1.0526200000000001
54.332,15.11,0.05619984,101.67174,1.05259
54.54,15.21,0.05567608,101.67971,1.05256
54.752,15.31,0.05690318,101.63986,1.05254
54.964,15.41,0.05742999,101.6715,1.05251
55.163,15.51,0.05743145,101.63986,1.0524799999999999
55.377,15.61,0.05935913,101.69565,1.05245
55.596,15.71,0.0593608,101.69565,1.0524200000000001
55.813,15.81,0.0600629,101.69541,1.05239
56.043,15.91,0.0602398,101.66377,1.05236
56.245,16.01,0.06234281,101.64806999999999,1.05233
56.48,16.11,0.06129396,101.63213,1.0523
56.703,16.21,0.06252165,101.63188000000001,1.05227
56.906,16.31,0.06409953,101.69565,1.05224
57.15,16.41,0.06357615,101.66377,1.05221
57.378,16.51,0.06410349,101.6558,1.05218
57.614,16.61,0.06463094,101.6558,1.05215
57.863,16.71,0.06655979,101.6558,1.05211
58.074,16.81,0.06761262,101.62415,1.05208
58.331,16.91,0.06743976,101.6558,1.05205
58.57,17.01,0.06796743,101.6558,1.0520100000000001
58.804,17.11,0.06972135,101.65604,1.05198
59.065,17.21,0.06937342,101.62415,1.0519399999999999
59.307,17.31,0.07095239,101.6558,1.0519100000000001
59.534,17.41,0.07007858,101.6558,1.05188
59.784,17.51,0.06938014,101.68768,1.0518399999999999
60.034,17.61,0.07201062,101.6558,1.0518
60.315,17.71,0.07271423,101.62415,1.05176
60.567,17.81,0.07254151,101.6558,1.0517299999999998
60.786,17.91,0.07289414,101.68768,1.0517
61.035,18.01,0.07359756,101.68768,1.05166
61.289,18.11,0.07342489,101.68768,1.05162
61.549,18.21,0.07623144,101.62391,1.05159
61.789,18.31,0.07465672,101.62391,1.05155
62.073,18.41,0.07483493,101.59203000000001,1.05151
62.314,18.51,0.07641481,101.59203000000001,1.0514700000000001
62.583,18.61,0.07694349,101.62391,1.05144
62.83,18.71,0.07729671,101.59227,1.0514
63.133,18.81,0.07782585,101.62415,1.05135
63.366,18.91,0.07730254,101.62391,1.05132
63.629,19.01,0.0781819,101.6558,1.05128
63.895,19.11,0.08011318,101.64806999999999,1.05124
64.165,19.21,0.07818786,101.64806999999999,1.0512
64.427,19.31,0.08029458,101.68768,1.05116
64.681,19.41,0.07977153,101.65604,1.05112
64.959,19.51,0.07819676,101.62415,1.05108
65.218,19.61,0.08153105,101.60821,1.05104
65.498,19.71,0.0817097,101.60821,1.051
65.771,19.81,0.08206363,101.60797,1.0509600000000001
66.045,19.91,0.08399583,101.63986,1.05092
66.312,20.01,0.08224547,101.67174,1.05087
66.588,20.11,0.08224879,101.6401,1.05083
66.857,20.21,0.08225204,101.67174,1.05079
67.14,20.31,0.08085239,101.60821,1.05075
67.404,20.41,0.08085555,101.5843,1.05071
67.687,20.51,0.08313912,101.59227,1.05066
67.969,20.61,0.08244099,101.61594000000001,1.05062
68.246,20.71,0.08156732,101.59203000000001,1.05057
68.515,20.81,0.08244771,101.62391,1.05053
68.813,20.91,0.08262683,101.62391,1.0504799999999999
69.08,21.01,0.08175297,101.61618,1.05044
69.372,21.11,0.08245835,101.5843,1.0504
69.645,21.21,0.08351446,101.56039,1.05035
69.924,21.31,0.08369346,101.59227,1.05031
70.197,21.41,0.0854516,101.59227,1.05026
70.483,21.51,0.08475344,101.5843,1.0502200000000002
70.761,21.61,0.0861609,101.56063,1.05017
71.055,21.71,0.08528735,101.59227,1.05013
71.33,21.81,0.08564196,101.5843,1.05008
71.612,21.91,0.08353966,101.56039,1.0500399999999999
71.902,22.01,0.08529853,101.5843,1.04999
72.193,22.11,0.08477584,101.5843,1.0499399999999999
72.465,22.21,0.08407733,101.5843,1.0499
72.752,22.31,0.08548539,101.59227,1.04985
73.046,22.41,0.08426054,101.57633,1.0498
73.32,22.51,0.08338642,101.60797,1.04976
73.614,22.61,0.08303918,101.57633,1.0497100000000001
73.894,22.71,0.0849741,101.57633,1.04966
74.181,22.81,0.08497797,101.60024,1.04961
74.479,22.91,0.0841041,101.60024,1.04956
74.741,23.01,0.08305409,101.60821,1.04952
75.051,23.11,0.08446301,101.60821,1.0494700000000001
75.331,23.21,0.08306196,101.60797,1.04942
75.643,23.31,0.08236368,101.60797,1.0493700000000001
75.906,23.41,0.08219156,101.60797,1.04932
76.193,23.51,0.08201976,101.53913,1.0492700000000001
76.493,23.61,0.08307761,101.57101,1.04922
76.784,23.71,0.08062248,101.53936999999999,1.0491700000000002
77.074,23.81,0.080275,101.57101,1.04912
77.361,23.91,0.07957613,101.53913,1.0490700000000002
77.656,24.01,0.07957999,101.53913,1.04902
77.94,24.11,0.07835396,101.53913,1.0489700000000002
78.245,24.21,0.08011482,101.47585,1.04892
78.523,24.31,0.08046992,101.51522,1.04887
78.812,24.41,0.08064951,101.54975999999999,1.04882
79.097,24.51,0.07907191,101.51812,1.04877
79.408,24.61,0.08048183,101.51812,1.04872
79.69,24.71,0.08083712,101.55,1.04867
79.987,24.81,0.07925949,101.58164000000001,1.04861
80.276,24.91,0.07979061,101.51812,1.04856
80.579,25.01,0.07997048,101.54975999999999,1.04851
80.863,25.11,0.07997434,101.51812,1.04846
81.156,25.21,0.07909945,101.48647,1.0484
81.447,25.31,0.08033389,101.51812,1.04835
81.748,25.41,0.07910748,101.52609,1.0483
82.047,25.51,0.07717771,101.53406,1.04824
82.335,25.61,0.07858805,101.49155,1.04819
82.633,25.71,0.07999867,101.52343,1.04814
82.923,25.81,0.07877188,101.55507,1.04809
83.224,25.91,0.08123776,101.50749,1.04803
83.516,26.01,0.07772494,101.45169,1.04798
83.817,26.11,0.07843246,101.53913,1.04792
84.106,26.21,0.07808471,101.53913,1.04787
84.406,26.31,0.0768577,101.50749,1.0478100000000001
84.688,26.41,0.07686152,101.47585,1.04776
84.99,26.51,0.07651384,101.47585,1.0477100000000001
85.297,26.61,0.07704572,101.47585,1.04765
85.587,26.71,0.07581831,101.48357,1.04759
85.886,26.81,0.07635012,101.48357,1.04754
86.188,26.91,0.07758577,101.51546,1.04748
86.49,27.01,0.07653433,101.50749,1.04742
86.784,27.11,0.07618648,101.44372,1.0473700000000001
87.115,27.21,0.07636699,101.44372,1.04731
87.383,27.31,0.07654666,101.4756,1.04726
87.685,27.41,0.07514302,101.4756,1.0472
87.989,27.51,0.07373927,101.50725,1.04714
88.276,27.61,0.0762071,101.4756,1.0470899999999999
88.583,27.71,0.07673941,101.45966,1.04703
88.883,27.81,0.07515947,101.45966,1.0469700000000002
89.184,27.91,0.07604377,101.42801999999999,1.04691
89.481,28.01,0.07516775,101.42801999999999,1.04685
89.78,28.11,0.07464377,101.44372,1.0468
90.089,28.21,0.0748241,101.45966,1.04674
90.373,28.31,0.07447592,101.4756,1.0466799999999998
90.692,28.41,0.07483251,101.45169,1.04662
90.996,28.51,0.07378024,101.45169,1.04656
91.315,28.61,0.07448904,101.48357,1.0465
91.604,28.71,0.0748453,101.47585,1.04644
91.921,28.81,0.07678706,101.4756,1.0463799999999999
92.214,28.91,0.07397329,101.44396,1.0463200000000001
92.509,29.01,0.07309674,101.41208,1.04626
92.804,29.11,0.07433386,101.42005,1.0462
93.108,29.21,0.07310507,101.44372,1.04614
93.411,29.31,0.07328547,101.44372,1.04608
93.707,29.41,0.07364197,101.4599,1.0460200000000002
94.012,29.51,0.07258916,101.44396,1.04596
94.355,29.61,0.07435595,101.44396,1.04589
94.627,29.71,0.07277398,101.44396,1.0458399999999999
94.926,29.81,0.07172088,101.47585,1.04578
95.237,29.91,0.07295881,101.41208,1.0457100000000001
95.542,30.01,0.07419682,101.44396,1.04565
95.845,30.11,0.0724387,101.43599,1.04559
96.142,30.21,0.07244291,101.43599,1.0455299999999998
96.481,30.31,0.0738579,101.43599,1.04546
96.76,30.41,0.07298054,101.43599,1.0454
97.069,30.51,0.0726324,101.41208,1.04534
97.365,30.61,0.07193144,101.44372,1.04528
97.669,30.71,0.07281734,101.44372,1.04521
97.971,30.81,0.07229274,101.44372,1.04515
98.317,30.91,0.07229772,101.4756,1.04508
98.596,31.01,0.07230175,101.4756,1.04502
98.899,31.11,0.07177706,101.42005,1.04496
99.215,31.21,0.0696652,101.44396,1.0448899999999999
99.515,31.31,0.07019854,101.47585,1.04483
99.813,31.41,0.07090832,101.50749,1.04477
100.131,31.51,0.07056008,101.44396,1.0447
100.448,31.61,0.07056461,101.4756,1.04463
100.743,31.71,0.06986316,101.44372,1.04457
101.051,31.81,0.06951467,101.45966,1.0445
101.36,31.91,0.07022484,101.49155,1.04444
101.668,32.01,0.07075864,101.45966,1.04437
101.974,32.11,0.06935135,101.42801999999999,1.04431
102.288,32.21,0.07217948,101.43599,1.04424
102.601,32.31,0.0711252,101.44396,1.04417
102.894,32.41,0.07095301,101.46763,1.04411
103.218,32.51,0.07060476,101.40435,1.0440399999999999
103.517,32.61,0.07060914,101.46786999999999,1.04397
103.842,32.71,0.06990779,101.46786999999999,1.0439
104.139,32.81,0.07220722,101.49951999999999,1.0438399999999999
104.444,32.91,0.07203528,101.49951999999999,1.04377
104.748,33.01,0.07115703,101.43599,1.0437
105.051,33.11,0.07151473,101.43599,1.04364
105.364,33.21,0.07116627,101.4599,1.04357
105.692,33.31,0.070818,101.45966,1.0435
105.981,33.41,0.07082234,101.45966,1.0434299999999999
106.3,33.51,0.068531,101.40411,1.04336
106.614,33.61,0.06853559,101.43599,1.04329
106.923,33.71,0.06907006,101.4756,1.04322
107.218,33.81,0.07031105,101.46763,1.04316
107.536,33.91,0.06978583,101.42801999999999,1.04309
107.846,34.01,0.07014385,101.42801999999999,1.04302
108.144,34.11,0.07120854,101.45169,1.04295
108.46,34.21,0.07085998,101.46763,1.04288
108.769,34.31,0.06980441,101.43599,1.04281
109.067,34.41,0.07069258,101.43599,1.04274
109.381,34.51,0.07052067,101.41208,1.04267
109.69,34.61,0.06805085,101.41208,1.0426
110.006,34.71,0.06876263,101.44396,1.04253
110.316,34.81,0.06806018,101.44396,1.04246
110.621,34.91,0.06841833,101.43599,1.04239
110.931,35.01,0.06895341,101.44372,1.04231
111.243,35.11,0.0682509,101.46763,1.04224
111.564,35.21,0.06754844,101.46763,1.04217
111.871,35.31,0.066492,101.44372,1.0421
112.176,35.41,0.06826503,101.41208,1.04203
112.485,35.51,0.06738541,101.41208,1.04195
112.8,35.61,0.06880517,101.44372,1.04188
113.101,35.71,0.06704092,101.42005,1.0418100000000001
113.404,35.81,0.06757618,101.41208,1.0417399999999999
113.724,35.91,0.06687339,101.41208,1.04167
114.034,36.01,0.06705499,101.41208,1.04159
114.376,36.11,0.06741406,101.41208,1.04151
114.658,36.21,0.06529495,101.41208,1.04145
114.963,36.31,0.06636126,101.38019,1.0413700000000001
115.277,36.41,0.06778181,101.38019,1.0413
115.577,36.51,0.06619355,101.41208,1.0412299999999999
115.896,36.61,0.06619838,101.38043,1.04115
116.207,36.71,0.06655713,101.41208,1.04108
116.549,36.81,0.06727046,101.40411,1.041
116.838,36.91,0.06674382,101.43575,1.04093
117.139,37.01,0.06674846,101.40411,1.04085
117.458,37.11,0.06799284,101.37246,1.0407799999999998
117.767,37.21,0.06534155,101.37246,1.0407
118.062,37.31,0.06587729,101.35651999999999,1.04063
118.376,37.41,0.06481949,101.38043,1.04056
118.685,37.51,0.06446994,101.42005,1.0404799999999998
119.003,37.61,0.06518325,101.42005,1.0404
119.317,37.71,0.06377091,101.42005,1.04033
119.609,37.81,0.06590112,101.45193,1.04026
119.923,37.91,0.06555166,101.45193,1.0401799999999999
120.232,38.01,0.06626516,101.42005,1.0401
120.554,38.11,0.06290354,101.38816,1.0400200000000002
120.854,38.21,0.06503448,101.38816,1.03995
121.159,38.31,0.06450753,101.42005,1.03987
121.474,38.41,0.06663915,101.35651999999999,1.0398
121.787,38.51,0.06451718,101.36449,1.03972
122.102,38.61,0.06505382,101.38043,1.03964
122.413,38.71,0.06346322,101.38841,1.03956
122.721,38.81,0.06204964,101.38841,1.03949
123.045,38.91,0.06365016,101.38841,1.0394
123.346,39.01,0.06347747,101.38841,1.0393299999999999
123.656,39.11,0.06348223,101.38816,1.03925
123.969,39.21,0.06437373,101.38816,1.0391700000000001
124.272,39.31,0.06118615,101.42005,1.0391
124.592,39.41,0.06243247,101.38816,1.03902
124.889,39.51,0.06279174,101.44396,1.03894
125.212,39.61,0.06173235,101.41208,1.0388600000000001
125.53,39.71,0.06120494,101.38816,1.03878
125.823,39.81,0.06174159,101.37222,1.0387
126.151,39.91,0.06085941,101.38816,1.03862
126.461,40.01,0.0610415,101.38816,1.03854
126.768,40.11,0.05962645,101.38816,1.03846
127.071,40.21,0.05945345,101.35628,1.0383799999999999
127.387,40.31,0.06141047,101.38019,1.0383
127.703,40.41,0.05964028,101.35651999999999,1.0382200000000001
128.03999,40.51,0.06195299,101.35651999999999,1.03813
128.325,40.61,0.06124729,101.35651999999999,1.03806
128.631,40.71,0.06160706,101.36449,1.03798
128.94701,40.81,0.05930371,101.36449,1.0379
129.261,40.91,0.0603738,101.36449,1.03782
129.58098999999999,41.01,0.05895799,101.39638000000001,1.0377299999999998
129.88,41.11,0.0619816,101.42801999999999,1.03765
130.194,41.21,0.0602104,101.39638000000001,1.03757
130.508,41.31,0.05772843,101.43575,1.03749
130.83299,41.41,0.06057544,101.43575,1.0374
131.125,41.51,0.06040228,101.40411,1.0373299999999999
131.455,41.61,0.06040736,101.40411,1.03724
131.76801,41.71,0.05916841,101.40411,1.03716
132.07401000000002,41.81,0.06095002,101.37246,1.03708
132.384,41.91,0.06042174,101.40411,1.0369899999999999
132.7,42.01,0.05918256,101.40411,1.03691
133.015,42.11,0.0602538,101.34058,1.03682
133.32201,42.21,0.05759226,101.34058,1.03674
133.64999,42.31,0.0590193,101.37222,1.03665
133.951,42.41,0.05920168,101.37222,1.03657
134.263,42.51,0.05956207,101.37222,1.03649
134.575,42.61,0.05992253,101.34058,1.03641
134.88901,42.71,0.0590383,101.40411,1.0363200000000001
135.214,42.81,0.0572649,101.38816,1.03623
135.533,42.91,0.05744754,101.37246,1.03615
135.842,43.01,0.05745219,101.43599,1.03606
136.161,43.11,0.0576349,101.40411,1.03598
136.45598999999999,43.21,0.05781727,101.38816,1.03589
136.771,43.31,0.05764416,101.37246,1.0358100000000001
137.095,43.41,0.05800496,101.35651999999999,1.03572
137.40601,43.51,0.05961123,101.34058,1.0356299999999998
137.726,43.61,0.05819262,101.3087,1.03555
138.039,43.71,0.05766355,101.3087,1.03546
138.34,43.81,0.05802415,101.37512,1.03538
138.658,43.91,0.05642705,101.35918000000001,1.03529
138.98199,44.01,0.05750005,101.35918000000001,1.0352
139.28999,44.11,0.0553684,101.35918000000001,1.03511
139.60699,44.21,0.05608531,101.33527,1.03503
139.91701,44.31,0.05680224,101.33527,1.03494
140.23398999999998,44.41,0.05662902,101.32729,1.03485
140.556,44.51,0.05645585,101.32729,1.0347600000000001
140.868,44.61,0.05628251,101.32729,1.03467
141.185,44.71,0.05646548,101.35096999999999,1.0345799999999998
141.505,44.81,0.05593596,101.35096999999999,1.03449
141.81798999999998,44.91,0.05540627,101.343,1.03441
142.133,45.01,0.05594554,101.31135,1.0343200000000001
142.448,45.11,0.05612854,101.31135,1.03423
142.767,45.21,0.05435144,101.31135,1.03414
143.08501,45.31,0.05399975,101.31135,1.03405
143.394,45.41,0.0548955,101.343,1.03396
143.745,45.51,0.0566833,101.31135,1.03386
144.04601,45.61,0.05561843,101.31135,1.03377
144.347,45.71,0.0561579,101.31135,1.03369
144.64799,45.81,0.05634088,101.27971,1.0336
144.972,45.91,0.05598933,101.28768000000001,1.03351
145.295,46.01,0.05545938,101.2558,1.03342
145.612,46.11,0.05457257,101.29541,1.03332
145.92,46.21,0.05546905,101.28768000000001,1.03324
146.245,46.31,0.05476061,101.2558,1.03314
146.59399,46.41,0.05316045,101.28744,1.03304
146.86501,46.51,0.05387811,101.28744,1.03296
147.192,46.61,0.05299097,101.2558,1.0328700000000002
147.496,46.71,0.05210333,101.22415,1.03278
147.834,46.81,0.05407129,101.22415,1.0326799999999998
148.144,46.91,0.05336216,101.22415,1.03259
148.461,47.01,0.05479484,101.2558,1.0325
148.77,47.11,0.05337165,101.23188,1.03241
149.09,47.21,0.05319799,101.23188,1.03231
149.411,47.31,0.05248873,101.20024000000001,1.0322200000000001
149.735,47.41,0.05177939,101.17633000000001,1.0321200000000001
150.039,47.51,0.0517839,101.21618000000001,1.03203
150.36301,47.61,0.05161013,101.24783000000001,1.0319399999999999
150.67999,47.71,0.05340081,101.22391,1.0318399999999999
150.983,47.81,0.05161934,101.22391,1.03175
151.31798999999998,47.91,0.05126706,101.19227,1.03165
151.625,48.01,0.05234349,101.21594,1.03156
151.94,48.11,0.05091896,101.18406,1.03147
152.254,48.21,0.04949417,101.18406,1.0313700000000001
152.567,48.31,0.05021345,101.20796999999999,1.03128
152.89301,48.41,0.04968208,101.22391,1.03118
153.217,48.51,0.05058042,101.17609,1.03108
153.53999,48.61,0.04951272,101.17609,1.03099
153.856,48.71,0.04969606,101.14444,1.0308899999999999
154.16499,48.81,0.0502369,101.17609,1.0308
154.47301000000002,48.91,0.04773832,101.17609,1.0307
154.80098999999998,49.01,0.05042511,101.14444,1.0306
155.12,49.11,0.0500722,101.14444,1.03051
155.43401,49.21,0.04846723,101.16039,1.03041
155.759,49.31,0.05043939,101.16039,1.03031
156.08,49.41,0.04972867,101.12874000000001,1.03021
156.392,49.51,0.05044887,101.1843,1.0301200000000001
156.70598999999999,49.61,0.04884336,101.1843,1.0300200000000002
157.026,49.71,0.04902697,101.21618000000001,1.0299200000000002
157.338,49.81,0.04974733,101.21618000000001,1.02983
157.647,49.91,0.05118363,101.15241999999999,1.02973
157.979,50.01,0.05154669,101.15241999999999,1.0296299999999998
158.291,50.11,0.05083552,101.15241999999999,1.0295299999999998
158.60898999999998,50.21,0.0499453,101.15241999999999,1.02944
158.931,50.31,0.05012918,101.15241999999999,1.02934
159.259,50.41,0.0510294,101.15241999999999,1.0292299999999999
159.569,50.51,0.04906445,101.15241999999999,1.02914
159.87801000000002,50.61,0.05032263,101.12077,1.02904
160.198,50.71,0.04907381,101.12077,1.02894
160.522,50.81,0.04907864,101.15241999999999,1.02884
160.82899,50.91,0.04997891,101.15241999999999,1.02874
161.159,51.01,0.04658002,101.1285,1.02864
161.463,51.11,0.04712187,101.16039,1.02854
161.8,51.21,0.04748511,101.1285,1.02844
162.108,51.31,0.04569754,101.14444,1.02834
162.439,51.41,0.04641908,101.16835999999999,1.02824
162.75101,51.51,0.04463113,101.14444,1.02814
163.05901,51.61,0.04642795,101.11256,1.02804
163.373,51.71,0.04589463,101.11256,1.0279399999999999
163.717,51.81,0.04607881,101.08865,1.02783
164.022,51.91,0.04464868,101.11256,1.02773
164.339,52.01,0.04537039,101.13646999999999,1.0276299999999998
164.66,52.11,0.04447819,101.10459,1.0275299999999998
164.976,52.21,0.04502066,101.08865,1.0274299999999998
165.299,52.31,0.04430767,101.06498,1.0273299999999999
165.61099,52.41,0.04413259,101.06498,1.02722
165.938,52.51,0.04270176,101.1285,1.02712
166.252,52.61,0.04306485,101.09685999999999,1.02702
166.56798999999998,52.71,0.04432531,101.09685999999999,1.02692
166.88,52.81,0.04289389,101.06498,1.02682
167.209,52.91,0.04415478,101.03333,1.02671
167.532,53.01,0.04326174,101.00941999999999,1.0266
167.827,53.11,0.0420091,101.03309,1.02651
168.151,53.21,0.04219296,101.03309,1.0264
168.479,53.31,0.04309518,101.06498,1.0263
168.791,53.41,0.04471569,101.00145,1.02619
169.11301,53.51,0.04148749,101.01739,1.02609
169.425,53.61,0.04113239,101.04903,1.02599
169.756,53.71,0.0443702,101.02512,1.02588
170.067,53.81,0.04401532,101.01715,1.02578
170.375,53.91,0.04312131,101.01715,1.02567
170.7,54.01,0.04438365,101.01739,1.02557
171.02499,54.11,0.04205207,100.98550999999999,1.02546
171.341,54.21,0.04115772,100.95362,1.02535
171.66901000000001,54.31,0.04295955,100.92198,1.02525
171.97501,54.41,0.04098639,100.95362,1.02514
172.29401000000001,54.51,0.0402715,100.98550999999999,1.02504
172.618,54.61,0.04009593,100.98550999999999,1.02493
172.93201000000002,54.71,0.0408193,100.98550999999999,1.02483
173.26401,54.81,0.04172291,100.95385999999999,1.02472
173.564,54.91,0.04028814,100.93791999999999,1.02461
173.88699,55.01,0.04029239,100.92995,1.02451
174.22099,55.11,0.03903753,100.92995,1.02439
174.53101,55.21,0.04084064,100.96184000000001,1.02429
174.847,55.31,0.04138468,100.92995,1.0241799999999999
175.15401,55.41,0.04210867,100.92995,1.0240799999999999
175.48398999999998,55.51,0.04067348,100.92995,1.02397
175.83,55.61,0.04229806,100.89806999999999,1.02385
176.125,55.71,0.04248219,100.89806999999999,1.02375
176.44099,55.81,0.04032631,100.86618,1.02365
176.75301000000002,55.91,0.04087062,100.88213,1.02354
177.07401000000002,56.01,0.03925439,100.91401,1.0234299999999998
177.39101000000002,56.11,0.04051913,100.88213,1.02332
177.711,56.21,0.03980304,100.85845,1.02321
178.02299,56.31,0.03944694,100.85048,1.02311
178.349,56.41,0.0392711,100.85048,1.02299
178.66499,56.51,0.04125704,100.8186,1.0228899999999999
178.983,56.61,0.03927945,100.8186,1.02278
179.31,56.71,0.03892337,100.8186,1.0226600000000001
179.625,56.81,0.03640442,100.78671,1.0225600000000001
179.939,56.91,0.03658851,100.8186,1.02245
180.256,57.01,0.03677269,100.8186,1.02234
180.57401000000002,57.11,0.03749776,100.84227,1.02223
180.886,57.21,0.03515787,100.81063,1.0221200000000001
181.22701,57.31,0.03516194,100.77874,1.022
181.543,57.41,0.03300166,100.75506999999999,1.02189
181.858,57.51,0.03444805,100.75506999999999,1.02178
182.173,57.61,0.03445175,100.77874,1.02167
182.5,57.71,0.034636,100.71546,1.02156
182.81,57.81,0.03391801,100.70725,1.02145
183.12801000000002,57.91,0.0328391,100.70725,1.02134
183.48,58.01,0.0335649,100.6756,1.02122
183.77,58.11,0.0332073,100.67536,1.02111
184.088,58.21,0.03303044,100.70725,1.021
184.40601,58.31,0.03285355,100.67536,1.0208899999999999
184.72,58.41,0.03321818,100.65169,1.02078
185.041,58.51,0.03340243,100.70725,1.02067
185.377,58.61,0.03322574,100.6756,1.02055
185.67799,58.71,0.03322921,100.6756,1.02044
185.99698999999998,58.81,0.03431658,100.62005,1.02033
186.34,58.91,0.03305624,100.58816,1.0202
186.636,59.01,0.03432423,100.56425,1.0201
186.96001,59.11,0.03234069,100.54034,1.0199799999999999
187.28999,59.21,0.0332479,100.54831,1.01987
187.59,59.31,0.03307069,100.57222,1.01976
187.91,59.41,0.03180926,100.57222,1.0196399999999999
188.23599,59.51,0.02964384,100.57222,1.0195299999999998
188.554,59.61,0.02892406,100.57222,1.01941
188.877,59.71,0.02965054,100.57222,1.0193
189.19501,59.81,0.03055795,100.57222,1.01918
189.51199,59.91,0.02857218,100.53237,1.0190700000000001
189.81798999999998,60.01,0.02893699,100.51666999999999,1.01896
190.14101000000002,60.11,0.0282168,100.51666999999999,1.01884
190.461,60.21,0.02749642,100.48478,1.01873
190.783,60.31,0.0278614,100.48478,1.01861
191.106,60.41,0.02858837,100.49275,1.01849
191.429,60.51,0.02967743,100.4529,1.01837
191.73801,60.61,0.02823287,100.4529,1.01826
192.067,60.71,0.02787419,100.4529,1.01814
192.37198999999998,60.81,0.02697213,100.4529,1.01803
192.709,60.91,0.02715644,100.43696,1.01791
193.039,61.01,0.02571115,100.40531,1.01779
193.343,61.11,0.02571397,100.4529,1.01767
193.65601,61.21,0.02626019,100.38937,1.01756
193.987,61.31,0.02173517,100.3814,1.01744
194.30299,61.41,0.02173766,100.41304000000001,1.01732
194.618,61.51,0.02264598,100.38937,1.01721
194.961,61.61,0.02355475,100.34952,1.01708
195.26601000000002,61.71,0.02301373,100.2942,1.0169700000000002
195.58098999999999,61.81,0.02138529,100.26231999999999,1.01685
195.89999,61.91,0.02265655,100.2942,1.01673
196.239,62.01,0.02211553,100.32585,1.01661
196.543,62.11,0.02374964,100.32585,1.01649
196.86,62.21,0.02230187,100.27826,1.01637
197.192,62.31,0.02248593,100.22246,1.01625
197.52,62.41,0.0217632,100.22246,1.01613
197.83098999999999,62.51,0.02122155,100.22246,1.01601
198.153,62.61,0.02231248,100.22246,1.01589
198.504,62.71,0.02195252,100.19082,1.01576
198.79201,62.81,0.02213633,100.15894,1.01565
199.104,62.91,0.02286476,100.19058000000001,1.0155299999999998
199.433,63.01,0.02123415,100.19082,1.0154100000000001
199.74899,63.11,0.01960306,100.15097,1.01529
200.065,63.21,0.02051302,100.12705,1.0151700000000001
200.384,63.31,0.01924459,100.12705,1.01505
200.709,63.41,0.01670488,100.12705,1.0149299999999999
201.035,63.51,0.0174333,100.12705,1.0148
201.35699,63.61,0.01779864,100.09517,1.01468
201.658,63.71,0.01816392,100.06353,1.01457
201.987,63.81,0.01980112,100.11908000000001,1.01444
202.311,63.91,0.01689659,100.05556,1.01432
202.633,64.01,0.015445,100.02367,1.0142
202.948,64.11,0.01599201,99.99203,1.0140799999999999
203.278,64.21,0.0178115,99.99203,1.01395
203.58299,64.31,0.01781355,99.99203,1.01383
203.90601,64.41,0.0154524,100.0,1.01371
204.226,64.51,0.01636335,99.96812,1.01358
204.552,64.61,0.01563802,99.90459,1.01346
204.85898999999998,64.71,0.01727658,99.93623000000001,1.01334
205.183,64.81,0.01782435,99.90459,1.01322
205.51401,64.91,0.01546185,99.87295,1.01309
205.83,65.01,0.01619142,99.87295,1.0129700000000001
206.15198999999998,65.11,0.01364613,99.84879000000001,1.01284
206.472,65.21,0.0149216,99.80918,1.01272
206.784,65.31,0.01328546,99.80918,1.0126
207.12,65.41,0.01146701,99.80918,1.01247
207.43201000000002,65.51,0.01274265,99.80918,1.01234
207.74698999999998,65.61,0.01420068,99.75628,1.0122200000000001
208.07001,65.71,0.01165329,99.74034,1.01209
208.395,65.81,0.01056212,99.74034,1.01197
208.71001,65.91,0.01110979,99.74034,1.01184
209.02299,66.01,0.01038254,99.7087,1.0117200000000002
209.356,66.11,0.01111257,99.66086999999999,1.01159
209.67101,66.21,0.01111393,99.66086999999999,1.01147
209.99001,66.31,0.01038644,99.66086999999999,1.01134
210.314,66.41,0.01075223,99.61304,1.01121
210.62801000000002,66.51,0.01148261,99.61304,1.01109
210.983,66.61,0.009479022,99.5814,1.01095
211.267,66.71,0.009297765999999999,99.5814,1.01084
211.59399,66.81,0.01002829,99.55749,1.01071
211.903,66.91,0.008935376,99.54952,1.0105899999999999
212.23599,67.01,0.008024653,99.50966,1.01045
212.56599,67.11,0.007843294,99.49396,1.01032
212.873,67.21,0.006202424000000001,99.49396,1.0102
213.226,67.31,0.007845336,99.45411,1.01006
213.517,67.41,0.008211179,99.42222,1.00994
213.842,67.51,0.007847247,99.42246,1.00981
214.153,67.61,0.007118148,99.42246,1.00969
214.478,67.71,0.006023825,99.42246,1.00956
214.795,67.81,0.006207148000000001,99.39058,1.0094299999999998
215.116,67.91,0.007120873000000001,99.33478000000001,1.0093
215.438,68.01,0.007852227,99.29517,1.0091700000000001
215.765,68.11,0.00730535,99.31908,1.00904
216.082,68.21,0.006210335,99.31908,1.00891
216.40198999999998,68.31,0.007489892,99.25531,1.00878
216.71899,68.41,0.008038954000000001,99.24734000000001,1.0086600000000001
217.034,68.51,0.006395431,99.24734000000001,1.00853
217.368,68.61,0.007492797,99.2157,1.00839
217.679,68.71,0.005848768000000001,99.15217,1.00827
218.004,68.81,0.007311918000000001,99.15217,1.00813
218.317,68.91,0.00530181,99.12826,1.00801
218.63,69.01,0.005851014,99.12826,1.0078799999999999
218.959,69.11,0.005120318,99.12029,1.00775
219.27,69.21,0.005669639000000001,99.08841,1.0076200000000002
219.59801000000002,69.31,0.004207066,99.08841,1.00748
219.918,69.41,0.005671130999999999,99.05676,1.00735
220.233,69.51,0.006586673,98.96932,1.00722
220.54601,69.61,0.007502445999999999,98.93744000000001,1.0071
220.87601,69.71,0.007686467,98.93744000000001,1.00696
221.19099,69.81,0.009517803,98.91353000000001,1.00683
221.51401,69.91,0.008786825,98.90556,1.0067
221.839,70.01,0.006957163000000001,98.87391,1.0065600000000001
222.158,70.11,0.008422931,98.84203000000001,1.00643
222.48801,70.21,0.01007226,98.7785,1.0063
222.81599,70.31,0.01208834,98.7785,1.00616
223.13699,70.41,0.01044131,98.73889,1.00603
223.45598999999999,70.51,0.0108091,98.73889,1.00589
223.80098999999998,70.61,0.01209326,98.66739,1.00575
224.12399,70.71,0.01246138,98.66739,1.0056200000000002
224.41901000000001,70.81,0.01246291,98.62754,1.00549
224.735,70.91,0.01264784,98.59589,1.00536
225.063,71.01,0.01228291,98.58792,1.00522
225.392,71.11,0.01283465,98.57995,1.00509
225.69099,71.21,0.01283625,98.54807,1.00496
226.019,71.31,0.0115542,98.54807,1.00482
226.342,71.41,0.01357343,98.47923,1.0046899999999999
226.675,71.51,0.01302497,98.51111,1.00455
226.983,71.61,0.01321013,98.47923,1.00442
227.30901,71.71,0.01192744,98.47923,1.0042799999999998
227.616,71.81,0.01229602,98.40773,1.00415
227.95,71.91,0.0121142,98.35193000000001,1.00401
228.269,72.01,0.01229943,98.35193000000001,1.0038799999999999
228.60201,72.11,0.01175036,98.32826,1.0037399999999999
228.916,72.21,0.01285365,98.32029,1.0036
229.23801,72.31,0.01450824,98.25652,1.00347
229.558,72.41,0.01157143,98.22488,1.0033299999999998
229.87,72.51,0.01396103,98.193,1.0032
230.196,72.61,0.01341179,98.16135,1.00306
230.505,72.71,0.0135973,98.13744,1.0029299999999999
230.821,72.81,0.0124965,98.12947,1.00279
231.142,72.91,0.01231441,98.08986,1.00266
231.45799,73.01,0.013419,98.03406,1.00252
231.784,73.11,0.0143401,98.02609,1.0023799999999998
232.106,73.21,0.01176783,97.9942,1.00224
232.42598999999998,73.31,0.01452794,97.96256,1.00211
232.745,73.41,0.01140321,97.92271,1.00197
233.061,73.51,0.01232449,97.89903000000001,1.00183
233.37801000000002,73.61,0.01324604,97.83527,1.0017
233.71201000000002,73.71,0.01379994,97.83527,1.00155
234.019,73.81,0.01343372,97.80362,1.00142
234.364,73.91,0.01343572,97.77174000000001,1.00127
234.66901000000001,74.01,0.01343749,97.7401,1.00114
234.981,74.11,0.0141757,97.70821,1.001
235.308,74.21,0.0127047,97.67633000000001,1.00086
235.627,74.31,0.01454798,97.62874000000001,1.00072
235.96001,74.41,0.01473426,97.62077,1.00058
236.272,74.51,0.01363104,97.58889,1.00044
236.605,74.61,0.01308032,97.52535999999999,1.0003
236.925,74.71,0.01252938,97.49348,1.00016
237.24698999999998,74.81,0.01124117,97.46184000000001,1.0000200000000001
237.57401000000002,74.91,0.01198001,97.42995,0.9998799999999999
237.89799,75.01,0.01253471,97.39806999999999,0.9997299999999999
238.20799,75.11,0.01345821,97.36643000000001,0.9996
238.53101,75.21,0.01272258,97.33454,0.99946
238.849,75.31,0.01253995,97.30266,0.9993200000000001
239.173,75.41,0.01106623,97.27101,0.9991700000000001
239.49001,75.51,0.01217456,97.23913,0.99903
239.814,75.61,0.01125385,97.1756,0.99889
240.14,75.71,0.01180902,97.12801999999999,0.99875
240.45598999999999,75.81,0.009965253,97.09638000000001,0.99861
240.80701000000002,75.91,0.01181251,97.06449,0.99845
241.10699,76.01,0.01015272,97.00097,0.9983200000000001
241.423,76.11,0.008123317,96.97705,0.99818
241.752,76.21,0.01070957,96.93744000000001,0.99803
242.071,76.31,0.00775631,96.90556,0.9978899999999999
242.38,76.41,0.008865575,96.87366999999999,0.9977600000000001
242.717,76.51,0.008682181,96.81014,0.99761
243.036,76.61,0.009237679,96.75435,0.99746
243.353,76.71,0.009978108000000001,96.74662,0.9973200000000001
243.66901000000001,76.81,0.007392236999999999,96.65918,0.99718
243.998,76.91,0.007947828,96.61932,0.99703
244.313,77.01,0.008133811,96.58744,0.9968899999999999
244.63699,77.11,0.0075803369999999995,96.52391,0.99675
244.957,77.21,0.005177561,96.49203,0.9966
245.29601,77.31,0.006287999,96.42585,0.99645
245.612,77.41,0.004439221,96.42585,0.99631
245.924,77.51,0.005734802,96.3942,0.9961700000000001
246.278,77.61,0.003330418,96.36232,0.9960100000000001
246.567,77.71,0.003145807,96.29879,0.9958799999999999
246.89301,77.81,0.0014805979999999999,96.26691,0.9957299999999999
247.218,77.91,-0.002961663,96.20338000000001,0.9955799999999999
247.532,78.01,-0.007775428000000001,96.13961,0.99544
247.864,78.11,-0.01407192,96.10531,0.99529
248.17,78.21,-0.01814787,96.07343,0.99515
248.502,78.31,-0.01759499,95.96763,0.995
248.827,78.41,-0.02408093,95.87198000000001,0.9948600000000001
249.14799,78.51,-0.02797503,95.87222,0.99471
249.472,78.61,-0.03038799,95.84034,0.99456
249.79201,78.71,-0.03428416,95.88019,0.9944200000000001
250.131,78.81,-0.03540159,95.80338,0.99426
250.431,78.91,-0.03855784,95.71594,0.9941200000000001
250.74899,79.01,-0.04023209,95.64952,0.99398
251.075,79.11,-0.043205,95.55941999999999,0.9938299999999999
251.39999,79.21,-0.04321148,95.49324,0.9936799999999999
251.718,79.31,-0.047113,95.39517,0.9935299999999999
252.039,79.41,-0.04804755,95.36353000000001,0.99339
252.36501,79.51,-0.05028129,95.34758000000001,0.99324
252.672,79.61,-0.05214411,95.30773,0.9931
252.998,79.71,-0.05437913,95.25216999999999,0.9929399999999999
253.32899,79.81,-0.05494436,95.18865,0.99279
253.646,79.91,-0.05773722,95.15675999999999,0.99265
253.965,80.01,-0.05978826,95.09324000000001,0.9925
254.291,80.11,-0.06369718,95.02971,0.99235
254.61099,80.21,-0.06537831,94.98188,0.9922
254.935,80.31,-0.07021803,94.9343,0.99205
255.257,80.41,-0.07208651,94.83889,0.9919
255.58501,80.51,-0.07284087,94.79106,0.99175
255.90198999999998,80.61,-0.07656863,94.74348,0.9916
256.224,80.71,-0.0760226,94.67995,0.99145
256.54001,80.81,-0.08012374,94.61643000000001,0.9913
256.88199,80.91,-0.07995072,94.51812,0.9911399999999999
257.17999,81.01,-0.08126366,94.47585,0.991
257.51501,81.11,-0.08369436,94.40966,0.99085
257.866,81.21,-0.08333621,94.30362,0.9906799999999999
258.15601000000004,81.31,-0.08576622,94.2401,0.99055
258.483,81.41,-0.08708202,94.20555999999999,0.99039
258.81299,81.51,-0.08932888,94.11811999999999,0.99024
259.12201,81.61,-0.08990038,94.00676,0.9900899999999999
259.453,81.71,-0.09233459,93.96715,0.9899399999999999
259.767,81.81,-0.09439645,93.93526999999999,0.98979
260.09799,81.91,-0.09720458,93.86111,0.9896299999999999
260.448,82.01,-0.09740706,93.7657,0.9894700000000001
260.74399,82.11,-0.09984239,93.6599,0.9893299999999999
261.05301000000003,82.21,-0.09911195,93.62801999999999,0.98918
261.39499,82.31,-0.10285,93.58841,0.9890200000000001
261.69901,82.41,-0.10399000000000001,93.51425,0.98887
262.02499,82.51,-0.10624000000000001,93.45845,0.98872
262.35199,82.61,-0.10662999999999999,93.37366999999999,0.98856
262.681,82.71,-0.10777,93.23575,0.98841
262.992,82.81,-0.11002,93.20145,0.98826
263.32501,82.91,-0.11022,93.11135,0.9881
263.647,83.01,-0.1108,93.03188,0.98795
263.97101000000004,83.11,-0.11268,92.93115999999999,0.98779
264.28799,83.21,-0.11400999999999999,92.86763,0.98764
264.61099,83.31,-0.11625999999999999,92.80145,0.98749
264.92801000000003,83.41,-0.11722,92.73791999999999,0.9873299999999999
265.255,83.51,-0.11835,92.67174,0.98718
265.582,83.61,-0.11912,92.53116,0.9870200000000001
265.90398999999996,83.71,-0.1197,92.39324,0.98687
266.22,83.81,-0.12102,92.36159,0.9867100000000001
266.53799,83.91,-0.12365999999999999,92.27946999999999,0.98656
266.87201,84.01,-0.12255999999999999,92.17874,0.9864
267.19698999999997,84.11,-0.12594,92.06232,0.98624
267.51501,84.21,-0.12577,91.99324,0.9860899999999999
267.84,84.31,-0.1286,91.92705,0.98593
268.16199,84.41,-0.1275,91.83164000000001,0.9857799999999999
268.48801000000003,84.51,-0.1277,91.76014,0.98562
268.819,84.61,-0.13034,91.65942,0.98546
269.13199,84.71,-0.13298,91.55894,0.98531
269.44601,84.81,-0.13394,91.5058,0.98515
269.76599,84.91,-0.13452,91.40531,0.985
270.09,85.01,-0.1366,91.32295,0.9848399999999999
270.40799,85.11,-0.1383,91.23841,0.9846799999999999
270.73401,85.21,-0.13945,91.12971,0.9845200000000001
271.05099,85.31,-0.1406,91.02367,0.9843700000000001
271.37601,85.41,-0.13875,90.91763,0.98421
271.73901,85.51,-0.14177,90.83816,0.98403
272.02802,85.61,-0.14254,90.74275,0.9838899999999999
272.35101000000003,85.71,-0.14181,90.5971,0.9837299999999999
272.67099,85.81,-0.14352,90.46739000000001,0.9835799999999999
272.99899,85.91,-0.14392,90.41159,0.9834200000000001
273.31201,86.01,-0.14525,90.30845,0.98326
273.629,86.11,-0.14303,90.23937,0.98311
273.96398999999997,86.21,-0.14736,90.13091999999999,0.9829399999999999
274.28,86.31,-0.14776,90.01159,0.9827799999999999
274.59299,86.41,-0.14872,89.87633000000001,0.9826299999999999
274.92001,86.51,-0.14987,89.80216999999999,0.9824700000000001
275.24899,86.61,-0.15215,89.65652,0.98231
275.564,86.71,-0.15499000000000002,89.55845,0.98215
275.883,86.81,-0.15445,89.4128,0.9819899999999999
276.207,86.91,-0.15597,89.34662,0.98183
276.539,87.01,-0.15694,89.18213,0.98167
276.86099,87.11,-0.15847,89.14517,0.98151
277.181,87.21,-0.16,89.03406,0.98135
277.50299,87.31,-0.16246,88.88019,0.98119
277.828,87.41,-0.16099000000000002,88.78478,0.9810200000000001
278.15601000000004,87.51,-0.16308,88.67367,0.9808600000000001
278.479,87.61,-0.16423,88.51208000000001,0.9807
278.798,87.71,-0.16483,88.3558,0.98054
279.129,87.81,-0.16598,88.27343,0.9803700000000001
279.44698999999997,87.91,-0.16676,88.17029000000001,0.98021
279.763,88.01,-0.16641,88.06159,0.98006
280.08301,88.11,-0.16964,87.95555999999999,0.9799
280.39898999999997,88.21,-0.16985,87.84444,0.9797399999999999
280.729,88.31,-0.16894,87.74106,0.97957
281.05099,88.41,-0.17179,87.6244,0.97941
281.379,88.51,-0.17182,87.46014,0.97924
281.70099,88.61,-0.17315999999999998,87.31715,0.97908
282.02499,88.71,-0.17507999999999999,87.20314,0.9789200000000001
282.34698,88.81,-0.17605,87.07343,0.9787600000000001
282.67499,88.91,-0.17664000000000002,86.94082,0.97859
282.983,89.01,-0.17686,86.82970999999999,0.9784299999999999
283.31299,89.11,-0.1767,86.69444,0.9782700000000001
283.62299,89.21,-0.17842,86.55145,0.97811
283.94299,89.31,-0.17902,86.44541,0.97795
284.28,89.41,-0.17943,86.28381999999999,0.97778
284.59,89.51,-0.17945999999999998,86.12222,0.97762
284.92401,89.61,-0.18024,86.01087,0.97745
285.233,89.71,-0.1814,85.8942,0.97729
285.55701,89.81,-0.1852,85.74324,0.9771200000000001
285.88599,89.91,-0.18542,85.63478,0.97696
286.20999,90.01,-0.18734,85.50749,0.9767899999999999
286.52499,90.11,-0.18605,85.34879000000001,0.9766299999999999
286.84201,90.21,-0.18854,85.17657,0.9764700000000001
287.173,90.31,-0.1914,85.04661999999999,0.9763
287.51501,90.41,-0.19257,84.94348000000001,0.9761200000000001
287.81699,90.51,-0.19524,84.7843,0.9759700000000001
288.13199,90.61,-0.19509,84.65725,0.9758100000000001
288.452,90.71,-0.19474,84.50362,0.97564
288.77398999999997,90.81,-0.19572,84.42923,0.9754799999999999
289.09299,90.91,-0.19745,84.28092,0.97531
289.422,91.01,-0.19768,84.11908000000001,0.97514
289.737,91.11,-0.19884000000000002,83.94179,0.97498
290.06,91.21,-0.19944,83.80121,0.9748100000000001
290.38101,91.31,-0.20156,83.68213,0.97465
290.703,91.41,-0.2014,83.54952,0.9744799999999999
291.01401,91.51,-0.20257,83.39589000000001,0.9743200000000001
291.345,91.61,-0.20374,83.22899,0.97415
291.672,91.71,-0.20415999999999998,83.13091999999999,0.97398
291.99701,91.81,-0.204,82.90314000000001,0.9738100000000001
292.311,91.91,-0.20365999999999998,82.74686,0.97365
292.638,92.01,-0.20407,82.56425,0.9734799999999999
292.97198,92.11,-0.20733000000000001,82.39976,0.9733
293.27701,92.21,-0.20736,82.27005,0.97314
293.59601000000004,92.31,-0.20834,82.11111,0.97298
293.92099,92.41,-0.20838,81.97343000000001,0.9728100000000001
294.24799,92.51,-0.20861,81.80121,0.9726299999999999
294.58401000000003,92.61,-0.2094,81.67899,0.97246
294.896,92.71,-0.21114000000000002,81.51208000000001,0.9723
295.20901000000003,92.81,-0.21213,81.37174,0.9721299999999999
295.52802,92.91,-0.21291999999999997,81.14662,0.97196
295.85999,93.01,-0.2141,80.993,0.9717899999999999
296.17401,93.11,-0.21508000000000002,80.83646999999999,0.9716299999999999
296.49701,93.21,-0.21645,80.64589000000001,0.97146
296.828,93.31,-0.21611,80.48961,0.9712799999999999
297.13599,93.41,-0.21841999999999998,80.33309,0.9711200000000001
297.461,93.51,-0.21941,80.1715,0.97095
