Repository: ulfsri/fsri_materials_database

# Materials and Products Database

## 01_Data

Raw data generated from each apparatus are included here in plain-text format. The data is organized first by material, next by the short name of test apparatus used, and where applicable additional filtering by test settings.

### material.json

Each material directory contains a json file of the same name as the material. This file links the data stored in the repository as well as data and graphs produced by the accompanying scripts (__02_Scripts__) to the respective landing page for the material on the front-end website.

File: 01_Data/OSB/STA/N2/3K_min/OSB_STA_N2_3KData_210312_R2.csv (part 2 of 3)
##Temp./°C,Time/min,DSC/(mW/mg),Mass/%,Sensit./(uV/mW)
297.785,93.61,-0.22059,80.03116,0.97078
298.116,93.71,-0.22233000000000003,79.82198000000001,0.9706
298.436,93.81,-0.22141999999999998,79.68670999999999,0.9704299999999999
298.754,93.91,-0.22430999999999998,79.51184,0.97026
299.06799,94.01,-0.22625,79.34517,0.9701
299.39401000000004,94.11,-0.22838000000000003,79.17029000000001,0.9699200000000001
299.71701,94.21,-0.22994,78.97681,0.96975
300.02802,94.31,-0.23074,78.80435,0.96959
300.35501,94.41,-0.2285,78.61401,0.96941
300.67801000000003,94.51,-0.23253000000000001,78.44155,0.96924
301.00101,94.61,-0.23276,78.28260999999999,0.9690700000000001
301.32401,94.71,-0.23281,78.10242,0.9689
301.642,94.81,-0.23646,77.90652,0.96873
302.00101,94.91,-0.23556,77.73696,0.96854
302.28299,95.01,-0.23559000000000002,77.54614000000001,0.96839
302.612,95.11,-0.23792,77.30749,0.96821
302.935,95.21,-0.23776999999999998,77.15918,0.96804
303.25299,95.31,-0.23953000000000002,76.99758,0.9678700000000001
303.56299,95.41,-0.24051999999999998,76.78043000000001,0.9677
303.89001,95.51,-0.24285,76.61353000000001,0.96752
304.20801,95.61,-0.24308000000000002,76.39348000000001,0.96735
304.52398999999997,95.71,-0.2456,76.27705,0.9671799999999999
304.84698,95.81,-0.24755,76.04661999999999,0.96701
305.172,95.91,-0.24798,75.87705,0.9668399999999999
305.48999,96.01,-0.24974000000000002,75.69951999999999,0.9666600000000001
305.80099,96.11,-0.24825999999999998,75.48478,0.9665
306.14099,96.21,-0.25193000000000004,75.27826,0.96631
306.453,96.31,-0.25388,75.1087,0.96614
306.755,96.41,-0.25392,74.92319,0.96598
307.095,96.51,-0.25511,74.72174,0.9658
307.397,96.61,-0.2563,74.51787,0.9656299999999999
307.729,96.71,-0.25578,74.29517,0.96545
308.04599,96.81,-0.25964,74.14155,0.9652799999999999
308.39999,96.91,-0.26122,73.96932,0.96509
308.677,97.01,-0.26088,73.77874,0.9649399999999999
308.99301,97.11,-0.25997,73.54541,0.9647700000000001
309.32198999999997,97.21,-0.25945,73.30966,0.96459
309.63698999999997,97.31,-0.26006999999999997,73.13478,0.96442
309.95801,97.41,-0.26164,72.9413,0.96424
310.27499,97.51,-0.26188,72.76401,0.9640700000000001
310.60598999999996,97.61,-0.26193,72.55725,0.9638899999999999
310.91299,97.71,-0.26331,72.35314,0.96372
311.23499,97.81,-0.26316999999999996,72.11473000000001,0.96354
311.55801,97.91,-0.26494,71.90266,0.9633700000000001
311.88501,98.01,-0.26671,71.69879,0.96319
312.19101,98.11,-0.26714,71.46836,0.9630200000000001
312.52398999999997,98.21,-0.26853,71.27488000000001,0.9628399999999999
312.83701,98.31,-0.26896,71.07343,0.9626600000000001
313.155,98.41,-0.26939,70.83768,0.96249
313.47101000000004,98.51,-0.27097,70.62585,0.96231
313.79999,98.61,-0.27026,70.46159,0.9621299999999999
314.12201,98.71,-0.27260999999999996,70.23623,0.96196
314.44,98.81,-0.27247,70.01377,0.96178
314.74701,98.91,-0.27175,69.8256,0.9616100000000001
315.08499,99.01,-0.27257,69.62174,0.96142
315.40799,99.11,-0.27128,69.40435,0.96125
315.72,99.21,-0.27248,69.16063,0.9610700000000001
316.03699,99.31,-0.2731,68.92754000000001,0.9609
316.35699,99.41,-0.27392,68.6971,0.96072
316.672,99.51,-0.2732,68.51957,0.96055
316.98901,99.61,-0.2721,68.29155,0.9603700000000001
317.311,99.71,-0.27560999999999997,68.07705,0.96019
317.63599,99.81,-0.27278,67.83599,0.96001
317.94501,99.91,-0.27571,67.62391,0.9598399999999999
318.285,100.01,-0.27365,67.41739,0.95965
318.591,100.11,-0.27408000000000005,67.18961,0.9594799999999999
318.91699,100.21,-0.27452,66.95097,0.9593
319.23401,100.31,-0.27342,66.72053000000001,0.9591200000000001
319.561,100.41,-0.27097,66.47681,0.95894
319.87201,100.51,-0.2666,66.25145,0.9587600000000001
320.19901,100.61,-0.2628,66.02633,0.9585799999999999
320.51401,100.71,-0.25901,65.78260999999999,0.9584
320.84299,100.81,-0.25656,65.59203000000001,0.9582200000000001
321.159,100.91,-0.25429,65.32681,0.95804
321.49399,101.01,-0.25088,65.13623,0.95785
321.802,101.11,-0.24727,64.90556,0.95768
322.12201,101.21,-0.24405,64.66715,0.9575
322.453,101.31,-0.24063,64.42076999999999,0.95731
322.76401,101.41,-0.23759,64.17174,0.95714
323.08401000000003,101.51,-0.23629,63.92802,0.95696
323.409,101.61,-0.23499,63.732130000000005,0.9567700000000001
323.724,101.71,-0.23251999999999998,63.493480000000005,0.9566
324.04199,101.81,-0.22968000000000002,63.202169999999995,0.95642
324.362,101.91,-0.2276,62.94783,0.9562299999999999
324.68701,102.01,-0.22803,62.730430000000005,0.95605
325.01198999999997,102.11,-0.22673000000000001,62.52656999999999,0.9558700000000001
325.33701,102.21,-0.22368000000000002,62.269569999999995,0.95568
325.64801,102.31,-0.22218000000000002,62.0099,0.9555100000000001
325.96701,102.41,-0.21894,61.726330000000004,0.9553200000000001
326.29199,102.51,-0.21725,61.487919999999995,0.95514
326.62,102.61,-0.21614,61.24155,0.95495
326.927,102.71,-0.21386,60.981880000000004,0.95478
327.258,102.81,-0.21313000000000001,60.78841,0.9545899999999999
327.582,102.91,-0.21047,60.502419999999994,0.9544
327.89401000000004,103.01,-0.20876999999999998,60.25314,0.9542299999999999
328.21201,103.11,-0.20861,60.00411,0.95405
328.54501,103.21,-0.20711,59.744440000000004,0.95385
328.86301000000003,103.31,-0.20773000000000003,59.46643,0.95367
329.18701,103.41,-0.20719,59.209419999999994,0.95349
329.49701,103.51,-0.20452,58.94444,0.95331
329.82198999999997,103.61,-0.20456,58.70338,0.9531200000000001
330.138,103.71,-0.20499,58.39058000000001,0.95294
330.465,103.81,-0.20193,58.17077,0.95275
330.78101000000004,103.91,-0.20159000000000002,57.92705,0.95257
331.08499,104.01,-0.20259000000000002,57.65145,0.9524
331.41299,104.11,-0.20165999999999998,57.39179,0.95221
331.73401,104.21,-0.20035,57.12947,0.9520200000000001
332.061,104.31,-0.19884000000000002,56.838159999999995,0.9518399999999999
332.38698999999997,104.41,-0.19694,56.599759999999996,0.95165
332.69,104.51,-0.19543,56.31618,0.95147
333.01801,104.61,-0.19585,56.03527,0.9512799999999999
333.33499,104.71,-0.1957,55.75725,0.9511
333.65799,104.81,-0.18992,55.49227,0.95091
333.979,104.91,-0.19364,55.23526999999999,0.95073
334.29901,105.01,-0.18883,54.97295,0.9505399999999999
334.612,105.11,-0.18868,54.67343,0.95036
334.93799,105.21,-0.18891,54.36618000000001,0.9501700000000001
335.25201,105.31,-0.18894,54.12778,0.94999
335.57101,105.41,-0.18762,53.83091999999999,0.9498
335.88101,105.51,-0.19115,53.55556,0.94962
336.20801,105.61,-0.18886,53.29855,0.9494299999999999
336.52802,105.71,-0.18773,53.107730000000004,0.94925
336.841,105.81,-0.18854,52.77656999999999,0.94906
337.16199,105.91,-0.18839,52.41087,0.94888
337.487,106.01,-0.18900999999999998,52.19638,0.9486899999999999
337.79401,106.11,-0.18866,51.88647,0.9485100000000001
338.11099,106.21,-0.19005,51.6401,0.94832
338.42999,106.31,-0.19009,51.37512,0.94814
338.75699,106.41,-0.19071,51.06232,0.94794
339.05301000000003,106.51,-0.19172,50.77899,0.9477700000000001
339.38599,106.61,-0.19351,50.51135,0.94758
339.68799,106.71,-0.19393,50.21715,0.9474
340.01801,106.81,-0.19748,49.93116,0.9472
340.31699,106.91,-0.19634000000000001,49.626329999999996,0.9470299999999999
340.64301,107.01,-0.19852,49.36159,0.94684
340.953,107.11,-0.2007,49.05942,0.94665
341.26999,107.21,-0.20483,48.78913,0.94647
341.58401000000003,107.31,-0.20643000000000003,48.52415,0.9462799999999999
341.89301,107.41,-0.20628000000000002,48.28309,0.9461
342.20801,107.51,-0.20788,48.00242,0.94591
342.52898999999996,107.61,-0.21064000000000002,47.7029,0.9457200000000001
342.84398999999996,107.71,-0.21322,47.43792,0.9455399999999999
343.14801,107.81,-0.21735,47.1599,0.9453600000000001
343.46201,107.91,-0.22149000000000002,46.876329999999996,0.9451700000000001
343.77398999999997,108.01,-0.22466,46.61135,0.94499
344.08499,108.11,-0.22801,46.35966,0.9448
344.39898999999997,108.21,-0.2306,46.04976,0.9446200000000001
344.70499,108.31,-0.23551999999999998,45.814009999999996,0.94444
345.00699,108.41,-0.23888,45.51981,0.94426
345.32198999999997,108.51,-0.24108000000000002,45.28671,0.9440700000000001
345.63698999999997,108.61,-0.24561,45.00845,0.9438799999999999
345.961,108.71,-0.24800999999999998,44.76208,0.9436899999999999
346.25201,108.81,-0.25176,44.486470000000004,0.94352
346.55499,108.91,-0.2524,44.28261,0.9433299999999999
346.854,109.01,-0.25792,44.02029,0.94316
347.16199,109.11,-0.26050999999999996,43.79493,0.9429700000000001
347.47198,109.21,-0.26427,43.54058,0.94279
347.79098999999997,109.31,-0.27,43.30749,0.9426
348.09,109.41,-0.27513000000000004,43.10362,0.94242
348.405,109.51,-0.28164,42.87053,0.9422299999999999
348.69901,109.61,-0.28678000000000003,42.6186,0.94205
349.01099,109.71,-0.29388000000000003,42.37488,0.9418700000000001
349.332,109.81,-0.30412,42.165459999999996,0.9416700000000001
349.638,109.91,-0.3169,41.958940000000005,0.9414899999999999
349.94,110.01,-0.33164,41.736470000000004,0.9413100000000001
350.229,110.11,-0.34052,41.500479999999996,0.9411299999999999
350.548,110.21,-0.35038,41.304829999999995,0.94094
350.854,110.31,-0.35985,41.09275,0.94076
351.164,110.41,-0.37089,40.90725,0.9405700000000001
351.47299,110.51,-0.37998000000000004,40.72971,0.94039
351.776,110.61,-0.39025,40.53092,0.9402
352.08099,110.71,-0.40267,40.332370000000004,0.9400200000000001
352.379,110.81,-0.4104,40.18671,0.93984
352.68701,110.91,-0.42028999999999994,40.01981,0.93965
352.98499,111.01,-0.43096,39.85024,0.93947
353.28299,111.11,-0.44006999999999996,39.672709999999995,0.93929
353.59,111.21,-0.45036000000000004,39.50821,0.93911
353.89099,111.31,-0.46418000000000004,39.38647,0.9389200000000001
354.185,111.41,-0.47684,39.23285,0.93875
354.487,111.51,-0.48753,39.12681,0.9385600000000001
354.77802,111.61,-0.50275,38.986470000000004,0.93839
355.073,111.71,-0.51541,38.88309,0.93821
355.371,111.81,-0.53084,38.71618,0.9380200000000001
355.664,111.91,-0.54292,38.594440000000006,0.93785
355.97101000000004,112.01,-0.55993,38.48575,0.93766
356.272,112.11,-0.57518,38.3744,0.93748
356.56699,112.21,-0.59082,38.27101,0.9373
356.85699,112.31,-0.60234,38.17053,0.9371200000000001
357.16501,112.41,-0.61348,38.07246,0.9369299999999999
357.45999,112.51,-0.62638,37.99034,0.93675
357.758,112.61,-0.6391,37.900240000000004,0.9365700000000001
358.05801,112.71,-0.65182,37.79952,0.93639
358.35101000000003,112.81,-0.66415,37.72271,0.93621
358.65398999999996,112.91,-0.67451,37.65918,0.9360200000000001
358.95401,113.01,-0.68489,37.5715,0.93584
359.259,113.11,-0.6978300000000001,37.50797,0.93565
359.55099,113.21,-0.7084,37.39928,0.93547
359.85001,113.31,-0.74026,37.33575,0.93529
360.155,113.41,-0.78988,37.272220000000004,0.9351
360.45801,113.51,-0.81566,37.24034,0.93491
360.755,113.61,-0.82804,37.17705,0.93473
361.04999,113.71,-0.8370799999999999,37.11329,0.93455
361.362,113.81,-0.8408,37.04976,0.9343600000000001
361.655,113.91,-0.8453,36.99928,0.9341799999999999
361.95801,114.01,-0.84705,36.96763,0.93399
362.258,114.11,-0.84741,36.88816,0.93381
362.561,114.21,-0.84956,36.840340000000005,0.9336200000000001
362.86801,114.31,-0.85269,36.77681,0.93343
363.172,114.41,-0.85425,36.77681,0.93324
363.47198,114.51,-0.85916,36.72101,0.93306
363.793,114.61,-0.85855,36.71063,0.93286
364.09299,114.71,-0.8597100000000001,36.6471,0.9326700000000001
364.396,114.81,-0.86067,36.575359999999996,0.93248
364.71301,114.91,-0.86125,36.52778,0.93229
365.00699,115.01,-0.8598299999999999,36.49589,0.9321
365.32501,115.11,-0.8612,36.45604,0.93191
365.629,115.21,-0.8619700000000001,36.44034,0.9317200000000001
365.94601,115.31,-0.86413,36.41643,0.9315200000000001
366.25,115.41,-0.8664799999999999,36.3686,0.9313299999999999
366.556,115.51,-0.8662700000000001,36.328990000000005,0.93114
366.85101000000003,115.61,-0.86703,36.33696,0.93096
367.177,115.71,-0.8688,36.30507,0.93075
367.48599,115.81,-0.8697799999999999,36.24155,0.93056
367.793,115.91,-0.8675799999999999,36.20966,0.93037
368.099,116.01,-0.86815,36.20193,0.9301799999999999
368.40701,116.11,-0.86675,36.11425,0.92999
368.728,116.21,-0.8681200000000001,36.082609999999995,0.92979
369.03299,116.31,-0.86592,36.10628,0.9295899999999999
369.33801,116.41,-0.8661,36.07464,0.9294
369.64898999999997,116.51,-0.8658899999999999,36.04275,0.9292100000000001
369.952,116.61,-0.86606,36.02681,0.9290200000000001
370.255,116.71,-0.86505,35.99517,0.9288299999999999
370.56699,116.81,-0.8648399999999999,35.96329,0.92863
370.91101000000003,116.91,-0.8650399999999999,35.93164,0.92842
371.185,117.01,-0.86559,35.89976,0.92824
371.495,117.11,-0.8665700000000001,35.86787,0.92805
371.80899,117.21,-0.8649700000000001,35.804590000000005,0.92785
372.12799,117.31,-0.86456,35.77271,0.92765
372.436,117.41,-0.8651399999999999,35.772459999999995,0.9274600000000001
372.75,117.51,-0.8663200000000001,35.75652,0.9272600000000001
373.04999,117.61,-0.8639100000000001,35.709179999999996,0.9270700000000001
373.37,117.71,-0.8658899999999999,35.67729,0.9268700000000001
373.67999,117.81,-0.8668600000000001,35.64565,0.9266700000000001
373.991,117.91,-0.86745,35.61377,0.9264700000000001
374.30099,118.01,-0.8676299999999999,35.58188,0.9262799999999999
374.61401,118.11,-0.86841,35.5343,0.9260799999999999
374.923,118.21,-0.86959,35.50242,0.9258799999999999
375.23199,118.31,-0.8713700000000001,35.50217,0.92569
375.53601000000003,118.41,-0.87095,35.4785,0.9255
375.84698,118.51,-0.8717299999999999,35.43889,0.9253
376.16101000000003,118.61,-0.8707299999999999,35.407,0.9251
376.47699,118.71,-0.87311,35.37536,0.9249
376.785,118.81,-0.87469,35.34348,0.9247
377.09601000000004,118.91,-0.8752700000000001,35.34348,0.92451
377.401,119.01,-0.87665,35.34324,0.9243100000000001
377.71799,119.11,-0.87784,35.27995,0.92411
378.02701,119.21,-0.8776299999999999,35.27995,0.92391
378.34201,119.31,-0.8782200000000001,35.24807,0.92371
378.646,119.41,-0.8788,35.216429999999995,0.9235200000000001
378.95499,119.51,-0.8791899999999999,35.184540000000005,0.92332
379.258,119.61,-0.8823700000000001,35.15266,0.9231299999999999
379.57501,119.71,-0.88216,35.12101,0.9229200000000001
379.88698999999997,119.81,-0.88256,35.08913,0.9227200000000001
380.20499,119.91,-0.88475,35.05725,0.9225200000000001
380.52898999999996,120.01,-0.88694,35.0256,0.9223100000000001
380.82401,120.11,-0.8875299999999999,35.0256,0.92212
381.14301,120.21,-0.88692,34.99372,0.9219200000000001
381.44199,120.31,-0.88731,34.99372,0.9217299999999999
381.75699,120.41,-0.8869,34.96208,0.92153
382.07001,120.51,-0.8915,34.898309999999995,0.92132
382.379,120.61,-0.89089,34.898309999999995,0.9211299999999999
382.694,120.71,-0.8912899999999999,34.88237,0.9209200000000001
383.00201,120.81,-0.8938799999999999,34.86667,0.9207200000000001
383.31,120.91,-0.8924700000000001,34.83478,0.92053
383.62,121.01,-0.89226,34.8029,0.92033
383.92801000000003,121.11,-0.89486,34.763290000000005,0.9201299999999999
384.23401,121.21,-0.89465,34.74734,0.9199299999999999
384.548,121.31,-0.89465,34.7314,0.9197299999999999
384.88101,121.41,-0.8950600000000001,34.7314,0.91951
385.16901,121.51,-0.89484,34.69976,0.91933
385.487,121.61,-0.89945,34.683820000000004,0.91912
385.79599,121.71,-0.89784,34.65193,0.9189200000000001
386.10001,121.81,-0.89843,34.6599,0.9187200000000001
386.40701,121.91,-0.89943,34.620290000000004,0.91853
386.733,122.01,-0.89823,34.588409999999996,0.9183100000000001
387.035,122.11,-0.8988299999999999,34.493,0.91812
387.34201,122.21,-0.90002,34.493,0.9179200000000001
387.65398999999996,122.31,-0.9018299999999999,34.46111,0.9177200000000001
387.965,122.41,-0.90102,34.493,0.91751
388.28201,122.51,-0.90123,34.445409999999995,0.9173100000000001
388.59,122.61,-0.9018299999999999,34.39758,0.9171100000000001
388.922,122.71,-0.90525,34.381640000000004,0.91689
389.19901,122.81,-0.90664,34.3657,0.91671
389.51901000000004,122.91,-0.90865,34.34203,0.9165
389.841,123.01,-0.9096700000000001,34.35,0.9162899999999999
390.12701,123.11,-0.90965,34.31812,0.9161100000000001
390.44501,123.21,-0.90885,34.31812,0.9159
390.758,123.31,-0.9102600000000001,34.27029,0.91569
391.06,123.41,-0.9102600000000001,34.26232,0.9155
391.37299,123.51,-0.9124700000000001,34.23068,0.9152899999999999
391.673,123.61,-0.9112600000000001,34.19879,0.9151
391.98401,123.71,-0.91066,34.18285,0.91489
392.30301000000003,123.81,-0.90925,34.19106,0.9146799999999999
392.60101000000003,123.91,-0.9112600000000001,34.15918,0.9144899999999999
392.909,124.01,-0.91166,34.12729,0.9142899999999999
393.21701,124.11,-0.9124700000000001,34.11135,0.9140799999999999
393.52398999999997,124.21,-0.91328,34.07971,0.9138799999999999
393.853,124.31,-0.9139,34.04783,0.9136700000000001
394.16,124.41,-0.9120799999999999,34.04783,0.91346
394.46701,124.51,-0.91228,34.00821,0.9132600000000001
394.78601000000003,124.61,-0.91269,33.9843,0.91305
395.09201,124.71,-0.9139,33.96836,0.91285
395.39499,124.81,-0.9151100000000001,33.93647,0.91265
395.70999,124.91,-0.9141100000000001,33.90483,0.9124399999999999
396.01501,125.01,-0.91532,33.88889,0.9122399999999999
396.323,125.11,-0.91532,33.88889,0.91204
396.64301,125.21,-0.91715,33.857,0.9118299999999999
396.95001,125.31,-0.91756,33.83333,0.9116200000000001
397.26198999999997,125.41,-0.91817,33.81739,0.9114200000000001
397.578,125.51,-0.91737,33.77754,0.9112100000000001
397.88199,125.61,-0.91575,33.77754,0.91101
398.20099,125.71,-0.9167700000000001,33.74565,0.9108
398.51198999999997,125.81,-0.9192100000000001,33.74565,0.91059
398.81,125.91,-0.9200200000000001,33.714009999999995,0.9103899999999999
399.12601,126.01,-0.91759,33.68213,0.9101799999999999
399.43799,126.11,-0.92064,33.65048,0.9099799999999999
399.77398999999997,126.21,-0.9202600000000001,33.6186,0.90975
400.04999,126.31,-0.92105,33.58671,0.9095700000000001
400.35598999999996,126.41,-0.9214600000000001,33.57077,0.9093700000000001
400.67801000000003,126.51,-0.92107,33.53913,0.90915
400.99301,126.61,-0.92169,33.53913,0.90894
401.306,126.71,-0.92251,33.57101,0.9087299999999999
401.62201,126.81,-0.91866,33.50725,0.9085200000000001
401.909,126.91,-0.9206799999999999,33.44372,0.90833
402.22101000000004,127.01,-0.9213,33.46763,0.90812
402.52301,127.11,-0.9209,33.428020000000004,0.9079200000000001
402.82901,127.21,-0.92151,33.39614,0.9077200000000001
403.14401000000004,127.31,-0.92375,33.332609999999995,0.90751
403.45999,127.41,-0.92112,33.35628,0.9073
403.76999,127.51,-0.9231600000000001,33.35628,0.90709
404.06799,127.61,-0.92194,33.3244,0.90689
404.38101,127.71,-0.92338,33.3087,0.9066799999999999
404.69199,127.81,-0.9231799999999999,33.3087,0.9064700000000001
405.008,127.91,-0.92381,33.27705,0.9062600000000001
405.30801,128.01,-0.92299,33.27705,0.9060600000000001
405.61099,128.11,-0.9232,33.24517,0.90585
405.93201,128.21,-0.92261,33.20556,0.90564
406.23098999999996,128.31,-0.9238299999999999,33.18164,0.9054399999999999
406.54001,128.41,-0.9230200000000001,33.14976,0.90523
406.849,128.51,-0.92181,33.10217,0.90502
407.151,128.61,-0.92222,33.14179,0.9048200000000001
407.48098999999996,128.71,-0.9208200000000001,33.1099,0.9046
407.767,128.81,-0.9202,33.04638,0.9044
408.08301,128.91,-0.91899,33.04638,0.9041899999999999
408.39301,129.01,-0.91879,33.04372,0.9039799999999999
408.70901000000003,129.11,-0.9198299999999999,32.996140000000004,0.9037700000000001
409.01198999999997,129.21,-0.9220700000000001,32.96425,0.90356
409.32001,129.31,-0.91984,32.96425,0.90336
409.62399,129.41,-0.92025,32.956520000000005,0.90315
409.939,129.51,-0.9206700000000001,32.93261,0.90294
410.24399,129.61,-0.91966,32.90072,0.9027299999999999
410.55399,129.71,-0.91946,32.88478,0.9025200000000001
410.85999,129.81,-0.91927,32.829229999999995,0.9023100000000001
411.16901,129.91,-0.9188700000000001,32.829229999999995,0.9021
411.47101000000004,130.01,-0.91765,32.797340000000005,0.9019
411.80301000000003,130.11,-0.9156299999999999,32.797340000000005,0.9016700000000001
412.08801,130.21,-0.91685,32.749759999999995,0.90148
412.40601000000004,130.31,-0.9152299999999999,32.749759999999995,0.9012600000000001
412.69101,130.41,-0.91706,32.749759999999995,0.90107
413.005,130.51,-0.91584,32.685990000000004,0.90086
413.319,130.61,-0.9164700000000001,32.685990000000004,0.90064
413.62299,130.71,-0.91586,32.678259999999995,0.90044
413.927,130.81,-0.91689,32.62246,0.90023
414.228,130.91,-0.9158700000000001,32.59082,0.90002
414.55301000000003,131.01,-0.9169200000000001,32.543,0.8998
414.845,131.11,-0.91138,32.543,0.8996
415.15799,131.21,-0.9134399999999999,32.519079999999995,0.8993899999999999
415.45499,131.31,-0.9128299999999999,32.519079999999995,0.8991899999999999
415.76599,131.41,-0.91366,32.47947,0.89897
416.08701,131.51,-0.91471,32.47947,0.89875
416.388,131.61,-0.91635,32.4715,0.89855
416.702,131.71,-0.9167700000000001,32.46353,0.89833
416.98901,131.81,-0.91615,32.46353,0.8981399999999999
417.30801,131.91,-0.91474,32.43164,0.89792
417.61899,132.01,-0.9129,32.43164,0.89771
417.91598999999997,132.11,-0.9141299999999999,32.4,0.8975
418.23001,132.21,-0.91415,32.4,0.8972899999999999
418.54599,132.31,-0.9145700000000001,32.368120000000005,0.89707
418.85001,132.41,-0.91314,32.33647,0.89686
419.15201,132.51,-0.91274,32.32826,0.89665
419.44901,132.61,-0.91233,32.304590000000005,0.89645
419.758,132.71,-0.9115200000000001,32.296620000000004,0.8962399999999999
420.069,132.81,-0.9094700000000001,32.26473,0.89602
420.38100999999995,132.91,-0.90784,32.23285,0.89581
420.69100999999995,133.01,-0.9074399999999999,32.201209999999996,0.89559
420.991,133.11,-0.9088799999999999,32.17729,0.8953899999999999
421.31201,133.21,-0.9117799999999999,32.16932,0.89517
421.616,133.31,-0.9122,32.16135,0.8949600000000001
421.935,133.41,-0.9079,32.16957,0.89474
422.24399000000005,133.51,-0.91017,32.11377,0.8945200000000001
422.54900999999995,133.61,-0.90853,32.11377,0.89431
422.858,133.71,-0.9093700000000001,32.089859999999994,0.8941
423.16,133.81,-0.90979,32.058209999999995,0.89389
423.46700999999996,133.91,-0.90959,32.04227,0.8936799999999999
423.78799000000004,134.01,-0.91064,32.02633,0.89345
424.09200999999996,134.11,-0.90859,32.01039,0.8932399999999999
424.427,134.21,-0.90841,31.99444,0.8930100000000001
424.70401,134.31,-0.90964,31.9785,0.8928200000000001
425.013,134.41,-0.9071799999999999,31.9785,0.8926
425.31600999999995,134.51,-0.9076,31.946859999999997,0.89239
425.62600999999995,134.61,-0.90781,31.93092,0.89218
425.936,134.71,-0.90597,31.91498,0.8919600000000001
426.241,134.81,-0.90722,31.883329999999997,0.89175
426.54400999999996,134.91,-0.9064,31.883329999999997,0.89154
426.86099,135.01,-0.90559,31.883329999999997,0.8913200000000001
427.16500999999994,135.11,-0.9027,31.85145,0.8911100000000001
427.466,135.21,-0.9047799999999999,31.819570000000002,0.8909
427.785,135.31,-0.90335,31.85145,0.8906799999999999
428.086,135.41,-0.90004,31.83551,0.8904700000000001
428.39899,135.51,-0.9013,31.819570000000002,0.89025
428.70401,135.61,-0.9006799999999999,31.77995,0.8900299999999999
429.01599000000004,135.71,-0.8982100000000001,31.7401,0.88982
429.31600999999995,135.81,-0.8996700000000001,31.7401,0.88961
429.63901,135.91,-0.89907,31.708209999999998,0.88938
429.92499000000004,136.01,-0.8980299999999999,31.67657,0.88918
430.23999000000003,136.11,-0.89804,31.6529,0.8889600000000001
430.543,136.21,-0.89722,31.6686,0.88875
430.84,136.31,-0.89681,31.636709999999997,0.88854
431.15302,136.41,-0.8972399999999999,31.636709999999997,0.8883200000000001
431.46300999999994,136.51,-0.89725,31.60507,0.8881
431.77300999999994,136.61,-0.8991299999999999,31.573190000000004,0.88789
432.065,136.71,-0.89643,31.573190000000004,0.8876799999999999
432.396,136.81,-0.89646,31.5413,0.88745
432.69100999999995,136.91,-0.8968700000000001,31.5413,0.8872399999999999
433.008,137.01,-0.8977200000000001,31.5413,0.88702
433.32500999999996,137.11,-0.89545,31.493959999999998,0.88679
433.60999000000004,137.21,-0.89607,31.48599,0.88659
433.90799000000004,137.31,-0.8967,31.48599,0.88638
434.22101,137.41,-0.8963,31.47802,0.8861600000000001
434.552,137.51,-0.8950799999999999,31.454109999999996,0.8859299999999999
434.845,137.61,-0.8938299999999999,31.422220000000003,0.8857200000000001
435.13901,137.71,-0.89654,31.438159999999996,0.8855200000000001
435.44299,137.81,-0.8932200000000001,31.390340000000002,0.8853
435.75201,137.91,-0.89594,31.350720000000003,0.88508
436.06600999999995,138.01,-0.89387,31.350720000000003,0.8848600000000001
436.37399000000005,138.11,-0.8968,31.343,0.88464
436.66699000000006,138.21,-0.89597,31.343,0.88444
436.98099,138.31,-0.89661,31.343,0.8842200000000001
437.27802,138.41,-0.89828,31.31111,0.884
437.58899,138.51,-0.89871,31.303140000000003,0.8837799999999999
437.89999000000006,138.61,-0.8974799999999999,31.23937,0.88356
438.198,138.71,-0.89707,31.207729999999998,0.88335
438.521,138.81,-0.89897,31.207729999999998,0.8831200000000001
438.82599000000005,138.91,-0.8971,31.207729999999998,0.8829100000000001
439.125,139.01,-0.8987799999999999,31.207729999999998,0.8827
439.44901,139.11,-0.8990100000000001,31.17585,0.8824700000000001
439.73599,139.21,-0.89985,31.17585,0.88226
440.03101,139.31,-0.9009,31.17585,0.88205
440.33700999999996,139.41,-0.9021600000000001,31.1442,0.8818299999999999
440.642,139.51,-0.9002899999999999,31.08043,0.8816200000000001
440.944,139.61,-0.90323,31.11232,0.8814
441.26099000000005,139.71,-0.9047200000000001,31.048790000000004,0.88118
441.561,139.81,-0.9043100000000001,31.04082,0.8809600000000001
441.854,139.91,-0.90348,31.048790000000004,0.88075
442.172,140.01,-0.90497,31.048790000000004,0.8805299999999999
442.478,140.11,-0.90561,31.03285,0.88031
442.77700999999996,140.21,-0.90499,31.000970000000002,0.8801
443.09299000000004,140.31,-0.90753,31.000970000000002,0.87987
443.40399,140.41,-0.90797,31.02488,0.87965
443.71300999999994,140.51,-0.90841,30.993,0.8794299999999999
444.013,140.61,-0.90884,30.993240000000004,0.87921
444.332,140.71,-0.9067700000000001,30.993240000000004,0.8789799999999999
444.63100999999995,140.81,-0.90845,30.95338,0.87877
444.931,140.91,-0.90784,30.937440000000002,0.87855
445.25,141.01,-0.91017,30.96135,0.8783299999999999
445.54000999999994,141.11,-0.91102,30.929709999999996,0.8781200000000001
445.84799000000004,141.21,-0.9123,30.91377,0.8779
446.16199000000006,141.31,-0.90938,30.89783,0.8776700000000001
446.46300999999994,141.41,-0.9115,30.865940000000002,0.87746
446.75699000000003,141.51,-0.91171,30.865940000000002,0.8772399999999999
447.06699000000003,141.61,-0.91258,30.8343,0.87702
447.384,141.71,-0.91407,30.8343,0.87679
447.69100999999995,141.81,-0.91409,30.8343,0.8765700000000001
447.99701,141.91,-0.91559,30.80242,0.87635
448.30499000000003,142.01,-0.9139200000000001,30.78647,0.87613
448.603,142.11,-0.9166700000000001,30.78647,0.87592
448.91299000000004,142.21,-0.91733,30.770529999999997,0.87569
449.216,142.31,-0.91966,30.707,0.8754799999999999
449.52700999999996,142.41,-0.9184200000000001,30.707,0.87525
449.819,142.51,-0.9194899999999999,30.72295,0.8750399999999999
450.12399000000005,142.61,-0.92014,30.691059999999997,0.87482
450.42999000000003,142.71,-0.92058,30.691059999999997,0.8746
450.72699000000006,142.81,-0.9214399999999999,30.69903,0.8743799999999999
451.02802,142.91,-0.9223,30.69903,0.8741700000000001
451.34698,143.01,-0.9242299999999999,30.635509999999996,0.8739399999999999
451.647,143.11,-0.92235,30.603620000000003,0.87372
451.953,143.21,-0.92343,30.57198,0.8735
452.26401,143.31,-0.9236700000000001,30.57971,0.8732700000000001
452.561,143.41,-0.9239,30.51618,0.8730600000000001
452.871,143.51,-0.9249799999999999,30.51618,0.8728299999999999
453.16699000000006,143.61,-0.92605,30.53213,0.8726200000000001
453.478,143.71,-0.9294600000000001,30.52415,0.87239
453.78699000000006,143.81,-0.9322299999999999,30.49227,0.8721700000000001
454.08499000000006,143.91,-0.93099,30.484540000000003,0.87195
454.41199000000006,144.01,-0.93209,30.476570000000002,0.87171
454.70901,144.11,-0.9350700000000001,30.476570000000002,0.8715
454.995,144.21,-0.9361299999999999,30.476570000000002,0.87129
455.30899000000005,144.31,-0.9363799999999999,30.44469,0.8710600000000001
455.617,144.41,-0.93599,30.42077,0.87084
455.92001,144.51,-0.93601,30.388890000000004,0.8706200000000001
456.22500999999994,144.61,-0.93921,30.388890000000004,0.8704
456.535,144.71,-0.93861,30.36522,0.8701700000000001
456.84200999999996,144.81,-0.93758,30.35725,0.86995
457.15200999999996,144.91,-0.9384600000000001,30.325359999999996,0.86972
457.461,145.01,-0.9391299999999999,30.3413,0.86949
457.75600999999995,145.11,-0.94106,30.35725,0.8692799999999999
458.06600999999995,145.21,-0.94279,30.29348,0.86905
458.366,145.31,-0.9426,30.28575,0.8688299999999999
458.66199000000006,145.41,-0.9426200000000001,30.28575,0.8686200000000001
458.97500999999994,145.51,-0.94499,30.237920000000003,0.86839
459.26599000000004,145.61,-0.9469200000000001,30.237920000000003,0.86818
459.57401,145.71,-0.9471700000000001,30.22198,0.86795
459.879,145.81,-0.94805,30.237920000000003,0.8677299999999999
460.186,145.91,-0.9476600000000001,30.237920000000003,0.8675
460.48000999999994,146.01,-0.9491700000000001,30.22198,0.86729
460.79199000000006,146.11,-0.9506899999999999,30.1901,0.86706
461.08800999999994,146.21,-0.9498700000000001,30.22198,0.8668399999999999
461.39401,146.31,-0.9516,30.15845,0.8666200000000001
461.70099000000005,146.41,-0.9497200000000001,30.12657,0.86639
462.01000999999997,146.51,-0.95316,30.094929999999998,0.86616
462.32000999999997,146.61,-0.9515,30.094929999999998,0.8659399999999999
462.61899000000005,146.71,-0.95281,30.12681,0.86572
462.92001,146.81,-0.95624,30.094929999999998,0.8655
463.22101,146.91,-0.955,30.06304,0.8652700000000001
463.53,147.01,-0.9580200000000001,30.086959999999998,0.86505
463.84399,147.11,-0.9591299999999999,30.05507,0.86482
464.142,147.21,-0.95916,30.015220000000003,0.8646
464.452,147.31,-0.96175,29.99952,0.8643700000000001
464.74701,147.41,-0.96285,29.99952,0.86415
465.05099,147.51,-0.96139,29.99952,0.86393
465.36400999999995,147.61,-0.96378,29.99952,0.8637
465.66500999999994,147.71,-0.9648899999999999,29.943720000000003,0.8634700000000001
465.966,147.81,-0.9668399999999999,29.943720000000003,0.86325
466.259,147.91,-0.9662299999999999,29.943720000000003,0.86303
466.577,148.01,-0.9671299999999999,29.943720000000003,0.8628
466.87600999999995,148.11,-0.9661,29.943720000000003,0.8625799999999999
467.186,148.21,-0.9680700000000001,29.96763,0.86235
467.47601,148.31,-0.97044,29.935990000000004,0.86213
467.76199,148.41,-0.9687600000000001,29.935990000000004,0.86192
468.07401,148.51,-0.9703,29.88816,0.86169
468.38,148.61,-0.9699200000000001,29.88816,0.86146
468.67999000000003,148.71,-0.97231,29.872220000000002,0.86124
468.98801,148.81,-0.97235,29.88043,0.86101
469.29400999999996,148.91,-0.9741,29.84855,0.8607899999999999
469.60900999999996,149.01,-0.97501,29.784779999999998,0.86055
469.90700999999996,149.11,-0.97398,29.76111,0.8603299999999999
470.19901,149.21,-0.9737899999999999,29.753140000000002,0.8601200000000001
470.49799,149.31,-0.9757600000000001,29.753140000000002,0.8598899999999999
470.832,149.41,-0.97711,29.753140000000002,0.85965
471.11099,149.51,-0.9784200000000001,29.753140000000002,0.85944
471.409,149.61,-0.98082,29.753140000000002,0.8592200000000001
471.71300999999994,149.71,-0.98151,29.721259999999997,0.8589899999999999
472.01999000000006,149.81,-0.9828399999999999,29.721259999999997,0.8587600000000001
472.319,149.91,-0.9820200000000001,29.721259999999997,0.85854
472.62,150.01,-0.98206,29.68937,0.85831
472.931,150.11,-0.98426,29.68937,0.85808
473.237,150.21,-0.9836600000000001,29.721259999999997,0.85785
473.539,150.31,-0.98715,29.67367,0.8576299999999999
473.84299000000004,150.41,-0.98805,29.68164,0.8574
474.15200999999996,150.51,-0.9883200000000001,29.68164,0.8571700000000001
474.453,150.61,-0.98621,29.68164,0.85695
474.75299,150.71,-0.9892700000000001,29.62585,0.85672
475.05800999999997,150.81,-0.9895299999999999,29.58623,0.85649
475.367,150.91,-0.99087,29.61014,0.85626
475.68201,151.01,-0.98985,29.578259999999997,0.85603
475.96300999999994,151.11,-0.9924700000000001,29.578259999999997,0.85582
476.26599000000004,151.21,-0.99424,29.570290000000004,0.85559
476.573,151.31,-0.9938600000000001,29.55435,0.85536
476.87799,151.41,-0.9975700000000001,29.54662,0.85513
477.17400999999995,151.51,-0.99826,29.51473,0.8549100000000001
477.48400999999996,151.61,-0.9989600000000001,29.48285,0.8546799999999999
477.78799000000004,151.71,-0.9988,29.48285,0.85445
478.091,151.81,-1.00252,29.443,0.8542200000000001
478.39999000000006,151.91,-1.0034399999999999,29.42705,0.8539899999999999
478.707,152.01,-1.00284,29.427290000000003,0.8537600000000001
479.00699000000003,152.11,-1.00678,29.40338,0.8535299999999999
479.31,152.21,-1.00726,29.40338,0.85331
479.62600999999995,152.31,-1.00819,29.39541,0.8530700000000001
479.922,152.41,-1.00781,29.3715,0.85285
480.22,152.51,-1.0100200000000001,29.339859999999998,0.85262
480.52700999999996,152.61,-1.01072,29.34783,0.85239
480.84399,152.71,-1.0107899999999999,29.3558,0.85215
481.12701,152.81,-1.01126,29.30797,0.8519399999999999
481.44500999999997,152.91,-1.01501,29.3,0.8517
481.73801,153.01,-1.01311,29.29203,0.8514799999999999
482.03799000000004,153.11,-1.01424,29.26812,0.85125
482.35101,153.21,-1.01712,29.29203,0.8510200000000001
482.646,153.31,-1.0176100000000001,29.29203,0.8507899999999999
482.96200999999996,153.41,-1.0165899999999999,29.23647,0.85055
483.258,153.51,-1.01924,29.204590000000003,0.8503299999999999
483.54999000000004,153.61,-1.01929,29.204590000000003,0.85011
483.884,153.71,-1.01873,29.212559999999996,0.8498600000000001
484.164,153.81,-1.01681,29.18068,0.84965
484.45901,153.91,-1.0190299999999999,29.18068,0.8494200000000001
484.75699000000003,154.01,-1.02169,29.14903,0.8492
485.09200999999996,154.11,-1.02286,29.157,0.8489399999999999
485.37,154.21,-1.0250700000000001,29.18092,0.8487299999999999
485.689,154.31,-1.0242799999999999,29.125120000000003,0.84849
485.979,154.41,-1.02498,29.125120000000003,0.8482700000000001
486.267,154.51,-1.02633,29.133329999999997,0.84805
486.57599000000005,154.61,-1.02661,29.10145,0.84782
486.88,154.71,-1.03015,29.09348,0.84759
487.18201,154.81,-1.03043,29.09348,0.84736
487.487,154.91,-1.03006,29.061590000000002,0.8471299999999999
487.78601,155.01,-1.03295,29.029709999999998,0.8469
488.08499000000006,155.11,-1.03409,29.029709999999998,0.84667
488.388,155.21,-1.03351,28.998070000000002,0.84644
488.69600999999994,155.31,-1.03684,29.02198,0.84621
488.98900999999995,155.41,-1.03624,28.966179999999998,0.84598
489.302,155.51,-1.0385,28.9901,0.8457399999999999
489.60101,155.61,-1.04183,28.966179999999998,0.84552
489.91199000000006,155.71,-1.04125,28.9343,0.8452799999999999
490.215,155.81,-1.04131,28.9343,0.84505
490.50600999999995,155.91,-1.04159,28.92633,0.84483
490.806,156.01,-1.04187,28.89469,0.8446
491.11499000000003,156.11,-1.0447799999999998,28.9186,0.84436
491.42999000000003,156.21,-1.04464,28.8628,0.8441200000000001
491.716,156.31,-1.04513,28.8628,0.8439
492.017,156.41,-1.0441,28.8628,0.84367
492.327,156.51,-1.04505,28.831159999999997,0.84344
492.62201,156.61,-1.04817,28.831159999999997,0.84321
492.92099,156.71,-1.0478,28.81522,0.84298
493.229,156.81,-1.04613,28.79928,0.84275
493.52300999999994,156.91,-1.04815,28.767390000000002,0.84252
493.82599000000005,157.01,-1.0519399999999999,28.74372,0.84229
494.12799,157.11,-1.05092,28.73575,0.84206
494.43201,157.21,-1.0525200000000001,28.70386,0.84183
494.73999000000003,157.31,-1.0539100000000001,28.70386,0.84159
495.04199000000006,157.41,-1.0544200000000001,28.688159999999996,0.84136
495.34399,157.51,-1.058,28.672220000000003,0.8411299999999999
495.63599000000005,157.61,-1.0582799999999999,28.65652,0.8409
495.93300999999997,157.71,-1.05923,28.680190000000003,0.84067
496.23499000000004,157.81,-1.06083,28.632609999999996,0.84044
496.534,157.91,-1.06156,28.632609999999996,0.84021
496.836,158.01,-1.0607600000000001,28.640340000000002,0.83998
497.13500999999997,158.11,-1.06303,28.64831,0.83975
497.435,158.21,-1.06398,28.58478,0.83952
497.74300999999997,158.31,-1.06625,28.58478,0.8392799999999999
498.04900999999995,158.41,-1.0641399999999999,28.553140000000003,0.83905
498.354,158.51,-1.06817,28.5529,0.8388100000000001
498.642,158.61,-1.06713,28.521259999999998,0.83859
498.95099000000005,158.71,-1.07051,28.48937,0.83835
499.25201,158.81,-1.06971,28.48937,0.8381200000000001
499.54501,158.91,-1.07374,28.457729999999998,0.8379
499.85199000000006,159.01,-1.07558,28.457729999999998,0.8376600000000001
500.14800999999994,159.11,-1.0776299999999999,28.457490000000004,0.8374299999999999
500.44901,159.21,-1.0779299999999998,28.42585,0.8372
500.74701,159.31,-1.07625,28.43382,0.8369700000000001
501.04501,159.41,-1.07831,28.43382,0.8367399999999999
501.36301,159.51,-1.08016,28.457729999999998,0.83649
501.655,159.61,-1.08134,28.42585,0.8362700000000001
501.95800999999994,159.71,-1.0829600000000001,28.36232,0.8360299999999999
502.26000999999997,159.81,-1.08415,28.36232,0.8358
502.55701,159.91,-1.08533,28.338409999999996,0.83557
502.85599,160.01,-1.08607,28.338409999999996,0.83534
503.14899,160.11,-1.0874700000000002,28.338409999999996,0.83511
503.48400999999996,160.21,-1.08781,28.298790000000004,0.83485
503.75299,160.31,-1.08808,28.322459999999996,0.8346399999999999
504.07000999999997,160.41,-1.0872899999999999,28.322459999999996,0.8344
504.36099,160.51,-1.08891,28.29082,0.8341700000000001
504.66199000000006,160.61,-1.09143,28.2087,0.83394
504.96899,160.71,-1.09218,28.12657,0.8337
505.26901,160.81,-1.09227,28.12657,0.83347
505.565,160.91,-1.09412,28.158209999999997,0.83324
505.85699000000005,161.01,-1.09331,28.189859999999996,0.83301
506.15302,161.11,-1.09538,28.189859999999996,0.83278
506.45000999999996,161.21,-1.09635,28.221740000000004,0.83255
506.75,161.31,-1.0982,28.221740000000004,0.8323200000000001
507.048,161.41,-1.09895,28.221740000000004,0.8320799999999999
507.35699000000005,161.51,-1.10259,28.1901,0.8318399999999999
507.647,161.61,-1.10334,28.21377,0.83162
507.96200999999996,161.71,-1.10122,28.18188,0.83137
508.24899000000005,161.81,-1.1024100000000001,28.150240000000004,0.83115
508.56,161.91,-1.10095,28.14227,0.83091
508.85699000000005,162.01,-1.10281,28.05483,0.83068
509.16500999999994,162.11,-1.10225,28.086470000000002,0.83044
509.47299000000004,162.21,-1.10212,28.05483,0.8302
509.75600999999995,162.31,-1.10419,28.07077,0.8299700000000001
510.07000999999997,162.41,-1.10407,28.07077,0.82973
510.366,162.51,-1.1074899999999999,28.086470000000002,0.8295
510.66599,162.61,-1.10491,28.150240000000004,0.82926
510.96399,162.71,-1.107,28.219079999999998,0.8290299999999999
511.263,162.81,-1.10976,28.219079999999998,0.8288
511.56,162.91,-1.1100700000000001,28.12391,0.82857
511.87,163.01,-1.1104,28.084059999999997,0.8283200000000001
512.17297,163.11,-1.10982,28.04444,0.82809
512.474,163.21,-1.1074700000000002,28.020529999999997,0.82785
512.77197,163.31,-1.10889,27.98865,0.82762
513.06097,163.41,-1.1083100000000001,27.98865,0.82739
513.37,163.51,-1.10952,27.957,0.82715
513.67603,163.61,-1.10984,27.957,0.82691
513.98499,163.71,-1.1124,27.957,0.8266700000000001
514.27899,163.81,-1.1167200000000002,27.933090000000004,0.82644
514.58301,163.91,-1.1168200000000001,27.92512,0.8262
514.88202,164.01,-1.1189200000000001,27.89348,0.82596
515.19397,164.11,-1.11836,27.861590000000003,0.8257200000000001
515.50897,164.21,-1.1213799999999998,27.861590000000003,0.82547
515.78998,164.31,-1.12257,27.82971,0.82525
516.09601,164.41,-1.12334,27.82971,0.82501
516.388,164.51,-1.12477,27.821740000000002,0.82478
516.698,164.61,-1.1271200000000001,27.821740000000002,0.8245399999999999
517.01099,164.71,-1.12924,27.7901,0.82429
517.30103,164.81,-1.12978,27.7901,0.82406
517.60101,164.91,-1.12943,27.75821,0.82383
517.90302,165.01,-1.1317700000000002,27.726329999999997,0.8235899999999999
518.203,165.11,-1.13344,27.75821,0.82335
518.508,165.21,-1.13444,27.7343,0.82311
518.7930299999999,165.31,-1.1343,27.710390000000004,0.82289
519.09497,165.41,-1.13127,27.70242,0.82265
519.39099,165.51,-1.13495,27.702659999999998,0.82242
519.71503,165.61,-1.1371,27.646859999999997,0.82216
519.99597,165.71,-1.14055,27.646859999999997,0.82194
520.2869900000001,165.81,-1.14042,27.646859999999997,0.82171
520.58099,165.91,-1.13894,27.646859999999997,0.8214799999999999
520.88202,166.01,-1.14039,27.61522,0.82124
521.1799900000001,166.11,-1.14364,27.61522,0.821
521.474,166.21,-1.14374,27.61522,0.8207700000000001
521.77502,166.31,-1.14654,27.61522,0.82053
