Repository: ulfsri/fsri_materials_database

# Materials and Products Database

## 01_Data

Raw data generated from each apparatus are included here in plain-text format. The data is organized first by material, next by the short name of test apparatus used, and where applicable additional filtering by test settings.

### material.json

Each material directory contains a json file of the same name as the material. This file links the data stored in the repository as well as data and graphs produced by the accompanying scripts (__02_Scripts__) to the respective landing page for the material on the front-end website.

File: 01_Data/Oak_Flooring/MCC/Oak_Flooring_MCC_30K_min_211105_R2.txt (part 2 of 4)
T Correction Coefficients:	0	1.024463	0
Time Shift (s):	14
*
Time (s)	Temperature (C)	N2 flow rate (cc/min)	O2 flow rate (cc/min)	Flow Rate (cc/min)	Oxygen (%)	HRR (W/g)	Heating rate (C/s)
348.000	251.649	80.008	19.995	103.289	20.021	12.177	0.503
348.500	251.871	80.008	19.994	103.289	20.022	12.089	0.510
349.000	252.131	80.008	19.995	103.289	20.015	12.565	0.485
349.500	252.365	80.009	19.994	103.286	20.018	12.366	0.488
350.000	252.600	80.009	19.994	103.286	20.012	12.781	0.482
350.500	252.837	80.009	19.996	103.285	20.015	12.579	0.471
351.000	253.102	80.008	19.995	103.283	20.012	12.769	0.487
351.500	253.350	80.009	19.994	103.277	20.010	12.895	0.507
352.000	253.581	80.008	19.995	103.274	20.016	12.541	0.496
352.500	253.825	80.009	19.994	103.269	20.009	13.001	0.477
353.000	254.069	80.008	19.994	103.271	20.003	13.399	0.482
353.500	254.308	80.008	19.994	103.275	20.005	13.272	0.486
354.000	254.566	80.009	19.994	103.282	20.002	13.430	0.490
354.500	254.809	80.009	19.994	103.289	20.001	13.518	0.499
355.000	255.075	80.010	19.995	103.294	19.999	13.636	0.505
355.500	255.305	80.009	19.994	103.292	20.000	13.571	0.502
356.000	255.549	80.009	19.995	103.289	19.996	13.838	0.485
356.501	255.812	80.010	19.994	103.287	19.993	14.072	0.491
357.000	256.055	80.008	19.995	103.288	19.990	14.274	0.507
357.500	256.288	80.008	19.994	103.288	19.991	14.229	0.491
358.000	256.541	80.008	19.994	103.290	19.989	14.321	0.480
358.500	256.788	80.007	19.994	103.293	19.986	14.536	0.493
359.000	257.037	80.008	19.994	103.295	19.983	14.709	0.498
359.500	257.269	80.008	19.994	103.294	19.982	14.808	0.488
360.000	257.488	80.008	19.995	103.294	19.983	14.722	0.466
360.500	257.762	80.008	19.994	103.288	19.976	15.218	0.472
361.000	258.007	80.009	19.994	103.281	19.976	15.231	0.506
361.500	258.281	80.009	19.994	103.275	19.979	15.017	0.519
362.000	258.522	80.008	19.996	103.273	19.975	15.302	0.518
362.500	258.738	80.009	19.994	103.265	19.975	15.251	0.486
363.000	259.002	80.008	19.995	103.270	19.974	15.344	0.468
363.500	259.255	80.009	19.994	103.281	19.968	15.711	0.498
364.000	259.523	80.010	19.995	103.287	19.964	16.035	0.519
364.500	259.731	80.008	19.994	103.292	19.969	15.679	0.499
365.000	259.981	80.010	19.994	103.300	19.965	15.926	0.467
365.500	260.242	80.009	19.994	103.301	19.965	15.932	0.484
366.000	260.486	80.008	19.993	103.300	19.961	16.242	0.508
366.500	260.728	80.009	19.993	103.305	19.958	16.431	0.495
367.000	260.982	80.009	19.996	103.307	19.954	16.651	0.491
367.500	261.246	80.011	19.994	103.313	19.955	16.621	0.507
368.000	261.482	80.010	19.995	103.313	19.951	16.881	0.509
368.500	261.740	80.009	19.994	103.312	19.951	16.878	0.497
369.000	261.987	80.010	19.995	103.305	19.946	17.218	0.500
369.500	262.220	80.010	19.994	103.306	19.946	17.187	0.493
370.000	262.448	80.009	19.995	103.304	19.944	17.379	0.470
370.500	262.690	80.008	19.994	103.308	19.945	17.314	0.465
371.000	262.935	80.009	19.994	103.315	19.941	17.558	0.479
371.500	263.201	80.009	19.993	103.321	19.937	17.837	0.499
372.000	263.461	80.010	19.995	103.318	19.934	18.024	0.519
372.500	263.687	80.010	19.995	103.313	19.935	17.938	0.506
373.000	263.946	80.009	19.994	103.306	19.928	18.451	0.485
373.500	264.173	80.010	19.995	103.298	19.928	18.418	0.485
374.000	264.391	80.009	19.994	103.296	19.926	18.549	0.465
374.500	264.675	80.011	19.996	103.299	19.925	18.604	0.474
375.000	264.896	80.007	19.995	103.309	19.924	18.683	0.504
375.500	265.197	80.009	19.995	103.316	19.925	18.627	0.513
376.000	265.455	80.009	19.995	103.323	19.915	19.292	0.541
376.500	265.695	80.009	19.995	103.328	19.912	19.500	0.529
377.000	265.939	80.010	19.995	103.327	19.917	19.155	0.491
377.500	266.172	80.009	19.995	103.321	19.912	19.524	0.481
378.000	266.443	80.010	19.997	103.318	19.911	19.578	0.490
378.500	266.673	80.009	19.995	103.313	19.907	19.815	0.502
379.000	266.913	80.007	19.996	103.304	19.906	19.919	0.486
379.500	267.193	80.008	19.994	103.297	19.906	19.875	0.496
380.000	267.437	80.009	19.994	103.295	19.900	20.306	0.522
380.500	267.737	80.009	19.994	103.294	19.902	20.177	0.534
381.000	267.955	80.009	19.995	103.295	19.899	20.340	0.531
381.500	268.200	80.008	19.995	103.302	19.893	20.780	0.490
382.000	268.415	80.008	19.995	103.309	19.894	20.738	0.461
382.500	268.675	80.008	19.995	103.312	19.890	20.961	0.467
383.000	268.923	80.009	19.995	103.314	19.885	21.300	0.491
383.500	269.172	80.009	19.995	103.316	19.884	21.353	0.502
384.000	269.407	80.009	19.995	103.309	19.883	21.442	0.491
384.500	269.678	80.010	19.995	103.307	19.882	21.490	0.495
385.000	269.944	80.010	19.995	103.312	19.878	21.767	0.522
385.500	270.172	80.007	19.994	103.315	19.879	21.684	0.515
386.000	270.465	80.009	19.994	103.318	19.875	21.954	0.508
386.500	270.682	80.009	19.995	103.324	19.874	22.026	0.516
387.000	270.969	80.009	19.995	103.327	19.870	22.315	0.507
387.500	271.199	80.011	19.995	103.327	19.866	22.584	0.511
388.000	271.484	80.010	19.995	103.325	19.867	22.548	0.516
388.500	271.733	80.009	19.995	103.321	19.863	22.790	0.524
389.000	272.003	80.009	19.993	103.319	19.860	22.978	0.526
389.500	272.237	80.009	19.994	103.316	19.859	23.043	0.511
390.000	272.508	80.010	19.994	103.315	19.856	23.258	0.505
390.500	272.709	80.010	19.994	103.315	19.850	23.653	0.489
391.000	272.969	80.011	19.995	103.318	19.846	23.940	0.467
391.500	273.205	80.010	19.994	103.322	19.845	23.977	0.479
392.000	273.431	80.010	19.995	103.325	19.847	23.833	0.479
392.500	273.714	80.010	19.994	103.326	19.845	23.986	0.485
393.000	273.958	80.011	19.995	103.328	19.836	24.564	0.518
393.500	274.197	80.012	19.995	103.329	19.832	24.847	0.505
394.000	274.438	80.010	19.995	103.329	19.832	24.856	0.481
394.500	274.684	80.011	19.994	103.328	19.832	24.892	0.483
395.000	274.920	80.009	19.993	103.329	19.826	25.296	0.484
395.500	275.186	80.011	19.995	103.328	19.825	25.316	0.492
396.000	275.436	80.010	19.995	103.330	19.821	25.568	0.509
396.500	275.681	80.012	19.994	103.331	19.819	25.736	0.505
397.000	275.915	80.011	19.994	103.333	19.821	25.632	0.487
397.500	276.155	80.010	19.995	103.336	19.813	26.124	0.477
398.000	276.388	80.010	19.994	103.340	19.812	26.186	0.473
398.500	276.663	80.010	19.994	103.339	19.805	26.679	0.490
399.000	276.905	80.010	19.994	103.340	19.803	26.784	0.513
399.500	277.185	80.010	19.995	103.339	19.803	26.827	0.520
400.000	277.445	80.010	19.995	103.339	19.799	27.044	0.531
400.501	277.660	80.009	19.995	103.335	19.799	27.051	0.508
401.000	277.925	80.009	19.996	103.334	19.795	27.363	0.477
401.500	278.175	80.010	19.995	103.332	19.791	27.592	0.497
402.000	278.454	80.011	19.994	103.332	19.795	27.339	0.522
402.500	278.692	80.009	19.995	103.328	19.788	27.813	0.523
403.000	278.978	80.010	19.995	103.334	19.787	27.909	0.520
403.500	279.194	80.009	19.995	103.335	19.784	28.072	0.513
404.000	279.459	80.008	19.996	103.334	19.781	28.301	0.491
404.500	279.694	80.008	19.996	103.334	19.783	28.172	0.491
405.000	279.950	80.007	19.994	103.336	19.777	28.548	0.496
405.500	280.214	80.009	19.996	103.331	19.772	28.883	0.505
406.000	280.457	80.007	19.996	103.336	19.771	28.944	0.513
406.500	280.699	80.009	19.996	103.336	19.763	29.464	0.496
407.000	280.964	80.009	19.996	103.337	19.766	29.294	0.497
407.500	281.176	80.008	19.995	103.340	19.764	29.414	0.492
408.000	281.416	80.007	19.996	103.340	19.762	29.586	0.464
408.500	281.667	80.008	19.996	103.335	19.760	29.710	0.472
409.000	281.925	80.007	19.995	103.336	19.759	29.751	0.500
409.500	282.169	80.007	19.996	103.337	19.757	29.872	0.506
410.000	282.406	80.008	19.996	103.337	19.750	30.357	0.491
410.500	282.668	80.008	19.996	103.337	19.748	30.492	0.490
411.000	282.886	80.008	19.996	103.340	19.747	30.552	0.489
411.500	283.174	80.009	19.996	103.344	19.749	30.415	0.493
412.000	283.410	80.009	19.997	103.346	19.745	30.725	0.516
412.500	283.626	80.008	19.996	103.348	19.744	30.756	0.488
413.000	283.888	80.008	19.997	103.352	19.738	31.142	0.465
413.500	284.149	80.008	19.996	103.355	19.738	31.205	0.501
414.000	284.391	80.009	19.995	103.356	19.732	31.576	0.513
414.500	284.622	80.008	19.995	103.357	19.730	31.707	0.488
415.000	284.887	80.009	19.995	103.353	19.730	31.717	0.485
415.500	285.128	80.009	19.995	103.354	19.727	31.888	0.501
416.000	285.403	80.008	19.994	103.351	19.719	32.422	0.511
416.500	285.625	80.009	19.995	103.352	19.717	32.550	0.506
417.000	285.909	80.008	19.994	103.355	19.717	32.564	0.501
417.500	286.155	80.009	19.995	103.362	19.714	32.767	0.518
418.000	286.381	80.009	19.994	103.364	19.713	32.829	0.501
418.500	286.614	80.009	19.994	103.367	19.707	33.243	0.466
419.000	286.880	80.009	19.995	103.369	19.705	33.415	0.479
419.500	287.177	80.009	19.994	103.368	19.702	33.580	0.531
420.000	287.408	80.009	19.995	103.367	19.700	33.740	0.545
420.500	287.654	80.009	19.996	103.368	19.696	34.019	0.502
421.000	287.886	80.009	19.994	103.368	19.699	33.817	0.478
421.500	288.151	80.009	19.994	103.368	19.691	34.334	0.488
422.000	288.378	80.010	19.994	103.370	19.693	34.199	0.495
422.500	288.644	80.008	19.994	103.371	19.689	34.472	0.493
423.000	288.878	80.009	19.994	103.370	19.684	34.828	0.496
423.500	289.120	80.009	19.995	103.371	19.684	34.794	0.488
424.000	289.404	80.011	19.994	103.375	19.679	35.157	0.501
424.500	289.637	80.010	19.994	103.377	19.683	34.884	0.521
425.000	289.884	80.009	19.994	103.378	19.677	35.259	0.498
425.500	290.142	80.009	19.995	103.379	19.675	35.424	0.493
426.000	290.425	80.009	19.994	103.379	19.671	35.660	0.524
426.500	290.665	80.009	19.994	103.375	19.671	35.671	0.532
427.000	290.924	80.009	19.994	103.372	19.667	35.956	0.511
427.500	291.216	80.009	19.995	103.372	19.667	35.964	0.525
428.000	291.439	80.010	19.995	103.371	19.666	35.992	0.533
428.500	291.702	80.009	19.995	103.371	19.664	36.172	0.500
429.000	291.962	80.010	19.995	103.371	19.660	36.442	0.504
429.500	292.184	80.008	19.994	103.372	19.654	36.794	0.503
430.000	292.462	80.009	19.994	103.372	19.654	36.796	0.491
430.500	292.706	80.010	19.994	103.374	19.649	37.133	0.512
431.000	292.942	80.010	19.994	103.374	19.649	37.184	0.501
431.500	293.196	80.008	19.995	103.374	19.647	37.288	0.485
432.000	293.402	80.007	19.995	103.375	19.642	37.629	0.475
432.500	293.692	80.009	19.995	103.381	19.643	37.562	0.478
433.000	293.907	80.008	19.995	103.387	19.645	37.415	0.500
433.500	294.164	80.007	19.994	103.389	19.636	38.003	0.489
434.000	294.433	80.009	19.994	103.390	19.635	38.095	0.499
434.500	294.700	80.010	19.995	103.389	19.632	38.285	0.531
435.000	294.986	80.007	19.994	103.388	19.630	38.446	0.544
435.500	295.209	80.007	19.994	103.385	19.628	38.591	0.531
436.000	295.457	80.009	19.995	103.383	19.623	38.891	0.490
436.500	295.692	80.008	19.993	103.385	19.623	38.911	0.478
437.000	295.968	80.008	19.995	103.395	19.622	38.951	0.497
437.500	296.230	80.009	19.994	103.397	19.617	39.272	0.524
438.000	296.474	80.008	19.994	103.396	19.617	39.326	0.522
438.500	296.757	80.008	19.994	103.399	19.611	39.718	0.517
439.000	296.999	80.007	19.995	103.405	19.611	39.693	0.526
439.500	297.242	80.009	19.995	103.399	19.603	40.224	0.505
440.000	297.503	80.009	19.995	103.397	19.607	39.990	0.494
440.500	297.749	80.008	19.994	103.402	19.607	39.987	0.506
441.000	297.971	80.008	19.995	103.413	19.601	40.384	0.488
441.500	298.247	80.009	19.995	103.413	19.603	40.213	0.483
442.000	298.502	80.007	19.995	103.416	19.597	40.672	0.515
442.500	298.789	80.009	19.994	103.418	19.598	40.546	0.537
443.000	299.052	80.010	19.995	103.416	19.598	40.607	0.546
443.500	299.256	80.009	19.995	103.402	19.594	40.869	0.508
444.000	299.538	80.009	19.995	103.393	19.592	40.971	0.476
444.500	299.779	80.011	19.996	103.385	19.589	41.177	0.504
445.000	300.035	80.010	19.995	103.382	19.586	41.347	0.510
445.500	300.302	80.008	19.995	103.383	19.586	41.403	0.510
446.000	300.520	80.009	19.995	103.390	19.586	41.358	0.504
446.500	300.796	80.009	19.995	103.395	19.582	41.655	0.489
447.000	301.060	80.009	19.995	103.402	19.581	41.708	0.517
447.500	301.309	80.010	19.995	103.404	19.577	41.963	0.527
448.000	301.542	80.010	19.994	103.403	19.577	41.981	0.498
448.500	301.826	80.010	19.995	103.403	19.574	42.204	0.500
449.000	302.067	80.011	19.995	103.405	19.571	42.370	0.521
449.500	302.303	80.009	19.995	103.403	19.572	42.340	0.501
450.000	302.574	80.010	19.994	103.399	19.569	42.510	0.492
450.500	302.803	80.011	19.994	103.400	19.567	42.621	0.504
451.000	303.083	80.010	19.994	103.400	19.565	42.799	0.505
451.500	303.313	80.010	19.994	103.397	19.559	43.219	0.509
452.000	303.569	80.012	19.994	103.399	19.561	43.035	0.498
452.500	303.836	80.011	19.993	103.403	19.561	43.086	0.505
453.000	304.059	80.011	19.994	103.403	19.558	43.259	0.506
453.500	304.321	80.010	19.994	103.403	19.553	43.594	0.487
454.000	304.579	80.011	19.994	103.404	19.554	43.506	0.503
454.500	304.847	80.011	19.995	103.401	19.555	43.473	0.524
455.000	305.102	80.010	19.992	103.397	19.549	43.836	0.525
455.500	305.378	80.010	19.995	103.397	19.550	43.802	0.526
456.000	305.588	80.010	19.996	103.396	19.546	44.063	0.508
456.500	305.832	80.011	19.995	103.399	19.544	44.216	0.470
457.000	306.157	80.011	19.995	103.401	19.544	44.218	0.512
457.500	306.411	80.010	19.995	103.405	19.545	44.158	0.574
458.000	306.670	80.012	19.995	103.404	19.540	44.456	0.546
458.500	306.875	80.011	19.995	103.405	19.536	44.730	0.489
459.000	307.143	80.012	19.994	103.404	19.537	44.638	0.469
459.500	307.392	80.011	19.994	103.404	19.536	44.758	0.495
460.000	307.629	80.011	19.994	103.404	19.533	44.919	0.502
460.500	307.885	80.011	19.994	103.407	19.532	45.003	0.489
461.000	308.141	80.010	19.993	103.406	19.528	45.257	0.502
461.500	308.409	80.009	19.994	103.407	19.525	45.441	0.518
462.000	308.669	80.011	19.995	103.405	19.528	45.299	0.526
462.500	308.923	80.009	19.995	103.405	19.520	45.793	0.521
463.000	309.154	80.010	19.995	103.405	19.519	45.857	0.500
463.500	309.441	80.010	19.995	103.405	19.519	45.845	0.502
464.000	309.670	80.010	19.994	103.405	19.516	46.098	0.517
464.500	309.911	80.009	19.995	103.406	19.513	46.306	0.493
465.000	310.172	80.012	19.994	103.406	19.514	46.209	0.485
465.500	310.436	80.011	19.995	103.406	19.508	46.618	0.514
466.000	310.715	80.010	19.996	103.406	19.511	46.402	0.534
466.500	310.928	80.010	19.995	103.406	19.509	46.551	0.517
467.000	311.227	80.010	19.995	103.406	19.504	46.857	0.502
467.500	311.471	80.010	19.995	103.407	19.503	46.956	0.528
468.000	311.718	80.009	19.994	103.407	19.501	47.103	0.517
468.500	312.027	80.010	19.995	103.407	19.497	47.337	0.523
469.000	312.294	80.010	19.994	103.407	19.498	47.306	0.566
469.500	312.529	80.009	19.996	103.408	19.491	47.759	0.539
470.000	312.766	80.011	19.996	103.407	19.488	47.992	0.487
470.500	313.039	80.010	19.995	103.407	19.492	47.710	0.491
471.000	313.315	80.011	19.996	103.407	19.485	48.177	0.529
471.500	313.524	80.011	19.995	103.406	19.487	48.032	0.517
472.000	313.813	80.009	19.996	103.407	19.485	48.177	0.491
472.500	314.053	80.011	19.994	103.407	19.483	48.330	0.513
473.000	314.294	80.010	19.995	103.406	19.480	48.473	0.505
473.500	314.586	80.011	19.996	103.406	19.480	48.476	0.507
474.000	314.855	80.011	19.995	103.407	19.480	48.536	0.547
474.500	315.100	80.010	19.996	103.408	19.477	48.695	0.538
475.000	315.382	80.010	19.995	103.410	19.474	48.934	0.521
475.500	315.587	80.012	19.996	103.410	19.468	49.281	0.507
476.000	315.859	80.010	19.996	103.410	19.468	49.288	0.482
476.500	316.071	80.012	19.995	103.409	19.467	49.378	0.480
477.000	316.339	80.012	19.996	103.408	19.463	49.629	0.482
477.500	316.618	80.011	19.994	103.411	19.463	49.679	0.514
478.000	316.853	80.012	19.995	103.414	19.459	49.947	0.530
478.500	317.110	80.012	19.995	103.418	19.457	50.070	0.503
479.000	317.381	80.012	19.995	103.421	19.455	50.172	0.510
479.500	317.634	80.012	19.995	103.421	19.452	50.420	0.526
480.000	317.895	80.011	19.994	103.419	19.447	50.701	0.519
480.500	318.133	80.010	19.995	103.422	19.445	50.867	0.507
481.000	318.419	80.011	19.995	103.424	19.444	50.949	0.512
481.500	318.671	80.011	19.995	103.422	19.441	51.131	0.531
482.000	318.883	80.012	19.994	103.426	19.439	51.259	0.500
482.500	319.137	80.013	19.995	103.431	19.436	51.438	0.465
483.000	319.402	80.012	19.994	103.431	19.434	51.588	0.493
483.500	319.643	80.011	19.995	103.433	19.432	51.751	0.513
484.000	319.922	80.010	19.993	103.439	19.432	51.746	0.513
484.500	320.139	80.012	19.995	103.441	19.422	52.377	0.508
485.000	320.441	80.010	19.995	103.440	19.422	52.429	0.507
485.500	320.689	80.011	19.994	103.440	19.418	52.676	0.535
486.000	320.929	80.011	19.994	103.441	19.417	52.750	0.519
486.500	321.195	80.011	19.995	103.441	19.414	52.928	0.497
487.000	321.447	80.011	19.995	103.444	19.413	53.009	0.512
487.500	321.716	80.009	19.995	103.446	19.411	53.135	0.520
488.000	321.981	80.009	19.995	103.447	19.406	53.485	0.527
488.500	322.247	80.010	19.995	103.448	19.403	53.713	0.532
489.000	322.529	80.008	19.995	103.448	19.399	53.975	0.540
489.500	322.762	80.008	19.994	103.448	19.398	54.023	0.532
490.000	323.002	80.009	19.994	103.448	19.391	54.509	0.494
490.500	323.257	80.008	19.995	103.448	19.390	54.576	0.484
491.000	323.501	80.010	19.995	103.448	19.388	54.687	0.497
491.500	323.776	80.009	19.995	103.448	19.386	54.810	0.509
492.000	324.027	80.009	19.995	103.447	19.380	55.240	0.523
492.500	324.288	80.008	19.996	103.448	19.381	55.161	0.519
493.000	324.547	80.010	19.996	103.450	19.376	55.493	0.515
493.500	324.766	80.009	19.995	103.450	19.373	55.736	0.499
494.000	325.017	80.009	19.995	103.451	19.369	55.977	0.474
494.500	325.262	80.009	19.996	103.452	19.363	56.372	0.483
495.000	325.525	80.009	19.995	103.451	19.358	56.701	0.502
495.500	325.775	80.007	19.995	103.450	19.353	57.039	0.510
496.000	326.023	80.008	19.996	103.455	19.354	56.979	0.505
496.500	326.281	80.009	19.995	103.456	19.348	57.403	0.502
497.000	326.554	80.008	19.996	103.455	19.345	57.559	0.519
497.500	326.795	80.008	19.996	103.458	19.342	57.814	0.522
498.000	327.062	80.009	19.996	103.459	19.339	58.017	0.511
498.500	327.321	80.006	19.995	103.458	19.335	58.239	0.517
499.000	327.531	80.009	19.996	103.465	19.329	58.698	0.498
499.500	327.768	80.008	19.995	103.468	19.324	59.000	0.458
500.000	328.043	80.007	19.996	103.471	19.321	59.199	0.479
500.500	328.284	80.007	19.996	103.476	19.316	59.527	0.514
501.000	328.545	80.007	19.995	103.480	19.316	59.524	0.509
501.500	328.794	80.009	19.996	103.479	19.312	59.778	0.506
502.000	329.058	80.008	19.995	103.479	19.308	60.097	0.511
502.500	329.290	80.009	19.995	103.480	19.297	60.839	0.505
503.000	329.555	80.007	19.996	103.482	19.299	60.689	0.497
503.500	329.836	80.008	19.996	103.481	19.294	61.041	0.521
504.000	330.064	80.008	19.995	103.483	19.291	61.250	0.527
504.500	330.301	80.008	19.996	103.486	19.289	61.351	0.487
505.000	330.584	80.009	19.996	103.487	19.282	61.851	0.493
505.500	330.818	80.008	19.995	103.487	19.281	61.934	0.518
506.000	331.087	80.007	19.995	103.487	19.276	62.238	0.509
506.500	331.325	80.008	19.996	103.487	19.274	62.403	0.505
507.000	331.620	80.008	19.994	103.489	19.274	62.365	0.520
507.500	331.861	80.008	19.995	103.489	19.267	62.843	0.534
508.000	332.065	80.008	19.995	103.489	19.261	63.242	0.490
508.500	332.340	80.008	19.995	103.489	19.258	63.480	0.463
509.000	332.579	80.007	19.996	103.490	19.251	63.928	0.497
509.500	332.855	80.009	19.995	103.491	19.244	64.389	0.514
510.000	333.101	80.007	19.995	103.492	19.238	64.792	0.518
510.500	333.335	80.009	19.995	103.492	19.235	65.001	0.501
511.000	333.595	80.009	19.996	103.492	19.233	65.159	0.487
511.500	333.851	80.009	19.995	103.492	19.231	65.236	0.505
512.000	334.135	80.009	19.996	103.489	19.227	65.558	0.528
512.500	334.392	80.010	19.996	103.486	19.222	65.871	0.541
513.000	334.617	80.009	19.995	103.488	19.216	66.304	0.512
513.500	334.871	80.009	19.995	103.492	19.211	66.622	0.481
514.000	335.144	80.010	19.995	103.497	19.210	66.664	0.503
514.500	335.385	80.008	19.994	103.506	19.204	67.071	0.520
515.000	335.620	80.009	19.993	103.513	19.201	67.262	0.495
515.500	335.844	80.008	19.995	103.517	19.194	67.770	0.467
516.000	336.127	80.009	19.995	103.520	19.193	67.790	0.483
516.500	336.379	80.009	19.995	103.518	19.187	68.202	0.521
517.000	336.637	80.009	19.994	103.517	19.186	68.279	0.523
517.500	336.876	80.010	19.995	103.517	19.180	68.719	0.504
518.000	337.134	80.008	19.996	103.518	19.177	68.883	0.497
518.500	337.413	80.010	19.995	103.520	19.173	69.194	0.517
519.000	337.617	80.008	19.994	103.523	19.167	69.552	0.510
519.500	337.880	80.009	19.995	103.524	19.164	69.794	0.475
520.000	338.140	80.009	19.996	103.525	19.163	69.833	0.495
520.500	338.422	80.007	19.995	103.525	19.156	70.312	0.532
521.000	338.659	80.008	19.994	103.525	19.152	70.558	0.530
521.500	338.923	80.008	19.995	103.525	19.150	70.730	0.510
522.000	339.169	80.009	19.995	103.524	19.145	71.054	0.506
522.500	339.396	80.007	19.994	103.524	19.142	71.266	0.492
523.000	339.637	80.010	19.996	103.525	19.140	71.379	0.471
523.500	339.872	80.010	19.995	103.525	19.135	71.728	0.472
524.000	340.147	80.009	19.995	103.526	19.130	72.079	0.493
524.500	340.388	80.009	19.995	103.526	19.126	72.319	0.513
525.000	340.625	80.008	19.994	103.525	19.126	72.309	0.497
525.500	340.863	80.009	19.996	103.525	19.121	72.669	0.476
526.000	341.151	80.008	19.994	103.526	19.118	72.847	0.500
526.500	341.383	80.010	19.994	103.526	19.116	73.001	0.523
527.000	341.667	80.008	19.995	103.529	19.111	73.330	0.519
527.500	341.922	80.009	19.995	103.530	19.107	73.624	0.528
528.000	342.114	80.009	19.994	103.530	19.104	73.812	0.493
528.500	342.414	80.010	19.995	103.533	19.101	74.032	0.470
529.000	342.665	80.009	19.996	103.532	19.096	74.349	0.522
529.500	342.907	80.009	19.995	103.532	19.094	74.457	0.522
530.000	343.114	80.010	19.995	103.533	19.090	74.719	0.471
530.500	343.381	80.009	19.995	103.534	19.088	74.851	0.462
531.000	343.606	80.009	19.994	103.531	19.086	74.988	0.483
531.500	343.869	80.010	19.994	103.533	19.081	75.330	0.490
532.000	344.137	80.009	19.995	103.534	19.077	75.583	0.509
532.500	344.358	80.009	19.995	103.534	19.076	75.687	0.510
533.000	344.611	80.010	19.994	103.535	19.076	75.704	0.481
533.500	344.849	80.010	19.994	103.535	19.074	75.826	0.483
534.000	345.100	80.010	19.995	103.534	19.071	75.982	0.491
534.500	345.352	80.010	19.994	103.531	19.066	76.356	0.496
535.000	345.588	80.010	19.995	103.530	19.065	76.445	0.495
535.500	345.862	80.011	19.995	103.528	19.065	76.389	0.499
536.000	346.140	80.009	19.995	103.529	19.063	76.535	0.531
536.500	346.379	80.011	19.995	103.529	19.060	76.767	0.535
537.000	346.617	80.010	19.995	103.528	19.056	76.995	0.497
537.500	346.856	80.010	19.996	103.528	19.055	77.094	0.477
538.000	347.121	80.010	19.994	103.529	19.056	77.009	0.491
538.500	347.377	80.011	19.994	103.528	19.053	77.175	0.512
539.000	347.643	80.011	19.995	103.528	19.056	77.037	0.522
539.500	347.917	80.012	19.994	103.528	19.051	77.342	0.531
540.000	348.111	80.011	19.994	103.528	19.050	77.418	0.504
540.500	348.389	80.011	19.995	103.525	19.052	77.247	0.470
541.000	348.603	80.011	19.994	103.526	19.051	77.318	0.482
541.500	348.879	80.011	19.995	103.525	19.050	77.407	0.491
542.000	349.129	80.012	19.994	103.524	19.050	77.412	0.508
542.500	349.395	80.010	19.994	103.525	19.046	77.658	0.521
543.000	349.624	80.010	19.994	103.526	19.055	77.040	0.505
543.500	349.838	80.009	19.995	103.526	19.051	77.315	0.468
544.000	350.140	80.010	19.994	103.526	19.053	77.209	0.480
544.500	350.348	80.009	19.994	103.526	19.052	77.276	0.513
545.000	350.612	80.012	19.994	103.526	19.051	77.311	0.491
545.500	350.852	80.010	19.994	103.526	19.052	77.233	0.487
546.000	351.063	80.010	19.995	103.525	19.055	77.055	0.478
546.500	351.325	80.011	19.994	103.524	19.055	77.014	0.462
547.000	351.601	80.010	19.995	103.520	19.052	77.203	0.506
547.500	351.833	80.008	19.995	103.516	19.054	77.072	0.523
548.000	352.106	80.012	19.994	103.513	19.055	77.022	0.506
548.500	352.333	80.009	19.995	103.511	19.057	76.896	0.503
549.000	352.577	80.010	19.994	103.510	19.062	76.536	0.486
549.500	352.852	80.010	19.994	103.510	19.068	76.140	0.495
550.000	353.093	80.010	19.995	103.510	19.063	76.500	0.517
550.500	353.329	80.011	19.994	103.508	19.068	76.167	0.496
551.000	353.577	80.010	19.994	103.502	19.069	76.067	0.481
551.500	353.809	80.010	19.994	103.498	19.069	76.066	0.482
552.000	354.099	80.010	19.993	103.493	19.074	75.748	0.501
552.500	354.340	80.010	19.994	103.489	19.078	75.473	0.527
553.000	354.599	80.010	19.994	103.487	19.078	75.469	0.515
553.500	354.854	80.010	19.994	103.485	19.083	75.139	0.507
554.000	355.066	80.009	19.994	103.480	19.084	75.082	0.491
554.500	355.305	80.011	19.994	103.477	19.089	74.723	0.459
555.000	355.575	80.011	19.995	103.474	19.093	74.430	0.480
555.500	355.822	80.010	19.995	103.471	19.098	74.090	0.513
556.000	356.080	80.011	19.994	103.467	19.101	73.913	0.511
556.500	356.345	80.011	19.993	103.465	19.107	73.495	0.514
557.000	356.589	80.011	19.994	103.461	19.111	73.222	0.516
557.500	356.848	80.010	19.994	103.457	19.118	72.777	0.506
558.000	357.078	80.011	19.993	103.454	19.123	72.410	0.496
558.500	357.351	80.011	19.993	103.451	19.129	71.977	0.496
559.000	357.596	80.010	19.994	103.451	19.135	71.570	0.511
559.500	357.817	80.012	19.994	103.449	19.146	70.867	0.492
560.000	358.061	80.011	19.994	103.448	19.147	70.767	0.465
560.500	358.332	80.012	19.993	103.441	19.155	70.278	0.490
561.000	358.570	80.011	19.994	103.434	19.161	69.839	0.512
561.500	358.820	80.011	19.994	103.431	19.170	69.231	0.498
562.000	359.059	80.011	19.994	103.427	19.178	68.682	0.488
562.500	359.320	80.012	19.994	103.420	19.185	68.206	0.494
563.000	359.554	80.012	19.994	103.419	19.190	67.901	0.497
563.500	359.805	80.010	19.995	103.417	19.202	67.106	0.490
564.000	360.044	80.011	19.994	103.413	19.207	66.746	0.488
564.500	360.265	80.012	19.994	103.410	19.214	66.297	0.475
565.000	360.562	80.012	19.994	103.409	19.228	65.334	0.489
565.500	360.747	80.011	19.995	103.403	19.234	64.957	0.500
566.000	361.019	80.012	19.994	103.396	19.242	64.395	0.470
566.500	361.269	80.010	19.995	103.388	19.250	63.887	0.489
567.000	361.502	80.011	19.994	103.380	19.262	63.085	0.502
567.500	361.748	80.010	19.994	103.373	19.265	62.848	0.481
568.000	361.971	80.010	19.993	103.371	19.282	61.723	0.474
568.500	362.213	80.010	19.994	103.371	19.286	61.426	0.467
569.000	362.431	80.011	19.995	103.370	19.299	60.569	0.463
569.500	362.671	80.009	19.994	103.370	19.308	59.962	0.459
570.000	362.927	80.011	19.994	103.367	19.318	59.272	0.477
570.500	363.169	80.009	19.995	103.363	19.330	58.476	0.497
571.000	363.429	80.010	19.995	103.359	19.340	57.772	0.500
571.500	363.677	80.008	19.995	103.358	19.353	56.950	0.505
572.000	363.915	80.009	19.994	103.353	19.361	56.389	0.497
572.500	364.157	80.007	19.995	103.350	19.366	56.085	0.483
573.000	364.438	80.009	19.995	103.346	19.380	55.096	0.501
573.500	364.710	80.009	19.995	103.342	19.391	54.408	0.538
574.000	364.948	80.009	19.995	103.336	19.400	53.779	0.532
574.500	365.185	80.009	19.995	103.334	19.411	53.055	0.492
575.000	365.456	80.008	19.995	103.333	19.424	52.166	0.492
575.500	365.684	80.008	19.995	103.333	19.435	51.458	0.504
576.000	365.957	80.009	19.995	103.333	19.443	50.857	0.500
576.500	366.203	80.010	19.995	103.333	19.452	50.308	0.510
577.000	366.450	80.010	19.995	103.327	19.469	49.153	0.506
577.500	366.720	80.008	19.997	103.319	19.482	48.266	0.505
578.000	366.970	80.010	19.994	103.311	19.489	47.837	0.519
578.500	367.206	80.008	19.995	103.301	19.499	47.127	0.503
579.000	367.484	80.009	19.995	103.293	19.512	46.267	0.500
579.500	367.751	80.009	19.995	103.290	19.525	45.355	0.530
580.000	367.958	80.010	19.995	103.290	19.535	44.704	0.509
580.500	368.243	80.009	19.994	103.288	19.551	43.663	0.483
581.000	368.466	80.010	19.995	103.282	19.560	43.057	0.500
581.500	368.724	80.010	19.996	103.276	19.571	42.292	0.494
582.000	369.006	80.010	19.995	103.271	19.582	41.563	0.511
582.500	369.292	80.010	19.994	103.266	19.593	40.844	0.554
583.000	369.542	80.010	19.996	103.260	19.605	40.011	0.552
583.500	369.810	80.009	19.994	103.258	19.613	39.474	0.526
584.000	370.063	80.009	19.995	103.257	19.628	38.468	0.519
584.500	370.332	80.010	19.995	103.254	19.638	37.788	0.522
585.000	370.602	80.009	19.995	103.250	19.651	36.961	0.530
585.500	370.848	80.010	19.995	103.250	19.659	36.405	0.528
586.000	371.106	80.010	19.994	103.250	19.671	35.583	0.511
586.500	371.353	80.011	19.995	103.245	19.685	34.692	0.505
587.000	371.613	80.010	19.995	103.242	19.694	34.098	0.506
587.500	371.890	80.008	19.995	103.241	19.707	33.207	0.522
588.000	372.134	80.009	19.995	103.236	19.719	32.379	0.529
588.500	372.437	80.009	19.995	103.230	19.727	31.894	0.534
589.000	372.704	80.009	19.995	103.227	19.736	31.244	0.559
589.500	372.967	80.009	19.995	103.222	19.749	30.395	0.550
590.000	373.243	80.007	19.996	103.217	19.764	29.417	0.534
590.500	373.497	80.008	19.995	103.214	19.769	29.032	0.534
591.000	373.765	80.008	19.995	103.213	19.780	28.294	0.527
591.500	374.046	80.009	19.994	103.213	19.790	27.632	0.536
592.000	374.327	80.008	19.995	103.213	19.801	26.939	0.556
592.500	374.554	80.010	19.995	103.214	19.810	26.288	0.535
593.000	374.839	80.008	19.994	103.214	19.818	25.738	0.510
593.500	375.127	80.010	19.995	103.214	19.826	25.221	0.542
594.000	375.382	80.009	19.995	103.214	19.836	24.594	0.558
594.500	375.661	80.010	19.995	103.214	19.840	24.272	0.538
595.000	375.913	80.010	19.995	103.212	19.851	23.556	0.533
595.500	376.169	80.009	19.995	103.207	19.855	23.320	0.520
596.000	376.447	80.009	19.995	103.202	19.865	22.621	0.521
596.500	376.715	80.010	19.996	103.196	19.872	22.132	0.540
597.000	376.972	80.009	19.995	103.193	19.880	21.612	0.535
597.500	377.273	80.009	19.996	103.192	19.887	21.145	0.541
598.000	377.504	80.009	19.995	103.197	19.896	20.548	0.545
598.500	377.792	80.010	19.996	103.201	19.897	20.482	0.525
599.000	378.085	80.009	19.996	103.206	19.905	19.942	0.550
599.500	378.346	80.009	19.996	103.209	19.915	19.280	0.568
600.000	378.601	80.009	19.996	103.210	19.919	18.974	0.535
600.500	378.916	80.009	19.997	103.210	19.922	18.780	0.542
601.000	379.190	80.009	19.995	103.210	19.930	18.240	0.579
601.500	379.461	80.008	19.995	103.210	19.940	17.595	0.567
602.000	379.744	80.008	19.995	103.209	19.944	17.355	0.550
602.500	379.960	80.008	19.996	103.206	19.945	17.256	0.526
603.000	380.246	80.008	19.997	103.202	19.951	16.841	0.500
603.500	380.505	80.008	19.995	103.199	19.958	16.408	0.523
604.000	380.806	80.008	19.995	103.198	19.959	16.337	0.552
604.500	381.064	80.008	19.996	103.199	19.964	16.018	0.560
605.000	381.325	80.008	19.996	103.198	19.969	15.629	0.539
605.500	381.586	80.009	19.995	103.194	19.970	15.559	0.520
606.000	381.859	80.009	19.996	103.192	19.976	15.213	0.528
606.500	382.154	80.007	19.995	103.188	19.982	14.800	0.551
607.000	382.418	80.010	19.996	103.183	19.981	14.826	0.563
607.500	382.672	80.008	19.996	103.179	19.988	14.407	0.539
608.000	382.954	80.009	19.996	103.179	19.990	14.226	0.527
608.500	383.209	80.009	19.997	103.178	19.994	13.962	0.536
609.000	383.498	80.009	19.996	103.182	19.992	14.090	0.541
609.500	383.727	80.009	19.996	103.187	19.998	13.686	0.531
610.000	384.026	80.010	19.995	103.192	19.999	13.629	0.523
610.500	384.289	80.009	19.996	103.198	20.001	13.487	0.545
611.000	384.521	80.009	19.996	103.198	20.007	13.081	0.529
611.500	384.838	80.009	19.995	103.194	20.005	13.246	0.522
612.000	385.086	80.009	19.995	103.187	20.010	12.911	0.557
612.500	385.347	80.010	19.995	103.182	20.016	12.540	0.537
613.000	385.620	80.010	19.995	103.179	20.013	12.735	0.522
613.500	385.848	80.009	19.994	103.183	20.017	12.414	0.518
614.000	386.172	80.010	19.994	103.186	20.020	12.234	0.527
614.500	386.412	80.009	19.994	103.186	20.018	12.391	0.558
615.000	386.687	80.010	19.995	103.186	20.021	12.203	0.539
615.500	386.939	80.010	19.995	103.184	20.024	11.995	0.521
616.000	387.220	80.011	19.995	103.179	20.027	11.779	0.530
616.500	387.461	80.011	19.993	103.176	20.030	11.606	0.528
617.001	387.723	80.009	19.994	103.177	20.028	11.726	0.513
617.500	388.025	80.010	19.994	103.176	20.027	11.797	0.533
618.000	388.258	80.010	19.994	103.177	20.029	11.629	0.549
618.500	388.558	80.012	19.994	103.176	20.031	11.493	0.534
619.000	388.820	80.009	19.994	103.177	20.033	11.362	0.548
619.500	389.064	80.011	19.993	103.177	20.036	11.172	0.534
620.000	389.328	80.011	19.995	103.177	20.031	11.526	0.507
620.500	389.587	80.012	19.994	103.176	20.033	11.363	0.515
621.000	389.868	80.012	19.994	103.176	20.041	10.806	0.531
621.500	390.143	80.010	19.995	103.176	20.037	11.127	0.548
622.000	390.401	80.010	19.994	103.175	20.039	10.939	0.545
622.500	390.603	80.011	19.994	103.175	20.040	10.905	0.496
623.000	390.890	80.012	19.994	103.175	20.046	10.488	0.474
623.500	391.151	80.012	19.995	103.175	20.040	10.874	0.519
624.000	391.404	80.010	19.994	103.176	20.044	10.641	0.531
624.500	391.695	80.011	19.994	103.175	20.047	10.437	0.529
625.000	391.949	80.011	19.994	103.176	20.047	10.451	0.544
625.500	392.230	80.011	19.994	103.176	20.048	10.366	0.540
626.000	392.479	80.010	19.994	103.176	20.045	10.542	0.532
626.500	392.771	80.010	19.994	103.176	20.051	10.173	0.535
627.000	393.039	80.010	19.993	103.176	20.047	10.419	0.551
627.500	393.256	80.010	19.995	103.175	20.052	10.123	0.523
628.000	393.516	80.010	19.993	103.175	20.053	10.047	0.481
628.500	393.763	80.010	19.994	103.176	20.051	10.165	0.492
629.000	394.048	80.012	19.995	103.176	20.051	10.137	0.520
629.500	394.283	80.010	19.995	103.175	20.051	10.168	0.526
630.000	394.577	80.010	19.995	103.176	20.051	10.194	0.525
630.500	394.878	80.009	19.996	103.176	20.051	10.143	0.562
631.000	395.090	80.010	19.994	103.175	20.052	10.111	0.554
631.500	395.313	80.009	19.994	103.174	20.054	9.977	0.474
632.000	395.576	80.009	19.994	103.174	20.054	9.956	0.460
632.500	395.833	80.010	19.994	103.175	20.053	10.039	0.503
633.000	396.085	80.008	19.994	103.175	20.056	9.804	0.515
633.500	396.341	80.010	19.994	103.177	20.056	9.821	0.508
634.000	396.602	80.009	19.993	103.178	20.057	9.787	0.512
634.500	396.851	80.009	19.994	103.178	20.058	9.720	0.513
635.000	397.065	80.008	19.993	103.178	20.058	9.715	0.487
635.500	397.367	80.009	19.994	103.179	20.060	9.597	0.490
636.000	397.627	80.010	19.995	103.178	20.058	9.666	0.539
636.500	397.855	80.009	19.994	103.178	20.064	9.307	0.525
637.000	398.094	80.009	19.994	103.178	20.062	9.431	0.477
637.500	398.353	80.008	19.994	103.178	20.060	9.598	0.482
638.000	398.621	80.010	19.994	103.177	20.063	9.356	0.513
638.500	398.851	80.009	19.995	103.177	20.063	9.350	0.512
639.000	399.108	80.009	19.995	103.175	20.061	9.467	0.492
639.500	399.372	80.010	19.994	103.174	20.058	9.684	0.504
640.000	399.624	80.010	19.995	103.183	20.059	9.655	0.519
640.500	399.846	80.011	19.995	103.167	20.065	9.245	0.495
641.000	400.115	80.012	19.994	103.148	20.063	9.390	0.482
641.500	400.376	80.010	19.995	103.134	20.067	9.106	0.511
642.000	400.615	80.009	19.994	103.126	20.064	9.294	0.515
642.500	400.865	80.010	19.995	103.113	20.062	9.452	0.494
643.000	401.091	80.011	19.994	103.156	20.062	9.401	0.482
643.500	401.335	80.010	19.995	103.189	20.067	9.080	0.473
644.000	401.566	80.011	19.995	103.206	20.064	9.264	0.473
644.500	401.830	80.011	19.994	103.214	20.070	8.874	0.485
645.000	402.039	80.011	19.994	103.217	20.068	9.061	0.484
645.500	402.349	80.011	19.994	103.190	20.067	9.080	0.496
646.000	402.533	80.012	19.994	103.175	20.071	8.838	0.506
646.500	402.793	80.012	19.995	103.172	20.070	8.869	0.469
647.000	403.049	80.012	19.994	103.171	20.070	8.893	0.480
647.500	403.330	80.013	19.993	103.171	20.070	8.869	0.527
648.000	403.511	80.010	19.994	103.168	20.072	8.740	0.499
648.500	403.777	80.012	19.994	103.167	20.069	8.944	0.454
649.000	404.046	80.012	19.994	103.167	20.070	8.869	0.491
649.500	404.258	80.012	19.995	103.166	20.068	8.997	0.508
650.000	404.529	80.013	19.994	103.165	20.074	8.635	0.482
650.500	404.756	80.011	19.993	103.167	20.071	8.861	0.491
651.000	405.007	80.012	19.994	103.167	20.077	8.437	0.488
651.500	405.254	80.011	19.994	103.165	20.076	8.489	0.488
652.000	405.437	80.011	19.995	103.165	20.072	8.768	0.464
652.500	405.695	80.011	19.994	103.165	20.074	8.647	0.436
653.000	405.934	80.011	19.994	103.166	20.075	8.575	0.469
653.500	406.126	80.011	19.995	103.161	20.074	8.611	0.464
654.000	406.380	80.010	19.994	103.159	20.076	8.467	0.438
654.500	406.619	80.009	19.993	103.155	20.073	8.706	0.470
655.000	406.857	80.010	19.995	103.152	20.074	8.600	0.485
655.500	407.097	80.009	19.994	103.148	20.074	8.596	0.477
656.000	407.333	80.008	19.994	103.152	20.075	8.559	0.477
656.500	407.586	80.010	19.995	103.156	20.075	8.541	0.483
657.000	407.807	80.009	19.994	103.156	20.080	8.230	0.482
657.500	408.035	80.007	19.994	103.158	20.080	8.202	0.461
658.000	408.277	80.009	19.994	103.162	20.079	8.305	0.459
658.500	408.506	80.008	19.994	103.162	20.077	8.414	0.470
659.000	408.740	80.009	19.995	103.159	20.078	8.372	0.467
659.500	408.953	80.008	19.995	103.163	20.080	8.224	0.456
660.000	409.187	80.009	19.994	103.162	20.079	8.262	0.447
660.500	409.461	80.008	19.994	103.162	20.080	8.236	0.477
661.000	409.677	80.009	19.995	103.165	20.081	8.185	0.499
661.500	409.894	80.010	19.994	103.168	20.081	8.154	0.462
662.000	410.153	80.008	19.995	103.170	20.084	7.929	0.455
662.500	410.369	80.009	19.995	103.169	20.083	8.037	0.475
663.000	410.604	80.008	19.995	103.164	20.083	8.050	0.462
663.500	410.821	80.008	19.995	103.164	20.084	7.964	0.451
664.000	411.073	80.009	19.995	103.165	20.083	8.041	0.461
664.500	411.287	80.009	19.995	103.165	20.085	7.913	0.468
665.000	411.522	80.008	19.994	103.169	20.083	8.021	0.458
665.500	411.718	80.009	19.995	103.171	20.080	8.227	0.440
666.000	411.985	80.009	19.995	103.167	20.085	7.896	0.446
666.500	412.211	80.008	19.996	103.162	20.082	8.122	0.478
667.000	412.455	80.009	19.996	103.157	20.086	7.825	0.482
667.500	412.678	80.008	19.995	103.155	20.085	7.872	0.468
668.000	412.909	80.009	19.995	103.154	20.084	7.934	0.461
668.500	413.146	80.010	19.996	103.157	20.085	7.872	0.461
669.000	413.350	80.009	19.996	103.158	20.087	7.737	0.454
669.500	413.583	80.009	19.994	103.162	20.086	7.849	0.439
670.000	413.805	80.008	19.996	103.159	20.087	7.761	0.446
670.500	414.031	80.008	19.996	103.156	20.085	7.910	0.451
671.000	414.268	80.010	19.995	103.151	20.087	7.764	0.455
671.500	414.468	80.010	19.996	103.148	20.087	7.733	0.450
672.000	414.673	80.009	19.995	103.142	20.090	7.544	0.422
672.500	414.922	80.010	19.995	103.146	20.089	7.624	0.430
673.000	415.130	80.009	19.995	103.152	20.091	7.484	0.455
673.500	415.347	80.009	19.996	103.158	20.092	7.432	0.441
674.000	415.597	80.009	19.995	103.158	20.085	7.913	0.446
674.500	415.807	80.010	19.994	103.161	20.086	7.796	0.464
675.000	416.061	80.010	19.994	103.160	20.090	7.534	0.462
675.500	416.272	80.010	19.995	103.160	20.088	7.705	0.464
676.000	416.533	80.009	19.995	103.161	20.090	7.550	0.468
676.500	416.751	80.010	19.994	103.167	20.092	7.441	0.475
677.000	416.968	80.010	19.995	103.169	20.091	7.479	0.457
677.500	417.170	80.010	19.994	103.171	20.089	7.627	0.427
678.000	417.425	80.009	19.996	103.171	20.090	7.587	0.438
678.500	417.655	80.009	19.994	103.171	20.087	7.732	0.471
679.000	417.906	80.011	19.996	103.170	20.089	7.619	0.483
679.500	418.124	80.009	19.996	103.170	20.087	7.789	0.475
680.000	418.345	80.007	19.995	103.171	20.089	7.641	0.454
680.500	418.584	80.010	19.996	103.171	20.090	7.530	0.449
681.000	418.823	80.009	19.995	103.169	20.091	7.468	0.469
681.500	419.042	80.009	19.995	103.167	20.089	7.652	0.469
682.000	419.237	80.010	19.993	103.167	20.091	7.465	0.436
682.500	419.492	80.010	19.994	103.166	20.087	7.761	0.432
683.000	419.733	80.009	19.994	103.163	20.087	7.754	0.473
683.500	419.944	80.009	19.995	103.164	20.088	7.709	0.474
684.000	420.197	80.008	19.995	103.169	20.089	7.643	0.458
684.500	420.451	80.008	19.995	103.172	20.090	7.572	0.485
685.000	420.672	80.008	19.994	103.175	20.091	7.514	0.491
685.500	420.906	80.007	19.995	103.178	20.090	7.550	0.465
686.000	421.140	80.008	19.995	103.179	20.088	7.683	0.462
686.500	421.420	80.008	19.995	103.179	20.089	7.592	0.491
687.000	421.674	80.009	19.995	103.176	20.090	7.563	0.524
687.500	421.883	80.008	19.995	103.176	20.091	7.466	0.499
688.000	422.104	80.009	19.995	103.176	20.091	7.466	0.446
688.500	422.398	80.008	19.996	103.177	20.087	7.789	0.472
689.000	422.587	80.008	19.995	103.176	20.086	7.834	0.499
689.500	422.860	80.008	19.995	103.176	20.092	7.423	0.472
690.000	423.101	80.008	19.995	103.176	20.087	7.752	0.488
690.500	423.356	80.009	19.995	103.175	20.088	7.688	0.505
691.000	423.630	80.009	19.995	103.175	20.090	7.537	0.512
691.500	423.833	80.008	19.995	103.175	20.091	7.499	0.503
692.000	424.071	80.008	19.995	103.175	20.090	7.537	0.459
692.500	424.283	80.008	19.995	103.174	20.092	7.423	0.446
693.000	424.526	80.008	19.996	103.175	20.090	7.566	0.453
