Repository: ulfsri/fsri_materials_database

# Materials and Products Database

## 01_Data

Raw data generated from each apparatus are included here in plain-text format. The data is organized first by material, next by the short name of test apparatus used, and where applicable additional filtering by test settings.

### material.json

Each material directory contains a json file of the same name as the material. This file links the data stored in the repository as well as data and graphs produced by the accompanying scripts (__02_Scripts__) to the respective landing page for the material on the front-end website.

File: 01_Data/Oak_HWF/Oak_HWF_MCC_60K_min_211104_R2.txt (part 1 of 2)
Sample ID:	C:\MCC\MCC Cal\Test\Oak_HWF_MCC_30K_min_211104_R2.txt
Sample Weight (mg):	4.83
Heating Rate (C/s):	1
Combustor Temp (C):	900
N2 Flow Rate (cc/min):	80
O2 Flow Rate (cc/min):	20
Calibration File:	C:\MCC\MCC Cal\Coeff1 JN10440_30_210304.txt.txt
T Correction Coefficients:	0	1.024463	0
Time Shift (s):	14
*
Time (s)	Temperature (C)	N2 flow rate (cc/min)	O2 flow rate (cc/min)	Flow Rate (cc/min)	Oxygen (%)	HRR (W/g)	Heating rate (C/s)
0.000	107.445	80.007	19.993	103.071	19.920	-0.338	0.001
0.500	107.430	80.005	19.994	103.074	19.920	-0.323	0.017
1.000	107.438	80.007	19.993	103.072	19.914	0.088	-0.002
1.500	107.435	80.007	19.993	103.072	19.915	-0.007	-0.001
2.000	107.413	80.005	19.994	103.071	19.918	-0.214	-0.009
2.500	107.424	80.007	19.994	103.067	19.914	0.084	-0.018
3.000	107.405	80.007	19.994	103.065	19.914	0.025	-0.010
3.500	107.452	80.004	19.995	103.064	19.913	0.113	0.009
4.000	107.439	80.006	19.994	103.061	19.915	-0.014	0.031
4.500	107.418	80.004	19.995	103.066	19.916	-0.089	0.000
5.000	107.395	80.005	19.995	103.068	19.914	0.041	-0.039
5.500	107.380	80.005	19.996	103.067	19.916	-0.061	-0.041
6.000	107.390	80.005	19.996	103.070	19.912	0.161	-0.022
6.500	107.365	80.004	19.995	103.075	19.913	0.106	-0.010
7.000	107.393	80.005	19.995	103.077	19.912	0.172	-0.006
7.500	107.390	80.003	19.995	103.084	19.912	0.220	0.014
8.001	107.365	80.005	19.995	103.092	19.912	0.179	-0.001
8.500	107.406	80.003	19.994	103.103	19.909	0.381	-0.006
9.000	107.385	80.003	19.995	103.112	19.907	0.531	0.018
9.500	107.404	80.003	19.995	103.126	19.902	0.850	0.009
10.000	107.411	80.005	19.994	103.146	19.901	0.950	0.012
10.500	107.424	80.005	19.994	103.175	19.899	1.052	0.023
11.000	107.446	80.004	19.995	103.199	19.896	1.224	0.028
11.500	107.410	80.004	19.994	103.223	19.893	1.455	0.010
12.000	107.433	80.005	19.995	103.240	19.892	1.502	-0.014
12.500	107.460	80.005	19.994	103.252	19.892	1.514	0.018
13.000	107.525	80.006	19.995	103.258	19.884	2.051	0.071
13.500	107.537	80.004	19.995	103.268	19.881	2.243	0.084
14.000	107.538	80.004	19.995	103.284	19.881	2.282	0.045
14.500	107.571	80.004	19.996	103.300	19.880	2.323	0.024
15.000	107.623	80.005	19.995	103.320	19.878	2.438	0.059
15.500	107.626	80.006	19.995	103.335	19.875	2.669	0.070
16.000	107.671	80.005	19.995	103.344	19.874	2.735	0.052
16.500	107.687	80.005	19.995	103.352	19.871	2.937	0.054
17.000	107.748	80.003	19.995	103.359	19.869	3.066	0.069
17.500	107.835	80.005	19.994	103.362	19.871	2.955	0.112
18.000	107.837	80.003	19.995	103.366	19.868	3.125	0.118
18.500	107.936	80.004	19.995	103.370	19.868	3.154	0.095
19.000	107.980	80.005	19.995	103.370	19.865	3.330	0.123
19.500	108.037	80.003	19.995	103.370	19.865	3.344	0.122
20.000	108.091	80.005	19.995	103.369	19.864	3.407	0.106
20.500	108.146	80.005	19.995	103.371	19.860	3.672	0.110
21.000	108.269	80.005	19.995	103.373	19.863	3.441	0.144
21.500	108.339	80.005	19.994	103.380	19.861	3.615	0.185
22.000	108.416	80.004	19.995	103.384	19.862	3.524	0.170
22.500	108.502	80.004	19.995	103.392	19.863	3.490	0.155
23.000	108.578	80.006	19.995	103.396	19.863	3.476	0.162
23.500	108.663	80.005	19.994	103.396	19.858	3.823	0.161
24.000	108.739	80.006	19.995	103.395	19.860	3.694	0.161
24.500	108.836	80.005	19.995	103.398	19.858	3.781	0.167
25.000	108.978	80.007	19.996	103.398	19.857	3.895	0.206
25.500	109.076	80.005	19.995	103.401	19.857	3.858	0.240
26.000	109.184	80.004	19.995	103.407	19.856	3.954	0.223
26.500	109.319	80.005	19.995	103.407	19.853	4.135	0.225
27.000	109.388	80.005	19.995	103.401	19.851	4.295	0.224
27.500	109.490	80.005	19.995	103.401	19.853	4.150	0.187
28.000	109.614	80.003	19.995	103.400	19.851	4.247	0.198
28.500	109.761	80.004	19.995	103.400	19.853	4.141	0.248
29.000	109.872	80.006	19.996	103.404	19.853	4.158	0.264
29.500	109.988	80.006	19.995	103.411	19.851	4.254	0.243
30.000	110.127	80.006	19.994	103.416	19.850	4.324	0.241
30.500	110.246	80.005	19.993	103.422	19.847	4.511	0.256
31.000	110.404	80.005	19.994	103.421	19.847	4.532	0.268
31.500	110.568	80.006	19.995	103.423	19.849	4.428	0.300
32.000	110.684	80.006	19.995	103.428	19.845	4.639	0.301
32.501	110.869	80.004	19.994	103.431	19.846	4.609	0.290
33.001	110.947	80.006	19.994	103.434	19.851	4.280	0.282
33.500	111.155	80.004	19.993	103.441	19.844	4.762	0.275
34.000	111.304	80.004	19.994	103.446	19.846	4.604	0.322
34.500	111.447	80.004	19.993	103.448	19.843	4.773	0.324
35.000	111.610	80.006	19.995	103.453	19.845	4.680	0.299
35.500	111.796	80.006	19.995	103.458	19.842	4.875	0.327
36.000	111.970	80.004	19.994	103.462	19.839	5.097	0.354
36.500	112.134	80.007	19.994	103.462	19.840	5.033	0.349
37.000	112.305	80.006	19.994	103.461	19.840	4.993	0.336
37.501	112.445	80.004	19.994	103.458	19.839	5.089	0.323
38.001	112.652	80.004	19.994	103.459	19.836	5.261	0.329
38.501	112.796	80.004	19.995	103.463	19.841	4.933	0.349
39.001	112.981	80.004	19.994	103.470	19.836	5.277	0.340
39.501	113.175	80.005	19.995	103.478	19.839	5.082	0.355
40.000	113.406	80.006	19.994	103.484	19.844	4.740	0.402
40.500	113.611	80.006	19.994	103.485	19.834	5.387	0.430
41.000	113.804	80.005	19.994	103.484	19.836	5.285	0.417
41.500	114.003	80.004	19.994	103.483	19.837	5.233	0.395
42.000	114.217	80.008	19.995	103.483	19.834	5.374	0.402
42.501	114.376	80.004	19.994	103.483	19.835	5.364	0.393
43.001	114.620	80.005	19.994	103.483	19.837	5.211	0.388
43.500	114.823	80.007	19.995	103.484	19.836	5.303	0.425
44.000	115.041	80.006	19.994	103.487	19.832	5.529	0.434
44.500	115.246	80.003	19.994	103.491	19.834	5.419	0.422
45.001	115.469	80.005	19.993	103.496	19.834	5.423	0.426
45.501	115.705	80.006	19.994	103.500	19.834	5.410	0.443
46.000	115.869	80.006	19.994	103.502	19.832	5.543	0.429
46.501	116.128	80.004	19.994	103.503	19.836	5.299	0.412
47.001	116.403	80.007	19.995	103.502	19.834	5.437	0.478
47.500	116.637	80.007	19.994	103.503	19.833	5.451	0.521
48.000	116.849	80.006	19.995	103.505	19.833	5.439	0.477
48.501	117.075	80.006	19.994	103.511	19.832	5.552	0.442
49.001	117.368	80.007	19.994	103.516	19.830	5.654	0.479
49.500	117.572	80.007	19.995	103.520	19.831	5.636	0.508
50.000	117.831	80.006	19.994	103.522	19.830	5.688	0.479
50.500	118.092	80.007	19.995	103.522	19.832	5.548	0.491
51.000	118.332	80.008	19.995	103.523	19.829	5.720	0.511
51.500	118.640	80.007	19.995	103.523	19.830	5.686	0.525
52.000	118.840	80.007	19.994	103.523	19.830	5.697	0.528
52.500	119.144	80.008	19.996	103.523	19.832	5.541	0.506
53.000	119.361	80.007	19.995	103.524	19.833	5.477	0.513
53.500	119.671	80.009	19.994	103.525	19.825	6.013	0.524
54.000	119.930	80.008	19.994	103.529	19.827	5.861	0.548
54.500	120.217	80.009	19.994	103.529	19.827	5.881	0.558
55.000	120.523	80.007	19.995	103.529	19.827	5.858	0.570
55.500	120.795	80.007	19.993	103.528	19.828	5.822	0.585
56.000	121.082	80.007	19.993	103.527	19.828	5.838	0.568
56.501	121.347	80.008	19.994	103.523	19.830	5.684	0.556
57.001	121.634	80.006	19.995	103.523	19.826	5.946	0.552
57.500	121.949	80.008	19.994	103.523	19.829	5.744	0.577
58.001	122.219	80.007	19.994	103.523	19.825	6.031	0.593
58.501	122.532	80.007	19.994	103.523	19.825	5.979	0.584
59.000	122.820	80.007	19.994	103.523	19.828	5.781	0.592
59.500	123.157	80.006	19.995	103.523	19.827	5.900	0.613
60.000	123.430	80.006	19.993	103.524	19.825	6.018	0.617
60.500	123.748	80.006	19.994	103.524	19.829	5.740	0.601
61.000	124.041	80.007	19.995	103.526	19.828	5.792	0.601
61.500	124.376	80.007	19.995	103.529	19.823	6.132	0.619
62.000	124.702	80.007	19.995	103.531	19.825	5.976	0.644
62.500	124.992	80.006	19.993	103.531	19.824	6.068	0.638
63.000	125.338	80.007	19.994	103.531	19.826	5.939	0.626
63.500	125.638	80.006	19.994	103.530	19.826	5.955	0.641
64.000	125.971	80.006	19.994	103.533	19.824	6.073	0.639
64.500	126.286	80.007	19.995	103.535	19.828	5.824	0.641
65.001	126.610	80.006	19.994	103.535	19.822	6.226	0.644
65.501	126.918	80.007	19.994	103.542	19.826	5.928	0.636
66.000	127.297	80.008	19.994	103.550	19.824	6.059	0.660
66.500	127.602	80.005	19.994	103.550	19.823	6.129	0.685
67.000	127.989	80.007	19.995	103.552	19.827	5.866	0.687
67.500	128.285	80.006	19.994	103.559	19.823	6.117	0.687
68.000	128.606	80.007	19.995	103.560	19.827	5.899	0.651
68.500	128.978	80.005	19.994	103.559	19.823	6.115	0.656
69.000	129.301	80.007	19.994	103.561	19.827	5.854	0.694
69.500	129.675	80.006	19.994	103.563	19.826	5.914	0.696
70.000	129.972	80.006	19.994	103.563	19.827	5.855	0.684
70.500	130.349	80.007	19.995	103.564	19.824	6.064	0.672
71.000	130.674	80.008	19.993	103.560	19.823	6.150	0.688
71.500	131.047	80.008	19.994	103.557	19.827	5.906	0.701
72.000	131.395	80.007	19.993	103.557	19.826	5.951	0.710
72.500	131.761	80.007	19.993	103.557	19.825	5.994	0.717
73.000	132.135	80.008	19.993	103.554	19.824	6.042	0.726
73.500	132.487	80.007	19.995	103.557	19.827	5.881	0.733
74.000	132.865	80.007	19.993	103.559	19.826	5.971	0.728
74.500	133.220	80.007	19.993	103.554	19.825	6.041	0.731
75.001	133.571	80.008	19.994	103.552	19.821	6.271	0.720
75.501	133.930	80.008	19.993	103.554	19.823	6.143	0.708
76.000	134.347	80.009	19.994	103.555	19.823	6.122	0.743
76.500	134.703	80.008	19.993	103.556	19.820	6.347	0.775
77.001	135.097	80.008	19.993	103.557	19.823	6.139	0.761
77.501	135.464	80.008	19.993	103.552	19.821	6.308	0.755
78.000	135.851	80.008	19.994	103.545	19.820	6.310	0.757
78.500	136.230	80.007	19.994	103.543	19.819	6.424	0.760
79.000	136.581	80.007	19.994	103.543	19.820	6.351	0.748
79.500	136.985	80.009	19.995	103.542	19.824	6.082	0.743
80.000	137.417	80.008	19.994	103.548	19.824	6.080	0.796
80.501	137.783	80.007	19.994	103.554	19.826	5.908	0.817
81.001	138.219	80.007	19.995	103.557	19.821	6.252	0.800
81.501	138.570	80.008	19.994	103.556	19.822	6.204	0.795
82.000	138.932	80.008	19.995	103.555	19.823	6.128	0.750
82.500	139.377	80.007	19.994	103.552	19.826	5.946	0.760
83.000	139.770	80.007	19.993	103.550	19.826	5.962	0.823
83.501	140.166	80.008	19.995	103.547	19.822	6.193	0.813
84.001	140.587	80.007	19.995	103.546	19.825	6.012	0.802
84.500	140.951	80.006	19.994	103.551	19.822	6.227	0.801
85.000	141.397	80.006	19.994	103.554	19.822	6.218	0.798
85.500	141.796	80.005	19.994	103.557	19.821	6.297	0.828
86.000	142.211	80.007	19.994	103.559	19.824	6.070	0.830
86.500	142.619	80.007	19.995	103.559	19.825	6.041	0.818
87.000	142.990	80.006	19.994	103.558	19.825	6.028	0.800
87.500	143.431	80.005	19.995	103.556	19.825	5.990	0.795
88.000	143.871	80.005	19.995	103.555	19.821	6.243	0.847
88.500	144.249	80.005	19.994	103.551	19.829	5.743	0.850
89.000	144.677	80.005	19.994	103.553	19.821	6.272	0.812
89.500	145.089	80.004	19.995	103.554	19.823	6.141	0.823
90.000	145.552	80.005	19.995	103.555	19.820	6.333	0.857
90.500	145.963	80.004	19.994	103.555	19.823	6.114	0.874
91.000	146.364	80.005	19.995	103.556	19.819	6.399	0.843
91.500	146.775	80.007	19.995	103.556	19.819	6.399	0.812
92.000	147.167	80.006	19.995	103.555	19.824	6.084	0.807
92.500	147.643	80.005	19.994	103.555	19.824	6.069	0.835
93.000	148.048	80.006	19.994	103.550	19.823	6.169	0.875
93.500	148.510	80.006	19.995	103.550	19.823	6.146	0.874
94.000	148.963	80.006	19.994	103.550	19.822	6.239	0.891
94.500	149.401	80.005	19.995	103.550	19.823	6.140	0.903
95.000	149.860	80.006	19.994	103.550	19.820	6.314	0.894
95.500	150.250	80.005	19.995	103.555	19.823	6.153	0.873
96.000	150.732	80.005	19.995	103.557	19.821	6.307	0.861
96.500	151.186	80.006	19.995	103.558	19.818	6.492	0.904
97.000	151.585	80.005	19.993	103.556	19.822	6.178	0.894
97.500	152.024	80.007	19.995	103.556	19.824	6.051	0.845
98.000	152.502	80.007	19.995	103.553	19.823	6.165	0.878
98.500	152.920	80.006	19.994	103.551	19.820	6.326	0.906
99.000	153.382	80.007	19.995	103.549	19.824	6.055	0.888
99.500	153.801	80.007	19.995	103.550	19.821	6.249	0.881
100.000	154.288	80.006	19.996	103.551	19.822	6.179	0.893
100.500	154.719	80.006	19.996	103.554	19.822	6.223	0.912
101.000	155.147	80.005	19.995	103.555	19.824	6.046	0.889
101.500	155.589	80.006	19.995	103.553	19.828	5.826	0.864
102.000	156.008	80.005	19.994	103.552	19.827	5.885	0.865
102.500	156.491	80.006	19.995	103.550	19.822	6.191	0.881
103.000	156.971	80.005	19.994	103.550	19.820	6.328	0.932
103.500	157.423	80.005	19.995	103.545	19.828	5.829	0.948
104.000	157.884	80.005	19.994	103.542	19.823	6.138	0.923
104.500	158.325	80.007	19.996	103.538	19.818	6.448	0.908
105.000	158.765	80.005	19.995	103.534	19.822	6.229	0.891
105.500	159.225	80.005	19.994	103.532	19.823	6.172	0.890
106.000	159.719	80.005	19.995	103.534	19.823	6.130	0.927
106.500	160.199	80.005	19.995	103.536	19.826	5.926	0.964
107.000	160.661	80.006	19.994	103.539	19.826	5.937	0.957
107.500	161.133	80.006	19.994	103.540	19.824	6.089	0.938
108.000	161.583	80.006	19.994	103.538	19.825	5.983	0.928
108.500	162.032	80.005	19.996	103.536	19.825	5.992	0.911
109.000	162.504	80.007	19.996	103.535	19.829	5.743	0.911
109.500	163.011	80.006	19.997	103.530	19.827	5.867	0.950
110.001	163.453	80.004	19.995	103.527	19.826	5.908	0.964
110.501	163.949	80.004	19.994	103.522	19.828	5.813	0.944
111.000	164.418	80.006	19.994	103.522	19.824	6.092	0.951
111.500	164.922	80.005	19.996	103.521	19.830	5.693	0.969
112.001	165.420	80.006	19.995	103.522	19.828	5.834	0.987
112.502	165.880	80.004	19.995	103.522	19.827	5.886	0.980
113.001	166.352	80.006	19.995	103.523	19.826	5.954	0.946
113.500	166.867	80.005	19.996	103.523	19.829	5.725	0.960
114.000	167.308	80.006	19.996	103.524	19.826	5.940	0.971
114.500	167.816	80.004	19.994	103.524	19.825	5.980	0.952
115.000	168.263	80.006	19.995	103.523	19.824	6.053	0.952
115.500	168.792	80.005	19.996	103.523	19.823	6.145	0.965
116.001	169.262	80.006	19.996	103.523	19.827	5.871	0.988
116.501	169.725	80.006	19.996	103.523	19.828	5.835	0.966
117.000	170.190	80.005	19.994	103.523	19.826	5.913	0.930
117.500	170.717	80.005	19.997	103.523	19.824	6.071	0.960
118.000	171.210	80.005	19.996	103.523	19.827	5.904	1.006
118.500	171.657	80.006	19.995	103.522	19.824	6.085	0.980
119.000	172.118	80.005	19.996	103.522	19.828	5.775	0.924
119.500	172.649	80.006	19.996	103.520	19.829	5.748	0.950
120.000	173.142	80.005	19.995	103.520	19.828	5.786	1.008
120.500	173.682	80.006	19.996	103.519	19.828	5.803	1.028
121.000	174.147	80.007	19.995	103.519	19.830	5.669	1.019
121.500	174.610	80.005	19.995	103.519	19.826	5.909	0.967
122.000	175.107	80.005	19.995	103.518	19.828	5.834	0.944
122.500	175.633	80.006	19.995	103.517	19.828	5.813	0.991
123.000	176.105	80.007	19.995	103.513	19.830	5.682	1.011
123.500	176.591	80.006	19.995	103.512	19.825	5.982	0.978
124.000	177.108	80.005	19.994	103.513	19.827	5.884	0.980
124.500	177.599	80.006	19.995	103.516	19.825	6.007	1.006
125.000	178.090	80.005	19.995	103.516	19.829	5.735	0.995
125.500	178.619	80.008	19.995	103.520	19.830	5.688	1.001
126.000	179.111	80.007	19.994	103.522	19.831	5.597	1.020
126.500	179.621	80.006	19.994	103.523	19.828	5.801	1.011
127.000	180.087	80.006	19.995	103.523	19.830	5.690	0.989
127.500	180.628	80.008	19.995	103.521	19.828	5.799	0.992
128.000	181.089	80.007	19.994	103.521	19.829	5.758	1.005
128.500	181.624	80.005	19.994	103.518	19.829	5.729	0.999
129.000	182.124	80.005	19.993	103.517	19.826	5.940	1.015
129.500	182.615	80.006	19.994	103.513	19.825	5.988	1.013
130.000	183.130	80.006	19.995	103.514	19.826	5.926	0.999
130.500	183.612	80.008	19.994	103.514	19.829	5.768	1.002
131.000	184.150	80.008	19.994	103.510	19.826	5.917	1.008
131.500	184.662	80.007	19.993	103.507	19.825	5.992	1.035
132.000	185.168	80.008	19.994	103.508	19.827	5.859	1.034
132.500	185.660	80.007	19.993	103.507	19.826	5.917	1.008
133.000	186.207	80.008	19.994	103.505	19.831	5.602	1.019
133.500	186.725	80.007	19.995	103.510	19.826	5.951	1.053
134.000	187.241	80.007	19.994	103.509	19.827	5.876	1.049
134.500	187.734	80.008	19.994	103.506	19.831	5.636	1.021
135.000	188.274	80.008	19.995	103.502	19.826	5.956	1.020
135.500	188.808	80.007	19.993	103.504	19.833	5.457	1.054
136.000	189.297	80.007	19.994	103.502	19.831	5.587	1.049
136.500	189.822	80.008	19.994	103.499	19.831	5.614	1.019
137.000	190.346	80.007	19.994	103.499	19.826	5.919	1.031
137.500	190.859	80.008	19.994	103.498	19.828	5.786	1.043
138.000	191.357	80.008	19.994	103.494	19.826	5.963	1.024
138.500	191.843	80.008	19.993	103.490	19.831	5.578	0.998
139.000	192.419	80.008	19.994	103.490	19.831	5.632	1.023
139.500	192.890	80.006	19.993	103.488	19.829	5.716	1.054
140.000	193.416	80.008	19.994	103.487	19.831	5.628	1.022
140.500	193.935	80.006	19.994	103.485	19.830	5.665	1.021
141.000	194.466	80.007	19.994	103.485	19.828	5.776	1.048
141.500	194.935	80.006	19.994	103.484	19.825	5.977	1.025
142.000	195.469	80.008	19.994	103.484	19.828	5.827	1.001
142.500	195.971	80.008	19.994	103.484	19.833	5.468	1.019
143.000	196.470	80.006	19.994	103.484	19.827	5.837	1.018
143.500	197.012	80.006	19.994	103.485	19.828	5.835	1.021
144.000	197.498	80.006	19.994	103.487	19.828	5.830	1.035
144.500	198.002	80.005	19.995	103.487	19.827	5.865	1.009
145.000	198.566	80.005	19.995	103.487	19.829	5.760	1.029
145.500	199.036	80.006	19.994	103.487	19.830	5.688	1.051
146.000	199.576	80.006	19.995	103.487	19.833	5.493	1.022
146.500	200.076	80.007	19.995	103.487	19.828	5.819	1.025
147.000	200.611	80.007	19.995	103.488	19.829	5.758	1.037
147.500	201.135	80.006	19.993	103.487	19.828	5.790	1.047
148.000	201.649	80.007	19.995	103.487	19.830	5.699	1.049
148.500	202.153	80.008	19.995	103.487	19.830	5.699	1.028
149.000	202.721	80.008	19.993	103.487	19.831	5.618	1.045
149.500	203.219	80.007	19.994	103.485	19.831	5.618	1.069
150.000	203.746	80.007	19.995	103.483	19.831	5.575	1.046
150.500	204.256	80.007	19.995	103.480	19.828	5.815	1.031
151.000	204.763	80.008	19.994	103.478	19.827	5.855	1.027
151.500	205.301	80.007	19.994	103.472	19.830	5.655	1.031
152.000	205.812	80.006	19.993	103.474	19.834	5.392	1.047
152.500	206.349	80.008	19.994	103.475	19.831	5.580	1.048
153.000	206.893	80.008	19.994	103.476	19.826	5.906	1.065
153.500	207.370	80.007	19.994	103.472	19.825	5.972	1.051
154.000	207.946	80.008	19.994	103.471	19.829	5.750	1.037
154.500	208.422	80.008	19.994	103.468	19.832	5.530	1.052
155.000	208.972	80.009	19.994	103.462	19.827	5.858	1.039
155.500	209.486	80.009	19.995	103.460	19.831	5.596	1.045
156.000	209.994	80.009	19.994	103.467	19.824	6.085	1.043
156.501	210.535	80.009	19.994	103.469	19.825	6.031	1.035
157.000	211.054	80.009	19.994	103.466	19.827	5.865	1.054
157.500	211.571	80.009	19.995	103.464	19.826	5.918	1.048
158.001	212.071	80.008	19.994	103.459	19.828	5.811	1.027
158.500	212.614	80.008	19.994	103.457	19.824	6.036	1.030
159.000	213.137	80.009	19.994	103.460	19.825	5.970	1.054
159.500	213.688	80.009	19.994	103.464	19.824	6.078	1.070
160.000	214.196	80.010	19.993	103.464	19.822	6.214	1.067
160.500	214.703	80.009	19.994	103.464	19.823	6.150	1.038
161.000	215.225	80.009	19.993	103.458	19.819	6.395	1.022
161.500	215.745	80.010	19.994	103.451	19.819	6.397	1.035
162.000	216.249	80.009	19.993	103.446	19.820	6.350	1.033
162.501	216.785	80.009	19.994	103.447	19.819	6.373	1.032
163.000	217.293	80.010	19.994	103.448	19.820	6.312	1.042
163.500	217.827	80.010	19.993	103.448	19.819	6.411	1.043
164.000	218.356	80.009	19.993	103.448	19.819	6.380	1.053
164.500	218.873	80.011	19.993	103.451	19.819	6.373	1.055
165.000	219.390	80.008	19.994	103.451	19.814	6.733	1.040
165.500	219.885	80.009	19.993	103.451	19.814	6.710	1.023
166.000	220.430	80.009	19.995	103.452	19.818	6.490	1.026
166.500	220.898	80.008	19.994	103.452	19.816	6.606	1.027
167.000	221.455	80.009	19.993	103.449	19.819	6.436	1.019
167.500	221.972	80.007	19.994	103.448	19.813	6.796	1.049
168.000	222.496	80.008	19.994	103.448	19.814	6.731	1.057
168.500	223.040	80.007	19.994	103.449	19.809	7.045	1.054
169.000	223.561	80.006	19.994	103.449	19.809	7.061	1.066
169.500	224.067	80.008	19.995	103.449	19.811	6.905	1.046
170.000	224.546	80.006	19.994	103.449	19.806	7.288	1.006
170.500	225.066	80.008	19.995	103.449	19.807	7.183	0.992
171.000	225.612	80.007	19.996	103.449	19.806	7.283	1.032
171.500	226.093	80.006	19.994	103.453	19.806	7.255	1.047
172.000	226.600	80.006	19.995	103.453	19.803	7.466	1.008
172.500	227.094	80.006	19.994	103.454	19.801	7.624	0.994
173.000	227.599	80.007	19.994	103.453	19.802	7.514	1.000
173.500	228.174	80.007	19.995	103.452	19.799	7.740	1.039
174.000	228.690	80.006	19.994	103.448	19.798	7.822	1.086
174.500	229.184	80.007	19.995	103.448	19.801	7.620	1.051
175.000	229.741	80.006	19.994	103.448	19.796	7.937	1.030
175.500	230.262	80.005	19.995	103.448	19.793	8.123	1.064
176.000	230.748	80.006	19.994	103.449	19.793	8.119	1.042
176.500	231.274	80.005	19.994	103.450	19.792	8.236	1.010
177.000	231.793	80.005	19.995	103.452	19.789	8.390	1.029
177.500	232.268	80.005	19.995	103.452	19.785	8.704	1.020
178.000	232.796	80.006	19.995	103.451	19.784	8.720	0.998
178.500	233.325	80.007	19.995	103.452	19.785	8.665	1.030
179.000	233.848	80.005	19.995	103.452	19.783	8.820	1.055
179.501	234.390	80.006	19.995	103.450	19.780	9.038	1.059
180.000	234.919	80.005	19.995	103.450	19.780	9.031	1.068
180.500	235.416	80.007	19.995	103.452	19.773	9.444	1.048
181.000	235.915	80.006	19.996	103.451	19.775	9.369	1.011
181.500	236.443	80.005	19.995	103.452	19.770	9.679	1.012
182.000	236.948	80.004	19.995	103.455	19.773	9.504	1.030
182.500	237.451	80.005	19.995	103.456	19.770	9.670	1.020
183.000	237.979	80.007	19.994	103.453	19.764	10.095	1.020
183.501	238.476	80.005	19.995	103.456	19.763	10.137	1.028
184.001	238.997	80.005	19.994	103.456	19.764	10.098	1.021
184.500	239.478	80.006	19.994	103.452	19.760	10.376	1.010
185.000	239.948	80.007	19.995	103.453	19.762	10.234	0.977
185.500	240.477	80.007	19.994	103.455	19.761	10.272	0.975
186.000	241.011	80.006	19.994	103.453	19.764	10.107	1.031
186.500	241.504	80.006	19.995	103.452	19.762	10.245	1.045
187.000	241.988	80.007	19.996	103.454	19.757	10.550	1.002
187.500	242.539	80.006	19.995	103.458	19.754	10.764	1.006
188.000	242.995	80.007	19.995	103.459	19.754	10.738	1.021
188.500	243.533	80.007	19.996	103.461	19.751	10.917	1.001
189.000	244.019	80.006	19.995	103.463	19.748	11.181	1.009
189.500	244.548	80.007	19.995	103.462	19.747	11.197	1.019
190.000	245.035	80.006	19.994	103.457	19.742	11.525	1.015
190.500	245.529	80.006	19.994	103.454	19.745	11.337	0.998
191.000	246.076	80.006	19.994	103.451	19.742	11.535	1.011
191.500	246.522	80.007	19.994	103.450	19.739	11.720	1.017
192.000	247.055	80.007	19.995	103.451	19.739	11.742	0.986
192.500	247.541	80.006	19.995	103.452	19.736	11.934	0.999
193.000	248.035	80.008	19.995	103.454	19.735	12.019	1.000
193.500	248.538	80.005	19.995	103.454	19.733	12.176	0.989
194.000	249.073	80.007	19.995	103.453	19.728	12.486	1.017
194.500	249.594	80.006	19.994	103.451	19.732	12.199	1.047
195.000	250.098	80.007	19.994	103.450	19.729	12.432	1.040
195.500	250.573	80.006	19.994	103.451	19.722	12.920	1.002
196.000	251.132	80.005	19.994	103.451	19.720	13.033	1.007
196.500	251.619	80.006	19.993	103.452	19.719	13.115	1.040
197.000	252.116	80.007	19.994	103.454	19.718	13.182	1.015
197.500	252.614	80.005	19.995	103.455	19.718	13.143	0.989
198.000	253.098	80.006	19.993	103.454	19.715	13.337	0.989
198.500	253.570	80.006	19.994	103.453	19.712	13.581	0.969
199.000	254.057	80.005	19.994	103.457	19.710	13.668	0.957
199.500	254.589	80.005	19.994	103.459	19.708	13.797	0.988
200.000	255.074	80.006	19.995	103.460	19.705	14.038	1.018
200.500	255.585	80.005	19.995	103.463	19.704	14.068	1.007
201.000	256.093	80.006	19.993	103.464	19.700	14.391	1.008
201.500	256.591	80.003	19.995	103.463	19.697	14.586	1.013
202.000	257.103	80.006	19.995	103.460	19.699	14.455	1.008
202.500	257.575	80.004	19.995	103.464	19.695	14.726	0.997
203.000	258.091	80.006	19.995	103.469	19.689	15.109	0.986
203.500	258.611	80.005	19.995	103.474	19.687	15.244	1.011
204.000	259.106	80.004	19.995	103.479	19.684	15.455	1.025
204.500	259.587	80.005	19.995	103.484	19.683	15.476	0.996
205.000	260.040	80.004	19.996	103.485	19.679	15.798	0.955
205.500	260.519	80.003	19.995	103.484	19.676	15.999	0.933
206.000	261.014	80.005	19.996	103.483	19.673	16.163	0.953
206.500	261.498	80.004	19.995	103.478	19.666	16.655	0.976
207.000	261.968	80.004	19.995	103.479	19.665	16.702	0.966
207.500	262.510	80.004	19.996	103.480	19.658	17.179	0.983
208.000	263.005	80.004	19.995	103.481	19.654	17.414	1.024
208.500	263.476	80.004	19.995	103.481	19.653	17.490	1.001
209.000	263.976	80.004	19.996	103.489	19.644	18.108	0.969
209.500	264.450	80.005	19.995	103.492	19.646	18.011	0.973
210.000	264.909	80.004	19.996	103.498	19.646	17.963	0.954
210.500	265.416	80.004	19.996	103.502	19.641	18.324	0.950
211.000	265.905	80.003	19.995	103.506	19.629	19.115	0.981
211.500	266.425	80.004	19.996	103.505	19.632	18.934	1.002
212.000	266.968	80.004	19.996	103.506	19.618	19.827	1.036
212.500	267.388	80.006	19.997	103.502	19.615	20.088	1.013
213.000	267.922	80.007	19.996	103.505	19.607	20.598	0.958
213.500	268.420	80.006	19.995	103.509	19.605	20.714	0.993
214.000	268.877	80.007	19.995	103.515	19.600	21.048	0.994
214.500	269.364	80.007	19.996	103.520	19.593	21.536	0.950
215.000	269.924	80.007	19.995	103.526	19.594	21.457	0.996
215.500	270.386	80.008	19.995	103.525	19.589	21.822	1.034
216.000	270.906	80.007	19.995	103.525	19.582	22.275	1.002
216.500	271.393	80.007	19.995	103.526	19.575	22.757	0.994
217.000	271.880	80.007	19.994	103.526	19.569	23.111	0.991
217.500	272.423	80.007	19.995	103.527	19.562	23.640	1.003
218.000	272.891	80.007	19.995	103.528	19.556	24.027	1.021
218.500	273.344	80.008	19.994	103.529	19.551	24.333	0.966
219.000	273.856	80.007	19.994	103.528	19.546	24.664	0.943
219.500	274.324	80.007	19.993	103.533	19.538	25.214	0.972
220.000	274.865	80.007	19.994	103.535	19.532	25.650	0.995
220.500	275.236	80.008	19.994	103.541	19.524	26.144	0.961
221.000	275.887	80.008	19.995	103.545	19.513	26.892	0.967
221.500	276.236	80.007	19.994	103.547	19.509	27.139	1.011
222.000	276.701	80.009	19.994	103.549	19.502	27.656	0.907
222.500	277.325	80.006	19.994	103.554	19.495	28.087	0.951
223.000	277.526	80.007	19.994	103.554	19.485	28.765	0.957
223.500	278.480	80.007	19.994	103.556	19.479	29.190	0.990
224.000	278.751	80.008	19.994	103.561	19.472	29.661	1.190
224.500	279.288	80.007	19.994	103.562	19.468	29.921	1.017
225.000	279.801	80.008	19.994	103.562	19.459	30.541	0.929
225.500	280.161	80.006	19.995	103.566	19.450	31.111	0.962
226.000	280.638	80.008	19.994	103.573	19.442	31.668	0.855
226.500	281.210	80.006	19.993	103.580	19.437	31.981	0.943
227.000	281.577	80.007	19.995	103.583	19.426	32.709	0.994
227.500	282.089	80.007	19.994	103.589	19.420	33.123	0.908
228.000	282.625	80.007	19.994	103.592	19.409	33.878	0.963
228.500	283.066	80.006	19.994	103.595	19.404	34.184	1.012
229.000	283.594	80.008	19.994	103.594	19.394	34.863	0.973
229.500	284.064	80.007	19.995	103.598	19.382	35.660	0.984
230.000	284.542	80.008	19.995	103.600	19.383	35.615	0.973
230.500	284.988	80.007	19.995	103.601	19.369	36.525	0.936
231.000	285.501	80.008	19.994	103.602	19.362	37.052	0.942
231.500	285.980	80.007	19.994	103.604	19.351	37.774	0.976
232.000	286.518	80.006	19.994	103.606	19.341	38.402	1.004
232.500	286.973	80.007	19.994	103.609	19.338	38.639	1.004
233.000	287.488	80.008	19.995	103.617	19.326	39.431	0.981
233.500	287.946	80.008	19.995	103.621	19.318	39.952	0.972
234.000	288.440	80.008	19.995	103.624	19.308	40.644	0.963
234.500	288.941	80.008	19.994	103.626	19.301	41.142	0.973
235.000	289.369	80.006	19.994	103.630	19.292	41.735	0.961
235.500	289.916	80.009	19.995	103.630	19.281	42.442	0.952
236.000	290.392	80.008	19.994	103.632	19.272	43.053	1.000
236.500	290.807	80.009	19.995	103.637	19.261	43.773	0.957
237.000	291.363	80.007	19.995	103.646	19.259	43.935	0.931
237.500	291.864	80.010	19.995	103.649	19.247	44.721	1.014
238.000	292.317	80.009	19.995	103.652	19.233	45.676	1.005
238.500	292.808	80.008	19.995	103.658	19.226	46.148	0.949
239.000	293.309	80.011	19.995	103.661	19.215	46.900	0.968
239.500	293.742	80.009	19.995	103.663	19.208	47.359	0.963
240.000	294.284	80.009	19.995	103.667	19.197	48.112	0.955
240.500	294.794	80.008	19.995	103.672	19.189	48.615	1.013
241.000	295.238	80.008	19.995	103.673	19.173	49.699	1.003
241.500	295.721	80.009	19.994	103.676	19.167	50.131	0.941
242.000	296.209	80.009	19.994	103.677	19.160	50.595	0.949
242.500	296.686	80.009	19.994	103.677	19.149	51.293	0.968
243.000	297.164	80.009	19.994	103.678	19.138	52.032	0.960
243.500	297.671	80.008	19.994	103.678	19.131	52.530	0.969
244.000	298.178	80.008	19.994	103.678	19.122	53.109	0.999
244.500	298.674	80.008	19.994	103.679	19.115	53.608	1.009
245.000	299.099	80.009	19.994	103.679	19.102	54.442	0.962
245.500	299.640	80.009	19.993	103.681	19.092	55.115	0.944
246.000	300.077	80.008	19.993	103.683	19.085	55.603	0.972
246.500	300.617	80.007	19.994	103.686	19.076	56.207	0.977
247.000	301.098	80.008	19.994	103.693	19.067	56.830	0.999
247.500	301.581	80.007	19.994	103.701	19.058	57.432	0.993
248.000	302.046	80.008	19.994	103.707	19.042	58.497	0.957
248.500	302.560	80.008	19.994	103.715	19.037	58.821	0.964
249.000	302.979	80.008	19.994	103.719	19.026	59.578	0.956
249.500	303.521	80.008	19.994	103.718	19.018	60.093	0.947
250.000	304.001	80.008	19.995	103.717	19.005	60.982	0.991
250.500	304.501	80.008	19.994	103.717	18.998	61.469	1.000
251.000	304.969	80.008	19.996	103.714	18.987	62.203	0.974
251.500	305.458	80.007	19.995	103.715	18.984	62.361	0.963
252.000	305.959	80.006	19.995	103.721	18.971	63.236	0.973
252.500	306.418	80.006	19.995	103.724	18.963	63.784	0.975
253.000	306.954	80.008	19.994	103.728	18.957	64.191	0.978
253.500	307.417	80.007	19.995	103.732	18.945	64.980	0.997
254.000	307.865	80.006	19.995	103.737	18.939	65.427	0.955
254.500	308.405	80.009	19.995	103.734	18.926	66.284	0.949
255.000	308.875	80.006	19.994	103.737	18.918	66.833	0.999
255.500	309.383	80.007	19.994	103.739	18.907	67.547	0.994
256.000	309.849	80.007	19.994	103.736	18.903	67.825	0.976
256.500	310.392	80.006	19.994	103.736	18.893	68.501	0.991
257.000	310.835	80.006	19.995	103.738	18.886	68.975	0.997
257.500	311.338	80.005	19.993	103.738	18.877	69.573	0.966
258.000	311.862	80.008	19.994	103.739	18.868	70.138	0.987
258.500	312.336	80.005	19.994	103.747	18.862	70.591	1.013
259.000	312.836	80.007	19.994	103.751	18.856	70.957	0.985
259.500	313.343	80.006	19.994	103.752	18.846	71.627	0.990
260.000	313.844	80.007	19.994	103.756	18.841	71.973	1.008
260.500	314.342	80.005	19.994	103.756	18.831	72.679	1.003
261.000	314.818	80.006	19.995	103.756	18.821	73.306	0.987
261.500	315.304	80.008	19.993	103.757	18.814	73.799	0.968
262.000	315.756	80.007	19.993	103.760	18.809	74.113	0.950
262.500	316.290	80.007	19.994	103.761	18.803	74.524	0.962
263.000	316.793	80.006	19.994	103.762	18.795	75.109	1.012
263.500	317.234	80.006	19.994	103.762	18.784	75.838	0.991
264.000	317.775	80.006	19.993	103.763	18.778	76.219	0.963
264.500	318.223	80.007	19.994	103.765	18.772	76.595	0.985
265.000	318.716	80.007	19.992	103.765	18.767	76.951	0.965
265.500	319.197	80.007	19.995	103.763	18.756	77.700	0.957
266.000	319.745	80.006	19.994	103.764	18.750	78.094	1.002
266.500	320.196	80.005	19.994	103.762	18.743	78.603	1.014
267.000	320.714	80.007	19.994	103.762	18.738	78.936	0.985
267.500	321.177	80.006	19.994	103.762	18.728	79.576	0.975
268.000	321.686	80.005	19.993	103.762	18.725	79.804	0.976
268.500	322.159	80.006	19.993	103.762	18.718	80.277	0.977
269.000	322.659	80.006	19.995	103.764	18.711	80.758	0.978
269.500	323.145	80.006	19.995	103.764	18.701	81.391	0.980
270.000	323.655	80.007	19.995	103.768	18.695	81.839	0.991
270.500	324.134	80.006	19.995	103.776	18.691	82.067	0.993
271.000	324.619	80.007	19.995	103.781	18.684	82.529	0.977
271.500	325.118	80.007	19.994	103.783	18.685	82.482	0.973
272.000	325.629	80.006	19.995	103.788	18.671	83.443	0.996
272.500	326.175	80.006	19.994	103.789	18.663	84.006	1.033
273.000	326.588	80.007	19.994	103.789	18.654	84.573	1.009
273.500	327.095	80.006	19.995	103.791	18.648	84.991	0.940
274.000	327.591	80.006	19.995	103.795	18.645	85.171	0.961
274.500	328.098	80.006	19.995	103.797	18.643	85.307	1.003
275.000	328.596	80.008	19.995	103.800	18.636	85.811	1.004
275.500	329.101	80.007	19.996	103.800	18.626	86.469	1.004
276.001	329.586	80.006	19.995	103.800	18.617	87.050	0.997
276.500	330.094	80.006	19.995	103.803	18.611	87.469	0.992
277.000	330.586	80.007	19.995	103.805	18.604	87.953	0.997
277.500	331.094	80.005	19.996	103.813	18.592	88.731	1.000
278.000	331.544	80.006	19.995	103.820	18.586	89.184	0.979
278.500	332.054	80.006	19.995	103.829	18.585	89.235	0.959
279.000	332.565	80.006	19.995	103.833	18.574	89.976	0.990
279.500	333.098	80.006	19.995	103.831	18.566	90.528	1.032
280.000	333.580	80.006	19.995	103.823	18.557	91.141	1.029
280.500	334.067	80.006	19.996	103.821	18.544	91.988	0.992
281.000	334.572	80.006	19.995	103.821	18.541	92.253	0.980
281.500	335.080	80.005	19.994	103.824	18.529	93.064	1.002
282.000	335.588	80.006	19.995	103.835	18.525	93.299	1.015
282.500	336.088	80.007	19.995	103.844	18.513	94.107	1.013
283.000	336.599	80.005	19.994	103.847	18.509	94.398	1.009
283.500	337.084	80.005	19.996	103.847	18.500	94.969	1.003
284.000	337.572	80.005	19.994	103.850	18.493	95.466	0.985
284.500	338.099	80.005	19.994	103.854	18.477	96.551	0.994
285.000	338.599	80.006	19.995	103.859	18.470	97.008	1.021
285.500	339.098	80.009	19.996	103.864	18.458	97.869	1.013
286.000	339.606	80.008	19.996	103.870	18.445	98.689	1.003
286.500	340.114	80.006	19.994	103.873	18.442	98.934	1.011
287.000	340.595	80.007	19.995	103.874	18.429	99.795	1.002
287.500	341.096	80.007	19.996	103.874	18.419	100.467	0.985
288.000	341.621	80.005	19.995	103.875	18.405	101.435	1.004
288.500	342.118	80.005	19.996	103.881	18.393	102.205	1.024
289.000	342.622	80.005	19.995	103.888	18.387	102.642	1.012
289.500	343.136	80.006	19.995	103.896	18.377	103.312	1.009
290.000	343.584	80.005	19.995	103.904	18.361	104.430	0.990
290.500	344.088	80.006	19.995	103.910	18.348	105.291	0.957
291.000	344.596	80.005	19.994	103.916	18.338	105.958	0.982
291.500	345.100	80.006	19.994	103.921	18.326	106.740	1.012
292.000	345.612	80.006	19.995	103.926	18.315	107.528	1.014
292.500	346.104	80.007	19.996	103.930	18.303	108.324	1.010
293.000	346.590	80.006	19.995	103.938	18.288	109.319	0.991
293.500	347.110	80.007	19.995	103.943	18.278	109.963	0.992
294.000	347.641	80.007	19.995	103.947	18.262	111.076	1.029
294.500	348.134	80.006	19.994	103.949	18.247	112.083	1.038
295.000	348.620	80.007	19.995	103.955	18.234	112.960	1.001
295.500	349.109	80.007	19.995	103.963	18.216	114.140	0.976
296.000	349.643	80.006	19.995	103.971	18.206	114.805	0.999
296.500	350.123	80.007	19.995	103.976	18.188	116.032	1.019
297.000	350.641	80.007	19.995	103.979	18.178	116.708	1.006
297.500	351.140	80.009	19.996	103.983	18.167	117.478	1.007
298.000	351.641	80.008	19.997	103.983	18.153	118.385	1.009
298.500	352.112	80.007	19.995	103.983	18.138	119.401	0.986
299.000	352.673	80.008	19.996	103.987	18.118	120.761	1.002
299.500	353.173	80.007	19.996	103.994	18.109	121.363	1.047
300.000	353.695	80.007	19.994	104.001	18.092	122.513	1.041
300.500	354.211	80.008	19.996	104.008	18.077	123.461	1.030
301.000	354.708	80.007	19.995	104.016	18.064	124.370	1.026
301.500	355.229	80.008	19.995	104.023	18.052	125.166	1.016
302.000	355.719	80.008	19.996	104.026	18.037	126.176	1.015
302.500	356.231	80.007	19.994	104.028	18.023	127.121	1.007
303.000	356.731	80.008	19.995	104.028	18.009	128.009	1.007
303.500	357.249	80.008	19.997	104.028	17.994	129.021	1.015
304.000	357.721	80.007	19.994	104.028	17.983	129.757	1.004
304.500	358.265	80.007	19.996	104.029	17.964	131.041	1.003
305.000	358.765	80.007	19.995	104.029	17.959	131.342	1.030
305.500	359.275	80.008	19.996	104.029	17.947	132.162	1.027
306.000	359.755	80.006	19.996	104.029	17.935	132.897	1.000
306.500	360.238	80.008	19.994	104.030	17.925	133.589	0.977
307.000	360.761	80.005	19.995	104.030	17.911	134.485	0.984
307.500	361.252	80.007	19.997	104.030	17.901	135.154	1.010
308.000	361.764	80.008	19.996	104.030	17.889	135.991	1.009
308.500	362.303	80.006	19.995	104.030	17.880	136.552	1.027
309.000	362.782	80.007	19.996	104.029	17.873	137.020	1.034
309.500	363.264	80.008	19.995	104.027	17.866	137.483	0.989
310.000	363.781	80.007	19.996	104.028	17.855	138.170	0.980
310.500	364.272	80.008	19.996	104.027	17.850	138.495	1.004
311.000	364.790	80.007	19.994	104.026	17.844	138.872	1.008
311.500	365.295	80.008	19.996	104.026	17.837	139.324	1.016
312.000	365.826	80.007	19.996	104.024	17.830	139.782	1.030
312.500	366.353	80.007	19.996	104.019	17.832	139.639	1.047
313.000	366.827	80.008	19.996	104.015	17.821	140.324	1.029
313.500	367.336	80.008	19.995	104.007	17.821	140.327	0.992
314.000	367.833	80.008	19.995	103.999	17.814	140.749	0.995
314.500	368.346	80.008	19.996	103.986	17.819	140.349	1.008
315.000	368.862	80.008	19.995	103.977	17.816	140.552	1.019
315.500	369.332	80.008	19.995	103.966	17.821	140.176	1.008
316.000	369.870	80.007	19.994	103.958	17.825	139.904	0.996
316.500	370.352	80.008	19.994	103.949	17.825	139.848	1.014
317.000	370.872	80.009	19.995	103.942	17.833	139.296	1.011
317.500	371.378	80.007	19.994	103.933	17.834	139.239	1.014
318.000	371.878	80.007	19.994	103.923	17.845	138.436	1.016
318.500	372.422	80.007	19.993	103.910	17.849	138.137	1.025
319.000	372.901	80.006	19.993	103.897	17.858	137.529	1.034
319.500	373.428	80.009	19.995	103.887	17.870	136.679	1.014
320.000	373.961	80.009	19.994	103.874	17.879	136.062	1.033
320.500	374.428	80.009	19.994	103.860	17.898	134.787	1.030
321.001	374.982	80.007	19.993	103.845	17.907	134.170	1.011
321.501	375.459	80.009	19.994	103.830	17.924	132.984	1.026
322.000	375.961	80.010	19.994	103.816	17.941	131.805	1.005
322.500	376.512	80.008	19.993	103.800	17.961	130.465	1.015
323.000	376.995	80.008	19.992	103.784	17.985	128.882	1.044
323.500	377.491	80.008	19.993	103.768	18.002	127.700	1.007
324.000	378.017	80.009	19.992	103.751	18.029	125.892	1.001
324.500	378.507	80.009	19.995	103.729	18.051	124.414	1.019
325.000	379.036	80.008	19.994	103.711	18.079	122.513	1.017
325.500	379.528	80.009	19.993	103.688	18.103	120.893	1.020
326.000	380.032	80.009	19.993	103.667	18.128	119.254	1.009
326.500	380.560	80.008	19.993	103.644	18.160	117.076	1.014
327.000	381.090	80.009	19.994	103.627	18.187	115.290	1.045
327.500	381.557	80.009	19.994	103.605	18.227	112.613	1.027
328.000	382.059	80.008	19.993	103.587	18.258	110.538	0.983
328.500	382.554	80.009	19.994	103.569	18.293	108.222	0.983
329.000	383.082	80.008	19.994	103.552	18.330	105.748	1.010
329.500	383.582	80.009	19.994	103.533	18.366	103.392	1.025
330.000	384.093	80.008	19.993	103.516	18.403	100.917	1.020
330.500	384.608	80.009	19.994	103.492	18.441	98.394	1.019
331.000	385.102	80.010	19.994	103.468	18.477	95.935	1.017
331.500	385.633	80.008	19.994	103.446	18.518	93.202	1.017
332.000	386.138	80.009	19.995	103.424	18.557	90.625	1.031
332.500	386.594	80.006	19.992	103.402	18.600	87.775	0.999
333.000	387.185	80.008	19.993	103.388	18.634	85.474	1.004
333.500	387.654	80.009	19.993	103.380	18.679	82.469	1.053
334.000	388.166	80.007	19.994	103.369	18.717	79.944	1.021
334.500	388.677	80.006	19.993	103.357	18.757	77.265	1.002
335.000	389.186	80.005	19.993	103.348	18.797	74.620	1.021
335.500	389.699	80.006	19.995	103.338	18.839	71.807	1.021
336.000	390.175	80.006	19.995	103.323	18.881	68.995	1.005
336.500	390.744	80.007	19.994	103.311	18.915	66.765	1.017
337.000	391.215	80.006	19.994	103.309	18.949	64.500	1.043
337.500	391.751	80.007	19.994	103.305	18.993	61.552	1.023
338.000	392.242	80.007	19.995	103.300	19.028	59.188	1.017
338.500	392.767	80.006	19.993	103.300	19.061	57.004	1.022
339.000	393.280	80.006	19.994	103.301	19.097	54.610	1.028
339.500	393.811	80.006	19.994	103.304	19.128	52.497	1.041
340.000	394.290	80.005	19.993	103.308	19.159	50.438	1.027
340.500	394.841	80.006	19.993	103.313	19.190	48.357	1.020
341.000	395.350	80.006	19.994	103.318	19.222	46.263	1.045
341.500	395.816	80.005	19.995	103.322	19.247	44.575	1.017
342.000	396.370	80.007	19.994	103.321	19.277	42.577	0.998
342.500	396.847	80.006	19.994	103.321	19.299	41.096	1.026
343.000	397.393	80.005	19.993	103.324	19.326	39.290	1.027
343.500	397.868	80.006	19.994	103.326	19.350	37.691	1.022
344.000	398.365	80.006	19.994	103.330	19.372	36.246	0.997
344.500	398.875	80.007	19.994	103.332	19.399	34.421	0.989
