Repository: ulfsri/fsri_materials_database

# Materials and Products Database

## 01_Data

Raw data generated from each apparatus are included here in plain-text format. The data is organized first by material, next by the short name of test apparatus used, and where applicable additional filtering by test settings.

### material.json

Each material directory contains a json file of the same name as the material. This file links the data stored in the repository as well as data and graphs produced by the accompanying scripts (__02_Scripts__) to the respective landing page for the material on the front-end website.

File: 01_Data/Overstuffed_Chair_Assembly/Cone/Overstuffed_Chair_Assembly_Cone_HF75Scan_210325_R3.csv (part 1 of 4)
Names,Time,Stack TC,Smoke TC,Exh Press,Smoke Comp,Smoke Meas,CO Meter,CO2 Meter,O2 Meter,Sample Mass,Ext Coeff,Start Test,Flame Verif
Chan Gain,,500,500,1,1,1,1,1,1,1,1,1.0,1.0
Offset,,0,0,0.13834838569164276,0,0,0,0,0,0,0,0.0,0.0
Gain,,1,1,25.01099967956543,13.506684303283691,16.615966796875,1,1,1,1.0009111166000366,1.0460774898529053,1.0,1.0
Units,sec,C,C,Pa,%,%,%,%,%,g,/m,,
Baseline,,38.25788116455078,41.47358703613281,158.11196899414062,100.2562255859375,100.37928009033203,-0.0005348931881599128,0.081687331199646,20.869136810302734,-3.616912841796875,-0.011246060021221638,,
1,0,36.434024810791016,39.367637634277344,157.10537719726562,100.72883605957031,101.08012390136719,-0.0002363992389291525,0.08429786562919617,20.866477966308594,484.3909606933594,-0.031945932656526566,0.0,0.0
2,0.25,35.578433990478516,37.89892578125,157.0794219970703,100.73748779296875,100.98175048828125,-0.00023357629834208637,0.0844830870628357,20.86641502380371,484.42095947265625,-0.02222277782857418,0.0,0.0
3,0.5,35.139686584472656,37.82246017456055,155.73529052734375,100.7214126586914,101.05831909179688,-0.00023103565035853535,0.08464978635311127,20.866357803344727,484.3909606933594,-0.030642515048384666,0.0,0.0
4,0.75,35.62811279296875,38.33354949951172,160.03558349609375,100.73789978027344,100.94068145751953,-0.00022874906426295638,0.08479981869459152,20.86630630493164,485.1116027832031,-0.018452581018209457,0.0,0.0
5,1,35.34982681274414,38.248600006103516,158.04344177246094,100.73955535888672,100.81695556640625,-0.00022669114696327597,0.08493484556674957,20.866260528564453,486.1725769042969,-0.007047282997518778,0.0,0.0
6,1.25,35.65357971191406,37.667572021484375,154.7025909423828,100.73666381835938,100.63998413085938,-0.00022932569845579565,0.085056371986866,20.866220474243164,484.5510559082031,0.00881133507937193,0.0,0.0
7,1.5,36.12113952636719,38.358245849609375,153.37982177734375,100.74779510498047,100.9036636352539,-0.00023169678752310574,0.08520862460136414,20.86618423461914,484.42095947265625,-0.014185437001287937,0.0,0.0
8,1.75,35.53883361816406,38.04440689086914,158.9517364501953,100.74779510498047,100.88490295410156,-0.00023383076768368483,0.08534565567970276,20.866151809692383,483.6702880859375,-0.01247924380004406,0.0,0.0
9,2,35.20893096923828,37.9901123046875,157.6251678466797,100.76634216308594,100.9827651977539,-0.00023575135855935514,0.08546898514032364,20.866121292114258,485.0014953613281,-0.019686851650476456,0.0,0.0
10,2.25,35.37574768066406,38.6058464050293,156.974853515625,100.7531509399414,100.663818359375,-0.00023299320309888572,0.08557997643947601,20.8660945892334,484.7712707519531,0.008139220997691154,0.0,0.0
11,2.5,35.61084747314453,38.189483642578125,162.52081298828125,100.75067901611328,100.77689361572266,-0.00023051086463965476,0.08567987382411957,20.866069793701172,484.9614562988281,-0.002387153683230281,0.0,0.0
12,2.75,35.79658508300781,38.35384750366211,159.35169982910156,100.77664947509766,100.77182006835938,-0.0002282767673023045,0.08576977998018265,20.86604881286621,485.8222351074219,0.0004397286393214017,0.0,0.0
13,3,35.31288146972656,38.04005432128906,158.6036834716797,100.77417755126953,100.88084411621094,-0.00022626607096754014,0.08585069328546524,20.866029739379883,485.9523620605469,-0.009707287885248661,0.0,0.0
14,3.25,35.29391860961914,38.515357971191406,156.3153839111328,100.76675415039062,100.81745910644531,-0.0002186875935876742,0.08592351526021957,20.866012573242188,485.7922058105469,-0.004616234451532364,0.0,0.0
15,3.5,35.774269104003906,38.60627365112305,155.8413848876953,100.7721176147461,100.70235443115234,-0.00021186696540098637,0.08596046268939972,20.865997314453125,485.501953125,0.006354327313601971,0.0,0.0
16,3.75,35.724517822265625,38.782047271728516,157.65646362304688,100.77335357666016,101.02688598632812,-0.00020572840003296733,0.08599371463060379,20.865982055664062,484.64117431640625,-0.023056726902723312,0.0,0.0
17,4,35.42831802368164,38.3508186340332,153.51034545898438,100.80138397216797,100.9411849975586,-0.0002002036926569417,0.08602364361286163,20.865968704223633,484.3309020996094,-0.012717489153146744,0.0,0.0
18,4.25,35.98238754272461,38.609405517578125,158.7342071533203,100.78778076171875,100.90214538574219,-0.00018625809752848,0.08605057746171951,20.865957260131836,484.31085205078125,-0.01040649600327015,0.0,0.0
19,4.5,35.57661437988281,38.65092849731445,163.77182006835938,100.78489685058594,101.05477142333984,-0.00017370705609209836,0.0860748216509819,20.86594581604004,484.2608337402344,-0.024538392201066017,0.0,0.0
20,4.75,36.02321243286133,38.603843688964844,157.80224609375,100.78654479980469,101.19269561767578,-0.0001624111318960786,0.0860966369509697,20.865936279296875,484.25079345703125,-0.03690390661358833,0.0,0.0
21,5,36.04741668701172,38.650413513183594,160.2134246826172,100.79972839355469,100.94524383544922,-0.00014263020420912653,0.08610197901725769,20.865928649902344,484.25079345703125,-0.013237270526587963,0.0,0.0
22,5.25,36.11794662475586,38.962486267089844,153.94313049316406,100.80921173095703,101.01826477050781,-0.0001248273765668273,0.0861067920923233,20.865921020507812,484.24078369140625,-0.019009409472346306,0.0,0.0
23,5.5,36.32854461669922,39.0741081237793,155.44830322265625,100.79931640625,100.75508880615234,-0.00010880483023356646,0.08611112087965012,20.86591339111328,484.2308044433594,0.004026777110993862,0.0,0.0
24,5.75,36.33973693847656,39.034507751464844,160.151611328125,100.80632781982422,101.1085205078125,-9.438453707844019e-05,0.08611501753330231,20.865907669067383,484.25079345703125,-0.0274667888879776,0.0,0.0
25,6,35.7557258605957,39.25627517700195,158.14801025390625,100.81250762939453,101.02637481689453,-8.140627323882654e-05,0.08611137419939041,20.865901947021484,484.2308044433594,-0.01944568380713463,0.0,0.0
26,6.25,35.97383499145508,39.19474411010742,158.3067626953125,100.81291961669922,100.86766052246094,-5.818281715619378e-05,0.08610809594392776,20.865896224975586,484.2308044433594,-0.004981233738362789,0.0,0.0
27,6.5,35.99641036987305,39.749755859375,161.41024780273438,100.81622314453125,100.8554916381836,-3.728170850081369e-05,0.08610514551401138,20.86589241027832,484.24078369140625,-0.0035733028780668974,0.0,0.0
28,6.75,35.82349395751953,39.013526916503906,158.12892150878906,100.82157897949219,101.1414794921875,-1.8470709619577974e-05,0.08613108098506927,20.865888595581055,484.22076416015625,-0.0290693286806345,0.0,0.0
29,7,36.16332244873047,39.03608703613281,158.44186401367188,100.82693481445312,100.74139404296875,-1.540809535072185e-06,0.08615442365407944,20.86588478088379,484.21075439453125,0.007788390386849642,0.0,0.0
30,7.25,36.53759002685547,39.81352996826172,160.62025451660156,100.83147430419922,100.68612670898438,1.3696099813387264e-05,0.08617542684078217,20.865880966186523,484.24078369140625,0.013237317092716694,0.0,0.0
31,7.5,36.19188690185547,39.286895751953125,156.5046844482422,100.82405090332031,100.79109191894531,2.7409318136051297e-05,0.08619433641433716,20.865877151489258,484.24078369140625,0.003000018186867237,0.0,0.0
32,7.75,35.96335220336914,38.90087890625,156.80540466308594,100.85166931152344,100.69120025634766,7.056732283672318e-05,0.08628283441066742,20.865875244140625,484.2308044433594,0.01461242139339447,0.0,0.0
33,8,36.55181884765625,39.49522399902344,159.17308044433594,100.83641815185547,100.89149475097656,0.00010940952779492363,0.08636248856782913,20.865556716918945,484.1907653808594,-0.005010784603655338,0.0,0.0
34,8.25,36.1154899597168,40.00700759887695,158.4113311767578,100.83023071289062,100.78196716308594,0.00014436751371249557,0.08643417060375214,20.865270614624023,484.1907653808594,0.004393058829009533,0.0,0.0
35,8.5,36.47163772583008,39.26906204223633,152.55397033691406,100.83312225341797,100.4625015258789,0.00017582970031071454,0.0864986851811409,20.865013122558594,484.1407165527344,0.03378996625542641,0.0,0.0
36,8.75,35.84895706176758,39.310482025146484,153.21343994140625,100.84589385986328,100.30936431884766,0.000204145660973154,0.08683576434850693,20.86478042602539,484.12066650390625,0.0489504411816597,0.0,0.0
37,9,36.57227325439453,39.168060302734375,159.02882385253906,100.85331726074219,99.61314392089844,0.00028238791855983436,0.08713913708925247,20.86457061767578,484.12066650390625,0.11353609710931778,0.0,0.0
38,9.25,36.53813552856445,39.86481857299805,163.2543182373047,100.84878540039062,98.56298828125,0.0003528059460222721,0.08741217106580734,20.863460540771484,484.1006774902344,0.21037521958351135,0.0,0.0
39,9.5,36.239410400390625,39.37454605102539,158.1144256591797,100.83971405029297,96.567626953125,0.0004161821852903813,0.08765789866447449,20.86246109008789,484.0906677246094,0.3972218334674835,0.0,0.0
40,9.75,36.1380615234375,39.42717361450195,155.75437927246094,100.85166931152344,96.4484634399414,0.0004732207744382322,0.08787905424833298,20.861560821533203,484.0606384277344,0.409640371799469,0.0,0.0
41,10,36.135765075683594,39.79322814941406,156.9252471923828,100.86856842041016,94.10372924804688,0.000595556921325624,0.09075790643692017,20.86075210571289,484.0406188964844,0.6370121836662292,0.0,0.0
42,10.25,36.64086151123047,39.645164489746094,161.34613037109375,100.86650848388672,93.86692810058594,0.0007056594477035105,0.09334886819124222,20.854488372802734,484.0306091308594,0.6599451303482056,0.0,0.0
43,10.5,36.74813461303711,39.131683349609375,158.52354431152344,100.86073303222656,93.61846160888672,0.0008047517039813101,0.09568073600530624,20.848852157592773,484.56109619140625,0.6837408542633057,0.0,0.0
44,10.75,36.117496490478516,39.375308990478516,166.5035858154297,100.87186431884766,93.57079315185547,0.000893934746272862,0.09777941554784775,20.843778610229492,483.7102966308594,0.6894270181655884,0.0,1.0
45,11,36.23322677612305,39.49669647216797,150.1206512451172,100.87846374511719,95.90081787109375,0.001055202097631991,0.0996682271361351,20.83921241760254,483.7203369140625,0.4643293023109436,0.0,1.0
46,11.25,36.596038818359375,39.97175216674805,140.57359313964844,100.87516021728516,97.97223663330078,0.0012003427837044,0.10136815905570984,20.819652557373047,483.6402587890625,0.2679387927055359,0.0,1.0
47,11.5,36.825199127197266,40.65617752075195,145.41200256347656,100.87104034423828,97.95803833007812,0.0013309693895280361,0.10971853137016296,20.802047729492188,483.6903076171875,0.2688938081264496,0.0,1.0
48,11.75,36.975067138671875,40.85174560546875,150.9503173828125,100.89041137695312,97.7820816040039,0.0014485332649201155,0.11723387241363525,20.786203384399414,483.6302490234375,0.2871533930301666,0.0,1.0
49,12,37.19800567626953,41.064964294433594,146.90191650390625,100.887939453125,96.55191040039062,0.001662436407059431,0.12399767339229584,20.771944046020508,483.5902099609375,0.40310296416282654,0.0,1.0
50,12.25,37.444698333740234,41.49843215942383,147.73541259765625,100.88587951660156,96.41956329345703,0.001854949165135622,0.13008509576320648,20.74504280090332,483.6002197265625,0.41550201177597046,0.0,1.0
51,12.5,37.60141372680664,41.89871597290039,143.44503784179688,100.88423156738281,94.31568908691406,0.00202821078710258,0.14397677779197693,20.7208309173584,483.5101318359375,0.6177921295166016,0.0,1.0
52,12.75,37.35357666015625,42.459861755371094,140.82701110839844,100.89618682861328,93.95160675048828,0.0021841460838913918,0.15647928416728973,20.69904136657715,483.5001220703125,0.6543700695037842,0.0,1.0
53,13,38.1389045715332,42.971126556396484,145.23492431640625,100.91226196289062,93.9029312133789,0.0024443473666906357,0.16773153841495514,20.67943000793457,483.4801025390625,0.66058748960495,0.0,1.0
54,13.25,38.4884033203125,43.124481201171875,144.54339599609375,100.89948272705078,91.35637664794922,0.0026785284280776978,0.17785857617855072,20.654630661010742,483.4400634765625,0.9117093086242676,0.0,1.0
55,13.5,38.96710968017578,43.44070053100586,141.00637817382812,100.8957748413086,88.86560821533203,0.0028892913833260536,0.19321385025978088,20.632312774658203,483.4100341796875,1.1650255918502808,0.0,1.0
56,13.75,38.87816619873047,43.96730041503906,141.3017578125,100.91267395019531,88.31897735595703,0.003078978043049574,0.20703360438346863,20.612226486206055,483.3299865722656,1.2231818437576294,0.0,1.0
57,14,38.504695892333984,44.440860748291016,139.62484741210938,100.9163818359375,86.28153228759766,0.0032496959902346134,0.21947138011455536,20.594148635864258,483.3199768066406,1.4376839399337769,0.0,1.0
58,14.25,39.601905822753906,45.148292541503906,146.4737091064453,100.90360260009766,85.51736450195312,0.003403342328965664,0.230665385723114,20.577878952026367,483.2298889160156,1.5181539058685303,0.0,1.0
59,14.5,39.6953239440918,45.6404914855957,140.1591339111328,100.91473388671875,86.30840301513672,0.0036727897822856903,0.24516598880290985,20.563236236572266,483.2499084472656,1.4346767663955688,0.0,1.0
60,14.75,39.987491607666016,46.03794860839844,150.43052673339844,100.91844177246094,88.55628967285156,0.003915292676538229,0.25821653008461,20.5461368560791,483.0597229003906,1.1990830898284912,0.0,1.0
61,15,39.889488220214844,45.67140197753906,147.3072052001953,100.92874908447266,86.69784545898438,0.0041335453279316425,0.26996201276779175,20.53074836730957,483.1297912597656,1.394639492034912,0.0,1.0
62,15.25,40.37319564819336,46.421207427978516,141.2803955078125,100.91555786132812,86.92095947265625,0.004329972434788942,0.28053295612335205,20.516897201538086,483.1097717285156,1.3698558807373047,0.0,1.0
63,15.5,40.184932708740234,46.39397430419922,148.63302612304688,100.91226196289062,89.08618927001953,0.0045637087896466255,0.29382869601249695,20.504432678222656,483.0497131347656,1.1437772512435913,0.0,0.0
64,15.75,40.781246185302734,47.05705642700195,147.5629119873047,100.92833709716797,86.6065673828125,0.004774071276187897,0.3057948648929596,20.488832473754883,483.0697326660156,1.40426766872406,0.0,0.0
65,16,40.9177131652832,46.963104248046875,139.55844116210938,100.9336929321289,85.25012969970703,0.004963397514075041,0.3165644109249115,20.47479248046875,482.9996643066406,1.5496095418930054,0.0,0.0
66,16.25,40.78496170043945,47.88284683227539,141.97344970703125,100.91844177246094,85.59140014648438,0.005133791361004114,0.32625699043273926,20.462156295776367,483.0196838378906,1.5115628242492676,0.0,0.0
67,16.5,41.6070556640625,47.92612075805664,148.9558868408203,100.92462921142578,83.11532592773438,0.005287145730108023,0.334980309009552,20.450782775878906,482.9896545410156,1.7814959287643433,0.0,0.0
68,16.75,41.458702087402344,48.663909912109375,148.3361053466797,100.91679382324219,82.13362121582031,0.005456369370222092,0.34585079550743103,20.4405460357666,482.8995666503906,1.8898112773895264,0.0,0.0
69,17,41.46670150756836,48.67181396484375,137.87159729003906,100.9336929321289,82.85114288330078,0.00560867041349411,0.3556342124938965,20.4301815032959,482.9596252441406,1.8115333318710327,0.0,0.0
70,17.25,42.57870864868164,49.54407501220703,147.3988037109375,100.93286895751953,86.12332153320312,0.005745741538703442,0.36443930864334106,20.420852661132812,482.8395080566406,1.456024408340454,0.0,0.0
71,17.5,42.77579116821289,50.53556442260742,140.5797119140625,100.92462921142578,86.17352294921875,0.0058691054582595825,0.3723638951778412,20.412456512451172,482.78948974609375,1.4499274492263794,0.0,0.0
72,17.75,42.599586486816406,50.326385498046875,142.3749237060547,100.94770812988281,83.50628662109375,0.005980133078992367,0.3794960081577301,20.40489959716797,482.81951904296875,1.7405331134796143,0.0,0.0
73,18,42.82618713378906,50.3875617980957,139.62026977539062,100.93781280517578,85.51786804199219,0.006083379033952951,0.3859149217605591,20.398099899291992,482.7794494628906,1.5212100744247437,0.0,0.0
74,18.25,43.41422653198242,51.16159439086914,143.58395385742188,100.94482421875,87.16790771484375,0.006176300346851349,0.39276376366615295,20.39206314086914,482.71942138671875,1.3464834690093994,0.0,0.0
75,18.5,43.01665115356445,51.395652770996094,144.79527282714844,100.94482421875,88.61409759521484,0.006259929854422808,0.3989277184009552,20.38663101196289,482.66937255859375,1.195493221282959,0.0,0.0
76,18.75,43.40950393676758,51.69908905029297,144.65101623535156,100.95677947998047,86.13447570800781,0.0063351960852742195,0.40447527170181274,20.381742477416992,482.67938232421875,1.4570090770721436,0.0,0.0
77,19,43.70509338378906,52.29556655883789,139.82101440429688,100.96089935302734,83.27455139160156,0.006402935832738876,0.4094680845737457,20.377342224121094,482.69940185546875,1.7672315835952759,0.0,0.0
78,19.25,43.74319076538086,52.64923095703125,144.17015075683594,100.9481201171875,86.0335693359375,0.006453939713537693,0.41435086727142334,20.373382568359375,482.60931396484375,1.4669784307479858,0.0,0.0
79,19.5,43.68209457397461,52.59455108642578,147.16676330566406,100.951416015625,86.39004516601562,0.006499843206256628,0.41874536871910095,20.36981773376465,482.54925537109375,1.4293358325958252,0.0,0.0
80,19.75,44.36217498779297,54.034706115722656,142.7916717529297,100.95842742919922,86.55941009521484,0.006541156210005283,0.4227004051208496,20.366609573364258,482.5793151855469,1.4120008945465088,0.0,0.0
81,20,44.53153991699219,53.2232666015625,147.16294860839844,100.9559555053711,85.09597778320312,0.006578337866812944,0.42625996470451355,20.36372184753418,482.55926513671875,1.5682404041290283,0.0,0.0
82,20.25,45.12107849121094,53.3845100402832,146.0096435546875,100.95719146728516,86.02647399902344,0.006611801218241453,0.42946356534957886,20.36112403869629,482.52923583984375,1.4685595035552979,0.0,0.0
83,20.5,44.6536979675293,54.066104888916016,145.86614990234375,100.95388793945312,86.16896057128906,0.0066419183276593685,0.4328475296497345,20.35878562927246,482.43914794921875,1.453073501586914,0.0,0.0
84,20.75,45.07656478881836,54.007080078125,147.5758819580078,100.9765625,85.0924301147461,0.006669023539870977,0.43589308857917786,20.356679916381836,482.43914794921875,1.5704954862594604,0.0,0.0
85,21,45.326629638671875,54.10961151123047,141.41702270507812,100.9687271118164,85.18167877197266,0.0066735087893903255,0.43863409757614136,20.354785919189453,482.3791198730469,1.5601645708084106,0.0,0.0
86,21.25,45.31671905517578,54.51564407348633,151.68612670898438,100.9691390991211,86.11165618896484,0.006677545141428709,0.44110098481178284,20.353778839111328,482.36907958984375,1.460564136505127,0.0,0.0
87,21.5,45.66571807861328,54.81828308105469,145.03875732421875,100.9621353149414,82.6873550415039,0.006681178230792284,0.44363078474998474,20.35287094116211,482.30902099609375,1.8322768211364746,0.0,0.0
88,21.75,45.73817825317383,54.96843719482422,141.94215393066406,100.98439025878906,84.67865753173828,0.006684447638690472,0.4459075927734375,20.352054595947266,482.3290710449219,1.6159358024597168,0.0,0.0
89,22,45.786861419677734,55.4206428527832,143.30917358398438,100.98150634765625,86.76579284667969,0.006687390152364969,0.44795674085617065,20.351320266723633,482.26898193359375,1.392245888710022,0.0,0.0
90,22.25,46.01972961425781,55.50332260131836,141.0147705078125,100.97573852539062,87.71402740478516,0.006690038368105888,0.449800968170166,20.350658416748047,482.1989440917969,1.2919827699661255,0.0,0.0
91,22.5,46.335304260253906,55.900962829589844,140.82395935058594,100.97738647460938,85.30287170410156,0.0067090122029185295,0.4514607787132263,20.35006332397461,482.2189636230469,1.547905683517456,0.0,0.0
92,22.75,46.57217788696289,55.89326477050781,144.44874572753906,100.99552154541016,84.26335906982422,0.006726088467985392,0.45295459032058716,20.34952735900879,482.1889343261719,1.6620619297027588,0.0,0.0
93,23,46.22413635253906,56.35919952392578,149.38255310058594,100.98810577392578,86.52137756347656,0.006741457153111696,0.45429903268814087,20.349044799804688,482.1789245605469,1.4187312126159668,0.0,0.0
94,23.25,46.376182556152344,56.44693374633789,144.8922119140625,100.98892974853516,87.51119995117188,0.006755288690328598,0.4555090367794037,20.34861183166504,482.1388854980469,1.3144248723983765,0.0,0.0
95,23.5,46.96943283081055,56.961280822753906,141.48190307617188,100.99304962158203,87.314453125,0.0068289064802229404,0.4570087790489197,20.348220825195312,482.1589050292969,1.3354525566101074,0.0,0.0
96,23.75,46.997581481933594,56.970123291015625,142.62986755371094,101.00706481933594,85.91846466064453,0.006895162630826235,0.4583585560321808,20.347639083862305,482.0487976074219,1.4846194982528687,0.0,0.0
97,24,47.306976318359375,57.15239334106445,139.96908569335938,101.0004653930664,84.32268524169922,0.006954792886972427,0.45957332849502563,20.34711456298828,482.0988464355469,1.6560529470443726,0.0,0.0
98,24.25,47.32444381713867,57.296504974365234,149.2482147216797,101.00376892089844,85.20956420898438,0.007008460350334644,0.46066662669181824,20.346643447875977,482.0187683105469,1.5603454113006592,0.0,0.0
99,24.5,47.50747299194336,57.43434143066406,139.57447814941406,101.00788879394531,82.52458190917969,0.007209821604192257,0.4616506099700928,20.346220016479492,481.9887390136719,1.8545159101486206,0.0,0.0
100,24.75,47.593772888183594,57.78657150268555,142.2528076171875,101.03014373779297,83.01644897460938,0.007391046732664108,0.46403372287750244,20.343992233276367,481.978759765625,1.8020079135894775,0.0,0.0
101,25,47.71516418457031,58.1942024230957,146.2371063232422,101.00624084472656,85.08026123046875,0.007554149720817804,0.4661785364151001,20.34198760986328,481.90869140625,1.5745046138763428,0.0,0.0
102,25.25,47.901180267333984,58.45418167114258,148.28038024902344,101.00335693359375,84.69640350341797,0.0077009424567222595,0.4681088626384735,20.34018325805664,481.9386901855469,1.6157366037368774,0.0,0.0
103,25.5,47.764495849609375,58.57878112792969,145.99131774902344,101.0161361694336,84.10413360595703,0.008004169911146164,0.4698461592197418,20.338560104370117,481.82861328125,1.681290626525879,0.0,0.0
104,25.75,48.045074462890625,58.61930465698242,141.35214233398438,101.02684783935547,81.73404693603516,0.008277074433863163,0.47140973806381226,20.326255798339844,481.7985534667969,1.9445627927780151,0.0,0.0
105,26,48.281246185302734,58.746578216552734,144.14190673828125,101.02149200439453,80.69403076171875,0.00852268934249878,0.4771839380264282,20.315181732177734,481.7384948730469,2.0615861415863037,0.0,0.0
106,26.25,48.7171630859375,59.122459411621094,138.33567810058594,101.00830078125,76.90817260742188,0.008960655890405178,0.4823807179927826,20.30521583557129,481.7384948730469,2.5013232231140137,0.0,0.0
107,26.5,48.590572357177734,59.36146545410156,143.31527709960938,101.0227279663086,74.8179931640625,0.00935482606291771,0.4870578348636627,20.285633087158203,481.78857421875,2.7554702758789062,0.0,0.0
108,26.75,48.867313385009766,59.608646392822266,143.34657287597656,101.03427124023438,74.50918579101562,0.009709578938782215,0.49126723408699036,20.268009185791016,481.638427734375,2.794471025466919,0.0,0.0
109,27,49.23569107055664,60.60272979736328,137.96624755859375,101.03591918945312,71.857666015625,0.010028856806457043,0.5014960169792175,20.252147674560547,481.6484375,3.1271185874938965,0.0,0.0
110,27.25,49.27751159667969,60.36790466308594,134.0628662109375,101.03096771240234,69.02157592773438,0.010316207073628902,0.5107018947601318,20.237873077392578,481.598388671875,3.496173620223999,0.0,0.0
111,27.5,49.40919494628906,61.011962890625,140.76060485839844,101.0367431640625,69.93279266357422,0.010865234769880772,0.5189871788024902,20.225025177001953,481.498291015625,3.3763484954833984,0.0,0.0
112,27.75,49.6846923828125,61.29753494262695,138.26393127441406,101.04952239990234,70.06666564941406,0.01135935913771391,0.5264439582824707,20.204465866088867,481.5083312988281,3.3599603176116943,0.0,0.0
113,28,49.98729705810547,61.38953399658203,142.45278930664062,101.04415893554688,68.96833038330078,0.011804071255028248,0.5390901565551758,20.185962677001953,481.438232421875,3.50445294380188,0.0,0.0
114,28.25,50.494510650634766,62.30091857910156,139.98281860351562,101.05364227294922,70.62495422363281,0.012204311788082123,0.5504717230796814,20.169309616088867,481.3581848144531,3.287508964538574,0.0,0.0
115,28.5,50.56303024291992,62.60255813598633,131.26087951660156,101.04045104980469,68.94500732421875,0.012564528733491898,0.5607151389122009,20.154321670532227,481.2881164550781,3.507220506668091,0.0,0.0
116,28.75,50.95413589477539,62.97819519042969,131.73411560058594,101.05693817138672,69.52104949951172,0.012888723984360695,0.5699341893196106,20.140832901000977,481.26806640625,3.432368516921997,0.0,0.0
117,29,51.304630279541016,63.95973205566406,140.04541015625,101.03550720214844,72.78410339355469,0.013543118722736835,0.5853825211524963,20.128692626953125,481.1679992675781,3.0095319747924805,0.0,0.0
118,29.25,51.47693634033203,63.77860641479492,141.49868774414062,101.04911041259766,70.05956268310547,0.01413207408040762,0.5992860198020935,20.104846954345703,481.1579895019531,3.3608529567718506,0.0,0.0
119,29.5,51.626155853271484,64.16483306884766,134.3910675048828,101.06806945800781,68.54035949707031,0.014662133529782295,0.6117991805076599,20.083385467529297,481.1279602050781,3.5637423992156982,0.0,0.0
120,29.75,51.71001434326172,64.5625228881836,139.89962768554688,101.06806945800781,68.43843078613281,0.015139187686145306,0.6230610013008118,20.064069747924805,481.0478820800781,3.5773990154266357,0.0,0.0
121,30,52.31650924682617,65.31169128417969,130.47164916992188,101.05240631103516,63.13185119628906,0.015568535774946213,0.6416147351264954,20.04668617248535,480.9878234863281,4.316573143005371,0.0,0.0
122,30.25,52.841331481933594,65.39025115966797,131.6066436767578,101.0606460571289,63.52939987182617,0.016234295442700386,0.6583130955696106,20.03104019165039,480.88775634765625,4.259719371795654,0.0,0.0
123,30.5,53.09803771972656,66.65111541748047,124.98599243164062,101.06642150878906,65.35336303710938,0.016833478584885597,0.6733416318893433,20.001964569091797,480.7976379394531,4.000503063201904,0.0,0.0
124,30.75,53.1591682434082,67.26799774169922,123.05261993408203,101.08043670654297,67.39588165283203,0.017372744157910347,0.6868672966957092,19.97579574584961,480.75762939453125,3.7193806171417236,0.0,0.0
125,31,54.164588928222656,67.76986694335938,134.65135192871094,101.07012939453125,69.0317153930664,0.017858082428574562,0.699040412902832,19.95224380493164,480.69757080078125,3.498382568359375,0.0,0.0
126,31.25,54.365116119384766,68.92744445800781,123.79605102539062,101.06230163574219,67.86898040771484,0.01850276254117489,0.724731981754303,19.931047439575195,480.61749267578125,3.6535451412200928,0.0,0.0
127,31.5,54.53495788574219,69.40876007080078,125.05087280273438,101.08332061767578,68.26145935058594,0.019082974642515182,0.7478544116020203,19.89189910888672,480.5374450683594,3.6025424003601074,0.0,0.0
128,31.75,55.373626708984375,70.2652816772461,124.76158905029297,101.08991241455078,70.9190673828125,0.019605165347456932,0.7686645984649658,19.856666564941406,480.4673767089844,3.2526674270629883,0.0,0.0
129,32,55.61555862426758,71.27456665039062,132.471435546875,101.07796478271484,70.77606964111328,0.020075136795639992,0.7873937487602234,19.8249568939209,480.4373474121094,3.270103931427002,0.0,0.0
130,32.25,56.34587478637695,72.224365234375,111.77751922607422,101.08208465576172,68.19503784179688,0.02066870965063572,0.8042500019073486,19.796419143676758,480.2872009277344,3.611363172531128,0.0,0.0
131,32.5,56.5785026550293,72.89878845214844,127.79942321777344,101.10227966308594,69.92163848876953,0.021202925592660904,0.8194206357002258,19.73982048034668,480.2171325683594,3.3837623596191406,0.0,0.0
132,32.75,57.43153762817383,73.79367065429688,125.46609497070312,101.09774780273438,68.85880279541016,0.021683720871806145,0.8520475029945374,19.68888282775879,480.1170349121094,3.523902416229248,0.0,0.0
133,33,57.99007797241211,74.85578155517578,114.54286193847656,101.09486389160156,67.28584289550781,0.022116435691714287,0.8814117312431335,19.643037796020508,480.0770263671875,3.735684633255005,0.0,0.0
134,33.25,58.10689926147461,76.32273864746094,110.70587921142578,101.10475158691406,67.82334899902344,0.022669002413749695,0.9078395366668701,19.601778030395508,479.9869079589844,3.6635706424713135,0.0,0.0
135,33.5,59.452938079833984,77.6802978515625,116.55256652832031,101.10639953613281,69.55603790283203,0.023166311904788017,0.9316245317459106,19.544574737548828,479.8968505859375,3.432241916656494,0.0,0.0
136,33.75,59.94245147705078,78.4278793334961,130.68002319335938,101.09939575195312,68.89936828613281,0.023613890632987022,0.9657928943634033,19.493091583251953,479.7867431640625,3.518648147583008,0.0,0.0
137,34,60.35961151123047,79.74007415771484,113.59029388427734,101.10063171386719,67.4227523803711,0.024016711860895157,0.9965444207191467,19.44675636291504,479.7467041015625,3.7175557613372803,0.0,0.0
138,34.25,61.15483474731445,80.83411407470703,118.33939361572266,101.10145568847656,67.30561828613281,0.024572277441620827,1.0242208242416382,19.405054092407227,479.6666564941406,3.733586311340332,0.0,0.0
139,34.5,62.30281066894531,82.32923126220703,111.38900756835938,101.11258697509766,68.21684265136719,0.025072285905480385,1.0491294860839844,19.352066040039062,479.5365295410156,3.6111979484558105,0.0,0.0
140,34.75,62.92378234863281,83.2590103149414,127.60326385498047,101.11341094970703,69.56060028076172,0.025522293522953987,1.0828430652618408,19.30437660217285,479.5365295410156,3.4322760105133057,0.0,0.0
141,35,63.47888946533203,84.6224136352539,134.8734588623047,101.11341094970703,69.32074737548828,0.02592729963362217,1.1131852865219116,19.261455535888672,479.4664611816406,3.463970899581909,0.0,0.0
142,35.25,64.0622787475586,85.31710052490234,112.54842376708984,101.1142349243164,71.31053161621094,0.026291806250810623,1.1404932737350464,19.22282600402832,479.3663635253906,3.2043638229370117,0.0,0.0
143,35.5,64.72003936767578,86.16569519042969,111.99657440185547,101.11670684814453,72.2323989868164,0.026619860902428627,1.1650704145431519,19.188060760498047,479.1861877441406,3.086723804473877,0.0,0.0
144,35.75,65.87825775146484,87.06438446044922,122.8984375,101.1212387084961,71.19288635253906,0.027126876637339592,1.199406623840332,19.156770706176758,479.12615966796875,3.2201502323150635,0.0,0.0
145,36,65.70851135253906,89.07939147949219,112.00497436523438,101.13360595703125,70.24211120605469,0.02758318930864334,1.230309247970581,19.11038589477539,479.06610107421875,3.344644546508789,0.0,0.0
146,36.25,66.85407257080078,89.46957397460938,118.25619506835938,101.13031005859375,68.79490661621094,0.02799387089908123,1.2581216096878052,19.068639755249023,478.87591552734375,3.53537654876709,0.0,0.0
147,36.5,67.18363952636719,91.03484344482422,107.50469970703125,101.1397933959961,68.8978500366211,0.028363484889268875,1.28315269947052,19.03106689453125,478.89593505859375,3.5225164890289307,0.0,0.0
148,36.75,68.3719711303711,92.57781982421875,120.18041229248047,101.12948608398438,70.24059295654297,0.02887984924018383,1.318742036819458,18.997251510620117,478.74578857421875,3.344468832015991,0.0,0.0
149,37,68.94331359863281,93.58075714111328,110.48147583007812,101.13072204589844,68.59461212158203,0.029344577342271805,1.350772500038147,18.94997787475586,478.64569091796875,3.562168836593628,0.0,0.0
150,37.25,69.75083923339844,95.23077392578125,117.5387191772461,101.13813781738281,68.85880279541016,0.029762832447886467,1.379599928855896,18.90743064880371,478.61566162109375,3.5275681018829346,0.0,0.0
151,37.5,70.64259338378906,96.52293395996094,119.10343170166016,101.16246032714844,66.53334045410156,0.030139261856675148,1.405544638633728,18.869138717651367,478.4555358886719,3.8450186252593994,0.0,0.0
152,37.75,71.20286560058594,98.0961685180664,94.24585723876953,101.14102935791016,69.16862487792969,0.03047804906964302,1.4288948774337769,18.834674835205078,478.2853698730469,3.486636161804199,0.0,0.0
153,38,72.5025405883789,99.76081848144531,110.66924285888672,101.13031005859375,71.39166259765625,0.03099837899208069,1.4667797088623047,18.80365753173828,478.2853698730469,3.1953887939453125,0.0,0.0
154,38.25,72.75968933105469,101.05475616455078,108.98393249511719,101.14350128173828,71.60057830810547,0.03146667778491974,1.5008760690689087,18.755210876464844,478.1953125,3.1697723865509033,0.0,0.0
155,38.5,73.66007995605469,102.88999938964844,116.13352966308594,101.1529769897461,71.61376190185547,0.031888145953416824,1.5315628051757812,18.71160888671875,478.05517578125,3.168942928314209,0.0,0.0
156,38.75,74.53807830810547,104.30642700195312,123.10986328125,101.15792846679688,69.92620086669922,0.03226746618747711,1.5591808557510376,18.672367095947266,478.005126953125,3.388213634490967,0.0,0.0
157,39,75.45396423339844,105.63606262207031,107.96038055419922,101.1393814086914,70.97383117675781,0.03279193490743637,1.584037184715271,18.609827041625977,477.885009765625,3.2500741481781006,0.0,0.0
158,39.25,76.22195434570312,107.41461944580078,95.2579574584961,101.15050506591797,72.35713958740234,0.033263955265283585,1.6251479387283325,18.55354118347168,477.8550109863281,3.0739572048187256,0.0,0.0
159,39.5,77.40185546875,108.98690032958984,99.45215606689453,101.15628051757812,70.98751831054688,0.033688776195049286,1.6621475219726562,18.502883911132812,477.7248840332031,3.249837636947632,0.0,0.0
160,39.75,77.64665985107422,111.30799102783203,94.41148376464844,101.17070770263672,70.29129791259766,0.03407111391425133,1.6954472064971924,18.457292556762695,477.6347961425781,3.3415865898132324,0.0,0.0
161,40,79.4187240600586,112.19344329833984,93.93749237060547,101.14102935791016,71.63607025146484,0.03463588282465935,1.725416898727417,18.416259765625,477.4946594238281,3.1650006771087646,0.0,0.0
162,40.25,80.07093048095703,114.22378540039062,116.16482543945312,101.15875244140625,70.04942321777344,0.035144176334142685,1.7632321119308472,18.369640350341797,477.3645324707031,3.372131824493408,0.0,0.0
163,40.5,80.85398864746094,115.69386291503906,93.25665283203125,101.16616821289062,71.86628723144531,0.03560163825750351,1.7972657680511475,18.32768440246582,477.2444152832031,3.137838840484619,0.0,0.0
164,40.75,82.1992416381836,117.64061737060547,105.07672119140625,101.16410827636719,72.78713989257812,0.03601335361599922,1.8278961181640625,18.2899227142334,477.08428955078125,3.0208218097686768,0.0,0.0
165,41,82.8348159790039,119.36161041259766,100.74056243896484,101.15916442871094,71.00121307373047,0.03655385598540306,1.8554633855819702,18.255937576293945,477.07427978515625,3.2483291625976562,0.0,0.0
166,41.25,83.98080444335938,120.58370208740234,101.54505157470703,101.16987609863281,71.6264419555664,0.037040308117866516,1.8802739381790161,18.225351333618164,476.92413330078125,3.168850898742676,0.0,0.0
167,41.5,84.65800476074219,121.91203308105469,108.37712860107422,101.17070770263672,72.32366943359375,0.037478115409612656,1.9109339714050293,18.19782257080078,476.89410400390625,3.080035448074341,0.0,0.0
168,41.75,85.42044830322266,123.70799255371094,118.85078430175781,101.16616821289062,73.66844940185547,0.03787214308977127,1.9385279417037964,18.17304801940918,476.84405517578125,2.9105706214904785,0.0,0.0
169,42,86.38995361328125,124.90837860107422,115.40689086914062,101.15875244140625,71.74459075927734,0.038226768374443054,1.9633625745773315,18.1507511138916,476.73394775390625,3.1527178287506104,0.0,0.0
170,42.25,87.16631317138672,125.7820816040039,106.19110870361328,101.17853546142578,69.72895050048828,0.03854593262076378,1.9857137203216553,18.13068389892578,476.54376220703125,3.4160029888153076,0.0,0.0
171,42.5,87.88347625732422,127.7525405883789,95.5357894897461,101.18760681152344,70.44747924804688,0.039025451987981796,2.0087673664093018,18.11262321472168,476.4537048339844,3.322753429412842,0.0,0.0
172,42.75,88.53343200683594,128.94248962402344,94.59619903564453,101.17235565185547,70.02863311767578,0.03945701941847801,2.0295157432556152,18.09636878967285,476.4437255859375,3.376089572906494,0.0,0.0
173,43,90.12589263916016,129.87493896484375,100.79933166503906,101.17647552490234,70.23348999023438,0.039845433086156845,2.048189401626587,18.08173942565918,476.2535400390625,3.3496594429016113,0.0,0.0
174,43.25,89.84076690673828,131.68479919433594,106.72310638427734,101.18389129638672,69.08850860595703,0.040195003151893616,2.064995527267456,18.068572998046875,476.1734313964844,3.5011584758758545,0.0,0.0
175,43.5,91.03607177734375,132.5710906982422,107.15970611572266,101.19172668457031,69.4312973022461,0.04050961509346962,2.0808446407318115,18.05672264099121,476.0032958984375,3.456453323364258,0.0,0.0
176,43.75,91.98749542236328,133.5497283935547,111.61341094970703,101.18719482421875,69.41912078857422,0.04079276695847511,2.0951087474823,18.046056747436523,476.0433349609375,3.4576520919799805,0.0,0.0
177,44,92.35530090332031,134.40562438964844,94.9679183959961,101.18678283691406,67.27925109863281,0.041247740387916565,2.1079463958740234,18.03645896911621,475.9031982421875,3.744922637939453,0.0,0.0
178,44.25,92.81303405761719,135.61778259277344,111.73171997070312,101.18966674804688,67.72142028808594,0.0416572168469429,2.1195003986358643,18.03106689453125,475.7930908203125,3.685075283050537,0.0,0.0
179,44.5,93.50863647460938,135.99652099609375,98.77360534667969,101.1954345703125,67.1651611328125,0.042025744915008545,2.129899024963379,18.026214599609375,475.6329650878906,3.7612814903259277,0.0,0.0
180,44.75,93.47329711914062,137.68572998046875,105.66062927246094,101.19502258300781,64.67488861083984,0.0423574224114418,2.1399238109588623,18.021846771240234,475.6329650878906,4.107933521270752,0.0,0.0
181,45,94.73821258544922,137.93426513671875,108.98469543457031,101.20121002197266,64.4887924194336,0.042655929923057556,2.1489460468292236,18.017915725708008,475.5128479003906,4.1349358558654785,0.0,0.0
182,45.25,95.20171356201172,138.94593811035156,108.54886627197266,101.19708251953125,65.3437271118164,0.04306924715638161,2.1570661067962646,18.016456604003906,475.4627990722656,4.013711929321289,0.0,0.0
183,45.5,95.4351806640625,139.9557647705078,115.34353637695312,101.20780181884766,66.44916534423828,0.04344123229384422,2.1643741130828857,18.0151424407959,475.2926330566406,3.8607470989227295,0.0,0.0
184,45.75,96.37371063232422,141.24942016601562,102.502197265625,101.20409393310547,64.12775421142578,0.0437760204076767,2.1709513664245605,18.013959884643555,475.19256591796875,4.186714172363281,0.0,0.0
185,46,96.75822448730469,141.59317016601562,116.57393646240234,101.2061538696289,64.54660034179688,0.04407732933759689,2.176870822906494,18.012895584106445,475.17254638671875,4.127161979675293,0.0,0.0
186,46.25,97.47976684570312,141.98719787597656,119.9208984375,101.21398162841797,65.4390640258789,0.04446454718708992,2.1821982860565186,18.014476776123047,474.98236083984375,4.001865863800049,0.0,0.0
187,46.5,97.45375061035156,142.93621826171875,104.80652618408203,101.23005676269531,60.46968460083008,0.044813040643930435,2.18699312210083,18.015899658203125,474.92230224609375,4.728027820587158,0.0,0.0
188,46.75,98.57767486572266,143.53512573242188,114.15664672851562,101.21521759033203,61.70848083496094,0.04512668773531914,2.1926639080047607,18.017181396484375,474.7421569824219,4.540597438812256,0.0,0.0
189,47,98.9958267211914,143.91326904296875,107.94892883300781,101.2094497680664,62.05379867553711,0.04540896788239479,2.197767734527588,18.018335342407227,474.6620788574219,4.4888691902160645,0.0,0.0
190,47.25,98.89400482177734,144.7817840576172,119.89495086669922,101.22470092773438,65.63631439208984,0.04573402926325798,2.2023611068725586,18.023759841918945,474.60205078125,3.9752197265625,0.0,0.0
191,47.5,99.74771881103516,144.92739868164062,105.9262466430664,101.24077606201172,64.4822006225586,0.04602658376097679,2.2064950466156006,18.028640747070312,474.4518737792969,4.139460563659668,0.0,0.0
192,47.75,100.77467346191406,145.9559326171875,113.42008209228516,101.22264099121094,63.15872573852539,0.04628988355398178,2.210235357284546,18.033035278320312,474.32177734375,4.328112602233887,0.0,0.0
193,48,100.84319305419922,146.63902282714844,122.58549499511719,101.22222900390625,62.93915939331055,0.04652685299515724,2.213601589202881,18.036989212036133,474.331787109375,4.3600311279296875,0.0,0.0
