Repository: ulfsri/fsri_materials_database

#Database of Contemporary Material Properties for Fire Investigation Analysis
This project was supported by Award No. 2019-DU-BX-0018, awarded by the National Institute of Justice, Office of Justice Programs, U.S. Department of Justice. 

***
***

## Database Structure

## 01_Data/
Raw data generated from each apparatus are included here in plain-text format. The data is organized first by material, next by the short name of test apparatus used, and where applicable additional filtering by test settings.

### Test Apparatus and Data File Structure
- __Cone Calorimeter__ (Cone)
    + Data file structure is the material test, the short name for the apparatus, heat flux setting and scan/scalar, date of test, and replicate number. Scan is for the raw output data and scalar is for the initial conditions and high-level test parameters. 
        * Example: __MDF_Cone_HF25scalar_210323_R1__ stands for the first replicate of scalar data generated from a medium density fiber board test in cone calorimeter exposed to 25 kW/m<sup>2</sup> on March 23, 2021.
- __Heat Flow Meter__ (HFM)
    + Data file structure is the material test, the short name for the apparatus, whether test was dry or wet, whether test was for thermal conductivity or heat capacity, date of test, and replicate number. Scan is for the raw output data and scalar is for the initial conditions and high-level test parameters. 
        * Example: __OSB_HFM_Dry_Conductivity_210315_R3.tst__ stands for the third replicate of the data generated from an oriented strand board test in the heat flow meter tested dry for thermal conductivity on March 15, 2021.
- __Simultaneous Thermal Analyzer__ (STA)
    + Data file structure is the material test, the short name for the apparatus, the atmosphere tested in, the heating rate in Kelvin per minute and data/meta, date of test, and replicate number. Data is for the raw output data and meta is for the initial conditions and high-level test parameters. 
        * Example: __Polyester_Batting_STA_N2_3KData_210215_R1.csv__ stands for the first replicate of the data generated from a polyester batting board test in the simultaneous thermal analyzer tested in nitrogen with a heating rate of 3 Kelvin per minute on March 15, 2021.

# Materials and Products Database

## 01_Data

Raw data generated from each apparatus are included here in plain-text format. The data is organized first by material, next by the short name of test apparatus used, and where applicable additional filtering by test settings.

### material.json

Each material directory contains a json file of the same name as the material. This file links the data stored in the repository as well as data and graphs produced by the accompanying scripts (__02_Scripts__) to the respective landing page for the material on the front-end website.

File: 01_Data/Overstuffed_Chair_Polyester_Batting/Cone/Overstuffed_Chair_Polyester_Batting_Cone_HF25Scalar_210324_R2.csv
LABORATORY,FSRI 
TEST IDENT,PEbat_H25_2V2
OPERATOR,Morrissey
MATERIAL,1.75'' PE Batting
ORIENTATION,Horizontal
HEAT FLUX,25
SURF AREA,0.009999999776482582
C FACTOR,0.03860524669289589
SPEC HOLDER DIFF,-96.5
SPECIMEN MASS,6.099999904632568
SCAN TIME,0.25
O2 DELAY TIME,11
CO DELAY TIME,11
CO2 DELAY TIME,8
FLOW FACTOR,1
SCAN COUNT,4670
TIME TO IGN,994
END OF TEST SCAN,4190
END OF TEST TIME,1047.5
TEST STATUS,1
PRE TEST CMT,test w/o retainer grid or frame
POST TEST CMT,foil folded up towards end of test after igntion. approx half of smple remaining was covered.

File: 01_Data/Overstuffed_Chair_Polyester_Batting/Cone/Overstuffed_Chair_Polyester_Batting_Cone_HF25Scalar_210324_R3.csv
LABORATORY,FSRI 
TEST IDENT,PEbat_H25_3
OPERATOR,Morrissey
MATERIAL,1.75'' PE Batting
ORIENTATION,Horizontal
HEAT FLUX,25
SURF AREA,0.009999999776482582
C FACTOR,0.03860524669289589
SPEC HOLDER DIFF,-98.29998779296875
SPECIMEN MASS,6.900000095367432
SCAN TIME,0.25
O2 DELAY TIME,11
CO DELAY TIME,11
CO2 DELAY TIME,8
FLOW FACTOR,1
SCAN COUNT,2450
TIME TO IGN,453.75
END OF TEST SCAN,1970
END OF TEST TIME,492.5
TEST STATUS,1
PRE TEST CMT,"Approximate thickness: 1.75 inches"
POST TEST CMT,"Two opposing corners of the foil pan lifted upwards during the test causing the melted sample mass to pool in a smaller area off-center."

File: 01_Data/Overstuffed_Chair_Polyester_Batting/Cone/Overstuffed_Chair_Polyester_Batting_Cone_HF50Scalar_210326_R2.csv
LABORATORY,FSRI 
TEST IDENT,PEbat_HF50_2
OPERATOR,Dow
MATERIAL,"PE batting, 1.75 inch thick"
ORIENTATION,Horizontal
HEAT FLUX,50
SURF AREA,0.009999999776482582
C FACTOR,0.03860524669289589
SPEC HOLDER DIFF,-96.45999145507812
SPECIMEN MASS,6.019999980926514
SCAN TIME,0.25
O2 DELAY TIME,11
CO DELAY TIME,11
CO2 DELAY TIME,8
FLOW FACTOR,1
SCAN COUNT,807
TIME TO IGN,48
END OF TEST SCAN,327
END OF TEST TIME,81.75
TEST STATUS,1
PRE TEST CMT,"Approximate thickness: 1.75 inches"
POST TEST CMT,"Two opposing corners of the foil pan lifted upwards in the last few seconds prior to flame extinguishment, causing the foil pan to partially fold in half. See post test picture."

File: 01_Data/Overstuffed_Chair_Polyester_Batting/Cone/Overstuffed_Chair_Polyester_Batting_Cone_HF50Scalar_210326_R3.csv
LABORATORY,FSRI 
TEST IDENT,PEbat_HF50_3
OPERATOR,Dow
MATERIAL,"PE batting, 1.75 inch thick"
ORIENTATION,Horizontal
HEAT FLUX,50
SURF AREA,0.009999999776482582
C FACTOR,0.03860524669289589
SPEC HOLDER DIFF,-85.82000732421875
SPECIMEN MASS,6.409999847412109
SCAN TIME,0.25
O2 DELAY TIME,11
CO DELAY TIME,11
CO2 DELAY TIME,8
FLOW FACTOR,1
SCAN COUNT,815
TIME TO IGN,49.25
END OF TEST SCAN,335
END OF TEST TIME,83.75
TEST STATUS,1
PRE TEST CMT,"Approximate thickness: 1.75 inches"
POST TEST CMT,"Two opposing corners of the foil pan lifted upwards in the last few seconds prior to flame extinguishment, causing the foil pan to partially fold in half."

File: 01_Data/Overstuffed_Chair_Polyester_Batting/Cone/Overstuffed_Chair_Polyester_Batting_Cone_HF75Scalar_210325_R1.csv
LABORATORY,FSRI 
TEST IDENT,PEbat_HF75_1
OPERATOR,Morrissey
MATERIAL,1 3/4'' Inch PE Batting
ORIENTATION,Horizontal
HEAT FLUX,75
SURF AREA,0.009999999776482582
C FACTOR,0.03860524669289589
SPEC HOLDER DIFF,-96.260009765625
SPECIMEN MASS,6.559999942779541
SCAN TIME,0.25
O2 DELAY TIME,11
CO DELAY TIME,11
CO2 DELAY TIME,8
FLOW FACTOR,1
SCAN COUNT,715
TIME TO IGN,15.75
END OF TEST SCAN,235
END OF TEST TIME,58.75
TEST STATUS,1
PRE TEST CMT,"Approximate thickness: 1.75 inches"
POST TEST CMT,"Two opposing corners of the foil pan lifted upwards in the last few seconds prior to flame extinguishment. See post test picture."

File: 01_Data/Overstuffed_Chair_Polyester_Batting/Cone/Overstuffed_Chair_Polyester_Batting_Cone_HF75Scalar_210325_R2.csv
LABORATORY,FSRI 
TEST IDENT,PEbat_HF75_2
OPERATOR,Morrissey
MATERIAL,1 3/4'' Inch PE Batting
ORIENTATION,Horizontal
HEAT FLUX,75
SURF AREA,0.009999999776482582
C FACTOR,0.03860524669289589
SPEC HOLDER DIFF,-297.239990234375
SPECIMEN MASS,6.889999866485596
SCAN TIME,0.25
O2 DELAY TIME,11
CO DELAY TIME,11
CO2 DELAY TIME,8
FLOW FACTOR,1
SCAN COUNT,743
TIME TO IGN,16.5
END OF TEST SCAN,263
END OF TEST TIME,65.75
TEST STATUS,1
PRE TEST CMT,"Approximate thickness: 1.75 inches"
POST TEST CMT,"Two opposing corners of the foil pan lifted upwards in the last few seconds prior to flame extinguishment."

File: 01_Data/Overstuffed_Chair_Polyester_Batting/Cone/Overstuffed_Chair_Polyester_Batting_Cone_HF75Scalar_210325_R3.csv
LABORATORY,FSRI 
TEST IDENT,PEbat_HF75_3
OPERATOR,Morrissey
MATERIAL,1 3/4'' Inch PE Batting
ORIENTATION,Horizontal
HEAT FLUX,75
SURF AREA,0.009999999776482582
C FACTOR,0.03860524669289589
SPEC HOLDER DIFF,-85.69000244140625
SPECIMEN MASS,6.449999809265137
SCAN TIME,0.25
O2 DELAY TIME,11
CO DELAY TIME,11
CO2 DELAY TIME,8
FLOW FACTOR,1
SCAN COUNT,746
TIME TO IGN,18.5
END OF TEST SCAN,266
END OF TEST TIME,66.5
TEST STATUS,1
PRE TEST CMT,"Approximate thickness: 1.75 inches"
POST TEST CMT,"Two opposing corners of the foil pan lifted upwards in the last few seconds prior to flame extinguishment."

File: 01_Data/Overstuffed_Chair_Polyester_Batting/Cone/Overstuffed_Chair_Polyester_Batting_HRRPUA_25.csv
Names,Overstuffed_Chair_Polyester_Batting_R1,Overstuffed_Chair_Polyester_Batting_R2,Overstuffed_Chair_Polyester_Batting_R3,Mean,Std. Dev.
2419,20.2,,,20.2,
2420,26.4,,,26.4,
2421,31.8,,,31.8,
2422,36.5,,,36.5,
2423,41.2,,,41.2,
2424,48.7,,,48.7,
2425,56.6,,,56.6,
2426,63.0,,,63.0,
2427,70.5,,,70.5,
2428,74.3,,,74.3,
2429,83.5,,,83.5,
2430,89.5,,,89.5,
2431,97.1,,,97.1,
2432,103.1,,,103.1,
2433,107.9,,,107.9,
2434,116.4,,,116.4,
2435,121.6,,,121.6,
2436,124.9,,,124.9,
2437,131.3,,,131.3,
2438,138.1,,,138.1,
2439,142.4,,,142.4,
2440,150.0,,,150.0,
2441,151.6,,,151.6,
2442,159.9,,,159.9,
2443,160.4,,,160.4,
2444,162.6,,,162.6,
2445,174.3,,,174.3,
2446,174.3,,,174.3,
2447,179.4,,,179.4,
2448,186.9,,,186.9,
2449,193.5,,,193.5,
2450,195.4,,,195.4,
2451,201.4,,,201.4,
2452,206.6,,,206.6,
2453,207.3,,,207.3,
2454,208.8,,,208.8,
2455,213.7,,,213.7,
2456,216.2,,,216.2,
2457,217.7,,,217.7,
2458,218.0,,,218.0,
2459,223.1,,,223.1,
2460,223.1,,,223.1,
2461,228.3,,,228.3,
2462,230.7,,,230.7,
2463,227.9,,,227.9,
2464,233.4,,,233.4,
2465,233.7,,,233.7,
2466,235.6,,,235.6,
2467,233.6,,,233.6,
2468,239.2,,,239.2,
2469,240.8,,,240.8,
2470,249.3,,,249.3,
2471,248.0,,,248.0,
2472,245.9,,,245.9,
2473,254.6,,,254.6,
2474,256.7,,,256.7,
2475,254.6,,,254.6,
2476,265.2,,,265.2,
2477,267.3,,,267.3,
2478,263.2,,,263.2,
2479,268.2,,,268.2,
2480,275.3,,,275.3,
2481,278.5,,,278.5,
2482,272.7,,,272.7,
2483,276.9,,,276.9,
2484,278.9,,,278.9,
2485,281.0,,,281.0,
2486,288.1,,,288.1,
2487,289.9,,,289.9,
2488,284.8,,,284.8,
2489,279.5,,,279.5,
2490,284.4,,,284.4,
2491,289.6,,,289.6,
2492,288.8,,,288.8,
2493,282.8,,,282.8,
2494,281.1,,,281.1,
2495,283.9,,,283.9,
2496,278.3,,,278.3,
2497,277.2,,,277.2,
2498,276.2,,,276.2,
2499,278.5,,,278.5,
2500,274.3,,,274.3,
2501,269.2,,,269.2,
2502,267.1,,,267.1,
2503,264.3,,,264.3,
2504,259.3,,,259.3,
2505,257.4,,,257.4,
2506,254.1,,,254.1,
2507,247.3,,,247.3,
2508,242.4,,,242.4,
2509,237.5,,,237.5,
2510,232.2,,,232.2,
2511,226.3,,,226.3,
2512,221.8,,,221.8,
2513,218.6,,,218.6,
2514,213.9,,,213.9,
2515,215.3,,,215.3,
2516,206.6,,,206.6,
2517,202.3,,,202.3,
2518,200.8,,,200.8,
2519,202.1,,,202.1,
2520,196.5,,,196.5,
2521,190.3,,,190.3,
2522,192.5,,,192.5,
2523,187.2,,,187.2,
2524,184.5,,,184.5,
2525,182.1,,,182.1,
2526,182.7,,,182.7,
2527,177.6,,,177.6,
2528,178.0,,,178.0,
2529,173.5,,,173.5,
2530,170.4,,,170.4,
2531,166.7,,,166.7,
2532,167.4,,,167.4,
2533,162.5,,,162.5,
2534,161.4,,,161.4,
2535,160.3,,,160.3,
2536,156.7,,,156.7,
2537,157.4,,,157.4,
2538,153.5,,,153.5,
2539,154.2,,,154.2,
2540,153.8,,,153.8,
2541,150.9,,,150.9,
2542,148.1,,,148.1,
2543,149.6,,,149.6,
2544,146.9,,,146.9,
2545,144.0,,,144.0,
2546,144.4,,,144.4,
2547,140.7,,,140.7,
2548,140.0,,,140.0,
2549,140.6,,,140.6,
2550,137.5,,,137.5,
2551,138.1,,,138.1,
2552,135.6,,,135.6,
2553,133.5,,,133.5,
2554,134.2,,,134.2,
2555,133.1,,,133.1,
2556,132.3,,,132.3,
2557,130.3,,,130.3,
2558,127.4,,,127.4,
2559,127.5,,,127.5,
2560,126.0,,,126.0,
2561,124.5,,,124.5,
2562,122.9,,,122.9,
2563,122.1,,,122.1,
2564,116.4,,,116.4,
2565,117.2,,,117.2,
2566,113.8,,,113.8,
2567,108.7,,,108.7,
2568,107.4,,,107.4,
2569,106.3,,,106.3,
2570,104.1,,,104.1,
2571,101.5,,,101.5,
2572,98.4,,,98.4,
2573,97.4,,,97.4,
2574,94.2,,,94.2,
2575,93.8,,,93.8,
2576,91.1,,,91.1,
2577,90.2,,,90.2,
2578,88.6,,,88.6,
2579,85.6,,,85.6,
2580,83.4,,,83.4,
2581,81.5,,,81.5,
2582,79.8,,,79.8,
2583,78.1,,,78.1,
2584,77.7,,,77.7,
2585,75.9,,,75.9,
2586,74.4,,,74.4,
2587,73.7,,,73.7,
2588,71.9,,,71.9,
2589,70.0,,,70.0,
2590,68.9,,,68.9,
2591,67.8,,,67.8,
2592,66.7,,,66.7,
2593,64.7,,,64.7,
2594,63.4,,,63.4,
2595,62.0,,,62.0,
2596,60.6,,,60.6,
2597,60.3,,,60.3,
2598,57.9,,,57.9,
2599,57.6,,,57.6,
2600,55.9,,,55.9,
2601,55.3,,,55.3,
2602,53.9,,,53.9,
2603,52.0,,,52.0,
2604,51.9,,,51.9,
2605,52.2,,,52.2,
2606,50.7,,,50.7,
2607,49.3,,,49.3,
2608,48.5,,,48.5,
2609,47.3,,,47.3,
2610,46.3,,,46.3,
2611,45.3,,,45.3,
2612,45.0,,,45.0,
2613,44.6,,,44.6,
2614,43.4,,,43.4,
2615,42.1,,,42.1,
2616,41.7,,,41.7,
2617,40.7,,,40.7,
2618,39.8,,,39.8,
2619,39.2,,,39.2,
2620,38.2,,,38.2,
2621,37.9,,,37.9,
2622,36.9,,,36.9,
2623,35.9,,,35.9,
2624,35.7,,,35.7,
2625,34.6,,,34.6,
2626,34.5,,,34.5,
2627,33.6,,,33.6,
2628,32.7,,,32.7,
2629,32.0,,,32.0,
2630,31.6,,,31.6,
2631,30.9,,,30.9,
2632,30.5,,,30.5,
2633,29.9,,,29.9,
2634,29.3,,,29.3,
2635,29.1,,,29.1,
2636,28.6,,,28.6,
2637,28.2,,,28.2,
2638,27.6,,,27.6,
2639,27.2,,,27.2,
2640,27.1,,,27.1,
2641,27.0,,,27.0,
2642,26.9,,,26.9,
2643,26.3,,,26.3,
2644,26.2,,,26.2,
2645,25.6,,,25.6,
2646,25.5,,,25.5,
2647,25.3,,,25.3,
2648,25.1,,,25.1,
2649,24.7,,,24.7,
2650,24.0,,,24.0,

File: 01_Data/Overstuffed_Chair_Polyester_Batting/Cone/Overstuffed_Chair_Polyester_Batting_HRRPUA_50.csv
Time after Ignition,Overstuffed_Chair_Polyester_Batting_R1,Overstuffed_Chair_Polyester_Batting_R2,Overstuffed_Chair_Polyester_Batting_R3,Mean,Std. Dev.
0.0,18.1,20.8,18.3,19.1,1.5
0.25,18.0,23.1,19.7,20.3,2.6
0.5,21.2,25.2,27.3,24.5,3.1
0.75,23.3,32.1,33.6,29.7,5.6
1.0,25.3,39.4,40.6,35.1,8.5
1.25,27.4,44.8,44.1,38.8,9.9
1.5,37.7,49.8,55.8,47.7,9.2
1.75,47.7,54.8,64.5,55.7,8.4
2.0,56.4,63.0,73.2,64.2,8.5
2.25,63.9,72.0,79.8,71.9,8.0
2.5,70.0,80.6,87.0,79.2,8.6
2.75,85.0,87.7,98.6,90.4,7.2
3.0,97.2,97.1,107.3,100.5,5.9
3.25,107.6,104.4,113.9,108.6,4.9
3.5,117.9,112.6,128.6,119.7,8.2
3.75,126.4,114.9,138.0,126.5,11.6
4.0,140.4,119.0,144.8,134.7,13.8
4.25,152.5,129.2,151.4,144.4,13.2
4.5,157.2,135.7,161.9,151.6,14.0
4.75,163.6,143.2,171.5,159.5,14.6
5.0,173.3,150.9,176.0,166.7,13.8
5.25,185.7,152.8,183.6,174.0,18.4
5.5,187.6,158.9,196.1,180.9,19.5
5.75,196.7,167.8,193.1,185.9,15.7
6.0,200.1,176.4,205.0,193.8,15.3
6.25,207.4,183.7,217.6,202.9,17.4
6.5,213.8,187.1,229.0,210.0,21.2
6.75,220.5,198.0,236.3,218.3,19.2
7.0,221.8,206.2,236.4,221.4,15.1
7.25,229.6,214.7,241.9,228.7,13.6
7.5,234.4,214.4,255.5,234.7,20.5
7.75,243.6,237.4,259.7,246.9,11.5
8.0,251.3,243.6,267.3,254.1,12.1
8.25,251.7,258.6,279.9,263.4,14.7
8.5,253.2,255.3,286.8,265.1,18.8
8.75,269.5,267.6,303.6,280.2,20.3
9.0,275.3,286.7,307.1,289.7,16.1
9.25,278.2,291.5,313.3,294.3,17.7
9.5,291.8,303.9,334.0,309.9,21.8
9.75,298.8,319.7,331.7,316.7,16.6
10.0,303.7,327.7,348.9,326.8,22.6
10.25,303.2,331.8,351.4,328.8,24.2
10.5,314.8,338.7,367.7,340.4,26.5
10.75,313.3,351.8,366.5,343.9,27.5
11.0,317.7,359.4,384.0,353.7,33.5
11.25,322.8,365.7,381.2,356.6,30.2
11.5,325.5,367.5,393.1,362.0,34.1
11.75,339.5,376.4,403.7,373.2,32.2
12.0,332.1,363.5,402.1,365.9,35.0
12.25,345.4,384.6,419.6,383.2,37.1
12.5,347.6,384.3,419.2,383.7,35.8
12.75,343.8,383.7,424.0,383.8,40.1
13.0,363.9,385.5,425.1,391.5,31.0
13.25,355.3,393.2,424.7,391.1,34.7
13.5,349.9,401.0,430.6,393.8,40.8
13.75,358.3,380.5,435.5,391.4,39.7
14.0,367.7,394.0,437.5,399.7,35.3
14.25,369.6,401.1,452.4,407.7,41.7
14.5,366.5,392.0,429.5,396.0,31.7
14.75,375.8,402.3,428.9,402.3,26.6
15.0,370.1,402.6,442.9,405.2,36.4
15.25,374.8,397.1,450.2,407.4,38.7
15.5,384.0,387.0,441.2,404.1,32.2
15.75,386.8,400.0,452.3,413.0,34.6
16.0,395.5,405.7,465.7,422.3,37.9
16.25,390.0,396.8,447.3,411.4,31.3
16.5,404.1,402.5,436.7,414.4,19.3
16.75,394.6,393.2,453.4,413.7,34.3
17.0,397.7,389.7,457.1,414.8,36.8
17.25,413.4,404.7,457.0,425.1,28.0
17.5,420.0,386.8,460.9,422.6,37.2
17.75,408.9,386.2,455.9,417.0,35.5
18.0,408.6,391.2,457.1,419.0,34.2
18.25,431.6,397.6,448.2,425.8,25.8
18.5,432.2,402.6,429.2,421.3,16.3
18.75,422.8,395.7,425.3,414.6,16.4
19.0,424.5,387.0,440.8,417.4,27.6
19.25,445.6,384.8,436.5,422.3,32.8
19.5,434.4,397.8,439.1,423.8,22.6
19.75,420.5,394.2,441.0,418.6,23.5
20.0,431.2,386.2,443.6,420.3,30.2
20.25,438.8,398.2,443.6,426.9,25.0
20.5,458.1,381.1,443.1,427.4,40.8
20.75,445.9,373.0,451.3,423.4,43.7
21.0,432.5,389.8,443.8,422.0,28.5
21.25,434.4,393.9,454.4,427.5,30.8
21.5,448.8,374.7,447.4,423.6,42.4
21.75,456.1,376.8,431.6,421.5,40.6
22.0,463.4,387.4,422.9,424.6,38.0
22.25,459.3,389.3,425.8,424.8,35.0
22.5,443.6,386.8,419.2,416.5,28.5
22.75,457.1,401.0,418.6,425.6,28.7
23.0,461.6,390.4,399.1,417.0,38.8
23.25,469.5,392.3,406.9,422.9,41.1
23.5,458.3,379.2,392.8,410.1,42.3
23.75,461.6,379.9,388.9,410.1,44.8
24.0,452.6,378.9,378.2,403.3,42.8
24.25,452.1,371.8,367.8,397.3,47.6
24.5,448.1,371.7,365.0,394.9,46.2
24.75,436.2,364.1,350.6,383.6,46.0
25.0,430.4,353.6,344.8,376.3,47.1
25.25,425.1,344.2,335.8,368.3,49.3
25.5,422.9,332.3,323.0,359.4,55.2
25.75,414.3,324.7,319.9,352.9,53.2
26.0,396.9,318.9,300.9,338.9,51.1
26.25,395.4,313.3,297.5,335.4,52.5
26.5,380.0,307.1,290.6,325.9,47.6
26.75,369.6,301.6,279.5,316.9,46.9
27.0,358.1,291.2,271.6,307.0,45.4
27.25,344.2,283.1,269.3,298.9,39.9
27.5,335.3,278.5,258.3,290.7,39.9
27.75,320.0,271.9,254.4,282.1,34.0
28.0,306.4,265.2,248.1,273.2,29.9
28.25,293.4,260.6,240.0,264.7,26.9
28.5,283.2,255.3,236.9,258.5,23.4
28.75,268.7,246.1,224.7,246.5,22.0
29.0,255.0,236.5,215.3,235.6,19.8
29.25,243.4,227.9,213.4,228.3,15.0
29.5,234.3,224.7,206.6,221.9,14.0
29.75,222.7,212.0,198.9,211.2,11.9
30.0,222.8,205.8,194.4,207.7,14.3
30.25,210.0,198.4,188.2,198.9,10.9
30.5,198.6,196.3,181.0,192.0,9.5
30.75,191.5,185.0,178.6,185.0,6.5
31.0,181.1,180.1,170.3,177.2,6.0
31.25,173.7,173.8,163.8,170.4,5.7
31.5,164.8,168.3,159.3,164.1,4.6
31.75,153.5,158.1,155.4,155.7,2.3
32.0,149.9,154.2,149.0,151.1,2.7
32.25,144.3,149.7,141.8,145.3,4.0
32.5,133.4,143.0,135.7,137.4,5.0
32.75,130.6,137.7,131.0,133.1,4.0
