Repository: ulfsri/fsri_materials_database

# Materials and Products Database

## 01_Data

Raw data generated from each apparatus are included here in plain-text format. The data is organized first by material, next by the short name of test apparatus used, and where applicable additional filtering by test settings.

### material.json

Each material directory contains a json file of the same name as the material. This file links the data stored in the repository as well as data and graphs produced by the accompanying scripts (__02_Scripts__) to the respective landing page for the material on the front-end website.

File: 01_Data/Overstuffed_Chair_Polyester_Batting/STA/N2/10K_min/Overstuffed_Chair_Polyester_Batting_STA_N2_10KData_220131_R1.csv (part 6 of 9)
##Temp./°C,Time/min,DSC(subtr.2)/(mW/mg),Mass(subtr.2)/%,Sensit./(uV/mW)
429.432,48.156079999999996,0.8571700000000001,67.57614000000001,0.8995700000000001
429.532,48.16587,0.8590200000000001,67.4088,0.89949
429.632,48.17569,0.86,67.25704,0.89941
429.732,48.18547,0.85864,67.08368,0.8993399999999999
429.832,48.19523,0.8598299999999999,66.88139,0.8992600000000001
429.932,48.205009999999994,0.86085,66.71609000000001,0.89918
430.032,48.214729999999996,0.86072,66.57667,0.8991
430.132,48.224470000000004,0.8630700000000001,66.41289,0.8990299999999999
430.232,48.23427,0.86282,66.23493,0.89895
430.332,48.244009999999996,0.86388,66.0779,0.8988700000000001
430.432,48.25378,0.8659399999999999,65.92886,0.8988
430.532,48.26357,0.86593,65.75757,0.8987200000000001
430.632,48.27333,0.8663700000000001,65.55256,0.89864
430.732,48.28308,0.86795,65.3612,0.89856
430.832,48.29286,0.8701200000000001,65.21535,0.89849
430.932,48.30281,0.86808,65.04186,0.89841
431.032,48.3127,0.86926,64.84479,0.89833
431.132,48.32249,0.87235,64.66107,0.89825
431.232,48.332229999999996,0.8720399999999999,64.52336,0.89818
431.332,48.342009999999995,0.87016,64.35801,0.8981
431.432,48.3518,0.8713700000000001,64.15914000000001,0.89802
431.532,48.36159,0.8715200000000001,63.951769999999996,0.89794
431.632,48.37133,0.87528,63.798730000000006,0.8978700000000001
431.732,48.3811,0.87487,63.61942,0.89779
431.832,48.39085,0.8767799999999999,63.41778000000001,0.89771
431.932,48.40067,0.87765,63.20421999999999,0.8976299999999999
432.032,48.41044,0.8759299999999999,63.03808000000001,0.89756
432.132,48.42021,0.87672,62.857659999999996,0.8974799999999999
432.232,48.430040000000005,0.87984,62.67156,0.8974
432.332,48.4398,0.87987,62.463969999999996,0.8973200000000001
432.432,48.44955,0.8823200000000001,62.313919999999996,0.89725
432.532,48.459309999999995,0.8829799999999999,62.14464,0.89717
432.632,48.46911,0.8841399999999999,61.95083,0.8970899999999999
432.732,48.47892,0.8837799999999999,61.731669999999994,0.8970100000000001
432.832,48.488690000000005,0.88392,61.57481,0.89694
432.932,48.4985,0.88182,61.42601,0.89686
433.032,48.508309999999994,0.8828600000000001,61.24188,0.8967799999999999
433.132,48.5181,0.88287,61.021209999999996,0.8967
433.232,48.527840000000005,0.8856299999999999,60.864419999999996,0.8966200000000001
433.332,48.53764,0.88534,60.69738,0.89655
433.432,48.54741,0.8845700000000001,60.51087,0.8964700000000001
433.532,48.55724,0.88455,60.2974,0.8963899999999999
433.632,48.566959999999995,0.8849899999999999,60.13697,0.89631
433.732,48.57677,0.8841,59.97045,0.8962399999999999
433.832,48.58648,0.8854200000000001,59.76452,0.8961600000000001
433.932,48.59623,0.88355,59.5423,0.8960799999999999
434.032,48.60603,0.8829299999999999,59.36861,0.896
434.132,48.6158,0.88471,59.20149,0.8959299999999999
434.232,48.62557,0.8861100000000001,59.01218000000001,0.89585
434.332,48.63532,0.88382,58.78961999999999,0.8957700000000001
434.432,48.645070000000004,0.8834799999999999,58.607009999999995,0.89569
434.532,48.65484,0.88513,58.448130000000006,0.89561
434.632,48.664590000000004,0.88418,58.268519999999995,0.89554
434.732,48.67435,0.88428,58.0544,0.89546
434.832,48.6841,0.88635,57.86467,0.89538
434.932,48.69385,0.8841100000000001,57.708009999999994,0.8953
435.032,48.70362,0.8822,57.52309,0.8952200000000001
435.132,48.713409999999996,0.88435,57.29889,0.89515
435.232,48.72319,0.8844299999999999,57.09093000000001,0.89507
435.332,48.73295,0.8849100000000001,56.93916,0.89499
435.432,48.74275,0.8854299999999999,56.76988000000001,0.89491
435.532,48.7525,0.88434,56.56585,0.89484
435.632,48.76222,0.88236,56.36175,0.89476
435.732,48.77196,0.8810600000000001,56.214259999999996,0.8946799999999999
435.832,48.78172,0.8823799999999999,56.03631,0.8946
435.932,48.791470000000004,0.88069,55.82897,0.8945200000000001
436.032,48.8013,0.88261,55.60909,0.89445
436.132,48.81105,0.8807200000000001,55.450109999999995,0.8943700000000001
436.232,48.82078,0.8785200000000001,55.26497,0.8942899999999999
436.332,48.830529999999996,0.8806299999999999,55.052459999999996,0.8942100000000001
436.432,48.84024,0.88003,54.80584,0.89413
436.532,48.85004,0.87864,54.65041,0.8940600000000001
436.632,48.859809999999996,0.87644,54.47965,0.8939799999999999
436.732,48.86955,0.87835,54.28796,0.8939
436.832,48.879290000000005,0.87413,54.07153,0.8938200000000001
436.932,48.889070000000004,0.8759399999999999,53.914,0.89374
437.032,48.89886,0.8763299999999999,53.73741,0.89366
437.132,48.908609999999996,0.8727799999999999,53.53561,0.89359
437.232,48.91836,0.8725,53.305240000000005,0.89351
437.332,48.92812,0.87182,53.143409999999996,0.89343
437.432,48.9379,0.87123,52.975019999999994,0.89335
437.532,48.94764,0.87036,52.7896,0.8932700000000001
437.632,48.957409999999996,0.8689899999999999,52.572019999999995,0.8932
437.732,48.96718,0.8690899999999999,52.410920000000004,0.89312
437.832,48.97695,0.8658100000000001,52.24686,0.89304
437.932,48.986709999999995,0.8653,52.05914,0.8929600000000001
438.032,48.996520000000004,0.8648100000000001,51.8293,0.8928799999999999
438.132,49.00629,0.86385,51.64995,0.89281
438.232,49.01603,0.86175,51.48151,0.8927299999999999
438.332,49.0258,0.8600399999999999,51.287259999999996,0.89265
438.432,49.035540000000005,0.8622200000000001,51.056020000000004,0.8925700000000001
438.532,49.04535,0.8613799999999999,50.86996,0.89249
438.632,49.05511,0.8561700000000001,50.70738,0.89241
438.732,49.06488,0.85534,50.51732,0.8923399999999999
438.832,49.074659999999994,0.85364,50.29241,0.89226
438.932,49.08447,0.85351,50.10415,0.89218
439.032,49.09425,0.85196,49.948809999999995,0.8921
439.132,49.104,0.8488,49.767920000000004,0.89202
439.232,49.11379,0.84996,49.55494,0.89194
439.332,49.12358,0.84882,49.36483,0.89187
439.432,49.133340000000004,0.84631,49.214290000000005,0.89179
439.532,49.14309,0.84539,49.03872,0.89171
439.632,49.152879999999996,0.8438200000000001,48.83416,0.8916299999999999
439.732,49.16268,0.84205,48.63815,0.89155
439.832,49.17243,0.84119,48.489129999999996,0.8914700000000001
439.932,49.18222,0.83752,48.314440000000005,0.8914
440.032,49.192040000000006,0.8356600000000001,48.1175,0.8913200000000001
440.132,49.20178,0.8346,47.92126,0.8912399999999999
440.232,49.2115,0.83341,47.7761,0.8911600000000001
440.332,49.2213,0.8352799999999999,47.604490000000006,0.8910799999999999
440.432,49.2311,0.83041,47.41265,0.891
440.532,49.24086,0.8293200000000001,47.22372,0.8909299999999999
440.632,49.250690000000006,0.82668,47.08815,0.89085
440.732,49.260490000000004,0.82439,46.911190000000005,0.8907700000000001
440.832,49.27026,0.82089,46.71396,0.89069
440.932,49.28,0.81784,46.50292,0.89061
441.032,49.28982,0.818,46.35226,0.8905299999999999
441.132,49.29963,0.81596,46.181470000000004,0.89045
441.232,49.30943,0.81293,45.99781,0.89038
441.332,49.31921,0.81323,45.796459999999996,0.8903
441.432,49.328920000000004,0.8092600000000001,45.65336,0.8902200000000001
441.532,49.33856,0.8074100000000001,45.49351,0.8901399999999999
441.632,49.34837,0.80437,45.30787,0.8900600000000001
441.732,49.35817,0.80172,45.08766,0.8899799999999999
441.832,49.36796,0.80065,44.930240000000005,0.8899
441.932,49.377720000000004,0.7991199999999999,44.763259999999995,0.8898299999999999
442.032,49.38756,0.79491,44.577870000000004,0.88975
442.132,49.39735,0.7910699999999999,44.367670000000004,0.8896700000000001
442.232,49.407140000000005,0.78882,44.21392,0.88959
442.332,49.41701,0.7883899999999999,44.060759999999995,0.88951
442.432,49.42686,0.7854,43.88595,0.8894299999999999
442.532,49.43665,0.78345,43.68225,0.88935
442.632,49.446509999999996,0.78082,43.520140000000005,0.8892700000000001
442.732,49.45635,0.77982,43.34531,0.8892
442.832,49.46617,0.77777,43.16663,0.88912
442.932,49.476,0.77279,42.971790000000006,0.8890399999999999
443.032,49.485859999999995,0.76937,42.81732,0.8889600000000001
443.132,49.495740000000005,0.76862,42.67586,0.8888799999999999
443.232,49.50558,0.7671899999999999,42.513259999999995,0.8888
443.332,49.515370000000004,0.76457,42.31368,0.8887200000000001
443.432,49.52515,0.76259,42.15058,0.88864
443.532,49.53504,0.75762,42.009190000000004,0.8885700000000001
443.632,49.54501,0.75581,41.84202,0.88849
443.732,49.55488,0.75366,41.644090000000006,0.88841
443.832,49.56467,0.7509100000000001,41.486959999999996,0.88833
443.932,49.57447,0.74832,41.35501,0.88825
444.032,49.58436,0.7439100000000001,41.19153,0.8881700000000001
444.132,49.594190000000005,0.74116,41.00278,0.8880899999999999
444.232,49.60396,0.73961,40.84584,0.8880100000000001
444.332,49.61378,0.73647,40.72025,0.88794
444.432,49.62359,0.73474,40.56951,0.88786
444.532,49.633390000000006,0.7315699999999999,40.39288,0.8877799999999999
444.632,49.64318,0.7262,40.231559999999995,0.8877
444.732,49.65298,0.7253,40.102509999999995,0.8876200000000001
444.832,49.66276,0.72288,39.945640000000004,0.88754
444.932,49.672540000000005,0.7197899999999999,39.76809,0.88746
445.032,49.68234,0.71727,39.59863,0.88738
445.132,49.69215,0.7147100000000001,39.47413,0.8873
445.232,49.70191,0.71023,39.33149,0.8872200000000001
445.332,49.711659999999995,0.70625,39.17066,0.88715
445.432,49.72146,0.7031,39.005359999999996,0.88707
445.532,49.73133,0.70113,38.88515,0.88699
445.632,49.74111,0.69868,38.744279999999996,0.8869100000000001
445.732,49.7509,0.6943199999999999,38.58396,0.8868299999999999
445.832,49.76076,0.69299,38.419940000000004,0.88675
445.932,49.77057,0.6895600000000001,38.305859999999996,0.8866700000000001
446.032,49.780390000000004,0.68606,38.17781,0.88659
446.132,49.79023,0.68342,38.032309999999995,0.88651
446.232,49.80003,0.68029,37.876529999999995,0.8864299999999999
446.332,49.809909999999995,0.67543,37.76554,0.88636
446.432,49.819759999999995,0.67302,37.638040000000004,0.88628
446.532,49.8296,0.67025,37.493809999999996,0.8862
446.632,49.83938,0.6673,37.3198,0.88612
446.732,49.84925,0.66304,37.19959,0.8860399999999999
446.832,49.85908,0.6602899999999999,37.07628,0.8859600000000001
446.932,49.86889,0.6585,36.940329999999996,0.8858799999999999
447.032,49.87874,0.65272,36.783409999999996,0.8858
447.132,49.88858,0.6511399999999999,36.66977,0.8857200000000001
447.232,49.89842,0.64813,36.54523,0.88564
447.332,49.90817,0.64472,36.406,0.88556
447.432,49.91802,0.6412399999999999,36.24775,0.8854799999999999
447.532,49.92784,0.63656,36.13467,0.88541
447.632,49.93764,0.6332300000000001,36.01681,0.88533
447.732,49.94749,0.62967,35.893229999999996,0.88525
447.832,49.957370000000004,0.62493,35.74608,0.8851700000000001
447.932,49.96713,0.6231899999999999,35.64347,0.8850899999999999
448.032,49.97694,0.61851,35.54184,0.8850100000000001
448.132,49.98676,0.6147699999999999,35.42579,0.8849299999999999
448.232,49.996559999999995,0.61546,35.28589,0.88485
448.332,50.00638,0.61116,35.1797,0.8847700000000001
448.432,50.0162,0.60509,35.08038,0.88469
448.532,50.02603,0.60426,34.95994,0.88461
448.632,50.03586,0.59858,34.8268,0.8845299999999999
448.732,50.04573,0.59399,34.73916,0.88445
448.832,50.05556,0.59123,34.65341,0.8843700000000001
448.932,50.06538,0.58902,34.545629999999996,0.8843
449.032,50.07522,0.5856600000000001,34.42038,0.8842200000000001
449.132,50.085029999999996,0.58097,34.3156,0.8841399999999999
449.232,50.094840000000005,0.57805,34.22716,0.8840600000000001
449.332,50.10465,0.5726600000000001,34.1218,0.8839799999999999
449.432,50.11453,0.56963,33.99405,0.8839
449.532,50.12438,0.5675,33.89125,0.88382
449.632,50.134190000000004,0.5637800000000001,33.810140000000004,0.88374
449.732,50.14398,0.56072,33.715309999999995,0.88366
449.832,50.15378,0.55765,33.602759999999996,0.8835799999999999
449.932,50.16362,0.55448,33.49882,0.8835
450.032,50.173429999999996,0.55138,33.41409,0.8834200000000001
450.132,50.18325,0.54875,33.31301,0.88334
450.232,50.19305,0.5438,33.19429,0.88326
450.332,50.202890000000004,0.5395800000000001,33.08385,0.88318
450.432,50.21269,0.5385,33.00233,0.8831
450.532,50.22248,0.53656,32.90895,0.88302
450.632,50.23226,0.53257,32.807140000000004,0.88294
450.732,50.242059999999995,0.5299699999999999,32.7101,0.8828600000000001
450.832,50.251870000000004,0.52473,32.63177,0.88279
450.932,50.26168,0.5220899999999999,32.54177,0.88271
451.032,50.27146,0.51976,32.43891,0.8826299999999999
451.132,50.281259999999996,0.51583,32.33554,0.88255
451.232,50.291059999999995,0.51366,32.26457,0.8824700000000001
451.332,50.30085,0.51046,32.18378,0.88239
451.432,50.3107,0.50725,32.09317,0.88231
451.532,50.32053,0.50412,31.99782,0.88223
451.632,50.33034,0.49938,31.933870000000002,0.88215
451.732,50.34015,0.49923999999999996,31.858929999999997,0.88207
451.832,50.34998,0.4952,31.778229999999997,0.8819899999999999
451.932,50.35982,0.49255,31.685909999999996,0.8819100000000001
452.032,50.36963,0.48873,31.621229999999997,0.8818299999999999
452.132,50.37945,0.48263,31.5441,0.88175
452.232,50.38924,0.48363,31.45668,0.8816700000000001
452.332,50.3991,0.48194,31.36321,0.88159
452.432,50.4089,0.47767,31.303079999999998,0.88151
452.532,50.41872,0.47365,31.2379,0.8814299999999999
452.632,50.42855,0.46881999999999996,31.16709,0.88135
452.732,50.438359999999996,0.46721,31.08482,0.8812700000000001
452.832,50.44815,0.46169,31.01885,0.8811899999999999
452.932,50.45793,0.46016999999999997,30.944020000000002,0.8811100000000001
453.032,50.46771,0.4572,30.861729999999998,0.88103
453.132,50.47757,0.45706,30.761470000000003,0.88095
453.232,50.48741,0.45248,30.69593,0.88087
453.332,50.497240000000005,0.45136000000000004,30.6352,0.88079
453.432,50.50713,0.44951,30.566909999999996,0.88071
453.532,50.516940000000005,0.44583,30.4992,0.8806299999999999
453.632,50.5267,0.44297,30.448040000000002,0.88055
453.732,50.53648,0.44123,30.39378,0.8804700000000001
453.832,50.54629,0.43893000000000004,30.33315,0.88039
453.932,50.556090000000005,0.43517,30.277009999999997,0.88031
454.032,50.5659,0.43317,30.22385,0.88023
454.132,50.57571,0.43007,30.16132,0.88015
454.232,50.58554,0.42861000000000005,30.09518,0.88007
454.332,50.59539,0.42673999999999995,30.01605,0.8799899999999999
454.432,50.60521,0.42241000000000006,29.9554,0.8799100000000001
454.532,50.61504,0.4198,29.90646,0.8798299999999999
454.632,50.62487,0.41672,29.84565,0.87975
454.732,50.634679999999996,0.41652,29.781959999999998,0.8796700000000001
454.832,50.64454,0.41373000000000004,29.721529999999998,0.87959
454.932,50.6544,0.41167,29.65588,0.87951
455.032,50.66427,0.4106,29.590659999999996,0.8794299999999999
455.132,50.67411,0.40815,29.52174,0.87935
455.232,50.68393,0.40573000000000004,29.461090000000002,0.8792700000000001
455.332,50.69376,0.40337,29.410940000000004,0.8791899999999999
455.432,50.70358,0.40212,29.35882,0.8791100000000001
455.532,50.7134,0.39891,29.3046,0.87903
455.632,50.72323,0.39766999999999997,29.256729999999997,0.87895
455.732,50.73305,0.39459,29.20822,0.87887
455.832,50.74289,0.39096,29.15523,0.87879
455.932,50.75275,0.3917,29.11608,0.87871
456.032,50.76259,0.39076,29.048990000000003,0.8786299999999999
456.132,50.77245,0.38754,28.99287,0.87855
456.232,50.78229,0.38645,28.95249,0.8784700000000001
456.332,50.79209,0.38366999999999996,28.898390000000003,0.87839
456.432,50.80191,0.381,28.8275,0.87831
456.532,50.81175,0.37819,28.79697,0.87823
456.632,50.82157,0.37682,28.73739,0.87815
456.732,50.831379999999996,0.37642,28.67073,0.8780700000000001
456.832,50.841190000000005,0.37566,28.61433,0.8779899999999999
456.932,50.851009999999995,0.37323,28.54846,0.8779100000000001
457.032,50.86081,0.37029,28.480040000000002,0.8778299999999999
457.132,50.87063,0.36709,28.4407,0.87775
457.232,50.88044,0.36861,28.397479999999998,0.8776700000000001
457.332,50.89026,0.36664,28.32883,0.87759
457.432,50.900059999999996,0.366,28.30958,0.87751
457.532,50.909909999999996,0.36104,28.271659999999997,0.8774299999999999
457.632,50.91969,0.3601,28.223029999999998,0.87735
457.732,50.92951,0.35754,28.18133,0.8772700000000001
457.832,50.93931,0.35738000000000003,28.1104,0.8771899999999999
457.932,50.94913,0.35435,28.077779999999997,0.8771100000000001
458.032,50.958940000000005,0.35258,28.0262,0.87703
458.132,50.96875,0.35461,27.978790000000004,0.87695
458.232,50.978559999999995,0.35223000000000004,27.949609999999996,0.87687
458.332,50.98836,0.34917,27.89472,0.87679
458.432,50.99804,0.34626999999999997,27.87097,0.87671
458.532,51.007659999999994,0.34367,27.83976,0.8766299999999999
458.632,51.017340000000004,0.34542,27.79262,0.87655
458.732,51.02701,0.34121,27.760859999999997,0.8764700000000001
458.832,51.03668,0.34007,27.70877,0.87639
458.932,51.04647,0.33958,27.675309999999996,0.87631
459.032,51.056259999999995,0.33851,27.64081,0.87623
459.132,51.06603,0.3354,27.59263,0.87615
459.232,51.07581,0.33482,27.55715,0.8760700000000001
459.332,51.08565,0.33338,27.50548,0.8759899999999999
459.432,51.09551,0.33205999999999997,27.47075,0.8759
459.532,51.105290000000004,0.33259,27.43863,0.87582
459.632,51.11505,0.32994,27.397059999999996,0.87574
459.732,51.12487,0.32721999999999996,27.371270000000003,0.87566
459.832,51.13465,0.32471,27.3256,0.8755799999999999
459.932,51.14443,0.32414,27.285040000000002,0.8755
460.032,51.15425,0.32191,27.25195,0.8754200000000001
460.132,51.16404,0.31898000000000004,27.200129999999998,0.87534
460.232,51.17383,0.31777,27.165609999999997,0.87526
460.332,51.18365,0.31593000000000004,27.12345,0.87518
460.432,51.19348,0.31664000000000003,27.092959999999998,0.8751
460.532,51.20337,0.31514000000000003,27.066,0.87502
460.632,51.21334,0.3126,27.031190000000002,0.8749399999999999
460.732,51.2233,0.311,27.005440000000004,0.8748600000000001
460.832,51.23322,0.30922,26.97033,0.8747799999999999
460.932,51.243159999999996,0.30933,26.94332,0.8747
461.032,51.253040000000006,0.30746,26.893729999999998,0.8746200000000001
461.132,51.262840000000004,0.30658,26.878259999999997,0.87454
461.232,51.2727,0.30688000000000004,26.840190000000003,0.87446
461.332,51.28255,0.3043,26.81002,0.8743700000000001
461.432,51.29235,0.30168,26.78458,0.87429
461.532,51.30212,0.30135,26.748559999999998,0.87421
461.632,51.31192,0.30067,26.72563,0.87413
461.732,51.3218,0.29645,26.6866,0.87405
461.832,51.3316,0.29491999999999996,26.654459999999997,0.87397
461.932,51.3414,0.29738000000000003,26.61595,0.87389
462.032,51.35125,0.2945,26.6121,0.8738100000000001
462.132,51.361090000000004,0.29253,26.571690000000004,0.8737299999999999
462.232,51.37093,0.29136999999999996,26.53943,0.87365
462.332,51.380759999999995,0.28881999999999997,26.509120000000003,0.8735700000000001
462.432,51.39055,0.28731999999999996,26.47178,0.87349
462.532,51.40033,0.28762,26.4587,0.87341
462.632,51.41016,0.28519,26.41328,0.8733299999999999
462.732,51.42002,0.28411,26.40563,0.87324
462.832,51.42985,0.28149,26.37552,0.87316
462.932,51.4397,0.28055,26.367179999999998,0.87308
463.032,51.44956,0.27984000000000003,26.331459999999996,0.873
463.132,51.4594,0.277,26.320240000000002,0.87292
463.232,51.46931,0.27507,26.26486,0.87284
463.332,51.47918,0.27401,26.243129999999997,0.8727600000000001
463.432,51.48901,0.2734,26.20755,0.8726799999999999
463.532,51.49885,0.27061,26.168960000000002,0.8726
463.632,51.50862,0.26953,26.1422,0.8725200000000001
463.732,51.51838,0.27205,26.10039,0.87244
463.832,51.5281,0.26632,26.09236,0.87236
463.932,51.53781,0.26719,26.05247,0.8722799999999999
464.032,51.547540000000005,0.26446,26.04097,0.8721899999999999
464.132,51.55725,0.26413000000000003,25.9945,0.87211
464.232,51.56708,0.26266,25.982020000000002,0.87203
464.332,51.57691,0.25824,25.94237,0.87195
464.432,51.586729999999996,0.25728,25.929570000000002,0.87187
464.532,51.596579999999996,0.25455,25.8912,0.87179
464.632,51.606429999999996,0.25687,25.87635,0.87171
464.732,51.61622,0.25531,25.84226,0.8716299999999999
464.832,51.626059999999995,0.25339,25.825229999999998,0.87155
464.932,51.63592,0.25085,25.78614,0.8714700000000001
465.032,51.64575,0.24761,25.75525,0.8713799999999999
465.132,51.655590000000004,0.24716999999999997,25.73301,0.8713
465.232,51.66543,0.24850999999999998,25.69644,0.8712200000000001
465.332,51.67524,0.2479,25.6778,0.8711399999999999
465.432,51.68496,0.24454,25.64499,0.8710600000000001
465.532,51.69477,0.24153000000000002,25.61746,0.87098
465.632,51.704609999999995,0.24097,25.59629,0.8709
465.732,51.71445,0.2391,25.57452,0.87082
465.832,51.72439,0.23863,25.56241,0.87074
465.932,51.734320000000004,0.23565999999999998,25.53959,0.87066
466.032,51.7443,0.23365999999999998,25.52804,0.8705700000000001
466.132,51.75427,0.23405,25.50316,0.87049
466.232,51.76425,0.23183,25.48193,0.87041
466.332,51.77412,0.23095,25.45964,0.8703299999999999
466.432,51.78392,0.23081,25.43736,0.87025
466.532,51.79378,0.22876,25.40686,0.8701700000000001
466.632,51.80363,0.22599,25.37596,0.8700899999999999
466.732,51.813520000000004,0.22539,25.35151,0.8700100000000001
466.832,51.8234,0.2256,25.32176,0.86993
466.932,51.83324,0.22555,25.31399,0.86984
467.032,51.843090000000004,0.22304000000000002,25.28193,0.8697600000000001
467.132,51.852959999999996,0.21985,25.27638,0.8696799999999999
467.232,51.862790000000004,0.21769000000000002,25.25694,0.8696
467.332,51.87265,0.21620999999999999,25.23724,0.8695200000000001
467.432,51.88252,0.21616999999999997,25.22956,0.86944
467.532,51.8924,0.21544000000000002,25.1972,0.86936
467.632,51.90226,0.21174,25.18291,0.8692799999999999
467.732,51.912040000000005,0.21143,25.15661,0.86919
467.832,51.92196,0.20906999999999998,25.12901,0.86911
467.932,51.93181,0.20951,25.10943,0.86903
468.032,51.94166,0.20813,25.08558,0.86895
468.132,51.95152,0.20611999999999997,25.064870000000003,0.86887
468.232,51.96136,0.20364000000000002,25.03882,0.86879
468.332,51.97124,0.20509000000000002,25.01829,0.86871
468.432,51.98111,0.20152,24.99715,0.8686299999999999
468.532,51.990829999999995,0.19948,24.98484,0.86854
468.632,52.000659999999996,0.19801,24.94921,0.86846
468.732,52.01055,0.19738,24.95083,0.8683799999999999
468.832,52.02032,0.19621,24.928539999999998,0.8683
468.932,52.030159999999995,0.19193,24.909329999999997,0.8682200000000001
469.032,52.04003,0.19309,24.9081,0.8681399999999999
469.132,52.04992,0.19012,24.87705,0.86806
469.232,52.0597,0.18985,24.864620000000002,0.86797
469.332,52.06951,0.18967,24.8447,0.8678899999999999
469.432,52.07928,0.18985,24.82047,0.8678100000000001
469.532,52.0891,0.18567999999999998,24.82066,0.8677299999999999
469.632,52.09892,0.18617999999999998,24.79054,0.86765
469.732,52.10877,0.18175999999999998,24.77649,0.8675700000000001
469.832,52.1187,0.1838,24.76065,0.86749
469.932,52.12853,0.18373,24.73017,0.8674
470.032,52.13836,0.17912,24.71389,0.8673200000000001
470.132,52.14819,0.17793,24.68307,0.86724
470.232,52.15801,0.17755,24.681279999999997,0.86716
470.332,52.1678,0.17511,24.666,0.86708
470.432,52.17765,0.17702,24.638579999999997,0.867
470.532,52.18741,0.1746,24.63843,0.86692
470.632,52.19737,0.173,24.6114,0.8668299999999999
470.732,52.20726,0.17153,24.596239999999998,0.86675
470.832,52.21705,0.16781,24.58323,0.86667
470.932,52.2269,0.16801,24.55958,0.86659
471.032,52.236740000000005,0.16910999999999998,24.55163,0.86651
471.132,52.24655,0.16615,24.52313,0.8664299999999999
471.232,52.2563,0.16602999999999998,24.51793,0.86634
471.332,52.26611,0.16193,24.49689,0.86626
471.432,52.27599,0.16393,24.474420000000002,0.86618
471.532,52.28588,0.16162,24.46958,0.8661
471.632,52.29571,0.15863,24.44285,0.8660200000000001
471.732,52.30547,0.15952,24.43121,0.8659399999999999
471.832,52.31528,0.15954000000000002,24.43222,0.8658600000000001
471.932,52.32508,0.15754,24.40534,0.86577
472.032,52.33488,0.15685,24.393620000000002,0.86569
472.132,52.34469,0.15565,24.386770000000002,0.86561
472.232,52.3545,0.15405,24.360889999999998,0.8655299999999999
472.332,52.36432,0.15203,24.35044,0.86545
472.432,52.3742,0.15148,24.326539999999998,0.8653700000000001
472.532,52.38405,0.15263,24.3106,0.8652799999999999
472.632,52.39385,0.15208,24.298920000000003,0.8652
472.732,52.40367,0.14867,24.2718,0.8651200000000001
472.832,52.413470000000004,0.14623,24.26105,0.8650399999999999
472.932,52.42335,0.1454,24.23883,0.8649600000000001
473.032,52.433209999999995,0.14364000000000002,24.227079999999997,0.86487
473.132,52.44305,0.14470999999999998,24.2223,0.86479
473.232,52.452890000000004,0.14328,24.20776,0.8647100000000001
473.332,52.462709999999994,0.14204,24.209120000000002,0.8646299999999999
473.432,52.4726,0.14040999999999998,24.20456,0.86455
473.532,52.48245,0.13781,24.18232,0.8644700000000001
473.632,52.4923,0.1375,24.16915,0.8643799999999999
473.732,52.50213000000001,0.13489,24.1616,0.8643
473.832,52.51197,0.13663,24.12878,0.8642200000000001
473.932,52.52182,0.13537000000000002,24.12134,0.8641399999999999
474.032,52.53164,0.13383,24.105629999999998,0.86406
474.132,52.5415,0.13199,24.07696,0.86398
474.232,52.55133000000001,0.13126,24.08063,0.8638899999999999
474.332,52.56118000000001,0.13115,24.06546,0.8638100000000001
474.432,52.57101,0.12887,24.03931,0.8637299999999999
474.532,52.58088000000001,0.12937,24.04008,0.86365
474.632,52.590740000000004,0.1269,24.02059,0.8635700000000001
474.732,52.60057,0.12595,24.00369,0.8634799999999999
474.832,52.610440000000004,0.12439000000000001,24.00554,0.8634
474.932,52.62031999999999,0.1268,24.00314,0.8633200000000001
475.032,52.63018,0.12465,23.97658,0.86324
475.132,52.64003,0.12233,23.95018,0.86316
475.232,52.64989,0.12219000000000001,23.934260000000002,0.8630700000000001
475.332,52.659769999999995,0.12457,23.91721,0.8629899999999999
475.432,52.66965,0.12285,23.898629999999997,0.8629100000000001
475.532,52.67949,0.12117,23.89883,0.8628299999999999
475.632,52.689330000000005,0.12119,23.88184,0.86275
475.732,52.69919,0.11964000000000001,23.85988,0.86266
475.832,52.70905,0.11810999999999999,23.859779999999997,0.8625799999999999
475.932,52.71891,0.11607999999999999,23.868579999999998,0.8625
476.032,52.72886,0.11657999999999999,23.85762,0.8624200000000001
476.132,52.73875,0.11305,23.85728,0.86234
476.232,52.748619999999995,0.11297,23.85021,0.86225
476.332,52.75849,0.11150999999999998,23.82227,0.8621700000000001
476.432,52.76838000000001,0.11041,23.82076,0.8620899999999999
476.532,52.778259999999996,0.10855999999999999,23.82089,0.86201
476.632,52.788109999999996,0.10902,23.82228,0.86193
476.732,52.797909999999995,0.10662999999999999,23.79909,0.8618399999999999
476.832,52.807809999999996,0.10518,23.78803,0.8617600000000001
476.932,52.81766,0.1055,23.78773,0.8616799999999999
477.032,52.8275,0.10586,23.78797,0.8616
477.132,52.83736999999999,0.1033,23.78267,0.8615200000000001
477.232,52.84721,0.10307000000000001,23.75807,0.8614299999999999
477.332,52.85708,0.10275999999999999,23.75306,0.86135
477.432,52.86691999999999,0.1015,23.75555,0.8612700000000001
477.532,52.87681,0.09998456,23.74315,0.86119
477.632,52.886680000000005,0.09854297,23.71838,0.8611
477.732,52.89658000000001,0.09811408,23.71709,0.8610200000000001
477.832,52.90645,0.10041,23.69174,0.8609399999999999
477.932,52.91636,0.09819469,23.66881,0.8608600000000001
478.032,52.926269999999995,0.09635155,23.66998,0.8607799999999999
478.132,52.936130000000006,0.09592176,23.65099,0.86069
478.232,52.94602,0.09751818,23.6332,0.86061
478.332,52.9559,0.09800458,23.63138,0.8605299999999999
478.432,52.965790000000005,0.09575006,23.629579999999997,0.86045
478.532,52.97574,0.09297324,23.6017,0.86036
478.632,52.98566999999999,0.09270318,23.59187,0.8602799999999999
478.732,52.9956,0.09170874,23.58478,0.8602
478.832,53.00555,0.09001296,23.55955,0.8601200000000001
478.932,53.01546,0.08897045,23.55375,0.8600399999999999
479.032,53.025369999999995,0.08962093,23.54522,0.85995
479.132,53.0353,0.08896493,23.52512,0.85987
479.232,53.045230000000004,0.0858339,23.519579999999998,0.8597899999999999
479.332,53.05517,0.08453978,23.5208,0.8597100000000001
479.432,53.06511,0.08392779,23.52058,0.85962
479.532,53.07505,0.08343799,23.520229999999998,0.85954
479.632,53.08494,0.08197314,23.52187,0.85946
479.732,53.094840000000005,0.08156197,23.512629999999998,0.8593799999999999
479.832,53.10475,0.08125515,23.492729999999998,0.85929
479.932,53.11468000000001,0.08043817,23.48591,0.85921
480.032,53.12457,0.07961385,23.48603,0.85913
480.132,53.1345,0.08065066,23.46121,0.85905
480.232,53.14447,0.07981209,23.44521,0.8589600000000001
480.332,53.15436999999999,0.07758154,23.44762,0.85888
480.432,53.164269999999995,0.07658282,23.42312,0.8588
480.532,53.17417,0.07614838,23.40625,0.85872
480.632,53.18399,0.07613221,23.41009,0.85864
480.732,53.193830000000005,0.07389326,23.40746,0.85855
480.832,53.20371,0.07488744,23.388820000000003,0.8584700000000001
480.932,53.21358000000001,0.0767616,23.372889999999998,0.85839
481.032,53.22345,0.07583145,23.37741,0.85831
481.132,53.233340000000005,0.0735661,23.37014,0.8582200000000001
481.232,53.24324,0.07199599,23.35076,0.85814
481.332,53.253130000000006,0.07056682,23.3408,0.85806
481.432,53.263009999999994,0.06755882,23.34375,0.85798
481.532,53.272909999999996,0.06922978,23.33771,0.8578899999999999
481.632,53.2828,0.06768995,23.31821,0.8578100000000001
481.732,53.29271,0.06703309,23.30733,0.8577299999999999
481.832,53.302609999999994,0.0690549,23.31009,0.85765
481.932,53.31253,0.06739615,23.30507,0.85756
482.032,53.32244,0.0642247,23.28432,0.8574799999999999
482.132,53.332319999999996,0.06494592,23.27169,0.8574
482.232,53.342209999999994,0.06651185,23.27009,0.85731
482.332,53.35204,0.06657085,23.248179999999998,0.8572299999999999
482.432,53.36195,0.06783932,23.233320000000003,0.85715
482.532,53.371880000000004,0.06602317,23.22887,0.8570700000000001
482.632,53.381809999999994,0.06560011,23.203529999999997,0.85698
482.732,53.39175,0.06110258,23.196720000000003,0.8569
482.832,53.401709999999994,0.06203467,23.1988,0.85682
482.932,53.41166,0.06457008,23.19254,0.85674
483.032,53.42161,0.06269015,23.16846,0.85665
483.132,53.43156,0.06107206,23.16405,0.85657
483.232,53.44149,0.06021143,23.16424,0.85649
483.332,53.45143,0.05904223,23.164279999999998,0.85641
483.432,53.461369999999995,0.06088592,23.16384,0.8563200000000001
483.532,53.471309999999995,0.06144384,23.15059,0.85624
483.632,53.48124,0.05876049,23.12868,0.85616
483.732,53.49119,0.05911771,23.1313,0.85608
483.832,53.50115,0.06008897,23.130370000000003,0.8559899999999999
483.932,53.51115,0.05672084,23.1315,0.8559100000000001
484.032,53.52105,0.05915054,23.12785,0.85583
484.132,53.53095,0.05968426,23.09989,0.85574
484.232,53.54088,0.05991977,23.07921,0.8556600000000001
484.332,53.55079,0.05713248,23.080029999999997,0.8555799999999999
484.432,53.56075,0.05665004,23.07031,0.8555
484.532,53.57066999999999,0.05839882,23.06329,0.85541
484.632,53.580569999999994,0.06039466,23.0638,0.8553299999999999
484.732,53.59049,0.05914255,23.06371,0.85525
484.832,53.600390000000004,0.06108273,23.063570000000002,0.85516
484.932,53.61031,0.06141064,23.052960000000002,0.85508
485.032,53.6202,0.0621182,23.02921,0.855
485.132,53.63008000000001,0.06315526,23.03075,0.8549200000000001
485.232,53.63998,0.06475448,23.03041,0.85483
485.332,53.64989,0.06455607,23.03039,0.85475
485.432,53.659819999999996,0.06816457,23.03073,0.85467
485.532,53.669709999999995,0.06474909,23.0296,0.8545799999999999
485.632,53.67957,0.06690182,23.0045,0.8545
485.732,53.68945,0.06690868,22.996920000000003,0.8544200000000001
485.832,53.6993,0.07028839,22.99696,0.85434
485.932,53.70918,0.06958807,23.00536,0.85425
486.032,53.718990000000005,0.06979784,23.03045,0.8541700000000001
486.132,53.72894,0.07203289,23.00589,0.85409
486.232,53.73887,0.07352636,22.9972,0.854
486.332,53.74872,0.07008977,22.9972,0.8539200000000001
486.432,53.75864,0.07313079,22.99726,0.8538399999999999
486.532,53.76855,0.07318534,22.99006,0.8537600000000001
486.632,53.778459999999995,0.07667848,22.964879999999997,0.85367
486.732,53.78839,0.07687606,22.96323,0.85359
486.832,53.79826,0.07423556,22.96442,0.85351
486.932,53.80816,0.07618749,22.94903,0.8534200000000001
487.032,53.81804,0.07776178,22.9313,0.85334
487.132,53.82799,0.07824487,22.92972,0.85326
487.232,53.83786,0.07855122,22.931070000000002,0.8531700000000001
487.332,53.84777,0.07868469,22.916610000000002,0.85309
487.432,53.857659999999996,0.08212816,22.898429999999998,0.85301
487.532,53.86756999999999,0.08087308,22.89655,0.85293
487.632,53.87745,0.0788256,22.89708,0.8528399999999999
487.732,53.8874,0.07930175,22.89689,0.8527600000000001
487.832,53.897330000000004,0.07834836,22.89711,0.8526799999999999
487.932,53.90728000000001,0.08183042,22.89196,0.85259
488.032,53.91717,0.08052814,22.86724,0.85251
488.132,53.92706999999999,0.0816481,22.86244,0.8524299999999999
488.232,53.93696,0.08315903,22.86375,0.85234
488.332,53.94685,0.08289892,22.863329999999998,0.85226
488.432,53.95678,0.08373943,22.86363,0.8521799999999999
488.532,53.96666999999999,0.08468675,22.85931,0.85209
488.632,53.97654,0.08285376,22.83523,0.85201
488.732,53.98645,0.08024797,22.828570000000003,0.85193
488.832,53.99631,0.08073267,22.8305,0.8518399999999999
488.932,54.006190000000004,0.081669,22.82922,0.8517600000000001
489.032,54.0161,0.08265301,22.83234,0.8516799999999999
489.132,54.02601,0.08451089,22.81309,0.85159
489.232,54.035880000000006,0.08311978,22.797420000000002,0.85151
489.332,54.045790000000004,0.08185302,22.79666,0.8514299999999999
489.432,54.055659999999996,0.08187702,22.79641,0.85135
489.532,54.06556,0.08314007,22.79791,0.85126
489.632,54.075419999999994,0.08281315,22.788,0.8511799999999999
489.732,54.08529,0.08042554,22.76623,0.8511
489.832,54.095169999999996,0.08091351,22.75906,0.85101
489.932,54.105019999999996,0.08115174,22.760939999999998,0.85093
490.032,54.114869999999996,0.08090262,22.75809,0.85085
490.132,54.124759999999995,0.07976526,22.73709,0.8507600000000001
490.232,54.13469,0.07978036,22.72504,0.8506799999999999
490.332,54.14461,0.07933426,22.72774,0.8506
490.432,54.15449,0.08120776,22.727,0.85051
490.532,54.16437,0.08179836,22.7272,0.8504299999999999
490.632,54.17428,0.08181642,22.72716,0.85035
490.732,54.1842,0.08208581,22.727120000000003,0.85026
490.832,54.19409,0.07847206,22.727320000000002,0.8501799999999999
490.932,54.203990000000005,0.078041,22.72561,0.8501
491.032,54.213930000000005,0.07830886,22.70605,0.85001
491.132,54.22388,0.0775502,22.69128,0.84993
491.232,54.23378,0.07849973,22.6943,0.84985
491.332,54.243680000000005,0.07853524,22.69346,0.8497600000000001
491.432,54.2536,0.07991473,22.69377,0.8496799999999999
491.532,54.2635,0.08233668,22.693379999999998,0.8496
491.632,54.27341,0.08096787,22.6946,0.84951
491.732,54.28334,0.07865267,22.68957,0.8494299999999999
491.832,54.29325,0.08004571,22.68756,0.84935
491.932,54.30315,0.08269857,22.69451,0.84926
492.032,54.313069999999996,0.08162957,22.69311,0.8491799999999999
492.132,54.323,0.08047467,22.69344,0.8491
492.232,54.33289,0.08024325,22.69351,0.84901
492.332,54.3428,0.08013524,22.69293,0.84893
492.432,54.35268000000001,0.07840656,22.69511,0.8488399999999999
492.532,54.362519999999996,0.07977768,22.686329999999998,0.8487600000000001
492.632,54.37238000000001,0.0819976,22.66347,0.8486799999999999
492.732,54.38228,0.07970238,22.65994,0.84859
492.832,54.392140000000005,0.08003476,22.66031,0.84851
492.932,54.40201,0.08342742,22.65977,0.8484299999999999
493.032,54.4119,0.08344117,22.66149,0.84834
493.132,54.42175,0.08196489,22.65502,0.84826
493.232,54.431619999999995,0.07912636,22.63066,0.8481799999999999
493.332,54.4415,0.07867289,22.62709,0.84809
493.432,54.45142,0.07960959,22.62435,0.84801
493.532,54.46126999999999,0.07967162,22.605729999999998,0.84793
493.632,54.471,0.08017089,22.592389999999998,0.8478399999999999
493.732,54.48079,0.08030951,22.59368,0.8477600000000001
493.832,54.49063,0.0791108,22.593239999999998,0.8476799999999999
493.932,54.5005,0.08267376,22.59375,0.84759
494.032,54.5104,0.08170291,22.59225,0.84751
494.132,54.52025,0.08238866,22.574379999999998,0.8474200000000001
494.232,54.5301,0.08291451,22.55957,0.84734
494.332,54.53994,0.08171695,22.56024,0.84726
494.432,54.54976,0.08170518,22.56026,0.8471700000000001
494.532,54.55959,0.08393225,22.5598,0.84709
494.632,54.56949,0.08419147,22.542720000000003,0.84701
494.732,54.5794,0.08690728,22.52648,0.8469200000000001
494.832,54.58923000000001,0.08480967,22.52666,0.8468399999999999
494.932,54.599140000000006,0.08209742,22.52665,0.8467600000000001
495.032,54.609030000000004,0.08480394,22.52675,0.84667
495.132,54.61886,0.08688817,22.51059,0.84659
495.232,54.628780000000006,0.08675488,22.49079,0.8465
495.332,54.63867,0.08491931,22.49002,0.8464200000000001
495.432,54.648509999999995,0.08549166,22.49819,0.84634
495.532,54.65835,0.08571185,22.499570000000002,0.84625
495.632,54.66818000000001,0.08323153,22.480079999999997,0.8461700000000001
495.732,54.678180000000005,0.08408528,22.48661,0.84609
495.832,54.68815,0.08850754,22.48783,0.846
495.932,54.69804,0.08863594,22.48749,0.8459200000000001
496.032,54.70796,0.0864864,22.48759,0.84583
496.132,54.717769999999994,0.08887918,22.48754,0.84575
496.232,54.72764,0.08727026,22.48763,0.84567
496.332,54.7375,0.08553315,22.48731,0.8455799999999999
496.432,54.747409999999995,0.08715203,22.48854,0.8455
496.532,54.757290000000005,0.08632395,22.47477,0.8454200000000001
496.632,54.7672,0.0883798,22.45609,0.8453299999999999
496.732,54.77706,0.08714817,22.45351,0.84525
496.832,54.786919999999995,0.08610001,22.45422,0.84516
496.932,54.79684,0.08815663,22.45399,0.8450799999999999
497.032,54.80672,0.08944607,22.45416,0.845
497.132,54.81655,0.0885203,22.45373,0.84491
497.232,54.82643,0.08801911,22.455289999999998,0.84483
497.332,54.83631,0.08779712,22.4433,0.8447399999999999
497.432,54.8462,0.08688962,22.42387,0.8446600000000001
497.532,54.85615,0.08787854,22.41995,0.8445799999999999
497.632,54.86606,0.08831661,22.41733,0.84449
497.732,54.87599,0.08857792,22.39404,0.84441
497.832,54.88587,0.08747882,22.385070000000002,0.8443200000000001
497.932,54.89575,0.08643039,22.39009,0.84424
498.032,54.90566999999999,0.08574323,22.37165,0.84416
498.132,54.91555,0.08680238,22.35364,0.8440700000000001
498.232,54.925430000000006,0.08650843,22.363,0.84399
498.332,54.935340000000004,0.08509368,22.38274,0.8439
498.432,54.945240000000005,0.08479084,22.38831,0.8438200000000001
498.532,54.955119999999994,0.08443302,22.38703,0.8437399999999999
498.632,54.965,0.08596113,22.38738,0.84365
498.732,54.9749,0.08578681,22.38731,0.84357
498.832,54.9848,0.08453048,22.38725,0.8434799999999999
498.932,54.99466999999999,0.08332127,22.38756,0.8434
499.032,55.004509999999996,0.0827608,22.38512,0.8433200000000001
499.132,55.01438,0.08485047,22.36639,0.8432299999999999
499.232,55.024280000000005,0.08396479,22.354570000000002,0.84315
499.332,55.034209999999995,0.08353561,22.3573,0.84306
499.432,55.04411999999999,0.08444986,22.35585,0.84298
499.532,55.05396999999999,0.08430845,22.35889,0.8429
499.632,55.06378,0.08259335,22.34593,0.8428100000000001
499.732,55.07365,0.08149778,22.32529,0.84273
499.832,55.08351999999999,0.08158103,22.323179999999997,0.84264
499.932,55.0934,0.08069776,22.32345,0.8425600000000001
500.032,55.10331,0.08159874,22.32252,0.8424799999999999
500.132,55.11316,0.08038953,22.302789999999998,0.84239
500.232,55.12304,0.07889392,22.27223,0.84231
500.332,55.13296,0.0787742,22.26406,0.8422200000000001
500.432,55.14286,0.07947378,22.265220000000003,0.84214
500.532,55.152719999999995,0.07872436,22.26491,0.84206
500.632,55.16262,0.07790545,22.26499,0.8419700000000001
500.732,55.17253,0.07550315,22.26497,0.8418899999999999
500.832,55.18241,0.07577122,22.26497,0.8418
500.932,55.19226,0.07733901,22.26497,0.84172
501.032,55.202180000000006,0.07628199,22.26497,0.8416299999999999
501.132,55.21212,0.07736412,22.26497,0.84155
501.232,55.222,0.07725672,22.26497,0.84147
501.332,55.231869999999994,0.07574367,22.264979999999998,0.8413799999999999
501.432,55.241769999999995,0.07331657,22.26495,0.8413
501.532,55.251619999999996,0.07611325,22.265060000000002,0.84121
501.632,55.261509999999994,0.07546407,22.264670000000002,0.8411299999999999
501.732,55.271390000000004,0.07738398,22.26605,0.84105
501.832,55.28126999999999,0.07446844,22.26096,0.84096
501.932,55.2911,0.07072366,22.23639,0.84088
502.032,55.30098,0.07582076,22.23134,0.8407899999999999
502.132,55.310880000000004,0.07549925,22.23151,0.8407100000000001
502.232,55.32079,0.07261439,22.231460000000002,0.84062
502.332,55.33065,0.07266506,22.231479999999998,0.84054
502.432,55.34044,0.07175934,22.231460000000002,0.84046
502.532,55.35033000000001,0.07295511,22.23151,0.8403700000000001
502.632,55.36023,0.07180933,22.23133,0.84029
