Repository: ulfsri/fsri_materials_database

#Database of Contemporary Material Properties for Fire Investigation Analysis
This project was supported by Award No. 2019-DU-BX-0018, awarded by the National Institute of Justice, Office of Justice Programs, U.S. Department of Justice. 

***
***

## Database Structure

## 01_Data/
Raw data generated from each apparatus are included here in plain-text format. The data is organized first by material, next by the short name of test apparatus used, and where applicable additional filtering by test settings.

### Test Apparatus and Data File Structure
- __Cone Calorimeter__ (Cone)
    + Data file structure is the material test, the short name for the apparatus, heat flux setting and scan/scalar, date of test, and replicate number. Scan is for the raw output data and scalar is for the initial conditions and high-level test parameters. 
        * Example: __MDF_Cone_HF25scalar_210323_R1__ stands for the first replicate of scalar data generated from a medium density fiber board test in cone calorimeter exposed to 25 kW/m<sup>2</sup> on March 23, 2021.
- __Heat Flow Meter__ (HFM)
    + Data file structure is the material test, the short name for the apparatus, whether test was dry or wet, whether test was for thermal conductivity or heat capacity, date of test, and replicate number. Scan is for the raw output data and scalar is for the initial conditions and high-level test parameters. 
        * Example: __OSB_HFM_Dry_Conductivity_210315_R3.tst__ stands for the third replicate of the data generated from an oriented strand board test in the heat flow meter tested dry for thermal conductivity on March 15, 2021.
- __Simultaneous Thermal Analyzer__ (STA)
    + Data file structure is the material test, the short name for the apparatus, the atmosphere tested in, the heating rate in Kelvin per minute and data/meta, date of test, and replicate number. Data is for the raw output data and meta is for the initial conditions and high-level test parameters. 
        * Example: __Polyester_Batting_STA_N2_3KData_210215_R1.csv__ stands for the first replicate of the data generated from a polyester batting board test in the simultaneous thermal analyzer tested in nitrogen with a heating rate of 3 Kelvin per minute on March 15, 2021.

# Materials and Products Database

## 01_Data

Raw data generated from each apparatus are included here in plain-text format. The data is organized first by material, next by the short name of test apparatus used, and where applicable additional filtering by test settings.

### material.json

Each material directory contains a json file of the same name as the material. This file links the data stored in the repository as well as data and graphs produced by the accompanying scripts (__02_Scripts__) to the respective landing page for the material on the front-end website.

File: 01_Data/Overstuffed_Chair_Polyester_Fabric/Cone/Overstuffed_Chair_Polyester_Fabric_Cone_HF25Scalar_210324_R2.csv
LABORATORY,FSRI 
TEST IDENT,Fabric_H25_2
OPERATOR,Morrissey
MATERIAL,Polyester Microfiber Fabric 
ORIENTATION,Horizontal
HEAT FLUX,35
SURF AREA,0.009999999776482582
C FACTOR,0.03860524669289589
SPEC HOLDER DIFF,-97.97000122070312
SPECIMEN MASS,1.9299999475479126
SCAN TIME,0.25
O2 DELAY TIME,11
CO DELAY TIME,11
CO2 DELAY TIME,8
FLOW FACTOR,1
SCAN COUNT,816
TIME TO IGN,27.75
END OF TEST SCAN,336
END OF TEST TIME,84
TEST STATUS,1
PRE TEST CMT,
POST TEST CMT,"Prior to ignition, the sample shrivelled towards the center and impacted the spark ignitor, causing a spike in the mass data and reducing the time to ignition."

File: 01_Data/Overstuffed_Chair_Polyester_Fabric/Cone/Overstuffed_Chair_Polyester_Fabric_Cone_HF25Scalar_210325_R3.csv
LABORATORY,FSRI 
TEST IDENT,Fabric_H25_3
OPERATOR,Morrissey
MATERIAL,Polyester Microfiber Fabric 
ORIENTATION,Horizontal
HEAT FLUX,25
SURF AREA,0.009999999776482582
C FACTOR,0.03860524669289589
SPEC HOLDER DIFF,-87.32000732421875
SPECIMEN MASS,1.8799999952316284
SCAN TIME,0.25
O2 DELAY TIME,11
CO DELAY TIME,11
CO2 DELAY TIME,8
FLOW FACTOR,1
SCAN COUNT,3047
TIME TO IGN,586.75
END OF TEST SCAN,2567
END OF TEST TIME,641.75
TEST STATUS,1
PRE TEST CMT,
POST TEST CMT,"Prior to ignition, the sample shrivelled towards the center and impacted the spark ignitor, causing a spike in the mass data. The sample melted away from the ignitor before igniting."

File: 01_Data/Overstuffed_Chair_Polyester_Fabric/Cone/Overstuffed_Chair_Polyester_Fabric_Cone_HF50Scalar_210326_R3.csv
LABORATORY,FSRI 
TEST IDENT,fabric_HF50_3
OPERATOR,Dow
MATERIAL,PE microfiber fabric
ORIENTATION,Horizontal
HEAT FLUX,50
SURF AREA,0.009999999776482582
C FACTOR,0.03860524669289589
SPEC HOLDER DIFF,-87.39999389648438
SPECIMEN MASS,1.8600000143051147
SCAN TIME,0.25
O2 DELAY TIME,11
CO DELAY TIME,11
CO2 DELAY TIME,8
FLOW FACTOR,1
SCAN COUNT,681
TIME TO IGN,6.75
END OF TEST SCAN,201
END OF TEST TIME,50.25
TEST STATUS,1
PRE TEST CMT,
POST TEST CMT,"Prior to ignition, the sample shrivelled towards the center and impacted the spark ignitor, causing a spike in the mass data. The sample melted away from the ignitor before igniting."

File: 01_Data/Overstuffed_Chair_Polyester_Fabric/Cone/Overstuffed_Chair_Polyester_Fabric_Cone_HF75Scalar_210325_R1.csv
LABORATORY,FSRI 
TEST IDENT,Fabric_HF75_1
OPERATOR,Morrissey
MATERIAL,PE Microfiber Fabric
ORIENTATION,Horizontal
HEAT FLUX,75
SURF AREA,0.009999999776482582
C FACTOR,0.03860524669289589
SPEC HOLDER DIFF,-90.79000854492188
SPECIMEN MASS,1.940000057220459
SCAN TIME,0.25
O2 DELAY TIME,11
CO DELAY TIME,11
CO2 DELAY TIME,8
FLOW FACTOR,1
SCAN COUNT,638
TIME TO IGN,9
END OF TEST SCAN,158
END OF TEST TIME,39.5
TEST STATUS,1
PRE TEST CMT,
POST TEST CMT,"Prior to ignition, the sample shrivelled towards the center and impacted the spark ignitor, causing a spike in the mass data. The sample melted away from the ignitor before igniting."

File: 01_Data/Overstuffed_Chair_Polyester_Fabric/Cone/Overstuffed_Chair_Polyester_Fabric_HRRPUA_25.csv
Time after Ignition,Overstuffed_Chair_Polyester_Fabric_R1,Overstuffed_Chair_Polyester_Fabric_R2,Overstuffed_Chair_Polyester_Fabric_R3,Mean,Std. Dev.
0.0,17.9,16.0,-1.1,10.9,10.5
0.25,17.9,16.2,-0.7,11.1,10.3
0.5,18.4,16.6,-0.3,11.6,10.3
0.75,18.6,16.9,0.1,11.9,10.2
1.0,18.5,17.0,0.4,12.0,10.0
1.25,18.4,17.4,0.8,12.2,9.9
1.5,19.0,17.8,1.2,12.7,9.9
1.75,19.5,18.0,1.6,13.0,9.9
2.0,19.8,18.4,1.9,13.4,10.0
2.25,20.4,18.9,2.1,13.8,10.1
2.5,20.6,19.5,2.4,14.2,10.2
2.75,21.1,19.9,2.6,14.5,10.3
3.0,21.7,20.4,2.9,15.0,10.5
3.25,22.0,20.5,3.2,15.2,10.4
3.5,22.5,20.9,3.5,15.6,10.5
3.75,23.3,21.4,3.7,16.1,10.8
4.0,23.6,21.7,3.9,16.4,10.9
4.25,24.9,22.1,4.2,17.1,11.3
4.5,25.5,22.7,4.3,17.5,11.5
4.75,26.5,22.7,4.4,17.9,11.8
5.0,27.1,22.9,4.6,18.2,12.0
5.25,27.9,23.5,4.7,18.7,12.3
5.5,28.0,24.2,5.2,19.1,12.2
5.75,29.1,25.1,5.7,19.9,12.5
6.0,29.6,24.7,6.1,20.1,12.4
6.25,30.9,25.6,6.4,21.0,12.9
6.5,32.4,26.1,6.7,21.7,13.4
6.75,32.9,26.8,7.3,22.3,13.4
7.0,33.9,26.9,7.7,22.8,13.6
7.25,34.8,27.3,8.3,23.5,13.7
7.5,36.8,27.9,8.7,24.4,14.3
7.75,37.3,28.3,9.4,25.0,14.2
8.0,38.6,28.8,10.1,25.8,14.5
8.25,40.0,28.8,10.9,26.5,14.7
8.5,40.7,29.5,11.6,27.3,14.7
8.75,41.4,29.9,12.2,27.8,14.7
9.0,42.1,30.0,13.2,28.4,14.5
9.25,43.0,30.8,13.8,29.2,14.6
9.5,44.0,31.2,14.3,29.8,14.9
9.75,44.9,31.3,15.1,30.4,15.0
10.0,45.8,32.3,15.7,31.3,15.1
10.25,46.8,32.3,16.6,31.9,15.1
10.5,48.1,32.5,17.4,32.7,15.4
10.75,48.2,33.3,17.8,33.1,15.2
11.0,49.4,33.7,18.5,33.9,15.4
11.25,50.7,34.1,19.1,34.6,15.8
11.5,51.8,34.7,19.9,35.4,15.9
11.75,51.6,36.3,20.1,36.0,15.7
12.0,53.8,36.5,20.9,37.1,16.4
12.25,55.4,37.4,21.5,38.1,16.9
12.5,55.1,37.9,21.8,38.3,16.6
12.75,55.6,38.9,22.5,39.0,16.6
13.0,57.1,39.1,23.1,39.8,17.0
13.25,58.1,40.2,23.8,40.7,17.2
13.5,59.5,40.1,24.4,41.3,17.6
13.75,60.6,41.2,25.0,42.3,17.8
14.0,61.4,41.5,25.6,42.8,17.9
14.25,62.3,42.5,26.0,43.6,18.2
14.5,62.7,43.3,27.3,44.4,17.7
14.75,63.2,43.8,28.3,45.1,17.5
15.0,63.5,44.0,28.5,45.4,17.5
15.25,64.4,44.7,29.4,46.2,17.5
15.5,65.2,45.9,30.4,47.2,17.4
15.75,65.6,46.2,31.0,47.6,17.4
16.0,65.6,46.6,32.2,48.1,16.8
16.25,66.6,47.6,33.0,49.0,16.8
16.5,67.7,47.6,33.7,49.7,17.1
16.75,68.5,48.0,34.2,50.2,17.2
17.0,69.0,48.0,34.7,50.5,17.3
17.25,69.9,48.5,35.6,51.3,17.3
17.5,70.6,49.4,36.4,52.1,17.3
17.75,70.7,49.3,36.8,52.3,17.1
18.0,70.8,50.7,37.6,53.0,16.7
18.25,72.4,51.6,38.2,54.1,17.2
18.5,73.4,51.4,38.6,54.5,17.6
18.75,73.7,53.2,39.1,55.3,17.4
19.0,75.2,52.7,41.1,56.3,17.3
19.25,75.2,53.5,40.8,56.5,17.4
19.5,77.9,53.8,41.2,57.6,18.7
19.75,77.4,54.1,42.2,57.9,17.9
20.0,79.9,53.7,42.6,58.7,19.1
20.25,80.7,54.9,43.6,59.7,19.0
20.5,81.9,54.9,44.3,60.3,19.4
20.75,81.8,55.1,44.8,60.5,19.1
21.0,82.3,56.4,45.5,61.4,18.9
21.25,84.4,56.7,46.0,62.4,19.8
21.5,86.8,57.1,46.4,63.4,20.9
21.75,87.4,56.8,46.8,63.7,21.1
22.0,88.6,57.9,47.5,64.7,21.4
22.25,90.4,56.8,48.2,65.1,22.3
22.5,90.5,57.9,48.6,65.7,22.0
22.75,91.4,58.2,50.3,66.6,21.8
23.0,93.7,58.5,50.3,67.5,23.1
23.25,95.2,58.8,50.6,68.2,23.7
23.5,96.4,58.9,50.5,68.6,24.5
23.75,97.8,59.1,51.5,69.5,24.8
24.0,100.2,59.2,52.8,70.7,25.7
24.25,101.8,60.2,53.0,71.7,26.3
24.5,108.2,60.2,52.9,73.8,30.1
24.75,107.6,59.9,54.0,73.8,29.4
25.0,111.7,61.1,55.4,76.1,31.0
25.25,110.6,60.6,56.2,75.8,30.2
25.5,118.1,60.8,56.6,78.5,34.3
25.75,117.7,61.7,56.8,78.7,33.8
26.0,121.8,61.6,56.9,80.1,36.2
26.25,124.1,62.6,57.9,81.5,37.0
26.5,127.1,61.9,58.9,82.7,38.6
26.75,132.7,62.8,59.6,85.0,41.3
27.0,130.8,63.6,60.2,84.9,39.8
27.25,135.0,64.1,60.5,86.5,42.0
27.5,136.9,63.3,61.2,87.1,43.1
27.75,140.5,63.7,63.7,89.3,44.3
28.0,141.2,64.8,64.2,90.1,44.3
28.25,143.3,66.1,64.1,91.1,45.2
28.5,144.3,66.4,64.7,91.8,45.5
28.75,146.2,66.5,64.8,92.5,46.5
29.0,147.5,66.3,66.2,93.3,46.9
29.25,147.8,66.8,67.6,94.1,46.5
29.5,151.0,66.4,67.0,94.8,48.7
29.75,150.7,67.8,67.7,95.4,47.9
30.0,150.3,68.6,70.7,96.5,46.6
30.25,155.1,69.2,70.6,98.3,49.2
30.5,154.3,69.9,71.2,98.5,48.4
30.75,154.9,70.6,71.8,99.1,48.3
31.0,154.5,71.3,73.7,99.8,47.4
31.25,155.7,72.5,74.0,100.8,47.6
31.5,157.4,74.9,74.9,102.4,47.6
31.75,156.3,74.2,76.7,102.4,46.7
32.0,157.1,75.6,77.6,103.4,46.5
32.25,153.9,77.9,77.0,103.0,44.2
32.5,150.2,79.6,79.1,102.9,40.9
32.75,151.7,79.8,79.1,103.5,41.7
33.0,147.9,82.9,80.4,103.7,38.3
33.25,146.5,83.5,80.8,103.6,37.2
33.5,143.4,84.4,80.9,102.9,35.1
33.75,142.5,86.9,83.1,104.2,33.3
34.0,141.0,87.9,83.8,104.2,31.9
34.25,136.5,89.4,83.0,103.0,29.2
34.5,132.2,91.7,82.8,102.2,26.3
34.75,132.9,92.9,84.2,103.3,26.0
35.0,129.9,95.0,84.8,103.2,23.7
35.25,128.6,93.4,85.7,102.6,22.9
35.5,124.3,96.6,86.4,102.4,19.6
35.75,123.1,96.7,86.6,102.2,18.9
36.0,119.1,99.0,87.9,102.0,15.8
36.25,116.8,100.2,89.8,102.3,13.6
36.5,114.5,101.3,89.5,101.8,12.5
36.75,111.5,103.0,91.2,101.9,10.2
37.0,107.9,104.1,91.8,101.3,8.4
37.25,105.3,105.4,90.9,100.5,8.4
37.5,101.6,106.3,91.9,99.9,7.4
37.75,99.1,107.8,93.7,100.2,7.1
38.0,96.7,112.3,93.8,101.0,10.0
38.25,93.9,112.1,94.0,100.0,10.4
38.5,91.3,111.9,93.4,98.9,11.3
38.75,88.8,113.1,96.7,99.5,12.4
39.0,83.9,113.8,96.3,98.0,15.0
39.25,84.2,117.0,96.6,99.3,16.6
39.5,81.5,117.0,96.3,98.2,17.8
39.75,78.7,117.5,100.0,98.7,19.4
40.0,75.0,117.6,99.7,97.4,21.4
40.25,73.5,116.3,99.9,96.5,21.6
40.5,69.9,119.3,99.5,96.2,24.8
40.75,68.2,118.5,100.6,95.8,25.5
41.0,66.8,118.7,100.9,95.5,26.4
41.25,65.8,119.1,101.5,95.5,27.1
41.5,62.4,120.2,102.2,94.9,29.6
41.75,62.1,118.7,103.7,94.8,29.3
42.0,59.5,119.2,103.9,94.2,31.0
42.25,58.9,116.1,104.9,93.3,30.3
42.5,56.3,115.9,103.7,92.0,31.5
42.75,55.3,117.0,104.2,92.2,32.6
43.0,54.2,117.4,104.8,92.1,33.4
43.25,52.5,115.9,104.9,91.1,33.9
43.5,49.9,116.5,104.4,90.3,35.5
43.75,50.2,113.8,106.7,90.2,34.8
44.0,48.5,114.4,105.7,89.5,35.8
44.25,47.2,113.6,104.4,88.4,36.0
44.5,46.4,113.5,105.5,88.5,36.7
44.75,45.3,111.9,104.6,87.3,36.6
45.0,44.3,108.6,105.7,86.2,36.3
45.25,43.6,110.5,104.4,86.2,37.0
45.5,43.1,106.3,105.0,84.8,36.1
45.75,42.5,104.6,104.9,84.0,35.9
46.0,41.6,104.4,104.1,83.4,36.2
46.25,41.0,102.9,101.2,81.7,35.3
46.5,57.6,99.9,102.1,86.5,25.1
46.75,73.2,97.0,99.6,89.9,14.6
47.0,86.7,96.5,98.0,93.7,6.2
47.25,98.4,91.9,95.2,95.2,3.2
47.5,121.1,90.6,94.5,102.1,16.6
47.75,142.6,88.4,92.4,107.8,30.2
48.0,160.7,84.3,92.7,112.6,41.9
48.25,177.1,80.4,88.9,115.5,53.6
48.5,194.9,79.1,88.0,120.7,64.4
48.75,207.6,76.0,84.3,122.6,73.7

File: 01_Data/Overstuffed_Chair_Polyester_Fabric/Cone/Overstuffed_Chair_Polyester_Fabric_HRRPUA_75.csv
Time after Ignition,Overstuffed_Chair_Polyester_Fabric_R1,Overstuffed_Chair_Polyester_Fabric_R2,Overstuffed_Chair_Polyester_Fabric_R3,Mean,Std. Dev.
0.0,6.331002571769059,10.583040653335555,8.112721644555295,8.342254956553303,2.1352918109149632
0.25,7.424281989906756,11.566657151676333,10.205175148002686,9.732038096528592,2.1113294383680583
0.5,8.45073941944206,12.523996089345799,12.199007215706859,11.057914241498239,2.2637192530369195
0.75,9.23917636684104,13.604154078223289,13.921010323398047,12.254780256154126,2.616390563917535
1.0,11.327927588649127,14.429773325636074,18.318421512157418,14.692040808814207,3.5026189484728465
1.25,13.149371149771229,16.63573367882282,22.655056192894516,17.48005367382952,4.808759634795706
1.5,14.984642082014226,19.181742089067562,26.53832999386646,20.234904721649414,5.848400613767849
1.75,16.625537299327014,20.807140260843244,29.415491025625517,22.282722861931926,6.521406066922299
2.0,18.04865924116111,23.238950757812606,32.4183549560243,24.56865498499934,7.276546140394362
2.25,19.265444473459333,25.0569251029538,38.54800307844165,27.623457551618262,9.894169151383057
2.5,22.999431586226606,28.675920754188816,43.66533556027799,31.780229300231138,10.676958622564372
2.75,25.233661359918933,31.833389406926404,47.76582480212593,34.94429185632376,11.58373354682471
3.0,28.057271166862385,34.42496353363875,52.21909758383601,38.23377742811238,12.523129058388031
3.25,30.134906435667943,37.547044109682965,56.113236702278904,41.2650624158766,13.38230757209578
3.5,34.568871675459455,41.37816873977863,62.45432530356172,46.13378857293327,14.53827950650904
3.75,37.671641366809496,45.76314032114744,69.01542708022664,50.8167362560612,16.27151958537327
4.0,41.112579984300034,50.10226975532303,74.26191109824408,55.15892027928905,17.143419268530394
4.25,44.464319726316,53.00849169292767,78.23827220758596,58.57036120894321,17.56048863035017
4.5,49.51095039513564,59.64595372138896,86.92962641168286,65.36217684273582,19.3531840736246
4.75,53.946483322368294,63.97829232896527,94.79467546190611,70.90648370441322,21.287169306140104
5.0,59.263073106457355,69.5309099470356,101.534933798149,76.77630561721399,22.047661336239862
5.25,63.474799549481325,72.87874149681073,105.05131241728084,80.46828448785764,21.802579610479274
5.5,71.59019414286684,78.25891667293106,118.61810025277268,89.4890703561902,25.445888706876477
5.75,79.04816886856726,84.79172628301961,126.74900879835482,96.86296798331391,26.04090416329657
6.0,84.6302046489505,88.6729859178008,136.22318810854313,103.17545955843148,28.691467230491025
6.25,90.97923612181951,93.63708700256673,144.63048823008648,109.74893711815757,30.237526334120883
6.5,96.33687054578365,99.03356356459715,151.89725918069428,115.75589776369169,31.3283664131284
6.75,101.48321986905964,105.43072086352574,158.92188779900914,121.94527617719818,32.08345440095272
7.0,105.62481148539432,109.39483841293855,166.7594355947592,127.25969516436403,34.259675951620565
7.25,111.76298692525667,114.77237100476594,175.32435753274848,133.95323848759037,35.860022537931904
7.5,117.91116999833784,117.55416138346895,183.1056800931921,139.52367049166628,37.74354957430988
7.75,125.63705334069488,121.5498209011542,187.15109858432882,144.7793242753926,36.751895336421455
8.0,128.16706771350485,126.42529894261578,193.84899271828525,149.48045312480198,38.43415042454668
8.25,135.3935642785601,131.2074715702446,198.53297367169495,155.04466984016656,37.720091074229245
8.5,141.58974611723264,138.93865050806892,206.79432137148657,162.44090599892937,38.434049596551446
8.75,149.07848957656958,135.95890127547872,207.25714607468697,164.09817897557843,37.94803328361011
9.0,154.5324359459678,146.3095021131839,214.35613734160535,171.73269180025235,37.14125391753891
9.25,160.09406023978082,147.03979447304351,218.33988951319034,175.1579147420049,37.96202935212533
9.5,161.71214196535024,150.8892633975867,221.26900499128266,177.9568034514065,37.89780701829955
9.75,166.17455841522394,156.2026196203823,219.95017889637725,180.77578564399448,34.290446276641916
10.0,172.40282509391074,157.59405321320764,227.10774220108945,185.70154016940262,36.615298799413424
10.25,175.50782964328837,160.83023357365934,234.5530399664379,190.2970343944619,39.02311466920442
10.5,181.1015324373202,160.91670112779715,232.69563446685035,191.57128934398926,37.01709976600839
10.75,182.60277014932836,170.52229964521493,227.3718525266876,193.49897410707695,29.95018132203012
11.0,184.6008683905569,171.10496281316048,234.70819095183012,196.80467405184916,33.5118234639486
11.25,188.45781116993513,169.7934531308059,232.95174368585802,197.06766932886634,32.44749080586637
11.5,186.84596698370177,175.8771006503704,233.14637576531103,198.62314779979442,30.39685771636428
11.75,189.9308282855757,179.04661468665202,243.79587550650012,204.2577728262426,34.67077586502339
12.0,192.79433640550846,181.36779347884507,239.75651615825328,204.63954868086896,30.944184016054976
12.25,195.4800801586842,184.93936726233042,237.8065030559116,206.0753168256421,27.98084687381486
12.5,194.48814531616364,185.54056673417233,232.26077220073586,204.09649475035727,24.797876599552932
12.75,197.03797117462653,189.67075406554807,230.63891672842368,205.7825473228661,21.83914597694308
13.0,193.81555345412224,189.35976896558861,227.28377145848512,203.48636462606532,20.729228948825845
13.25,200.73065396606688,190.02617193864185,217.91436883741153,202.89039824737344,14.068981949189284
13.5,195.90929316356033,187.37904485438844,215.89522817714035,199.72785539836306,14.636572036511646
13.75,197.30965489732105,187.9151308265639,216.25846375217972,200.49441649202154,14.437560740803269
14.0,197.90385558345696,193.86008854387168,208.20805841331708,199.99066751354857,7.398117859787564
14.25,197.4878511410978,195.21067148802086,204.5374708748318,199.0786645013168,4.8626445542258905
14.5,195.02944211441104,194.8463942604881,201.24688788361473,197.04090808617127,3.6436350217308036
14.75,188.8600496743377,193.63028282587783,195.84489067314965,192.77840772445506,3.5694914674206975
15.0,183.96774260504716,196.9968046288005,194.16196320324684,191.70883681236486,6.852188418449555
15.25,186.99809548671465,192.54460350973613,187.74523640986035,189.09597846877037,3.009869747122258
15.5,184.43840143948754,194.46275111985392,180.76218575958063,186.55444610630738,7.091163978625975
15.75,182.54411916618366,195.2834831137758,177.70335810416105,185.17698679470686,9.080979726902504
16.0,178.01782677246177,198.303045883871,173.09925077564296,183.1400411439919,13.359851496753892
16.25,175.7154778684234,194.76156515344314,170.56814360609346,180.34839554265332,12.744738372131659
16.5,173.61115827958008,192.462876108231,162.21176990528227,176.0952680976978,15.277776599259212
16.75,172.46041912513127,193.85117232893654,158.53460896044083,174.9487334715029,17.789285911891245
17.0,170.82138911154172,192.73598928256894,154.89625029014098,172.81787622808386,18.998708702400204
17.25,167.4734788073626,194.4535024670251,152.62201726846257,171.51633284761678,21.206762838125208
17.5,162.38678743086427,191.1107430844078,145.95848702149064,166.4853391789209,22.853449448965762
17.75,159.24004898123692,193.9820226855741,142.35825860479912,165.19344342387004,26.321767294561727
18.0,159.25348043094633,187.8092423030565,138.3015314211167,161.78808471837317,24.850986365993947
18.25,154.55341884644963,187.94923079078316,133.9152401210473,158.80596325276005,27.266850521650035
18.5,151.4469238271979,184.55169899413553,132.4935791197183,156.16406731368394,26.347685727950974
18.75,146.78038379032387,182.34649692432356,126.745530096089,151.95747027024547,28.159697199615806
19.0,145.45790356787336,178.6828215683517,126.91756399026515,150.3527630421634,26.227470522072785
19.25,142.9850715394319,175.34264921413452,121.39993565695102,146.5758854701725,27.15003766096813
19.5,140.82540792760298,169.2291725855539,116.67585559959079,142.24347870424924,26.305341189622748
19.75,136.23611144042863,163.89763590646078,113.39336290015224,137.84237008234723,25.290422062363646
20.0,132.63244698141847,156.43186371076146,110.77438641302736,133.27956570173575,22.83561648558924
20.25,129.16090237687985,152.93117295841236,108.57015530334787,130.22074354621336,22.19949142044467
20.5,124.50687401345526,147.49998170732687,102.23656232129643,124.7478060140262,22.632671512673735
20.75,124.50433858695351,140.78646042026884,99.58263996226769,121.62447965649669,20.752322657435176
21.0,120.7895346338341,137.22596134653728,94.72048774303877,117.57866124113673,21.43387744955112
21.25,117.46446266379284,132.5011608699062,90.14388187988159,113.3698351378602,21.47345458448148
21.5,114.0817028171813,128.55192565927172,87.55279047992504,110.062139652126,20.79302617206037
21.75,112.13652399260468,123.16380863972101,84.06182162231435,106.45405141821335,20.16083376491141
22.0,109.98272338585313,118.52601438816635,80.15723673526229,102.8886581697606,20.14410821089204
22.25,106.54280874008892,113.15455826430633,75.26762548553128,98.32166416330885,20.237226402353045
22.5,103.63862060217515,109.16220620876564,72.02887262543726,94.94323314545936,20.035679125487455
22.75,101.69939158804925,105.20583140007676,69.13080484004644,92.01200927605748,19.89311230981069
23.0,99.50896422487595,101.21072911130749,66.90072401294093,89.20680578304145,19.336363770962244
23.25,97.76560658330202,97.13735835892207,62.75497280183833,85.8859792480208,20.03450194958339
23.5,96.814302582806,92.52511311815054,60.19208854188992,83.17716808094882,20.020856565805964
23.75,92.50599043782738,88.94076858462452,58.065242888537746,79.83733397032988,18.939262505996062
24.0,91.92706259007463,85.71165788754175,55.25458285924663,77.63110111228767,19.626238578764298
24.25,90.32686733549805,82.82767891127043,52.18906225396937,75.11453616691261,20.205011070407718
24.5,87.29772621163576,79.53147209973655,49.473170073087,72.10078946148643,19.977125547043812
24.75,85.07583846421389,74.96600217436652,47.157868626401225,69.06656975499389,19.635314774873777
25.0,83.7193403223963,71.07472395301278,45.49160753948851,66.76189060496587,19.475376428874743
25.25,80.29136965965996,69.20990852031997,43.246936800421565,64.24940499346717,19.013875141474838
25.5,78.18954618094192,65.71056196394468,40.48030338414052,61.460137176342364,19.210578628279983
25.75,74.43609910484413,62.64641415256605,39.602379126632364,58.89496412801419,17.717280966478747
26.0,71.93058621998665,60.07654095512867,37.33648325406731,56.447870143060875,17.580199910721205
26.25,69.76848524127668,58.278121058903274,35.76915201133199,54.605252770503974,17.294685198584915
26.5,68.16790230786663,53.50555628889734,34.62406026873596,52.09917295516664,16.816086650811002
26.75,65.32824040007802,,33.19765633360293,49.262948366840476,22.71975387688897
27.0,63.02555359361737,,31.761082109785455,47.39331785170141,22.107319796430986
27.25,60.22567581682899,,30.126093340345147,45.175884578587066,21.2836188800055
27.5,57.25960517707071,,28.858477496096643,43.059041336583675,20.08262997656173
27.75,55.32489530285307,,27.18039166391458,41.25264348338383,19.90116937622287
28.0,53.50582716811482,,26.040830434153072,39.77332880113394,19.420685435850732
28.25,51.49177676842856,,25.41511083974164,38.4534438040851,18.43898730891072
28.5,49.0834590022428,,23.954142573498732,36.51880078787077,17.769110053347447
28.75,47.06015466939213,,23.09114057925925,35.07564762432569,16.948652401488868
29.0,45.34885763794647,,22.090289995865763,33.71957381690612,16.446290900401277
29.25,43.40581663699469,,21.555856347526223,32.48083649226046,15.450255089339935
29.5,42.41092402385693,,20.708422163876374,31.55967309386665,15.34598623390591
29.75,42.04977170279461,,20.085010628735564,31.067391165765088,15.531431502609465
30.0,38.47478130345669,,19.389702366393564,28.932241834925126,13.495188735877882
30.25,38.6768546031042,,18.66216893093391,28.669511767019056,14.152519962108848
30.5,38.11377495899482,,18.27747512343592,28.19562504121537,14.026382127373294
