Repository: ulfsri/fsri_materials_database

#Database of Contemporary Material Properties for Fire Investigation Analysis
This project was supported by Award No. 2019-DU-BX-0018, awarded by the National Institute of Justice, Office of Justice Programs, U.S. Department of Justice. 

***
***

## Database Structure

## 01_Data/
Raw data generated from each apparatus are included here in plain-text format. The data is organized first by material, next by the short name of test apparatus used, and where applicable additional filtering by test settings.

### Test Apparatus and Data File Structure
- __Cone Calorimeter__ (Cone)
    + Data file structure is the material test, the short name for the apparatus, heat flux setting and scan/scalar, date of test, and replicate number. Scan is for the raw output data and scalar is for the initial conditions and high-level test parameters. 
        * Example: __MDF_Cone_HF25scalar_210323_R1__ stands for the first replicate of scalar data generated from a medium density fiber board test in cone calorimeter exposed to 25 kW/m<sup>2</sup> on March 23, 2021.
- __Heat Flow Meter__ (HFM)
    + Data file structure is the material test, the short name for the apparatus, whether test was dry or wet, whether test was for thermal conductivity or heat capacity, date of test, and replicate number. Scan is for the raw output data and scalar is for the initial conditions and high-level test parameters. 
        * Example: __OSB_HFM_Dry_Conductivity_210315_R3.tst__ stands for the third replicate of the data generated from an oriented strand board test in the heat flow meter tested dry for thermal conductivity on March 15, 2021.
- __Simultaneous Thermal Analyzer__ (STA)
    + Data file structure is the material test, the short name for the apparatus, the atmosphere tested in, the heating rate in Kelvin per minute and data/meta, date of test, and replicate number. Data is for the raw output data and meta is for the initial conditions and high-level test parameters. 
        * Example: __Polyester_Batting_STA_N2_3KData_210215_R1.csv__ stands for the first replicate of the data generated from a polyester batting board test in the simultaneous thermal analyzer tested in nitrogen with a heating rate of 3 Kelvin per minute on March 15, 2021.

# Materials and Products Database

## 01_Data

Raw data generated from each apparatus are included here in plain-text format. The data is organized first by material, next by the short name of test apparatus used, and where applicable additional filtering by test settings.

### material.json

Each material directory contains a json file of the same name as the material. This file links the data stored in the repository as well as data and graphs produced by the accompanying scripts (__02_Scripts__) to the respective landing page for the material on the front-end website.

File: 01_Data/Overstuffed_Chair_Polyurethane_Foam/Cone/Overstuffed_Chair_Polyurethane_Foam_HRRPUA_50.csv
Time after Ignition,Overstuffed_Chair_Polyurethane_Foam_R1,Overstuffed_Chair_Polyurethane_Foam_R2,Overstuffed_Chair_Polyurethane_Foam_R3,Mean,Std. Dev.
0.0,12.8,6.0,28.3,15.7,11.4
0.25,16.3,6.7,35.0,19.3,14.4
0.5,19.9,11.4,41.1,24.1,15.3
0.75,29.5,15.3,47.3,30.7,16.0
1.0,38.6,19.3,52.8,36.9,16.8
1.25,46.7,22.9,57.8,42.5,17.8
1.5,54.9,31.7,60.5,49.0,15.2
1.75,59.7,40.5,68.9,56.4,14.5
2.0,70.7,47.3,77.7,65.2,16.0
2.25,79.6,54.8,87.2,73.9,17.0
2.5,90.3,66.8,91.1,82.7,13.8
2.75,95.7,79.6,101.3,92.2,11.3
3.0,100.8,88.9,111.7,100.5,11.4
3.25,111.9,99.7,117.8,109.8,9.2
3.5,120.6,109.4,125.3,118.4,8.2
3.75,129.3,119.4,131.4,126.7,6.4
4.0,135.5,130.0,141.3,135.6,5.7
4.25,147.4,138.3,150.6,145.4,6.4
4.5,156.3,142.8,155.5,151.5,7.6
4.75,161.5,155.6,163.9,160.4,4.3
5.0,167.9,159.6,170.7,166.0,5.8
5.25,175.8,166.7,180.8,174.5,7.1
5.5,181.3,172.2,188.4,180.6,8.1
5.75,188.4,177.0,191.6,185.7,7.6
6.0,196.2,186.1,193.9,192.1,5.3
6.25,199.0,192.6,204.1,198.6,5.8
6.5,206.1,200.8,209.7,205.5,4.5
6.75,210.2,196.1,212.5,206.2,8.9
7.0,216.2,208.3,223.6,216.0,7.7
7.25,223.1,205.3,223.4,217.3,10.4
7.5,228.8,214.5,231.4,224.9,9.1
7.75,231.5,212.5,230.9,224.9,10.8
8.0,232.1,224.8,236.4,231.1,5.8
8.25,242.4,225.4,243.5,237.1,10.1
8.5,244.6,233.4,247.5,241.8,7.4
8.75,246.8,233.1,250.2,243.4,9.0
9.0,246.0,244.0,250.8,247.0,3.5
9.25,253.4,245.1,251.9,250.2,4.4
9.5,258.9,251.5,258.7,256.4,4.2
9.75,258.7,260.2,264.7,261.2,3.1
10.0,256.4,254.6,258.9,256.6,2.2
10.25,258.2,260.7,258.9,259.3,1.3
10.5,265.7,276.8,276.7,273.1,6.3
10.75,268.0,278.7,267.2,271.3,6.5
11.0,268.9,282.8,268.4,273.4,8.2
11.25,263.5,285.6,267.7,272.3,11.7
11.5,271.6,285.7,286.3,281.2,8.3
11.75,271.1,290.1,276.8,279.3,9.8
12.0,274.7,297.4,288.2,286.7,11.4
12.25,270.6,292.7,280.9,281.4,11.1
12.5,274.1,296.5,285.5,285.4,11.2
12.75,273.3,294.0,292.5,286.6,11.5
13.0,280.1,300.4,285.5,288.7,10.5
13.25,279.9,300.1,288.8,289.6,10.1
13.5,280.6,314.1,301.6,298.7,16.9
13.75,284.3,312.8,299.4,298.9,14.3
14.0,281.6,317.2,297.8,298.9,17.8
14.25,280.7,317.1,307.5,301.8,18.8
14.5,288.3,313.0,300.2,300.5,12.3
14.75,287.8,322.6,297.0,302.5,18.1
15.0,282.8,325.8,305.8,304.8,21.5
15.25,288.0,332.7,309.8,310.1,22.4
15.5,288.4,321.4,314.7,308.2,17.4
15.75,289.0,322.6,318.3,310.0,18.3
16.0,292.1,332.3,316.7,313.7,20.3
16.25,300.9,328.5,321.1,316.8,14.3
16.5,298.1,332.2,313.3,314.5,17.1
16.75,295.4,336.9,308.7,313.7,21.2
17.0,302.4,338.5,321.2,320.7,18.0
17.25,314.8,356.3,326.6,332.6,21.4
17.5,317.4,379.9,334.2,343.8,32.3
17.75,316.6,363.5,331.8,337.3,23.9
18.0,336.7,374.1,330.3,347.0,23.7
18.25,331.9,399.5,347.1,359.5,35.4
18.5,348.0,413.7,373.7,378.5,33.1
18.75,366.9,423.9,368.4,386.4,32.5
19.0,360.8,442.1,389.2,397.4,41.3
19.25,361.2,421.0,401.7,394.6,30.5
19.5,379.6,422.9,420.7,407.7,24.4
19.75,392.6,453.6,417.7,421.3,30.6
20.0,407.1,481.8,503.6,464.1,50.6
20.25,424.9,490.1,522.3,479.1,49.6
20.5,449.3,514.7,516.5,493.5,38.3
20.75,461.1,507.8,517.8,495.6,30.3
21.0,491.7,544.6,585.5,540.6,47.0
21.25,525.9,507.8,585.4,539.7,40.6
21.5,518.9,505.8,645.9,556.9,77.4
21.75,514.8,577.4,624.8,572.4,55.2
22.0,556.6,628.3,755.1,646.7,100.5
22.25,559.5,541.7,630.4,577.2,47.0
22.5,563.0,596.1,731.8,630.3,89.4
22.75,634.7,597.9,708.0,646.9,56.1
23.0,586.2,606.6,743.1,645.3,85.3
23.25,600.1,667.7,752.3,673.4,76.2
23.5,642.5,639.8,807.2,696.5,95.9
23.75,645.0,683.0,848.8,725.6,108.4
24.0,637.5,689.1,810.1,712.2,88.6
24.25,684.0,676.5,805.7,722.0,72.5
24.5,691.7,756.0,901.1,782.9,107.3
24.75,674.9,791.4,917.6,794.6,121.4
25.0,723.2,786.3,944.9,818.1,114.2
25.25,712.9,769.2,879.4,787.1,84.7
25.5,697.5,766.6,892.8,785.6,99.0
25.75,775.0,747.8,934.1,818.9,100.7
26.0,750.2,796.5,1036.5,861.1,153.7
26.25,785.1,865.2,1013.0,887.7,115.6
26.5,753.5,869.2,1020.4,881.0,133.8
26.75,782.8,813.6,992.1,862.9,113.0
27.0,756.6,833.8,980.7,857.0,113.8
27.25,803.0,898.6,967.6,889.7,82.6
27.5,754.0,874.9,1055.3,894.7,151.6
27.75,755.6,856.6,1060.3,890.8,155.2
28.0,837.4,902.6,1069.7,936.6,119.8
28.25,786.6,902.9,1053.6,914.4,133.9
28.5,820.0,886.0,986.5,897.5,83.9
28.75,795.2,869.7,1053.1,906.0,132.7
29.0,818.5,918.9,1004.5,914.0,93.1
29.25,798.7,831.9,1139.2,923.3,187.7
29.5,815.1,888.8,1084.2,929.4,139.0
29.75,821.7,907.5,1064.7,931.3,123.2
30.0,858.7,866.8,1109.9,945.1,142.7
30.25,870.9,865.2,1078.5,938.2,121.5
30.5,804.3,871.7,1028.0,901.3,114.8
30.75,824.3,876.1,1085.3,928.6,138.2
31.0,825.1,854.3,1061.5,913.6,128.9
31.25,833.2,880.0,1026.3,913.1,100.7
31.5,812.8,892.6,994.5,900.0,91.1
31.75,840.0,880.8,1071.7,930.8,123.7
32.0,829.9,872.4,960.7,887.7,66.7
32.25,796.7,897.9,1024.7,906.5,114.2
32.5,772.3,856.0,1035.9,888.1,134.7
32.75,838.4,811.1,1040.3,896.6,125.2
33.0,799.3,849.2,1017.9,888.8,114.6
33.25,824.0,843.7,1022.5,896.7,109.4
33.5,855.4,814.7,991.5,887.2,92.6
33.75,755.2,804.1,985.5,848.3,121.4
34.0,817.0,798.6,1001.5,872.4,112.2
34.25,792.6,772.2,956.8,840.5,101.2
34.5,800.5,782.0,967.6,850.0,102.2
34.75,790.5,772.3,935.3,832.7,89.3
35.0,768.3,781.2,938.8,829.5,94.9
35.25,772.9,779.1,901.6,817.9,72.5
35.5,740.1,705.0,903.0,782.7,105.7
35.75,734.7,740.1,913.4,796.1,101.7
36.0,782.0,719.8,883.2,795.0,82.5
36.25,714.4,695.4,865.1,758.3,93.0
36.5,734.4,703.2,837.4,758.3,70.2
36.75,724.0,690.3,818.8,744.4,66.6
37.0,706.1,658.2,793.0,719.1,68.3
37.25,682.4,643.4,754.5,693.4,56.3
37.5,684.4,609.3,739.0,677.6,65.1
37.75,681.8,584.6,710.7,659.0,66.1
38.0,703.7,579.7,678.9,654.1,65.6
38.25,670.4,559.9,640.1,623.5,57.1
38.5,665.7,540.7,611.7,606.0,62.7
38.75,636.9,537.1,586.1,586.7,49.9
39.0,640.6,509.3,564.7,571.5,65.9
39.25,612.2,485.5,529.7,542.4,64.3
39.5,613.9,479.1,506.7,533.2,71.2
39.75,598.3,465.9,491.1,518.4,70.3
40.0,598.2,450.4,457.3,502.0,83.4
40.25,583.1,438.3,440.5,487.3,83.0
40.5,566.5,419.2,425.3,470.3,83.3
40.75,559.7,401.9,394.3,452.0,93.4
41.0,551.6,402.6,380.7,445.0,93.0
41.25,534.8,389.6,366.7,430.4,91.2
41.5,511.5,377.0,351.6,413.3,85.9
41.75,499.7,366.2,334.2,400.0,87.8
42.0,473.3,363.3,323.8,386.8,77.5
42.25,461.3,346.4,303.7,370.5,81.5
42.5,439.1,342.9,294.8,358.9,73.5
42.75,433.7,328.6,285.1,349.1,76.4
43.0,413.2,320.6,282.5,338.8,67.2

File: 01_Data/Overstuffed_Chair_Polyurethane_Foam/Cone/Overstuffed_Chair_Polyurethane_Foam_HRRPUA_75.csv
Time after Ignition,Overstuffed_Chair_Polyurethane_Foam_R1,Overstuffed_Chair_Polyurethane_Foam_R2,Overstuffed_Chair_Polyurethane_Foam_R3,Mean,Std. Dev.
0.0,33.55988718852538,29.515751228579905,6.911155367875561,23.328931261660284,14.36127720258665
0.25,38.71177827889893,34.021107047861356,7.879197238691295,26.870694188483856,16.613498019529366
0.5,46.98948428545975,33.795948026046624,8.839319228198576,29.874917179901654,19.37497446827694
0.75,57.3903711863091,37.37770174044811,14.146769983539095,36.304947636765434,21.641750443789867
1.0,63.21007785683015,41.060918213347726,19.53375077838408,41.26824894952065,21.838901673194826
1.25,77.70116187929202,51.83848707129384,24.232325439646353,51.257324796744065,26.73915536707199
1.5,90.08406549208208,60.51307770223929,28.36900620982287,59.65538313471475,30.8664683035096
1.75,100.48649451349503,68.08205838554038,39.70862787802701,69.42572692568747,30.411204383401525
2.0,109.22642389500568,77.61111613645039,48.77697728988757,78.53817244044787,30.235384465214636
2.25,117.46652141129624,92.92848232072402,56.76202163252318,89.05234178818114,30.537311971075336
2.5,130.41395900388045,106.96641038328931,64.62131300816301,100.66722746511091,33.34558210403518
2.75,142.61864489675796,115.39614099518947,82.55852249059292,113.52443612751345,30.073776536953975
3.0,148.82840841647493,128.70009943773394,96.80448903070989,124.77766562830625,26.23282604497943
3.25,156.9285815897067,136.69331500466714,125.22035555256232,139.61408404897873,16.05462763390409
3.5,170.30079584824767,148.38965830145474,121.67981795777442,146.79009070249228,24.349924745966057
3.75,179.69067152024942,161.33269729533424,135.27325901981803,158.76554261180058,22.319707562718232
4.0,189.02830186186998,174.05258781641527,152.06399244752456,171.71496070860326,18.59269797504519
4.25,204.47562942709476,179.17564690215727,158.52152118918585,180.72426583947927,23.016161309939072
4.5,209.54378233438166,193.48887818356934,172.37954215102857,191.80406755632654,18.63931670525349
4.75,220.20301512787628,207.3508656743317,183.28811154457915,203.61399744892904,18.739014508280544
5.0,224.00189851284446,219.9088619770981,185.207773738767,209.7061780762365,21.314715534868103
5.25,237.18667474237458,224.62425795040568,203.1957457988103,221.6688928305302,17.18710126389676
5.5,236.7548124965908,235.72347986359492,212.01478846085897,228.16436027368158,13.99544261726317
5.75,244.72236135484445,241.84877067986034,219.06299465580156,235.2113755635021,14.058521803410905
6.0,256.331424576207,256.0985805899889,230.01633934543366,247.48211483720988,15.126253310959944
6.25,262.7632388907406,266.14688248503376,237.79324385857976,255.56778841145137,15.485899603827143
6.5,272.2588968668007,270.93568359186366,245.6835256718018,262.9593687101554,14.975940299597719
6.75,280.14573888719053,278.1887026391604,249.59380661132747,269.30941604589276,17.1022349197778
7.0,283.01917146022595,290.39469558854404,268.7440099152356,280.7192923213352,11.007049130953735
7.25,286.68024650338634,294.3245522723663,266.61293684481683,282.5392452068565,14.31238366605982
7.5,300.2401007582693,306.08536289194353,273.5156094530215,293.2803577010781,17.364496172784108
7.75,300.28799213124387,306.2710467689775,294.24960753793556,300.269548812719,6.010740837318409
8.0,308.56779632647766,313.1525765650636,290.6193589815664,304.11324395770254,11.908767831766937
8.25,310.5655495071606,316.5402717122552,297.6347294460655,308.2468502218271,9.663703062311374
8.5,321.48576366214814,328.25339556048,302.75640328260425,317.49852083507744,13.207866323749405
8.75,324.2230907060021,323.7775565586504,308.6814331987831,318.89402682114525,8.847170538694693
9.0,322.7945106023598,335.78575109879625,323.81734800772784,327.4658699029613,7.223355620766637
9.25,328.9679911915353,339.22428546094795,313.97461022073463,327.38896229107263,12.698681984183741
9.5,331.49720889916733,345.2769978866606,322.3648400458709,333.0463489438996,11.534366926232229
9.75,346.1228395331388,336.56420479113075,330.6887039609608,337.79191609507683,7.789967361900182
10.0,338.1031119288166,345.21621171386715,335.6675113051649,339.66227831594955,4.961619669106203
10.25,340.89765323922603,355.5661377848491,342.1236958915479,346.19582897187433,8.138047098918285
10.5,343.39629891570274,357.30660114501677,341.58364269511907,347.4288475852795,8.602263782498275
10.75,352.6225050808864,359.7695310733201,348.7946587849593,353.72889831305525,5.570460925686403
11.0,345.6632765151016,357.7256057713751,353.7032197816499,352.3640340227089,6.141661879687041
11.25,356.9762435540778,362.42159175852834,365.7260793880548,361.70797156688695,4.418353439215294
11.5,366.9402469959038,371.1817613795986,364.2228329033923,367.44828042629825,3.5071704918691036
11.75,364.88926324432083,389.5342665682034,364.11816607554886,372.84723196269107,14.45653798995796
12.0,377.7178010015171,383.5707065535424,367.4134112757661,376.23397294360853,8.180211302429191
12.25,374.61046531352963,373.04800802898916,378.12074426203816,375.25973920151904,2.597947393374363
12.5,378.86768133507945,404.10005443768944,383.78883996484905,388.918858579206,13.3755740562813
12.75,376.41474669342944,411.1756710157533,380.73040729502713,389.4402750014033,18.946683391362008
13.0,401.9501061987382,423.4719310076457,389.832390519015,405.08480924179963,17.037442397487073
13.25,387.4330155351572,427.1381112025859,399.97693520875555,404.8493539821662,20.29603419433288
13.5,417.0552110964317,444.11808523384985,396.3436050379149,419.17230045606556,23.957499661180226
13.75,434.58382020750963,478.53942805481284,391.69750986510667,434.94025270914307,43.422056282643624
14.0,456.2580900608851,478.45843346960294,413.0357281044317,449.25075054497324,33.26950104289131
14.25,433.2596216808147,481.77380924517956,426.3170888187373,447.11683991491054,30.213884771817455
14.5,435.86771209123197,527.4905166289878,452.5195227486745,471.9592504896314,48.80688310907441
14.75,465.05173260168414,525.8553102271079,436.22158992456093,475.7095442511177,45.75743290094961
15.0,465.18142269223875,530.5448781796126,491.6716593402772,495.7993200707095,32.87664088135589
15.25,514.6561343423581,587.5784379503724,482.1904715183453,528.1416812703586,53.972686139657675
15.5,494.4438868151602,570.8191940040916,540.8506496381173,535.3712434857897,38.48135660144446
15.75,521.2332450112294,611.3541144937877,497.6766970316892,543.4213521789021,59.99894069878362
16.0,462.36601405830265,619.3267077287179,554.2007564165956,545.297826067872,78.85817310824636
16.25,539.168920599808,718.391474718654,587.5008465624613,615.0204139603078,92.72634964530918
16.5,566.138998534292,655.0088152769625,592.3248361391296,604.4908833167947,45.666953149031535
16.75,609.4735972412979,738.8238172519725,613.4271061290367,653.9081735407691,73.56566772820999
17.0,613.8255672314042,729.4097614329601,670.4776912575117,671.237673307292,57.79584471951887
17.25,657.1862653234602,827.6025955774314,667.3652497988493,717.3847035665804,95.58708448699689
17.5,638.9662053376788,810.3783160230498,685.1228066331914,711.4891093313067,88.6956276311293
17.75,678.7980510748065,882.5961377885072,765.9054687866997,775.7665525500046,102.25627495064279
18.0,718.2130780164161,893.1508304559142,809.3425315051429,806.9021466591579,87.49440505422709
18.25,727.5279509322725,854.2060654575638,840.4165052431114,807.3835072109824,69.4997870080454
18.5,742.3504937367443,1074.0047080014615,797.7559189819962,871.3703735734007,177.65963357915382
18.75,704.1488953921053,988.444370040751,933.8390120048562,875.4774258125708,150.86595137268168
19.0,791.4898735018817,913.9350136897485,849.4555809492064,851.6268227136121,61.251439223957966
19.25,855.9752491602899,886.2766550141587,943.2999755005527,895.1839598916671,44.338550018422026
19.5,815.602479151705,1143.1035420515761,1053.3448185129444,1004.0169465720752,169.2311016415051
19.75,922.8420353946998,986.8814687831875,945.5458820156232,951.7564620645035,32.46830355265427
20.0,862.531186770152,1163.4019900915612,974.4094227344926,1000.1141998654019,152.07354059247064
20.25,854.5444605310054,1072.7347722696209,1040.990809472469,989.423347424365,117.88195532273177
20.5,928.9548667000357,1123.1413346021172,953.7756616781156,1001.9572876600896,105.67969478935701
20.75,1000.2637047610359,1171.1499340517712,1056.15837045916,1075.8573364239892,87.12957468830005
21.0,1032.3008001284795,1185.0808287650607,1109.8662852854038,1109.0826380596482,76.39302890172287
21.25,1027.1251032965642,1115.441223806003,1064.0390124936694,1068.868446532079,44.355685772039905
21.5,882.9724689318748,1258.964790013118,1141.1385248720003,1094.3585946056644,192.31179835051103
21.75,1002.312485478808,1188.4407698077218,1090.240940917299,1093.6647320679429,93.11136512901459
22.0,1053.8257589037544,1117.6205833859726,1046.596532686812,1072.6809583255128,39.086351241257475
22.25,1034.723837725764,1200.7576326226938,1119.6413901102069,1118.374286819555,83.02414964954967
22.5,1125.091552506874,1286.2354247265519,1089.14226771631,1166.823081649912,104.96460607522961
22.75,1069.4171534753439,1225.9827722350367,1179.711686985753,1158.3705375653778,80.4349534614054
23.0,1041.572495969054,1189.3582075663805,1107.180735261416,1112.7038129322834,74.04750116176017
23.25,1055.600379632369,1255.4081811767812,1129.0252529376696,1146.6779379156067,101.0668212357573
23.5,1086.5199602090754,1341.5954704735511,1171.1315051143781,1199.7489785990017,129.92343447451276
23.75,1126.3522323383115,1361.4617316527292,1156.0797659431391,1214.6312433113933,128.02470774609458
24.0,1147.463674769206,1211.5235046974558,1232.894761930463,1197.293980465708,44.457588590531884
24.25,1029.938804357813,1411.1060218552911,1278.1402036181073,1239.7283432770703,193.46502315622047
24.5,1185.4612636211268,1390.7613725583428,1244.9348587653335,1273.7191649816011,105.63349798085872
24.75,1067.7020893020328,1234.3609869382924,1219.110114161913,1173.724396800746,92.13411173731535
25.0,1040.0818187440823,1319.8756532534621,1178.6125077498768,1179.5233265824738,139.89914099298437
25.25,1125.4913675389446,1248.9215966063766,1104.3693656462397,1159.5941099305203,78.07742726203153
25.5,1138.687100092884,1296.6842174257151,1216.0447186008244,1217.1386787064746,79.00423933502343
25.75,1064.772779588595,1327.3556646038578,1257.55441680338,1216.5609536652776,136.00658399789288
26.0,1109.8789648026598,1317.6183248965742,1228.4959669093596,1218.6644188695311,104.2180643444401
26.25,1106.9830198110437,1272.3133767022603,1153.4541576596573,1177.583518057654,85.26547514883475
26.5,1104.9727290101305,1278.7741068069843,1204.3830509309144,1196.0432955826764,87.20030602281464
26.75,1078.834803645721,1280.7989931767315,1220.504223574503,1193.3793401323185,103.67836292854724
27.0,1056.7047613518678,1263.3302485996417,1246.5262443667336,1188.8537514394145,114.7523870140999
27.25,1121.687226983874,1249.2381356617698,1201.0794903886422,1190.668284344762,64.40965366003233
27.5,1057.046769611333,1235.32157785792,1201.0866888873566,1164.48501211887,94.60570210372055
27.75,1042.5633162881313,1185.2799328781489,1201.3768699782188,1143.0733730481663,87.41556771210719
28.0,995.4793105145131,1139.4968188301718,1219.2547840116688,1118.0769711187847,113.41504768637765
28.25,1015.3574733790165,1096.2146235049297,1175.9408802404434,1095.837659041463,80.29236711207787
28.5,993.3136785491756,1053.8044440448468,1144.0629664657367,1063.7270296865863,75.86290418380253
28.75,968.3904234775838,1016.549546348696,1138.8260873425681,1041.255352389616,87.86274249289714
29.0,941.2233615664205,991.5656362092986,1112.292452148869,1015.0271499748627,87.91467687084621
29.25,951.2700529135636,924.44001847296,1078.04377407287,984.5846151531313,82.04220545859152
29.5,921.413289105834,903.2678638374796,1041.45923097273,955.3801279720145,75.09675821630515
29.75,907.0197381724008,864.8333362684377,1046.6377042659947,939.4969262356111,95.15399552366479
30.0,894.7771877726182,832.6026281296965,1015.9220993932089,914.4339717651745,93.22713662759867
30.25,859.4132736303651,791.7474613648636,954.1322529794428,868.4309959915572,81.56711729836499
30.5,827.4704469958355,754.3139587802486,916.4161438553022,832.7335165437953,81.17915081673819
30.75,834.5432649920647,722.1827258744197,887.0067575549208,814.5775828071351,84.20636379565335
31.0,798.2273537053834,700.9765762636476,865.4851044338063,788.229678134279,82.70870025454859
31.25,783.7364733826262,655.8211511468496,815.8122975010199,751.7899740101652,84.64470358236461
31.5,771.1915902433641,610.9441132174153,769.3026898478776,717.1461311028856,91.97849443421728
31.75,757.536137953963,591.3244773771144,743.2323177660397,697.3643110323724,92.11126184793152
32.0,711.2902905985655,576.19785779062,707.1142114996003,664.8674532962619,76.81850548214814
32.25,687.7345706535315,535.2592971381863,682.1343850154908,635.0427509357362,86.46035946386621
32.5,673.4771301796403,503.4531253816907,647.713017292971,608.2144242847673,91.63593557717455
32.75,646.6034188739395,474.5119852289082,615.9054244093766,579.006942837408,91.78773796231295
33.0,615.1472468443387,457.5180215847627,588.1202652580779,553.5951778957265,84.29548865162974
33.25,601.4813409110168,428.3467390650999,568.7712884451457,532.8664561404208,91.98241857120772
33.5,584.1528523791188,407.95356500080925,540.0409832414313,510.7158002071198,91.68708735777865
33.75,576.2939879240631,385.91615264989696,525.4170557292288,495.87573210106297,98.5669690727954
34.0,547.1250274860249,373.9702272463798,504.10165849832555,475.0656377435768,90.15522218629657
34.25,535.9573249865535,358.88023554173,481.917029847807,458.9181967920302,90.75121841059838
34.5,525.1695685137636,338.5137479752127,451.47268565708123,438.3853340486858,94.01360494269568
34.75,504.73843935200847,321.1289373938369,442.59741313632526,422.8215966273902,93.38856724074019
35.0,485.24957787708365,306.33054956032925,425.7922011728697,405.7907762034276,91.12105916888291
35.25,472.31274646994837,296.3171196004467,412.11864455821075,393.58283687620195,89.44997090058514
35.5,450.58228700516986,280.62314592338396,389.67062701609376,373.6253533148825,86.10816172364086
35.75,445.96748548994805,269.5103431270404,369.94564970465115,361.80782610721326,88.50959779819433
36.0,435.42788249043514,,354.90918896501495,395.16853572772504,56.93531420410598
36.25,420.44030686962896,,336.5695941070021,378.50495048831556,59.305549737402565
36.5,409.71106704520633,,329.03702713415896,369.3740470896827,57.04516068681578
36.75,393.8047137085436,,309.2206592713466,351.5126864899451,59.80995847279407
37.0,384.699852063993,,,384.699852063993,
37.25,368.31325020163575,,,368.31325020163575,
37.5,357.09995051940473,,,357.09995051940473,
37.75,341.57513526314966,,,341.57513526314966,
38.0,320.66464999275155,,,320.66464999275155,
38.25,308.75251972059385,,,308.75251972059385,
