Repository: ulfsri/fsri_materials_database

# Materials and Products Database

## 01_Data

Raw data generated from each apparatus are included here in plain-text format. The data is organized first by material, next by the short name of test apparatus used, and where applicable additional filtering by test settings.

### material.json

Each material directory contains a json file of the same name as the material. This file links the data stored in the repository as well as data and graphs produced by the accompanying scripts (__02_Scripts__) to the respective landing page for the material on the front-end website.

File: 01_Data/Overstuffed_Chair_Polyurethane_Foam/STA/N2/10K_min/Overstuffed_Chair_Polyurethane_Foam_STA_N2_10KData_220203_R2.csv (part 4 of 8)
##Temp./°C,Time/min,DSC(subtr.2)/(mW/mg),Mass(subtr.2)/%,Sensit./(uV/mW)
287.476,34.4729,1.3762299999999998,86.07333,0.99574
287.576,34.48252,1.3789799999999999,86.02765,0.9956799999999999
287.676,34.49216,1.38009,85.96923000000001,0.9956299999999999
287.776,34.50181,1.38244,85.89928,0.9955700000000001
287.876,34.51137,1.38745,85.82592,0.99551
287.976,34.52101,1.3901700000000001,85.7801,0.99545
288.076,34.53063,1.39031,85.7263,0.9954
288.176,34.540240000000004,1.39382,85.66506,0.99534
288.276,34.54972,1.39679,85.60231,0.9952799999999999
288.376,34.55936,1.40101,85.55704,0.99523
288.476,34.56897,1.40268,85.50764000000001,0.9951700000000001
288.576,34.57861,1.4048399999999999,85.44826,0.99511
288.676,34.588190000000004,1.4074,85.37914,0.9950600000000001
288.776,34.597809999999996,1.41098,85.32378,0.995
288.876,34.607440000000004,1.4137,85.26784,0.9949399999999999
288.976,34.61708,1.41756,85.20473,0.9948899999999999
289.076,34.62668,1.42088,85.12824,0.9948299999999999
289.176,34.636309999999995,1.4227100000000001,85.06591,0.99477
289.276,34.64595,1.42482,85.00718,0.99471
289.376,34.6556,1.42707,84.94171,0.99466
289.476,34.66525,1.42911,84.87151,0.9946
289.576,34.67485,1.43077,84.8147,0.99454
289.676,34.684470000000005,1.43379,84.77131999999999,0.99449
289.776,34.6941,1.43626,84.72176999999999,0.9944299999999999
289.876,34.70371,1.43789,84.6635,0.9943700000000001
289.976,34.7133,1.4422700000000002,84.60333,0.99431
290.076,34.72285,1.44519,84.54992,0.99426
290.176,34.732459999999996,1.44659,84.4835,0.9942
290.276,34.7421,1.4496200000000001,84.40552,0.9941399999999999
290.376,34.75173,1.45204,84.32741999999999,0.99408
290.476,34.76144,1.4530299999999998,84.27635,0.99403
290.576,34.77105,1.45615,84.22004,0.99397
290.676,34.780640000000005,1.4587299999999999,84.15831,0.9939100000000001
290.776,34.790279999999996,1.46365,84.08983,0.99385
290.876,34.799890000000005,1.46554,84.04264,0.9938
290.976,34.80948,1.46691,83.98753,0.99374
291.076,34.81913,1.46869,83.91978,0.9936799999999999
291.176,34.82868,1.4700799999999998,83.84000999999999,0.9936299999999999
291.276,34.83831,1.47155,83.78196,0.9935700000000001
291.376,34.84792,1.47354,83.72339000000001,0.99351
291.476,34.85751,1.47484,83.65711,0.99345
291.576,34.867090000000005,1.47783,83.5795,0.9934
291.676,34.87672,1.48138,83.5203,0.99334
291.776,34.88635,1.4806,83.46468,0.9932799999999999
291.876,34.89591,1.48322,83.39806,0.9932200000000001
291.976,34.90546,1.48484,83.319,0.9931700000000001
292.076,34.91506,1.4862799999999998,83.25238,0.99311
292.176,34.92476,1.48997,83.19655999999999,0.99305
292.276,34.934459999999994,1.49129,83.13342,0.9929899999999999
292.376,34.94407,1.49216,83.05996,0.99293
292.476,34.95368,1.4931299999999998,82.99345,0.9928799999999999
292.576,34.9633,1.49616,82.94686,0.99282
292.676,34.97292,1.50005,82.8891,0.9927600000000001
292.776,34.98251,1.5005899999999999,82.81947,0.9927
292.876,34.99216,1.50085,82.73538,0.99265
292.976,35.00178,1.5029700000000001,82.66962,0.99259
293.076,35.011390000000006,1.50405,82.60580999999999,0.9925299999999999
293.176,35.02098,1.50447,82.53275,0.9924700000000001
293.276,35.030570000000004,1.50679,82.45181,0.99241
293.376,35.04019,1.507,82.39411,0.99236
293.476,35.049820000000004,1.5083799999999998,82.33054,0.9923
293.576,35.05945,1.51026,82.26488,0.99224
293.676,35.06908,1.50901,82.18741,0.99218
293.776,35.0787,1.5112,82.13266999999999,0.99213
293.876,35.08834,1.51309,82.0758,0.9920700000000001
293.976,35.09798,1.51395,82.0143,0.9920100000000001
294.076,35.1076,1.5160200000000001,81.93746999999999,0.99195
294.176,35.11725,1.51603,81.87903,0.9918899999999999
294.276,35.12686,1.5180200000000001,81.82274,0.9918399999999999
294.376,35.13645,1.51603,81.75553000000001,0.9917799999999999
294.476,35.14605,1.51685,81.67446,0.99172
294.576,35.15566,1.5167,81.60467,0.99166
294.676,35.16529,1.51763,81.54521,0.9916
294.776,35.17494,1.51931,81.47659,0.99155
294.876,35.18456,1.51843,81.39576,0.99149
294.976,35.1942,1.5176100000000001,81.32225,0.9914299999999999
295.076,35.20385,1.5156100000000001,81.26297,0.9913700000000001
295.176,35.21347,1.51475,81.19792,0.99131
295.276,35.22313,1.5138,81.1243,0.99126
295.376,35.23278,1.51272,81.05297,0.9912
295.476,35.24243,1.5117200000000002,81.00168000000001,0.9911399999999999
295.576,35.25206,1.51219,80.94173,0.99108
295.676,35.26167,1.51135,80.87265,0.9910200000000001
295.776,35.27125,1.51027,80.79459,0.9909600000000001
295.876,35.28086,1.50842,80.73493,0.9909100000000001
295.976,35.29045,1.5074100000000001,80.66846,0.99085
296.076,35.30005,1.50878,80.59705,0.99079
296.176,35.309709999999995,1.50511,80.51977,0.9907299999999999
296.276,35.31941,1.5045899999999999,80.46583000000001,0.99067
296.376,35.32906,1.5019,80.40809,0.99061
296.476,35.33871,1.49924,80.34593000000001,0.99056
296.576,35.34834,1.4992299999999998,80.2687,0.9905
296.676,35.35798,1.49591,80.21185,0.99044
296.776,35.36757,1.49174,80.15847,0.9903799999999999
296.876,35.37715,1.49137,80.09871,0.9903200000000001
296.976,35.3868,1.48773,80.02225,0.99026
297.076,35.39645,1.4833399999999999,79.96151,0.99021
297.176,35.406040000000004,1.4823600000000001,79.90661,0.99015
297.276,35.415659999999995,1.47964,79.83974,0.9900899999999999
297.376,35.425270000000005,1.47498,79.7605,0.99003
297.476,35.43484,1.4708700000000001,79.69467,0.9899700000000001
297.576,35.44443,1.46766,79.64265999999999,0.9899100000000001
297.676,35.45405,1.46538,79.58219,0.98985
297.776,35.46367,1.46096,79.51398,0.9898
297.876,35.473259999999996,1.45661,79.44821999999999,0.98974
297.976,35.48291,1.45381,79.39587,0.9896799999999999
298.076,35.49255,1.4491100000000001,79.33634,0.98962
298.176,35.50215,1.4458,79.26435,0.98956
298.276,35.51173,1.43976,79.18453000000001,0.9895
298.376,35.52132,1.4371200000000002,79.13906,0.98944
298.476,35.53087,1.43041,79.07999000000001,0.98939
298.576,35.54045,1.42659,79.01612,0.9893299999999999
298.676,35.55,1.42163,78.93988,0.9892700000000001
298.776,35.5596,1.41479,78.88159,0.98921
298.876,35.56919,1.41105,78.81891,0.98915
298.976,35.57881,1.40693,78.74869,0.9890899999999999
299.076,35.58845,1.40041,78.66996999999999,0.98903
299.176,35.59803,1.39476,78.61908000000001,0.9889700000000001
299.276,35.60765,1.39059,78.56749,0.98892
299.376,35.61724,1.38524,78.52053000000001,0.9888600000000001
299.476,35.62678,1.3784399999999999,78.46065,0.9888
299.576,35.63637,1.3709799999999999,78.41693000000001,0.98874
299.676,35.645990000000005,1.36673,78.34843000000001,0.9886799999999999
299.776,35.6556,1.35944,78.28822,0.98862
299.876,35.66519,1.3524399999999999,78.24537,0.98856
299.976,35.67477,1.3478700000000001,78.18824000000001,0.9885
300.076,35.68437,1.34113,78.12014,0.98844
300.176,35.69392,1.3355299999999999,78.05783000000001,0.98839
300.276,35.70344,1.33069,78.01201,0.9883299999999999
300.376,35.71305,1.32396,77.95792,0.9882700000000001
300.476,35.72267,1.31805,77.89931,0.98821
300.576,35.732240000000004,1.3139399999999999,77.83891,0.98815
300.676,35.741859999999996,1.3051700000000002,77.7923,0.9880899999999999
300.776,35.75142,1.29583,77.73838,0.98803
300.876,35.76096,1.29168,77.67984,0.9879700000000001
300.976,35.770509999999994,1.28615,77.61739,0.9879100000000001
301.076,35.78006,1.27825,77.57598,0.98785
301.176,35.789629999999995,1.27241,77.53754,0.98779
301.276,35.79913,1.26607,77.46092,0.98774
301.376,35.80862,1.26003,77.42648,0.9876799999999999
301.476,35.81813,1.25363,77.38176999999999,0.98762
301.576,35.82764,1.24472,77.32149,0.98756
301.676,35.83718,1.2371299999999998,77.26459,0.9875
301.776,35.84673,1.23391,77.21242,0.98744
301.876,35.85628,1.22888,77.14434,0.9873799999999999
301.976,35.865840000000006,1.22268,77.09382,0.9873200000000001
302.076,35.87533,1.21502,77.03243,0.98726
302.176,35.88482,1.2104,76.97077,0.9872
302.276,35.89437,1.20551,76.91983,0.98714
302.376,35.903909999999996,1.19907,76.87044,0.98708
302.476,35.91345,1.1929,76.82173,0.9870200000000001
302.576,35.92295,1.18439,76.76358,0.9869600000000001
302.676,35.93243,1.18025,76.73326999999999,0.9869100000000001
302.776,35.941959999999995,1.1717600000000001,76.67869,0.98685
302.876,35.95147,1.16605,76.62716,0.98679
302.976,35.96099,1.16095,76.58254000000001,0.9867299999999999
303.076,35.97059,1.15249,76.51189000000001,0.98667
303.176,35.980129999999996,1.14867,76.48151999999999,0.98661
303.276,35.98968,1.14357,76.43439000000001,0.98655
303.376,35.999190000000006,1.13594,76.3864,0.98649
303.476,36.00878,1.12878,76.35279,0.9864299999999999
303.576,36.018359999999994,1.12299,76.30046999999999,0.9863700000000001
303.676,36.02792,1.1173899999999999,76.26938,0.98631
303.776,36.037490000000005,1.11125,76.244,0.98625
303.876,36.04705,1.10475,76.20312,0.98619
303.976,36.05661,1.09679,76.16569,0.98613
304.076,36.06615,1.0898700000000001,76.09594,0.9860700000000001
304.176,36.07565,1.08375,76.04565,0.98601
304.276,36.08522,1.0766,76.01124,0.98595
304.376,36.09476,1.07063,75.95855999999999,0.9858899999999999
304.476,36.10426,1.06471,75.92129,0.9858299999999999
304.576,36.11381,1.0563,75.86928,0.98577
304.676,36.12334,1.04827,75.81255,0.9857100000000001
304.776,36.132909999999995,1.04241,75.78675,0.98565
304.876,36.14243,1.0363799999999999,75.73382,0.98559
304.976,36.15193,1.02957,75.68449,0.9855299999999999
305.076,36.16149,1.02305,75.63318000000001,0.9854799999999999
305.176,36.17105,1.01357,75.56728000000001,0.9854200000000001
305.276,36.180609999999994,1.0049299999999999,75.54296,0.98536
305.376,36.19016,0.99836,75.5027,0.9853
305.476,36.19959,0.99054,75.45809,0.98524
305.576,36.20903,0.9833799999999999,75.42846999999999,0.98518
305.676,36.218379999999996,0.97705,75.36906,0.9851200000000001
305.776,36.22788,0.9720700000000001,75.33853,0.98506
305.876,36.23741,0.9632299999999999,75.30036,0.985
305.976,36.24692,0.9545299999999999,75.25001999999999,0.9849399999999999
306.076,36.25643,0.94691,75.21473,0.98488
306.176,36.26592,0.94096,75.15776,0.98482
306.276,36.27539,0.9346899999999999,75.11497,0.9847600000000001
306.376,36.28487,0.92748,75.08725,0.9847
306.476,36.29437,0.9204200000000001,75.04361,0.98464
306.576,36.303909999999995,0.91204,75.0117,0.9845799999999999
306.676,36.313390000000005,0.90361,74.97436,0.9845200000000001
306.776,36.32281,0.89671,74.93766,0.98446
306.876,36.332359999999994,0.88982,74.93494,0.9844
306.976,36.34186,0.8819799999999999,74.90365,0.98434
307.076,36.35137,0.87435,74.85786,0.9842799999999999
307.176,36.36092,0.8696200000000001,74.82233000000001,0.9842200000000001
307.276,36.37042,0.8623,74.76491,0.98416
307.376,36.3799,0.8546299999999999,74.74508,0.9841
307.476,36.38946,0.8471700000000001,74.70877,0.98403
307.576,36.39895,0.8412200000000001,74.67047,0.9839700000000001
307.676,36.40854,0.8307100000000001,74.65512,0.9839100000000001
307.776,36.41819,0.82586,74.61676,0.98385
307.876,36.42783,0.81876,74.58953000000001,0.9837899999999999
307.976,36.4374,0.8103600000000001,74.5245,0.9837299999999999
308.076,36.4469,0.8026800000000001,74.47556999999999,0.98367
308.176,36.45647,0.79677,74.44621,0.98361
308.276,36.46605,0.79051,74.40007,0.98355
308.376,36.475590000000004,0.78359,74.364,0.98349
308.476,36.48515,0.7764800000000001,74.32253,0.9834299999999999
308.576,36.4947,0.76788,74.28724,0.9833700000000001
308.676,36.50425,0.76034,74.26439,0.98331
308.776,36.51376,0.7553,74.2269,0.98325
308.876,36.5233,0.74797,74.20324000000001,0.98319
308.976,36.5329,0.73915,74.18321,0.98313
309.076,36.54241,0.73301,74.15443,0.9830700000000001
309.176,36.551970000000004,0.7260800000000001,74.13685,0.98301
309.276,36.56153,0.71949,74.10670999999999,0.98295
309.376,36.571090000000005,0.71304,74.08976,0.9828899999999999
309.476,36.58064,0.70727,74.04975999999999,0.98283
309.576,36.59015,0.70187,74.02398000000001,0.98277
309.676,36.599579999999996,0.6926399999999999,73.97927,0.9827100000000001
309.776,36.60909,0.68775,73.95773,0.98265
309.876,36.61861,0.68162,73.92558000000001,0.98259
309.976,36.62812,0.6765100000000001,73.89188,0.9825200000000001
310.076,36.63763,0.67057,73.86989,0.98246
310.176,36.64712,0.6641,73.83018,0.9824
310.276,36.65664,0.65659,73.81612,0.98234
310.376,36.666129999999995,0.65018,73.77837,0.9822799999999999
310.476,36.67564,0.64402,73.75575,0.9822200000000001
310.576,36.685159999999996,0.63794,73.732,0.98216
310.676,36.69467,0.63154,73.71257,0.9821
310.776,36.704209999999996,0.6268699999999999,73.70243,0.9820399999999999
310.876,36.71372,0.6209,73.67291999999999,0.98198
310.976,36.72327,0.61334,73.66329,0.9819200000000001
311.076,36.73285,0.6101800000000001,73.63764,0.9818600000000001
311.176,36.74236,0.60354,73.60684,0.9818
311.276,36.751870000000004,0.59795,73.59156999999999,0.98174
311.376,36.761359999999996,0.59464,73.5681,0.98167
311.476,36.77086,0.58913,73.54944,0.98161
311.576,36.78035,0.58382,73.5264,0.98155
311.676,36.78986,0.57811,73.51888000000001,0.98149
311.776,36.79934,0.57312,73.48016,0.9814299999999999
311.876,36.808890000000005,0.56938,73.44856999999999,0.9813700000000001
311.976,36.81847,0.56779,73.41219,0.98131
312.076,36.828,0.56188,73.40425,0.98125
312.176,36.83747,0.5566300000000001,73.36788,0.98119
312.276,36.84704,0.55384,73.35566,0.98113
312.376,36.8566,0.54796,73.31878,0.9810700000000001
312.476,36.86616,0.5434899999999999,73.29985,0.981
312.576,36.87573,0.54104,73.27056,0.9809399999999999
312.676,36.88525,0.53523,73.24714,0.98088
312.776,36.89478,0.52947,73.22699,0.98082
312.876,36.904340000000005,0.52651,73.20501999999999,0.9807600000000001
312.976,36.91388,0.5241899999999999,73.20498,0.9807
313.076,36.92344,0.52125,73.18249,0.98064
313.176,36.932990000000004,0.5174,73.16859000000001,0.9805799999999999
313.276,36.94253,0.51408,73.16771,0.9805200000000001
313.376,36.95211,0.51002,73.14758,0.98045
313.476,36.96165,0.50674,73.12999,0.98039
313.576,36.97121,0.50447,73.11901999999999,0.9803299999999999
313.676,36.98076,0.49942,73.08301,0.9802700000000001
313.776,36.99029,0.49699,73.07545,0.98021
313.876,36.99981,0.4946,73.038,0.98015
313.976,37.009370000000004,0.49107,73.03115,0.98009
314.076,37.01896,0.48851000000000006,72.985,0.98003
314.176,37.02848,0.48466000000000004,72.99794,0.97996
314.276,37.0381,0.48205,72.97419000000001,0.9799
314.376,37.04766,0.47908,72.96931,0.9798399999999999
314.476,37.0572,0.47508,72.95,0.9797799999999999
314.576,37.066759999999995,0.47352,72.93115999999999,0.97972
314.676,37.07633,0.47222,72.93127,0.9796600000000001
314.776,37.08589,0.46997,72.92264,0.9796
314.876,37.095459999999996,0.46641000000000005,72.90083,0.9795299999999999
314.976,37.10501,0.46395,72.89544000000001,0.9794700000000001
315.076,37.11453,0.46148999999999996,72.8838,0.97941
315.176,37.12407,0.45952,72.85955,0.97935
315.276,37.133590000000005,0.45718000000000003,72.8492,0.97929
315.376,37.1431,0.45398,72.828,0.9792299999999999
315.476,37.15263,0.45382,72.81081999999999,0.9791700000000001
315.576,37.16216,0.45073,72.7947,0.9791
315.676,37.17173,0.44888999999999996,72.74599,0.9790399999999999
315.776,37.18128,0.44438999999999995,72.73385,0.97898
315.876,37.19086,0.44468,72.71379,0.9789200000000001
315.976,37.20044,0.44427,72.69355999999999,0.9788600000000001
316.076,37.21002,0.43954,72.69399,0.9788
316.176,37.2196,0.43633999999999995,72.68655,0.9787399999999999
316.276,37.22916,0.43549,72.66253,0.97867
316.376,37.23874,0.4358,72.66043,0.9786100000000001
316.476,37.248259999999995,0.43388000000000004,72.66218,0.97855
316.576,37.25786,0.43004,72.64964,0.97849
316.676,37.26742,0.42943000000000003,72.62594,0.9784299999999999
316.776,37.277,0.42765,72.62397,0.97836
316.876,37.28648,0.42406000000000005,72.60537,0.9783
316.976,37.29603,0.4243,72.58591,0.97824
317.076,37.305609999999994,0.42151000000000005,72.5711,0.9781799999999999
317.176,37.31518,0.41949,72.55449,0.9781200000000001
317.276,37.32478,0.41962,72.55020999999999,0.97806
317.376,37.33436,0.41758,72.52644000000001,0.9779899999999999
317.476,37.34395,0.41589,72.50571,0.97793
317.576,37.35354,0.41623999999999994,72.5,0.9778700000000001
317.676,37.36311,0.41621,72.47351,0.9778100000000001
317.776,37.37265,0.41235,72.46804,0.97775
317.876,37.3822,0.41172,72.45461999999999,0.97769
317.976,37.3918,0.40986000000000006,72.4307,0.97762
318.076,37.40137,0.40738,72.43341,0.97756
318.176,37.410940000000004,0.40587,72.42158,0.9775
318.276,37.42048,0.40352,72.38176,0.97744
318.376,37.43007,0.4032,72.36412,0.9773799999999999
318.476,37.43962,0.40042,72.36409,0.97731
318.576,37.44913,0.39907,72.35801,0.97725
318.676,37.45862,0.40063000000000004,72.3261,0.97719
318.776,37.46817,0.39765,72.32151,0.9771299999999999
318.876,37.47762,0.39663000000000004,72.32014000000001,0.9770700000000001
318.976,37.48708,0.39628,72.28716,0.977
319.076,37.496629999999996,0.39605999999999997,72.27787,0.9769399999999999
319.176,37.506159999999994,0.39333,72.27028,0.97688
319.276,37.515679999999996,0.39154,72.24259,0.97682
319.376,37.5252,0.38954,72.2355,0.97675
319.476,37.53474,0.38881,72.22355,0.97669
319.576,37.544309999999996,0.38988,72.2,0.9766299999999999
319.676,37.55386,0.38821,72.19563000000001,0.97657
319.776,37.56341,0.3864,72.19826,0.97651
319.876,37.572959999999995,0.38600999999999996,72.19041,0.97644
319.976,37.58255,0.3861,72.16743000000001,0.9763799999999999
320.076,37.59213,0.38488,72.16327,0.9763200000000001
320.176,37.60168,0.38354,72.16338,0.97626
320.276,37.6112,0.38222,72.15191,0.97619
320.376,37.62075,0.37856,72.12389,0.9761299999999999
320.476,37.6303,0.37588,72.12522,0.9760700000000001
320.576,37.63985,0.37517,72.11724,0.97601
320.676,37.6494,0.37525,72.08234,0.97595
320.776,37.65898,0.3736,72.08027,0.97588
320.876,37.66863,0.37354,72.07601,0.97582
320.976,37.67825,0.37425,72.04405,0.9757600000000001
321.076,37.687979999999996,0.37179,72.03859,0.9757
321.176,37.69764,0.36841,72.0366,0.9756299999999999
321.276,37.70727,0.3687,72.00759000000001,0.97557
321.376,37.71689,0.36930999999999997,72.00067,0.97551
321.476,37.72647,0.36914,71.99167,0.97545
321.576,37.736059999999995,0.36555,71.96419,0.9753799999999999
321.676,37.74564,0.36541999999999997,71.95799,0.9753200000000001
321.776,37.75523,0.36361,71.94593,0.97526
321.876,37.76484,0.36124,71.92456,0.9752
321.976,37.774429999999995,0.36168,71.92128000000001,0.9751299999999999
322.076,37.784009999999995,0.36011,71.92062,0.9750700000000001
322.176,37.79359,0.36091,71.90403,0.97501
322.276,37.80318,0.36157,71.88611,0.97495
322.376,37.81276,0.35798,71.88904000000001,0.97488
322.476,37.82235,0.35431999999999997,71.88835,0.97482
322.576,37.831959999999995,0.3548,71.87413000000001,0.9747600000000001
322.676,37.84153,0.35517,71.8455,0.9747
322.776,37.85109,0.35267,71.84684,0.9746299999999999
322.876,37.86068,0.3538,71.82599,0.97457
322.976,37.870309999999996,0.35294000000000003,71.80303,0.97451
323.076,37.87985,0.35147,71.80343,0.97444
323.176,37.8894,0.35009,71.77752,0.9743799999999999
323.276,37.89893,0.35109,71.76517,0.9743200000000001
323.376,37.90853,0.34949,71.75973,0.97426
323.476,37.91812,0.34823000000000004,71.73023,0.97419
323.576,37.92768,0.34814,71.72677,0.9741299999999999
323.676,37.93727,0.3459,71.70981,0.9740700000000001
323.776,37.94685,0.34642,71.68607,0.974
323.876,37.95641,0.34756,71.68149,0.9739399999999999
323.976,37.96601,0.3463,71.6829,0.97388
324.076,37.975609999999996,0.34409,71.68173,0.97382
324.176,37.985209999999995,0.34391,71.6848,0.97375
324.276,37.994820000000004,0.34124,71.67137,0.9736899999999999
324.376,38.00439,0.33937,71.65162,0.9736299999999999
324.476,38.01397,0.33829000000000004,71.64871,0.97356
324.576,38.023590000000006,0.33562,71.65108000000001,0.9735
324.676,38.03322,0.33743,71.64291999999999,0.97344
324.776,38.0428,0.33634000000000003,71.61915,0.9733799999999999
324.876,38.05243,0.33548,71.61364,0.97331
324.976,38.06208,0.337,71.61183,0.97325
325.076,38.071670000000005,0.33643,71.59291999999999,0.97319
325.176,38.08126,0.33371,71.57435,0.9731200000000001
325.276,38.0909,0.33301,71.57472,0.97306
325.376,38.10049,0.33466,71.55739,0.973
325.476,38.11015,0.3327,71.53643000000001,0.97293
325.576,38.11973,0.33235,71.5365,0.9728700000000001
325.676,38.129329999999996,0.33205999999999997,71.53671999999999,0.9728100000000001
325.776,38.138909999999996,0.33116,71.53034,0.9727399999999999
325.876,38.1485,0.33259,71.50650999999999,0.9726799999999999
325.976,38.158120000000004,0.33055,71.50241,0.97262
326.076,38.16774,0.32809,71.50604,0.9725600000000001
326.176,38.1773,0.32844,71.48593000000001,0.97249
326.276,38.18685,0.3277,71.46911,0.9724299999999999
326.376,38.19645,0.32475,71.46871,0.9723700000000001
326.476,38.20604,0.32516999999999996,71.46011999999999,0.9723
326.576,38.21561,0.32418,71.43717,0.97224
326.676,38.22522,0.32572,71.42768000000001,0.9721799999999999
326.776,38.234790000000004,0.32753000000000004,71.42867,0.97211
326.876,38.24438,0.32535,71.40869,0.97205
326.976,38.254020000000004,0.32437,71.39046,0.9719899999999999
327.076,38.26359,0.32365,71.39638000000001,0.9719200000000001
327.176,38.27317,0.32464,71.38634,0.9718600000000001
327.276,38.282790000000006,0.3242,71.36072,0.9718
327.376,38.29241,0.32101999999999997,71.35476,0.97173
327.476,38.302,0.32054,71.35526999999999,0.97167
327.576,38.31158,0.31869000000000003,71.35495999999999,0.9716100000000001
327.676,38.32115,0.31964000000000004,71.34405,0.97154
327.776,38.33077,0.31585,71.31837,0.9714799999999999
327.876,38.34035,0.31582,71.31984,0.97141
327.976,38.34998,0.3185,71.31959,0.97135
328.076,38.35958,0.31648000000000004,71.29301,0.97129
328.176,38.369170000000004,0.31566,71.2812,0.9712200000000001
328.276,38.378809999999994,0.31776,71.27512,0.97116
328.376,38.38841,0.31599,71.24625999999999,0.9711
328.476,38.39804,0.317,71.24094000000001,0.97103
328.576,38.40766,0.31466,71.24512,0.9709700000000001
328.676,38.417320000000004,0.31343000000000004,71.22438000000001,0.97091
328.776,38.42696,0.31359000000000004,71.21003,0.9708399999999999
328.876,38.43655,0.3146,71.20998,0.97078
328.976,38.44615,0.31382,71.20543,0.97072
329.076,38.45578,0.31154,71.19313000000001,0.97065
329.176,38.46537,0.31199,71.17067,0.97059
329.276,38.475,0.31327,71.15375,0.97052
329.376,38.48465,0.31319,71.15106,0.97046
329.476,38.49426,0.31358,71.15272,0.9704
329.576,38.503859999999996,0.31171,71.1472,0.9703299999999999
329.676,38.51347,0.31005,71.12751,0.9702700000000001
329.776,38.523070000000004,0.31039,71.11407,0.97021
329.876,38.53263,0.30815,71.11768000000001,0.97014
329.976,38.54222,0.30948000000000003,71.11185,0.9700799999999999
330.076,38.55187,0.30911,71.08739,0.97001
330.176,38.56147,0.30882,71.08023,0.96995
330.276,38.571090000000005,0.30945,71.07933,0.9698899999999999
330.376,38.580690000000004,0.30789,71.06209,0.9698200000000001
330.476,38.59028,0.30865,71.04435,0.9697600000000001
330.576,38.5999,0.31,71.04457,0.9696899999999999
330.676,38.60954,0.30579,71.04491999999999,0.9696299999999999
330.776,38.61908,0.30635999999999997,71.03029000000001,0.96957
330.876,38.628640000000004,0.30606,71.00414,0.9695
330.976,38.63827,0.30535,70.9852,0.96944
331.076,38.64788,0.3055,70.98566,0.9693799999999999
331.176,38.65745,0.30563,70.96629,0.96931
331.276,38.666990000000006,0.3062,70.94901,0.96925
331.376,38.676590000000004,0.3033,70.95062,0.9691799999999999
331.476,38.68615,0.3035,70.93242,0.9691200000000001
331.576,38.69571,0.30527,70.91173,0.96905
331.676,38.70528,0.30451,70.9111,0.96899
331.776,38.71483,0.304,70.90319000000001,0.96893
331.876,38.72441,0.3042,70.88767,0.96886
331.976,38.73402,0.30338000000000004,70.89403,0.9688
332.076,38.74366,0.3025,70.90584,0.96873
332.176,38.75326,0.30291,70.9046,0.96867
332.276,38.762840000000004,0.30183000000000004,70.90135,0.9686100000000001
332.376,38.77244,0.30126,70.8822,0.96854
332.476,38.782,0.30375,70.86714,0.9684799999999999
332.576,38.79155,0.30391999999999997,70.86973,0.96841
332.676,38.801109999999994,0.30396999999999996,70.86659,0.96835
332.776,38.81071,0.302,70.83937,0.9682799999999999
332.876,38.82025,0.30118,70.83013000000001,0.9682200000000001
332.976,38.82986,0.30198,70.83028,0.96816
333.076,38.83945,0.30079,70.8039,0.96809
333.176,38.84901,0.29791999999999996,70.79198000000001,0.96803
333.276,38.85855,0.29954000000000003,70.78643000000001,0.96796
333.376,38.86815,0.2978,70.75749,0.9679
333.476,38.87771,0.29543,70.75142,0.96783
333.576,38.88718,0.29759,70.75486,0.96777
333.676,38.8967,0.29635,70.74319,0.9677100000000001
333.776,38.906290000000006,0.29514,70.72456,0.96764
333.876,38.91587,0.29474,70.71895,0.9675799999999999
333.976,38.92545,0.29483000000000004,70.72044,0.96751
334.076,38.93502,0.29533000000000004,70.71969,0.96745
334.176,38.94457,0.29489,70.72103,0.9673799999999999
334.276,38.95411,0.29467,70.71561,0.9673200000000001
334.376,38.96369,0.29488000000000003,70.6941,0.96725
334.476,38.97327,0.29479,70.68072,0.96719
334.576,38.9828,0.29357,70.67885,0.9671299999999999
334.676,38.99235,0.29361,70.65575,0.96706
334.776,39.00196,0.29429,70.63981,0.967
334.876,39.011590000000005,0.29265,70.638,0.96693
334.976,39.02115,0.29539,70.61325,0.9668700000000001
335.076,39.03075,0.29468,70.60475,0.9668
335.176,39.04038,0.29595,70.6045,0.9667399999999999
335.276,39.04997,0.29573,70.58828000000001,0.96667
335.376,39.059540000000005,0.29322,70.56938000000001,0.9666100000000001
335.476,39.06922,0.29359,70.56875,0.96654
335.576,39.07884,0.29246,70.56308,0.9664799999999999
335.676,39.08851,0.29363,70.53627,0.96641
335.776,39.09825,0.29386,70.5322,0.96635
335.876,39.10794,0.29412,70.53461,0.96629
335.976,39.117540000000005,0.29299000000000003,70.52206,0.9662200000000001
336.076,39.127159999999996,0.29267,70.50138000000001,0.96616
336.176,39.136790000000005,0.29257,70.4964,0.96609
336.276,39.14643,0.29391999999999996,70.49798,0.9660299999999999
336.376,39.15606,0.29479,70.4949,0.96596
336.476,39.16567,0.29486,70.47416,0.9659
336.576,39.17524,0.29351,70.46218,0.96583
336.676,39.18481,0.29393,70.46506,0.96577
336.776,39.19445,0.29541999999999996,70.46342,0.9657
336.876,39.20409,0.29495,70.44353000000001,0.9656399999999999
336.976,39.21368,0.29667,70.42298000000001,0.96557
337.076,39.22327,0.29744,70.42675,0.9655100000000001
337.176,39.23291,0.29534,70.40808,0.96544
337.276,39.242509999999996,0.29685,70.38207,0.9653799999999999
337.376,39.25206,0.29903,70.38429000000001,0.96531
337.476,39.26166,0.29696,70.36165,0.96525
337.576,39.27132,0.29481999999999997,70.32765,0.9651799999999999
337.676,39.28087,0.29695,70.33014,0.9651200000000001
337.776,39.29047,0.29672,70.32047,0.96505
337.876,39.30008,0.29485,70.29661999999999,0.96499
337.976,39.30969,0.29675999999999997,70.29656,0.9649200000000001
338.076,39.31927,0.29832,70.29729,0.96486
338.176,39.32889,0.29667,70.28264,0.9647899999999999
338.276,39.33851,0.29927,70.26266,0.96473
338.376,39.3481,0.29999000000000003,70.2603,0.9646600000000001
338.476,39.35771,0.29986999999999997,70.25745,0.9646
338.576,39.36732,0.29849000000000003,70.22915,0.9645299999999999
338.676,39.37692,0.29717,70.2207,0.96447
338.776,39.386559999999996,0.29786,70.22079000000001,0.9644
338.876,39.396209999999996,0.29732,70.19369,0.96434
338.976,39.4058,0.29688000000000003,70.18278000000001,0.9642700000000001
339.076,39.4154,0.29851,70.177,0.96421
339.176,39.425,0.29879,70.1497,0.96414
339.276,39.43458,0.29762,70.14053,0.9640799999999999
339.376,39.44417,0.29788000000000003,70.13025,0.96401
339.476,39.45377,0.30138000000000004,70.10646,0.96394
339.576,39.4634,0.30211,70.09711999999999,0.96388
339.676,39.47303,0.29991,70.07276999999999,0.9638100000000001
339.776,39.4826,0.30180999999999997,70.05281,0.96375
339.876,39.49221,0.30032,70.03979,0.96368
339.976,39.50176,0.30145,70.00793,0.96362
340.076,39.511309999999995,0.29935,70.0114,0.96355
340.176,39.52089,0.30086999999999997,69.99991999999999,0.96349
340.276,39.53045,0.30207,69.96878000000001,0.96342
340.376,39.54002,0.3017,69.9697,0.96336
340.476,39.549609999999994,0.30367,69.97819,0.96329
340.576,39.55921,0.30314,69.96226999999999,0.9632299999999999
340.676,39.56885,0.30425,69.96177,0.96316
340.776,39.57833,0.30389,69.94651,0.96309
340.876,39.58793,0.30428,69.9233,0.9630299999999999
340.976,39.59752,0.30706,69.91884,0.96296
341.076,39.60718,0.30523,69.92283,0.9629
341.176,39.61683,0.30674,69.90352,0.96283
341.276,39.626459999999994,0.30717,69.88776999999999,0.9627700000000001
341.376,39.63612,0.30698000000000003,69.88821,0.9627
341.476,39.645790000000005,0.30771,69.87982,0.9626399999999999
341.576,39.655440000000006,0.30688000000000004,69.85691,0.96257
341.676,39.665079999999996,0.30596,69.84666,0.9625
341.776,39.67471,0.30696,69.82316,0.96244
341.876,39.68436,0.30899,69.80232,0.9623700000000001
341.976,39.69402,0.30953,69.80019,0.96231
342.076,39.70368,0.30758,69.77566999999999,0.96224
342.176,39.71335,0.3087,69.76133,0.9621799999999999
342.276,39.723,0.31124,69.74763,0.96211
342.376,39.732659999999996,0.3085,69.71356,0.96204
342.476,39.742340000000006,0.31058,69.70035,0.96198
342.576,39.75202,0.31162,69.69596,0.96191
342.676,39.76168,0.31225,69.66603,0.96185
342.776,39.77126,0.31268,69.65469,0.96178
342.876,39.780879999999996,0.31218,69.63447,0.96172
342.976,39.7907,0.31422,69.60869,0.96165
343.076,39.800309999999996,0.31653000000000003,69.60044,0.9615799999999999
343.176,39.80992,0.314,69.56555999999999,0.96152
343.276,39.8195,0.31801,69.5658,0.96145
343.376,39.82914,0.31893,69.54044,0.96139
343.476,39.83879,0.31799,69.52558,0.9613200000000001
343.576,39.84845,0.31943,69.50922,0.96126
343.676,39.858059999999995,0.31816,69.48104000000001,0.96119
343.776,39.86768,0.31985,69.4729,0.9611200000000001
343.876,39.8773,0.31863,69.44544,0.96106
343.976,39.8869,0.31887,69.43998,0.96099
344.076,39.89652,0.31973,69.42031,0.96093
344.176,39.90612,0.32399,69.39865,0.96086
344.276,39.915729999999996,0.32413000000000003,69.38620999999999,0.9607899999999999
344.376,39.92539,0.32321,69.35999,0.96073
344.476,39.93502,0.32385,69.35177,0.9606600000000001
344.576,39.94463,0.32388,69.33921,0.9606
344.676,39.954240000000006,0.32553000000000004,69.31158,0.9605299999999999
344.776,39.96383,0.32685,69.30654,0.9604600000000001
344.876,39.973459999999996,0.32757,69.28669000000001,0.9604
344.976,39.98312,0.32771,69.25968,0.9603299999999999
345.076,39.992740000000005,0.32898,69.24619,0.96026
345.176,40.00235,0.33054,69.21598,0.9602
345.276,40.012029999999996,0.33077,69.20479,0.9601299999999999
345.376,40.02174,0.3296,69.17336999999999,0.9600700000000001
345.476,40.03138,0.33026,69.17260999999999,0.96
345.576,40.04105,0.33011999999999997,69.13933,0.95993
345.676,40.05065,0.33184,69.12756,0.9598700000000001
345.776,40.06027,0.33371999999999996,69.1086,0.9598
345.876,40.06995,0.33391,69.08458,0.9597399999999999
345.976,40.07956,0.33588,69.06613,0.95967
346.076,40.089220000000005,0.33610999999999996,69.04207,0.9596
346.176,40.098890000000004,0.33747,69.0238,0.95954
346.276,40.10857,0.33755999999999997,68.99731,0.95947
346.376,40.11828,0.33875,68.97811999999999,0.9594
346.476,40.12794,0.33986,68.95235,0.95934
346.576,40.1376,0.34074,68.93288000000001,0.9592700000000001
346.676,40.147259999999996,0.34109,68.90735,0.9592
346.776,40.15696,0.34348,68.88745,0.95914
346.876,40.16664,0.34385,68.86050999999999,0.9590700000000001
346.976,40.176359999999995,0.34371,68.839,0.95901
347.076,40.18607,0.34511,68.81284000000001,0.95894
347.176,40.195809999999994,0.34661,68.79035,0.9588700000000001
347.276,40.20552,0.34626999999999997,68.76521,0.95881
347.376,40.21522,0.34608,68.7521,0.9587399999999999
347.476,40.22487,0.3499,68.72666,0.95867
347.576,40.23453,0.35235,68.70668,0.9586100000000001
347.676,40.24423,0.35139000000000004,68.6962,0.95854
347.776,40.25391,0.35288,68.66743000000001,0.95847
347.876,40.26361,0.35456,68.6475,0.95841
347.976,40.273270000000004,0.35578000000000004,68.61766999999999,0.95834
348.076,40.28294,0.35765,68.5873,0.9582700000000001
348.176,40.29266,0.35699000000000003,68.5468,0.95821
348.276,40.30238,0.35777,68.52809,0.95814
348.376,40.312059999999995,0.35883000000000004,68.49098000000001,0.9580700000000001
348.476,40.32173,0.36096999999999996,68.46203,0.95801
348.576,40.33135,0.36232,68.43557,0.95794
348.676,40.34091,0.36403,68.39836,0.9578700000000001
348.776,40.350570000000005,0.36548,68.38703000000001,0.95781
348.876,40.360279999999996,0.36776,68.34135,0.9577399999999999
348.976,40.36994,0.36639,68.33149,0.95767
349.076,40.37965,0.36791,68.28546999999999,0.9576100000000001
349.176,40.38932,0.37032,68.27789,0.95754
349.276,40.399,0.3713,68.23047,0.95747
349.376,40.40865,0.37304,68.21864000000001,0.95741
349.476,40.41829,0.37196,68.17401,0.95734
349.576,40.427929999999996,0.37332,68.1504,0.9572700000000001
349.676,40.43763,0.37287,68.12210999999999,0.95721
349.776,40.44729,0.37571,68.07359,0.95714
349.876,40.45694,0.37901,68.02129000000001,0.9570700000000001
349.976,40.46663,0.3787,67.96819,0.95701
350.076,40.4763,0.38084,67.94201,0.95694
350.176,40.486,0.38256999999999997,67.91779,0.9568700000000001
350.276,40.495709999999995,0.38184,67.89188,0.95681
350.376,40.50537,0.38294,67.86001,0.9567399999999999
350.476,40.515029999999996,0.38661,67.83861999999999,0.95667
350.576,40.52466,0.38731,67.83094,0.9566
350.676,40.5343,0.38847,67.80018000000001,0.95654
350.776,40.54397,0.39174000000000003,67.76904,0.95647
350.876,40.55363,0.39108000000000004,67.7315,0.9564
350.976,40.5633,0.39171999999999996,67.68655,0.95634
351.076,40.57298,0.39405999999999997,67.66453,0.9562700000000001
351.176,40.5827,0.39574000000000004,67.62026999999999,0.9562
351.276,40.59235,0.39801,67.58491,0.95614
351.376,40.60203,0.39955,67.55227,0.9560700000000001
351.476,40.611740000000005,0.4003,67.50943000000001,0.956
351.576,40.62143,0.39985,67.48898,0.95593
351.676,40.631159999999994,0.40226,67.45192,0.9558700000000001
351.776,40.64087,0.40334000000000003,67.41627,0.9558
351.876,40.65055,0.4069,67.3884,0.95573
351.976,40.66028,0.40733,67.33501,0.95567
352.076,40.669990000000006,0.4064,67.31407,0.9556
352.176,40.67967,0.41048,67.27448000000001,0.9555299999999999
352.276,40.689370000000004,0.41351000000000004,67.23618,0.9554600000000001
352.376,40.699009999999994,0.41496000000000005,67.20838,0.9554
352.476,40.708690000000004,0.41317,67.1549,0.9553299999999999
352.576,40.71839,0.41545,67.13063000000001,0.95526
352.676,40.728120000000004,0.41916000000000003,67.09499,0.9552
352.776,40.737829999999995,0.42066000000000003,67.05185,0.9551299999999999
352.876,40.74754,0.42423999999999995,67.02291,0.95506
352.976,40.75735,0.42291000000000006,66.96304,0.95499
353.076,40.76712,0.4232,66.93163,0.95493
353.176,40.77684,0.42735,66.90120999999999,0.95486
353.276,40.7865,0.43003,66.8513,0.9547899999999999
353.376,40.79618,0.43066000000000004,66.81517,0.9547200000000001
353.476,40.80587,0.43136,66.76675,0.9546600000000001
353.576,40.815529999999995,0.43337,66.72854,0.9545899999999999
353.676,40.82519,0.43545,66.69747,0.95452
353.776,40.83489,0.43538000000000004,66.64759000000001,0.95445
353.876,40.844609999999996,0.43771000000000004,66.60775,0.95439
353.976,40.85432,0.44147,66.55028,0.9543200000000001
354.076,40.86399,0.44142,66.49244,0.95425
354.176,40.87366,0.44305,66.45913,0.9541799999999999
354.276,40.88337,0.44523,66.39903000000001,0.9541200000000001
354.376,40.89308,0.44587,66.3508,0.95405
354.476,40.90275,0.44898999999999994,66.30382,0.9539799999999999
354.576,40.91232,0.4505,66.24614,0.95391
354.676,40.921929999999996,0.45313000000000003,66.21824000000001,0.95385
354.776,40.9316,0.45521999999999996,66.16693000000001,0.95378
354.876,40.94129,0.45683999999999997,66.12215,0.9537100000000001
354.976,40.95104,0.45747,66.08485,0.9536399999999999
355.076,40.96073,0.45936000000000005,66.02434000000001,0.9535799999999999
355.176,40.97047,0.46129,65.99852,0.9535100000000001
355.276,40.980129999999996,0.46312,65.94983,0.95344
355.376,40.98982,0.46729,65.89349,0.95337
355.476,40.99954,0.46596000000000004,65.85446999999999,0.95331
355.576,41.00929,0.46806000000000003,65.77911,0.95324
355.676,41.019,0.46868999999999994,65.74255,0.9531700000000001
355.776,41.02868,0.47151000000000004,65.68762,0.9531
355.876,41.03836,0.473,65.62576999999999,0.95304
355.976,41.04802,0.47581999999999997,65.58505,0.9529700000000001
356.076,41.05773,0.47728000000000004,65.51454,0.9529
356.176,41.06746,0.4796,65.47411,0.95283
356.276,41.077220000000004,0.48256000000000004,65.43167,0.95276
356.376,41.0869,0.4848,65.372,0.9527
356.476,41.09656,0.48623999999999995,65.33187,0.95263
356.576,41.10626,0.48912,65.25745,0.9525600000000001
356.676,41.11607,0.4926,65.20366999999999,0.95249
356.776,41.12591,0.49323999999999996,65.15975999999999,0.9524299999999999
356.876,41.13568,0.49525,65.09232,0.95236
356.976,41.14541,0.49772,65.04651,0.95229
357.076,41.15514,0.49966000000000005,64.98461,0.9522200000000001
357.176,41.16487,0.5014,64.9229,0.95215
357.276,41.17459,0.50273,64.88082,0.95209
357.376,41.18428,0.5058600000000001,64.81899,0.9520200000000001
357.476,41.19401,0.50873,64.73755,0.95195
357.576,41.20369,0.51053,64.66188000000001,0.95188
357.676,41.21331,0.51256,64.6099,0.95181
357.776,41.223,0.51358,64.55277,0.95175
357.876,41.23268,0.5146,64.48652,0.95168
357.976,41.2424,0.51757,64.41575999999999,0.9516100000000001
358.076,41.252140000000004,0.51893,64.36237,0.9515399999999999
358.176,41.26186,0.52104,64.29266,0.95147
358.276,41.27152,0.52388,64.21271999999999,0.9514100000000001
358.376,41.28125,0.5253899999999999,64.12727,0.95134
358.476,41.29094,0.52905,64.07295,0.9512700000000001
358.576,41.300670000000004,0.53462,64.00121,0.9512
358.676,41.31042,0.53314,63.91291999999999,0.9511299999999999
358.776,41.32009,0.53542,63.84155,0.9510700000000001
358.876,41.32979,0.53682,63.79107,0.951
358.976,41.33956,0.53877,63.73251,0.9509299999999999
359.076,41.34926,0.54192,63.6613,0.95086
359.176,41.358940000000004,0.5441199999999999,63.57801,0.9507899999999999
359.276,41.36862,0.54469,63.5153,0.9507200000000001
359.376,41.37829,0.54881,63.44829,0.9506600000000001
359.476,41.38798,0.5494399999999999,63.37406,0.9505899999999999
359.576,41.397690000000004,0.5536,63.30283000000001,0.95052
359.676,41.40741,0.5554,63.25966,0.95045
359.776,41.41722,0.55696,63.204240000000006,0.9503799999999999
359.876,41.42696,0.5606300000000001,63.13556,0.95031
359.976,41.4367,0.56285,63.04841999999999,0.95025
360.076,41.44644,0.56511,62.9781,0.9501799999999999
360.176,41.456140000000005,0.56672,62.91425,0.95011
360.276,41.46582,0.57084,62.84155,0.95004
360.376,41.47552,0.57375,62.75091,0.9499700000000001
360.476,41.485240000000005,0.5767399999999999,62.67386,0.9499
360.576,41.4948,0.5786600000000001,62.614,0.94984
360.676,41.5044,0.5805100000000001,62.5393,0.9497700000000001
360.776,41.51409,0.58375,62.448769999999996,0.9497
360.876,41.52375,0.58491,62.3655,0.94963
360.976,41.53345,0.58658,62.299440000000004,0.9495600000000001
361.076,41.54311,0.5879800000000001,62.22294,0.94949
361.176,41.5528,0.5917899999999999,62.1329,0.9494299999999999
361.276,41.56255,0.59348,62.03699,0.94936
361.376,41.57227,0.59623,61.97019,0.94929
361.476,41.58198,0.60106,61.89386999999999,0.9492200000000001
361.576,41.59172,0.6026,61.806509999999996,0.94915
361.676,41.601440000000004,0.6036199999999999,61.70766999999999,0.9490799999999999
361.776,41.61119,0.6080399999999999,61.63971,0.94901
361.876,41.62082,0.61106,61.558609999999994,0.94895
361.976,41.63054,0.61238,61.46359,0.94888
362.076,41.64027,0.6167699999999999,61.35439,0.94881
362.176,41.64995,0.6181300000000001,61.28304,0.9487399999999999
362.276,41.65968,0.62051,61.20305,0.9486700000000001
362.376,41.66942,0.62255,61.112840000000006,0.9486
362.476,41.67915,0.62485,61.007490000000004,0.9485299999999999
362.576,41.68886,0.62843,60.933580000000006,0.94847
362.676,41.69856,0.63103,60.85306,0.9484
362.776,41.70843,0.63463,60.76075,0.9483299999999999
362.876,41.71822,0.63665,60.64895,0.94826
362.976,41.72797,0.63753,60.57136,0.94819
363.076,41.73773,0.64026,60.490140000000004,0.9481200000000001
363.176,41.74752,0.6453399999999999,60.396530000000006,0.94805
363.276,41.757290000000005,0.6467,60.283930000000005,0.9479799999999999
363.376,41.76699,0.64768,60.19548,0.9479200000000001
363.476,41.776709999999994,0.65105,60.11338000000001,0.94785
363.576,41.78646,0.65503,60.01354,0.94778
363.676,41.79619,0.65808,59.890609999999995,0.94771
363.776,41.8059,0.6594399999999999,59.78827,0.9476399999999999
363.876,41.8156,0.6623600000000001,59.68167,0.94757
