Repository: ulfsri/fsri_materials_database

# Materials and Products Database

## 01_Data

Raw data generated from each apparatus are included here in plain-text format. The data is organized first by material, next by the short name of test apparatus used, and where applicable additional filtering by test settings.

### material.json

Each material directory contains a json file of the same name as the material. This file links the data stored in the repository as well as data and graphs produced by the accompanying scripts (__02_Scripts__) to the respective landing page for the material on the front-end website.

File: 01_Data/Overstuffed_Chair_Polyurethane_Foam/STA/N2/10K_min/Overstuffed_Chair_Polyurethane_Foam_STA_N2_10KData_220203_R2.csv (part 5 of 8)
##Temp./°C,Time/min,DSC(subtr.2)/(mW/mg),Mass(subtr.2)/%,Sensit./(uV/mW)
363.976,41.82537,0.66479,59.5707,0.9475
364.076,41.83512,0.66745,59.45715,0.9474299999999999
364.176,41.84485,0.67015,59.35665,0.9473600000000001
364.276,41.85461,0.67168,59.277930000000005,0.9473
364.376,41.8643,0.6751,59.18283,0.9472299999999999
364.476,41.87397,0.67791,59.06321,0.94716
364.576,41.88368,0.67992,58.95397,0.94709
364.676,41.89343,0.68175,58.88,0.9470200000000001
364.776,41.90317,0.68447,58.782059999999994,0.94695
364.876,41.91291,0.6902,58.65376,0.9468799999999999
364.976,41.92268,0.69118,58.526540000000004,0.94681
365.076,41.93243,0.69187,58.4354,0.9467399999999999
365.176,41.94218,0.697,58.32735,0.9466700000000001
365.276,41.95189,0.69972,58.20496,0.9466
365.376,41.96163,0.70363,58.07558,0.9465399999999999
365.476,41.97136,0.7037,57.984390000000005,0.94647
365.576,41.9811,0.70705,57.87781999999999,0.9464
365.676,41.990809999999996,0.70955,57.758669999999995,0.9463299999999999
365.776,42.00055,0.71431,57.63443,0.94626
365.876,42.01031,0.7154,57.546780000000005,0.94619
365.976,42.02006,0.71667,57.44438,0.9461200000000001
366.076,42.02984,0.72068,57.32363,0.94605
366.176,42.03958,0.7237399999999999,57.17846,0.9459799999999999
366.276,42.04932,0.7256,57.07025,0.94591
366.376,42.05904,0.7275,56.951919999999994,0.94584
366.476,42.06881,0.73107,56.81955,0.9457700000000001
366.576,42.07862,0.73392,56.669090000000004,0.94571
366.676,42.088429999999995,0.73734,56.56159,0.9456399999999999
366.776,42.09816,0.73766,56.45524,0.94557
366.876,42.10794,0.74002,56.33368000000001,0.9455
366.976,42.11779,0.74644,56.183769999999996,0.9454299999999999
367.076,42.12754,0.74738,56.07277,0.9453600000000001
367.176,42.137240000000006,0.7510399999999999,55.96674,0.94529
367.276,42.147009999999995,0.75421,55.84381,0.9452200000000001
367.376,42.15679,0.75479,55.69558000000001,0.94515
367.476,42.16653,0.75922,55.57784,0.9450799999999999
367.576,42.17631,0.7632,55.47059,0.94501
367.676,42.18606,0.76481,55.34565,0.94494
367.776,42.19582,0.76682,55.20056999999999,0.9448700000000001
367.876,42.20559,0.76913,55.07784,0.9448
367.976,42.2153,0.77191,54.96747,0.94473
368.076,42.22505,0.7741,54.8339,0.9446700000000001
368.176,42.23482,0.77663,54.67168,0.9446
368.276,42.24457,0.78067,54.526740000000004,0.94453
368.376,42.254329999999996,0.78209,54.411669999999994,0.9444600000000001
368.476,42.26408,0.78266,54.27939,0.94439
368.576,42.27382,0.78597,54.126,0.94432
368.676,42.283590000000004,0.78882,53.984019999999994,0.94425
368.776,42.29338,0.79092,53.87449,0.9441799999999999
368.876,42.30315,0.79292,53.737269999999995,0.94411
368.976,42.31295,0.79642,53.57253000000001,0.94404
369.076,42.32264,0.79986,53.41066,0.9439700000000001
369.176,42.332359999999994,0.80002,53.29081,0.9439
369.276,42.34211,0.80272,53.150040000000004,0.94383
369.376,42.35187,0.80601,52.99071,0.94376
369.476,42.36159,0.80875,52.82301,0.9436899999999999
369.576,42.37137,0.80993,52.70524,0.9436200000000001
369.676,42.38113,0.81271,52.56811,0.94355
369.776,42.39085,0.81677,52.41287,0.9434799999999999
369.876,42.40063,0.81885,52.23993,0.9434100000000001
369.976,42.41037,0.82305,52.118359999999996,0.94334
370.076,42.42004,0.8238200000000001,51.97938,0.94327
370.176,42.42985,0.8256700000000001,51.81505,0.9432
370.276,42.43962,0.8279,51.6261,0.9431299999999999
370.376,42.449329999999996,0.83076,51.499190000000006,0.94306
370.476,42.459070000000004,0.83235,51.35904,0.94299
370.576,42.468779999999995,0.83578,51.20704,0.9429200000000001
370.676,42.47854,0.8372,51.02539,0.94285
370.776,42.48833,0.84099,50.89305,0.94278
370.876,42.49803,0.83972,50.755,0.94271
370.976,42.50773,0.84055,50.59555,0.9426399999999999
371.076,42.51747,0.84603,50.4021,0.94257
371.176,42.527229999999996,0.84865,50.24977,0.9425
371.276,42.53694,0.85196,50.10755,0.9424299999999999
371.376,42.546690000000005,0.8524299999999999,49.9479,0.9423600000000001
371.476,42.55644,0.85245,49.7618,0.9423
371.576,42.566179999999996,0.8544,49.61245,0.9422299999999999
371.676,42.575959999999995,0.8565200000000001,49.47667,0.94216
371.776,42.5857,0.85992,49.31855,0.94209
371.876,42.59543,0.86241,49.12575,0.9420200000000001
371.976,42.60517,0.86303,48.95641,0.94195
372.076,42.61482,0.86661,48.81548,0.9418799999999999
372.176,42.62448,0.8681200000000001,48.648920000000004,0.94181
372.276,42.63414,0.86846,48.456309999999995,0.94173
372.376,42.64376,0.87111,48.282070000000004,0.94166
372.476,42.65351,0.8718,48.14455,0.9415899999999999
372.576,42.66324,0.8763,47.9834,0.94152
372.676,42.672990000000006,0.8785299999999999,47.7956,0.94145
372.776,42.682759999999995,0.8773799999999999,47.605129999999996,0.9413799999999999
372.876,42.69246,0.88105,47.46788,0.9413100000000001
372.976,42.7021,0.88285,47.30588,0.94124
373.076,42.711870000000005,0.8842700000000001,47.11875,0.9411700000000001
373.176,42.72159,0.8871600000000001,46.92168,0.9411
373.276,42.7313,0.88823,46.7748,0.9410299999999999
373.376,42.74102,0.89089,46.6069,0.94096
373.476,42.75078,0.8920399999999999,46.42426,0.94089
373.576,42.76051,0.89376,46.21975,0.9408200000000001
373.676,42.77023,0.89555,46.07165,0.94075
373.776,42.77995,0.8954,45.905590000000004,0.94068
373.876,42.78966,0.89804,45.71971,0.9406100000000001
373.976,42.7994,0.8981,45.50128,0.9405399999999999
374.076,42.80916,0.89736,45.34297,0.94047
374.176,42.81889,0.90307,45.17702,0.9404
374.276,42.82874,0.9022100000000001,44.99096,0.9403299999999999
374.376,42.838570000000004,0.9061299999999999,44.7752,0.94026
374.476,42.848440000000004,0.90581,44.61684,0.94019
374.576,42.85822,0.90709,44.45057,0.9401200000000001
374.676,42.86795,0.9086799999999999,44.264070000000004,0.94005
374.776,42.87766,0.90946,44.04023,0.9399799999999999
374.876,42.887409999999996,0.91084,43.87007,0.93991
374.976,42.89714,0.91206,43.6939,0.93984
375.076,42.90695,0.91395,43.483940000000004,0.9397700000000001
375.176,42.9167,0.9145,43.257459999999995,0.9397
375.276,42.926429999999996,0.91517,43.08339,0.93963
375.376,42.9362,0.91869,42.92338,0.9395600000000001
375.476,42.94594,0.9193399999999999,42.739909999999995,0.9394899999999999
375.576,42.9557,0.9180799999999999,42.51428,0.93942
375.676,42.96548,0.91884,42.318490000000004,0.93934
375.776,42.975229999999996,0.9203,42.15191,0.93927
375.876,42.98499,0.9217200000000001,41.958220000000004,0.9392
375.976,42.99471,0.922,41.7308,0.9391299999999999
376.076,43.00442,0.9231799999999999,41.52872,0.93906
376.176,43.01416,0.92695,41.36642,0.93899
376.276,43.02391,0.92617,41.17626,0.9389200000000001
376.376,43.03366,0.9240799999999999,40.95348,0.93885
376.476,43.04336,0.9262100000000001,40.74116,0.93878
376.576,43.05311,0.9257299999999999,40.596470000000004,0.93871
376.676,43.06281,0.9274899999999999,40.42816,0.9386399999999999
376.776,43.07247,0.9282799999999999,40.21472,0.9385700000000001
376.876,43.08213,0.9259700000000001,39.99799,0.9385
376.976,43.091840000000005,0.9273600000000001,39.839059999999996,0.9384299999999999
377.076,43.10155,0.9273899999999999,39.65661,0.9383600000000001
377.176,43.111259999999994,0.9299299999999999,39.44583,0.93829
377.276,43.12096,0.9300299999999999,39.19812,0.93821
377.376,43.13069,0.92804,39.01993,0.93814
377.476,43.14042,0.9268299999999999,38.83148,0.9380700000000001
377.576,43.150090000000006,0.9267,38.62316,0.938
377.676,43.1598,0.92596,38.37952,0.9379299999999999
377.776,43.16943,0.92699,38.2142,0.93786
377.876,43.179109999999994,0.9273899999999999,38.03435,0.93779
377.976,43.18878,0.92666,37.85468,0.9377200000000001
378.076,43.19845,0.92661,37.62072,0.93765
378.176,43.20818,0.9267799999999999,37.44514,0.93758
378.276,43.21783,0.92615,37.26947,0.9375100000000001
378.376,43.22753,0.9257,37.06937,0.9374399999999999
378.476,43.23718,0.92522,36.82743,0.9373600000000001
378.576,43.24692,0.92289,36.63316,0.93729
378.676,43.25665,0.92456,36.450520000000004,0.93722
378.776,43.26638,0.92305,36.24908,0.93715
378.876,43.27608,0.9203399999999999,35.99187,0.9370799999999999
378.976,43.28586,0.9221799999999999,35.77896,0.93701
379.076,43.295590000000004,0.92132,35.60934,0.93694
379.176,43.30526,0.92051,35.41414,0.9368700000000001
379.276,43.31493,0.9202,35.18268,0.9368
379.376,43.32461,0.9189200000000001,34.97804,0.93673
379.476,43.33433,0.9182799999999999,34.81733,0.93666
379.576,43.34404,0.91838,34.63193,0.93658
379.676,43.353770000000004,0.9172299999999999,34.41447,0.9365100000000001
379.776,43.3635,0.9151,34.21201,0.9364399999999999
379.876,43.37325,0.9154200000000001,34.05462,0.93637
379.976,43.38303,0.91158,33.85964,0.9363
380.076,43.39278,0.9097200000000001,33.62981,0.9362299999999999
380.176,43.40254,0.9093100000000001,33.394020000000005,0.93616
380.276,43.41223,0.9090299999999999,33.21989,0.93609
380.376,43.42198,0.9084,33.01228,0.9360200000000001
380.476,43.43173,0.90749,32.77644,0.93594
380.576,43.44143,0.90489,32.530570000000004,0.9358700000000001
380.676,43.45113,0.9042100000000001,32.35645,0.9358
380.776,43.460879999999996,0.90118,32.16032,0.93573
380.876,43.47057,0.8984,31.93877,0.93566
380.976,43.48025,0.90091,31.695140000000002,0.9355899999999999
381.076,43.49001,0.8985,31.52165,0.93552
381.176,43.49973,0.89476,31.32981,0.93545
381.276,43.5095,0.8932700000000001,31.11119,0.93537
381.376,43.51927,0.88984,30.859040000000004,0.9353
381.476,43.52904,0.8899600000000001,30.68315,0.9352299999999999
381.576,43.538759999999996,0.88579,30.503059999999998,0.93516
381.676,43.54847,0.8855799999999999,30.32123,0.93509
381.776,43.55818,0.8861,30.08165,0.9350200000000001
381.876,43.56788,0.88205,29.901640000000004,0.93495
381.976,43.5776,0.8773799999999999,29.722990000000003,0.9348700000000001
382.076,43.58729,0.87561,29.52226,0.9348
382.176,43.59695,0.87479,29.28653,0.93473
382.276,43.60665,0.8696,29.10347,0.93466
382.376,43.61639,0.86779,28.93403,0.9345899999999999
382.476,43.626129999999996,0.86464,28.740790000000004,0.93452
382.576,43.63582,0.8623299999999999,28.509420000000002,0.93445
382.676,43.64553,0.86039,28.31413,0.93437
382.776,43.65531,0.85839,28.14347,0.9343
382.876,43.66502,0.85711,27.928690000000003,0.9342299999999999
382.976,43.67472,0.8541700000000001,27.683490000000003,0.93416
383.076,43.684490000000004,0.8516799999999999,27.4794,0.93409
383.176,43.6942,0.8486799999999999,27.31363,0.9340200000000001
383.276,43.703920000000004,0.84316,27.1177,0.93395
383.376,43.71367,0.8392,26.89162,0.9338700000000001
383.476,43.72339,0.8382,26.67875,0.9338
383.576,43.733129999999996,0.83483,26.51895,0.93373
383.676,43.7429,0.83139,26.32988,0.93366
383.776,43.75269,0.82778,26.11666,0.9335899999999999
383.876,43.76245,0.82455,25.900270000000003,0.9335200000000001
383.976,43.77218,0.8208700000000001,25.73865,0.9334399999999999
384.076,43.7819,0.81745,25.55209,0.93337
384.176,43.79162,0.8126899999999999,25.34188,0.9333
384.276,43.80138,0.80948,25.117060000000002,0.9332299999999999
384.376,43.81119,0.8094600000000001,24.95356,0.93316
384.476,43.82095,0.80457,24.771079999999998,0.93309
384.576,43.83076,0.80184,24.56567,0.93301
384.676,43.84048,0.79709,24.34036,0.93294
384.776,43.85027,0.79483,24.186020000000003,0.9328700000000001
384.876,43.860009999999996,0.79166,24.01135,0.9328
384.976,43.86971,0.78533,23.81989,0.93273
385.076,43.87947,0.7815,23.598589999999998,0.93266
385.176,43.88925,0.7779,23.4405,0.93258
385.276,43.898990000000005,0.7723800000000001,23.26942,0.9325100000000001
385.376,43.908770000000004,0.77067,23.072039999999998,0.9324399999999999
385.476,43.91851,0.7642,22.83876,0.93237
385.576,43.9283,0.7597,22.67384,0.9323
385.676,43.93801,0.75921,22.50725,0.93222
385.776,43.94773,0.75422,22.31737,0.93215
385.876,43.95746,0.74826,22.10001,0.9320799999999999
385.976,43.967209999999994,0.74345,21.93551,0.93201
386.076,43.97698,0.73987,21.77831,0.93194
386.176,43.98673,0.7351,21.599520000000002,0.9318700000000001
386.276,43.9965,0.7306,21.38281,0.93179
386.376,44.006240000000005,0.72611,21.20928,0.9317200000000001
386.476,44.01594,0.7215600000000001,21.05891,0.93165
386.576,44.02562,0.71649,20.88675,0.93158
386.676,44.035309999999996,0.71244,20.685679999999998,0.9315100000000001
386.776,44.04502,0.7079,20.51482,0.93143
386.876,44.05477,0.7014699999999999,20.370260000000002,0.9313600000000001
386.976,44.06446,0.69707,20.19762,0.93129
387.076,44.07418,0.6933600000000001,19.98902,0.93122
387.176,44.08393,0.68787,19.79456,0.93114
387.276,44.09362,0.68171,19.65462,0.9310700000000001
387.376,44.103320000000004,0.68037,19.49385,0.931
387.476,44.11306,0.6783899999999999,19.30722,0.9309299999999999
387.576,44.12278,0.66962,19.12387,0.93086
387.676,44.13247,0.66784,18.992060000000002,0.9307799999999999
387.776,44.142179999999996,0.6604300000000001,18.834410000000002,0.93071
387.876,44.15191,0.6545300000000001,18.6526,0.9306399999999999
387.976,44.16162,0.65161,18.46235,0.9305700000000001
388.076,44.17132,0.64853,18.3335,0.9305
388.176,44.18096,0.64375,18.18773,0.93042
388.276,44.19064,0.64067,18.0228,0.93035
388.376,44.20032,0.63284,17.83484,0.9302799999999999
388.476,44.209990000000005,0.62717,17.70264,0.93021
388.576,44.21971,0.62136,17.553320000000003,0.9301299999999999
388.676,44.229459999999996,0.6186699999999999,17.39088,0.93006
388.776,44.23917,0.61201,17.20755,0.92999
388.876,44.24886,0.60753,17.0789,0.9299200000000001
388.976,44.25857,0.60205,16.94316,0.92985
389.076,44.268229999999996,0.5981,16.79555,0.9297700000000001
389.176,44.27795,0.59364,16.6178,0.9297
389.276,44.28767,0.58875,16.483629999999998,0.92963
389.376,44.29736,0.58557,16.34574,0.92956
389.476,44.30707,0.57832,16.18447,0.92948
389.576,44.31678,0.5715100000000001,15.99501,0.9294100000000001
389.676,44.32646,0.5646399999999999,15.85099,0.9293399999999999
389.776,44.33618,0.56095,15.72406,0.92927
389.876,44.345909999999996,0.5572600000000001,15.58017,0.92919
389.976,44.35563,0.55018,15.41501,0.9291200000000001
390.076,44.36535,0.54693,15.27607,0.92905
390.176,44.37502,0.5425,15.158679999999999,0.9289799999999999
390.276,44.38473,0.53564,15.0179,0.9289
390.376,44.39448,0.53035,14.84971,0.9288299999999999
390.476,44.40418,0.52667,14.7017,0.92876
390.576,44.4139,0.5230899999999999,14.58956,0.92869
390.676,44.42362,0.5162100000000001,14.459420000000001,0.92861
390.776,44.433279999999996,0.51,14.3091,0.9285399999999999
390.876,44.44292,0.50595,14.15925,0.92847
390.976,44.45264,0.50297,14.04665,0.9284
391.076,44.46235,0.49653,13.91115,0.92832
391.176,44.47209,0.49245,13.76175,0.92825
391.276,44.48183,0.48705,13.61365,0.9281799999999999
391.376,44.49152,0.48052,13.510029999999999,0.92811
391.476,44.5012,0.47683000000000003,13.39051,0.9280299999999999
391.576,44.510870000000004,0.47435,13.257970000000002,0.92796
391.676,44.52053,0.46515,13.11324,0.92789
391.776,44.53021,0.46198,13.010580000000001,0.9278200000000001
391.876,44.53985,0.45683,12.89371,0.92774
391.976,44.549490000000006,0.45125,12.75942,0.9276700000000001
392.076,44.55912,0.44723,12.6094,0.9276
392.176,44.568740000000005,0.4433,12.50341,0.9275200000000001
392.276,44.57842,0.43732,12.393889999999999,0.92745
392.376,44.58812,0.43366000000000005,12.27453,0.92738
392.476,44.597770000000004,0.43063999999999997,12.13216,0.9273100000000001
392.576,44.607440000000004,0.42303999999999997,12.02955,0.9272299999999999
392.676,44.61714,0.41784,11.93163,0.92716
392.776,44.62683,0.41251000000000004,11.81943,0.92709
392.876,44.6365,0.40909,11.68609,0.9270200000000001
392.976,44.646209999999996,0.40564,11.57911,0.92694
393.076,44.655879999999996,0.40252,11.484010000000001,0.9268700000000001
393.176,44.66555,0.39604,11.37326,0.9268
393.276,44.67523,0.39103000000000004,11.24231,0.9267200000000001
393.376,44.68486,0.38811,11.12963,0.92665
393.476,44.69451,0.38311,11.036660000000001,0.92658
393.576,44.704159999999995,0.37825,10.92928,0.9265100000000001
393.676,44.71385,0.37272,10.80984,0.92643
393.776,44.72358,0.36905,10.698830000000001,0.9263600000000001
393.876,44.733290000000004,0.36583000000000004,10.61097,0.92629
393.976,44.74301,0.35980999999999996,10.505360000000001,0.9262100000000001
394.076,44.75271,0.35534,10.38734,0.92614
394.176,44.76239,0.35335,10.26905,0.9260700000000001
394.276,44.772090000000006,0.34831,10.180660000000001,0.92599
394.376,44.78176,0.34457,10.07995,0.9259200000000001
394.476,44.79143,0.33849,9.96769,0.92585
394.576,44.80109,0.33421,9.8483,0.9257799999999999
394.676,44.81078,0.33105,9.7649,0.9257
394.776,44.820440000000005,0.32699,9.67101,0.92563
394.876,44.830059999999996,0.32247,9.5674,0.92556
394.976,44.8397,0.32016,9.45288,0.92548
395.076,44.84936,0.31411,9.37502,0.9254100000000001
395.176,44.859,0.30865,9.293989999999999,0.9253399999999999
395.276,44.86869,0.30685,9.20262,0.9252600000000001
395.376,44.87834,0.30469,9.09565,0.92519
395.476,44.888009999999994,0.29998,9.01424,0.92512
395.576,44.89765,0.29644000000000004,8.935319999999999,0.92504
395.676,44.90732,0.29076,8.84331,0.9249700000000001
395.776,44.917,0.28692,8.737969999999999,0.9249
395.876,44.92662,0.28476999999999997,8.65349,0.9248299999999999
395.976,44.936240000000005,0.28,8.5775,0.92475
396.076,44.945879999999995,0.27558,8.49446,0.92468
396.176,44.95555,0.27305,8.39528,0.92461
396.276,44.96522,0.27043,8.30927,0.92453
396.376,44.97486,0.2651,8.24955,0.9244600000000001
396.476,44.98455,0.26145999999999997,8.18092,0.9243899999999999
396.576,44.99426,0.26106999999999997,8.08473,0.9243100000000001
396.676,45.0039,0.25586,7.99562,0.92424
396.776,45.013529999999996,0.25019,7.928030000000001,0.92417
396.876,45.02319,0.24803000000000003,7.8489,0.92409
396.976,45.03289,0.24445,7.7612,0.9240200000000001
397.076,45.042609999999996,0.24166999999999997,7.673989999999999,0.92395
397.176,45.05229,0.23789000000000002,7.6116600000000005,0.9238700000000001
397.276,45.06199,0.23659000000000002,7.5377600000000005,0.9238
397.376,45.0717,0.2329,7.4586,0.9237299999999999
397.476,45.08136,0.22810999999999998,7.3785300000000005,0.92365
397.576,45.09098,0.22429000000000002,7.31873,0.92358
397.676,45.100629999999995,0.22136,7.248810000000001,0.92351
397.776,45.11033,0.21835,7.16818,0.92343
397.876,45.12,0.21495,7.08045,0.9233600000000001
397.976,45.129670000000004,0.21151,7.016430000000001,0.9232899999999999
398.076,45.1394,0.21076999999999999,6.944889999999999,0.9232100000000001
398.176,45.14913,0.20685,6.8650899999999995,0.92314
398.276,45.15879,0.20437,6.78605,0.92306
398.376,45.168490000000006,0.20098,6.733569999999999,0.92299
398.476,45.17822,0.19889,6.676189999999999,0.9229200000000001
398.576,45.187909999999995,0.19379000000000002,6.616810000000001,0.92284
398.676,45.197590000000005,0.19099000000000002,6.54013,0.9227700000000001
398.776,45.20727,0.19158,6.48183,0.9227
398.876,45.217009999999995,0.18692,6.42246,0.9226200000000001
398.976,45.22674,0.18183,6.351369999999999,0.92255
399.076,45.2364,0.18077000000000001,6.26589,0.92248
399.176,45.24606,0.17849,6.19968,0.9224
399.276,45.2557,0.17712999999999998,6.14383,0.9223299999999999
399.376,45.265390000000004,0.17452,6.07984,0.9222600000000001
399.476,45.275079999999996,0.17129,6.00584,0.9221799999999999
399.576,45.28477,0.16918,5.94409,0.92211
399.676,45.29449,0.16697,5.89711,0.9220299999999999
399.776,45.30423,0.16451,5.84002,0.92196
399.876,45.31395,0.16072999999999998,5.7727900000000005,0.92189
399.976,45.32367,0.15745,5.71068,0.92181
400.076,45.33339,0.15436,5.663880000000001,0.92174
400.176,45.34305,0.15256,5.6076,0.9216700000000001
400.276,45.35267,0.15092,5.54451,0.9215899999999999
400.376,45.36226,0.14774,5.485180000000001,0.9215200000000001
400.476,45.37195,0.14529,5.4502,0.9214399999999999
400.576,45.38162,0.14340999999999998,5.40543,0.92137
400.676,45.39132,0.14386,5.33065,0.9213
400.776,45.401,0.14032,5.29704,0.92122
400.876,45.41072,0.13699,5.23067,0.92115
400.976,45.4204,0.13491,5.1702699999999995,0.9210799999999999
401.076,45.43003,0.13369,5.1229,0.921
401.176,45.43971,0.12822,5.0723199999999995,0.9209299999999999
401.276,45.44939,0.12735,5.02735,0.92085
401.376,45.45912,0.12465999999999999,4.97054,0.9207799999999999
401.476,45.46884,0.12255999999999999,4.93379,0.92071
401.576,45.47853,0.12018,4.86797,0.92063
401.676,45.488209999999995,0.11857999999999999,4.82974,0.92056
401.776,45.497890000000005,0.11734000000000001,4.77947,0.92048
401.876,45.5076,0.11357,4.7195,0.9204100000000001
401.976,45.51725,0.1122,4.68053,0.9203399999999999
402.076,45.5269,0.11045999999999999,4.61714,0.9202600000000001
402.176,45.536609999999996,0.10989000000000002,4.57826,0.92019
402.276,45.54633,0.10797000000000001,4.54403,0.92011
402.376,45.556,0.10489000000000001,4.48992,0.92004
402.476,45.56578,0.10438,4.45261,0.9199700000000001
402.576,45.57557,0.10411,4.40137,0.91989
402.676,45.58529,0.09878961,4.3586,0.9198200000000001
402.776,45.59497,0.09494395,4.33019,0.91974
402.876,45.60467,0.0965788,4.28295,0.9196700000000001
402.976,45.61438,0.09659522,4.24673,0.9196
403.076,45.62407,0.09300442,4.20345,0.9195200000000001
403.176,45.63381,0.08881743,4.15611,0.91945
403.276,45.64352,0.08755213,4.1299,0.91937
403.376,45.653220000000005,0.08744955,4.084,0.9193
403.476,45.66295,0.08646843,4.0448699999999995,0.9192299999999999
403.576,45.67266,0.08500007,4.0048699999999995,0.91915
403.676,45.682359999999996,0.08189828,3.94794,0.9190799999999999
403.776,45.691959999999995,0.08167178,3.9241,0.919
403.876,45.70171,0.07849687,3.88004,0.9189299999999999
403.976,45.7114,0.07674321,3.83754,0.91885
404.076,45.72108,0.07609361,3.80341,0.9187799999999999
404.176,45.73082,0.07215398,3.74811,0.91871
404.276,45.74055,0.07149147,3.7250199999999998,0.91863
404.376,45.75022,0.07326496,3.68419,0.91856
404.476,45.75994,0.06997517,3.6442900000000003,0.91848
404.576,45.7697,0.06609516,3.6150300000000004,0.9184100000000001
404.676,45.779379999999996,0.0644913,3.56681,0.91833
404.776,45.78906,0.06638748,3.54443,0.9182600000000001
404.876,45.798770000000005,0.06461735,3.5116699999999996,0.91819
404.976,45.808479999999996,0.06340299,3.4730300000000005,0.91811
405.076,45.81818,0.05995001,3.44639,0.91804
405.176,45.82788,0.05690819,3.40935,0.91796
405.276,45.837540000000004,0.05803046,3.3874699999999995,0.91789
405.376,45.84724,0.05515944,3.3623300000000005,0.91781
405.476,45.856970000000004,0.05632976,3.32838,0.91774
405.576,45.866690000000006,0.05491101,3.30514,0.9176700000000001
405.676,45.8764,0.05247388,3.26304,0.91759
405.776,45.88609,0.05177682,3.21237,0.9175200000000001
405.876,45.8959,0.05035414,3.1745,0.9174399999999999
405.976,45.9057,0.04849592,3.13987,0.91737
406.076,45.915409999999994,0.04774322,3.11554,0.9172899999999999
406.176,45.92521,0.0450726,3.0788599999999997,0.91722
406.276,45.934979999999996,0.04086624,3.05698,0.91714
406.376,45.94469,0.04032156,3.02672,0.91707
406.476,45.954440000000005,0.04133724,2.9961599999999997,0.91699
406.576,45.96419,0.03997483,2.97491,0.9169200000000001
406.676,45.97391,0.03913646,2.94404,0.91685
406.776,45.98366,0.03988714,2.9264,0.9167700000000001
406.876,45.99343,0.03755562,2.89466,0.9167
406.976,46.003170000000004,0.03479559,2.87356,0.9166200000000001
407.076,46.01287,0.03443876,2.83427,0.91655
407.176,46.02259,0.03330089,2.8204700000000003,0.9164700000000001
407.276,46.03237,0.03268184,2.77789,0.9164
407.376,46.04211,0.03212013,2.7682599999999997,0.91632
407.476,46.05194,0.03163215,2.75041,0.91625
407.576,46.06171,0.03191396,2.74537,0.91617
407.676,46.071490000000004,0.02959414,2.70674,0.9161
407.776,46.08124,0.02922665,2.69759,0.9160200000000001
407.876,46.091029999999996,0.02838573,2.66118,0.91595
407.976,46.10082,0.02596066,2.66121,0.9158799999999999
408.076,46.11054,0.02545795,2.62548,0.9158
408.176,46.120309999999996,0.02367651,2.6129599999999997,0.9157299999999999
408.276,46.13006,0.01983686,2.59383,0.91565
408.376,46.13977,0.02212608,2.56688,0.91558
408.476,46.1496,0.01953051,2.5484,0.9155
408.576,46.15935,0.01847534,2.50351,0.91543
408.676,46.169090000000004,0.01573475,2.46766,0.91535
408.776,46.17885,0.01400041,2.43879,0.91528
408.876,46.18858,0.01449402,2.4318400000000002,0.9152
408.976,46.19829,0.01263694,2.39533,0.9151299999999999
409.076,46.20805,0.01222221,2.39006,0.91505
409.176,46.21777,0.01231974,2.37739,0.9149799999999999
409.276,46.22755,0.01096367,2.3523,0.9149
409.376,46.23724,0.01044041,2.34948,0.9148299999999999
409.476,46.247,0.01016776,2.33783,0.91475
409.576,46.25671,0.008830208,2.31298,0.9146799999999999
409.676,46.26641,0.009916992,2.30547,0.9146
409.776,46.27616,0.008947543,2.27469,0.91453
409.876,46.28591,0.006411845,2.25691,0.91445
409.976,46.29566,0.0036293909999999996,2.23164,0.91438
410.076,46.30538,0.003834764,2.21702,0.9143
410.176,46.31514,0.004589162,2.20225,0.9142299999999999
410.276,46.324909999999996,0.002451635,2.17485,0.91415
410.376,46.33464,0.001452196,2.1646900000000002,0.9140799999999999
410.476,46.344390000000004,0.0007401213,2.14293,0.914
410.576,46.354079999999996,-0.0002697103,2.1301900000000002,0.9139299999999999
410.676,46.36379,-0.001077001,2.11004,0.91385
410.776,46.373540000000006,-0.0005629844999999999,2.08613,0.9137799999999999
410.876,46.38325,-0.0001688438,2.08138,0.9137
410.976,46.39301,-0.002288101,2.05536,0.9136299999999999
411.076,46.40273,-0.002011644,2.0462599999999997,0.91355
411.176,46.41247,-0.003537538,2.02293,0.91348
411.276,46.422259999999994,-0.0037644690000000003,2.00484,0.9134
411.376,46.43205,-0.004121656,2.00183,0.91333
411.476,46.441829999999996,-0.0074000409999999996,1.9742,0.91325
411.576,46.451570000000004,-0.00679765,1.9669299999999998,0.9131799999999999
411.676,46.461259999999996,-0.006998823,1.9671900000000002,0.9131
411.776,46.47103,-0.008391825,1.95613,0.9130299999999999
411.876,46.4808,-0.01007246,1.92733,0.91295
411.976,46.49054,-0.009673761999999999,1.92882,0.9128799999999999
412.076,46.50027,-0.01156535,1.91957,0.9128
412.176,46.51005,-0.01151473,1.8901599999999998,0.9127299999999999
412.276,46.51977,-0.01063371,1.8904299999999998,0.91265
412.376,46.5295,-0.01421694,1.8641599999999998,0.91258
412.476,46.53924,-0.01179335,1.84873,0.9125
412.576,46.54896,-0.01441424,1.8549900000000001,0.91243
412.676,46.55875,-0.01445884,1.8369099999999998,0.91235
412.776,46.56852,-0.01596288,1.8364599999999998,0.91227
412.876,46.57829,-0.01598726,1.8126099999999998,0.9122
412.976,46.58812,-0.01812289,1.7972700000000001,0.91212
413.076,46.59789,-0.01628974,1.7967400000000002,0.91205
413.176,46.607659999999996,-0.01713836,1.79624,0.9119700000000001
413.276,46.617459999999994,-0.01773388,1.79887,0.9119
413.376,46.6272,-0.01762998,1.77912,0.9118200000000001
413.476,46.63694,-0.01762957,1.76355,0.91175
413.576,46.64672,-0.02109156,1.76635,0.9116700000000001
413.676,46.6565,-0.02033494,1.74485,0.9116
413.776,46.666309999999996,-0.02157026,1.72222,0.9115200000000001
413.876,46.67613,-0.02494405,1.7172900000000002,0.91145
413.976,46.68588,-0.02375335,1.6928299999999998,0.9113700000000001
414.076,46.69562,-0.02352039,1.6779,0.9112899999999999
414.176,46.70539,-0.02419927,1.6831599999999998,0.91122
414.276,46.71513,-0.02448557,1.64306,0.91114
414.376,46.72486,-0.02459009,1.60576,0.91107
414.476,46.73466,-0.02577905,1.60674,0.91099
414.576,46.74442,-0.02423498,1.58473,0.9109200000000001
414.676,46.7542,-0.02435119,1.56497,0.91084
414.776,46.76398,-0.02760087,1.57107,0.9107700000000001
414.876,46.773740000000004,-0.02451455,1.56044,0.91069
414.976,46.78352,-0.02445948,1.53764,0.91061
415.076,46.793209999999995,-0.02757433,1.5324200000000001,0.91054
415.176,46.80294,-0.02884729,1.53275,0.91046
415.276,46.812709999999996,-0.02794211,1.53351,0.9103899999999999
415.376,46.82249,-0.02903548,1.5301799999999999,0.9103100000000001
415.476,46.83225,-0.02826319,1.5116,0.9102399999999999
415.576,46.842009999999995,-0.02644115,1.49873,0.9101600000000001
415.676,46.85179,-0.02838951,1.4999,0.91009
415.776,46.8616,-0.030573,1.50003,0.91001
415.876,46.87137,-0.03118515,1.49863,0.9099299999999999
415.976,46.88112,-0.03006563,1.4804,0.90986
416.076,46.890879999999996,-0.03115322,1.46033,0.9097799999999999
416.176,46.90064,-0.03064275,1.46129,0.90971
416.276,46.91045,-0.03049782,1.45205,0.9096299999999999
416.376,46.92017,-0.03156508,1.4253,0.90956
416.476,46.92998,-0.03300836,1.42555,0.90948
416.576,46.93977,-0.03197382,1.4256,0.9094
416.676,46.94954,-0.03291151,1.41829,0.90933
416.776,46.95929,-0.03452776,1.3910200000000001,0.90925
416.876,46.96902,-0.03235177,1.3892200000000001,0.9091799999999999
416.976,46.978809999999996,-0.03246275,1.38998,0.9091
417.076,46.98854,-0.03307211,1.38408,0.9090299999999999
417.176,46.998329999999996,-0.03253746,1.3599,0.90895
417.276,47.00809,-0.03401249,1.3559700000000001,0.9088700000000001
417.376,47.01784,-0.0343754,1.3572799999999998,0.9088
417.476,47.0276,-0.03428529,1.3564,0.9087200000000001
417.576,47.03737,-0.03409445,1.36182,0.90865
417.676,47.04715,-0.03312142,1.37438,0.9085700000000001
417.776,47.05693,-0.03402609,1.35591,0.9084899999999999
417.876,47.06668,-0.03701935,1.3466799999999999,0.9084200000000001
417.976,47.076409999999996,-0.03442138,1.3492600000000001,0.9083399999999999
418.076,47.08619,-0.03440005,1.34814,0.90827
418.176,47.09592,-0.0377869,1.34991,0.9081899999999999
418.276,47.10569,-0.03729501,1.34101,0.9081100000000001
418.376,47.11545,-0.03585646,1.31992,0.90804
418.476,47.12522,-0.03524165,1.31102,0.90796
418.576,47.13499,-0.03629043,1.31437,0.90789
418.676,47.144690000000004,-0.0354697,1.30673,0.90781
418.776,47.15439,-0.03451184,1.28768,0.9077299999999999
418.876,47.16414,-0.03744216,1.27872,0.90766
418.976,47.17393,-0.03823173,1.28003,0.9075799999999999
419.076,47.183659999999996,-0.03769756,1.28081,0.90751
419.176,47.19337,-0.03791925,1.27604,0.90743
419.276,47.2031,-0.0381424,1.25702,0.90735
419.376,47.21284,-0.03802343,1.24565,0.90728
419.476,47.2226,-0.03760413,1.24716,0.9072
419.576,47.23236,-0.03867042,1.2468700000000001,0.9071299999999999
419.676,47.2421,-0.03747317,1.24654,0.90705
419.776,47.25184,-0.03792093,1.23424,0.90697
419.876,47.26158,-0.03826675,1.2124,0.9069
419.976,47.27127,-0.04120141,1.2142600000000001,0.9068200000000001
420.076,47.28103,-0.0416907,1.2144,0.90675
420.176,47.29075,-0.04088211,1.21284,0.9066700000000001
420.276,47.30048,-0.04067207,1.18826,0.90659
420.376,47.31027,-0.04055133,1.18093,0.9065200000000001
420.476,47.32,-0.04345563,1.18095,0.9064399999999999
420.576,47.32975,-0.04224835,1.18096,0.90636
420.676,47.3395,-0.04130774,1.18096,0.9062899999999999
420.776,47.34924,-0.04298387,1.1809399999999999,0.9062100000000001
420.876,47.35903,-0.04230265,1.1810399999999999,0.90614
420.976,47.36878,-0.04229291,1.17499,0.9060600000000001
421.076,47.37853,-0.04327861,1.15046,0.9059799999999999
421.176,47.388259999999995,-0.04183588,1.14705,0.90591
421.276,47.39802,-0.03970902,1.14812,0.9058299999999999
421.376,47.4078,-0.04138869,1.1478,0.90575
421.476,47.41757,-0.04334387,1.14785,0.9056799999999999
421.576,47.42734,-0.04328395,1.14802,0.9056
421.676,47.43714,-0.04254579,1.14726,0.90553
421.776,47.44686,-0.04242644,1.15025,0.90545
421.876,47.45663,-0.04113342,1.1318,0.9053700000000001
421.976,47.46638,-0.04017334,1.1159,0.9053
422.076,47.47616,-0.0421585,1.1149200000000001,0.90522
422.176,47.4859,-0.0445151,1.11503,0.90514
422.276,47.495670000000004,-0.04444622,1.1152,0.90507
422.376,47.50547,-0.0442111,1.11306,0.90499
422.476,47.51527,-0.04267223,1.09279,0.90491
422.576,47.52503,-0.04081411,1.0796700000000001,0.90484
422.676,47.53477,-0.04016878,1.0825799999999999,0.90476
422.776,47.544509999999995,-0.0389939,1.08178,0.9046799999999999
422.876,47.55426,-0.04012755,1.082,0.90461
422.976,47.564009999999996,-0.04194706,1.08194,0.90453
423.076,47.57377,-0.04152084,1.08196,0.90446
423.176,47.58357,-0.04344629,1.08195,0.90438
423.276,47.5933,-0.0421425,1.08196,0.9043
423.376,47.60302,-0.03817829,1.0819299999999998,0.90423
423.476,47.612759999999994,-0.04117656,1.08205,0.90415
423.576,47.62252,-0.04019238,1.0815,0.90407
423.676,47.63227,-0.04138923,1.06817,0.904
423.776,47.64201,-0.04246169,1.04692,0.9039200000000001
423.876,47.65178,-0.04131558,1.04935,0.90384
423.976,47.66155,-0.04419879,1.0488,0.9037700000000001
424.076,47.67125,-0.04296074,1.04875,0.90369
424.176,47.68101,-0.04205042,1.03857,0.90361
424.276,47.69072,-0.04167261,1.0151299999999999,0.90354
424.376,47.700509999999994,-0.04146937,1.0162200000000001,0.90346
424.476,47.71024,-0.04127569,1.0160200000000001,0.90338
424.576,47.71997,-0.04190899,1.01604,0.9033100000000001
424.676,47.729690000000005,-0.04298731,1.01604,0.90323
424.776,47.739470000000004,-0.04154405,1.0160200000000001,0.90315
424.876,47.74921,-0.04238514,1.01611,0.9030799999999999
424.976,47.75897,-0.04422351,1.0157100000000001,0.903
425.076,47.76875,-0.04329859,1.01746,0.9029200000000001
425.176,47.77854,-0.04304819,0.99465,0.90285
425.276,47.78828,-0.03977248,0.98321,0.9027700000000001
425.376,47.797990000000006,-0.04028026,0.9828899999999999,0.90269
425.476,47.80775,-0.04092251,0.98298,0.9026200000000001
425.576,47.81756,-0.03944021,0.98295,0.90254
425.676,47.82732,-0.03934241,0.9829600000000001,0.90246
425.776,47.83706,-0.03914251,0.9829600000000001,0.90238
425.876,47.8468,-0.04002007,0.9829600000000001,0.9023100000000001
425.976,47.85651,-0.03845048,0.9829600000000001,0.90223
426.076,47.86623,-0.03610617,0.9829600000000001,0.90215
426.176,47.87597,-0.03759391,0.9829600000000001,0.9020799999999999
426.276,47.885740000000006,-0.0363781,0.9829700000000001,0.902
426.376,47.89552,-0.03549206,0.9829100000000001,0.90192
426.476,47.90524,-0.03720363,0.98313,0.90185
426.576,47.91494,-0.03693825,0.98134,0.9017700000000001
426.676,47.92467,-0.03560187,0.9625,0.90169
426.776,47.93441,-0.03462367,0.9477700000000001,0.9016200000000001
426.876,47.94419,-0.03240483,0.95076,0.90154
426.976,47.95395,-0.0311058,0.94995,0.90146
427.076,47.96373,-0.03217738,0.9501700000000001,0.9013899999999999
427.176,47.973490000000005,-0.03106823,0.9501200000000001,0.9013100000000001
427.276,47.9832,-0.02985532,0.95011,0.90123
427.376,47.99295,-0.02883168,0.9501799999999999,0.90115
427.476,48.0027,-0.02811766,0.94994,0.9010799999999999
427.576,48.0125,-0.02848835,0.9507700000000001,0.901
427.676,48.02231,-0.02715744,0.94771,0.90092
427.776,48.032059999999994,-0.02731009,0.92929,0.90085
427.876,48.04183,-0.02710419,0.91605,0.9007700000000001
427.976,48.051629999999996,-0.02602444,0.9172899999999999,0.90069
428.076,48.061370000000004,-0.02766827,0.91699,0.90061
428.176,48.07115,-0.02632501,0.91706,0.90054
428.276,48.0809,-0.02498243,0.91704,0.90046
428.376,48.09069,-0.02410053,0.91705,0.90038
428.476,48.10042,-0.02272664,0.91704,0.90031
428.576,48.11022,-0.02425588,0.91705,0.90023
428.676,48.11999,-0.0250662,0.91705,0.90015
428.776,48.12977,-0.02382588,0.917,0.90007
428.876,48.13955,-0.02277406,0.9173600000000001,0.9
428.976,48.1493,-0.02210278,0.90197,0.89992
429.076,48.15899,-0.02233333,0.88485,0.89984
429.176,48.16877,-0.02140805,0.8836700000000001,0.8997700000000001
429.276,48.1785,-0.02035245,0.8840600000000001,0.89969
429.376,48.18833,-0.01926402,0.8839299999999999,0.89961
429.476,48.19808,-0.01890902,0.88397,0.8995299999999999
429.576,48.20785,-0.01895217,0.8839600000000001,0.89946
429.676,48.217620000000004,-0.01870549,0.8839600000000001,0.89938
429.776,48.227340000000005,-0.01896763,0.8839600000000001,0.8993
429.876,48.23707,-0.01815917,0.8839600000000001,0.89923
429.976,48.246809999999996,-0.017574,0.88397,0.89915
430.076,48.25654,-0.01575139,0.8839100000000001,0.89907
430.176,48.26632,-0.01566928,0.88413,0.89899
430.276,48.27612,-0.01166829,0.8833200000000001,0.89892
430.376,48.2859,-0.01284285,0.88635,0.89884
430.476,48.29566,-0.01557416,0.87064,0.89876
430.576,48.305440000000004,-0.01362782,0.8525200000000001,0.8986799999999999
430.676,48.31523,-0.01321831,0.85096,0.89861
430.776,48.32503,-0.01193012,0.8511799999999999,0.8985299999999999
430.876,48.33482,-0.01209273,0.8511200000000001,0.89845
430.976,48.34463,-0.01445882,0.8511299999999999,0.8983700000000001
431.076,48.35443,-0.01312152,0.8511299999999999,0.8983
431.176,48.36425,-0.0121348,0.8511299999999999,0.89822
431.276,48.37408,-0.01187171,0.85114,0.8981399999999999
431.376,48.38387,-0.01130671,0.85108,0.8980600000000001
431.476,48.393679999999996,-0.01262913,0.85131,0.89799
431.576,48.40343,-0.01159535,0.85051,0.89791
431.676,48.41322,-0.009761685,0.85356,0.8978299999999999
431.776,48.42302,-0.009903693,0.86026,0.89775
431.876,48.43285,-0.01296717,0.8591700000000001,0.8976799999999999
431.976,48.442679999999996,-0.01226492,0.85946,0.8976
432.076,48.45247,-0.01234634,0.8593799999999999,0.8975200000000001
432.176,48.46233,-0.01115397,0.85941,0.89744
432.276,48.47215,-0.01335408,0.85939,0.8973700000000001
432.376,48.48198,-0.01247651,0.85944,0.8972899999999999
432.476,48.4918,-0.01321664,0.8592799999999999,0.8972100000000001
432.576,48.50164,-0.01414935,0.8598100000000001,0.8971299999999999
432.676,48.51149,-0.0146401,0.85798,0.8970600000000001
432.776,48.52131,-0.01560059,0.8401200000000001,0.8969799999999999
432.876,48.53111,-0.01446213,0.82562,0.8969
432.976,48.54094,-0.01250714,0.8264799999999999,0.8968200000000001
433.076,48.55075,-0.01334037,0.8262799999999999,0.89675
433.176,48.560520000000004,-0.01427201,0.82632,0.8966700000000001
433.276,48.57036,-0.01366925,0.82631,0.89659
433.376,48.5802,-0.01538554,0.82631,0.89651
433.476,48.59003,-0.01578412,0.82631,0.89644
433.576,48.59987,-0.01557831,0.82631,0.89636
433.676,48.6097,-0.01534377,0.82631,0.89628
433.776,48.61958,-0.01696358,0.82631,0.8962
433.876,48.6294,-0.01932247,0.82631,0.89612
433.976,48.63926,-0.0200281,0.82631,0.89605
434.076,48.64909,-0.02081074,0.82631,0.89597
434.176,48.65894,-0.02205963,0.82631,0.89589
434.276,48.66875,-0.02245506,0.82631,0.89581
434.376,48.67858,-0.01963864,0.82631,0.89574
434.476,48.68842,-0.02308112,0.82631,0.89566
434.576,48.698170000000005,-0.02456187,0.82631,0.8955799999999999
434.676,48.70796,-0.02674053,0.82631,0.8955
434.776,48.71774,-0.02540584,0.82631,0.8954200000000001
434.876,48.72756,-0.02686209,0.82631,0.89535
434.976,48.73737,-0.02687818,0.82631,0.8952700000000001
435.076,48.747209999999995,-0.02747867,0.82631,0.8951899999999999
435.176,48.75705,-0.0276463,0.82631,0.8951100000000001
435.276,48.7669,-0.02933447,0.82631,0.8950299999999999
435.376,48.776720000000005,-0.03101488,0.82631,0.8949600000000001
435.476,48.78651,-0.03158714,0.82631,0.8948799999999999
435.576,48.79633,-0.03325362,0.82631,0.8948
435.676,48.80616,-0.03185992,0.82631,0.8947200000000001
435.776,48.81599,-0.03324795,0.82631,0.89465
435.876,48.8258,-0.03552568,0.82631,0.8945700000000001
435.976,48.8356,-0.03312651,0.82631,0.89449
436.076,48.845420000000004,-0.03375531,0.82631,0.89441
436.176,48.855259999999994,-0.03599865,0.82631,0.89433
436.276,48.8651,-0.03645077,0.82632,0.89426
436.376,48.87494,-0.0376494,0.82631,0.89418
436.476,48.88478,-0.0380058,0.8263299999999999,0.8941
436.576,48.89459,-0.03877269,0.8262700000000001,0.89402
436.676,48.90443,-0.04081774,0.8264600000000001,0.89394
436.776,48.91433,-0.04051705,0.8251,0.89386
436.876,48.9242,-0.04119378,0.80709,0.89379
436.976,48.93407,-0.04171563,0.79079,0.89371
437.076,48.94392,-0.04085587,0.79389,0.8936299999999999
437.176,48.953759999999996,-0.04332068,0.79306,0.89355
437.276,48.96355,-0.04295196,0.79328,0.8934700000000001
437.376,48.9734,-0.04236245,0.79322,0.8934
437.476,48.98323,-0.04488396,0.79325,0.8933200000000001
437.576,48.99305,-0.04607436,0.7932100000000001,0.8932399999999999
437.676,49.00289,-0.04522362,0.79333,0.8931600000000001
437.776,49.0127,-0.04532286,0.7929,0.8930799999999999
437.876,49.02247,-0.04565109,0.79451,0.8930100000000001
437.976,49.03228,-0.04700566,0.8036,0.8929299999999999
438.076,49.0421,-0.04460432,0.81006,0.89285
438.176,49.051970000000004,-0.049176,0.80938,0.8927700000000001
438.276,49.06179,-0.04997077,0.8095600000000001,0.89269
438.376,49.07163,-0.04972399,0.8095100000000001,0.89261
438.476,49.08147,-0.05140551,0.80953,0.89254
438.576,49.09129,-0.04944888,0.80952,0.89246
438.676,49.10111,-0.04921876,0.80952,0.89238
438.776,49.11098,-0.05113056,0.80952,0.8923
438.876,49.120779999999996,-0.05063373,0.80952,0.8922200000000001
438.976,49.13065,-0.04937662,0.80952,0.8921399999999999
439.076,49.14048,-0.05192163,0.80952,0.89207
439.176,49.15025,-0.05123414,0.80952,0.89199
439.276,49.160070000000005,-0.05253054,0.80952,0.8919100000000001
439.376,49.169940000000004,-0.05252708,0.80952,0.8918299999999999
