Repository: ulfsri/fsri_materials_database

# Materials and Products Database

## 01_Data

Raw data generated from each apparatus are included here in plain-text format. The data is organized first by material, next by the short name of test apparatus used, and where applicable additional filtering by test settings.

### material.json

Each material directory contains a json file of the same name as the material. This file links the data stored in the repository as well as data and graphs produced by the accompanying scripts (__02_Scripts__) to the respective landing page for the material on the front-end website.

File: 01_Data/Overstuffed_Chair_Polyurethane_Foam/STA/N2/10K_min/Overstuffed_Chair_Polyurethane_Foam_STA_N2_10KData_220203_R2.csv (part 6 of 8)
##Temp./°C,Time/min,DSC(subtr.2)/(mW/mg),Mass(subtr.2)/%,Sensit./(uV/mW)
439.476,49.17973,-0.05338041,0.80952,0.89175
439.576,49.18952,-0.05354909,0.80952,0.8916700000000001
439.676,49.19935,-0.05515179,0.80952,0.8916
439.776,49.20916,-0.05234855,0.80952,0.8915200000000001
439.876,49.21897,-0.05225357,0.80952,0.89144
439.976,49.2288,-0.05560707,0.80952,0.89136
440.076,49.238609999999994,-0.05492478,0.80952,0.89128
440.176,49.248470000000005,-0.05671708,0.80952,0.8912
440.276,49.25823,-0.0555126,0.80952,0.89113
440.376,49.26801,-0.05653494,0.80952,0.89105
440.476,49.27783,-0.05541543,0.80952,0.89097
440.576,49.28763,-0.05731052,0.80952,0.89089
440.676,49.29745,-0.05522436,0.80952,0.89081
440.776,49.30726,-0.05528614,0.80952,0.8907299999999999
440.876,49.31706,-0.05734033,0.80952,0.89065
440.976,49.3269,-0.057311,0.80952,0.8905799999999999
441.076,49.33668,-0.0570478,0.80952,0.8905
441.176,49.34642,-0.05829576,0.8095399999999999,0.8904200000000001
441.276,49.35627,-0.05744824,0.80948,0.8903399999999999
441.376,49.36612,-0.0590795,0.8097,0.89026
441.476,49.37592,-0.05813935,0.80888,0.89018
441.576,49.38572,-0.05906951,0.81193,0.8901100000000001
441.676,49.39555,-0.06038901,0.7965,0.8900299999999999
441.776,49.405409999999996,-0.05899738,0.77809,0.88995
441.876,49.415209999999995,-0.05713915,0.77653,0.88987
441.976,49.42505,-0.05825271,0.77674,0.88979
442.076,49.434870000000004,-0.05934557,0.77668,0.88971
442.176,49.44471,-0.05810262,0.7767,0.8896299999999999
442.276,49.45455,-0.05856158,0.77669,0.88955
442.376,49.46437,-0.05909128,0.77669,0.8894799999999999
442.476,49.47421,-0.05948474,0.77669,0.8894
442.576,49.48403,-0.05962872,0.77669,0.8893200000000001
442.676,49.493829999999996,-0.06086377,0.77669,0.8892399999999999
442.776,49.50362,-0.06022867,0.77669,0.8891600000000001
442.876,49.51341,-0.05866111,0.77669,0.88908
442.976,49.52317,-0.05873372,0.77669,0.889
443.076,49.532920000000004,-0.0601996,0.77669,0.8889299999999999
443.176,49.54269,-0.06228325,0.77669,0.88885
443.276,49.55251,-0.06181801,0.77669,0.8887700000000001
443.376,49.56231,-0.06272732,0.77669,0.88869
443.476,49.5721,-0.06142404,0.77669,0.88861
443.576,49.5819,-0.06032801,0.77669,0.8885299999999999
443.676,49.59172,-0.06242835,0.77669,0.88845
443.776,49.60151,-0.06042629,0.77669,0.8883700000000001
443.876,49.611309999999996,-0.06135986,0.77669,0.8882899999999999
443.976,49.62109,-0.0644344,0.77669,0.8882200000000001
444.076,49.6309,-0.06356741,0.77669,0.8881399999999999
444.176,49.64073,-0.06498921,0.77669,0.8880600000000001
444.276,49.65057,-0.06254877,0.77669,0.8879799999999999
444.376,49.660379999999996,-0.06224999,0.77669,0.8879
444.476,49.67023,-0.06246178,0.77669,0.88782
444.576,49.679959999999994,-0.06246504,0.77669,0.88774
444.676,49.68976,-0.06244299,0.77669,0.88766
444.776,49.6996,-0.06434727,0.77669,0.8875799999999999
444.876,49.70942,-0.06469756,0.77669,0.88751
444.976,49.71926,-0.06320587,0.77669,0.8874299999999999
445.076,49.72912,-0.06361003,0.77669,0.88735
445.176,49.73899,-0.0659908,0.77669,0.8872700000000001
445.276,49.74888,-0.06626578,0.7767,0.8871899999999999
445.376,49.75874,-0.06536432,0.77668,0.8871100000000001
445.476,49.768570000000004,-0.06589704,0.77675,0.8870299999999999
445.576,49.77837,-0.06790147,0.77645,0.88695
445.676,49.78819,-0.06595361,0.77766,0.88687
445.776,49.797909999999995,-0.06561717,0.76451,0.88679
445.876,49.80774,-0.06727233,0.74598,0.8867200000000001
445.976,49.81758,-0.06587641,0.74298,0.88664
446.076,49.82741,-0.06642962,0.74379,0.88656
446.176,49.837270000000004,-0.06828541,0.74356,0.8864799999999999
446.276,49.84707,-0.06502794,0.74362,0.8864
446.376,49.85687,-0.06542022,0.7436,0.8863200000000001
446.476,49.86667,-0.06433129,0.74361,0.8862399999999999
446.576,49.8764,-0.06672767,0.74361,0.8861600000000001
446.676,49.88625,-0.06799531,0.74361,0.88608
446.776,49.89613,-0.06729998,0.74361,0.886
446.876,49.90597,-0.06849078,0.74361,0.88592
446.976,49.91583,-0.06716284,0.74361,0.88585
447.076,49.92566,-0.06609139,0.74362,0.8857700000000001
447.176,49.93553,-0.06627947,0.74356,0.88569
447.276,49.94539,-0.0672996,0.74378,0.88561
447.376,49.95521,-0.06595921,0.7429899999999999,0.8855299999999999
447.476,49.96505,-0.0667139,0.7469600000000001,0.88545
447.576,49.9749,-0.06835962,0.75676,0.8853700000000001
447.676,49.984759999999994,-0.0663155,0.76077,0.8852899999999999
447.776,49.99459,-0.06652968,0.75998,0.88521
447.876,50.00447,-0.06671513,0.7601899999999999,0.88513
447.976,50.01437,-0.06718995,0.7601399999999999,0.88505
448.076,50.02421,-0.06726633,0.76015,0.88497
448.176,50.034040000000005,-0.06664775,0.76015,0.88489
448.276,50.043859999999995,-0.06720618,0.76015,0.88482
448.376,50.05372,-0.06729932,0.76015,0.88474
448.476,50.063590000000005,-0.06859841,0.76015,0.88466
448.576,50.07345,-0.06690221,0.76015,0.8845799999999999
448.676,50.08334,-0.06703063,0.76015,0.8845
448.776,50.09323,-0.0678897,0.76015,0.8844200000000001
448.876,50.10309,-0.06600427,0.76015,0.88434
448.976,50.11289,-0.06808918,0.76015,0.88426
449.076,50.122679999999995,-0.06967512,0.76015,0.88418
449.176,50.132540000000006,-0.06886206,0.76015,0.8841
449.276,50.14242,-0.06869313,0.76015,0.88402
449.376,50.1522,-0.06913543,0.76015,0.88394
449.476,50.162040000000005,-0.0698286,0.76015,0.8838600000000001
449.576,50.17188,-0.0688656,0.76015,0.8837799999999999
449.676,50.18172,-0.07129941,0.76015,0.8837
449.776,50.191559999999996,-0.06991563,0.76015,0.8836299999999999
449.876,50.20143,-0.06970178,0.76015,0.88355
449.976,50.211290000000005,-0.07090059,0.76015,0.8834700000000001
450.076,50.22116,-0.07319152,0.7601399999999999,0.88339
450.176,50.231,-0.07147405,0.76018,0.88331
450.276,50.24088,-0.07133757,0.7600399999999999,0.88323
450.376,50.25076,-0.07224226,0.75021,0.88315
450.476,50.26061,-0.07059141,0.72654,0.88307
450.576,50.27045,-0.07165176,0.72748,0.8829899999999999
450.676,50.28026,-0.06948552,0.72729,0.8829100000000001
450.776,50.29015,-0.06997101,0.72732,0.8828299999999999
450.876,50.30003,-0.07040042,0.72732,0.88275
450.976,50.309909999999995,-0.07211011,0.72732,0.8826700000000001
451.076,50.31982,-0.07474388,0.72732,0.88259
451.176,50.329640000000005,-0.07186145,0.72732,0.88251
451.276,50.339529999999996,-0.06954158,0.72732,0.8824299999999999
451.376,50.34936,-0.07159486,0.72732,0.88235
451.476,50.35921,-0.07204897,0.72732,0.8822700000000001
451.576,50.3691,-0.07084659,0.72734,0.8821899999999999
451.676,50.37897,-0.0728147,0.72724,0.8821100000000001
451.776,50.38882,-0.07421776,0.73314,0.88203
451.876,50.39864,-0.07500053,0.7577699999999999,0.88195
451.976,50.40849,-0.07216735,0.76084,0.88187
452.076,50.41835,-0.07353402,0.75995,0.88179
452.176,50.4282,-0.07234732,0.7602,0.8817200000000001
452.276,50.43804,-0.07201098,0.76018,0.88164
452.376,50.44789,-0.07331466,0.7599600000000001,0.88156
452.476,50.45776,-0.07490655,0.7609100000000001,0.8814799999999999
452.576,50.4676,-0.07015202,0.75359,0.8814
452.676,50.47739,-0.07337287,0.75142,0.8813200000000001
452.776,50.4873,-0.07543456,0.7520100000000001,0.8812399999999999
452.876,50.49719,-0.07452264,0.75184,0.88116
452.976,50.507020000000004,-0.07274386,0.75189,0.88108
453.076,50.51684,-0.07095655,0.75188,0.881
453.176,50.52669,-0.0711529,0.75188,0.88092
453.276,50.536559999999994,-0.07373694,0.75188,0.88084
453.376,50.54639,-0.07250222,0.75188,0.88076
453.476,50.55623,-0.07408087,0.75188,0.8806799999999999
453.576,50.566109999999995,-0.07532134,0.75188,0.8806
453.676,50.57601,-0.07713517,0.75188,0.8805200000000001
453.776,50.58587,-0.07668431,0.75188,0.88044
453.876,50.59571,-0.07390226,0.7518699999999999,0.88036
453.976,50.60563,-0.07285393,0.7519100000000001,0.88028
454.076,50.61553,-0.07252129,0.7517699999999999,0.8802
454.176,50.625370000000004,-0.07337532,0.75229,0.8801200000000001
454.276,50.635259999999995,-0.07499508,0.74916,0.8800399999999999
454.376,50.64513,-0.07578196,0.7344,0.8799600000000001
454.476,50.654990000000005,-0.07470928,0.72591,0.8798799999999999
454.576,50.66487,-0.07621802,0.7277,0.8798
454.676,50.67479,-0.07729098,0.72722,0.8797200000000001
454.776,50.68475,-0.0766942,0.72735,0.87964
454.876,50.69462,-0.07623933,0.72731,0.87956
454.976,50.70448,-0.07452108,0.72732,0.8794799999999999
455.076,50.71439,-0.07626088,0.72732,0.8794
455.176,50.7243,-0.07826698,0.72732,0.8793200000000001
455.276,50.734190000000005,-0.07842218,0.72732,0.8792399999999999
455.376,50.74407,-0.07703048,0.72732,0.87916
455.476,50.75398,-0.07709068,0.72732,0.87908
455.576,50.76386,-0.07894833,0.72732,0.879
455.676,50.77373,-0.07874809,0.72732,0.87892
455.776,50.783609999999996,-0.08036793,0.72732,0.87884
455.876,50.793479999999995,-0.08027087,0.72732,0.87876
455.976,50.80338,-0.08026567,0.72732,0.8786799999999999
456.076,50.81327,-0.08149631,0.72732,0.8786
456.176,50.82315,-0.08192218,0.72732,0.8785200000000001
456.276,50.83305,-0.08148302,0.72732,0.87844
456.376,50.842929999999996,-0.08372051,0.72732,0.87836
456.476,50.8528,-0.08185643,0.72732,0.87828
456.576,50.862759999999994,-0.08241855,0.72731,0.8782
456.676,50.872609999999995,-0.08265859,0.72737,0.8781200000000001
456.776,50.88248,-0.0837305,0.72715,0.8780399999999999
456.876,50.89232,-0.08375167,0.72793,0.8779600000000001
456.976,50.902190000000004,-0.08378865,0.72504,0.8778799999999999
457.076,50.912079999999996,-0.08690861,0.70645,0.8778
457.176,50.921890000000005,-0.0852231,0.69324,0.8777200000000001
457.276,50.93181,-0.08395505,0.6944899999999999,0.87764
457.376,50.94167,-0.08401237,0.69417,0.87756
457.476,50.95154,-0.08548399,0.69425,0.8774799999999999
457.576,50.96145,-0.08649033,0.69423,0.8774
457.676,50.97135,-0.08684631,0.69424,0.8773200000000001
457.776,50.98122,-0.0884745,0.69423,0.8772399999999999
457.876,50.99109,-0.08489555,0.69423,0.87716
457.976,51.00091,-0.08667891,0.69424,0.87708
458.076,51.01077,-0.08626649,0.69423,0.8769899999999999
458.176,51.02063,-0.08620082,0.69425,0.8769100000000001
458.276,51.03049,-0.08694875,0.69418,0.8768299999999999
458.376,51.040420000000005,-0.08456799,0.6944,0.87675
458.476,51.050309999999996,-0.08579952,0.70282,0.8766700000000001
458.576,51.0602,-0.08861343,0.71086,0.87659
458.676,51.07002,-0.09009668,0.71078,0.87651
458.776,51.07991,-0.08839305,0.71078,0.8764299999999999
458.876,51.08977,-0.08511785,0.71078,0.87635
458.976,51.09962,-0.08636246,0.71078,0.8762700000000001
459.076,51.10951,-0.08643123,0.71078,0.8761899999999999
459.176,51.11935,-0.08699219,0.71078,0.87611
459.276,51.12928,-0.08836691,0.71078,0.87603
459.376,51.13916,-0.08748811,0.71078,0.87595
459.476,51.14904,-0.08580503,0.71078,0.87587
459.576,51.158879999999996,-0.08700733,0.71078,0.87579
459.676,51.16873,-0.08719568,0.71078,0.87571
459.776,51.17858,-0.08884215,0.71078,0.8756299999999999
459.876,51.18848,-0.08501779,0.71078,0.87555
459.976,51.19839,-0.08729398,0.71078,0.8754700000000001
460.076,51.208290000000005,-0.08749035,0.71078,0.87539
460.176,51.21815,-0.08624353,0.7107899999999999,0.87531
460.276,51.22803,-0.08714939,0.71075,0.87523
460.376,51.23791,-0.08636833,0.7108899999999999,0.87515
460.476,51.24778,-0.08902634,0.71037,0.8750600000000001
460.576,51.25761,-0.08758231,0.71238,0.87498
460.676,51.26747,-0.08734447,0.69782,0.8749
460.776,51.27742,-0.08905887,0.6933600000000001,0.87482
460.876,51.2873,-0.08867232,0.69433,0.87474
460.976,51.29717,-0.08912814,0.69477,0.87466
461.076,51.30702,-0.09069648,0.68906,0.8745799999999999
461.176,51.31686,-0.08825509,0.67947,0.8745
461.276,51.32678,-0.08662501,0.6772699999999999,0.8744200000000001
461.376,51.33662,-0.08633788,0.67781,0.87434
461.476,51.3464,-0.08830728,0.67766,0.87426
461.576,51.35624,-0.08868116,0.6777,0.87418
461.676,51.36613,-0.08914182,0.67769,0.8741
461.776,51.37596,-0.09250501,0.67769,0.87402
461.876,51.38582,-0.0913049,0.67769,0.8739399999999999
461.976,51.39564,-0.08980558,0.67769,0.8738600000000001
462.076,51.405440000000006,-0.09068126,0.67769,0.87377
462.176,51.41531,-0.08960012,0.67769,0.87369
462.276,51.4252,-0.09078882,0.67769,0.87361
462.376,51.43504,-0.09101427,0.67769,0.8735299999999999
462.476,51.44485,-0.09073037,0.6777,0.87345
462.576,51.45467,-0.09045142,0.67769,0.8733700000000001
462.676,51.464490000000005,-0.0902889,0.67771,0.87329
462.776,51.474340000000005,-0.09196584,0.67765,0.87321
462.876,51.48415,-0.0895148,0.67785,0.87313
462.976,51.49398,-0.08984862,0.67713,0.87305
463.076,51.50383,-0.09144036,0.6797300000000001,0.87297
463.176,51.5137,-0.08956045,0.66913,0.8728899999999999
463.276,51.5236,-0.0924363,0.6504800000000001,0.8728100000000001
463.376,51.53342,-0.09309655,0.65385,0.87272
463.476,51.54322,-0.09082711,0.65295,0.87264
463.576,51.55308,-0.09223192,0.6531899999999999,0.87256
463.676,51.56284,-0.09097476,0.65312,0.8724799999999999
463.776,51.57269,-0.09083553,0.6531399999999999,0.8724
463.876,51.582570000000004,-0.0910951,0.65313,0.8723200000000001
463.976,51.59244,-0.09232166,0.6531399999999999,0.87224
464.076,51.602309999999996,-0.09189667,0.6531399999999999,0.87216
464.176,51.61218,-0.09146178,0.65313,0.87208
464.276,51.622009999999996,-0.08997782,0.6531399999999999,0.872
464.376,51.63187,-0.09164585,0.65313,0.87192
464.476,51.64175,-0.09168394,0.6531600000000001,0.8718299999999999
464.576,51.65166,-0.09192048,0.6530600000000001,0.87175
464.676,51.66158,-0.0922791,0.6534,0.8716700000000001
464.776,51.67147,-0.09298919,0.65218,0.87159
464.876,51.68135,-0.09235641,0.64431,0.87151
464.976,51.6912,-0.09254481,0.6449699999999999,0.8714299999999999
465.076,51.70105,-0.09167552,0.6449199999999999,0.87135
465.176,51.71096,-0.09260731,0.64456,0.8712700000000001
465.276,51.72081,-0.09492442,0.64582,0.8711899999999999
465.376,51.73068,-0.09477266,0.66204,0.87111
465.476,51.74054,-0.09467381,0.66127,0.87103
465.576,51.75046,-0.09518811,0.6614399999999999,0.8709399999999999
465.676,51.760329999999996,-0.09219814,0.6614,0.8708600000000001
465.776,51.770309999999995,-0.09449539,0.6614,0.8707799999999999
465.876,51.7802,-0.0955486,0.66141,0.8707
465.976,51.79002,-0.09663768,0.6614,0.8706200000000001
466.076,51.7999,-0.09600232,0.66137,0.87054
466.176,51.809740000000005,-0.09467917,0.66176,0.87046
466.276,51.81958,-0.09593224,0.63751,0.8703799999999999
466.376,51.8294,-0.09689709,0.62839,0.8703
466.476,51.83923,-0.09627951,0.6283,0.87021
466.576,51.84903,-0.09626078,0.62833,0.87013
466.676,51.858909999999995,-0.09585315,0.62832,0.87005
466.776,51.86874,-0.09614193,0.62832,0.86997
466.876,51.87857,-0.09714444,0.62832,0.8698899999999999
466.976,51.888459999999995,-0.09639033,0.62832,0.8698100000000001
467.076,51.898309999999995,-0.09649114,0.62832,0.8697299999999999
467.176,51.90814,-0.09625698,0.62832,0.86965
467.276,51.91792,-0.09692234,0.62832,0.86956
467.376,51.92778,-0.09476146,0.62832,0.8694799999999999
467.476,51.93763,-0.09645312,0.62832,0.8694
467.576,51.94749,-0.09680745,0.62832,0.8693200000000001
467.676,51.9573,-0.09787899,0.62832,0.86924
467.776,51.96712,-0.09584914,0.62832,0.86916
467.876,51.97699,-0.09622972,0.62832,0.86908
467.976,51.98679,-0.09670406,0.62832,0.869
468.076,51.99664,-0.09624165,0.62832,0.86892
468.176,52.0065,-0.09795988,0.62831,0.8688299999999999
468.276,52.01631,-0.09784273,0.62837,0.86875
468.376,52.02616,-0.09791724,0.6281399999999999,0.86867
468.476,52.03601,-0.09783216,0.62897,0.86859
468.576,52.04583,-0.09856556,0.62588,0.86851
468.676,52.055690000000006,-0.09874177,0.64188,0.8684299999999999
468.776,52.065540000000006,-0.09792184,0.6601199999999999,0.86835
468.876,52.07532,-0.09830878,0.66156,0.86826
468.976,52.08514,-0.09976758,0.66137,0.86818
469.076,52.09498,-0.09898967,0.66141,0.8681
469.176,52.104820000000004,-0.097566,0.66142,0.8680200000000001
469.276,52.11466,-0.09785326,0.66135,0.8679399999999999
469.376,52.12451,-0.0979808,0.66161,0.8678600000000001
469.476,52.13438,-0.09908242,0.66064,0.8677799999999999
469.576,52.14419,-0.09883974,0.66478,0.86769
469.676,52.154,-0.09705058,0.67048,0.86761
469.776,52.16382,-0.097477,0.66976,0.8675299999999999
469.876,52.1737,-0.09892359,0.6681699999999999,0.86745
469.976,52.18355,-0.09978332,0.65503,0.8673700000000001
470.076,52.19336,-0.09822259,0.6433399999999999,0.86729
470.176,52.20319,-0.09801952,0.6452600000000001,0.86721
470.276,52.21298,-0.10189,0.64476,0.8671200000000001
470.376,52.22279,-0.10186,0.64485,0.8670399999999999
470.476,52.232620000000004,-0.10175,0.64498,0.8669600000000001
470.576,52.24245,-0.09769445,0.6444300000000001,0.8668799999999999
470.676,52.252309999999994,-0.10177,0.64647,0.8668
470.776,52.26211,-0.10032,0.65388,0.86672
470.876,52.27189,-0.10052,0.65295,0.86664
470.976,52.2817,-0.10322,0.65318,0.86655
471.076,52.291540000000005,-0.10089,0.65313,0.8664700000000001
471.176,52.301320000000004,-0.10194,0.65312,0.86639
471.276,52.3111,-0.10144,0.65318,0.86631
471.376,52.32093,-0.09921355,0.65299,0.8662299999999999
471.476,52.33075,-0.10232000000000001,0.65358,0.86615
471.576,52.340579999999996,-0.10128999999999999,0.66168,0.86606
471.676,52.35041,-0.10109,0.66135,0.86598
471.776,52.36026,-0.10029,0.66141,0.8659
471.876,52.37007,-0.1027,0.6614,0.86582
471.976,52.37988,-0.10139,0.6614,0.86574
472.076,52.38966,-0.10207000000000001,0.66141,0.86566
472.176,52.39948,-0.10013,0.66141,0.8655700000000001
472.276,52.40932,-0.10107000000000001,0.66141,0.86549
472.376,52.41922,-0.1024,0.66141,0.86541
472.476,52.42909,-0.10332999999999999,0.66141,0.8653299999999999
472.576,52.438919999999996,-0.10061,0.66141,0.86525
472.676,52.448780000000006,-0.10282000000000001,0.66141,0.8651700000000001
472.776,52.45864,-0.10161,0.66141,0.86508
472.876,52.46855,-0.10287,0.66141,0.865
472.976,52.47844,-0.10437,0.66141,0.86492
473.076,52.488330000000005,-0.10368,0.66141,0.8648399999999999
473.176,52.498169999999995,-0.10437,0.66141,0.8647600000000001
473.276,52.508019999999995,-0.10123,0.6614,0.8646799999999999
473.376,52.51791,-0.10246,0.66141,0.86459
473.476,52.52771,-0.10407000000000001,0.66138,0.86451
473.576,52.537569999999995,-0.10607,0.66152,0.8644299999999999
473.676,52.547419999999995,-0.104,0.66097,0.86435
473.776,52.55726,-0.10051,0.66308,0.8642700000000001
473.876,52.567130000000006,-0.1011,0.64908,0.86418
473.976,52.57702,-0.10182999999999999,0.64379,0.8641
474.076,52.58684,-0.10214,0.64515,0.8640200000000001
474.176,52.596669999999996,-0.10453,0.64484,0.8639399999999999
474.276,52.60653000000001,-0.10482999999999999,0.64465,0.8638600000000001
474.376,52.61639,-0.10457999999999999,0.64573,0.8637799999999999
474.476,52.62621,-0.10543,0.63956,0.86369
474.576,52.636019999999995,-0.10367,0.63589,0.86361
474.676,52.64586,-0.10438,0.63678,0.8635299999999999
474.776,52.65571,-0.10454000000000001,0.63654,0.86345
474.876,52.665490000000005,-0.10419,0.6366,0.8633700000000001
474.976,52.675290000000004,-0.10399000000000001,0.63659,0.8632799999999999
475.076,52.68513000000001,-0.10371,0.63659,0.8632
475.176,52.694959999999995,-0.10467,0.63659,0.8631200000000001
475.276,52.70476,-0.10350999999999999,0.63659,0.8630399999999999
475.376,52.714580000000005,-0.10507000000000001,0.63659,0.8629600000000001
475.476,52.72441,-0.10497000000000001,0.63659,0.86287
475.576,52.734269999999995,-0.10132000000000001,0.63658,0.86279
475.676,52.744130000000006,-0.1043,0.63661,0.8627100000000001
475.776,52.753930000000004,-0.10492,0.6365,0.8626299999999999
475.876,52.763740000000006,-0.10214,0.63689,0.86255
475.976,52.773559999999996,-0.10292000000000001,0.6351399999999999,0.86246
476.076,52.78335,-0.10338,0.62226,0.8623799999999999
476.176,52.79319,-0.10589000000000001,0.6105,0.8623
476.276,52.80304,-0.10593,0.61138,0.8622200000000001
476.376,52.81284,-0.10444,0.6148399999999999,0.86214
476.476,52.82266,-0.1065,0.63379,0.86205
476.576,52.8325,-0.10692,0.64576,0.8619700000000001
476.676,52.84236,-0.10435,0.64431,0.8618899999999999
476.776,52.8522,-0.10511,0.64469,0.8618100000000001
476.876,52.86206,-0.10709,0.64458,0.8617299999999999
476.976,52.87189,-0.10676,0.64465,0.86164
477.076,52.88176,-0.10400999999999999,0.6445,0.86156
477.176,52.89155,-0.10427,0.64499,0.8614799999999999
477.276,52.901430000000005,-0.10630999999999999,0.64328,0.8614
477.376,52.9113,-0.10895999999999999,0.62562,0.86131
477.476,52.9212,-0.10775,0.6110300000000001,0.8612299999999999
477.576,52.93104,-0.10522000000000001,0.6119600000000001,0.86115
477.676,52.94087,-0.10693,0.61174,0.8610700000000001
477.776,52.95069,-0.10675,0.61179,0.8609899999999999
477.876,52.96054,-0.10645,0.61178,0.8609
477.976,52.97044,-0.1077,0.61178,0.86082
478.076,52.9803,-0.1062,0.61178,0.86074
478.176,52.990159999999996,-0.10844000000000001,0.61178,0.8606600000000001
478.276,53.000080000000004,-0.10685,0.61178,0.8605799999999999
478.376,53.009980000000006,-0.10532000000000001,0.61178,0.86049
478.476,53.01985,-0.11085,0.61178,0.86041
478.576,53.029759999999996,-0.10982,0.61178,0.8603299999999999
478.676,53.03963,-0.11005999999999999,0.61179,0.86025
478.776,53.04951,-0.10785,0.61173,0.86016
478.876,53.059430000000006,-0.10912000000000001,0.6119899999999999,0.86008
478.976,53.06929,-0.10812000000000001,0.6108,0.86
479.076,53.07918000000001,-0.10884,0.63489,0.85992
479.176,53.08906999999999,-0.10933,0.63678,0.8598299999999999
479.276,53.099,-0.10672000000000001,0.63621,0.85975
479.376,53.108819999999994,-0.10665,0.6363800000000001,0.85967
479.476,53.11864,-0.1075,0.6363300000000001,0.85959
479.576,53.12846,-0.1093,0.63634,0.85951
479.676,53.13834,-0.11126,0.63634,0.8594200000000001
479.776,53.14824,-0.10955,0.63634,0.85934
479.876,53.15814,-0.10962999999999999,0.63634,0.85926
479.976,53.168009999999995,-0.11098,0.63634,0.8591799999999999
480.076,53.17788,-0.11067,0.63634,0.8590899999999999
480.176,53.18772,-0.11105,0.63634,0.85901
480.276,53.19758,-0.11039000000000002,0.63634,0.85893
480.376,53.20741999999999,-0.1104,0.63634,0.85885
480.476,53.217290000000006,-0.11149,0.63634,0.8587600000000001
480.576,53.22716,-0.11209000000000001,0.63634,0.8586799999999999
480.676,53.237019999999994,-0.11015,0.63634,0.8586
480.776,53.24686,-0.11092,0.63634,0.8585200000000001
480.876,53.2567,-0.11314,0.63631,0.8584299999999999
480.976,53.266569999999994,-0.11306,0.63643,0.85835
481.076,53.27645,-0.11232,0.636,0.8582700000000001
481.176,53.28633000000001,-0.11266,0.63762,0.85819
481.276,53.296209999999995,-0.11437,0.62768,0.8581
481.376,53.30604,-0.11341,0.60837,0.8580200000000001
481.476,53.3159,-0.11424000000000001,0.60247,0.8579399999999999
481.576,53.32581,-0.11522,0.6037899999999999,0.8578600000000001
481.676,53.33574,-0.11457,0.60343,0.85777
481.776,53.34564,-0.11360999999999999,0.60353,0.85769
481.876,53.35548000000001,-0.11282,0.60351,0.85761
481.976,53.365359999999995,-0.11272,0.60348,0.8575299999999999
482.076,53.37526999999999,-0.11264,0.6036100000000001,0.85744
482.176,53.385169999999995,-0.11410999999999999,0.60312,0.85736
482.276,53.39508000000001,-0.11553,0.60493,0.8572799999999999
482.376,53.40497,-0.11462,0.59626,0.8572
482.476,53.41483,-0.11382,0.58157,0.85711
482.576,53.4247,-0.11137000000000001,0.5785399999999999,0.85703
482.676,53.43459,-0.11150999999999998,0.57905,0.85695
482.776,53.444480000000006,-0.1131,0.57892,0.85687
482.876,53.45436,-0.11284000000000001,0.57895,0.8567799999999999
482.976,53.46423000000001,-0.11405,0.57894,0.8567
483.076,53.474090000000004,-0.11320999999999999,0.57895,0.85662
483.176,53.48395,-0.11366,0.57894,0.8565299999999999
483.276,53.49377,-0.11429,0.57895,0.85645
483.376,53.50359,-0.11462,0.57894,0.8563700000000001
483.476,53.51348,-0.11381,0.57897,0.85629
483.576,53.52336,-0.1131,0.57887,0.8562
483.676,53.533190000000005,-0.11317,0.57921,0.8561200000000001
483.776,53.5431,-0.11294000000000001,0.5777399999999999,0.8560399999999999
483.876,53.552969999999995,-0.11517999999999999,0.5654100000000001,0.85596
483.976,53.56285,-0.1161,0.55267,0.85587
484.076,53.57273000000001,-0.1161,0.55452,0.8557899999999999
484.176,53.582609999999995,-0.11517999999999999,0.55403,0.8557100000000001
484.276,53.59247,-0.11488,0.55416,0.85562
484.376,53.60233,-0.11649000000000001,0.55413,0.85554
484.476,53.61218,-0.11624000000000001,0.55414,0.85546
484.576,53.622040000000005,-0.1164,0.55413,0.8553799999999999
484.676,53.63188,-0.11905999999999999,0.55413,0.85529
484.776,53.64176,-0.1179,0.55413,0.85521
484.876,53.65169,-0.11438,0.55414,0.85513
484.976,53.66155,-0.11602,0.55413,0.85505
485.076,53.67145,-0.11929000000000001,0.55414,0.85496
485.176,53.68128000000001,-0.11740999999999999,0.55412,0.85488
485.276,53.69113,-0.11767999999999999,0.55418,0.8548
485.376,53.70098,-0.11972999999999999,0.55398,0.8547100000000001
485.476,53.710919999999994,-0.11815999999999999,0.5546800000000001,0.8546299999999999
485.576,53.7208,-0.11677,0.56277,0.85455
485.676,53.73068000000001,-0.11787,0.5623199999999999,0.8544700000000001
485.776,53.740590000000005,-0.12025,0.56242,0.8543799999999999
485.876,53.75042,-0.11969,0.5624,0.8543
485.976,53.76024,-0.11911,0.5624100000000001,0.8542200000000001
486.076,53.7701,-0.12067,0.5624,0.85413
486.176,53.77995,-0.12024000000000001,0.5624,0.85405
486.276,53.78977,-0.11935,0.5624,0.8539700000000001
486.376,53.79965,-0.11955999999999999,0.5624,0.85388
486.476,53.80951999999999,-0.12022000000000001,0.5624,0.8538
486.576,53.819340000000004,-0.12094,0.5624100000000001,0.85372
486.676,53.82925,-0.1207,0.5624,0.85364
486.776,53.8391,-0.1215,0.56243,0.85355
486.876,53.848969999999994,-0.11962,0.56228,0.8534700000000001
486.976,53.85878,-0.12215,0.56292,0.85339
487.076,53.86865,-0.12100999999999999,0.55499,0.8533
487.176,53.878519999999995,-0.12124000000000001,0.55389,0.8532200000000001
487.276,53.888419999999996,-0.12235,0.5542100000000001,0.85314
487.376,53.89832,-0.12183,0.55411,0.85305
487.476,53.90818,-0.12168,0.55414,0.8529700000000001
487.576,53.91806,-0.12180999999999999,0.55413,0.8528899999999999
487.676,53.92791999999999,-0.12127,0.55414,0.8528100000000001
487.776,53.93779,-0.12212999999999999,0.55413,0.85272
487.876,53.947680000000005,-0.12147999999999999,0.55413,0.85264
487.976,53.95762,-0.12165,0.55413,0.85256
488.076,53.96754,-0.12037,0.55413,0.8524700000000001
488.176,53.97746,-0.123,0.55413,0.85239
488.276,53.98737,-0.1226,0.55414,0.85231
488.376,53.9973,-0.1219,0.55413,0.8522200000000001
488.476,54.007180000000005,-0.12224000000000002,0.55415,0.85214
488.576,54.01704,-0.12239000000000001,0.55409,0.85206
488.676,54.02697,-0.1204,0.5543,0.8519700000000001
488.776,54.03685,-0.12030999999999999,0.5535,0.8518899999999999
488.876,54.046769999999995,-0.12354000000000001,0.5565100000000001,0.8518100000000001
488.976,54.05664,-0.12240999999999999,0.53783,0.85172
489.076,54.0666,-0.12345,0.52203,0.85164
489.176,54.076530000000005,-0.12429000000000001,0.5211899999999999,0.85156
489.276,54.08641,-0.12193,0.5213399999999999,0.8514799999999999
489.376,54.09632,-0.12324,0.5213,0.85139
489.476,54.10625,-0.12539,0.52131,0.85131
489.576,54.116209999999995,-0.12355,0.52131,0.8512299999999999
489.676,54.12616,-0.12345999999999999,0.52131,0.85114
489.776,54.1361,-0.12487000000000001,0.52131,0.85106
489.876,54.14601,-0.12374,0.5213,0.85098
489.976,54.155919999999995,-0.12415999999999999,0.52131,0.8508899999999999
490.076,54.16583000000001,-0.12743,0.52128,0.8508100000000001
490.176,54.175709999999995,-0.12814,0.52142,0.8507299999999999
490.276,54.185590000000005,-0.12665,0.52089,0.85064
490.376,54.19546999999999,-0.12549000000000002,0.5241899999999999,0.85056
490.476,54.205369999999995,-0.12542999999999999,0.53923,0.8504799999999999
490.576,54.21528000000001,-0.12730999999999998,0.54723,0.85039
490.676,54.22518,-0.12674000000000002,0.5454899999999999,0.85031
490.776,54.23509,-0.12580999999999998,0.54596,0.8502299999999999
490.876,54.24502,-0.12737,0.54584,0.85014
490.976,54.25493,-0.12697999999999998,0.54587,0.85006
491.076,54.26484,-0.12738,0.54586,0.84998
491.176,54.27471,-0.12875,0.54587,0.8498899999999999
491.276,54.284569999999995,-0.12668,0.54586,0.8498100000000001
491.376,54.29449,-0.12596,0.54586,0.8497299999999999
491.476,54.30443,-0.1277,0.54586,0.84964
491.576,54.314330000000005,-0.1284,0.54586,0.84956
491.676,54.32424,-0.12803,0.54586,0.8494799999999999
491.776,54.33415,-0.12630999999999998,0.54586,0.84939
491.876,54.34404,-0.12655999999999998,0.54586,0.84931
491.976,54.35395,-0.12821,0.54586,0.8492299999999999
492.076,54.36385,-0.12796,0.54586,0.84914
492.176,54.373740000000005,-0.12774000000000002,0.54586,0.84906
492.276,54.383630000000004,-0.12829000000000002,0.54586,0.8489700000000001
492.376,54.39356,-0.12869,0.54586,0.8488899999999999
492.476,54.40347,-0.12971,0.54586,0.8488100000000001
492.576,54.41339,-0.12951,0.54586,0.84872
492.676,54.423280000000005,-0.12769,0.54586,0.84864
492.776,54.4332,-0.12596,0.54586,0.84856
492.876,54.44308,-0.12879000000000002,0.54586,0.8484700000000001
492.976,54.453,-0.129,0.54586,0.84839
493.076,54.46294,-0.13198,0.54586,0.84831
493.176,54.47288,-0.13077,0.54586,0.8482200000000001
493.276,54.48282,-0.13045,0.54586,0.84814
493.376,54.492709999999995,-0.131,0.54586,0.84806
493.476,54.50264,-0.13177,0.54586,0.8479700000000001
493.576,54.512519999999995,-0.13234,0.54586,0.8478899999999999
493.676,54.522380000000005,-0.13047999999999998,0.54586,0.8478100000000001
493.776,54.53228000000001,-0.1315,0.54586,0.84772
493.876,54.54218,-0.13,0.54586,0.84764
493.976,54.552080000000004,-0.13178,0.54586,0.84755
494.076,54.561980000000005,-0.13205999999999998,0.54586,0.8474700000000001
494.176,54.5719,-0.13284,0.54586,0.84739
494.276,54.58177,-0.13344,0.54586,0.8473
494.376,54.591730000000005,-0.13327,0.54586,0.8472200000000001
494.476,54.60165,-0.13234,0.54586,0.84714
494.576,54.61159,-0.13145,0.54586,0.84705
494.676,54.62158,-0.13135,0.54586,0.8469700000000001
494.776,54.631530000000005,-0.13319,0.54586,0.8468899999999999
494.876,54.641459999999995,-0.13408,0.54587,0.8468
494.976,54.65144,-0.13604000000000002,0.54586,0.84672
495.076,54.661359999999995,-0.13664,0.54587,0.8466299999999999
495.176,54.67126999999999,-0.13492,0.54585,0.84655
495.276,54.6812,-0.13699,0.5459,0.8464700000000001
495.376,54.691109999999995,-0.13554000000000002,0.54572,0.8463799999999999
495.476,54.701069999999994,-0.13538,0.53518,0.8463
495.576,54.711,-0.13867000000000002,0.51158,0.8462200000000001
495.676,54.72088000000001,-0.13682,0.51307,0.8461299999999999
495.776,54.73075,-0.13405,0.51271,0.84605
495.876,54.7407,-0.13638,0.5128,0.84596
495.976,54.75063000000001,-0.13583,0.51277,0.84588
496.076,54.760580000000004,-0.13662,0.51278,0.8458
496.176,54.77055,-0.13801,0.51278,0.8457100000000001
496.276,54.780519999999996,-0.13878,0.51278,0.8456299999999999
496.376,54.7905,-0.13675,0.51278,0.84555
496.476,54.80039,-0.13685999999999998,0.51278,0.84546
496.576,54.810280000000006,-0.1373,0.51278,0.8453799999999999
496.676,54.8202,-0.13708,0.51278,0.84529
496.776,54.830059999999996,-0.13733,0.51278,0.84521
496.876,54.84,-0.13892000000000002,0.51278,0.8451299999999999
496.976,54.84995,-0.13759000000000002,0.51278,0.84504
497.076,54.8599,-0.13577999999999998,0.51278,0.84496
497.176,54.8698,-0.13842000000000002,0.51278,0.84488
497.276,54.87976,-0.14147,0.51278,0.8447899999999999
497.376,54.88969,-0.13946,0.51278,0.8447100000000001
497.476,54.89962,-0.14060999999999998,0.51278,0.84462
497.576,54.90951,-0.13853,0.51278,0.84454
497.676,54.919419999999995,-0.1417,0.51278,0.84446
497.776,54.929390000000005,-0.13838,0.51278,0.8443700000000001
497.876,54.93937,-0.13756,0.51278,0.84429
497.976,54.94933,-0.14035,0.51278,0.8442
498.076,54.9592,-0.14012,0.51278,0.8441200000000001
498.176,54.96909,-0.14271,0.51278,0.84404
498.276,54.978919999999995,-0.13981,0.51278,0.84395
498.376,54.98884,-0.14068,0.51278,0.8438700000000001
498.476,54.99876,-0.14137,0.51278,0.84378
498.576,55.00869,-0.13925,0.51278,0.8437
498.676,55.01859,-0.14021,0.51278,0.84362
498.776,55.02851,-0.13932999999999998,0.51278,0.8435299999999999
498.876,55.03847,-0.13982999999999998,0.51278,0.84345
498.976,55.0484,-0.14154,0.51278,0.84336
499.076,55.05835,-0.1419,0.51278,0.8432799999999999
499.176,55.06827,-0.14244,0.51278,0.8432
499.276,55.07821,-0.14160999999999999,0.51278,0.84311
499.376,55.0881,-0.14211,0.51279,0.84303
499.476,55.097930000000005,-0.14188,0.51274,0.8429399999999999
499.576,55.107730000000004,-0.14172,0.51293,0.84286
499.676,55.1177,-0.14063,0.51222,0.84278
499.776,55.12769,-0.14238,0.51865,0.8426899999999999
499.876,55.13762,-0.14188,0.5280699999999999,0.8426100000000001
499.976,55.14761,-0.14067000000000002,0.52963,0.84252
500.076,55.15759,-0.1432,0.5292399999999999,0.84244
500.176,55.16754,-0.14451,0.52935,0.84236
500.276,55.17749,-0.14199,0.52932,0.8422700000000001
500.376,55.18753,-0.14151,0.52933,0.84219
500.476,55.197480000000006,-0.14306,0.52932,0.8421
500.576,55.20735,-0.14185,0.52932,0.8420200000000001
500.676,55.2173,-0.14315,0.52932,0.84193
500.776,55.227309999999996,-0.14257,0.52932,0.84185
500.876,55.23732,-0.14145,0.52932,0.84177
500.976,55.24722,-0.14492,0.52932,0.8416799999999999
501.076,55.257180000000005,-0.1447,0.52932,0.8416
501.176,55.26715,-0.14355,0.52932,0.8415100000000001
501.276,55.27704,-0.14378,0.52932,0.8414299999999999
501.376,55.28695,-0.14387,0.52932,0.84135
501.476,55.296890000000005,-0.14243,0.52932,0.84126
501.576,55.30693,-0.14149,0.52932,0.8411799999999999
501.676,55.31697,-0.14629,0.52932,0.84109
501.776,55.32689,-0.147,0.52932,0.84101
501.876,55.33676,-0.1453,0.52932,0.8409200000000001
501.976,55.34666,-0.14364000000000002,0.52932,0.8408399999999999
502.076,55.35653000000001,-0.14715999999999999,0.52932,0.8407600000000001
502.176,55.366369999999996,-0.14672000000000002,0.52932,0.84067
502.276,55.3763,-0.14602,0.52932,0.84059
502.376,55.386230000000005,-0.14685,0.52932,0.8405
502.476,55.396119999999996,-0.14605,0.52932,0.8404200000000001
502.576,55.406009999999995,-0.14668,0.52932,0.8403299999999999
502.676,55.41595,-0.14674,0.52932,0.84025
502.776,55.42588000000001,-0.14587,0.52933,0.8401700000000001
502.876,55.43577,-0.14549,0.52932,0.8400799999999999
502.976,55.44563,-0.14553,0.5293399999999999,0.84
503.076,55.45555,-0.14601,0.52928,0.83991
503.176,55.465469999999996,-0.14701,0.52949,0.83983
503.276,55.47534,-0.14807,0.52745,0.8397399999999999
503.376,55.48526,-0.14877,0.5070899999999999,0.8396600000000001
503.476,55.495180000000005,-0.14733,0.49401000000000006,0.83957
503.576,55.505109999999995,-0.14668,0.49683999999999995,0.83949
503.676,55.51501,-0.14782,0.49606999999999996,0.83941
503.776,55.524919999999995,-0.14919000000000002,0.49628,0.8393200000000001
503.876,55.534859999999995,-0.15067,0.49623,0.83924
503.976,55.54476999999999,-0.15139,0.49623999999999996,0.83915
504.076,55.554719999999996,-0.14836,0.49623999999999996,0.8390700000000001
504.176,55.564719999999994,-0.14755,0.49623999999999996,0.83898
504.276,55.57467,-0.15056,0.49623999999999996,0.8389
504.376,55.584590000000006,-0.15089,0.49623999999999996,0.8388100000000001
504.476,55.59454,-0.15034,0.49623999999999996,0.83873
504.576,55.604440000000004,-0.15017,0.49623999999999996,0.83865
504.676,55.61435,-0.15100999999999998,0.49623999999999996,0.8385600000000001
504.776,55.6243,-0.14866,0.49623999999999996,0.8384799999999999
504.876,55.63423,-0.14824,0.49623999999999996,0.83839
504.976,55.64419,-0.14897,0.49623999999999996,0.83831
505.076,55.65416,-0.14845,0.49623999999999996,0.8382200000000001
505.176,55.664069999999995,-0.14999,0.49623999999999996,0.83814
505.276,55.67397,-0.14985,0.49623999999999996,0.83805
505.376,55.68391999999999,-0.15057,0.49623999999999996,0.8379700000000001
505.476,55.69386,-0.14979,0.49623999999999996,0.8378899999999999
505.576,55.70381999999999,-0.1519,0.49623999999999996,0.8378
505.676,55.71378000000001,-0.1551,0.49623999999999996,0.83772
505.776,55.72373,-0.15167,0.49623999999999996,0.8376299999999999
505.876,55.73369,-0.15167,0.49623999999999996,0.83755
505.976,55.74363,-0.15262,0.49623999999999996,0.83746
506.076,55.753569999999996,-0.15447,0.49623999999999996,0.8373799999999999
506.176,55.76351,-0.15231,0.49623999999999996,0.83729
506.276,55.77338,-0.152,0.49623999999999996,0.83721
506.376,55.7833,-0.15561,0.49623999999999996,0.8371200000000001
506.476,55.793240000000004,-0.15363,0.49623999999999996,0.83704
506.576,55.80313,-0.1562,0.49623999999999996,0.83695
506.676,55.81308000000001,-0.15691,0.49623999999999996,0.8368700000000001
506.776,55.82305,-0.1567,0.49623999999999996,0.8367899999999999
506.876,55.832980000000006,-0.15617,0.49623999999999996,0.8367
506.976,55.842940000000006,-0.1564,0.49623999999999996,0.83662
507.076,55.852869999999996,-0.15555,0.49623999999999996,0.8365299999999999
507.176,55.86278000000001,-0.15716,0.49623999999999996,0.83645
507.276,55.872719999999994,-0.15972999999999998,0.49623999999999996,0.83636
507.376,55.88267,-0.15886,0.49623999999999996,0.8362799999999999
507.476,55.892559999999996,-0.15744,0.49623999999999996,0.83619
507.576,55.90249,-0.15833,0.49623999999999996,0.83611
507.676,55.912440000000004,-0.15984,0.49623999999999996,0.8360200000000001
507.776,55.92236,-0.15993,0.49623999999999996,0.83594
507.876,55.93224,-0.15918,0.49623999999999996,0.83585
507.976,55.94216,-0.16323,0.49623999999999996,0.8357700000000001
508.076,55.952119999999994,-0.1636,0.49623999999999996,0.83568
508.176,55.96207,-0.16112,0.49623999999999996,0.8356
508.276,55.971959999999996,-0.162,0.49623999999999996,0.8355100000000001
508.376,55.98189,-0.16222,0.49623999999999996,0.8354299999999999
508.476,55.99175,-0.16215,0.49623999999999996,0.83535
508.576,56.00166,-0.16385999999999998,0.49623999999999996,0.83526
508.676,56.011630000000004,-0.16591,0.49623999999999996,0.8351799999999999
508.776,56.02158000000001,-0.16605,0.49623,0.83509
508.876,56.031490000000005,-0.16579000000000002,0.49628999999999995,0.83501
508.976,56.04136999999999,-0.16419,0.49606999999999996,0.8349200000000001
509.076,56.05113000000001,-0.16644,0.49676000000000003,0.8348399999999999
509.176,56.061040000000006,-0.16919,0.5056,0.83475
509.276,56.07091,-0.16842000000000001,0.51308,0.83467
509.376,56.080780000000004,-0.16735,0.51271,0.8345799999999999
509.476,56.09069,-0.17073,0.5128,0.8345
509.576,56.10058000000001,-0.17119,0.51278,0.83441
509.676,56.11048,-0.16683,0.51278,0.8343299999999999
509.776,56.12036,-0.16962,0.51278,0.83424
509.876,56.13024,-0.16782,0.51278,0.83416
509.976,56.140130000000006,-0.17126,0.51278,0.8340700000000001
510.076,56.150040000000004,-0.16875,0.51278,0.83399
510.176,56.159890000000004,-0.17103,0.51278,0.8339
510.276,56.16973,-0.17044,0.51274,0.8338200000000001
510.376,56.17963,-0.16925,0.5129600000000001,0.83373
510.476,56.189519999999995,-0.17018,0.50478,0.83365
510.576,56.19951,-0.16913,0.50444,0.8335600000000001
510.676,56.209419999999994,-0.16898,0.50453,0.8334799999999999
510.776,56.21926,-0.17131,0.5045,0.83339
510.876,56.229119999999995,-0.17110999999999998,0.50451,0.83331
510.976,56.23899,-0.17334000000000002,0.50451,0.8332200000000001
511.076,56.2489,-0.17294,0.50452,0.83314
511.176,56.25893000000001,-0.17228,0.50449,0.83305
511.276,56.26886,-0.17110999999999998,0.5046,0.8329700000000001
511.376,56.27875,-0.17438,0.50413,0.83288
511.476,56.2887,-0.17431,0.50595,0.8328
511.576,56.29861,-0.17271,0.48316000000000003,0.8327100000000001
511.676,56.308519999999994,-0.17321,0.4719,0.83263
511.776,56.3184,-0.17224,0.47162,0.83254
511.876,56.32829,-0.17583,0.4717,0.8324600000000001
511.976,56.338159999999995,-0.17212,0.47168000000000004,0.83237
512.076,56.348009999999995,-0.17231,0.47168000000000004,0.83229
512.176,56.35793,-0.17467,0.47168000000000004,0.8322
512.276,56.3678,-0.17328,0.47168000000000004,0.8321200000000001
512.376,56.37769,-0.1756,0.47168000000000004,0.8320299999999999
512.476,56.387530000000005,-0.17628,0.47168000000000004,0.83195
512.576,56.397259999999996,-0.17429,0.47168000000000004,0.83186
512.676,56.40707,-0.17314000000000002,0.47168000000000004,0.83178
512.776,56.41698,-0.17482999999999999,0.47168000000000004,0.8316899999999999
512.876,56.4269,-0.17545,0.47168000000000004,0.8316100000000001
512.976,56.43679,-0.17235,0.47168000000000004,0.83152
513.076,56.44667,-0.17309000000000002,0.47168000000000004,0.83144
513.176,56.45658,-0.17501,0.47168000000000004,0.83135
513.276,56.46649,-0.17476,0.47167,0.8312700000000001
513.376,56.47636,-0.17457,0.47173000000000004,0.8311799999999999
513.476,56.48628000000001,-0.17572000000000002,0.47148999999999996,0.8311
