Repository: ulfsri/fsri_materials_database

#Database of Contemporary Material Properties for Fire Investigation Analysis
This project was supported by Award No. 2019-DU-BX-0018, awarded by the National Institute of Justice, Office of Justice Programs, U.S. Department of Justice. 

***
***

## Database Structure

## 01_Data/
Raw data generated from each apparatus are included here in plain-text format. The data is organized first by material, next by the short name of test apparatus used, and where applicable additional filtering by test settings.

### Test Apparatus and Data File Structure
- __Cone Calorimeter__ (Cone)
    + Data file structure is the material test, the short name for the apparatus, heat flux setting and scan/scalar, date of test, and replicate number. Scan is for the raw output data and scalar is for the initial conditions and high-level test parameters. 
        * Example: __MDF_Cone_HF25scalar_210323_R1__ stands for the first replicate of scalar data generated from a medium density fiber board test in cone calorimeter exposed to 25 kW/m<sup>2</sup> on March 23, 2021.
- __Heat Flow Meter__ (HFM)
    + Data file structure is the material test, the short name for the apparatus, whether test was dry or wet, whether test was for thermal conductivity or heat capacity, date of test, and replicate number. Scan is for the raw output data and scalar is for the initial conditions and high-level test parameters. 
        * Example: __OSB_HFM_Dry_Conductivity_210315_R3.tst__ stands for the third replicate of the data generated from an oriented strand board test in the heat flow meter tested dry for thermal conductivity on March 15, 2021.
- __Simultaneous Thermal Analyzer__ (STA)
    + Data file structure is the material test, the short name for the apparatus, the atmosphere tested in, the heating rate in Kelvin per minute and data/meta, date of test, and replicate number. Data is for the raw output data and meta is for the initial conditions and high-level test parameters. 
        * Example: __Polyester_Batting_STA_N2_3KData_210215_R1.csv__ stands for the first replicate of the data generated from a polyester batting board test in the simultaneous thermal analyzer tested in nitrogen with a heating rate of 3 Kelvin per minute on March 15, 2021.

# Materials and Products Database

## 01_Data

Raw data generated from each apparatus are included here in plain-text format. The data is organized first by material, next by the short name of test apparatus used, and where applicable additional filtering by test settings.

### material.json

Each material directory contains a json file of the same name as the material. This file links the data stored in the repository as well as data and graphs produced by the accompanying scripts (__02_Scripts__) to the respective landing page for the material on the front-end website.

File: 01_Data/Overstuffed_Chair_Polyurethane_Foam/STA/N2/3K_min/Overstuffed_Chair_Polyurethane_Foam_STA_N2_3KData_210222_R1.csv (part 1 of 3)
##Temp./°C,Time/min,DSC/(mW/mg),Mass/%,Sensit./(uV/mW)
49.42,10.01,-0.02091974,101.61444,1.05322
49.375,10.11,-0.02185633,101.64289000000001,1.0532299999999999
49.375,10.21,-0.02107575,101.64289000000001,1.0532299999999999
49.366,10.31,-0.02263689,101.64289000000001,1.0532299999999999
49.36,10.41,-0.02107571,101.61466,1.0532299999999999
49.37,10.51,-0.02029515,101.64289000000001,1.0532299999999999
49.371,10.61,-0.02013904,101.67134,1.0532299999999999
49.351,10.71,-0.01889006,101.69957,1.0532299999999999
49.378,10.81,-0.01998294,101.67823,1.0532299999999999
49.372,10.91,-0.01795341,101.67134,1.0532299999999999
49.421,11.01,-0.01748516,101.69978,1.05322
49.396,11.11,-0.01670452,101.7069,1.0532299999999999
49.429,11.21,-0.01529952,101.7069,1.05322
49.462,11.31,-0.01327005,101.72802,1.05322
49.493,11.41,-0.01295786,101.75647,1.05321
49.534,11.51,-0.00983553,101.74224,1.05321
49.574,11.61,-0.008118254,101.74224,1.0532
49.629,11.71,-0.008118307,101.75647,1.0532
49.684,11.81,-0.006244891999999999,101.75647,1.05319
49.77,11.91,-0.002966354,101.76358,1.05318
49.84,12.01,-0.0034347540000000004,101.81315,1.0531700000000002
49.913,12.11,-0.001405139,101.81315,1.05316
49.983,12.21,0.0003122557,101.81315,1.05315
50.092,12.31,0.001873562,101.81315,1.05314
50.188,12.41,0.0034349,101.81315,1.05313
50.296,12.51,0.005152415,101.82715999999999,1.05311
50.399,12.61,0.005777020999999999,101.81315,1.0531
50.505,12.71,0.00608937,101.84159,1.0530899999999999
50.622,12.81,0.007650853000000001,101.84159,1.0530700000000002
50.757,12.91,0.009368543,101.81315,1.05306
50.885,13.01,0.0104617,101.84138,1.05304
51.019,13.11,0.01108646,101.84159,1.05302
51.207,13.21,0.01139901,101.84871,1.053
51.307,13.31,0.01249222,101.86983000000001,1.0529899999999999
51.436,13.41,0.01342935,101.86983000000001,1.0529700000000002
51.595,13.51,0.01561583,101.86983000000001,1.05295
51.758,13.61,0.01592846,101.89806,1.05293
51.906,13.71,0.01577258,101.89828,1.05291
52.071,13.81,0.01608524,101.89828,1.0528899999999999
52.241,13.91,0.01780345,101.89828,1.05287
52.395,14.01,0.01811613,101.92651,1.05285
52.575,14.11,0.01842889,101.95496,1.05282
52.75,14.21,0.02108435,101.95517,1.0528
52.915,14.31,0.02139715,101.94806,1.0527799999999998
53.111,14.41,0.02171005,101.95496,1.05275
53.282,14.51,0.02264766,101.95496,1.05273
53.472,14.61,0.02264819,101.95496,1.05271
53.658,14.71,0.02436689,101.98319000000001,1.0526799999999998
53.843,14.81,0.02358645,102.01164,1.05266
54.024,14.91,0.02561766,101.98340999999999,1.05263
54.224,15.01,0.02655556,101.98340999999999,1.05261
54.437,15.11,0.02733734,101.95496,1.0525799999999998
54.633,15.21,0.02702558,101.98340999999999,1.05255
54.838,15.31,0.02702629,101.98340999999999,1.0525200000000001
55.032,15.41,0.02905788,101.98319000000001,1.0525
55.243,15.51,0.02874621,102.01164,1.05247
55.453,15.61,0.03077802,102.02586,1.05244
55.678,15.71,0.03109138,102.01185,1.05241
55.867,15.81,0.03124838,102.04009,1.05239
56.098,15.91,0.03203055,102.04009,1.05235
56.315,16.01,0.03328146,102.04009,1.0523200000000001
56.53,16.11,0.03171983,102.06121,1.05229
56.782,16.21,0.03297095,102.0472,1.05226
56.989,16.31,0.03344064,102.04009,1.05223
57.229,16.41,0.03453558,102.06853000000001,1.0522
57.447,16.51,0.03594303,102.06853000000001,1.05217
57.674,16.61,0.03359993,102.06832,1.0521399999999999
57.923,16.71,0.03500759,102.06832,1.0521
58.144,16.81,0.03500861,102.09676999999999,1.05207
58.385,16.91,0.03547861,102.09698,1.0520399999999999
58.618,17.01,0.03547971,102.09698,1.0520100000000001
58.859,17.11,0.0373565,102.12522,1.05197
59.097,17.21,0.03673246,102.09676999999999,1.0519399999999999
59.35,17.31,0.03704633,102.08254000000001,1.0519
59.576,17.41,0.03501532,102.13922,1.05187
59.821,17.51,0.03642339,102.10388,1.0518399999999999
60.076,17.61,0.03736263,102.09676999999999,1.0518
60.319,17.71,0.03642586,102.12522,1.05176
60.565,17.81,0.03752146,102.12522,1.0517299999999998
60.833,17.91,0.03892994,102.14655,1.05169
61.08,18.01,0.03783681,102.13233000000001,1.05165
61.339,18.11,0.03846358,102.15345,1.05162
61.574,18.21,0.03830847,102.12522,1.05158
61.846,18.31,0.03893538,102.15366,1.05154
62.1,18.41,0.04050048,102.15366,1.05151
62.353,18.51,0.0398764,102.12522,1.0514700000000001
62.611,18.61,0.0392523,102.12522,1.0514299999999999
62.884,18.71,0.03972298,102.15366,1.05139
63.137,18.81,0.04066276,102.13944000000001,1.05135
63.411,18.91,0.04035153,102.12522,1.05131
63.667,19.01,0.04097862,102.13233000000001,1.0512700000000001
63.93,19.11,0.04113657,102.12522,1.05124
64.207,19.21,0.03926116,102.14655,1.05119
64.459,19.31,0.04145252,102.15366,1.05116
64.744,19.41,0.04004633,102.15366,1.05111
65.006,19.51,0.04098646,102.15345,1.0510700000000002
65.273,19.61,0.04114449,102.15345,1.05103
65.549,19.71,0.04177193,102.12522,1.0509899999999999
65.811,19.81,0.04271225,102.15366,1.05095
66.091,19.91,0.04287045,102.18211,1.05091
66.37,20.01,0.04271573,102.15366,1.05087
66.66,20.11,0.04318697,102.1819,1.05082
66.917,20.21,0.04381452,102.1819,1.0507799999999998
67.191,20.31,0.04193845,102.16767,1.05074
67.497,20.41,0.04475724,102.17478,1.05069
67.743,20.51,0.04616737,102.16078,1.05065
68.02,20.61,0.04538674,102.18921999999999,1.05061
68.297,20.71,0.04617118,102.18921999999999,1.05057
68.577,20.81,0.04554704,102.18211,1.0505200000000001
68.856,20.91,0.04727073,102.1819,1.0504799999999999
69.139,21.01,0.04617702,102.21034,1.05043
69.407,21.11,0.04805735,102.20323,1.05039
69.696,21.21,0.04665055,102.1819,1.05034
69.965,21.31,0.04727866,102.18901,1.0503
70.255,21.41,0.04665452,102.18901,1.05026
70.546,21.51,0.04759599,102.21013,1.05021
70.844,21.61,0.04806788,102.19612,1.05016
71.108,21.71,0.04822642,102.21034,1.0501200000000002
71.405,21.81,0.04807204,102.21034,1.05007
71.69,21.91,0.0471346,102.20323,1.0500200000000002
71.958,22.01,0.04744976,102.21746,1.04998
72.255,22.11,0.04807839,102.23858,1.04993
72.567,22.21,0.04682781,102.23858,1.04988
72.819,22.31,0.04620318,102.21034,1.0498399999999999
73.101,22.41,0.04636186,102.23879000000001,1.04979
73.387,22.51,0.04605068,102.21034,1.04974
73.664,22.61,0.04824568,102.21034,1.0497
73.947,22.71,0.04824785,102.23168000000001,1.04965
74.237,22.81,0.04621354,102.23168000000001,1.0496
74.529,22.91,0.047469,102.23879000000001,1.04955
74.811,23.01,0.04919452,102.24569,1.04951
75.102,23.11,0.04778672,102.24569,1.04946
75.393,23.21,0.04998255,102.24569,1.04941
75.684,23.31,0.04935813,102.2528,1.04936
75.964,23.41,0.04967377,102.26703,1.04931
76.266,23.51,0.04889267,102.23879000000001,1.04926
76.552,23.61,0.04779795,102.26703,1.04921
76.844,23.71,0.04921073,102.26703,1.04916
77.134,23.81,0.04874288,102.23858,1.04911
77.424,23.91,0.0499991,102.26703,1.04906
77.726,24.01,0.04765042,102.23858,1.04901
78.023,24.11,0.04827977,102.23858,1.0489600000000001
78.3,24.21,0.0501631,102.23858,1.04891
78.613,24.31,0.04953864,102.23858,1.04885
78.904,24.41,0.0498546,102.23879000000001,1.0488
79.193,24.51,0.04781883,102.23879000000001,1.04875
79.483,24.61,0.04938906,102.25301999999999,1.0487
79.804,24.71,0.05017573,102.28125,1.04865
80.071,24.81,0.04986437,102.2528,1.0486
80.35,24.91,0.04986673,102.2528,1.04855
80.651,25.01,0.05065339,102.23858,1.04849
80.946,25.11,0.05002861,102.2528,1.04844
81.257,25.21,0.05081546,102.28103,1.04839
81.539,25.31,0.05066107,102.23168000000001,1.04834
81.859,25.41,0.05144812,102.25990999999999,1.0482799999999999
82.144,25.51,0.05098006,102.23147,1.04823
82.436,25.61,0.04972767,102.25990999999999,1.04817
82.72,25.71,0.05161265,102.25990999999999,1.0481200000000002
83.029,25.81,0.05083099,102.28836,1.04807
83.326,25.91,0.05146119,102.28836,1.04801
83.613,26.01,0.05256209,102.28815,1.04796
83.92,26.11,0.05115272,102.28103,1.0479
84.218,26.21,0.05099848,102.26703,1.04785
84.514,26.31,0.05053036,102.26703,1.04779
84.795,26.41,0.05084674,102.26703,1.04774
85.095,26.51,0.05132027,102.29547,1.04769
85.394,26.61,0.05242165,102.29526,1.0476299999999998
85.693,26.71,0.05179661,102.29526,1.0475700000000001
86.001,26.81,0.05070068,102.26703,1.04752
86.307,26.91,0.05007555,102.26703,1.04746
86.591,27.01,0.05039208,102.26703,1.04741
86.905,27.11,0.05023793,102.2528,1.04735
87.202,27.21,0.05055463,102.2528,1.04729
87.502,27.31,0.05071439,102.26703,1.0472299999999999
87.786,27.41,0.05260123,102.29547,1.04718
88.098,27.51,0.05166205,102.29547,1.04712
88.402,27.61,0.05150789,102.26703,1.04706
88.69,27.71,0.05182469,102.25990999999999,1.04701
89.002,27.81,0.05229882,102.26703,1.04695
89.314,27.91,0.0507312,102.26703,1.0468899999999999
89.608,28.01,0.05293295,102.26703,1.04683
89.903,28.11,0.0516792,102.27414,1.04677
90.21,28.21,0.04916873,102.27414,1.04671
90.526,28.31,0.051371,102.26703,1.04665
90.813,28.41,0.05137375,102.24569,1.0466
91.12,28.51,0.05231939,102.24569,1.04653
91.417,28.61,0.05247943,102.24569,1.0464799999999999
91.724,28.71,0.05153967,102.25990999999999,1.0464200000000001
92.03,28.81,0.05122836,102.26703,1.04636
92.327,28.91,0.05170269,102.28836,1.0463
92.621,29.01,0.05249137,102.32370999999999,1.04624
92.936,29.11,0.05139433,102.32370999999999,1.0461799999999999
93.231,29.21,0.05139722,102.32370999999999,1.0461200000000002
93.55,29.31,0.05124317,102.28103,1.04605
93.832,29.41,0.05203192,102.30237,1.046
94.151,29.51,0.05297835,102.30237,1.04593
94.466,29.61,0.05140941,102.33081999999999,1.04587
94.754,29.71,0.05156949,102.30259000000001,1.0458100000000001
95.058,29.81,0.05267317,102.33081999999999,1.04575
95.375,29.91,0.0529909,102.33081999999999,1.04568
95.666,30.01,0.05094963,102.33081999999999,1.0456299999999998
95.974,30.11,0.05189626,102.33081999999999,1.04556
96.273,30.21,0.05205657,102.30948000000001,1.0455
96.578,30.31,0.05190241,102.33081999999999,1.04544
96.889,30.41,0.05395035,102.33081999999999,1.0453700000000001
97.198,30.51,0.05363904,102.33081999999999,1.04531
97.506,30.61,0.05269846,102.30259000000001,1.04525
97.82,30.71,0.05254442,102.31681,1.04518
98.124,30.81,0.05364889,102.31681,1.04512
98.433,30.91,0.05412421,102.3097,1.04505
98.738,31.01,0.05349812,102.28836,1.0449899999999999
99.037,31.11,0.05224247,102.28836,1.04493
99.355,31.21,0.05334738,102.30259000000001,1.0448600000000001
99.666,31.31,0.05445236,102.30237,1.0448
99.95,31.41,0.05351117,102.30237,1.04474
100.275,31.51,0.0531999,102.32370999999999,1.04467
100.572,31.61,0.05336051,102.35216,1.0446
100.889,31.71,0.05446586,102.35194,1.04454
101.201,31.81,0.0543119,102.35194,1.04447
101.49,31.91,0.05478742,102.35194,1.04441
101.805,32.01,0.05526329,102.35927,1.04434
102.117,32.11,0.05400719,102.35216,1.04427
102.423,32.21,0.05416806,102.37349,1.04421
102.733,32.31,0.05432901,102.34504,1.04414
103.035,32.41,0.05606474,102.34504,1.04408
103.358,32.51,0.05496603,102.34504,1.04401
103.655,32.61,0.05496943,102.36616,1.0439399999999999
103.965,32.71,0.05528802,102.35216,1.04387
104.279,32.81,0.0562368,102.36616,1.0438100000000001
104.582,32.91,0.05498009,102.33793,1.04374
104.888,33.01,0.05561381,102.35927,1.04367
105.195,33.11,0.05404184,102.35927,1.04361
105.51,33.21,0.05499084,102.36638,1.04354
105.824,33.31,0.05310357,102.33793,1.0434700000000001
106.129,33.41,0.05389494,102.36638,1.0434
106.445,33.51,0.05468656,102.36638,1.0433299999999999
106.766,33.61,0.05579356,102.36638,1.04326
107.057,33.71,0.05532418,102.36616,1.04319
107.356,33.81,0.0551701,102.36616,1.04313
107.664,33.91,0.05470083,102.36616,1.04306
107.978,34.01,0.05580808,102.35905,1.0429899999999999
108.29,34.11,0.05565418,102.38039,1.04292
108.586,34.21,0.0542387,102.36638,1.04285
108.918,34.31,0.05550407,102.36638,1.04277
109.214,34.41,0.05582303,102.39483,1.04271
109.521,34.51,0.05614217,102.39483,1.04264
109.83,34.61,0.05551511,102.36638,1.04257
110.146,34.71,0.0545726,102.39483,1.04249
110.456,34.81,0.05520726,102.38772,1.0424200000000001
110.771,34.91,0.05552657,102.39461,1.04235
111.083,35.01,0.05537264,102.3875,1.0422799999999999
111.38,35.11,0.05506074,102.3875,1.04221
111.7,35.21,0.05680021,102.3875,1.04214
112.019,35.31,0.05633086,102.38039,1.04206
112.334,35.41,0.05601921,102.3875,1.04199
112.634,35.51,0.05618077,102.3875,1.0419200000000002
112.948,35.61,0.0574473,102.3875,1.04185
113.262,35.71,0.05618868,102.3875,1.04177
113.571,35.81,0.05603473,102.35927,1.0417
113.891,35.91,0.05777519,102.35927,1.0416299999999998
114.212,36.01,0.05793724,102.36638,1.04155
114.508,36.11,0.05762537,102.35927,1.04148
114.812,36.21,0.05762934,102.38772,1.04141
115.133,36.31,0.05858095,102.38772,1.0413299999999999
115.442,36.41,0.05763761,102.38772,1.04126
115.754,36.51,0.05953678,102.3875,1.04119
116.054,36.61,0.0582774,102.3875,1.04111
116.367,36.71,0.05764981,102.35927,1.04104
116.671,36.81,0.05796976,102.3875,1.0409700000000002
116.988,36.91,0.0589218,102.40172,1.0408899999999999
117.293,37.01,0.05876797,102.38772,1.04082
117.614,37.11,0.05766641,102.38772,1.04074
117.925,37.21,0.06019859,102.40194,1.0406600000000001
118.225,37.31,0.05846465,102.37349,1.04059
118.549,37.41,0.05831104,102.3875,1.04051
118.839,37.51,0.05926321,102.3875,1.04044
119.173,37.61,0.05910979,102.36638,1.04036
119.479,37.71,0.06069463,102.33793,1.04029
119.791,37.81,0.05990873,102.38039,1.04021
120.114,37.91,0.05991329,102.38039,1.04013
120.407,38.01,0.06023362,102.35216,1.04006
120.731,38.11,0.06008014,102.3806,1.03998
121.033,38.21,0.06055879,102.35927,1.0399100000000001
121.363,38.31,0.06056355,102.35216,1.03982
121.67,38.41,0.0602517,102.35927,1.03975
121.98,38.51,0.06104692,102.36638,1.03967
122.289,38.61,0.06152593,102.36638,1.03959
122.605,38.71,0.062796,102.36638,1.03951
122.923,38.81,0.06264262,102.36638,1.03944
123.22,38.91,0.0634381,102.36638,1.03936
123.538,39.01,0.06296834,102.3875,1.03928
123.842,39.11,0.06328942,102.35927,1.0392
124.164,39.21,0.06376907,102.35927,1.03912
124.477,39.31,0.06440691,102.35927,1.03904
124.79,39.41,0.06393704,102.41595,1.0389700000000002
125.108,39.51,0.06473337,102.40884,1.03888
125.416,39.61,0.06442168,102.38772,1.03881
125.728,39.71,0.06268535,102.38772,1.03873
126.035,39.81,0.06348162,102.38772,1.03865
126.345,39.91,0.06206158,102.35927,1.03857
126.656,40.01,0.06254134,102.38772,1.03849
126.965,40.11,0.06444625,102.36638,1.03841
127.286,40.21,0.06508481,102.36638,1.03833
127.596,40.31,0.06540656,102.36638,1.03825
127.916,40.41,0.06446147,102.36638,1.03816
128.20799,40.51,0.06462456,102.35927,1.03809
128.556,40.61,0.06431337,102.33081999999999,1.038
128.841,40.71,0.0663774,102.35905,1.03793
129.158,40.81,0.0649568,102.33081999999999,1.0378399999999999
129.46899,40.91,0.06512032,102.35194,1.03776
129.784,41.01,0.06512549,102.3097,1.03768
130.095,41.11,0.06623989,102.33793,1.0376
130.408,41.21,0.06592818,102.33793,1.03752
130.73199,41.31,0.06799402,102.30948000000001,1.0374299999999999
131.03101,41.41,0.06641412,102.32370999999999,1.03735
131.356,41.51,0.06737074,102.33793,1.0372700000000001
131.67101,41.61,0.06594936,102.33793,1.03718
131.983,41.71,0.06706444,102.33793,1.0371
132.28798999999998,41.81,0.06817958,102.3097,1.03702
132.601,41.91,0.06707506,102.33103,1.03693
132.91901000000001,42.01,0.0675563,102.31681,1.03685
133.22501,42.11,0.06740304,102.29547,1.03677
133.55,42.21,0.06804314,102.32370999999999,1.0366799999999998
133.86501,42.31,0.06900042,102.32370999999999,1.0366
134.183,42.41,0.06726113,102.29526,1.03651
134.52,42.51,0.06821892,102.32370999999999,1.0364200000000001
134.79601,42.61,0.06774784,102.30237,1.03635
135.119,42.71,0.06934029,102.30237,1.03626
135.431,42.81,0.06982201,102.30237,1.03617
135.756,42.91,0.06998666,102.30237,1.03609
136.067,43.01,0.0703098,102.27414,1.036
136.377,43.11,0.06920445,102.27414,1.0359200000000002
136.69,43.21,0.07032134,102.27414,1.03583
137.00101,43.31,0.07080337,102.27414,1.03575
137.336,43.41,0.07192101,102.28125,1.03565
137.651,43.51,0.07224458,102.28125,1.03557
137.96201000000002,43.61,0.0712978,102.27414,1.03548
138.278,43.71,0.07241544,102.27414,1.03539
138.59,43.81,0.07210384,102.30259000000001,1.03531
138.91701,43.91,0.07258664,102.29547,1.03522
139.22301000000002,44.01,0.07354567,102.29547,1.0351299999999999
139.549,44.11,0.07307553,102.31659,1.03504
139.85699,44.21,0.07260496,102.32370999999999,1.03496
140.174,44.31,0.07181674,102.32370999999999,1.0348700000000002
140.493,44.41,0.07293523,102.35216,1.03478
140.8,44.51,0.07341803,102.32370999999999,1.0346899999999999
141.123,44.61,0.0731066,102.33081999999999,1.0346
141.44298999999998,44.71,0.07454343,102.32370999999999,1.03451
141.752,44.81,0.07375492,102.38039,1.03443
142.076,44.91,0.07344351,102.35216,1.03433
142.37601,45.01,0.0745624,102.32370999999999,1.03425
142.701,45.11,0.07345607,102.32370999999999,1.03416
143.034,45.21,0.07425783,102.32370999999999,1.03406
143.35699,45.31,0.07490052,102.32370999999999,1.03397
143.664,45.41,0.07474782,102.32370999999999,1.03388
143.963,45.51,0.07539019,102.29547,1.0338
144.29401000000001,45.61,0.07571523,102.29547,1.0337
144.60001,45.71,0.07588072,102.29547,1.03362
144.92799,45.81,0.07636491,102.23858,1.03352
145.241,45.91,0.07684889,102.27414,1.0334299999999998
145.55901,46.01,0.07749218,102.28125,1.03334
145.87,46.11,0.07765805,102.26703,1.03325
146.196,46.21,0.07798343,102.23858,1.03316
146.50999,46.31,0.07767197,102.25990999999999,1.0330700000000002
146.828,46.41,0.07704219,102.28125,1.0329700000000002
147.155,46.51,0.07752686,102.2528,1.03288
147.461,46.61,0.07864799,102.2528,1.0327899999999999
147.76601000000002,46.71,0.07706256,102.2528,1.0327
148.092,46.81,0.07866203,102.2528,1.0326
148.407,46.91,0.07882831,102.28125,1.03251
148.72099,47.01,0.07931313,102.2528,1.0324200000000001
149.05499,47.11,0.08155057,102.28125,1.0323200000000001
149.366,47.21,0.08187638,102.28125,1.03223
149.689,47.31,0.08124671,102.25990999999999,1.03214
149.996,47.41,0.08157249,102.25990999999999,1.03204
150.32401000000002,47.51,0.07919012,102.27414,1.03195
150.661,47.61,0.08190677,102.25301999999999,1.03185
150.957,47.71,0.08111692,102.23879000000001,1.03176
151.284,47.81,0.08192148,102.22457,1.03166
151.59,47.91,0.08224751,102.20323,1.03157
151.912,48.01,0.08209577,102.21034,1.03147
152.231,48.11,0.08178451,102.23168000000001,1.03138
152.577,48.21,0.0824305,102.21746,1.03128
152.869,48.31,0.08323477,102.17478,1.03119
153.17101,48.41,0.08435838,102.17478,1.0311
153.505,48.51,0.08325023,102.17478,1.031
153.82401000000002,48.61,0.082939,102.1819,1.0309
154.15198999999998,48.71,0.08326601,102.18901,1.0308
154.466,48.81,0.08359275,102.20323,1.03071
154.769,48.91,0.08503609,102.20323,1.03061
155.112,49.01,0.0842469,102.20323,1.03051
155.41499,49.11,0.08489273,102.20323,1.0304200000000001
155.74698999999998,49.21,0.08490107,102.18211,1.0303200000000001
156.092,49.31,0.08570779,102.19612,1.03021
156.377,49.41,0.08539582,102.20323,1.0301200000000001
156.68201000000002,49.51,0.08572283,102.20323,1.03003
157.0,49.61,0.08732744,102.20323,1.02993
157.34,49.71,0.08637832,102.23168000000001,1.02983
157.65198999999998,49.81,0.08910093,102.23168000000001,1.02973
157.97,49.91,0.08751248,102.21746,1.0296299999999998
158.289,50.01,0.08847913,102.20323,1.02954
158.61301,50.11,0.08673078,102.21746,1.0294299999999998
158.929,50.21,0.08721826,102.23147,1.02934
159.245,50.31,0.08818511,102.21034,1.02924
159.55901,50.41,0.08835326,102.21034,1.02914
159.88699,50.51,0.09043927,102.18901,1.02904
160.19901000000002,50.61,0.08853021,102.18901,1.02894
160.519,50.71,0.09061646,102.18901,1.02884
160.841,50.81,0.09062535,102.18211,1.02874
161.173,50.91,0.09079438,102.18211,1.02864
161.47,51.01,0.09160194,102.19612,1.02854
161.81599,51.11,0.09097213,102.16789,1.02843
162.125,51.21,0.09098076,102.1819,1.02834
162.436,51.31,0.09066963,102.19612,1.02824
162.745,51.41,0.09083817,102.22457,1.02814
163.08098999999999,51.51,0.09036776,102.21034,1.02803
163.386,51.61,0.09213582,102.19612,1.0279399999999999
163.701,51.71,0.09230477,102.19612,1.0278399999999999
164.032,51.81,0.09327419,102.19612,1.02773
164.34599,51.91,0.09248326,102.18901,1.0276299999999998
164.67101,52.01,0.09377279,102.16767,1.0275299999999998
164.995,52.11,0.09458245,102.22457,1.02742
165.311,52.21,0.09411162,102.19612,1.02732
165.629,52.31,0.09492133,102.19612,1.02722
165.944,52.41,0.09429036,102.19612,1.02712
166.26401,52.51,0.09478014,102.18901,1.02701
166.582,52.61,0.09543009,102.18901,1.02691
166.923,52.71,0.09672142,102.18901,1.0268
167.21201000000002,52.81,0.09544905,102.21746,1.02671
167.53798999999998,52.91,0.09561905,102.21746,1.0266
167.855,53.01,0.09594901,102.18901,1.0265
168.189,53.11,0.09676017,102.21034,1.02639
168.496,53.21,0.09532768,102.21034,1.02629
168.819,53.31,0.09501702,102.17953,1.0261799999999999
169.132,53.41,0.09662897,102.20796999999999,1.0260799999999999
169.44298999999998,53.51,0.09727962,102.20776,1.02598
169.763,53.61,0.09744986,102.20776,1.02588
170.095,53.71,0.09906319,102.17953,1.02577
170.403,53.81,0.09875236,102.15129,1.02566
170.73398999999998,53.91,0.09908353,102.15129,1.02556
171.05299,54.01,0.09797129,102.17263,1.02545
171.37198999999998,54.11,0.099585,102.17953,1.02534
171.70399,54.21,0.1004,102.17953,1.0252299999999999
172.008,54.31,0.10169,102.13707,1.0251299999999999
172.32401000000002,54.41,0.10153999999999999,102.1653,1.0250299999999999
172.65198999999998,54.51,0.09962631,102.1653,1.02492
172.966,54.61,0.09931559,102.1653,1.02481
173.286,54.71,0.10061,102.15108000000001,1.02471
173.60699,54.81,0.10062,102.13707,1.0246
173.916,54.91,0.10191,102.13707,1.0245
174.244,55.01,0.10064,102.13707,1.02439
174.562,55.11,0.09984903,102.10884,1.0242799999999999
174.892,55.21,0.10227,102.10884,1.02417
175.218,55.31,0.10132000000000001,102.12996,1.02406
175.515,55.41,0.10260999999999999,102.10172,1.02396
175.84801000000002,55.51,0.10214,102.10172,1.02385
176.162,55.61,0.10279,102.10151,1.0237399999999999
176.48199,55.71,0.10425,102.12996,1.0236299999999998
176.8,55.81,0.1049,102.09914,1.02352
177.127,55.91,0.10555999999999999,102.12759,1.02341
177.455,56.01,0.10428,102.12047,1.0233
177.761,56.11,0.10654000000000001,102.12047,1.0232
178.084,56.21,0.10559,102.12047,1.02309
178.409,56.31,0.10625,102.12047,1.0229700000000002
178.72099,56.41,0.10722000000000001,102.12047,1.0228700000000002
179.05299,56.51,0.10595,102.12047,1.02275
179.36301,56.61,0.1074,102.12047,1.02265
179.68201000000002,56.71,0.10758,102.11336,1.02254
179.993,56.81,0.10534,102.14180999999999,1.02243
180.32201,56.91,0.1076,102.14180999999999,1.0223200000000001
180.63901,57.01,0.10680999999999999,102.14180999999999,1.02221
180.96201000000002,57.11,0.10859,102.11336,1.02209
181.27299,57.21,0.10908,102.11336,1.02199
181.589,57.31,0.10958,102.09914,1.02188
181.92598999999998,57.41,0.10862000000000001,102.08491,1.02176
182.24698999999998,57.51,0.10944000000000001,102.09914,1.02165
182.563,57.61,0.10960999999999999,102.08491,1.02154
182.869,57.71,0.1085,102.07091,1.0214299999999998
183.198,57.81,0.11141,101.96681,1.02131
183.521,57.91,0.11077999999999999,101.9597,1.0212
183.843,58.01,0.11047,101.98815,1.02109
184.16901000000001,58.11,0.11177000000000001,102.01638,1.0209700000000002
184.48599,58.21,0.1121,102.04483,1.02086
184.8,58.31,0.11275999999999999,102.04483,1.02075
185.12399,58.41,0.11342,102.08039000000001,1.02064
185.451,58.51,0.11005,102.10862,1.02052
185.774,58.61,0.11264,102.10862,1.02041
186.106,58.71,0.11345,102.08017,1.02029
186.425,58.81,0.11427000000000001,102.08017,1.02017
186.74698999999998,58.91,0.11250999999999999,102.08017,1.02006
187.061,59.01,0.1143,102.08017,1.01995
187.381,59.11,0.11512,102.05194,1.01983
187.70598999999999,59.21,0.11432,102.05194,1.0197200000000002
188.024,59.31,0.11595,102.05194,1.0196
188.343,59.41,0.11548,102.07306,1.01949
188.675,59.51,0.11565,102.10151,1.01937
189.004,59.61,0.11582999999999999,102.11573,1.01925
189.32401000000002,59.71,0.11470999999999999,102.16552,1.01914
189.655,59.81,0.11634000000000001,102.17974,1.01902
189.972,59.91,0.11587,102.11573,1.0189
190.28101,60.01,0.11749000000000001,102.10151,1.0187899999999999
190.61301,60.11,0.11735,102.0875,1.01867
190.922,60.21,0.11849000000000001,102.08039000000001,1.0185600000000001
191.26801,60.31,0.11867,102.08039000000001,1.01843
191.57001,60.41,0.11884000000000002,102.08039000000001,1.0183200000000001
191.89799,60.51,0.12030999999999999,102.05194,1.0182
192.222,60.61,0.12015999999999999,102.05194,1.0180799999999999
192.52698999999998,60.71,0.12147000000000001,102.05194,1.01797
192.87399,60.81,0.12132000000000001,102.07328000000001,1.01785
193.172,60.91,0.12245999999999999,102.04483,1.0177399999999999
193.504,61.01,0.1228,102.04483,1.01762
193.817,61.11,0.12265,102.01638,1.0175
194.153,61.21,0.12202,101.98793,1.01738
194.46001,61.31,0.12284,102.03772,1.01726
194.784,61.41,0.1235,102.0306,1.01714
195.112,61.51,0.1232,102.00927,1.01702
195.422,61.61,0.12418,102.00927,1.01691
195.763,61.71,0.12468,101.98815,1.01678
196.073,61.81,0.12517999999999999,101.97391999999999,1.01667
196.395,61.91,0.12519,101.96681,1.01655
196.70598999999999,62.01,0.12602,101.96681,1.01643
197.037,62.11,0.127,101.98103,1.01631
197.36301,62.21,0.1267,101.95259,1.01619
197.683,62.31,0.12671,101.93836,1.01607
198.002,62.41,0.12737,101.96681,1.01595
198.353,62.51,0.1269,101.95259,1.0158200000000002
198.658,62.61,0.12886,101.96681,1.0157
198.97099,62.71,0.12774000000000002,101.95259,1.01558
199.282,62.81,0.13067,101.93125,1.01547
199.616,62.91,0.13117,101.93125,1.01534
199.931,63.01,0.13038,101.92414000000001,1.01522
200.25101,63.11,0.13185,101.92414000000001,1.0151
200.562,63.21,0.13041,101.9028,1.01498
200.879,63.31,0.13042,101.89591,1.01486
201.214,63.41,0.12979000000000002,101.86746,1.01474
201.536,63.51,0.13029000000000002,101.89591,1.01461
201.864,63.61,0.1329,101.89591,1.01449
202.20598999999999,63.71,0.13244,101.89591,1.01436
202.505,63.81,0.13326,101.86746,1.01424
202.82001,63.91,0.13295,101.86746,1.0141200000000001
203.134,64.01,0.13264,101.86746,1.014
203.455,64.11,0.13396,101.86746,1.01388
203.77698999999998,64.21,0.13397,101.86746,1.01376
204.092,64.31,0.13448,101.86746,1.0136399999999999
204.422,64.41,0.13433,101.83901,1.0135100000000001
204.74698999999998,64.51,0.13597,101.83901,1.01338
205.054,64.61,0.13534000000000002,101.86034000000001,1.0132700000000001
205.392,64.71,0.136,101.81078000000001,1.01314
205.70799,64.81,0.13634000000000002,101.81078000000001,1.01301
206.03101,64.91,0.13587,101.81078000000001,1.01289
206.34801000000002,65.01,0.13685999999999998,101.83901,1.0127700000000002
206.66,65.11,0.13737,101.81078000000001,1.01264
206.994,65.21,0.13917000000000002,101.81078000000001,1.01251
207.32201,65.31,0.13789,101.81078000000001,1.01239
207.63699,65.41,0.14099,101.81078000000001,1.01226
207.967,65.51,0.13874,101.78966,1.01213
208.276,65.61,0.14005,101.78966,1.01201
208.59599,65.71,0.14023,101.78966,1.01189
208.925,65.81,0.14139000000000002,101.76120999999999,1.01176
209.23801,65.91,0.14059000000000002,101.75409,1.0116399999999999
209.556,66.01,0.14159000000000002,101.78254,1.0115100000000001
209.881,66.11,0.14307,101.72565,1.01138
210.209,66.21,0.14276,101.72565,1.01126
210.521,66.31,0.14375,101.71141999999999,1.0111299999999999
210.843,66.41,0.14556,101.71141999999999,1.01101
211.15401,66.51,0.14509,101.71141999999999,1.01088
211.48199,66.61,0.14706,101.71141999999999,1.01075
211.80098999999998,66.71,0.14789000000000002,101.71141999999999,1.01063
212.12198999999998,66.81,0.14824,101.69009,1.0105
212.457,66.91,0.14793,101.69009,1.01037
212.79401000000001,67.01,0.14828,101.67608,1.01023
213.097,67.11,0.14845999999999998,101.67608,1.01011
213.43201000000002,67.21,0.15043,101.67608,1.0099799999999999
213.73398999999998,67.31,0.14931,101.67608,1.00986
214.049,67.41,0.14981,101.69009,1.00973
214.367,67.51,0.14902,101.69009,1.0096
214.724,67.61,0.15083,101.64073,1.00946
215.01401,67.71,0.15100999999999998,101.61228,1.00934
215.332,67.81,0.15445,101.62651,1.00921
215.651,67.91,0.15219000000000002,101.62651,1.00909
215.963,68.01,0.15466,101.62651,1.00896
216.286,68.11,0.15353,101.60517,1.00883
216.627,68.21,0.15486,101.57672,1.0086899999999999
216.94099,68.31,0.15374000000000002,101.57672,1.00857
217.263,68.41,0.15637,101.54849,1.00844
217.578,68.51,0.15818,101.54849,1.00831
217.896,68.61,0.15641,101.56272,1.0081799999999999
218.226,68.71,0.15724000000000002,101.56272,1.00804
218.55299,68.81,0.15661,101.51293000000001,1.00791
218.864,68.91,0.15777,101.50582,1.00778
219.19,69.01,0.15796,101.48448,1.00765
219.51199,69.11,0.15847,101.47737,1.00752
219.839,69.21,0.16028,101.47737,1.00739
220.151,69.31,0.1603,101.47737,1.00726
220.47,69.41,0.16212000000000001,101.47737,1.0071299999999999
220.8,69.51,0.16084,101.44914,1.00699
221.121,69.61,0.16330999999999998,101.44914,1.00686
221.437,69.71,0.16414,101.39246,1.00673
221.785,69.81,0.16417,101.36401,1.0065899999999999
222.084,69.91,0.1668,101.36401,1.0064600000000001
222.39799,70.01,0.16633,101.36401,1.00633
222.71899,70.11,0.16685,101.36401,1.0062
223.034,70.21,0.16702999999999998,101.34289,1.00607
223.354,70.31,0.16934000000000002,101.33578,1.00594
223.675,70.41,0.16935999999999998,101.33578,1.0058
223.993,70.51,0.17167000000000002,101.30733000000001,1.00567
224.306,70.61,0.1717,101.30733000000001,1.0055399999999999
224.65198999999998,70.71,0.17254,101.30733000000001,1.0054
224.94701,70.81,0.1724,101.27198,1.00527
225.272,70.91,0.17356,101.25776,1.00514
225.588,71.01,0.17277,101.25776,1.00501
225.90601,71.11,0.17639000000000002,101.25776,1.0048700000000002
226.23,71.21,0.17723,101.22931,1.00474
226.556,71.31,0.17464000000000002,101.2222,1.0046
226.90401,71.41,0.17794000000000001,101.21509,1.00445
227.207,71.51,0.17878,101.1653,1.00433
227.51801,71.61,0.17864000000000002,101.13707,1.00419
227.85201,71.71,0.17948,101.13707,1.00405
228.164,71.81,0.18311,101.10862,1.0039200000000001
228.495,71.91,0.18264,101.10862,1.00378
228.821,72.01,0.18414,101.08017,1.0036399999999999
229.134,72.11,0.18499000000000002,101.08017,1.0035100000000001
229.44901000000002,72.21,0.18583,101.03793,1.00338
229.77499,72.31,0.18619000000000002,101.00948000000001,1.00324
230.104,72.41,0.18800999999999998,101.00237,1.0031
230.42101,72.51,0.1887,100.97414,1.00296
230.73801,72.61,0.18971,100.94569,1.0028299999999999
231.061,72.71,0.19055,100.93858,1.0026899999999999
231.368,72.81,0.1909,100.92435,1.0025600000000001
231.69901000000002,72.91,0.19339,100.8819,1.00242
232.022,73.01,0.19325,100.86766999999999,1.0022799999999998
232.356,73.11,0.19361,100.83922,1.00214
232.672,73.21,0.1961,100.81078000000001,1.002
232.987,73.31,0.19662000000000002,100.83211,1.00187
233.312,73.41,0.19680999999999998,100.80388,1.00173
233.632,73.51,0.19815,100.74698000000001,1.00159
233.95399,73.61,0.199,100.7472,1.00145
234.27698999999998,73.71,0.20182,100.6903,1.0013100000000001
234.599,73.81,0.20282999999999998,100.66185,1.0011700000000001
234.918,73.91,0.20515999999999998,100.67608,1.0010299999999999
235.24001,74.01,0.20486,100.63362,1.00089
235.54201,74.11,0.20751,100.60517,1.00076
235.882,74.21,0.2082,100.55539,1.00061
236.19,74.31,0.20872,100.54849,1.00048
236.50999,74.41,0.21170999999999998,100.52004000000001,1.00034
236.83299,74.51,0.21223000000000003,100.49181,1.0002
237.14301,74.61,0.21341,100.46336,1.00006
237.465,74.71,0.21328000000000003,100.4278,0.99992
237.793,74.81,0.21479,100.41358000000001,0.9997799999999999
238.103,74.91,0.21613000000000002,100.38534,0.99964
238.424,75.01,0.21846999999999997,100.3569,0.9995
238.77299,75.11,0.21883000000000002,100.32845,0.99935
239.062,75.21,0.22166,100.30022,0.9992200000000001
239.373,75.31,0.22266999999999998,100.27176999999999,0.9990899999999999
239.698,75.41,0.22468000000000002,100.24353,0.9989399999999999
240.02,75.51,0.22521,100.18664,0.9988
240.332,75.61,0.22671999999999998,100.16552,0.99866
240.659,75.71,0.22939,100.10172,0.9985200000000001
240.99899,75.81,0.22941999999999999,100.06616,0.9983700000000001
241.299,75.91,0.23026999999999997,100.03793,0.99824
241.63,76.01,0.23196,99.98836,0.9980899999999999
241.94701,76.11,0.23314000000000001,99.92435,0.99795
242.271,76.21,0.23598000000000002,99.92435,0.9978
242.582,76.31,0.23715999999999998,99.89612,0.9976700000000001
242.90601,76.41,0.23951,99.86766999999999,0.9975200000000001
243.233,76.51,0.23986999999999997,99.79677,0.9973799999999999
243.543,76.61,0.24419000000000002,99.75409,0.99724
243.86501,76.71,0.24522,99.75431,0.9970899999999999
244.196,76.81,0.24773,99.66897,0.9969399999999999
244.51401,76.91,0.24891999999999997,99.66207,0.9968
244.832,77.01,0.25077,99.61228,0.99666
245.155,77.11,0.25261999999999996,99.5556,0.99651
245.48199,77.21,0.25414000000000003,99.49892,0.9963700000000001
245.808,77.31,0.25599,99.45625,0.9962200000000001
246.121,77.41,0.25834,99.4278,0.99608
246.439,77.51,0.26019000000000003,99.37111999999999,0.9959399999999999
246.759,77.61,0.26254,99.31444,0.99579
247.077,77.71,0.2644,99.25776,0.99565
247.42999,77.81,0.26824000000000003,99.19849,0.99549
247.726,77.91,0.27158000000000004,99.14180999999999,0.99535
248.039,78.01,0.27211,99.07823,0.99521
248.36301,78.11,0.27447,99.04267,0.9950700000000001
248.701,78.21,0.27781,98.9931,0.9949100000000001
249.011,78.31,0.28115999999999997,98.9222,0.99477
249.328,78.41,0.28285,98.90086,0.9946299999999999
249.67598999999998,78.51,0.28686999999999996,98.84871,0.9944700000000001
249.974,78.61,0.28707,98.76379,0.9943299999999999
250.299,78.71,0.28943,98.70453,0.99418
250.612,78.81,0.29179,98.64784,0.9940399999999999
250.93201000000002,78.91,0.29365,98.59116,0.9938899999999999
251.261,79.01,0.29767,98.51789000000001,0.99374
251.573,79.11,0.29854,98.47543,0.9936
251.88901,79.21,0.30206,98.38793000000001,0.99346
252.222,79.31,0.30558,98.3431,0.9933
252.524,79.41,0.30728,98.28621,0.99316
252.856,79.51,0.31046999999999997,98.16336,0.9930100000000001
253.168,79.61,0.313,98.1278,0.99287
253.5,79.71,0.3152,98.04504,0.99271
253.81599,79.81,0.31856,97.98836,0.9925700000000001
254.12801000000002,79.91,0.32076,97.92694,0.9924200000000001
254.457,80.01,0.32313000000000003,97.86789,0.9922700000000001
254.785,80.11,0.32633,97.80884,0.9921200000000001
255.099,80.21,0.32886,97.71659,0.99197
255.44,80.31,0.33273,97.62671999999999,0.9918100000000001
255.748,80.41,0.3351,97.53211,0.99167
256.064,80.51,0.33946,97.44698000000001,0.9915200000000001
256.37601,80.61,0.34067,97.38319,0.9913799999999999
256.69901,80.71,0.34221,97.29332,0.9912299999999999
257.03101000000004,80.81,0.34608,97.22241,0.9910700000000001
257.341,80.91,0.35061,97.13254,0.99093
257.66901,81.01,0.35449,97.04504,0.99077
257.991,81.11,0.35653,96.94828000000001,0.9906200000000001
258.30499,81.21,0.35874,96.86078,0.9904799999999999
258.63501,81.31,0.36229,96.78513000000001,0.9903200000000001
258.94901,81.41,0.36682,96.68341,0.9901700000000001
259.27301,81.51,0.3702,96.60065,0.9900200000000001
259.60001,81.61,0.37242,96.51078000000001,0.98987
259.91199,81.71,0.37613,96.35710999999999,0.98972
260.23499,81.81,0.38001,96.25323,0.9895700000000001
260.552,81.91,0.38372,96.1444,0.9894200000000001
260.866,82.01,0.38877,96.07585999999999,0.9892700000000001
261.18301,82.11,0.39099,95.91745999999999,0.9891200000000001
261.50601,82.21,0.39437,95.82522,0.9889700000000001
261.82101,82.31,0.39726,95.72823000000001,0.98882
262.14499,82.41,0.40297,95.61724,0.98866
262.46799,82.51,0.40653,95.52263,0.98851
262.772,82.61,0.40909,95.38556,0.98836
263.12701,82.71,0.41198,95.26034,0.98819
263.422,82.81,0.41636999999999996,95.16099,0.98805
263.737,82.91,0.42126,95.01918,0.9879
264.07001,83.01,0.42582,94.87974,0.98774
264.38,83.11,0.43121000000000004,94.74978,0.9876
264.70599,83.21,0.43528,94.61509000000001,0.98744
265.02301,83.31,0.43818,94.49914,0.98729
265.345,83.41,0.44358000000000003,94.36918,0.98713
265.66901,83.51,0.44714,94.24159,0.98698
265.987,83.61,0.45303999999999994,94.1069,0.9868299999999999
266.31,83.71,0.45478,93.97198,0.98667
266.61301000000003,83.81,0.45935,93.84203000000001,0.9865200000000001
266.93399,83.91,0.46276000000000006,93.71918000000001,0.9863700000000001
267.26401,84.01,0.46633,93.575,0.98621
267.59799,84.11,0.47223999999999994,93.43534,0.98605
267.89099,84.21,0.47648,93.27716,0.9859100000000001
268.22,84.31,0.47806000000000004,93.14935,0.98575
268.54599,84.41,0.48348,93.0028,0.98559
268.85901,84.51,0.48705,92.85151,0.98544
269.16901,84.61,0.49113,92.67198,0.98529
269.49301,84.71,0.49772,92.49698000000001,0.98513
269.80899,84.81,0.50197,92.28641999999999,0.98498
270.134,84.91,0.50673,92.14224,0.98482
270.45599,85.01,0.51115,91.96509,0.9846600000000001
270.785,85.11,0.5149100000000001,91.80431,0.9845
271.09698,85.21,0.51683,91.64828,0.98435
271.414,85.31,0.52125,91.49698000000001,0.98419
271.742,85.41,0.52718,91.36466,0.98403
272.052,85.51,0.52961,91.18728,0.98388
272.36499,85.61,0.53437,91.02888,0.9837299999999999
272.685,85.71,0.53897,90.8681,0.98357
273.01401,85.81,0.5444100000000001,90.67435,0.98341
273.34,85.91,0.54801,90.49009000000001,0.98325
273.651,86.01,0.5524399999999999,90.33168,0.9830899999999999
273.96898999999996,86.11,0.55671,90.14957,0.9829399999999999
274.293,86.21,0.5603100000000001,89.925,0.9827799999999999
274.60901,86.31,0.56475,89.72865999999999,0.98262
274.93301,86.41,0.56752,89.56573,0.98246
275.25299,86.51,0.5713,89.36228,0.9823
275.57198999999997,86.61,0.57725,89.15668000000001,0.98215
275.892,86.71,0.58036,88.97694,0.9819899999999999
276.21799,86.81,0.58414,88.80216,0.98183
276.51801,86.91,0.58959,88.57996,0.9816799999999999
276.84398999999996,87.01,0.59186,88.36703,0.98151
277.16501,87.11,0.59514,88.16853,0.98135
277.49899,87.21,0.60111,88.00539,0.98119
277.81299,87.31,0.60455,87.77608000000001,0.98103
278.12799,87.41,0.6076699999999999,87.55388,0.98087
278.444,87.51,0.6116199999999999,87.36961,0.98072
278.77802,87.61,0.61357,87.1569,0.98055
279.08499,87.71,0.6187,86.94159,0.9804
279.40302,87.81,0.62132,86.72414,0.98024
279.724,87.91,0.62511,86.53276,0.98008
280.04401,88.01,0.6299100000000001,86.32478,0.9799200000000001
280.35901,88.11,0.63085,86.12134,0.9797600000000001
280.681,88.21,0.63347,85.88728,0.9796
281.01198999999997,88.31,0.63727,85.67456999999999,0.9794299999999999
281.32599,88.41,0.63872,85.46422,0.9792700000000001
281.64099,88.51,0.64151,85.24203,0.97911
281.966,88.61,0.64347,85.00086,0.97895
282.284,88.71,0.64323,84.73384,0.9787899999999999
282.59601000000004,88.81,0.64787,84.51164,0.9786299999999999
282.92099,88.91,0.64899,84.30582,0.97846
283.23801000000003,89.01,0.64927,84.0625,0.9783
283.561,89.11,0.6503800000000001,83.84504,0.97814
283.87701,89.21,0.64931,83.61573,0.97798
284.18799,89.31,0.65009,83.41228000000001,0.97782
284.51999,89.41,0.65004,83.17586,0.97765
284.836,89.51,0.64779,82.90431,0.97749
285.14099,89.61,0.6458699999999999,82.70796999999999,0.97734
285.47601000000003,89.71,0.6432899999999999,82.5069,0.9771700000000001
285.78201,89.81,0.63986,82.27521999999999,0.97701
286.09698,89.91,0.6371,82.02953000000001,0.97685
286.41901,90.01,0.63115,81.78836,0.9766799999999999
286.74399,90.11,0.62537,81.5944,0.97652
287.06601,90.21,0.6182300000000001,81.36746,0.97635
287.37701,90.31,0.6121,81.16444,0.97619
287.703,90.41,0.60193,80.96099,0.97603
288.01901000000004,90.51,0.59664,80.74591,0.9758600000000001
288.34,90.61,0.58696,80.55216,0.9757
288.66101000000003,90.71,0.57863,80.35819000000001,0.9755299999999999
288.96701,90.81,0.56828,80.18341,0.9753799999999999
289.30099,90.91,0.5586,79.97069,0.9752
289.61099,91.01,0.55262,79.83103,0.97504
289.92599,91.11,0.5451199999999999,79.65151,0.97488
290.25201,91.21,0.53577,79.45754000000001,0.9747100000000001
290.573,91.31,0.5291100000000001,79.27565,0.97455
290.89999,91.41,0.5239699999999999,79.1125,0.9743799999999999
291.21799,91.51,0.5162899999999999,78.8972,0.97421
291.55899,91.61,0.5108199999999999,78.73427,0.97404
291.85001,91.71,0.50566,78.60194,0.97388
292.17899,91.81,0.49765,78.44116,0.9737100000000001
292.50201,91.91,0.49131,78.22845,0.97355
292.82599,92.01,0.48194,78.06034,0.9733799999999999
293.129,92.11,0.47239,77.88082,0.9732200000000001
293.47699,92.21,0.46656000000000003,77.72478000000001,0.97304
293.76401,92.31,0.45768000000000003,77.57585999999999,0.9728899999999999
294.09601000000004,92.41,0.44677,77.42456999999999,0.9727100000000001
294.41299,92.51,0.43856000000000006,77.27565,0.97255
294.73001,92.61,0.42849,77.14331999999999,0.9723799999999999
295.04999,92.71,0.41757,76.99677,0.9722200000000001
295.379,92.81,0.40868000000000004,76.86896999999999,0.97204
