Repository: ulfsri/fsri_materials_database

# Materials and Products Database

## 01_Data

Raw data generated from each apparatus are included here in plain-text format. The data is organized first by material, next by the short name of test apparatus used, and where applicable additional filtering by test settings.

### material.json

Each material directory contains a json file of the same name as the material. This file links the data stored in the repository as well as data and graphs produced by the accompanying scripts (__02_Scripts__) to the respective landing page for the material on the front-end website.

File: 01_Data/Overstuffed_Chair_Polyurethane_Foam/STA/N2/3K_min/Overstuffed_Chair_Polyurethane_Foam_STA_N2_3KData_210222_R1.csv (part 2 of 3)
##Temp./°C,Time/min,DSC/(mW/mg),Mass/%,Sensit./(uV/mW)
295.68701,92.91,0.39978,76.73427,0.97188
296.01999,93.01,0.38902,76.60905,0.9717100000000001
296.32999,93.11,0.37944,76.52866,0.97154
296.651,93.21,0.36884,76.40086,0.9713700000000001
296.97699,93.31,0.35909,76.30884,0.9712
297.30099,93.41,0.34933000000000003,76.20474,0.97103
297.61301000000003,93.51,0.3394,76.09116,0.9708700000000001
297.94101,93.61,0.33200999999999997,75.98728,0.9706899999999999
298.26401,93.71,0.31851,75.89741,0.97052
298.58499,93.81,0.31026,75.84073000000001,0.97035
298.905,93.91,0.30201,75.7556,0.9701799999999999
299.22299,94.01,0.29375999999999997,75.66099,0.9700200000000001
299.543,94.11,0.29059,75.57823,0.96985
299.85901,94.21,0.28199,75.49095,0.9696799999999999
300.185,94.31,0.27441,75.38685,0.9695
300.505,94.41,0.27021999999999996,75.32996,0.9693299999999999
300.82198999999997,94.51,0.26535,75.26379,0.9691700000000001
301.14301,94.61,0.2603,75.20474,0.96899
301.46201,94.71,0.2561,75.18361999999999,0.9688200000000001
301.77499,94.81,0.25106,75.14806,0.9686600000000001
302.09,94.91,0.24736,75.02736999999999,0.96849
302.41501,95.01,0.24418,74.99203,0.9683200000000001
302.73098999999996,95.11,0.24168,74.93534,0.96815
303.048,95.21,0.23798000000000002,74.87845,0.96798
303.37,95.31,0.23496999999999998,74.82888,0.9678
303.673,95.41,0.23212,74.7722,0.96764
304.0,95.51,0.22944,74.7153,0.96747
304.32001,95.61,0.22726999999999997,74.65862,0.96729
304.63101,95.71,0.22578,74.63039,0.9671299999999999
304.957,95.81,0.22208000000000003,74.60194,0.96695
305.26801,95.91,0.22075999999999998,74.54526,0.96678
305.59,96.01,0.21756999999999999,74.51444000000001,0.9666100000000001
305.92899,96.11,0.21675999999999998,74.48599,0.9664299999999999
306.22198,96.21,0.2139,74.42931,0.9662700000000001
306.543,96.31,0.21309,74.40108000000001,0.9661
306.86099,96.41,0.21023000000000003,74.33017,0.9659200000000001
307.17899,96.51,0.21044000000000002,74.30194,0.96575
307.50101,96.61,0.20673000000000002,74.27349,0.9655799999999999
307.827,96.71,0.20626,74.24504,0.9654
308.13599,96.81,0.20476,74.21681,0.9652299999999999
308.46799,96.91,0.20257999999999998,74.18836,0.96505
308.78101000000004,97.01,0.20143,74.13168,0.96488
309.10501,97.11,0.20027,74.10323000000001,0.9647100000000001
309.41699,97.21,0.19962,74.075,0.96454
309.73401,97.31,0.19864,74.01831999999999,0.96436
310.06,97.41,0.19646,73.98987,0.9641799999999999
310.38199,97.51,0.19734000000000002,73.9472,0.96401
310.73199,97.61,0.1967,73.91897,0.9638200000000001
311.047,97.71,0.1952,73.89052,0.96365
311.336,97.81,0.19387000000000001,73.8903,0.96349
311.64999,97.91,0.19339,73.86206999999999,0.9633200000000001
311.97101000000004,98.01,0.19189,73.81961,0.96314
312.293,98.11,0.1909,73.75582,0.96296
312.60598999999996,98.21,0.18905,73.74871,0.9627899999999999
312.93799,98.31,0.18824000000000002,73.72026,0.9626100000000001
313.246,98.41,0.18742,73.69203,0.96244
313.58499,98.51,0.18830999999999998,73.66358000000001,0.96225
313.88599,98.61,0.18663,73.66336,0.96209
314.20599,98.71,0.18632,73.58556,0.96191
314.521,98.81,0.1855,73.57845,0.9617399999999999
314.83801,98.91,0.18485,73.55022,0.9615600000000001
315.15601000000004,99.01,0.18557,73.52176999999999,0.9613799999999999
315.47,99.11,0.18458,73.49332,0.96121
315.78601000000003,99.21,0.18581,73.43664,0.96104
316.13,99.31,0.18499000000000002,73.40819,0.96085
316.41699,99.41,0.18365,73.37996,0.9606899999999999
316.73901,99.51,0.18334,73.33017,0.9605100000000001
317.08499,99.61,0.18441,73.30194,0.9603200000000001
317.379,99.71,0.18478,73.2806,0.96015
317.698,99.81,0.18464,73.26638,0.9599700000000001
318.00101,99.91,0.18295999999999998,73.23815,0.95981
318.33499,100.01,0.1842,73.18125,0.95962
318.66101000000003,100.11,0.18355,73.14591,0.95944
318.96201,100.21,0.18461,73.09612,0.9592700000000001
319.285,100.31,0.18395999999999998,73.06789,0.95909
319.60501,100.41,0.18467999999999998,73.01099,0.95891
319.92401,100.51,0.18350999999999998,72.98276,0.95873
320.245,100.61,0.1844,72.9472,0.95855
320.56299,100.71,0.18598,72.8694,0.95837
320.88,100.81,0.18395999999999998,72.86918,0.9582
321.20099,100.91,0.18828,72.8125,0.9580200000000001
321.51599,101.01,0.18832000000000002,72.75582,0.9578399999999999
321.836,101.11,0.18938,72.70603,0.9576600000000001
322.14999,101.21,0.18993,72.67759000000001,0.9574799999999999
322.461,101.31,0.19134,72.64935,0.95731
322.79199,101.41,0.19121,72.59267,0.9571200000000001
323.10101000000003,101.51,0.1933,72.56421999999999,0.95695
323.41199,101.61,0.19334,72.53578,0.9567700000000001
323.733,101.71,0.19355,72.47909,0.9565899999999999
324.04001,101.81,0.19478,72.45065,0.95642
324.35999,101.91,0.19517,72.40819,0.95624
324.673,102.01,0.19641,72.35884,0.95606
324.979,102.11,0.19868,72.30194,0.95588
325.306,102.21,0.2013,72.26659000000001,0.9557
325.62,102.31,0.20271,72.18384,0.95552
325.935,102.41,0.20309000000000002,72.10819000000001,0.95534
326.258,102.51,0.20262,72.05841,0.95516
326.57101,102.61,0.2042,72.01358,0.9549799999999999
326.896,102.71,0.20252,71.9472,0.9548
327.202,102.81,0.20376,71.89052,0.95462
327.52398999999997,102.91,0.20310999999999998,71.83384000000001,0.95444
327.84698,103.01,0.20332,71.77694,0.95425
328.151,103.11,0.20457,71.71315,0.9540799999999999
328.46701,103.21,0.20511999999999997,71.63276,0.9539
328.78601000000003,103.31,0.20603000000000002,71.54784000000001,0.9537200000000001
329.099,103.41,0.20726999999999998,71.49828000000001,0.9535399999999999
329.42401,103.51,0.20783000000000001,71.43664,0.95335
329.74899,103.61,0.21063,71.37284,0.9531700000000001
330.05801,103.71,0.21205,71.2903,0.95299
330.358,103.81,0.21381,71.17671999999999,0.9528200000000001
330.68399,103.91,0.21386,71.12931,0.95263
330.98401,104.01,0.21666,71.03944,0.9524600000000001
331.31699,104.11,0.22102,70.9403,0.95226
331.62201,104.21,0.22296,70.85517,0.95209
331.939,104.31,0.22369,70.78664,0.95191
332.24701,104.41,0.22425,70.69677,0.95173
332.56699,104.51,0.22516,70.6069,0.9515399999999999
332.888,104.61,0.22745,70.50539,0.95136
333.20401,104.71,0.22921999999999998,70.40625,0.9511799999999999
333.521,104.81,0.23238000000000003,70.28319,0.95099
333.82999,104.91,0.23208,70.18621,0.95081
334.151,105.01,0.23454,70.06099,0.95063
334.45401,105.11,0.23561999999999997,69.95215999999999,0.95045
334.78,105.21,0.23688,69.85302,0.95026
335.095,105.31,0.24195,69.71573000000001,0.9500799999999999
335.41699,105.41,0.24303000000000002,69.60948,0.94989
335.724,105.51,0.24689,69.48427,0.94971
336.05801,105.61,0.24866999999999997,69.36336,0.94952
336.36099,105.71,0.25305,69.19332,0.94934
336.685,105.81,0.25621,69.09655,0.94915
336.99301,105.91,0.25886,68.92866,0.9489799999999999
337.30899,106.01,0.26203000000000004,68.79871,0.9487899999999999
337.62799,106.11,0.26450999999999997,68.64267,0.9486
337.94199,106.21,0.26803,68.49138,0.94842
338.255,106.31,0.26964,68.35409,0.94824
338.56699,106.41,0.27247,68.20517,0.94806
338.892,106.51,0.27773000000000003,68.02565,0.94786
339.19901,106.61,0.28003,67.84591,0.94768
339.51801,106.71,0.28252,67.6403,0.9475
339.828,106.81,0.28535,67.45581999999999,0.94732
340.14999,106.91,0.2894,67.24547,0.9471299999999999
340.46301,107.01,0.29553,67.08233,0.94694
340.77898999999996,107.11,0.29577,66.88858,0.94676
341.08499,107.21,0.30069,66.70884000000001,0.94658
341.40398999999996,107.31,0.30422,66.49611999999999,0.94639
341.729,107.41,0.3088,66.29052,0.9462
342.03699,107.51,0.31251,66.07047,0.9460200000000001
342.34799,107.61,0.31709,65.85539,0.94583
342.668,107.71,0.32081,65.6569,0.9456399999999999
342.98001,107.81,0.32243,65.40625,0.9454600000000001
343.30301000000003,107.91,0.32771999999999996,65.14159000000001,0.94527
343.62399,108.01,0.33213000000000004,64.90991,0.9450799999999999
343.92801000000003,108.11,0.33568000000000003,64.65453000000001,0.9449
344.23499,108.21,0.33905,64.36853,0.94471
344.556,108.31,0.34312,64.12737,0.94452
344.88101,108.41,0.34406,63.85323,0.9443299999999999
345.19299,108.51,0.34848,63.5625,0.94415
345.50699,108.61,0.35447,63.27888000000001,0.94396
345.82198999999997,108.71,0.35873,62.99504,0.9437700000000001
346.142,108.81,0.36263,62.70194,0.94358
346.44901,108.91,0.36671,62.41121,0.9434
346.76599,109.01,0.37044,62.066159999999996,0.94321
347.09601000000004,109.11,0.3768,61.744609999999994,0.94301
347.38901,109.21,0.37983,61.432759999999995,0.94284
347.70099,109.31,0.38619000000000003,61.12047,0.94265
348.01001,109.41,0.38766,60.77306,0.94247
348.32198999999997,109.51,0.39471999999999996,60.42091,0.9422799999999999
348.63698999999997,109.61,0.40055999999999997,60.05927,0.94209
348.95499,109.71,0.40413000000000004,59.702369999999995,0.9419
349.28101000000004,109.81,0.40962,59.33815,0.9417
349.578,109.91,0.41318999999999995,58.964659999999995,0.94153
349.892,110.01,0.4166,58.570040000000006,0.94134
350.215,110.11,0.42245,58.1681,0.94114
350.51099,110.21,0.42777,57.75905,0.94096
350.83499,110.31,0.43223,57.35496,0.9407700000000001
351.146,110.41,0.43528999999999995,56.94353,0.94058
351.46398999999997,110.51,0.44148999999999994,56.52284,0.94039
351.77802,110.61,0.44631000000000004,56.08793000000001,0.9402
352.08701,110.71,0.45111999999999997,55.67155,0.94001
352.39801,110.81,0.45611,55.250859999999996,0.9398299999999999
352.711,110.91,0.4604,54.737930000000006,0.9396399999999999
353.022,111.01,0.46643999999999997,54.27478000000001,0.93945
353.332,111.11,0.47073000000000004,53.81142,0.93926
353.64499,111.21,0.47661000000000003,53.34806,0.9390700000000001
353.95901000000003,111.31,0.48003,52.823280000000004,0.9388799999999999
354.27701,111.41,0.48591000000000006,52.34806,0.9386899999999999
354.59799,111.51,0.49022,51.818529999999996,0.9384899999999999
354.90701,111.61,0.49399,51.32694,0.9383100000000001
355.215,111.71,0.49918,50.74763,0.9381200000000001
355.52499,111.81,0.50313,50.20862,0.9379299999999999
355.85199,111.91,0.50657,49.71703,0.93773
356.15302,112.01,0.50948,49.192029999999995,0.93755
356.47,112.11,0.51432,48.63901,0.9373600000000001
356.77898999999996,112.21,0.51951,48.08341,0.9371700000000001
357.10999,112.31,0.52225,47.51142,0.9369700000000001
357.41598999999997,112.41,0.52762,46.94181,0.93678
357.72601000000003,112.51,0.5272,46.34612,0.9365899999999999
358.034,112.61,0.5317,45.76681,0.9364
358.35199,112.71,0.53515,45.16875,0.93621
358.66299,112.81,0.53789,44.56595,0.9360200000000001
358.96201,112.91,0.5387,43.97974,0.9358299999999999
359.28699,113.01,0.54145,43.36272,0.93563
359.586,113.11,0.54314,42.717459999999996,0.93545
359.897,113.21,0.54342,42.09806,0.9352600000000001
360.22198,113.31,0.54301,41.47866,0.93506
360.53299,113.41,0.54365,40.85,0.9348700000000001
360.845,113.51,0.54499,40.228229999999996,0.93468
361.146,113.61,0.54405,39.592459999999996,0.9344899999999999
361.466,113.71,0.54575,38.946979999999996,0.93429
361.78201,113.81,0.5463899999999999,38.3181,0.9341
362.10001,113.91,0.54615,37.65862,0.9339
362.41501,114.01,0.54415,37.02284,0.93371
362.728,114.11,0.54391,36.38211,0.9335200000000001
363.03101000000004,114.21,0.54296,35.774570000000004,0.9333299999999999
363.34799,114.31,0.54237,35.11509,0.9331299999999999
363.66501,114.41,0.53773,34.48858,0.93294
363.99899,114.51,0.5374899999999999,33.86918,0.93273
364.293,114.61,0.5316,33.21918,0.93255
364.61801,114.71,0.53101,32.60453,0.93235
364.92599,114.81,0.52583,31.96401,0.93215
365.23901,114.91,0.52065,31.34461,0.93196
365.561,115.01,0.5167,30.69935,0.93176
365.871,115.11,0.5131,30.10582,0.9315700000000001
366.18301,115.21,0.50774,29.46293,0.93137
366.48801000000003,115.31,0.50307,28.83168,0.9311799999999999
366.80499,115.41,0.49893999999999994,28.226509999999998,0.93099
367.11899,115.51,0.49391999999999997,27.61422,0.93079
367.44,115.61,0.49013999999999996,27.03987,0.9305899999999999
367.746,115.71,0.483,26.45366,0.9304
368.05099,115.81,0.4785,25.9028,0.93021
368.379,115.91,0.47189,25.359270000000002,0.93
368.68201,116.01,0.46738,24.78944,0.92981
369.00699,116.11,0.46306,24.24569,0.92961
369.32198999999997,116.21,0.45608999999999994,23.66422,0.9294100000000001
369.625,116.31,0.44945,23.1181,0.92922
369.94501,116.41,0.44247,22.58858,0.9290200000000001
370.25201,116.51,0.43548000000000003,22.07565,0.9288299999999999
370.582,116.61,0.42921000000000004,21.5153,0.9286200000000001
370.89099,116.71,0.42078999999999994,20.995260000000002,0.92843
371.216,116.81,0.41168000000000005,20.49655,0.92822
371.51001,116.91,0.40556,20.02134,0.92804
371.83401000000003,117.01,0.39678,19.55582,0.92784
372.15201,117.11,0.39244,19.0806,0.9276399999999999
372.457,117.21,0.38437,18.643320000000003,0.9274399999999999
372.785,117.31,0.37806999999999996,18.16336,0.92724
373.08898999999997,117.41,0.37158,17.75194,0.92704
373.41,117.51,0.36333000000000004,17.32177,0.92684
373.70901000000003,117.61,0.35524,16.89871,0.92665
374.026,117.71,0.34822,16.50388,0.92645
374.33099,117.81,0.34243,16.09009,0.9262600000000001
374.65701,117.91,0.33487,15.71185,0.92605
374.96701,118.01,0.32713000000000003,15.33836,0.92586
375.271,118.11,0.31849,14.95776,0.92566
375.58801,118.21,0.31234,14.58901,0.9254600000000001
375.90398999999996,118.31,0.30459,14.24634,0.9252600000000001
376.22,118.41,0.29524,13.88685,0.92506
376.53299,118.51,0.28819,13.57974,0.92486
376.85598999999996,118.61,0.2815,13.23685,0.92466
377.16,118.71,0.27195,12.915519999999999,0.9244600000000001
377.47699,118.81,0.26578,12.60582,0.9242600000000001
377.79901,118.91,0.25855,12.27241,0.92406
378.108,119.01,0.25219,11.960339999999999,0.92386
378.44698999999997,119.11,0.24478000000000003,11.69095,0.92364
378.73001,119.21,0.23913,11.404739999999999,0.9234600000000001
379.04401,119.31,0.23116,11.14246,0.9232600000000001
379.367,119.41,0.22053000000000003,10.90129,0.92306
379.66901,119.51,0.21700999999999998,10.648489999999999,0.92286
379.98599,119.61,0.2094,10.4097,0.92266
380.29401,119.71,0.20249,10.18039,0.9224600000000001
380.60598999999996,119.81,0.19825,9.93448,0.9222600000000001
380.92401,119.91,0.19152,9.717030000000001,0.92206
381.23499,120.01,0.18532,9.492460000000001,0.92186
381.55099,120.11,0.17805,9.26315,0.92166
381.86099,120.21,0.17345,9.06681,0.9214600000000001
382.16598999999997,120.31,0.16634000000000002,8.87306,0.9212600000000001
382.48098999999996,120.41,0.16138,8.67694,0.92106
382.79501,120.51,0.1557,8.492460000000001,0.92086
383.117,120.61,0.14912999999999998,8.29397,0.92065
383.418,120.71,0.1447,8.0931,0.9204600000000001
383.76099,120.81,0.13705,7.87565,0.92024
384.04199,120.91,0.13332,7.7573300000000005,0.92005
384.353,121.01,0.12602,7.61078,0.91985
384.67499,121.11,0.12104000000000001,7.447839999999999,0.91965
384.98599,121.21,0.11678,7.327160000000001,0.91945
385.285,121.31,0.1134,7.159269999999999,0.91925
385.60101000000003,121.41,0.10824,7.010339999999999,0.91905
385.90601000000004,121.51,0.10361,6.904089999999999,0.91885
386.229,121.61,0.10113,6.807110000000001,0.91864
386.539,121.71,0.09524303,6.71013,0.9184399999999999
386.83499,121.81,0.0891747,6.59892,0.91825
387.16299,121.91,0.08776252,6.50431,0.91804
387.48401,122.01,0.08097483,6.39806,0.9178299999999999
387.79199,122.11,0.07597525,6.30345,0.91763
388.10598999999996,122.21,0.07348298,6.2064699999999995,0.9174200000000001
388.435,122.31,0.06973549,6.1097,0.9172100000000001
388.71201,122.41,0.0652666,6.01509,0.9170299999999999
389.035,122.51,0.06025992,5.88513,0.9168200000000001
389.354,122.61,0.0568652,5.797630000000001,0.91661
389.664,122.71,0.05562177,5.738580000000001,0.9164100000000001
389.97299,122.81,0.05276257,5.64634,0.9162100000000001
390.298,122.91,0.04882565,5.54935,0.91599
390.608,123.01,0.04614326,5.4760800000000005,0.91579
390.94101,123.11,0.04453793,5.38858,0.9155700000000001
391.22501,123.21,0.04095447,5.3153,0.9153899999999999
391.54599,123.31,0.03790954,5.24677,0.9151799999999999
391.85101000000003,123.41,0.03558165,5.18772,0.9149799999999999
392.16901,123.51,0.03361254,5.13103,0.9147700000000001
392.47,123.61,0.02984431,5.07414,0.9145700000000001
392.78101000000004,123.71,0.03075009,5.031680000000001,0.9143700000000001
393.09799,123.81,0.03147655,5.031680000000001,0.9141600000000001
393.41,123.91,0.02698594,4.94655,0.91396
393.71898999999996,124.01,0.02537242,4.8875,0.91375
394.02802,124.11,0.02555805,4.83082,0.91355
394.332,124.21,0.02304328,4.809480000000001,0.91335
394.659,124.31,0.0208879,4.76703,0.91314
394.95801,124.41,0.01891123,4.738580000000001,0.91294
395.26401,124.51,0.01819482,4.6819,0.91274
395.57901,124.61,0.01639708,4.59203,0.91253
395.896,124.71,0.01297649,4.5351300000000005,0.91232
396.21301,124.81,0.01243865,4.47845,0.9121100000000001
396.53101000000004,124.91,0.01244152,4.4336199999999995,0.9119
396.849,125.01,0.01226403,4.37694,0.91169
397.14099,125.11,0.01190584,4.32026,0.9115
397.452,125.21,0.01064551,4.29181,0.9112899999999999
397.759,125.31,0.009745516999999999,4.24935,0.91109
398.07101,125.41,0.008484133,4.21379,0.9108799999999999
398.379,125.51,0.008486034,4.22802,0.9106799999999999
398.69901,125.61,0.008307416,4.19957,0.9104700000000001
398.99799,125.71,0.00541906,4.17134,0.91027
399.311,125.81,0.007227063000000001,4.17134,0.9100600000000001
399.625,125.91,0.005240822,4.15,0.90985
399.93399,126.01,0.00289214,4.15,0.90965
400.23999,126.11,0.001084795,4.10043,0.9094399999999999
400.55499,126.21,0.0005425226,4.10043,0.90923
400.85598999999996,126.31,-0.0003617615,4.07909,0.9090299999999999
401.17001,126.41,0.0009046117999999999,4.06487,0.9088200000000001
401.478,126.51,-0.0007238529,4.06487,0.9086200000000001
401.79098999999997,126.61,-0.0001810048,4.03664,0.90841
402.108,126.71,-0.001267329,4.00819,0.9082
402.41501,126.81,-0.002897405,3.9799599999999997,0.90799
402.724,126.91,-0.00344145,3.95151,0.90779
403.035,127.01,-0.0028987270000000002,3.95151,0.9075799999999999
403.34398999999996,127.11,-0.005255139,3.8948300000000002,0.9073700000000001
403.64898999999997,127.21,-0.0059813309999999995,3.92306,0.90717
403.95599,127.31,-0.009064675999999999,3.8734900000000003,0.90696
404.28201,127.41,-0.01051756,3.8379300000000005,0.90675
404.57999,127.51,-0.01233364,3.8237099999999997,0.90655
404.90398999999996,127.61,-0.0123366,3.8097,0.90633
405.21398999999997,127.71,-0.01324674,3.79547,0.90612
405.51198999999997,127.81,-0.0161537,3.76703,0.9059200000000001
405.819,127.91,-0.01851745,3.79526,0.90571
406.12701,128.01,-0.02142704,3.76703,0.90551
406.436,128.11,-0.02143196,3.76703,0.9053
406.73499,128.21,-0.02343506,3.76703,0.9051
407.05801,128.31,-0.02543951,3.76703,0.9048799999999999
407.36099,128.41,-0.02744451,3.7385800000000002,0.9046799999999999
407.673,128.51,-0.03145036,3.71034,0.9044700000000001
407.979,128.61,-0.0312757,3.7032300000000005,0.9042600000000001
408.29001,128.71,-0.03382924,3.6961199999999996,0.90405
408.60001,128.81,-0.03329131,3.6961199999999996,0.90384
408.90799,128.91,-0.03439074,3.6961199999999996,0.9036299999999999
409.21799,129.01,-0.03621876,3.6819,0.9034200000000001
409.52499,129.11,-0.03568094,3.6819,0.90322
409.827,129.21,-0.03623527,3.6678900000000003,0.9030100000000001
410.14301,129.31,-0.03733663,3.6892199999999997,0.9028
410.44501,129.41,-0.03625207,3.6892199999999997,0.90259
410.76001,129.51,-0.03790057,3.6607800000000004,0.90238
411.07501,129.61,-0.03845631,3.6892199999999997,0.90217
411.38501,129.71,-0.03901217,3.6607800000000004,0.90196
411.69299,129.81,-0.03847419,3.6323300000000005,0.90175
412.00299,129.91,-0.03939515,3.6323300000000005,0.90154
412.29901,130.01,-0.04049849,3.6678900000000003,0.9013399999999999
412.62299,130.11,-0.04288049,3.6678900000000003,0.90112
412.92899,130.21,-0.04234286,3.63944,0.90091
413.23901,130.31,-0.04235278,3.63944,0.9007
413.56799,130.41,-0.04254591,3.6323300000000005,0.9004700000000001
413.85699,130.51,-0.04456425,3.61099,0.90028
414.159,130.61,-0.04658394,3.61099,0.90007
414.47601000000003,130.71,-0.04641241,3.61099,0.89985
414.785,130.81,-0.0486165,3.58276,0.89964
415.09299,130.91,-0.04954192,3.58276,0.89943
415.40302,131.01,-0.05010215,3.5543099999999996,0.89922
415.71301,131.11,-0.05249162,3.5543099999999996,0.8990100000000001
416.022,131.21,-0.05104043,3.5543099999999996,0.8988
416.33301,131.31,-0.05269937,3.5543099999999996,0.89859
416.638,131.41,-0.05197951,3.5543099999999996,0.89838
416.95499,131.51,-0.05254128,3.58276,0.8981600000000001
417.24301,131.61,-0.05456704,3.5329699999999997,0.8979600000000001
417.552,131.71,-0.05293153,3.5258599999999998,0.89775
417.862,131.81,-0.05422645,3.54009,0.89754
418.17999,131.91,-0.05570557,3.54009,0.8973200000000001
418.47699,132.01,-0.05315226,3.5258599999999998,0.89712
418.784,132.11,-0.05389806,3.5116400000000003,0.89691
419.10501,132.21,-0.05244435,3.5116400000000003,0.8966799999999999
419.41101000000003,132.31,-0.05484105,3.5116400000000003,0.8964700000000001
419.71300999999994,132.41,-0.05393647,3.4834099999999997,0.8962700000000001
420.026,132.51,-0.05486695,3.4976300000000005,0.89605
420.33300999999994,132.61,-0.05487989,3.5329699999999997,0.89584
420.63100999999995,132.71,-0.05507606,3.51875,0.8956299999999999
420.94199000000003,132.81,-0.05508925,3.51875,0.8954200000000001
421.24399000000005,132.91,-0.05657145,3.51875,0.8952100000000001
421.552,133.01,-0.05621745,3.51875,0.895
421.86099,133.11,-0.05898727,3.51875,0.89479
422.16500999999994,133.21,-0.05753068,3.5469800000000005,0.8945799999999999
422.47699000000006,133.31,-0.05883149,3.4905199999999996,0.89436
422.78299000000004,133.41,-0.05958098,3.51875,0.89415
423.099,133.51,-0.05959555,3.51875,0.8939299999999999
423.39899,133.61,-0.05942541,3.51875,0.8937200000000001
423.69600999999994,133.71,-0.05907105,3.4905199999999996,0.8935200000000001
424.03200999999996,133.81,-0.06147935,3.51875,0.89328
424.319,133.91,-0.06038838,3.51875,0.8930899999999999
424.629,134.01,-0.06279694,3.50474,0.89287
424.931,134.11,-0.0604171,3.5329699999999997,0.89266
425.23499000000004,134.21,-0.05987866,3.51875,0.89245
425.54501,134.31,-0.06063026,3.47629,0.89223
425.85000999999994,134.41,-0.06119766,3.5045300000000004,0.89202
426.159,134.51,-0.05973741,3.5329699999999997,0.89181
426.479,134.61,-0.06141211,3.4834099999999997,0.89159
426.77899,134.71,-0.06068864,3.5045300000000004,0.89138
427.08800999999994,134.81,-0.0631019,3.5045300000000004,0.8911600000000001
427.396,134.91,-0.06182523,3.4620699999999998,0.89095
427.70499,135.01,-0.06220937,3.4620699999999998,0.8907299999999999
428.00201,135.11,-0.06259312,3.44806,0.8905200000000001
428.32100999999994,135.21,-0.06205471,3.44806,0.8903
428.62600999999995,135.31,-0.06243902,3.47629,0.8900899999999999
428.92899000000006,135.41,-0.06448639,3.44095,0.8898799999999999
429.242,135.51,-0.06487188,3.41961,0.88966
429.55301,135.61,-0.06599693,3.4267199999999995,0.88944
429.85699000000005,135.71,-0.06545799,3.4267199999999995,0.88923
430.15700999999996,135.81,-0.06658316,3.4267199999999995,0.88902
430.46799000000004,135.91,-0.06733947,3.45517,0.8888
430.77300999999994,136.01,-0.06791079,3.47629,0.88859
431.08099000000004,136.11,-0.0677422,3.44806,0.8883700000000001
431.38699,136.21,-0.06572211,3.44806,0.8881600000000001
431.69699,136.31,-0.06647892,3.41961,0.88794
432.00100999999995,136.41,-0.0664949,3.44806,0.8877299999999999
432.306,136.51,-0.06762255,3.44806,0.88751
432.62201,136.61,-0.06782479,3.4620699999999998,0.8872899999999999
432.918,136.71,-0.06913819,3.4620699999999998,0.88708
433.229,136.81,-0.06878444,3.4407300000000003,0.88686
433.54099,136.91,-0.06861602,3.4407300000000003,0.88664
433.84601,137.01,-0.06918912,3.46918,0.8864299999999999
434.168,137.11,-0.06865021,3.4125,0.8862
434.46700999999996,137.21,-0.06848095,3.4407300000000003,0.8859899999999999
434.77802,137.31,-0.07053984,3.4407300000000003,0.8857700000000001
435.08099000000004,137.41,-0.06944281,3.4267199999999995,0.88556
435.39000999999996,137.51,-0.06871703,3.4267199999999995,0.88534
435.703,137.61,-0.07040609,3.39828,0.88512
436.009,137.71,-0.06893679,3.4051699999999996,0.8849
436.31600999999995,137.81,-0.07025471,3.38405,0.88469
436.65302,137.91,-0.06897227,3.3629300000000004,0.88445
436.92599,138.01,-0.06805759,3.37004,0.88425
437.23900999999995,138.11,-0.06844663,3.37004,0.88403
437.54501,138.21,-0.06753321,3.39828,0.88382
437.84799000000004,138.31,-0.06866613,3.3769400000000003,0.8836
438.14999000000006,138.41,-0.0694273,3.3769400000000003,0.88339
438.45401,138.51,-0.0698166,3.4051699999999996,0.8831700000000001
438.76099000000005,138.61,-0.06946137,3.3769400000000003,0.88295
439.06299,138.71,-0.07078212,3.3769400000000003,0.88274
439.37399000000005,138.81,-0.06986826,3.3769400000000003,0.8825200000000001
439.68799,138.91,-0.07081773,3.34871,0.8823
439.98999000000003,139.01,-0.0715806,3.33448,0.88208
440.29900999999995,139.11,-0.07103907,3.34849,0.8818600000000001
440.60500999999994,139.21,-0.07329462,3.34849,0.88164
440.90799000000004,139.31,-0.07293946,3.34849,0.8814299999999999
441.216,139.41,-0.07258443,3.3769400000000003,0.88121
441.52399,139.51,-0.07465553,3.34871,0.8809899999999999
441.823,139.61,-0.07691381,3.3911599999999997,0.8807799999999999
442.142,139.71,-0.07600002,3.3911599999999997,0.88055
442.44500999999997,139.81,-0.07657902,3.3911599999999997,0.88033
442.75600999999995,139.91,-0.07678516,3.3911599999999997,0.8801100000000001
443.065,140.01,-0.07699129,3.3627199999999995,0.87989
443.37201,140.11,-0.07570205,3.33448,0.8796700000000001
443.67499000000004,140.21,-0.07553373,3.3627199999999995,0.87945
443.98400999999996,140.31,-0.07667479,3.3627199999999995,0.87923
444.29099,140.41,-0.07519748,3.3627199999999995,0.8790100000000001
444.59,140.51,-0.07652552,3.3342699999999996,0.8788
444.89401,140.61,-0.07766739,3.3342699999999996,0.8785799999999999
445.21200999999996,140.71,-0.07750033,3.3342699999999996,0.87835
445.51000999999997,140.81,-0.07808092,3.3342699999999996,0.8781399999999999
445.815,140.91,-0.07716392,3.3342699999999996,0.87792
446.12600999999995,141.01,-0.07849491,3.3342699999999996,0.8777
446.42400999999995,141.11,-0.0766402,3.3342699999999996,0.8774799999999999
446.729,141.21,-0.07815878,3.34849,0.87726
447.04099,141.31,-0.07892867,3.34849,0.8770399999999999
447.336,141.41,-0.07932281,3.29892,0.8768299999999999
447.64899,141.51,-0.0791556,3.29892,0.8766
447.94600999999994,141.61,-0.07898729,3.3060300000000002,0.87639
448.259,141.71,-0.07769393,3.3271599999999997,0.87616
448.55800999999997,141.81,-0.07696218,3.29892,0.87595
448.867,141.91,-0.07867158,3.29892,0.8757299999999999
449.17499000000004,142.01,-0.07756468,3.29892,0.8755
449.47,142.11,-0.07664427,3.29892,0.87529
449.784,142.21,-0.07835523,3.29892,0.8750700000000001
450.08499000000006,142.31,-0.07781084,3.29892,0.87485
450.39899,142.41,-0.07971098,3.29892,0.8746200000000001
450.69299,142.51,-0.08067056,3.29892,0.87441
451.00201,142.61,-0.08163163,3.2847,0.8741899999999999
451.29199000000006,142.71,-0.08165121,3.31315,0.87398
451.61099,142.81,-0.08148459,3.31315,0.87375
451.91699000000006,142.91,-0.08075231,3.31315,0.8735200000000001
452.228,143.01,-0.08096141,3.29181,0.8733
452.526,143.11,-0.08135809,3.29181,0.87308
452.827,143.21,-0.08081329,3.29181,0.8728600000000001
453.13699,143.31,-0.08403732,3.29181,0.87264
453.43799,143.41,-0.08217363,3.3060300000000002,0.8724200000000001
453.74899000000005,143.51,-0.08087525,3.3060300000000002,0.8722
454.08800999999994,143.61,-0.08184095,3.25647,0.87195
454.36099,143.71,-0.08261403,3.27759,0.87175
454.67599,143.81,-0.0816924,3.3202599999999998,0.8715200000000001
454.97299000000004,143.91,-0.08058036,3.29892,0.87131
455.267,144.01,-0.08380904,3.26336,0.8710899999999999
455.59601,144.11,-0.08043349,3.26336,0.87085
455.88500999999997,144.21,-0.08177492,3.27759,0.87064
456.185,144.31,-0.08217325,3.27759,0.8704200000000001
456.48900999999995,144.41,-0.08351683,3.27759,0.8702
456.79000999999994,144.51,-0.08315989,3.27759,0.86998
457.09799000000004,144.61,-0.08280326,3.27759,0.8697600000000001
457.40601,144.71,-0.08377015,3.3060300000000002,0.8695299999999999
457.70499,144.81,-0.0847369,3.29181,0.8693200000000001
458.01500999999996,144.91,-0.08475897,3.26336,0.8690899999999999
458.32901,145.01,-0.08402436,3.3202599999999998,0.8688600000000001
458.62799,145.11,-0.08574912,3.29892,0.86864
458.92801,145.21,-0.08596012,3.29181,0.8684200000000001
459.241,145.31,-0.08711912,3.27759,0.86819
459.54900999999995,145.41,-0.08448961,3.27759,0.86797
459.84698,145.51,-0.08659519,3.27759,0.86775
460.15700999999996,145.61,-0.08699693,3.27759,0.8675200000000001
460.46399,145.71,-0.08626115,3.24935,0.8673
460.772,145.81,-0.08761105,3.24935,0.8670700000000001
461.07901,145.91,-0.08896159,3.24935,0.86685
461.375,146.01,-0.08594818,3.25647,0.8666299999999999
461.685,146.11,-0.08369338,3.26358,0.8664
461.98400999999996,146.21,-0.08466374,3.27759,0.86618
462.293,146.31,-0.0841163,3.26358,0.8659600000000001
462.60699000000005,146.41,-0.08641787,3.26358,0.8657299999999999
462.90601,146.51,-0.08586989,3.26358,0.86551
463.23400999999996,146.61,-0.08646392,3.2920300000000005,0.86526
463.521,146.71,-0.08610488,3.26358,0.86505
463.81299,146.81,-0.08669665,3.24935,0.8648399999999999
464.12299,146.91,-0.08519815,3.2778,0.86461
464.42899000000006,147.01,-0.08503015,3.23513,0.8643799999999999
464.733,147.11,-0.08600356,3.26358,0.86416
465.035,147.21,-0.08602573,3.26358,0.8639399999999999
465.341,147.31,-0.08566747,3.26358,0.8637100000000001
465.647,147.41,-0.08549945,3.2422400000000002,0.86349
465.944,147.51,-0.08494976,3.22802,0.8632700000000001
466.255,147.61,-0.08687758,3.24935,0.8630399999999999
466.55800999999997,147.71,-0.08632842,3.22091,0.8628100000000001
466.85999000000004,147.81,-0.08596952,3.22802,0.86259
467.164,147.91,-0.08866131,3.19267,0.8623700000000001
467.47,148.01,-0.08754027,3.2069,0.86214
467.76500999999996,148.11,-0.08756245,3.22091,0.86192
468.07999,148.21,-0.08815861,3.23513,0.86169
468.384,148.31,-0.0885634,3.23513,0.86146
468.69500999999997,148.41,-0.08744158,3.23513,0.8612299999999999
468.98499000000004,148.51,-0.08727245,3.23513,0.8610200000000001
469.284,148.61,-0.08844103,3.22091,0.8607899999999999
469.60699000000005,148.71,-0.08770139,3.21379,0.86055
469.90399,148.81,-0.09001729,3.2069,0.8603299999999999
470.202,148.91,-0.09061396,3.2069,0.86011
470.517,149.01,-0.08834398,3.17845,0.85988
470.81799,149.11,-0.08683681,3.2069,0.8596600000000001
471.116,149.21,-0.08762448,3.2069,0.8594299999999999
471.41500999999994,149.31,-0.08860401,3.22112,0.85921
471.716,149.41,-0.08633008,3.2069,0.8589899999999999
472.01500999999996,149.51,-0.08654393,3.2069,0.8587600000000001
472.32999,149.61,-0.0867591,3.23513,0.8585299999999999
472.634,149.71,-0.09003871,3.2069,0.8583
472.927,149.81,-0.08833705,3.22091,0.8580899999999999
473.23599,149.91,-0.09046916,3.22091,0.85785
473.53799000000004,150.01,-0.09068465,3.22091,0.8576299999999999
473.84299000000004,150.11,-0.09185937,3.22091,0.8574
474.13699,150.21,-0.09149924,3.19978,0.8571799999999999
474.45099000000005,150.31,-0.09190804,3.19978,0.85695
474.75699000000003,150.41,-0.09039716,3.22802,0.85672
475.06299,150.51,-0.0904213,3.22802,0.85649
475.36499000000003,150.61,-0.09159732,3.22802,0.85626
475.67001,150.71,-0.09392668,3.22802,0.8560399999999999
475.97,150.81,-0.09356707,3.22802,0.8558100000000001
476.271,150.91,-0.09263081,3.22802,0.85559
476.57599000000005,151.01,-0.09380894,3.22802,0.85536
476.879,151.11,-0.093257,3.23513,0.85513
477.19500999999997,151.21,-0.09328284,3.22091,0.8548899999999999
477.491,151.31,-0.09330707,3.19246,0.85467
477.802,151.41,-0.09237036,3.19246,0.85444
478.10999000000004,151.51,-0.09258785,3.20668,0.85421
478.40601,151.61,-0.09338211,3.22091,0.8539899999999999
478.70901,151.71,-0.09244404,3.22091,0.8537600000000001
478.99899000000005,151.81,-0.09150444,3.19246,0.85354
479.311,151.91,-0.0911442,3.21379,0.85331
479.61099,152.01,-0.09097556,3.21379,0.85308
479.92499000000004,152.11,-0.09177195,3.22802,0.8528399999999999
480.21399,152.21,-0.09083113,3.22802,0.8526299999999999
480.51901,152.31,-0.0902769,3.19957,0.8524
480.82100999999994,152.41,-0.09165165,3.19957,0.8521700000000001
481.11800999999997,152.51,-0.09051772,3.23513,0.85195
481.42499000000004,152.61,-0.09170064,3.23513,0.8517100000000001
481.72198,152.71,-0.09075923,3.20668,0.85149
482.034,152.81,-0.09290907,3.20668,0.85125
482.332,152.91,-0.09274041,3.20668,0.85103
482.63500999999997,153.01,-0.091026,3.23513,0.8508
482.936,153.11,-0.09201689,3.2069,0.85057
483.22601,153.21,-0.09242733,3.19267,0.85035
483.54400999999996,153.31,-0.09264688,3.21379,0.85011
483.849,153.41,-0.09093079,3.20668,0.84988
484.15302,153.51,-0.0892137,3.23513,0.84965
484.453,153.61,-0.0888504,3.1855599999999997,0.8494299999999999
484.754,153.71,-0.08964874,3.21401,0.8492
485.06699000000003,153.81,-0.08986745,3.19267,0.84896
485.367,153.91,-0.08950406,3.1855599999999997,0.8487299999999999
485.681,154.01,-0.08952916,3.21401,0.8485
485.97601,154.11,-0.09071579,3.1855599999999997,0.8482700000000001
486.26599000000004,154.21,-0.09229042,3.21401,0.84805
486.57500999999996,154.31,-0.09347959,3.19267,0.84782
486.884,154.41,-0.09428143,3.19267,0.8475799999999999
487.189,154.51,-0.09178458,3.19267,0.84735
487.495,154.61,-0.09258617,3.1713400000000003,0.8471200000000001
487.79199000000006,154.71,-0.09377576,3.1713400000000003,0.8468899999999999
488.10000999999994,154.81,-0.09535535,3.1713400000000003,0.8466600000000001
488.40799000000004,154.91,-0.0965473,3.1713400000000003,0.8464299999999999
488.702,155.01,-0.09385246,3.1713400000000003,0.8462
489.00699000000003,155.11,-0.09485004,3.1713400000000003,0.8459700000000001
489.30800999999997,155.21,-0.09409807,3.1713400000000003,0.8457399999999999
489.60599,155.31,-0.09334545,3.1713400000000003,0.84551
489.90799000000004,155.41,-0.09317634,3.1713400000000003,0.8452799999999999
490.20800999999994,155.51,-0.09553646,3.22823,0.84505
490.5,155.61,-0.09361537,3.19267,0.84483
490.81201,155.71,-0.09383643,3.1713400000000003,0.84459
491.11301,155.81,-0.09288829,3.1713400000000003,0.84436
491.414,155.91,-0.09388751,3.1713400000000003,0.8441299999999999
491.71899,156.01,-0.09391342,3.1713400000000003,0.8439
492.02499000000006,156.11,-0.09374455,3.1713400000000003,0.84367
492.32901,156.21,-0.09494007,3.14289,0.84344
492.62600999999995,156.31,-0.09516063,3.1713400000000003,0.84321
492.936,156.41,-0.09421212,3.19978,0.8429700000000001
493.245,156.51,-0.09482388,3.15711,0.84273
493.535,156.61,-0.09328757,3.1855599999999997,0.84251
493.84698,156.71,-0.09448533,3.15711,0.8422700000000001
494.147,156.81,-0.09236313,3.15711,0.84204
494.44199000000003,156.91,-0.09102067,3.15711,0.8418200000000001
494.74300999999997,157.01,-0.09085025,3.15711,0.84159
495.04999000000004,157.11,-0.09322084,3.15711,0.84135
495.38500999999997,157.21,-0.0916854,3.1713400000000003,0.8411
495.64899,157.31,-0.09366287,3.14289,0.8408899999999999
495.95099000000005,157.41,-0.09329751,3.15733,0.8406600000000001
496.25600999999995,157.51,-0.09254093,3.10754,0.8404299999999999
496.552,157.61,-0.09295737,3.1879299999999997,0.8402
496.86400999999995,157.71,-0.09376693,3.1879299999999997,0.83996
497.164,157.81,-0.09477173,3.1879299999999997,0.83973
497.46200999999996,157.91,-0.09440587,3.15948,0.8395
497.767,158.01,-0.09502002,3.18082,0.83926
498.06699000000003,158.11,-0.09289048,3.18082,0.8390299999999999
498.379,158.21,-0.09409325,3.18082,0.8387899999999999
498.685,158.31,-0.09490402,3.17371,0.8385600000000001
498.983,158.41,-0.09355706,3.17371,0.8383299999999999
499.293,158.51,-0.0943685,3.17371,0.83809
499.604,158.61,-0.09282552,3.17371,0.83785
499.89800999999994,158.71,-0.09500997,3.15259,0.83762
500.202,158.81,-0.09503658,3.15948,0.83739
500.505,158.91,-0.09506313,3.13836,0.83715
500.80499000000003,159.01,-0.09391064,3.15948,0.8369200000000001
501.104,159.11,-0.09452613,3.18772,0.8366899999999999
501.40302,159.21,-0.09219334,3.15948,0.83646
501.711,159.31,-0.09300611,3.18772,0.8362200000000001
502.005,159.41,-0.09145793,3.18772,0.836
502.29599,159.51,-0.09285972,3.15948,0.8357700000000001
502.612,159.61,-0.0926901,3.15948,0.8355299999999999
502.91199000000006,159.71,-0.09035368,3.1597,0.83529
503.20499,159.81,-0.09136274,3.1879299999999997,0.8350700000000001
503.50299,159.91,-0.09178191,3.1879299999999997,0.8348399999999999
503.80499000000003,160.01,-0.08865545,3.15948,0.8346
504.10500999999994,160.11,-0.09065083,3.15948,0.8343700000000001
504.40399,160.21,-0.08811344,3.14526,0.83414
504.729,160.31,-0.09030908,3.13125,0.8338899999999999
505.0,160.41,-0.08993739,3.15948,0.83368
505.31,160.51,-0.09134437,3.15948,0.8334299999999999
505.612,160.61,-0.09058071,3.13815,0.8332
505.92099,160.71,-0.09060681,3.13815,0.83296
506.203,160.81,-0.09063065,3.1099099999999997,0.8327399999999999
506.52499000000006,160.91,-0.08986785,3.15237,0.83249
506.819,161.01,-0.09246089,3.15237,0.83226
507.10900999999996,161.11,-0.09248596,3.14526,0.83204
507.41101,161.21,-0.09270976,3.17371,0.8318
507.72299000000004,161.31,-0.09234137,3.18082,0.8315600000000001
508.017,161.41,-0.09533361,3.15237,0.8313299999999999
508.328,161.51,-0.09437217,3.1806,0.83109
508.62799,161.61,-0.09420082,3.1879299999999997,0.83085
508.92400999999995,161.71,-0.09561267,3.17371,0.83062
509.23099,161.81,-0.09544222,3.14526,0.8303799999999999
509.53699000000006,161.91,-0.09507352,3.14526,0.83015
509.823,162.01,-0.09648595,3.14526,0.8299200000000001
510.151,162.11,-0.09532661,3.14526,0.82967
510.42999000000003,162.21,-0.09654106,3.1665900000000002,0.82945
510.72500999999994,162.31,-0.09795593,3.13815,0.8292200000000001
511.02899,162.41,-0.09600051,3.13815,0.8289799999999999
511.32401,162.51,-0.09543201,3.13815,0.82875
511.62799,162.61,-0.09486401,3.13815,0.8285100000000001
511.92499000000004,162.71,-0.09667725,3.1665900000000002,0.8282799999999999
512.229,162.81,-0.09412357,3.13815,0.82804
512.51801,162.91,-0.09514243,3.13815,0.8278200000000001
512.815,163.01,-0.09377838,3.13815,0.82758
513.1229900000001,163.11,-0.09261327,3.13815,0.82734
513.4130200000001,163.21,-0.09422907,3.13815,0.82711
513.70801,163.31,-0.09246576,3.13815,0.82688
513.9979900000001,163.41,-0.09269009,3.13815,0.8266600000000001
514.2999900000001,163.51,-0.09430835,3.13815,0.82642
514.62903,163.61,-0.09354172,3.1170299999999997,0.82616
514.91699,163.71,-0.09197467,3.1099099999999997,0.82594
515.224,163.81,-0.09478944,3.1099099999999997,0.8256899999999999
515.5189799999999,163.91,-0.09382007,3.15948,0.8254600000000001
515.81897,164.01,-0.09424536,3.14526,0.8252299999999999
516.11902,164.11,-0.0916813,3.14526,0.82499
516.43701,164.21,-0.09190846,3.13103,0.8247399999999999
516.724,164.31,-0.09452609,3.13103,0.82452
517.01501,164.41,-0.09395391,3.1170299999999997,0.82429
517.33099,164.51,-0.09358318,3.1170299999999997,0.82404
517.63397,164.61,-0.09361027,3.0956900000000003,0.8238
517.94,164.71,-0.0960335,3.0956900000000003,0.8235600000000001
518.22699,164.81,-0.09486161,3.0956900000000003,0.8233299999999999
518.534,164.91,-0.09568856,3.1170299999999997,0.82309
518.82098,165.01,-0.09511539,3.1170299999999997,0.82286
519.125,165.11,-0.09634238,3.08858,0.82263
519.422,165.21,-0.09437045,3.1028,0.82239
519.71802,165.31,-0.09379727,3.08858,0.82216
520.01099,165.41,-0.0956241,3.1170299999999997,0.8219299999999999
520.30701,165.51,-0.09325001,3.0956900000000003,0.8216899999999999
520.60498,165.61,-0.09527836,3.07435,0.8214600000000001
520.901,165.71,-0.09370371,3.07435,0.8212200000000001
521.2139900000001,165.81,-0.09373194,3.06013,0.8209799999999999
521.51703,165.91,-0.09516167,3.08147,0.8207399999999999
521.81097,166.01,-0.09659141,3.08147,0.8205
522.10498,166.11,-0.0948147,3.06034,0.82027
522.40698,166.21,-0.09343874,3.06034,0.8200299999999999
522.70898,166.31,-0.09507055,3.06034,0.81979
523.0020099999999,166.41,-0.09589996,3.08858,0.8195600000000001
523.3079799999999,166.51,-0.0963297,3.06013,0.81932
523.60101,166.61,-0.09414882,3.08858,0.81909
523.89697,166.71,-0.09497898,3.08858,0.81885
524.20599,166.81,-0.09741774,3.08858,0.8186100000000001
524.508,166.91,-0.09965636,3.08858,0.8183699999999999
524.82098,167.01,-0.1015,3.06034,0.81812
525.13,167.11,-0.10313,3.08147,0.81788
525.41699,167.21,-0.10336,3.05065,0.81765
525.71503,167.31,-0.10038,3.10733,0.8174100000000001
526.02301,167.41,-0.10242000000000001,3.10733,0.81717
526.32397,167.51,-0.10346,3.0790900000000003,0.81693
526.6279900000001,167.61,-0.10328,3.06509,0.8166899999999999
526.92603,167.71,-0.10372,3.06509,0.81645
