Repository: ulfsri/fsri_materials_database

# Materials and Products Database

## 01_Data

Raw data generated from each apparatus are included here in plain-text format. The data is organized first by material, next by the short name of test apparatus used, and where applicable additional filtering by test settings.

### material.json

Each material directory contains a json file of the same name as the material. This file links the data stored in the repository as well as data and graphs produced by the accompanying scripts (__02_Scripts__) to the respective landing page for the material on the front-end website.

File: 01_Data/PC/Cone/PC_Cone_HF50Scalar_220216_R1.csv
LABORATORY,FSRI 
TEST IDENT,PC_HF50_1
OPERATOR,Dow
MATERIAL,Polycarbonate
ORIENTATION,Horizontal
HEAT FLUX,50
SURF AREA,0.009999999776482582
C FACTOR,0.03936708718538284
SPEC HOLDER DIFF,301.969970703125
SPECIMEN MASS,65
SCAN TIME,0.25
O2 DELAY TIME,11
CO DELAY TIME,11
CO2 DELAY TIME,8
FLOW FACTOR,1
SCAN COUNT,2958
TIME TO IGN,128.5
END OF TEST SCAN,2478
END OF TEST TIME,619.5
TEST STATUS,1
PRE TEST CMT,Dimensions: 98.81 x 99.06 x 5.50 mm; 60 mm spacing
POST TEST CMT,"Sample expanded vertically after ignition, affecting incident heat flux. Likely extended test duration by maintaining combustion at elevated areas. See post test pictures."

File: 01_Data/PC/Cone/PC_Cone_HF50Scalar_220216_R2.csv
LABORATORY,FSRI 
TEST IDENT,PC_HF50_2
OPERATOR,Dow
MATERIAL,Polycarbonate
ORIENTATION,Horizontal
HEAT FLUX,50
SURF AREA,0.009999999776482582
C FACTOR,0.03936708718538284
SPEC HOLDER DIFF,301.1099853515625
SPECIMEN MASS,65.19999694824219
SCAN TIME,0.25
O2 DELAY TIME,11
CO DELAY TIME,11
CO2 DELAY TIME,8
FLOW FACTOR,1
SCAN COUNT,3190
TIME TO IGN,171
END OF TEST SCAN,2710
END OF TEST TIME,677.5
TEST STATUS,1
PRE TEST CMT,Dimensions: 99.03 x 98.74 x 5.47 mm; 60 mm spacing
POST TEST CMT,"Sample expanded vertically after ignition, affecting incident heat flux. Likely extended test duration by maintaining combustion at elevated areas. See post test pictures."

File: 01_Data/PC/Cone/PC_Cone_HF50Scalar_220216_R3.csv
LABORATORY,FSRI 
TEST IDENT,PC_HF50_3
OPERATOR,Dow
MATERIAL,Polycarbonate
ORIENTATION,Horizontal
HEAT FLUX,50
SURF AREA,0.009999999776482582
C FACTOR,0.03936708718538284
SPEC HOLDER DIFF,302.04998779296875
SPECIMEN MASS,64.19999694824219
SCAN TIME,0.25
O2 DELAY TIME,11
CO DELAY TIME,11
CO2 DELAY TIME,8
FLOW FACTOR,1
SCAN COUNT,3955
TIME TO IGN,148.25
END OF TEST SCAN,3475
END OF TEST TIME,868.75
TEST STATUS,1
PRE TEST CMT,Dimensions: 98.38 x 98.85 x 5.40 mm; 60 mm spacing
POST TEST CMT,"Bubble formed prior to ignition. Ignition occurred when gases released from bubble. Sample expanded vertically after ignition, affecting incident heat flux. Likely extended test duration by maintaining combustion at elevated areas. See post test pictures."

File: 01_Data/PC/Cone/PC_Cone_HF50Scan_220216_R2.csv (part 1 of 17)
Names,Time,Stack TC,Smoke TC,Exh Press,Smoke Comp,Smoke Meas,CO Meter,CO2 Meter,O2 Meter,Sample Mass,Ext Coeff,Start Test,Flame Verif
Chan Gain,,500,500,1,1,1,1,1,1,1,1,1.0,1.0
Offset,,0,0,0.14089813828468323,0,0,0,0,0,0,0,0.0,0.0
Gain,,1,1,25.01099967956543,12.966780662536621,12.658836364746094,1,1,1,1.0008790493011475,1.019768476486206,1.0,1.0
Units,sec,C,C,Pa,%,%,%,%,%,g,/m,,
Baseline,,36.77064895629883,38.61980056762695,153.5380096435547,98.28397369384766,99.0449447631836,-0.00283171609044075,0.07107751816511154,20.95304298400879,-873.1583251953125,-0.06890647858381271,,
1,0,34.963443756103516,36.672969818115234,154.56935119628906,97.9021987915039,97.86569213867188,-0.002722271950915456,0.07588096708059311,20.950252532958984,60.0327262878418,0.003336041234433651,0.0,0.0
2,0.25,34.930694580078125,36.23222732543945,148.85548400878906,97.89824676513672,97.98468017578125,-0.002722271950915456,0.07582343369722366,20.950252532958984,60.34299850463867,-0.007894067093729973,0.0,0.0
3,0.5,35.200408935546875,36.14132308959961,149.47067260742188,97.91130065917969,98.70245361328125,-0.002732142573222518,0.07577165216207504,20.950428009033203,60.142822265625,-0.07199038565158844,0.0,0.0
4,0.75,34.86883544921875,37.02687072753906,153.79615783691406,97.89942932128906,98.89793395996094,-0.0027546279598027468,0.07572504878044128,20.950727462768555,59.96266555786133,-0.09077392518520355,0.0,0.0
5,1,35.380943298339844,36.6373405456543,154.9838104248047,97.88677215576172,98.46989440917969,-0.0027546279598027468,0.07564786076545715,20.950727462768555,60.142822265625,-0.05313033610582352,0.0,0.0
6,1.25,35.07417297363281,36.86610412597656,157.90869140625,97.89745330810547,98.7391586303711,-0.00276686972938478,0.07557839155197144,20.95108413696289,60.122802734375,-0.07658173888921738,0.0,0.0
7,1.5,35.156673431396484,36.796024322509766,155.8631134033203,97.90180206298828,98.41851043701172,-0.0027778875082731247,0.07551587373018265,20.951404571533203,60.0427360534668,-0.04708759859204292,0.0,0.0
8,1.75,35.44278335571289,37.16389465332031,152.6008758544922,97.89982604980469,99.48397827148438,-0.0027948589995503426,0.07545960694551468,20.95195198059082,60.2228889465332,-0.14358897507190704,0.0,0.0
9,2,35.02230453491211,36.56888961791992,151.60250854492188,97.88835144042969,98.56878662109375,-0.0027948589995503426,0.07540896534919739,20.95241355895996,60.21288299560547,-0.061965323984622955,0.0,0.0
10,2.25,34.92742156982422,36.64606475830078,155.47842407226562,97.89191436767578,98.76658630371094,-0.0028012089896947145,0.0752929151058197,20.95241355895996,60.082767486572266,-0.07957223057746887,0.0,0.0
11,2.5,35.39150619506836,36.54453659057617,153.6717529296875,97.89665985107422,98.16818237304688,-0.0028069238178431988,0.07518846541643143,20.952829360961914,60.152828216552734,-0.02477613463997841,0.0,0.0
12,2.75,34.87126159667969,36.66171646118164,154.5708770751953,97.88835144042969,98.48843383789062,-0.0028120672795921564,0.07509446144104004,20.953203201293945,60.182857513427734,-0.0546698197722435,0.0,0.0
13,3,35.09198760986328,36.8043098449707,154.98228454589844,97.87885284423828,99.0995864868164,-0.0028142041992396116,0.07500986009836197,20.953540802001953,60.122802734375,-0.11087524145841599,0.0,0.0
14,3.25,35.36532974243164,36.775367736816406,156.74774169921875,97.88716125488281,98.375244140625,-0.0028161273803561926,0.07500986009836197,20.95384407043457,60.21288299560547,-0.04449213668704033,0.0,0.0
15,3.5,35.085819244384766,36.33487319946289,151.681884765625,97.88320922851562,98.7055435180664,-0.00281941588036716,0.07484917342662811,20.954116821289062,60.2228889465332,-0.07483738660812378,0.0,0.0
16,3.75,35.64202117919922,37.18925476074219,155.85623168945312,97.88201904296875,99.14208221435547,-0.00281941588036716,0.07457440346479416,20.954362869262695,60.132816314697266,-0.11442103236913681,0.0,0.0
17,4,34.88994216918945,37.0105094909668,156.09742736816406,97.8733139038086,98.22766876220703,-0.0028195721097290516,0.07457440346479416,20.9545841217041,60.182857513427734,-0.032328758388757706,0.0,0.0
18,4.25,34.91645050048828,36.35857009887695,156.8538360595703,97.87885284423828,98.57574462890625,-0.0028197127394378185,0.07445726543664932,20.95501136779785,60.182857513427734,-0.0634644478559494,0.0,0.0
19,4.5,35.1345329284668,36.712371826171875,151.7795867919922,97.8749008178711,98.97944641113281,-0.0028198391664773226,0.07428141683340073,20.95539665222168,60.142822265625,-0.10038541257381439,0.0,0.0
20,4.75,35.46180725097656,36.7552604675293,151.09568786621094,97.8749008178711,98.25819396972656,-0.0028199530206620693,0.07398071140050888,20.95574188232422,60.192867279052734,-0.0349629782140255,0.0,0.0
21,5,35.34950637817383,36.86570739746094,152.1558837890625,97.8697509765625,97.93484497070312,-0.002820055466145277,0.07398071140050888,20.956052780151367,60.192867279052734,-0.005947507452219725,0.0,0.0
22,5.25,34.70038604736328,36.47766876220703,153.9991912841797,97.86658477783203,98.10906982421875,-0.002820147667080164,0.07385251671075821,20.95633316040039,60.142822265625,-0.02213636226952076,0.0,0.0
23,5.5,35.022064208984375,36.80775833129883,151.7681427001953,97.86381530761719,98.10289001464844,-0.0028202307876199484,0.073673777282238,20.956584930419922,60.162841796875,-0.021826352924108505,0.0,0.0
24,5.75,35.46041488647461,36.71051788330078,147.9716033935547,97.86421203613281,98.66536712646484,-0.0028203055262565613,0.07351291179656982,20.956811904907227,60.172847747802734,-0.07293211668729782,0.0,0.0
25,6,35.60309982299805,37.135414123535156,154.4250946044922,97.85590362548828,98.24930572509766,-0.0028203728143125772,0.0733681321144104,20.957015991210938,60.152828216552734,-0.035890113562345505,0.0,0.0
26,6.25,35.45713806152344,36.15114974975586,150.9903564453125,97.85115051269531,97.90123748779297,-0.0028204333502799273,0.0732378289103508,20.957199096679688,60.192867279052734,-0.004577486775815487,0.0,0.0
27,6.5,35.05827713012695,36.808048248291016,156.2317657470703,97.86381530761719,97.83440399169922,-0.0028192417230457067,0.07312055677175522,20.957365036010742,60.192867279052734,0.0026889739092439413,0.0,0.0
28,6.75,35.401275634765625,36.73663330078125,151.01783752441406,97.85511016845703,97.88346099853516,-0.002818169305101037,0.07296574115753174,20.95774269104004,60.162841796875,-0.0025911147240549326,0.0,0.0
29,7,34.9631462097168,37.004459381103516,152.91610717773438,97.84996795654297,98.37601470947266,-0.002817203989252448,0.07282640784978867,20.95808219909668,60.172847747802734,-0.04796185344457626,0.0,0.0
30,7.25,35.10307693481445,36.64655685424805,154.7487335205078,97.84600830078125,98.05730438232422,-0.0028163352981209755,0.07270100712776184,20.95838737487793,60.172847747802734,-0.01929645426571369,0.0,0.0
31,7.5,35.02401351928711,36.914306640625,152.09481811523438,97.86263275146484,98.87127685546875,-0.002815553452819586,0.07258814573287964,20.958662033081055,60.172847747802734,-0.0917251855134964,0.0,0.0
32,7.75,35.28877258300781,37.57889938354492,151.1605682373047,97.85194396972656,98.78937530517578,-0.0028154728934168816,0.07242323458194733,20.95890998840332,60.182857513427734,-0.08528920263051987,0.0,0.0
33,8,35.62568664550781,36.84272003173828,152.3131103515625,97.83612060546875,97.52534484863281,-0.0028154002502560616,0.0722748190164566,20.95913314819336,60.192867279052734,0.028459742665290833,0.0,0.0
34,8.25,35.73908233642578,36.905189514160156,151.08424377441406,97.82740783691406,97.8784408569336,-0.002815334824845195,0.07214124500751495,20.959333419799805,60.152828216552734,-0.00466550700366497,0.0,0.0
35,8.5,34.988887786865234,36.75520324707031,153.71144104003906,97.84799194335938,98.39572143554688,-0.002815276151522994,0.07202102988958359,20.959514617919922,60.152828216552734,-0.04993419721722603,0.0,0.0
36,8.75,34.96424102783203,36.45112991333008,151.07203674316406,97.84126281738281,97.74129486083984,-0.0028170919977128506,0.07191283255815506,20.95967674255371,60.152828216552734,0.009144756011664867,0.0,0.0
37,9,35.347412109375,37.20877456665039,152.95045471191406,97.82740783691406,97.8212661743164,-0.002818726236000657,0.0717591717839241,20.959823608398438,60.132816314697266,0.0005619579460471869,0.0,0.0
38,9.25,35.878684997558594,37.44049072265625,157.37057495117188,97.83809661865234,97.63969421386719,-0.0028201972600072622,0.0716208815574646,20.9599552154541,60.132816314697266,0.01815885491669178,0.0,0.0
39,9.5,35.11421585083008,37.18362045288086,148.0899200439453,97.83809661865234,98.208740234375,-0.002821521135047078,0.07149641960859299,20.960073471069336,60.132816314697266,-0.03382399305701256,0.0,0.0
40,9.75,35.48125076293945,37.40363311767578,149.537841796875,97.82662200927734,97.74864196777344,-0.0028245816938579082,0.07138440012931824,20.960180282592773,60.102787017822266,0.00713328504934907,0.0,0.0
41,10,35.370391845703125,36.199005126953125,151.51853942871094,97.83136749267578,98.61244201660156,-0.002827336313202977,0.07128358632326126,20.960275650024414,60.122802734375,-0.07113473117351532,0.0,0.0
42,10.25,35.491390228271484,36.91626739501953,156.0203399658203,97.82662200927734,99.17298889160156,-0.0028298154938966036,0.07114361971616745,20.960590362548828,60.122802734375,-0.1222735270857811,0.0,0.0
43,10.5,35.930931091308594,36.98178482055664,153.0496826171875,97.83334350585938,98.7406997680664,-0.0028320467099547386,0.07101764529943466,20.960872650146484,60.092777252197266,-0.08258147537708282,0.0,0.0
44,10.75,35.16351318359375,37.24020767211914,153.1687469482422,97.8317642211914,98.00399780273438,-0.0028340548742562532,0.07090426981449127,20.96112823486328,60.082767486572266,-0.015734750777482986,0.0,0.0
45,11,35.389244079589844,37.246036529541016,150.09274291992188,97.81989288330078,97.95570373535156,-0.0028290092013776302,0.0708022341132164,20.96135711669922,60.092777252197266,-0.01241099089384079,0.0,0.0
46,11.25,35.559974670410156,37.26266098022461,154.37396240234375,97.81356048583984,98.42121887207031,-0.002824468072503805,0.07065414637327194,20.961563110351562,60.082767486572266,-0.05540049821138382,0.0,0.0
47,11.5,35.67208480834961,37.013092041015625,151.52008056640625,97.82820129394531,97.79653930664062,-0.002820380963385105,0.07052086293697357,20.961748123168945,60.082767486572266,0.0028957847971469164,0.0,0.0
48,11.75,35.41803741455078,36.99842071533203,155.59901428222656,97.81949615478516,98.4061508178711,-0.0028167027048766613,0.0704009085893631,20.961915969848633,60.07276153564453,-0.05348755791783333,0.0,0.0
49,12,35.49803161621094,37.450233459472656,154.07627868652344,97.80841827392578,97.56707000732422,-0.002813392085954547,0.07029294967651367,20.962066650390625,60.092777252197266,0.022100863978266716,0.0,0.0
50,12.25,35.7249641418457,37.472190856933594,158.15904235839844,97.8127670288086,97.21281433105469,-0.002795460168272257,0.07019578665494919,20.962202072143555,60.092777252197266,0.0550372414290905,0.0,0.0
51,12.5,35.883880615234375,37.211185455322266,153.77249145507812,97.81949615478516,97.77915954589844,-0.002779321512207389,0.0700731873512268,20.96255111694336,60.092777252197266,0.0036899361293762922,0.0,0.0
52,12.75,36.100276947021484,37.0523681640625,156.28977966308594,97.80841827392578,98.35824584960938,-0.002764796605333686,0.06996284425258636,20.962865829467773,60.092777252197266,-0.05014491826295853,0.0,0.0
53,13,35.655487060546875,36.853065490722656,153.81219482421875,97.80208587646484,97.02970123291016,-0.0027517243288457394,0.06986353546380997,20.963150024414062,60.092777252197266,0.07092582434415817,0.0,0.0
54,13.25,35.563594818115234,37.397666931152344,154.44647216796875,97.80049896240234,97.20779418945312,-0.0027399591635912657,0.06977415829896927,20.96340560913086,60.092777252197266,0.05437694862484932,0.0,0.0
55,13.5,35.80649948120117,37.638736724853516,154.99298095703125,97.8187026977539,98.12065887451172,-0.0027225175872445107,0.0696374922990799,20.963634490966797,60.092777252197266,-0.02757071703672409,0.0,0.0
56,13.75,35.2407341003418,37.20536422729492,153.0840301513672,97.80366516113281,98.38335418701172,-0.0027068201452493668,0.06951449066400528,20.96384048461914,60.092777252197266,-0.0528632327914238,0.0,0.0
57,14,35.42530059814453,37.01764678955078,154.78842163085938,97.80049896240234,97.70768737792969,-0.0026926924474537373,0.06940378993749619,20.964025497436523,60.102787017822266,0.008492781780660152,0.0,0.0
58,14.25,35.95549392700195,37.44253158569336,151.94979858398438,97.8028793334961,98.39610290527344,-0.0026799775660037994,0.06930416077375412,20.96419334411621,60.102787017822266,-0.05409422516822815,0.0,0.0
59,14.5,35.62193298339844,37.41411590576172,153.2321014404297,97.80960083007812,97.56629943847656,-0.002666042186319828,0.06921449303627014,20.964344024658203,60.092777252197266,0.022279569879174232,0.0,0.0
60,14.75,35.64347457885742,37.658138275146484,153.9999542236328,97.79417419433594,98.23423767089844,-0.002653500298038125,0.06908459216356277,20.964479446411133,60.102787017822266,-0.04016304761171341,0.0,0.0
61,15,35.69120407104492,36.562931060791016,153.1031036376953,97.79496002197266,98.88479614257812,-0.0026422126684337854,0.06896768510341644,20.964601516723633,60.082767486572266,-0.09913617372512817,0.0,0.0
62,15.25,35.13444519042969,37.39193344116211,154.22434997558594,97.79852294921875,98.19252014160156,-0.00263205380178988,0.06886246800422668,20.964712142944336,60.082767486572266,-0.03596559539437294,0.0,0.0
63,15.5,35.677127838134766,37.17197799682617,152.81993103027344,97.79852294921875,98.9095230102539,-0.002622910775244236,0.06876777112483978,20.964811325073242,60.082767486572266,-0.10104703903198242,0.0,0.0
64,15.75,35.25550842285156,37.50688934326172,157.4690399169922,97.7977294921875,97.41988372802734,-0.002614682074636221,0.06868254393339157,20.964900970458984,60.082767486572266,0.03462715446949005,0.0,0.0
65,16,35.940093994140625,36.9296875,152.26808166503906,97.79100799560547,98.38529205322266,-0.0026072761975228786,0.06856368482112885,20.964981079101562,60.092777252197266,-0.054197218269109726,0.0,0.0
66,16.25,36.021240234375,37.514156341552734,152.8909149169922,97.79456329345703,97.77606964111328,-0.0026006109546869993,0.06845670938491821,20.96505355834961,60.092777252197266,0.0016921648057177663,0.0,0.0
67,16.5,35.45186233520508,37.53858184814453,153.62060546875,97.80445861816406,97.94063568115234,-0.002594612305983901,0.06836043298244476,20.965118408203125,60.092777252197266,-0.012446229346096516,0.0,0.0
68,16.75,35.82772445678711,37.501609802246094,152.67491149902344,97.79615020751953,98.5765151977539,-0.002589213429018855,0.06827378273010254,20.96517562866211,60.082767486572266,-0.0710960328578949,0.0,0.0
69,17,35.56690979003906,37.3741569519043,155.39292907714844,97.77754974365234,98.36404418945312,-0.0025843544863164425,0.06815364956855774,20.965227127075195,60.102787017822266,-0.053496137261390686,0.0,0.0
70,17.25,35.84857940673828,37.74345779418945,148.3005828857422,97.79258728027344,98.66768646240234,-0.0025799814611673355,0.06804552674293518,20.965274810791016,60.092777252197266,-0.07969164848327637,0.0,0.0
71,17.5,35.675636291503906,37.27360534667969,156.11346435546875,97.80683135986328,99.15560150146484,-0.0025760456919670105,0.06794821470975876,20.965316772460938,60.102787017822266,-0.12251459807157516,0.0,0.0
72,17.75,35.444496154785156,37.88658905029297,154.64797973632812,97.8028793334961,99.11967468261719,-0.0025725034065544605,0.06786064058542252,20.965354919433594,60.112796783447266,-0.11963455379009247,0.0,0.0
73,18,35.65483474731445,37.80092239379883,158.33383178710938,97.81949615478516,98.7345199584961,-0.0025693154893815517,0.06776074320077896,20.965389251708984,60.122802734375,-0.08328752964735031,0.0,0.0
74,18.25,35.655967712402344,37.673614501953125,151.87347412109375,97.8448257446289,97.99356079101562,-0.0025745450984686613,0.06767083704471588,20.96541976928711,60.112796783447266,-0.013587837107479572,0.0,0.0
75,18.5,35.42535400390625,37.81080627441406,152.2757110595703,97.87094116210938,97.58560943603516,-0.0025792517699301243,0.06758992373943329,20.965511322021484,60.122802734375,0.02611769363284111,0.0,0.0
76,18.75,35.93307113647461,36.88233184814453,152.4650115966797,97.8749008178711,97.83594512939453,-0.002583487657830119,0.06751710176467896,20.965595245361328,60.122802734375,0.0035609579645097256,0.0,0.0
77,19,35.65702819824219,37.82999801635742,152.84817504882812,97.88558197021484,98.4756851196289,-0.0025873000267893076,0.06743048876523972,20.965669631958008,60.112796783447266,-0.05376487225294113,0.0,0.0
78,19.25,35.44581604003906,37.43548583984375,154.5708770751953,97.91407012939453,97.53964233398438,-0.0025907312519848347,0.0673525407910347,20.965736389160156,60.102787017822266,0.0342734158039093,0.0,0.0
79,19.5,35.44380187988281,37.82012939453125,152.48866271972656,97.92594146728516,97.87728118896484,-0.002593819284811616,0.06728238612413406,20.965797424316406,60.102787017822266,0.0044456468895077705,0.0,0.0
80,19.75,36.249351501464844,37.46572494506836,151.27658081054688,97.93742370605469,98.6491470336914,-0.0026208958588540554,0.06721924990415573,20.965852737426758,60.112796783447266,-0.06477155536413193,0.0,0.0
81,20,35.831764221191406,37.64158248901367,153.9297332763672,97.96353912353516,98.60858154296875,-0.002645264845341444,0.067162424325943,20.96590232849121,60.102787017822266,-0.05870753154158592,0.0,0.0
82,20.25,35.477294921875,37.7939338684082,151.7704315185547,97.97738647460938,97.657470703125,-0.0026671967934817076,0.06711128354072571,20.965946197509766,60.102787017822266,0.029255880042910576,0.0,0.0
83,20.5,35.79155731201172,37.849300384521484,153.0740966796875,97.99519348144531,97.53307342529297,-0.0026869357097893953,0.06706525385379791,20.965986251831055,60.092777252197266,0.04228374361991882,0.0,0.0
84,20.75,36.02217102050781,38.04812240600586,151.6414337158203,98.00192260742188,97.86646270751953,-0.0027047006879001856,0.06695360690355301,20.966022491455078,60.102787017822266,0.012373030185699463,0.0,0.0
85,21,35.8805046081543,37.56159591674805,153.1023406982422,98.01220703125,98.85775756835938,-0.002737510483711958,0.0668531283736229,20.966054916381836,60.112796783447266,-0.07684040814638138,0.0,0.0
86,21.25,36.00755310058594,37.44057846069336,149.67218017578125,98.03397369384766,98.73104095458984,-0.00276703923009336,0.06676269322633743,20.966541290283203,60.112796783447266,-0.06338068097829819,0.0,0.0
87,21.5,35.71914291381836,37.55729675292969,154.0533905029297,98.05574035644531,98.02717590332031,-0.0027936152182519436,0.06668130308389664,20.966978073120117,60.112796783447266,0.0026058221701532602,0.0,0.0
88,21.75,35.299869537353516,37.647918701171875,153.50840759277344,98.05653381347656,98.1801528930664,-0.0028175334446132183,0.06660804897546768,20.967370986938477,60.112796783447266,-0.01127006858587265,0.0,0.0
89,22,36.01080322265625,37.6560173034668,156.30580139160156,98.07117462158203,98.84809875488281,-0.0028421753086149693,0.06650702655315399,20.96772575378418,60.102787017822266,-0.07058602571487427,0.0,0.0
90,22.25,35.49361801147461,37.590660095214844,153.2855224609375,98.09175109863281,97.9572525024414,-0.0028643528930842876,0.06641609966754913,20.96804428100586,60.082767486572266,0.012273993343114853,0.0,0.0
91,22.5,36.11224365234375,37.197296142578125,151.760498046875,98.11865997314453,97.63351440429688,-0.002884312765672803,0.06633426994085312,20.96833038330078,60.092777252197266,0.044339317828416824,0.0,0.0
92,22.75,35.97669219970703,37.96388626098633,148.2952423095703,98.12300872802734,99.1698989868164,-0.0029022765811532736,0.06626062095165253,20.96858787536621,60.092777252197266,-0.09493359923362732,0.0,0.0
93,23,35.890838623046875,37.8423957824707,154.74337768554688,98.12300872802734,98.2129898071289,-0.002914705779403448,0.06619434058666229,20.968820571899414,60.082767486572266,-0.00819932296872139,0.0,0.0
94,23.25,36.28205490112305,37.574554443359375,157.1194610595703,98.1526870727539,98.59119415283203,-0.0029258918948471546,0.06608554720878601,20.969257354736328,60.07276153564453,-0.039875440299510956,0.0,0.0
95,23.5,35.88971710205078,37.8905143737793,154.1129150390625,98.17286682128906,99.04705047607422,-0.002935959491878748,0.06598763167858124,20.969650268554688,60.082767486572266,-0.07930164784193039,0.0,0.0
96,23.75,36.132293701171875,37.738563537597656,153.0153350830078,98.18672180175781,98.38142395019531,-0.002945020329207182,0.06589951366186142,20.97000503540039,60.092777252197266,-0.017720839008688927,0.0,0.0
97,24,35.665740966796875,37.72050094604492,153.96942138671875,98.1843490600586,99.364990234375,-0.002949437126517296,0.06582020223140717,20.97032356262207,60.082767486572266,-0.10692399740219116,0.0,0.0
98,24.25,35.35140609741211,37.49177169799805,155.2845458984375,98.20610809326172,99.16255950927734,-0.0029534122440963984,0.06574882566928864,20.97083854675293,60.082767486572266,-0.08669910579919815,0.0,0.0
99,24.5,35.902347564697266,37.883514404296875,152.28028869628906,98.2266845703125,98.96939849853516,-0.00295698968693614,0.06560739129781723,20.971302032470703,60.102787017822266,-0.06738310307264328,0.0,0.0
100,24.75,35.7728385925293,37.21206283569336,150.98272705078125,98.24053955078125,96.80602264404297,-0.0029602095019072294,0.06548010557889938,20.97171974182129,60.112796783447266,0.1315833181142807,0.0,0.0
101,25,35.64281463623047,37.9053955078125,152.08566284179688,98.24726104736328,97.8456039428711,-0.0029599922709167004,0.06536554545164108,20.972095489501953,60.112796783447266,0.03664519637823105,0.0,0.0
102,25.25,35.698448181152344,38.34597396850586,155.42575073242188,98.2777328491211,98.19445037841797,-0.0029597969260066748,0.06526244431734085,20.97243309020996,60.112796783447266,0.007583987899124622,0.0,0.0
103,25.5,36.056182861328125,37.54457473754883,154.19076538085938,98.28208923339844,98.83148193359375,-0.0029596209060400724,0.06516964733600616,20.972736358642578,60.112796783447266,-0.049865033477544785,0.0,0.0
104,25.75,35.654998779296875,37.55318832397461,153.42520141601562,98.28842163085938,98.17049407958984,-0.002959462581202388,0.06503000855445862,20.973011016845703,60.112796783447266,0.010739334858953953,0.0,0.0
105,26,35.810508728027344,37.60245132446289,151.4353485107422,98.29633331298828,98.65068817138672,-0.0029593200888484716,0.06490433216094971,20.973257064819336,60.102787017822266,-0.03218962997198105,0.0,0.0
106,26.25,35.93809127807617,37.87765884399414,156.6355438232422,98.31611633300781,98.70516204833984,-0.0029591917991638184,0.0647912248969078,20.973478317260742,60.102787017822266,-0.035327501595020294,0.0,0.0
107,26.5,35.83765411376953,38.046104431152344,153.01609802246094,98.32482147216797,98.2156982421875,-0.002951600356027484,0.06468942761421204,20.973678588867188,60.112796783447266,0.009933026507496834,0.0,0.0
108,26.75,35.6163215637207,37.846134185791016,154.93344116210938,98.33432006835938,98.39185333251953,-0.002944767940789461,0.06453469395637512,20.973857879638672,60.082767486572266,-0.005232061259448528,0.0,0.0
109,27,35.82683563232422,38.11143493652344,152.6802520751953,98.34104919433594,98.53092956542969,-0.0029386188834905624,0.06439542770385742,20.97402000427246,60.082767486572266,-0.017255526036024094,0.0,0.0
110,27.25,36.00188446044922,37.61136245727539,153.60992431640625,98.36598205566406,98.55256652832031,-0.0029330847319215536,0.06427009403705597,20.974164962768555,60.06275177001953,-0.016951562836766243,0.0,0.0
111,27.5,35.733238220214844,37.638771057128906,157.5323944091797,98.37547302246094,97.94991302490234,-0.0029181360732764006,0.06415729224681854,20.97429656982422,60.07276153564453,0.038780637085437775,0.0,0.0
112,27.75,36.16895294189453,37.754268646240234,149.11956787109375,98.37468719482422,98.08705139160156,-0.0029046821873635054,0.06401369720697403,20.974641799926758,60.07276153564453,0.026193182915449142,0.0,0.0
113,28,34.99364471435547,37.754356384277344,151.180419921875,98.38853454589844,98.44593811035156,-0.002892573829740286,0.06388445943593979,20.974952697753906,60.07276153564453,-0.005217657424509525,0.0,0.0
114,28.25,35.790130615234375,37.78340148925781,152.4207305908203,98.41544342041016,99.697998046875,-0.0028816761914640665,0.06376814842224121,20.97523307800293,60.082767486572266,-0.11582310497760773,0.0,0.0
115,28.5,35.5875244140625,37.51992416381836,154.49073791503906,98.4087142944336,99.40864562988281,-0.002871868433430791,0.06366346776485443,20.97548484802246,60.06275177001953,-0.09043514728546143,0.0,0.0
116,28.75,35.89264678955078,37.26008224487305,156.0676727294922,98.41584014892578,98.78667449951172,-0.002859917702153325,0.06355523318052292,20.975711822509766,60.07276153564453,-0.03364309296011925,0.0,0.0
117,29,35.28874206542969,37.950714111328125,154.65103149414062,98.42889404296875,98.96978759765625,-0.002849161857739091,0.06345782428979874,20.975915908813477,60.082767486572266,-0.04902222007513046,0.0,0.0
118,29.25,35.97724533081055,37.96597671508789,151.26055908203125,98.4561996459961,98.87088775634766,-0.0028394816908985376,0.06337015330791473,20.976099014282227,60.082767486572266,-0.03759796917438507,0.0,0.0
119,29.5,36.01776123046875,38.001949310302734,152.56881713867188,98.46055603027344,98.93927001953125,-0.002830769633874297,0.06329125165939331,20.97626495361328,60.082767486572266,-0.04338676109910011,0.0,0.0
120,29.75,36.36045455932617,37.96485900878906,151.73074340820312,98.45462036132812,98.01171875,-0.0028272897470742464,0.06322024017572403,20.97641372680664,60.092777252197266,0.040331728756427765,0.0,0.0
121,30,35.9898567199707,37.285587310791016,151.76585388183594,98.47480010986328,98.51625061035156,-0.002824157942086458,0.06315632909536362,20.976463317871094,60.092777252197266,-0.0037645355332642794,0.0,0.0
122,30.25,36.23279571533203,38.2002067565918,156.6988983154297,98.48509216308594,98.93733978271484,-0.0028213392943143845,0.06305674463510513,20.97650718688965,60.07276153564453,-0.040983594954013824,0.0,0.0
123,30.5,35.88347625732422,37.744014739990234,150.4346923828125,98.48350524902344,99.31515502929688,-0.002818802371621132,0.06296711415052414,20.976547241210938,60.082767486572266,-0.07522236555814743,0.0,0.0
124,30.75,36.149658203125,37.7380256652832,154.0686492919922,98.49497985839844,100.0197982788086,-0.002816519234329462,0.06288644671440125,20.97658348083496,60.092777252197266,-0.13742311298847198,0.0,0.0
125,31,35.73417282104492,38.00699996948242,152.69627380371094,98.50210571289062,99.56510162353516,-0.0028144645038992167,0.06277880072593689,20.97661590576172,60.082767486572266,-0.09601733088493347,0.0,0.0
126,31.25,35.79707336425781,38.23850631713867,155.6600799560547,98.52664184570312,99.41250610351562,-0.002812615130096674,0.06268192082643509,20.97664451599121,60.07276153564453,-0.08006930351257324,0.0,0.0
127,31.5,36.560943603515625,38.23229217529297,151.03233337402344,98.52426147460938,99.56510162353516,-0.0028109506238251925,0.06259472668170929,20.976669311523438,60.06275177001953,-0.09400570392608643,0.0,0.0
128,31.75,35.53173065185547,37.77363967895508,154.7952880859375,98.51634979248047,99.17569732666016,-0.0028094525914639235,0.06251625716686249,20.97669219970703,60.06275177001953,-0.05966988205909729,0.0,0.0
129,32,35.77941131591797,37.8369255065918,154.53652954101562,98.53455352783203,99.12006378173828,-0.0028043664060533047,0.06244563311338425,20.976713180541992,60.07276153564453,-0.052997320890426636,0.0,0.0
130,32.25,35.85145950317383,38.19987487792969,156.2981719970703,98.54642486572266,98.8392105102539,-0.0027997889555990696,0.062360599637031555,20.976959228515625,60.07276153564453,-0.026537487283349037,0.0,0.0
131,32.5,35.72026443481445,37.85103988647461,150.80641174316406,98.5527572631836,98.99219512939453,-0.002795669250190258,0.06228407099843025,20.97718048095703,60.07276153564453,-0.03979778662323952,0.0,0.0
132,32.75,35.550201416015625,37.87687301635742,151.81088256835938,98.54959106445312,99.28463745117188,-0.00279196142219007,0.06221519410610199,20.977380752563477,60.07276153564453,-0.06647257506847382,0.0,0.0
133,33,36.210548400878906,37.85995864868164,151.09034729003906,98.5658187866211,99.05863952636719,-0.0027886242605745792,0.062153205275535583,20.97756004333496,60.07276153564453,-0.04461430758237839,0.0,0.0
134,33.25,36.31175994873047,37.72966766357422,156.7141571044922,98.5701675415039,98.95355987548828,-0.002785620978102088,0.06209040805697441,20.97772216796875,60.082767486572266,-0.0347258560359478,0.0,0.0
135,33.5,36.26420211791992,38.14500045776367,150.17823791503906,98.58006286621094,98.82453155517578,-0.0027841641567647457,0.06203388795256615,20.977867126464844,60.092777252197266,-0.022156136110424995,0.0,0.0
136,33.75,36.33002853393555,37.99276351928711,153.76333618164062,98.57689666748047,99.00648498535156,-0.002782852854579687,0.06198302283883095,20.977998733520508,60.092777252197266,-0.03889809176325798,0.0,0.0
137,34,36.204429626464844,37.60904312133789,152.8855743408203,98.5887680053711,99.37734985351562,-0.0027816728688776493,0.06193724274635315,20.978116989135742,60.082767486572266,-0.07126639783382416,0.0,0.0
138,34.25,36.43605041503906,38.004573822021484,151.4521484375,98.59786987304688,99.10074615478516,-0.002781856572255492,0.06189604103565216,20.97822380065918,60.092777252197266,-0.04550761729478836,0.0,0.0
139,34.5,36.10371780395508,38.207183837890625,155.5845184326172,98.59628295898438,97.7579116821289,-0.0027820218820124865,0.06184494122862816,20.97831916809082,60.092777252197266,0.07638844102621078,0.0,0.0
140,34.75,35.70494079589844,38.297264099121094,150.4598846435547,98.59153747558594,99.37194061279297,-0.0027821706607937813,0.061798952519893646,20.978404998779297,60.092777252197266,-0.07052798569202423,0.0,0.0
141,35,36.05437469482422,37.877296447753906,154.09002685546875,98.60063934326172,99.15830993652344,-0.0027823045384138823,0.061757564544677734,20.978483200073242,60.092777252197266,-0.05045108124613762,0.0,0.0
142,35.25,35.8129997253418,38.430442810058594,155.77532958984375,98.61251068115234,98.637939453125,-0.002782425144687295,0.061720315366983414,20.978553771972656,60.092777252197266,-0.0023063167463988066,0.0,0.0
143,35.5,36.200416564941406,38.04700469970703,151.68035888671875,98.61251068115234,99.14672088623047,-0.002780664712190628,0.061686787754297256,20.97861671447754,60.102787017822266,-0.048328522592782974,0.0,0.0
144,35.75,36.278961181640625,37.77155303955078,154.39837646484375,98.63388061523438,99.09031677246094,-0.0027790802996605635,0.0616425983607769,20.978673934936523,60.112796783447266,-0.041299622505903244,0.0,0.0
145,36,36.08064651489258,38.13043212890625,153.61221313476562,98.62161254882812,98.7998046875,-0.002777654444798827,0.06160283088684082,20.97872543334961,60.112796783447266,-0.016148170456290245,0.0,0.0
146,36.25,36.09056854248047,38.255252838134766,151.80783081054688,98.6362533569336,98.53015899658203,-0.002776371082291007,0.0615670382976532,20.978771209716797,60.112796783447266,0.009627312421798706,0.0,0.0
147,36.5,36.65449142456055,38.24810028076172,153.28933715820312,98.63308715820312,98.81526184082031,-0.0027727242559194565,0.0615348257124424,20.978811264038086,60.112796783447266,-0.016506589949131012,0.0,0.0
148,36.75,36.21747589111328,38.323707580566406,153.00387573242188,98.64298248291016,98.97866821289062,-0.002769442042335868,0.06150583550333977,20.97884750366211,60.112796783447266,-0.030389713123440742,0.0,0.0
149,37,36.458709716796875,37.8451042175293,152.71383666992188,98.63150024414062,98.92459106445312,-0.0027664881199598312,0.06145171821117401,20.978879928588867,60.092777252197266,-0.0265422984957695,0.0,0.0
150,37.25,36.01663589477539,37.68431091308594,154.86322021484375,98.6406021118164,99.15174102783203,-0.0027638296596705914,0.06140301376581192,20.978910446166992,60.092777252197266,-0.04623379558324814,0.0,0.0
151,37.5,36.273658752441406,38.126075744628906,152.68101501464844,98.6441650390625,99.28308868408203,-0.002760190749540925,0.06135917827486992,20.97893714904785,60.082767486572266,-0.057752806693315506,0.0,0.0
152,37.75,36.345733642578125,38.059207916259766,153.61373901367188,98.63822937011719,99.1656494140625,-0.0027569157537072897,0.06131972745060921,20.978961944580078,60.102787017822266,-0.04770347848534584,0.0,0.0
153,38,36.191650390625,38.31881332397461,154.45257568359375,98.64179229736328,98.26050567626953,-0.0027539683505892754,0.06127721443772316,20.97898292541504,60.092777252197266,0.034644149243831635,0.0,0.0
154,38.25,36.40714645385742,38.34590530395508,153.0328826904297,98.65524291992188,99.90003967285156,-0.002751315711066127,0.06123895198106766,20.979001998901367,60.082767486572266,-0.11216283589601517,0.0,0.0
155,38.5,36.07503128051758,38.212886810302734,152.64437866210938,98.64535522460938,99.00880432128906,-0.0027514202520251274,0.061204515397548676,20.979019165039062,60.082767486572266,-0.032897599041461945,0.0,0.0
156,38.75,36.14546585083008,37.8427848815918,153.6015167236328,98.63981628417969,98.56724548339844,-0.0027515143156051636,0.06117352470755577,20.979034423828125,60.082767486572266,0.006583461072295904,0.0,0.0
157,39,35.91408920288086,38.056739807128906,150.69802856445312,98.64653778076172,98.22689819335938,-0.00275159883312881,0.061124615371227264,20.979049682617188,60.092777252197266,0.03813400864601135,0.0,0.0
158,39.25,36.23965835571289,38.26377487182617,155.18226623535156,98.65802001953125,98.19406127929688,-0.0027516749687492847,0.06108059734106064,20.979063034057617,60.092777252197266,0.042165931314229965,0.0,0.0
159,39.5,36.56581115722656,38.722129821777344,156.52792358398438,98.64456176757812,98.81255340576172,-0.002751743420958519,0.061040982604026794,20.979074478149414,60.092777252197266,-0.015220939181745052,0.0,0.0
160,39.75,36.5467643737793,38.20022964477539,154.2716827392578,98.64337158203125,98.55294799804688,-0.0027518051210790873,0.061005327850580215,20.97908592224121,60.092777252197266,0.008204066194593906,0.0,0.0
161,40,36.29304122924805,38.18573760986328,158.85743713378906,98.64376831054688,98.74378967285156,-0.002751860534772277,0.06096623092889786,20.979095458984375,60.082767486572266,-0.009065516293048859,0.0,0.0
162,40.25,36.36928939819336,38.54984664916992,148.25782775878906,98.65445709228516,98.99026489257812,-0.0027519105933606625,0.060931041836738586,20.979103088378906,60.092777252197266,-0.03039720095694065,0.0,0.0
163,40.5,36.433284759521484,37.89435577392578,157.002685546875,98.64891815185547,98.41619110107422,-0.0027519555296748877,0.06089937314391136,20.979110717773438,60.092777252197266,0.02112855575978756,0.0,0.0
164,40.75,36.077537536621094,37.93328094482422,154.1289520263672,98.63981628417969,98.52629852294922,-0.002765087643638253,0.06087087094783783,20.97911834716797,60.082767486572266,0.01030050776898861,0.0,0.0
165,41,36.20271301269531,38.41638946533203,154.03201293945312,98.63902282714844,98.30107116699219,-0.002776906592771411,0.06085222586989403,20.979124069213867,60.082767486572266,0.03070022538304329,0.0,0.0
166,41.25,36.26030349731445,38.29482650756836,154.41746520996094,98.64930725097656,99.0010757446289,-0.0027875436935573816,0.060835447162389755,20.97934341430664,60.082767486572266,-0.031840745359659195,0.0,0.0
167,41.5,36.61084747314453,38.46120834350586,150.5995635986328,98.64139556884766,99.02889251708984,-0.002797116991132498,0.06082034483551979,20.979541778564453,60.092777252197266,-0.035071637481451035,0.0,0.0
168,41.75,36.420658111572266,38.339988708496094,151.68798828125,98.63704681396484,99.46659088134766,-0.0028057328891009092,0.060806754976511,20.979721069335938,60.082767486572266,-0.07491642981767654,0.0,0.0
169,42,36.00571060180664,38.40630340576172,146.81448364257812,98.64021301269531,99.627685546875,-0.002810995327308774,0.06079452112317085,20.979881286621094,60.082767486572266,-0.08910544216632843,0.0,0.0
170,42.25,36.520729064941406,38.251853942871094,148.74098205566406,98.64653778076172,99.031982421875,-0.002815731568261981,0.0607835128903389,20.980026245117188,60.092777252197266,-0.034884288907051086,0.0,0.0
171,42.5,36.390201568603516,38.66023254394531,159.51004028320312,98.63189697265625,99.30974578857422,-0.002819994231685996,0.060753028839826584,20.98015594482422,60.092777252197266,-0.061266861855983734,0.0,0.0
172,42.75,36.325809478759766,38.35277557373047,149.4065704345703,98.61528015136719,98.501953125,-0.002823830582201481,0.06072559580206871,20.98027229309082,60.102787017822266,0.010285594500601292,0.0,0.0
173,43,35.92893981933594,38.241703033447266,151.62464904785156,98.61962890625,98.9686279296875,-0.0028191842138767242,0.060700904577970505,20.980377197265625,60.07276153564453,-0.03160049766302109,0.0,0.0
174,43.25,35.931522369384766,38.19804382324219,150.82778930664062,98.6247787475586,98.75112915039062,-0.0028150025755167007,0.06067868322134018,20.980472564697266,60.082767486572266,-0.011452648788690567,0.0,0.0
175,43.5,35.993507385253906,38.238975524902344,160.32749938964844,98.60261535644531,98.96089935302734,-0.0028112391009926796,0.06065868213772774,20.980558395385742,60.05274200439453,-0.032444875687360764,0.0,0.0
176,43.75,36.21794128417969,38.15553665161133,151.25140380859375,98.60420227050781,97.6219253540039,-0.002807851880788803,0.06064068153500557,20.980634689331055,60.07276153564453,0.08955904096364975,0.0,0.0
177,44,36.60015869140625,38.001285552978516,152.08413696289062,98.6061782836914,97.9792709350586,-0.0027942119631916285,0.06062448397278786,20.980703353881836,60.082767486572266,0.05705280601978302,0.0,0.0
178,44.25,36.4169807434082,38.75560760498047,151.32162475585938,98.59707641601562,98.43009948730469,-0.002781935967504978,0.06062391400337219,20.98076629638672,60.092777252197266,0.015161551535129547,0.0,0.0
179,44.5,36.77125549316406,38.367679595947266,153.21148681640625,98.58956146240234,98.94699096679688,-0.0027708876878023148,0.060623399913311005,20.98082160949707,60.112796783447266,-0.03237209841609001,0.0,0.0
180,44.75,36.40510940551758,38.18267822265625,148.7241973876953,98.57689666748047,98.6051025390625,-0.002760944189503789,0.060622937977313995,20.980871200561523,60.112796783447266,-0.002559114247560501,0.0,0.0
181,45,35.90399932861328,37.988426208496094,150.64764404296875,98.58441162109375,98.4737548828125,-0.0027438958641141653,0.06062252074480057,20.98091697692871,60.07276153564453,0.010045935399830341,0.0,0.0
182,45.25,36.25955581665039,38.19409942626953,151.9284210205078,98.5701675415039,99.32365417480469,-0.002728552557528019,0.060608137398958206,20.98095703125,60.07276153564453,-0.06811966001987457,0.0,0.0
183,45.5,36.48972702026367,38.39698028564453,154.19459533691406,98.57333374023438,98.33545684814453,-0.0027147436048835516,0.06059519201517105,20.98122215270996,60.06275177001953,0.02161259576678276,0.0,0.0
184,45.75,36.139251708984375,38.509788513183594,154.3663330078125,98.54998779296875,98.58772277832031,-0.002701692283153534,0.06058354303240776,20.981460571289062,60.06275177001953,-0.0034247608855366707,0.0,0.0
185,46,36.013362884521484,38.473628997802734,154.5174560546875,98.56146240234375,98.92729187011719,-0.00268994621001184,0.06057305634021759,20.98167610168457,60.06275177001953,-0.03314109519124031,0.0,0.0
186,46.25,36.400474548339844,38.74209213256836,151.8902587890625,98.5361328125,99.17839813232422,-0.0026793747674673796,0.060563620179891586,20.981868743896484,60.07276153564453,-0.05811718851327896,0.0,0.0
187,46.5,36.43338394165039,38.40640640258789,156.7027130126953,98.53257751464844,98.76580810546875,-0.002669860376045108,0.06055512651801109,20.98204231262207,60.06275177001953,-0.021149184554815292,0.0,0.0
188,46.75,36.6016960144043,38.431175231933594,153.8091278076172,98.52347564697266,98.77430725097656,-0.0026612975634634495,0.06054748222231865,20.98219871520996,60.06275177001953,-0.022745182737708092,0.0,0.0
189,47,36.12971878051758,38.168941497802734,152.3734130859375,98.52861785888672,98.6970443725586,-0.0026535908691585064,0.06054060161113739,20.98233985900879,60.06275177001953,-0.015278088860213757,0.0,0.0
190,47.25,35.9502067565918,38.488277435302734,156.3294677734375,98.51793670654297,98.58926391601562,-0.0026616074610501528,0.060534410178661346,20.982465744018555,60.06275177001953,-0.006474125199019909,0.0,0.0
