Repository: ulfsri/fsri_materials_database

# Materials and Products Database

## 01_Data

Raw data generated from each apparatus are included here in plain-text format. The data is organized first by material, next by the short name of test apparatus used, and where applicable additional filtering by test settings.

### material.json

Each material directory contains a json file of the same name as the material. This file links the data stored in the repository as well as data and graphs produced by the accompanying scripts (__02_Scripts__) to the respective landing page for the material on the front-end website.

File: 01_Data/PC/Cone/PC_HRRPUA_50.csv (part 3 of 5)
Time after Ignition,PC_R1,PC_R2,PC_R3,Mean,Std. Dev.
203.25,206.24712445045736,202.60586339942938,217.72224968085789,208.8584125102482,7.889258681951344
203.5,207.15103774152857,205.23196964016023,218.2440038254907,210.2090037357265,7.024359431742182
203.75,203.34360451696796,205.57203961689262,214.26463017376668,207.72675810254245,5.770555360051117
204.0,201.82519707237478,202.2343994684492,214.1237926864303,206.0611297424181,6.985467912874485
204.25,203.61070026519673,206.68743596131338,222.56654169670094,210.95489264107036,10.172972573406687
204.5,206.90166389625168,204.8117784343724,216.5463218241987,209.41992138494092,6.259480228136657
204.75,205.0060598870012,201.68085278001314,219.71599076885028,208.80096781195485,9.597788557175882
205.0,204.76509103542296,202.31964514338222,212.5006713444455,206.52846917441693,5.314644905588285
205.25,203.45742223605933,202.69282987437404,217.16769785740647,207.77264998927993,8.14532649457211
205.5,202.1352546892467,201.12129810457802,214.91280512203684,206.05645263862053,7.68656369724366
205.75,205.3486207009961,198.5015815363781,214.3234046926757,206.0578689766833,7.934720967665635
206.0,204.40572611865042,198.42297754529585,217.07850028683006,206.63573465025877,9.525588471494011
206.25,203.12061756416836,201.52309991109118,214.94864352991434,206.53078700172463,7.333706229449262
206.5,200.69002533939468,200.6723154034574,218.2782997141448,206.54688015233228,10.15971122187612
206.75,202.55419747984047,197.51816174734725,213.76736017102107,204.61323979940292,8.31798375859756
207.0,200.2201492861534,199.9547470437403,213.36569533565313,204.51353055518226,7.6673480136893435
207.25,202.52215279148268,199.36749855225278,214.14940516031575,205.3463521680171,7.785131169812544
207.5,202.40827579543472,198.387437818062,214.90718198352675,205.23429853234117,8.614829667801665
207.75,199.35118821999285,197.186629108405,215.61666590625595,204.05149441155126,10.074037066307472
208.0,199.56572333272072,198.41658803358766,214.96795756642285,204.3167563109104,9.242088190609348
208.25,201.81978045709587,195.88787309875175,218.44104305652414,205.38289887079057,11.691160267849785
208.5,199.58602869147964,192.39628910879583,212.4097216256138,201.46401314196308,10.138021970458535
208.75,200.2033042024754,192.98550560654078,217.0709046823387,203.41990483045163,12.36068371329169
209.0,199.63656375337803,191.33224576534707,214.06988724523987,201.67956558798832,11.505671531431844
209.25,197.98144162107303,192.31767565038004,216.50381194080668,202.26764307075325,12.649938312703497
209.5,194.76592749216437,195.71460531159582,217.74384147034857,202.7414580913696,13.00110101832414
209.75,194.2734645162113,191.9947769426264,213.05805389208257,199.77543178364007,11.559374629332948
210.0,193.36514090236068,195.17732006210417,216.85463460370198,201.79903185605562,13.06998006494099
210.25,195.240380416876,196.0050750523153,213.32889305880516,201.52478284266547,10.229807083588973
210.5,192.36038970798091,195.88087431831855,214.60631364984752,200.94919255871568,11.95768248224902
210.75,196.2185421246631,197.48082259044972,217.70086071446585,203.80007514319288,12.05496651249847
211.0,193.97507018933996,195.8035304309212,215.38992036448687,201.72284032824936,11.871294127071934
211.25,198.87738935545096,193.62416409764307,212.41363295389397,201.638395468996,9.694245769748173
211.5,197.33987617998707,193.48430623345075,211.43175596096788,200.75197945813522,9.447728537378744
211.75,195.9417979509477,191.43206444616044,215.05750970110483,200.81045736607098,12.54265917773999
212.0,193.5954847378546,192.50116382778359,208.20183542095182,198.09949466219666,8.765976908939408
212.25,193.56136134976367,188.64349597424837,211.4262623593492,197.87703989445376,11.988845733236538
212.5,195.84903594143634,191.28399652688486,209.71411969674415,198.94905072168845,9.598173198186318
212.75,193.2533735630506,191.1445328015037,210.84143280335547,198.41311305596992,10.814765422644673
213.0,192.58906095324426,193.7305213042482,209.84879181312886,198.72279135687378,9.65228716666002
213.25,193.84332604831746,190.34484278269326,211.65689341861568,198.61502074987547,11.429246620870854
213.5,194.0925320281811,190.28361835522503,212.12403096886578,198.83339378409065,11.66652190779256
213.75,195.47509773208145,186.96819405313073,207.25942057279906,196.56757078600376,10.189631565875311
214.0,188.89943308295494,191.66548773019665,207.3537907828986,195.97290386535008,9.952698370311571
214.25,190.39994986465922,189.33275844235465,209.65195846966398,196.46155559222595,11.435679710222924
214.5,192.32629089654395,184.82017886027236,211.14763064272677,196.09803346651438,13.562935185643283
214.75,189.2860813884071,189.92304425523466,206.20571604317396,195.13828056227192,9.589970099868749
215.0,190.72382884500303,185.7370322034232,206.44220043689512,194.3010204951071,10.806165969957817
215.25,191.82882610579927,184.63893222872903,204.7539614870016,193.7405732738433,10.192874150169006
215.5,187.39174465049982,188.32661871528737,207.91343645157542,194.5439332724542,11.587761165197202
215.75,188.8039109862957,187.71526689662807,207.95954313655054,194.82624033982475,11.386791394038784
216.0,186.44826244895387,185.704175370948,204.5760427925576,192.2428268708198,10.68735596974613
216.25,190.25927017707298,186.13462141250446,202.9880634890869,193.12731835955478,8.78515240277354
216.5,184.06694484013406,186.1959548111293,203.32772060170498,191.19687341765612,10.559415746915597
216.75,186.38999606032638,186.92976585208538,205.42422172742462,192.9146612132788,10.836958339397231
217.0,187.2105797086783,185.2133797190235,203.90749272810694,192.11048405193625,10.265196648330921
217.25,184.72588679335226,186.31692868451998,203.21844234510334,191.4204192743252,10.248310341652555
217.5,186.57363652587455,185.1934160226485,203.52608190135828,191.76437814996044,10.209285406487362
217.75,185.7014496164818,185.16993992058306,201.38228466227474,190.7512247331132,9.210602697558762
218.0,186.39968588723994,183.16828070842053,199.06652303512845,189.54482987692964,8.402825435922896
218.25,182.46485167762583,183.073549809049,204.65212246723001,190.06350798463495,12.637776020532106
218.5,183.74781812271337,181.8167923559318,200.01460243885768,188.52640430583426,9.99581099189532
218.75,183.79490932875285,181.81646984869968,198.80735747149674,188.1395788829831,9.291376685089299
219.0,182.1275506982692,181.05582880931883,199.595025481704,187.59280166309736,10.4080343675336
219.25,181.26478815968593,182.927472917756,197.9970173160042,187.3964261311487,9.217946097287964
219.5,180.37816361936765,182.83541439775215,198.2408594572703,187.15147915813,9.681956770776653
219.75,183.23331224479506,180.8891716543166,193.9609490601363,186.02781098641597,6.96955942291299
220.0,180.2092597957233,182.41242338722455,197.8883265040675,186.83666989567178,9.634200423239676
220.25,181.10131708781321,180.59321740543942,194.73187810539895,185.47547086621717,8.020308445127867
220.5,178.64518447681604,180.85857414267272,194.34045503911918,184.61473788620265,8.495113539978815
220.75,177.93732724378748,182.41110704118984,195.80013852422292,185.38285760306675,9.29480945267974
221.0,178.6326137562183,179.61562947441428,193.35261047748907,183.86695123604053,8.229512647126402
221.25,177.34588146342932,184.0459440569269,191.5288070220405,184.30687751413225,7.095062300790132
221.5,174.28415886951728,177.76768767353755,190.53625381887642,180.86270012064372,8.556691772908083
221.75,178.43311126618204,173.80956402819726,192.04423079646375,181.4289686969477,9.47930057264437
222.0,176.3151009390746,175.23386836023343,190.87542660488432,180.80813196806412,8.735278012221395
222.25,174.5126451135043,174.69218410146183,193.12373471218478,180.776187975717,10.693665946203474
222.5,175.38355718030564,173.45770219898338,191.83124532581644,180.22416823503514,10.09803982443007
222.75,171.4895034423586,174.00817221401306,190.1734080822605,178.5570279128774,10.138596514067158
223.0,173.3145229571848,172.67518337101376,184.65868973026917,176.8827986861559,6.741702301648446
223.25,172.12054207957283,171.18377089957636,188.4121427413102,177.23881857348647,9.687712050859759
223.5,173.51896709480053,172.19334106921292,187.18547995491105,177.6325960396415,8.299549048827323
223.75,173.2857916827598,168.3443247020906,185.26998654392614,175.6333676429255,8.703610851974188
224.0,172.14955870159852,169.44116726168377,185.96037564999014,175.85036720442415,8.859630304082259
224.25,172.22263765492602,172.36721231321607,185.70217088370956,176.7640069506172,7.741014554248007
224.5,168.0976998342232,166.8849515586032,186.6621936836869,173.88161502550443,11.0849033700568
224.75,170.14588377594575,169.8236906340548,185.55692752087046,175.17550064362365,8.992022581760287
225.0,170.36219912811126,166.81268215550332,180.79761618768498,172.65749915709986,7.269518322311627
225.25,170.72852746856043,168.09279363715348,183.73612291433048,174.18581467334812,8.375145600575392
225.5,170.49935228757596,169.21250203033352,184.1815799520376,174.63114475664904,8.295908944300724
225.75,169.72492252374988,168.38345367697207,181.31785290431293,173.142076368345,7.1121288051667175
226.0,167.5283799812083,166.2613922237098,183.79867413164652,172.52948211218822,9.779945351226658
226.25,166.02581543134173,165.4726821286353,179.1430118104624,170.21383645681317,7.7378368091349525
226.5,169.1701862127986,163.53062238719806,180.6314225033253,171.11074370110734,8.713992407444913
226.75,167.3479196517525,164.53418662009236,179.67553531585318,170.51921386256603,8.05344276134803
227.0,168.72964164757624,168.10434316280634,182.69137307315142,173.17511929451135,8.247245845333774
227.25,167.3152716070921,166.04840407568196,178.79265570681736,170.7187771298638,7.020817245312506
227.5,164.07119581240192,165.18791059330633,178.96760126966262,169.40890255845696,8.296885184463878
227.75,164.53974564912227,161.34909928658146,175.64876212252614,167.1792023527433,7.506339858622295
228.0,168.09303934590343,163.93003983265444,177.56241685332012,169.861832010626,6.986193271480229
228.25,163.91130722447235,164.11120464736683,177.23403393157275,168.4188486011373,7.634828685200677
228.5,165.5611106259547,164.72409792695052,179.13009096685502,169.8050998399201,8.086516073231726
228.75,164.60790223510264,161.5986939120671,174.65849517086704,166.9550304393456,6.838959009615626
229.0,164.52091292930987,162.56910674051645,175.3079898013336,167.46600315705334,6.861118913592446
229.25,163.80997024034653,163.68102740328817,176.97810509834193,168.1563675806589,7.640120822799841
229.5,166.55638223631576,162.570187267689,174.24280136900555,167.78979029100344,5.933249662839905
229.75,163.99335136013656,162.14645777158077,174.05822597693535,166.73267836955088,6.4109663696594295
230.0,164.0354187755316,162.61260226807957,176.5344469610324,167.72748933488117,7.660155264424251
230.25,165.28334254038225,163.0714678970858,174.81651854426033,167.7237763272428,6.241261208859282
230.5,163.15126522640446,163.13021723772943,174.20224617111455,166.8279095450828,6.386371525364125
230.75,158.08809212832693,160.34808855346475,175.78886195222768,164.74168087800646,9.633641742632047
231.0,161.50758945479794,160.90859928219479,172.86006186037835,165.092083532457,6.733929965778553
231.25,160.35617108055303,162.45417207900675,175.06845855554806,165.95960057170262,7.957943979117781
231.5,159.18202239751508,160.5444645427867,170.39081394779686,163.3724336293662,6.116151475429958
231.75,162.88586744057122,161.2791701096716,175.4698581883981,166.54496524621365,7.770820716010012
232.0,161.61775921677298,160.87353599528512,170.2414554496399,164.244250220566,5.20704522455623
232.25,156.95028340896937,159.13105974241003,173.11566946943137,163.0656708736036,8.771590516333339
232.5,156.0894064057045,157.73770728449765,175.3502304050948,163.05911469843232,10.676275939328358
232.75,157.79694580755546,159.60565066641703,170.947951816367,162.78351609677983,7.128208841011224
233.0,160.37506139206278,156.38746935796965,173.4181187582803,163.39354983610423,8.907536646805566
233.25,157.43444453669622,156.28562110453845,170.61847492739565,161.44618018954344,7.964181809080719
233.5,157.5029598679994,157.37913491774648,170.90503512182505,161.92904330252364,7.773683490450366
233.75,158.5174491874811,155.5472165108271,171.19382919488262,161.7528316310636,8.309927604281114
234.0,157.9650991752342,155.96323957009696,173.5240672272046,162.4841353241786,9.61311254418977
234.25,156.1742984325032,154.77058608112876,170.14653266052167,160.36380572471788,8.501112387018896
234.5,153.610812272214,154.18213341839615,171.4705326936567,159.75449279475563,10.15040861973056
234.75,156.7414384036012,154.74115649892804,168.137413560877,159.87333615446875,7.22644542350327
235.0,156.51374149888656,153.88899221329962,169.24183397495048,159.8815225623789,8.211814629440063
235.25,152.6131951256601,150.58982621320996,170.897506726253,158.03350935504102,11.186390245020014
235.5,153.9041860828966,150.93480146254143,171.32079871618802,158.71992875387537,11.013208166162839
235.75,151.82741532997233,151.2225481278813,168.8162370781982,157.2887335120173,9.987690921042606
236.0,152.0344734370072,152.8941004734463,169.1065946233317,158.01172284459506,9.618049412453606
236.25,149.70477621113884,151.5480350969286,169.14677984280942,156.79986371695895,10.732388093714302
236.5,151.65137879407197,151.62217153564,165.84406479237467,156.37253837402886,8.202595490821967
236.75,149.57718319638036,151.1541622463495,165.34705967825457,155.35946837366149,8.685372806143558
237.0,152.09255914083982,151.96979667747198,163.89426860790664,155.98554147540617,6.84943364796427
237.25,149.14965314915793,150.70444133007697,166.15937995598736,155.33782481174077,9.403929145674113
237.5,148.6744562520459,149.05782344267163,163.9275032702469,153.8865943216548,8.697794662220387
237.75,145.92274795336658,149.31301766004114,163.58230089570066,152.93935550303613,9.371643246753909
238.0,149.3130543621604,148.21911373477178,164.2261644798245,153.91944419225223,8.94262482936376
238.25,147.81513180822182,151.48367744314535,162.55587528213408,153.95156151116709,7.67399624516577
238.5,147.93552243163802,148.80799652273376,163.5089583114792,153.41749242195033,8.750346599395476
238.75,148.83813750785902,151.26113662883452,161.01086122933935,153.7033784553443,6.443384945371329
239.0,147.28401821532097,151.42793907928606,160.00711090853238,152.90635606771312,6.489110841537903
239.25,146.74988181395062,148.49681871135888,161.2664750941437,152.17105853981772,7.925143459484603
239.5,149.61181095108148,148.88467703690668,160.82190083488257,153.1061296076236,6.691937324559615
239.75,146.97749227966764,146.72413126582163,160.05670077306982,151.25277477285303,7.6254759008080395
240.0,146.21346042142108,150.13825189565623,161.31661018852657,152.55610750186796,7.8365044835865305
240.25,145.63637436971416,145.00063472444546,159.16594329580442,149.93431746332135,8.001139159980172
240.5,146.4549217206168,148.12095820670038,159.49702571702568,151.35763521478094,7.097969970651058
240.75,144.72647981460625,150.48387275699548,161.17319335561686,152.1278486424062,8.345692847743344
241.0,145.72729538063768,148.01920710411991,157.37503827066493,150.3738469184742,6.170553062696388
241.25,142.61822094014735,150.18448354493717,157.41025961176086,150.0709880322818,7.396672423405818
241.5,143.70895814609824,146.04709123606165,158.31537269288253,149.3571406916808,7.845645736783651
241.75,144.54407339445683,143.59129008585936,159.33525360113293,149.15687236048305,8.827600609355622
242.0,143.89092535790846,146.46778410405452,156.46952479015482,148.94274475070594,6.644498744907853
242.25,144.94862579672397,148.05719169076784,157.7982002178807,150.26800590179084,6.704003677501764
242.5,144.13959200839628,147.12552837119708,154.99823436937936,148.7544515829909,5.609596385068591
242.75,144.16394633976532,146.49665897096477,159.71966273938966,150.1267560167066,8.389176455261447
243.0,142.128008840505,144.62317500422645,157.67460169205478,148.1419285122621,8.349272843230086
243.25,143.81502885280142,145.73661775004334,156.59589041666501,148.71584567316992,6.891622076268715
243.5,142.29065804576732,144.48282678558613,156.10470039955916,147.62606174363756,7.424074759808531
243.75,144.93793391600624,145.19784366553756,155.58482072746625,148.57353276967004,6.0733440039099715
244.0,143.2194269527548,145.9015216670769,156.92050069622263,148.68048310535144,7.260979647234156
244.25,142.23774867236017,145.65143005958342,157.32889095080276,148.40602322758212,7.91368949719018
244.5,145.37430192525466,146.30810934967724,156.9650035505392,149.54913827515702,6.439277320743449
244.75,141.89955637890424,144.06296050965773,155.52842294817404,147.16364661224532,7.324424326923239
245.0,142.06526946099268,142.67834081746588,156.07694033984995,146.94018353943616,7.918598849825807
245.25,140.92010906381387,142.61427297097904,156.20454425786406,146.57964209755232,8.378341365256336
245.5,141.10424715133098,143.98184306130824,152.89787652866923,145.99465558043616,6.149063680786895
245.75,142.0309163710963,140.38128573963607,154.75284821983337,145.72168344352193,7.864589831499764
246.0,139.87671883023037,142.28019641066038,154.71108671428155,145.62266731839077,7.962016167818942
246.25,139.3836029646449,140.85791079236125,154.21306638936179,144.81819338212264,8.169524160520576
246.5,139.3552256284755,141.39037980228213,153.3427703108172,144.69612524719162,7.5570375326599555
246.75,139.34284488811173,141.9651918464555,155.0208958366555,145.4429775237409,8.397711908557731
247.0,141.91082935337798,139.7624981255751,150.79719811599793,144.15684186498368,5.85017778545032
247.25,138.54495522685679,140.67586266661422,155.26183043783135,144.82754944376745,9.098948100001214
247.5,138.91545073846638,139.58003953286595,155.2557261828594,144.5837388180639,9.248183892104242
247.75,139.74207920651767,139.83939525766505,153.94158904445197,144.50768783621157,8.170142998049828
248.0,140.28335487633848,138.32143802717027,152.92085025052063,143.8418810513431,7.92357499620423
248.25,140.7873145048315,140.06131891065274,152.6674691629836,144.50536752615594,7.0779018605883595
248.5,139.3625245408323,138.00395502045112,153.54332875679074,143.6366027726914,8.606325730440904
248.75,138.50303581414133,138.22101504489333,153.4173038076015,143.3804515555454,8.693312733117038
249.0,138.50841519995268,138.31445527063988,153.58886967356344,143.47058004805197,8.76323249850442
249.25,138.39226455405637,137.68283363004656,153.96554303257054,143.3468804055578,9.202870207099673
249.5,138.25197823414365,137.87852807471526,151.58320165531245,142.5712359880571,7.806824587899736
249.75,138.7337598792564,135.9556629009315,150.36505636563385,141.68482638194058,7.644556895765786
250.0,137.07612261167992,137.11331069280652,154.1803447960494,142.78992603351196,9.864409532649104
250.25,137.70926351405106,133.7935784351499,155.2286856604933,142.24384253656476,11.414366413606071
250.5,135.17655199956403,136.47920708934302,152.14527511154046,141.2670114001492,9.443341230817682
250.75,137.9898753407929,136.60271975508104,152.10517261746634,142.2325892377801,8.577993768730874
251.0,136.97031650232736,136.04701358740152,150.23593433837456,141.08442147603446,7.938876672449294
251.25,139.17714539827125,134.93488069206128,147.98646085364368,140.69949564799205,6.6576346318096755
251.5,136.84128028187322,134.57948465706733,150.157376671399,140.52604720344652,8.417292340906611
251.75,136.86224130411512,134.665656484064,148.9467655510021,140.1582211130604,7.689937010221654
252.0,136.1432381618989,131.72155472271712,152.60439710403028,140.1563966628821,11.004651623118411
252.25,133.98203750215262,133.88155485067995,147.12065660918896,138.3280829873405,7.614757866310037
252.5,135.75380900407396,133.71401451496203,148.85332381671716,139.44038244525106,8.215399523848284
252.75,136.4042400634957,133.69795610145312,153.71499679485328,141.27239765326738,10.860234724417703
253.0,138.18131409037446,132.50388458792628,148.99528754227347,139.89349540685805,8.377963147212425
253.25,135.9043513518033,130.99358410810115,148.20708157322346,138.36833901104265,8.867330496497008
253.5,134.16909081094045,131.60420545204713,148.14974908355427,137.97434844884728,8.904984154037718
253.75,137.47022325383637,130.57324366434676,150.361728143977,139.4683983540534,10.044429167378654
254.0,134.96053915553276,131.11852737137303,151.1762757903795,139.08511410576173,10.646004264515465
254.25,134.48780004602764,129.93140202586738,150.2148761364312,138.2113594027754,10.642062826862846
254.5,132.66531066964748,128.44184224058827,147.54551582529993,136.21755624517857,10.03500984451249
254.75,136.02266719232193,130.2233763225505,151.33303147633552,139.19302499706933,10.906088282951067
255.0,132.88497602523762,127.98715861751609,149.75001097724075,136.87404853999817,11.41665276487845
255.25,134.39048114049675,128.0385494480303,147.63549824114753,136.6881762765582,9.998482520048984
255.5,134.21871457105638,127.61223070510837,151.8238418676688,137.88492904794452,12.515245711317982
255.75,131.35683065164477,125.9566969118444,150.92440300979808,136.07931019109574,13.136702276402865
256.0,134.19014510350806,127.00756428679198,150.14836552309106,137.11535830446368,11.844484989553541
256.25,134.16105173357738,126.85342756694524,148.62611909741887,136.54686613264718,11.080686209815527
256.5,132.86434339181167,126.74685047352803,151.3086767758109,136.97329021371687,12.786063147615547
256.75,133.6760217539197,123.53950352229035,148.0536178737868,135.0897143833323,12.318049591855146
257.0,134.60323066421662,125.23740154977175,148.98650710349838,136.2757131058289,11.962562509288652
257.25,133.92863473018596,124.81119527178895,148.38203361544535,135.70728787247342,11.88565565318643
257.5,134.2695709112458,124.24811791415861,149.75023359222112,136.08930747254183,12.8480759991023
257.75,132.60039931466656,125.26299834150944,148.63559704519443,135.4996649004568,11.952987000895844
258.0,133.26961180589382,124.20918058714277,148.2023049746605,135.22703245589904,12.115738779353274
258.25,134.26258884540007,125.87994299417912,147.7393292671608,135.9606203689133,11.028176428992627
258.5,132.75589317865862,124.59486261654183,149.0936843063635,135.48148003385467,12.474761874534213
258.75,133.34543304592344,124.20435674729268,148.02834134104188,135.192710378086,12.01893862357409
259.0,133.21009936883067,123.44883442002394,146.05018069122207,134.2363714933589,11.335569644832063
259.25,134.39836993574315,124.72818308833409,144.4750175259541,134.53385685001044,9.874114395967215
259.5,134.58482779068603,124.80817530561379,146.60245946370213,135.331820853334,10.916327425815345
259.75,133.52528650146118,122.42904346241664,149.3669223622919,135.10708410872323,13.538422827598529
260.0,134.0062043009353,122.69947697094949,143.79738621582578,133.50102249590353,10.558023021302828
260.25,133.27435299537538,123.48300024600947,146.1789073033961,134.31208684826032,11.383484438055453
260.5,129.5668216449206,120.02364798306023,144.40235002223227,131.33093988340437,12.28472071917779
260.75,131.67118130202678,120.84333989273546,145.30652847185488,132.60701655553905,12.258415051738007
261.0,134.46700434850464,121.57954277342154,144.67930141647645,133.57528284613423,11.575667918966484
261.25,132.4793344411806,121.27131484135708,141.52903604741473,131.75989510998414,10.148005312821027
261.5,133.60838472879473,119.17613424790709,143.7805412666425,132.1883534144481,12.363518022237558
261.75,131.72597446009178,120.11256505769536,141.25169690451435,131.03007880743382,10.586733532059846
262.0,131.14403767185257,120.483227324284,142.45886251327315,131.36204250313656,10.989439479324314
262.25,130.63740336343588,118.6263113698421,141.58493499076664,130.28288324134823,11.483416870842161
262.5,132.31788233068846,121.44590207330592,140.82960781334128,131.5311307391119,9.71577303173588
262.75,133.39667040125576,120.27570294172986,142.10270608663626,131.92502647654064,10.987666651878445
263.0,133.0190165383144,118.47254273054641,141.25549259585173,130.91568395490415,11.536191187241146
263.25,131.50790695589075,119.38872170111395,142.66434344138958,131.18699069946476,11.641128909252172
263.5,131.39703447713447,119.28071003335309,142.6940354383266,131.12392664960473,11.709051735468938
263.75,133.36714396364903,119.60368528490258,145.29846571722598,132.7564316552592,12.858272143217434
264.0,131.18354843691412,120.88247842497819,139.7734117339088,130.61314619860036,9.45837509066547
264.25,129.5518068124309,118.35502228734117,141.00289717066136,129.6365754234778,11.324175399149178
264.5,132.8206922123267,120.06594147875632,140.53552273980497,131.140718810296,10.337682149510911
264.75,132.17027298655358,121.44079326735852,141.96392499044717,131.85833041478642,10.265121287976703
265.0,131.69175543430282,119.98479491155064,141.33376448337688,131.0034382764101,10.691115976691949
265.25,131.99813893069538,120.57210761058793,143.15763038620605,131.90929230916313,11.293023512488118
265.5,131.09970213058412,121.52858594370299,141.35116741006863,131.32648516145193,9.913236449565437
265.75,129.96689732974616,120.07897108768809,143.70236976965808,131.24941272903075,11.863805276296343
266.0,131.29573266259732,118.56903995166871,141.59855586323786,130.48777615916796,11.535997835639511
266.25,130.15838155205242,119.43792538377228,142.3820969645171,130.65946796678062,11.480290417839326
266.5,131.91264947451845,119.97679067329729,142.94931095946376,131.6129170357598,11.489192823071413
266.75,132.1091705015946,119.37036100559558,142.15957644566893,131.2130359842864,11.421005993271908
267.0,129.8200081643908,119.24096769504101,140.48804421707257,129.8496733588348,10.623569324906166
267.25,129.6481494620578,117.4811130309781,142.26497081663095,129.79807776988895,12.39260911019077
267.5,128.8163708485782,118.33251134830729,141.91357574787904,129.6874859815882,11.814642641036873
267.75,130.02355460619225,118.02330425168506,140.34769938734712,129.46485274840813,11.172679417566384
268.0,127.63988018269526,115.96527820498075,144.15499314263644,129.2533838434375,14.163952577370257
268.25,128.9179418176081,118.3295922716478,140.9405235933571,129.39601922753766,11.313044343419572
268.5,128.77678038868055,117.64711986301374,141.9443186240908,129.45607295859506,12.16283460816092
268.75,129.82413567043028,117.92736574698395,138.34046973682692,128.69732371808038,10.253096240014752
269.0,130.19304482251766,116.59519908233132,142.02406344732822,129.60410245072572,12.724658170706245
269.25,130.61577322083846,117.21389878213274,141.4024059787619,129.74402599391104,12.117793838858903
269.5,130.17208920857385,116.44566802249378,141.44548994952166,129.3544157268631,12.519952737043209
269.75,128.4865800597622,118.96717520571194,141.72146303004965,129.7250727651746,11.427589497974655
270.0,128.18894546570894,116.60414293521427,139.08580551152494,127.95963130414937,11.24258541383123
270.25,127.62355905412024,115.39564925297448,139.98544021166722,127.66821617292065,12.294956304995416
270.5,127.55272577310774,118.16975059329832,139.54455311696634,128.42234316112413,10.713903188502618
270.75,126.73860477577333,119.43709343211516,140.57395385633666,128.91655068807506,10.73542283498601
271.0,126.66358354278795,117.22167930996844,137.3448119663403,127.07669160636556,10.067924844804393
271.25,125.35888796993454,116.80902419818798,138.21056240022924,126.79282485611725,10.772585139998862
271.5,127.6394867965479,117.0584557478108,138.28316076872414,127.66036777102761,10.612367917553437
271.75,127.05278331367829,115.14169122987052,142.49253427659127,128.22900294004668,13.713306432027213
272.0,127.89575273330345,117.32950633628275,140.52722038654227,128.58415981870948,11.614168611047022
272.25,126.29057197703406,117.60864491586254,137.58659215763586,127.16193635017748,10.01743734204798
272.5,129.80090251385906,117.37108076576583,139.11256991258568,128.76151773073687,10.907947933771087
272.75,129.55875279106903,114.06697684127799,140.60980985461046,128.07851316231915,13.333185220055414
273.0,128.4954829634976,117.77859057192954,138.158946488987,128.14434000813804,10.194714456904062
273.25,125.38785589837418,116.83339778898501,138.56406206526142,126.92843858420686,10.94693969705573
273.5,129.2432713741722,115.26703487703175,139.36750280817435,127.95926968645942,12.101431067255854
273.75,127.30162889585966,115.50402860794574,138.77859824895776,127.19475191758772,11.637652899530172
274.0,126.03506682348281,117.98196100162004,137.2657493964196,127.09425907384082,9.685429256427694
274.25,129.30095990451898,116.15839912277212,139.45982590324215,128.30639497684442,11.682507951973395
274.5,127.56679548408727,115.10951491140214,139.4156870576536,127.36399915104766,12.15435501642614
274.75,126.30637145248444,115.89513386950577,141.66847098006284,127.95665876735102,12.965678255294309
275.0,125.85763020301972,116.00286235930866,139.81887955943634,127.22645737392156,11.966868207139397
275.25,126.18166530232543,116.15043886004668,138.09305501608145,126.80838639281785,10.984725096092326
275.5,128.1679306684851,117.21452321217319,138.9622451680782,128.11489968291218,10.873957963037714
275.75,126.05482967729436,115.62696403571395,140.27183618440617,127.3178766324715,12.370889075348748
276.0,126.69716010515269,117.07900304742358,139.56178890309943,127.7793173518919,11.280390648734071
276.25,126.1004875415995,116.98112571592276,138.2625762148064,127.11472982410955,10.67691666118229
276.5,124.59921882931603,117.32969311609614,140.13922255431527,127.35604483324248,11.651983758579055
276.75,126.48721295677935,118.30301988879452,137.67690737044322,127.48904673867237,9.725720139547638
277.0,126.04347370525095,116.77896031685493,139.01488578698763,127.27910660303117,11.16934138039847
277.25,126.6504333198178,117.9106734841494,136.5110246773234,127.02404382709688,9.305802208069673
277.5,124.20969055609571,116.58784154338922,138.94561650875812,126.58104953608101,11.365959392391249
277.75,124.31607293699798,114.92440690476408,136.97392606800787,125.40480196992331,11.065004383772951
278.0,123.77224896932121,117.42171924529987,135.87919475144474,125.69105432202194,9.377151006630385
278.25,125.99889866742438,117.1498517275767,135.1653878439527,126.10471274631793,9.008234169612873
278.5,123.95198166265322,118.20834891978683,136.45525755362158,126.20519604535389,9.3297990312592
278.75,123.67003782207829,117.02671655398962,134.8870092695018,125.19458788185655,9.027220149886773
279.0,122.81196078752875,116.8840316066185,134.66218453080555,124.78605897498426,9.051987521491148
279.25,121.93577404603752,115.09402563033572,136.79015947350348,124.6066530499589,11.091922823629517
279.5,122.85760627004073,117.65967677342898,135.61858039427082,125.37862114591353,9.241060102550486
279.75,121.33421289500723,114.12438435642619,132.26366099730944,122.57408608291428,9.132978890000311
280.0,122.82715523011704,114.39427933902762,134.88520410880267,124.03554622598244,10.29876963910309
280.25,120.89874753574,113.3007073149741,135.43003080417316,123.20982855162909,11.244223455575153
280.5,124.25546337490927,114.67082455679324,133.1848339430389,124.03704062491381,9.258937156163494
280.75,120.96675711439647,113.07245897767697,134.99460851084575,123.01127486763973,11.103161697063957
281.0,122.40216093640602,111.82407482811611,133.5706995139946,122.59897842617225,10.874648231107223
281.25,122.50497378979189,112.43178934095667,134.3230165981974,123.08659324298198,10.957197114147702
281.5,120.31812152172927,111.46351955277015,134.05674050221705,121.94612719223882,11.384252723171603
281.75,121.61585694274066,110.71905957602586,133.21723162507365,121.85071604794673,11.25092465029486
282.0,120.42972890629599,111.3578898790017,133.25184773734827,121.67982217421532,11.0003817006337
282.25,120.94237886342592,110.19696009347375,130.63806057855663,120.59246651181877,10.225041625864874
282.5,123.12213261857912,112.2167635595128,132.2688766924634,122.53592429018511,10.038901355595215
282.75,121.08978309701999,110.43687799424809,132.7483388756096,121.42499998895921,11.159507132423553
283.0,118.90078386326566,112.34456897759016,132.83481140275583,121.36005474787055,10.464153985077523
283.25,120.03508662122165,113.49923685237819,131.47855740889932,121.67096029416639,9.10060733818964
283.5,120.43138826785486,112.54925807079742,132.12947713854808,121.7033744924001,9.85188846880898
283.75,120.70992532050869,111.68528994739404,131.63981897986454,121.34501141592243,9.992412520926464
284.0,120.18931315871464,113.54500511527398,131.74817799572975,121.82749875657278,9.211493623116311
284.25,121.33214714035482,114.05604249076428,132.7026409435856,122.69694352490156,9.397920532950018
284.5,121.5694603794629,110.91796134153427,132.48289002038788,121.65677058046168,10.782729456608362
284.75,121.73492788855977,112.4683531092402,130.97457958896453,121.7259535289215,9.25311650386294
285.0,120.32791084327962,112.92444063688276,132.62679545450337,121.95971564488859,9.952024242472984
285.25,119.65679958527163,113.1393395848948,132.74527802221448,121.84713906412696,9.984808249358949
285.5,119.27340181124667,112.29097089804728,132.52109078722663,121.36182116550685,10.275483406248043
285.75,119.86586468800778,112.29638311465463,131.4860508325717,121.21609954507805,9.665825748892471
286.0,119.62240521442106,111.2490413210236,130.46524740054008,120.44556464532825,9.634512837145952
286.25,118.73587377174921,112.71248302476066,131.1463001694928,120.86488565533422,9.39951713290049
286.5,119.85358560321714,112.10544182969248,130.27235525689002,120.74379422993321,9.116114271833826
286.75,120.05403765683798,111.83784451574103,131.2329674553015,121.04161654262684,9.735203259403889
287.0,118.85607701287978,112.921024491541,132.14708577243115,121.30806242561732,9.844771832924524
287.25,119.33471664796758,111.6514909866483,131.98813225031466,120.99144662831019,10.269046213869565
287.5,117.2128292868539,113.19988867553175,132.70183475596988,121.03818423945184,10.298372716895775
287.75,118.45588839002369,111.97015903487552,132.67126713949827,121.0324381881325,10.588339144380496
288.0,117.54380345134882,110.1505508751212,129.2930644770507,118.99580626784025,9.653506662572847
288.25,118.82305830372677,112.64104261688435,130.6857249227289,120.71660861444667,9.170157548490396
288.5,119.06281181218031,109.61632567592754,132.2408765610764,120.30667134972809,11.363448666691543
288.75,118.52055632234408,110.9302518758693,131.26450348675883,120.23843722832407,10.275396987420427
289.0,118.17312677727412,109.7492042269422,129.65639324357002,119.19290808259545,9.99269778733196
289.25,117.66861700247311,110.20766203909636,129.91754122515184,119.26460675557378,9.951392960346176
289.5,118.75753063492868,109.99461933323325,130.71466585688862,119.8222719416835,10.400977719586907
289.75,117.64951582520278,109.68251740145496,131.21069812164393,119.51424378276722,10.88455552822764
290.0,117.32762939569889,109.21620021968685,131.0052707025137,119.18303343929982,11.012392621504064
290.25,117.74025364380445,111.35015598574805,129.39169711254817,119.49403558070021,9.147738237900203
290.5,118.11198261203263,110.79350957945552,130.97262182064424,119.95937133737748,10.215614349490759
290.75,117.17371325773003,109.27343991458727,131.7313655858737,119.39283958606366,11.392234092138564
291.0,116.75782446731625,107.81793621766,131.9390050962005,118.83825526039226,12.194368994515782
291.25,115.90762330205841,108.59725218042855,130.19059630946595,118.23182393065098,10.98269361724258
291.5,115.21781104017472,108.52956360477947,131.3865863004279,118.37798698179404,11.751634167801468
291.75,117.05561504440139,108.25780240815605,129.79358842053205,118.36900195769651,10.827800269709611
292.0,117.191342156661,107.35284807424355,129.6481332799166,118.06410783694038,11.173237022012962
292.25,117.42890524599136,107.49476059518143,130.459129273881,118.46093170501793,11.516916521443902
292.5,116.1573982433727,108.35704703859015,129.8964848808899,118.13697672095093,10.905314935949425
292.75,116.76391774084986,107.76815142381676,128.3361048730656,117.62272467924407,10.310836013180134
293.0,117.56126288310573,107.41975280216913,129.0588080218942,118.01327456905635,10.826606745594612
293.25,114.35998026206465,107.87139750851651,128.29016170370497,116.84051315809536,10.432941359026968
293.5,117.4677142132886,107.51752790125461,129.69586725364948,118.22703645606423,11.108650314452117
293.75,117.78745749997057,106.94986910389164,128.97905716333403,117.90546125573208,11.015068102574316
294.0,115.04241794369172,106.5899677214298,127.96245794923398,116.5316145381185,10.763787182355266
294.25,116.81228331370906,107.04301425924024,126.88733686733205,116.91421148009378,9.922553953334438
294.5,115.51507133097874,105.38381386500758,127.65832008170594,116.18573509256409,11.152387601328304
294.75,114.01825622697976,104.71013255915624,128.69249678250554,115.80696185621385,12.0908250052007
295.0,116.14181104619942,106.25201491211408,127.441520666461,116.61178220825816,10.602567764379085
295.25,115.22960605713507,106.30810664635023,129.1609513125981,116.8995546720278,11.517581066230875
295.5,114.70516373171318,105.00969163399718,128.88462283825064,116.19982606798699,12.007439220190351
295.75,113.96588007969497,105.40087845494035,127.98945526515926,115.78540459993154,11.403681540958447
296.0,114.44350314230633,106.25321809633084,128.2753533575843,116.32402486540714,11.130852700019268
296.25,114.49107878466917,105.68639360272334,126.07882194363431,115.41876477700895,10.227816696885254
296.5,114.43702544422693,105.88288256926968,126.80130933707,115.70707245018887,10.516886856763783
296.75,114.00647162699387,105.03338884215239,130.077548264332,116.3724695778261,12.688614582309352
297.0,114.00469801277868,105.94043659534667,126.58080848797238,115.50864769869924,10.402049627828584
297.25,114.07552808543485,103.3496063714918,126.9031610354162,114.77609849744762,11.792395155491505
297.5,113.16038838513757,102.02099362821606,126.6182039131809,113.93319530884484,12.316801993889994
297.75,111.62575612067596,103.19233736913547,128.99304923324252,114.60371424101798,13.1556208176791
298.0,111.56603777380313,103.32916909774995,126.56972492056069,113.82164393070458,11.783322031141486
298.25,111.58019211445594,104.40313052450163,126.51095041734209,114.16475768543323,11.278249398580387
298.5,109.11719295767281,103.3324288396467,124.81309676804958,112.42090618845636,11.114884817037904
298.75,109.47794913537948,103.40730216501674,126.65747905195437,113.1809101174502,12.059296055098976
299.0,110.75723773556582,102.44483107856132,126.5485979198425,113.25022224465654,12.243738105931389
299.25,108.90844829178826,104.38247957299774,126.36173907375925,113.21755564618176,11.605958241102709
299.5,109.44730742538802,102.6371422808547,125.69735304508377,112.59393425044216,11.847754023644283
299.75,109.79761178669504,102.47949997809931,126.06397869495795,112.78036348658411,12.071848030185057
300.0,108.6135915490323,104.60916886634715,127.50259884424867,113.57511975320938,12.226604419416843
300.25,108.7233770756326,102.86559958434638,124.1487502643259,111.91257564143496,10.994151460470471
300.5,108.6757015779269,102.76297734899667,125.78770830709469,112.40879574467276,11.95769848116866
300.75,106.83014685008025,101.42467795879783,126.36469604186091,111.53984028357966,13.12010040640082
301.0,108.03279167026255,101.79296889647506,125.53780861451693,111.78785639375151,12.309741533316943
301.25,107.06192129391707,102.55666136309397,125.43910584537053,111.68589616746051,12.121774791444041
301.5,107.60859722342086,103.37962096790416,124.16637148815317,111.71819655982607,10.985847911158462
301.75,107.285012391477,102.93936174126449,122.25286514978293,110.82574642750815,10.131902665005494
302.0,107.78578245116088,104.02183350193246,124.95464524488969,112.25408706599434,11.1588512609824
302.25,107.73461920522386,102.03677527101772,124.03568185817406,111.26902544480522,11.417398712377585
302.5,107.42080013980195,103.35454795177624,124.50198306138651,111.75911038432157,11.22137267726512
302.75,105.40687504233294,103.54027519386565,124.74286649538178,111.23000557719347,11.739638256535015
303.0,107.20622859208424,103.48972440073229,125.73309058122156,112.14301452467936,11.915146925994463
