Repository: ulfsri/fsri_materials_database

# Materials and Products Database

## 01_Data

Raw data generated from each apparatus are included here in plain-text format. The data is organized first by material, next by the short name of test apparatus used, and where applicable additional filtering by test settings.

### material.json

Each material directory contains a json file of the same name as the material. This file links the data stored in the repository as well as data and graphs produced by the accompanying scripts (__02_Scripts__) to the respective landing page for the material on the front-end website.

File: 01_Data/PC/MCC/PC_MCC_30K_min_210921_R2.txt (part 1 of 4)
Sample ID:	C:\MCC\MCC Cal\Test\PC_MCC_30K_min_210921_R2.txt
Sample Weight (mg):	4.36
Heating Rate (C/s):	0.5
Combustor Temp (C):	900
N2 Flow Rate (cc/min):	80
O2 Flow Rate (cc/min):	20
Calibration File:	C:\MCC\MCC Cal\Coeff1 JN10440_30_210304.txt.txt
T Correction Coefficients:	0	1.024463	0
Time Shift (s):	14
*
Time (s)	Temperature (C)	N2 flow rate (cc/min)	O2 flow rate (cc/min)	Flow Rate (cc/min)	Oxygen (%)	HRR (W/g)	Heating rate (C/s)
0.000	107.454	79.997	19.996	100.111	19.986	-0.098	0.001
0.500	107.473	79.997	19.997	100.115	19.985	-0.039	-0.000
1.000	107.467	79.997	19.994	100.117	19.988	-0.226	0.007
1.500	107.441	79.997	19.995	100.115	19.989	-0.299	-0.010
2.000	107.440	79.999	19.994	100.114	19.987	-0.181	-0.030
2.500	107.464	79.999	19.993	100.114	19.987	-0.154	-0.002
3.000	107.479	79.999	19.993	100.108	19.987	-0.199	0.032
3.500	107.476	80.000	19.994	100.106	19.986	-0.091	0.026
4.000	107.462	80.001	19.994	100.107	19.985	0.008	-0.003
4.500	107.468	79.998	19.995	100.108	19.985	-0.042	-0.013
5.000	107.432	79.999	19.996	100.105	19.986	-0.097	-0.019
5.500	107.425	80.001	19.994	100.110	19.986	-0.097	-0.036
6.000	107.466	79.997	19.995	100.111	19.989	-0.276	-0.004
6.500	107.466	79.999	19.995	100.109	19.985	-0.017	0.037
7.000	107.462	79.999	19.994	100.108	19.987	-0.172	0.018
7.500	107.460	79.999	19.995	100.111	19.989	-0.292	-0.005
8.001	107.459	80.000	19.994	100.110	19.985	-0.025	-0.005
8.501	107.453	79.998	19.995	100.112	19.985	-0.027	-0.005
9.001	107.463	79.998	19.994	100.112	19.985	-0.041	-0.001
9.501	107.470	79.999	19.993	100.113	19.985	-0.046	0.010
10.001	107.436	79.997	19.995	100.113	19.983	0.112	-0.006
10.501	107.441	79.998	19.995	100.114	19.981	0.243	-0.028
11.000	107.453	79.998	19.995	100.113	19.983	0.122	-0.006
11.500	107.446	79.998	19.994	100.114	19.978	0.502	0.012
12.000	107.440	79.998	19.995	100.113	19.980	0.313	-0.004
12.501	107.449	79.999	19.995	100.114	19.983	0.149	-0.005
13.001	107.493	79.997	19.995	100.117	19.983	0.097	0.028
13.501	107.463	79.998	19.995	100.119	19.980	0.319	0.034
14.000	107.437	79.997	19.994	100.119	19.982	0.207	-0.021
14.501	107.466	79.996	19.995	100.125	19.980	0.323	-0.026
15.001	107.463	79.996	19.995	100.131	19.978	0.501	0.015
15.500	107.450	79.996	19.996	100.137	19.976	0.652	0.005
16.000	107.461	79.995	19.996	100.146	19.979	0.379	-0.009
16.501	107.458	79.997	19.994	100.157	19.977	0.543	0.003
17.000	107.445	79.995	19.996	100.162	19.977	0.578	-0.004
17.500	107.493	79.997	19.994	100.169	19.976	0.592	0.009
18.000	107.486	79.996	19.996	100.177	19.973	0.865	0.038
18.500	107.497	79.995	19.996	100.184	19.972	0.907	0.023
19.000	107.512	79.996	19.996	100.189	19.972	0.878	0.015
19.500	107.493	79.994	19.995	100.197	19.971	0.994	0.010
20.000	107.513	79.995	19.996	100.202	19.972	0.897	-0.002
20.500	107.592	79.996	19.997	100.209	19.967	1.253	0.050
21.000	107.566	79.995	19.996	100.216	19.968	1.170	0.076
21.500	107.534	79.996	19.996	100.216	19.966	1.329	-0.002
22.000	107.597	79.996	19.997	100.222	19.970	1.037	-0.014
22.500	107.601	79.996	19.995	100.226	19.964	1.480	0.048
23.000	107.615	79.996	19.997	100.229	19.964	1.453	0.042
23.500	107.659	79.997	19.995	100.237	19.961	1.685	0.038
24.000	107.659	79.996	19.997	100.251	19.958	1.902	0.051
24.500	107.696	79.996	19.996	100.260	19.958	1.890	0.040
25.000	107.723	79.996	19.996	100.272	19.959	1.830	0.050
25.500	107.774	79.995	19.996	100.278	19.955	2.105	0.071
26.000	107.786	79.996	19.997	100.278	19.956	2.055	0.071
26.500	107.813	79.996	19.996	100.278	19.955	2.124	0.051
27.000	107.857	79.996	19.995	100.277	19.956	2.033	0.055
27.500	107.900	79.997	19.995	100.280	19.953	2.300	0.079
28.000	107.968	79.995	19.995	100.287	19.950	2.461	0.099
28.500	108.009	79.996	19.995	100.294	19.950	2.467	0.110
29.000	108.027	79.996	19.995	100.301	19.949	2.562	0.083
29.500	108.123	79.996	19.994	100.308	19.951	2.432	0.087
30.000	108.153	79.997	19.995	100.309	19.951	2.411	0.120
30.500	108.223	79.996	19.994	100.312	19.949	2.562	0.113
31.000	108.270	79.997	19.995	100.313	19.948	2.618	0.108
31.500	108.318	79.998	19.994	100.314	19.947	2.707	0.106
32.001	108.362	79.997	19.994	100.315	19.947	2.711	0.093
32.501	108.438	79.999	19.995	100.322	19.945	2.829	0.106
33.000	108.522	79.997	19.995	100.327	19.946	2.808	0.140
33.500	108.588	79.997	19.994	100.327	19.947	2.709	0.155
34.000	108.626	79.997	19.996	100.332	19.945	2.829	0.127
34.500	108.728	79.998	19.995	100.340	19.944	2.947	0.122
35.001	108.787	79.996	19.996	100.340	19.944	2.959	0.151
35.501	108.882	79.996	19.995	100.341	19.943	2.968	0.158
36.001	108.931	79.997	19.995	100.345	19.941	3.145	0.149
36.501	109.010	79.998	19.994	100.344	19.941	3.125	0.136
37.000	109.081	79.997	19.995	100.342	19.944	2.891	0.139
37.500	109.169	79.998	19.996	100.339	19.939	3.257	0.154
38.000	109.262	79.997	19.995	100.335	19.938	3.388	0.170
38.500	109.337	79.997	19.994	100.334	19.940	3.233	0.175
39.000	109.401	79.997	19.994	100.335	19.939	3.291	0.154
39.500	109.494	79.997	19.995	100.336	19.940	3.183	0.148
40.000	109.572	79.996	19.995	100.340	19.937	3.448	0.164
40.500	109.687	79.996	19.996	100.343	19.941	3.133	0.182
41.000	109.834	79.998	19.994	100.348	19.940	3.222	0.228
41.500	109.866	79.997	19.993	100.350	19.937	3.417	0.221
42.000	109.986	79.994	19.994	100.351	19.938	3.351	0.165
42.500	110.069	79.996	19.995	100.351	19.934	3.609	0.177
43.000	110.203	79.994	19.995	100.351	19.936	3.508	0.210
43.500	110.308	79.996	19.994	100.350	19.934	3.630	0.229
44.000	110.426	79.997	19.996	100.350	19.936	3.499	0.231
44.500	110.561	79.995	19.993	100.351	19.934	3.636	0.238
45.000	110.637	79.996	19.994	100.352	19.939	3.303	0.232
45.500	110.809	79.995	19.994	100.353	19.940	3.226	0.229
46.000	110.872	79.996	19.995	100.356	19.934	3.613	0.241
46.500	111.053	79.995	19.994	100.356	19.937	3.400	0.240
47.000	111.117	79.994	19.994	100.356	19.938	3.369	0.245
47.500	111.239	79.996	19.995	100.355	19.939	3.297	0.215
48.001	111.372	79.995	19.994	100.355	19.939	3.257	0.220
48.501	111.468	79.995	19.994	100.352	19.938	3.386	0.242
49.001	111.617	79.995	19.994	100.344	19.938	3.324	0.237
49.501	111.750	79.996	19.994	100.338	19.937	3.394	0.264
50.000	111.869	79.995	19.996	100.338	19.940	3.230	0.267
50.500	111.955	79.995	19.995	100.337	19.938	3.338	0.229
51.000	112.109	79.997	19.995	100.340	19.941	3.139	0.222
51.500	112.242	79.997	19.995	100.347	19.940	3.234	0.263
52.000	112.376	79.995	19.996	100.350	19.939	3.268	0.277
52.500	112.502	79.997	19.996	100.351	19.940	3.234	0.264
53.000	112.646	79.995	19.996	100.350	19.939	3.267	0.265
53.500	112.786	79.997	19.996	100.348	19.938	3.327	0.277
54.000	112.889	79.997	19.994	100.349	19.938	3.325	0.263
54.500	113.065	79.997	19.995	100.352	19.936	3.489	0.261
55.000	113.210	79.996	19.996	100.354	19.935	3.563	0.300
55.500	113.357	79.997	19.995	100.355	19.937	3.443	0.307
56.000	113.492	79.996	19.996	100.357	19.936	3.494	0.287
56.500	113.596	79.998	19.995	100.358	19.939	3.302	0.261
57.000	113.764	79.996	19.995	100.358	19.939	3.296	0.256
57.500	113.916	79.996	19.994	100.356	19.937	3.430	0.296
58.000	114.047	80.000	19.994	100.356	19.938	3.337	0.302
58.500	114.199	79.996	19.994	100.355	19.935	3.575	0.283
59.000	114.369	79.998	19.995	100.354	19.935	3.571	0.302
59.500	114.546	79.996	19.995	100.354	19.934	3.651	0.334
60.000	114.675	79.996	19.995	100.355	19.933	3.746	0.327
60.500	114.824	79.999	19.993	100.355	19.937	3.405	0.292
61.000	115.020	79.998	19.994	100.355	19.935	3.581	0.312
61.500	115.157	79.998	19.994	100.356	19.935	3.544	0.339
62.000	115.334	79.999	19.993	100.356	19.935	3.583	0.323
62.500	115.482	79.999	19.994	100.357	19.934	3.626	0.320
63.000	115.650	79.998	19.993	100.357	19.936	3.469	0.321
63.501	115.798	79.998	19.994	100.359	19.935	3.600	0.316
64.001	115.967	79.998	19.994	100.362	19.930	3.953	0.317
64.500	116.151	79.998	19.994	100.362	19.933	3.686	0.335
65.000	116.291	79.997	19.994	100.364	19.936	3.484	0.338
65.500	116.491	79.998	19.994	100.369	19.934	3.628	0.332
66.000	116.593	79.999	19.994	100.373	19.932	3.802	0.321
66.500	116.783	79.998	19.994	100.375	19.932	3.773	0.297
67.000	116.971	79.997	19.994	100.379	19.931	3.860	0.335
67.500	117.139	79.998	19.994	100.382	19.934	3.641	0.367
68.000	117.280	79.998	19.995	100.384	19.932	3.753	0.333
68.500	117.455	79.998	19.995	100.386	19.932	3.782	0.312
69.000	117.639	79.998	19.994	100.387	19.931	3.869	0.337
69.500	117.822	79.997	19.994	100.388	19.930	3.912	0.363
70.000	118.001	79.998	19.994	100.389	19.931	3.835	0.364
70.500	118.172	79.997	19.994	100.389	19.934	3.662	0.356
71.000	118.381	79.995	19.995	100.388	19.933	3.724	0.365
71.500	118.554	79.999	19.994	100.389	19.933	3.722	0.382
72.000	118.709	79.998	19.995	100.389	19.933	3.717	0.355
72.500	118.887	79.998	19.994	100.388	19.931	3.841	0.330
73.000	119.046	79.998	19.995	100.387	19.932	3.775	0.335
73.500	119.224	79.998	19.994	100.386	19.933	3.742	0.337
74.000	119.421	79.996	19.994	100.385	19.931	3.866	0.356
74.500	119.605	79.997	19.995	100.386	19.931	3.893	0.378
75.000	119.786	79.998	19.994	100.386	19.926	4.187	0.373
75.500	119.982	79.997	19.995	100.386	19.929	4.011	0.371
76.000	120.164	79.998	19.994	100.387	19.929	4.024	0.378
76.500	120.351	79.999	19.994	100.389	19.934	3.676	0.374
77.000	120.587	79.999	19.994	100.389	19.929	3.968	0.396
77.500	120.771	79.998	19.994	100.389	19.931	3.825	0.421
78.000	120.935	79.999	19.994	100.386	19.929	3.978	0.384
78.501	121.164	79.999	19.996	100.384	19.932	3.777	0.370
79.001	121.378	79.998	19.995	100.384	19.931	3.881	0.418
79.500	121.541	79.998	19.995	100.385	19.927	4.139	0.410
80.000	121.752	79.998	19.995	100.385	19.929	3.970	0.375
80.500	121.921	79.999	19.995	100.388	19.932	3.800	0.377
81.000	122.112	79.998	19.995	100.390	19.931	3.823	0.370
81.500	122.341	79.999	19.994	100.390	19.929	3.988	0.390
82.000	122.565	80.000	19.994	100.390	19.933	3.744	0.437
82.500	122.722	80.000	19.995	100.390	19.930	3.949	0.417
83.000	122.932	79.999	19.994	100.390	19.926	4.189	0.374
83.500	123.141	79.999	19.995	100.390	19.930	3.918	0.393
84.000	123.353	80.000	19.995	100.388	19.928	4.075	0.420
84.500	123.589	80.000	19.995	100.388	19.929	3.988	0.434
85.000	123.780	79.999	19.995	100.388	19.926	4.203	0.438
85.500	123.981	80.001	19.995	100.388	19.928	4.040	0.410
86.000	124.193	79.999	19.996	100.388	19.929	3.980	0.403
86.500	124.423	80.000	19.995	100.389	19.929	4.036	0.428
87.000	124.600	79.999	19.996	100.389	19.929	4.011	0.425
87.500	124.813	80.000	19.996	100.389	19.929	3.997	0.398
88.000	125.012	80.001	19.994	100.389	19.927	4.129	0.401
88.500	125.240	79.999	19.996	100.388	19.924	4.326	0.419
89.000	125.422	79.999	19.996	100.388	19.928	4.094	0.419
89.500	125.658	80.000	19.995	100.389	19.927	4.154	0.414
90.000	125.857	80.000	19.995	100.389	19.931	3.839	0.427
90.500	126.085	80.000	19.995	100.389	19.929	4.030	0.431
91.000	126.318	80.000	19.994	100.389	19.929	3.966	0.444
91.500	126.488	79.999	19.995	100.389	19.927	4.173	0.432
92.000	126.706	79.998	19.995	100.390	19.928	4.061	0.396
92.500	126.953	79.998	19.994	100.389	19.929	4.007	0.427
93.000	127.180	79.999	19.995	100.390	19.929	3.980	0.469
93.500	127.356	79.998	19.995	100.391	19.932	3.773	0.438
94.000	127.567	79.999	19.994	100.391	19.928	4.069	0.395
94.500	127.801	79.998	19.996	100.391	19.929	4.003	0.416
95.000	128.036	79.996	19.995	100.391	19.927	4.127	0.457
95.500	128.247	79.996	19.995	100.390	19.931	3.893	0.458
96.000	128.465	79.998	19.995	100.391	19.932	3.792	0.437
96.500	128.666	79.998	19.995	100.390	19.928	4.077	0.423
97.000	128.895	79.996	19.995	100.390	19.930	3.929	0.425
97.500	129.134	79.998	19.994	100.391	19.931	3.883	0.449
98.000	129.363	79.996	19.996	100.388	19.931	3.848	0.468
98.500	129.548	79.996	19.995	100.388	19.929	3.989	0.441
99.000	129.803	79.997	19.997	100.386	19.932	3.813	0.427
99.501	129.989	79.997	19.996	100.387	19.932	3.782	0.440
100.001	130.257	79.997	19.995	100.387	19.929	3.991	0.448
100.501	130.445	79.999	19.994	100.389	19.931	3.856	0.456
101.000	130.682	79.997	19.996	100.389	19.931	3.877	0.441
101.500	130.938	79.996	19.996	100.391	19.927	4.115	0.458
102.000	131.128	79.997	19.996	100.390	19.926	4.206	0.470
102.500	131.341	79.995	19.994	100.390	19.926	4.199	0.425
103.000	131.595	79.996	19.997	100.390	19.929	4.030	0.435
103.500	131.830	79.995	19.995	100.389	19.928	4.083	0.478
104.000	132.054	79.997	19.996	100.389	19.929	3.984	0.474
104.500	132.285	79.996	19.996	100.389	19.926	4.191	0.457
105.000	132.514	79.996	19.995	100.389	19.929	3.966	0.458
105.500	132.735	79.996	19.995	100.390	19.932	3.777	0.455
106.000	132.963	79.996	19.996	100.391	19.928	4.053	0.449
106.500	133.211	79.995	19.996	100.390	19.927	4.150	0.462
107.000	133.404	79.995	19.995	100.390	19.928	4.040	0.459
107.500	133.688	79.996	19.995	100.388	19.929	3.991	0.460
108.000	133.893	79.996	19.995	100.384	19.929	4.030	0.483
108.500	134.148	79.996	19.996	100.383	19.928	4.057	0.474
109.000	134.364	79.995	19.996	100.384	19.927	4.154	0.465
109.500	134.611	79.997	19.995	100.385	19.927	4.175	0.468
110.000	134.818	79.997	19.995	100.385	19.930	3.914	0.459
110.500	135.051	79.996	19.996	100.388	19.929	4.024	0.447
111.000	135.263	79.994	19.995	100.389	19.931	3.892	0.442
111.500	135.497	79.998	19.996	100.389	19.927	4.113	0.445
112.000	135.750	79.996	19.995	100.389	19.927	4.165	0.467
112.500	135.976	79.997	19.996	100.390	19.931	3.889	0.483
113.000	136.237	79.996	19.996	100.391	19.930	3.908	0.483
113.500	136.448	79.995	19.996	100.391	19.928	4.092	0.480
114.000	136.693	79.995	19.995	100.391	19.929	3.976	0.464
114.500	136.908	79.995	19.996	100.392	19.927	4.119	0.458
115.000	137.168	79.996	19.996	100.389	19.928	4.051	0.467
115.500	137.383	79.996	19.996	100.389	19.930	3.939	0.474
116.000	137.635	79.996	19.996	100.389	19.932	3.811	0.471
116.500	137.874	79.996	19.995	100.388	19.930	3.904	0.479
117.000	138.076	79.994	19.996	100.387	19.932	3.778	0.466
117.500	138.319	79.996	19.995	100.386	19.929	4.022	0.443
118.000	138.592	79.996	19.996	100.388	19.930	3.945	0.480
118.500	138.779	79.996	19.996	100.388	19.930	3.927	0.488
119.000	139.041	79.997	19.994	100.389	19.932	3.790	0.454
119.500	139.257	79.996	19.995	100.390	19.932	3.813	0.464
120.000	139.495	79.998	19.995	100.392	19.931	3.836	0.467
120.500	139.719	79.995	19.995	100.387	19.929	3.985	0.458
121.000	139.948	79.996	19.995	100.382	19.931	3.887	0.457
121.500	140.210	79.997	19.995	100.381	19.930	3.941	0.472
122.000	140.483	79.996	19.995	100.378	19.930	3.925	0.513
122.500	140.685	79.996	19.994	100.375	19.930	3.914	0.505
123.000	140.918	79.995	19.995	100.378	19.929	4.014	0.456
123.500	141.171	79.995	19.995	100.380	19.933	3.681	0.461
124.000	141.427	79.996	19.994	100.380	19.932	3.801	0.497
124.500	141.645	79.996	19.994	100.383	19.929	3.995	0.491
125.000	141.887	79.995	19.994	100.381	19.930	3.951	0.467
125.500	142.113	79.995	19.995	100.380	19.932	3.813	0.464
126.000	142.399	79.994	19.994	100.379	19.932	3.802	0.490
126.500	142.632	79.997	19.994	100.377	19.929	4.030	0.516
127.000	142.857	79.996	19.994	100.373	19.928	4.047	0.489
127.500	143.109	79.996	19.995	100.376	19.931	3.851	0.468
128.000	143.357	79.996	19.994	100.379	19.927	4.111	0.489
128.500	143.608	79.995	19.995	100.382	19.931	3.822	0.499
129.000	143.849	79.996	19.994	100.383	19.928	4.049	0.495
129.500	144.088	79.996	19.994	100.380	19.928	4.080	0.486
130.000	144.315	79.996	19.993	100.378	19.935	3.602	0.473
130.500	144.595	79.995	19.995	100.374	19.930	3.907	0.487
131.000	144.824	79.996	19.995	100.370	19.933	3.698	0.508
131.500	145.092	79.994	19.995	100.372	19.930	3.902	0.503
132.000	145.362	79.996	19.995	100.378	19.931	3.840	0.517
132.500	145.595	79.996	19.994	100.381	19.932	3.770	0.521
133.000	145.810	79.996	19.994	100.382	19.931	3.865	0.476
133.500	146.108	79.997	19.994	100.381	19.930	3.912	0.480
134.000	146.295	79.997	19.994	100.380	19.930	3.927	0.499
134.500	146.554	79.996	19.995	100.381	19.932	3.772	0.466
135.000	146.805	79.998	19.996	100.381	19.932	3.818	0.478
135.500	147.016	79.996	19.995	100.384	19.932	3.793	0.486
136.000	147.297	79.999	19.994	100.387	19.930	3.936	0.477
136.500	147.546	79.997	19.995	100.385	19.932	3.772	0.511
137.000	147.788	79.998	19.996	100.382	19.935	3.567	0.510
137.500	148.013	79.998	19.995	100.378	19.935	3.573	0.479
138.000	148.282	79.999	19.993	100.373	19.935	3.567	0.480
138.500	148.543	79.997	19.995	100.372	19.933	3.732	0.512
139.000	148.782	79.997	19.996	100.373	19.931	3.890	0.515
139.500	149.018	79.998	19.994	100.373	19.933	3.679	0.488
140.000	149.262	79.998	19.996	100.374	19.933	3.683	0.478
140.500	149.521	79.998	19.995	100.374	19.932	3.816	0.492
141.000	149.756	79.999	19.994	100.372	19.931	3.876	0.499
141.500	149.992	79.998	19.995	100.368	19.933	3.681	0.482
142.000	150.235	80.000	19.994	100.363	19.933	3.708	0.475
142.500	150.526	79.999	19.995	100.367	19.934	3.660	0.507
143.000	150.764	79.997	19.996	100.372	19.931	3.867	0.531
143.500	151.010	79.999	19.995	100.375	19.931	3.865	0.506
144.000	151.276	79.999	19.994	100.382	19.931	3.863	0.498
144.500	151.510	79.998	19.995	100.388	19.932	3.787	0.506
145.000	151.793	79.997	19.995	100.383	19.930	3.957	0.508
145.500	152.019	79.999	19.995	100.377	19.929	4.000	0.513
146.000	152.254	79.998	19.996	100.371	19.930	3.930	0.486
146.500	152.504	79.999	19.994	100.367	19.932	3.772	0.473
147.000	152.732	79.997	19.995	100.366	19.931	3.876	0.481
147.500	152.962	79.998	19.995	100.365	19.933	3.702	0.468
148.000	153.232	79.997	19.996	100.368	19.933	3.704	0.479
148.500	153.472	79.998	19.995	100.373	19.935	3.567	0.505
149.000	153.720	79.998	19.996	100.374	19.931	3.847	0.499
149.500	153.965	79.999	19.995	100.374	19.933	3.714	0.490
150.000	154.202	79.998	19.994	100.376	19.934	3.613	0.488
150.500	154.443	79.998	19.997	100.371	19.932	3.768	0.481
151.000	154.699	79.999	19.995	100.368	19.935	3.568	0.488
151.500	154.952	80.000	19.995	100.366	19.935	3.599	0.502
152.000	155.185	79.997	19.995	100.362	19.936	3.464	0.497
152.500	155.432	79.997	19.995	100.359	19.938	3.334	0.483
153.000	155.721	79.999	19.995	100.364	19.934	3.677	0.508
153.500	155.935	79.999	19.995	100.365	19.935	3.547	0.519
154.000	156.196	79.999	19.994	100.362	19.934	3.654	0.489
154.500	156.422	79.998	19.994	100.361	19.935	3.553	0.482
155.000	156.663	79.999	19.996	100.364	19.936	3.495	0.478
155.500	156.905	80.000	19.995	100.359	19.934	3.677	0.475
156.000	157.148	79.999	19.995	100.355	19.936	3.522	0.484
156.500	157.394	79.997	19.995	100.355	19.935	3.601	0.487
157.000	157.658	79.997	19.995	100.359	19.931	3.822	0.500
157.500	157.878	79.998	19.994	100.359	19.935	3.572	0.497
158.000	158.107	79.999	19.995	100.359	19.934	3.673	0.466
158.500	158.345	79.997	19.994	100.361	19.936	3.506	0.458
159.000	158.601	79.999	19.995	100.363	19.937	3.460	0.481
159.500	158.854	79.998	19.995	100.362	19.935	3.561	0.502
160.000	159.121	79.998	19.994	100.362	19.938	3.375	0.515
160.500	159.338	79.999	19.994	100.363	19.937	3.437	0.501
161.000	159.599	79.998	19.996	100.362	19.934	3.617	0.480
161.500	159.838	79.998	19.995	100.359	19.935	3.580	0.489
162.000	160.117	79.999	19.994	100.357	19.937	3.446	0.509
162.500	160.329	79.997	19.995	100.355	19.940	3.237	0.505
163.000	160.549	79.999	19.996	100.354	19.938	3.375	0.462
163.500	160.827	80.000	19.996	100.354	19.939	3.253	0.465
164.000	161.081	79.999	19.995	100.355	19.939	3.282	0.515
164.500	161.337	79.999	19.995	100.355	19.938	3.342	0.521
165.000	161.560	80.001	19.996	100.359	19.935	3.537	0.495
165.500	161.825	79.999	19.994	100.357	19.938	3.388	0.484
166.000	162.069	80.000	19.994	100.359	19.938	3.386	0.498
166.500	162.307	80.000	19.995	100.359	19.933	3.713	0.495
167.000	162.557	79.999	19.994	100.359	19.934	3.624	0.485
167.500	162.781	80.000	19.994	100.357	19.934	3.617	0.481
168.000	163.013	79.999	19.995	100.357	19.933	3.721	0.465
168.500	163.288	80.000	19.994	100.355	19.933	3.679	0.481
169.000	163.535	79.998	19.995	100.354	19.935	3.591	0.514
169.500	163.775	80.000	19.995	100.357	19.934	3.632	0.504
170.000	164.011	79.999	19.995	100.355	19.935	3.539	0.481
170.500	164.250	80.000	19.995	100.356	19.936	3.516	0.476
171.000	164.531	79.999	19.996	100.355	19.938	3.390	0.498
171.500	164.785	79.999	19.994	100.356	19.933	3.688	0.528
172.000	165.012	79.998	19.996	100.353	19.937	3.427	0.508
172.500	165.277	79.997	19.995	100.353	19.937	3.454	0.486
173.000	165.544	79.998	19.996	100.353	19.933	3.707	0.512
173.500	165.810	79.999	19.995	100.353	19.933	3.721	0.532
174.000	166.058	79.999	19.995	100.353	19.932	3.810	0.523
174.500	166.274	79.996	19.995	100.353	19.934	3.665	0.489
175.000	166.506	79.997	19.996	100.353	19.936	3.518	0.456
175.500	166.768	79.997	19.996	100.353	19.934	3.634	0.471
176.000	167.008	79.997	19.996	100.353	19.935	3.557	0.499
176.500	167.258	79.998	19.995	100.353	19.934	3.615	0.496
177.000	167.513	79.997	19.996	100.353	19.937	3.402	0.497
177.500	167.760	79.996	19.996	100.352	19.935	3.566	0.503
178.000	167.998	79.997	19.995	100.352	19.935	3.591	0.494
178.500	168.220	79.997	19.996	100.353	19.932	3.779	0.473
179.000	168.460	79.996	19.995	100.353	19.936	3.501	0.461
179.500	168.733	79.996	19.995	100.353	19.936	3.514	0.487
180.000	168.937	79.997	19.995	100.354	19.937	3.460	0.495
180.500	169.169	79.995	19.997	100.355	19.934	3.659	0.457
181.000	169.401	79.997	19.996	100.355	19.936	3.514	0.450
181.500	169.636	79.995	19.997	100.354	19.935	3.603	0.465
182.000	169.911	79.996	19.996	100.354	19.936	3.470	0.488
182.500	170.117	79.996	19.996	100.354	19.934	3.615	0.496
183.000	170.377	79.997	19.997	100.353	19.933	3.696	0.474
183.500	170.629	79.996	19.995	100.351	19.931	3.822	0.489
184.000	170.877	79.997	19.995	100.351	19.933	3.744	0.506
184.500	171.144	79.996	19.996	100.351	19.931	3.849	0.508
185.000	171.362	79.996	19.995	100.352	19.934	3.659	0.500
185.500	171.614	79.997	19.996	100.353	19.932	3.752	0.477
186.000	171.848	79.996	19.995	100.354	19.934	3.611	0.478
186.500	172.121	79.998	19.995	100.355	19.933	3.742	0.497
187.000	172.322	79.996	19.996	100.354	19.934	3.630	0.490
187.500	172.586	79.996	19.995	100.352	19.934	3.609	0.469
188.000	172.827	79.994	19.994	100.352	19.934	3.677	0.485
188.500	173.061	79.997	20.000	100.352	19.935	3.539	0.490
189.000	173.287	80.007	20.000	100.353	19.932	3.771	0.468
189.500	173.563	79.997	19.999	100.357	19.933	3.704	0.481
190.000	173.828	79.997	20.000	100.359	19.936	3.506	0.521
190.500	174.040	79.996	19.998	100.360	19.935	3.564	0.509
191.000	174.257	79.997	19.996	100.360	19.936	3.464	0.453
191.500	174.538	79.996	19.998	100.361	19.936	3.522	0.464
192.000	174.768	79.998	19.997	100.362	19.935	3.576	0.504
192.500	175.022	79.996	19.996	100.362	19.934	3.618	0.497
193.000	175.235	79.996	19.996	100.362	19.938	3.320	0.475
193.500	175.465	79.997	19.996	100.362	19.933	3.684	0.455
194.000	175.717	79.994	19.996	100.359	19.936	3.463	0.463
194.500	175.962	79.995	19.996	100.355	19.935	3.595	0.490
195.000	176.201	79.995	19.995	100.355	19.938	3.359	0.491
195.500	176.417	79.996	19.995	100.354	19.937	3.457	0.470
196.000	176.673	79.996	19.997	100.354	19.935	3.581	0.463
196.500	176.940	79.996	19.996	100.356	19.934	3.622	0.497
197.000	177.166	79.996	19.996	100.356	19.937	3.442	0.508
197.500	177.388	79.997	19.997	100.355	19.935	3.572	0.470
198.000	177.640	79.997	19.995	100.356	19.935	3.601	0.461
198.500	177.864	79.996	19.996	100.356	19.934	3.673	0.475
199.000	178.130	79.996	19.997	100.355	19.935	3.591	0.483
199.500	178.367	79.996	19.996	100.354	19.940	3.216	0.497
200.000	178.626	79.996	19.995	100.351	19.935	3.543	0.500
200.500	178.860	79.998	19.997	100.350	19.938	3.388	0.494
201.000	179.100	79.996	19.996	100.350	19.937	3.450	0.483
201.500	179.336	79.996	19.996	100.349	19.938	3.380	0.475
202.000	179.588	79.997	19.997	100.349	19.938	3.382	0.482
202.500	179.840	79.996	19.996	100.351	19.938	3.351	0.496
203.000	180.084	79.997	19.997	100.350	19.939	3.296	0.501
203.500	180.284	79.996	19.995	100.350	19.934	3.627	0.470
204.000	180.559	79.997	19.997	100.349	19.938	3.341	0.459
204.500	180.786	79.997	19.997	100.348	19.939	3.303	0.488
205.000	181.065	79.996	19.997	100.346	19.936	3.531	0.504
205.500	181.274	79.997	19.996	100.341	19.938	3.345	0.498
206.000	181.523	79.997	19.997	100.340	19.936	3.496	0.473
206.500	181.754	79.996	19.995	100.340	19.937	3.424	0.469
207.000	182.007	79.996	19.996	100.340	19.936	3.471	0.482
207.500	182.275	79.996	19.996	100.343	19.939	3.302	0.502
208.000	182.496	79.997	19.995	100.348	19.937	3.416	0.505
208.500	182.751	79.996	19.996	100.349	19.937	3.430	0.482
209.000	182.987	79.996	19.996	100.349	19.939	3.304	0.483
209.500	183.236	79.996	19.996	100.349	19.936	3.473	0.488
210.000	183.436	79.996	19.996	100.348	19.940	3.237	0.468
210.500	183.746	79.996	19.997	100.348	19.939	3.301	0.480
211.000	183.932	79.996	19.996	100.347	19.941	3.146	0.503
211.500	184.169	79.997	19.995	100.346	19.942	3.036	0.459
212.000	184.398	79.996	19.995	100.339	19.937	3.436	0.444
212.500	184.645	79.997	19.996	100.333	19.942	3.082	0.471
213.000	184.919	79.997	19.996	100.328	19.942	3.072	0.499
213.500	185.173	79.996	19.995	100.327	19.941	3.156	0.524
214.000	185.381	79.997	19.995	100.327	19.939	3.306	0.495
214.500	185.638	79.997	19.995	100.334	19.939	3.273	0.464
215.000	185.866	79.996	19.995	100.335	19.941	3.126	0.475
215.500	186.121	79.996	19.995	100.337	19.939	3.262	0.484
216.000	186.393	79.997	19.996	100.339	19.938	3.378	0.505
216.500	186.640	79.996	19.994	100.339	19.942	3.090	0.523
217.000	186.886	79.997	19.994	100.337	19.939	3.252	0.506
217.500	187.092	79.998	19.996	100.336	19.942	3.096	0.472
218.000	187.339	79.997	19.995	100.333	19.941	3.105	0.453
218.500	187.600	79.997	19.996	100.332	19.940	3.233	0.481
219.000	187.795	79.998	19.995	100.329	19.938	3.355	0.482
219.500	188.073	79.997	19.994	100.326	19.937	3.426	0.464
220.000	188.274	79.998	19.995	100.330	19.939	3.246	0.477
220.500	188.529	79.998	19.995	100.334	19.941	3.161	0.468
221.000	188.793	79.998	19.997	100.334	19.942	3.078	0.487
221.500	189.001	79.998	19.993	100.338	19.940	3.194	0.495
222.000	189.236	79.999	19.995	100.342	19.943	3.003	0.457
222.500	189.519	79.999	19.995	100.345	19.942	3.041	0.481
223.000	189.735	79.998	19.996	100.343	19.945	2.840	0.509
223.500	190.002	79.998	19.995	100.342	19.943	2.968	0.491
224.000	190.215	79.998	19.996	100.341	19.941	3.142	0.482
224.500	190.503	79.999	19.995	100.339	19.943	2.983	0.490
225.000	190.708	79.998	19.996	100.333	19.945	2.863	0.497
225.500	190.978	79.998	19.996	100.333	19.946	2.786	0.484
226.000	191.186	79.998	19.995	100.335	19.943	2.976	0.477
226.500	191.424	79.998	19.996	100.337	19.943	2.964	0.462
227.000	191.671	79.997	19.996	100.339	19.943	3.020	0.465
227.500	191.917	79.999	19.995	100.341	19.943	2.976	0.489
228.000	192.116	79.999	19.995	100.343	19.942	3.073	0.469
228.500	192.369	79.998	19.995	100.344	19.945	2.817	0.448
229.000	192.619	79.998	19.996	100.342	19.945	2.856	0.477
229.500	192.821	79.999	19.996	100.339	19.944	2.912	0.478
230.000	193.075	79.997	19.995	100.338	19.945	2.832	0.454
230.500	193.314	79.998	19.996	100.333	19.948	2.654	0.475
231.000	193.532	79.998	19.994	100.326	19.943	2.970	0.475
231.500	193.807	79.998	19.995	100.322	19.944	2.900	0.475
232.000	194.050	79.998	19.996	100.322	19.942	3.082	0.505
232.500	194.245	79.998	19.995	100.326	19.945	2.867	0.478
233.000	194.491	79.997	19.996	100.332	19.943	2.976	0.439
233.500	194.761	79.998	19.995	100.332	19.942	3.069	0.479
234.000	194.981	79.999	19.996	100.332	19.942	3.061	0.503
234.500	195.263	79.998	19.994	100.330	19.945	2.831	0.496
235.000	195.444	79.997	19.996	100.328	19.944	2.900	0.483
235.500	195.695	79.998	19.995	100.329	19.948	2.668	0.447
236.000	195.946	79.998	19.995	100.330	19.945	2.836	0.467
236.501	196.197	79.997	19.996	100.332	19.944	2.918	0.502
237.000	196.402	79.998	19.995	100.335	19.946	2.753	0.480
237.500	196.667	79.998	19.994	100.334	19.947	2.705	0.463
238.000	196.877	79.997	19.996	100.334	19.943	2.978	0.472
238.500	197.099	79.999	19.996	100.340	19.945	2.885	0.454
239.000	197.351	79.997	19.994	100.345	19.947	2.708	0.453
239.500	197.605	79.998	19.995	100.343	19.946	2.803	0.490
240.000	197.821	79.998	19.995	100.343	19.946	2.770	0.488
240.500	198.078	79.997	19.995	100.338	19.946	2.747	0.471
241.000	198.282	79.998	19.996	100.331	19.947	2.684	0.467
241.500	198.522	79.998	19.994	100.328	19.945	2.873	0.452
242.000	198.770	79.999	19.995	100.329	19.944	2.943	0.466
242.500	199.059	79.999	19.995	100.330	19.942	3.034	0.513
243.000	199.247	79.999	19.995	100.332	19.942	3.034	0.507
243.500	199.460	79.998	19.994	100.338	19.945	2.877	0.439
244.000	199.707	79.999	19.994	100.340	19.942	3.098	0.431
244.500	199.942	79.998	19.995	100.341	19.944	2.923	0.471
245.000	200.183	79.999	19.995	100.340	19.943	3.020	0.479
245.500	200.406	79.999	19.995	100.344	19.943	2.970	0.470
246.000	200.637	79.999	19.994	100.340	19.946	2.778	0.459
246.500	200.900	80.000	19.995	100.339	19.945	2.871	0.474
247.000	201.097	80.000	19.995	100.338	19.945	2.832	0.477
247.500	201.362	80.000	19.994	100.338	19.942	3.060	0.461
248.000	201.594	80.000	19.994	100.336	19.943	2.977	0.479
248.500	201.851	79.999	19.994	100.337	19.943	3.020	0.493
249.000	202.117	79.998	19.994	100.336	19.946	2.799	0.507
249.500	202.351	80.000	19.995	100.333	19.944	2.904	0.511
250.000	202.597	79.999	19.995	100.329	19.946	2.770	0.489
250.500	202.813	79.999	19.995	100.327	19.947	2.743	0.471
251.000	203.081	79.999	19.994	100.329	19.944	2.958	0.474
251.500	203.284	80.000	19.994	100.333	19.945	2.873	0.478
252.000	203.524	80.000	19.994	100.339	19.943	2.967	0.457
252.500	203.780	79.998	19.995	100.345	19.944	2.894	0.470
253.000	204.000	79.999	19.994	100.347	19.940	3.231	0.486
253.500	204.252	79.998	19.994	100.346	19.944	2.898	0.474
254.000	204.480	79.997	19.995	100.343	19.946	2.790	0.476
254.500	204.699	79.999	19.995	100.339	19.946	2.813	0.464
255.000	204.946	79.999	19.994	100.341	19.941	3.134	0.456
255.500	205.173	79.998	19.994	100.338	19.944	2.922	0.469
256.000	205.431	79.998	19.994	100.337	19.945	2.881	0.479
256.500	205.674	79.998	19.995	100.333	19.945	2.859	0.493
257.000	205.931	79.997	19.995	100.330	19.945	2.836	0.501
257.500	206.149	79.996	19.995	100.323	19.946	2.776	0.488
258.000	206.402	79.997	19.995	100.320	19.944	2.896	0.473
258.500	206.635	79.997	19.994	100.318	19.942	3.047	0.479
259.000	206.874	79.997	19.996	100.318	19.943	2.993	0.479
259.500	207.110	79.997	19.996	100.319	19.938	3.318	0.473
260.000	207.332	79.996	19.995	100.320	19.941	3.165	0.466
260.500	207.627	79.997	19.995	100.322	19.944	2.925	0.488
261.000	207.845	79.996	19.995	100.322	19.945	2.859	0.516
261.500	208.073	79.996	19.995	100.322	19.943	2.996	0.480
262.000	208.326	79.996	19.995	100.321	19.943	2.975	0.463
262.500	208.551	79.996	19.996	100.319	19.943	2.996	0.479
263.000	208.815	79.997	19.996	100.321	19.942	3.068	0.484
263.500	209.056	79.995	19.996	100.326	19.941	3.139	0.498
264.000	209.314	79.995	19.997	100.327	19.942	3.037	0.502
264.500	209.549	79.996	19.995	100.332	19.946	2.768	0.495
265.000	209.773	79.996	19.996	100.339	19.944	2.958	0.476
265.500	210.013	79.996	19.997	100.343	19.947	2.708	0.462
266.000	210.237	79.997	19.996	100.343	19.945	2.874	0.464
266.500	210.500	79.997	19.996	100.342	19.945	2.884	0.475
267.000	210.691	79.996	19.996	100.335	19.943	3.027	0.470
267.500	210.973	79.996	19.996	100.329	19.947	2.675	0.464
268.000	211.244	79.997	19.995	100.322	19.944	2.930	0.513
268.500	211.457	79.997	19.995	100.318	19.943	2.990	0.518
269.000	211.678	79.996	19.996	100.319	19.943	2.965	0.459
269.500	211.929	79.997	19.996	100.321	19.946	2.747	0.453
270.000	212.174	79.997	19.996	100.322	19.946	2.782	0.484
270.500	212.429	79.998	19.995	100.322	19.945	2.886	0.498
271.000	212.678	79.997	19.995	100.323	19.942	3.056	0.502
271.500	212.944	79.997	19.996	100.322	19.945	2.878	0.510
272.000	213.149	79.996	19.996	100.322	19.944	2.905	0.493
272.500	213.392	79.997	19.996	100.318	19.944	2.892	0.460
273.000	213.613	79.997	19.995	100.318	19.942	3.048	0.456
273.500	213.869	79.995	19.995	100.316	19.945	2.876	0.471
274.000	214.073	79.996	19.996	100.314	19.946	2.785	0.468
274.500	214.354	79.997	19.995	100.316	19.943	2.971	0.472
275.000	214.579	79.999	19.995	100.319	19.943	2.991	0.496
275.500	214.847	79.997	19.997	100.321	19.944	2.923	0.500
276.000	215.066	79.998	19.995	100.321	19.944	2.952	0.490
276.500	215.302	79.998	19.995	100.320	19.944	2.941	0.471
277.000	215.535	79.998	19.995	100.318	19.944	2.894	0.462
277.500	215.765	79.997	19.995	100.316	19.943	3.022	0.466
278.000	216.015	79.997	19.996	100.314	19.943	3.004	0.471
278.500	216.260	79.998	19.996	100.315	19.944	2.946	0.488
279.000	216.508	79.999	19.995	100.314	19.943	2.987	0.494
279.500	216.747	79.997	19.997	100.315	19.945	2.876	0.490
280.000	217.008	79.997	19.995	100.317	19.944	2.931	0.493
280.500	217.226	79.997	19.996	100.319	19.943	2.962	0.490
281.000	217.465	79.998	19.996	100.320	19.942	3.041	0.469
281.500	217.706	79.998	19.995	100.322	19.944	2.905	0.469
282.000	217.912	79.998	19.995	100.321	19.942	3.091	0.463
282.500	218.167	79.997	19.996	100.319	19.945	2.849	0.454
283.000	218.439	79.997	19.996	100.317	19.942	3.093	0.494
283.500	218.680	79.997	19.996	100.316	19.943	2.991	0.520
284.000	218.948	79.996	19.997	100.314	19.942	3.087	0.511
284.500	219.128	79.997	19.995	100.315	19.942	3.068	0.478
285.000	219.383	79.996	19.995	100.315	19.939	3.256	0.441
285.500	219.625	79.997	19.996	100.316	19.940	3.188	0.466
286.000	219.845	79.997	19.996	100.318	19.941	3.141	0.480
286.500	220.083	79.997	19.996	100.325	19.943	3.004	0.460
287.000	220.365	79.996	19.996	100.329	19.940	3.197	0.489
287.500	220.560	79.995	19.995	100.330	19.941	3.147	0.498
288.000	220.809	79.996	19.997	100.330	19.939	3.298	0.460
288.500	221.067	79.997	19.995	100.328	19.942	3.095	0.476
289.000	221.298	79.997	19.995	100.324	19.941	3.118	0.498
289.500	221.532	79.995	19.996	100.322	19.944	2.952	0.477
290.000	221.779	79.996	19.996	100.321	19.940	3.215	0.473
290.500	222.036	79.996	19.995	100.320	19.940	3.180	0.493
291.000	222.251	79.995	19.996	100.321	19.944	2.892	0.488
291.500	222.508	79.996	19.995	100.321	19.945	2.865	0.472
292.000	222.748	79.996	19.997	100.319	19.944	2.917	0.484
292.500	223.006	79.996	19.996	100.318	19.943	3.017	0.498
293.000	223.248	79.997	19.996	100.317	19.944	2.952	0.499
293.500	223.447	79.997	19.996	100.318	19.945	2.874	0.470
294.000	223.736	79.996	19.995	100.319	19.941	3.163	0.465
294.500	223.969	79.997	19.996	100.324	19.941	3.112	0.506
295.000	224.244	79.996	19.998	100.325	19.943	2.996	0.515
295.500	224.458	79.996	19.996	100.325	19.939	3.285	0.498
296.000	224.660	79.996	19.997	100.321	19.943	2.985	0.452
296.500	224.926	79.996	19.997	100.319	19.941	3.107	0.442
297.000	225.204	79.996	19.996	100.313	19.942	3.072	0.506
297.500	225.410	79.995	19.997	100.312	19.941	3.147	0.514
298.000	225.681	79.997	19.996	100.313	19.941	3.103	0.480
298.500	225.888	79.996	19.997	100.314	19.943	2.997	0.477
299.000	226.122	79.995	19.995	100.314	19.943	2.987	0.459
299.500	226.368	79.995	19.996	100.318	19.943	3.006	0.461
300.000	226.624	79.997	19.996	100.324	19.943	3.006	0.492
300.500	226.843	79.996	19.996	100.331	19.945	2.853	0.488
301.000	227.095	79.996	19.995	100.331	19.948	2.662	0.472
301.500	227.323	79.997	19.995	100.331	19.946	2.786	0.475
302.000	227.554	79.997	19.995	100.328	19.944	2.958	0.469
302.500	227.809	79.998	19.995	100.322	19.945	2.861	0.472
303.000	228.079	79.997	19.995	100.316	19.942	3.031	0.505
303.500	228.318	79.998	19.995	100.314	19.944	2.934	0.517
304.000	228.591	79.996	19.995	100.315	19.945	2.816	0.511
304.500	228.801	79.997	19.994	100.314	19.945	2.820	0.498
305.000	229.123	79.998	19.995	100.317	19.948	2.656	0.507
305.500	229.341	79.998	19.994	100.318	19.944	2.944	0.536
306.000	229.563	79.998	19.994	100.322	19.944	2.938	0.490
306.500	229.814	79.999	19.995	100.322	19.946	2.787	0.456
307.000	230.049	79.999	19.994	100.322	19.946	2.774	0.479
307.500	230.337	79.999	19.995	100.319	19.947	2.679	0.505
308.000	230.574	79.997	19.996	100.319	19.946	2.807	0.525
308.500	230.826	79.998	19.995	100.320	19.946	2.801	0.507
309.000	231.087	79.999	19.995	100.327	19.948	2.637	0.501
309.500	231.299	79.998	19.996	100.331	19.947	2.735	0.493
310.000	231.548	79.998	19.994	100.330	19.941	3.130	0.467
310.500	231.785	79.997	19.995	100.329	19.943	3.000	0.474
311.000	232.004	79.998	19.997	100.326	19.945	2.867	0.471
311.500	232.262	79.997	19.995	100.323	19.944	2.903	0.466
312.000	232.514	79.997	19.995	100.324	19.946	2.772	0.493
312.500	232.736	79.998	19.995	100.324	19.946	2.776	0.492
313.000	233.000	79.997	19.996	100.324	19.943	2.975	0.481
313.500	233.258	79.996	19.994	100.324	19.946	2.785	0.504
314.000	233.494	79.997	19.994	100.320	19.943	3.012	0.508
314.500	233.732	79.997	19.995	100.315	19.944	2.942	0.484
315.000	234.011	79.997	19.994	100.316	19.945	2.830	0.496
315.500	234.253	79.998	19.995	100.316	19.946	2.813	0.519
316.000	234.499	79.997	19.994	100.319	19.947	2.683	0.505
316.500	234.731	79.996	19.995	100.319	19.949	2.563	0.483
317.000	235.000	79.997	19.995	100.319	19.944	2.930	0.489
317.500	235.261	79.997	19.994	100.318	19.942	3.054	0.516
318.000	235.474	79.997	19.995	100.317	19.944	2.925	0.502
318.500	235.758	79.997	19.994	100.315	19.947	2.741	0.485
319.000	236.004	79.996	19.995	100.316	19.945	2.828	0.513
319.500	236.225	79.997	19.994	100.317	19.942	3.068	0.498
320.000	236.474	79.997	19.994	100.318	19.945	2.865	0.469
320.500	236.729	79.996	19.995	100.319	19.944	2.944	0.487
321.000	236.961	79.998	19.994	100.319	19.943	3.006	0.495
321.500	237.217	79.997	19.995	100.319	19.944	2.892	0.487
322.000	237.500	79.997	19.995	100.318	19.949	2.563	0.513
322.500	237.684	79.998	19.995	100.317	19.944	2.954	0.503
323.000	238.000	79.997	19.996	100.317	19.948	2.669	0.483
323.500	238.217	79.998	19.994	100.318	19.946	2.793	0.516
324.000	238.421	79.998	19.995	100.317	19.946	2.747	0.477
324.500	238.689	79.997	19.996	100.318	19.947	2.706	0.447
325.000	238.922	79.998	19.996	100.318	19.947	2.692	0.487
325.500	239.179	79.998	19.996	100.319	19.944	2.894	0.496
326.000	239.436	79.998	19.995	100.318	19.947	2.671	0.501
326.500	239.661	79.999	19.994	100.318	19.947	2.690	0.498
327.000	239.949	79.999	19.995	100.317	19.946	2.770	0.498
327.500	240.155	79.999	19.995	100.317	19.949	2.596	0.504
328.000	240.420	79.999	19.995	100.315	19.948	2.665	0.483
328.500	240.631	79.999	19.995	100.313	19.948	2.638	0.473
329.000	240.885	79.999	19.995	100.310	19.948	2.617	0.470
329.500	241.141	80.000	19.995	100.309	19.948	2.615	0.488
330.000	241.360	79.999	19.995	100.309	19.947	2.698	0.493
330.500	241.667	80.000	19.995	100.308	19.946	2.785	0.500
331.000	241.907	80.000	19.995	100.308	19.946	2.766	0.536
331.500	242.141	79.999	19.995	100.311	19.943	2.983	0.510
332.000	242.370	80.000	19.994	100.310	19.942	3.050	0.469
332.500	242.619	79.999	19.994	100.310	19.944	2.934	0.471
333.000	242.875	79.998	19.994	100.310	19.946	2.801	0.492
333.500	243.135	79.999	19.994	100.310	19.946	2.812	0.510
334.000	243.398	79.999	19.995	100.310	19.945	2.822	0.519
334.500	243.618	79.999	19.994	100.310	19.944	2.930	0.502
335.000	243.875	79.999	19.995	100.311	19.947	2.675	0.480
335.500	244.122	79.998	19.994	100.313	19.944	2.897	0.491
336.000	244.355	79.999	19.994	100.313	19.947	2.696	0.492
336.500	244.601	79.999	19.994	100.311	19.947	2.712	0.480
337.000	244.877	79.999	19.995	100.311	19.945	2.841	0.501
337.500	245.097	79.998	19.996	100.309	19.945	2.857	0.509
338.000	245.327	79.997	19.996	100.309	19.947	2.710	0.473
338.500	245.590	79.997	19.996	100.309	19.947	2.700	0.472
339.000	245.842	79.998	19.997	100.310	19.943	2.992	0.504
339.500	246.063	79.996	19.994	100.310	19.942	3.062	0.494
340.000	246.341	79.997	19.995	100.311	19.945	2.816	0.486
340.500	246.628	79.996	19.995	100.311	19.947	2.690	0.532
341.000	246.849	79.996	19.996	100.311	19.944	2.894	0.537
341.500	247.072	79.997	19.994	100.312	19.948	2.660	0.476
342.000	247.329	79.998	19.995	100.312	19.946	2.747	0.462
342.500	247.532	79.996	19.995	100.312	19.945	2.824	0.470
343.000	247.818	79.996	19.995	100.313	19.944	2.909	0.474
343.500	248.042	79.996	19.995	100.313	19.946	2.774	0.500
344.000	248.305	79.998	19.995	100.312	19.946	2.810	0.499
344.500	248.525	79.997	19.995	100.310	19.945	2.851	0.485
345.000	248.752	79.996	19.995	100.310	19.947	2.685	0.465
345.500	249.014	79.996	19.995	100.309	19.949	2.592	0.468
346.000	249.274	79.995	19.996	100.309	19.947	2.743	0.506
346.500	249.543	79.997	19.994	100.311	19.949	2.582	0.526
347.000	249.801	79.998	19.995	100.311	19.947	2.687	0.527
347.500	250.053	79.997	19.996	100.311	19.945	2.826	0.518
348.000	250.292	79.996	19.995	100.311	19.950	2.522	0.501
