Repository: ulfsri/fsri_materials_database

# Materials and Products Database

## 01_Data

Raw data generated from each apparatus are included here in plain-text format. The data is organized first by material, next by the short name of test apparatus used, and where applicable additional filtering by test settings.

### material.json

Each material directory contains a json file of the same name as the material. This file links the data stored in the repository as well as data and graphs produced by the accompanying scripts (__02_Scripts__) to the respective landing page for the material on the front-end website.

File: 01_Data/PC/MCC/PC_MCC_30K_min_211018_R6.txt (part 1 of 4)
Sample ID:	C:\MCC\MCC Cal\Test\PC\PC_MCC_30K_min_211018_R6.txt
Sample Weight (mg):	4.81
Heating Rate (C/s):	0.5
Combustor Temp (C):	900
N2 Flow Rate (cc/min):	80
O2 Flow Rate (cc/min):	20
Calibration File:	C:\MCC\MCC Cal\Coeff1 JN10440_30_210304.txt.txt
T Correction Coefficients:	0	1.024463	0
Time Shift (s):	14
*
Time (s)	Temperature (C)	N2 flow rate (cc/min)	O2 flow rate (cc/min)	Flow Rate (cc/min)	Oxygen (%)	HRR (W/g)	Heating rate (C/s)
0.000	108.932	79.999	19.995	102.924	20.105	0.189	-0.020
0.500	108.986	79.996	19.995	102.930	20.104	0.284	0.004
1.000	108.970	79.998	19.997	102.935	20.105	0.156	0.030
1.500	108.962	79.998	19.996	102.942	20.105	0.185	0.007
2.000	108.966	79.999	19.995	102.950	20.107	0.022	-0.014
2.500	108.977	80.000	19.994	102.957	20.108	-0.022	0.005
3.000	108.962	79.998	19.995	102.962	20.105	0.207	0.005
3.500	108.965	79.999	19.995	102.964	20.109	-0.097	-0.008
4.000	108.948	80.000	19.995	102.962	20.108	-0.007	-0.013
4.500	108.963	79.998	19.995	102.954	20.106	0.130	-0.008
5.000	108.956	79.999	19.995	102.946	20.108	0.009	0.003
5.500	108.938	80.000	19.996	102.938	20.105	0.161	-0.009
6.000	108.918	79.999	19.995	102.936	20.109	-0.084	-0.032
6.500	108.965	80.000	19.994	102.943	20.105	0.214	-0.006
7.000	108.945	80.000	19.995	102.959	20.106	0.099	0.027
7.500	108.933	79.999	19.995	102.980	20.106	0.114	-0.002
8.001	108.913	79.999	19.994	103.006	20.103	0.330	-0.032
8.501	108.896	79.999	19.994	103.025	20.106	0.148	-0.034
9.000	108.925	79.998	19.995	103.036	20.106	0.136	-0.012
9.500	108.926	79.998	19.995	103.035	20.104	0.223	0.021
10.000	108.913	79.999	19.995	103.028	20.107	0.051	0.009
10.500	108.938	79.998	19.995	103.011	20.104	0.284	-0.000
11.000	108.913	79.999	19.995	102.994	20.102	0.410	0.006
11.500	108.901	79.998	19.994	102.979	20.104	0.279	-0.018
12.000	108.942	79.998	19.995	102.971	20.101	0.449	-0.004
12.500	108.954	79.999	19.995	102.965	20.100	0.528	0.041
13.000	108.960	79.998	19.995	102.965	20.101	0.429	0.036
13.500	108.933	79.998	19.995	102.974	20.103	0.332	-0.001
14.000	108.958	79.998	19.995	102.984	20.101	0.462	-0.012
14.500	108.958	79.998	19.995	102.992	20.098	0.658	0.011
15.000	108.946	79.998	19.995	102.996	20.097	0.696	0.006
15.500	108.955	79.998	19.996	102.999	20.095	0.837	-0.008
16.000	108.984	79.997	19.995	102.999	20.096	0.764	0.018
16.500	108.976	79.999	19.995	103.004	20.097	0.693	0.030
17.000	108.994	79.997	19.995	103.014	20.097	0.709	0.015
17.500	109.005	79.997	19.996	103.028	20.093	0.964	0.020
18.000	108.993	79.998	19.995	103.039	20.092	1.077	0.014
18.500	109.000	79.997	19.996	103.048	20.089	1.226	-0.003
19.000	109.003	79.999	19.996	103.053	20.089	1.233	0.002
19.500	109.026	79.997	19.995	103.059	20.090	1.202	0.018
20.000	109.059	79.996	19.995	103.067	20.090	1.213	0.041
20.500	109.063	79.996	19.996	103.083	20.089	1.286	0.047
21.000	109.088	79.997	19.996	103.098	20.088	1.343	0.033
21.500	109.113	79.998	19.996	103.108	20.083	1.631	0.039
22.000	109.105	79.997	19.995	103.117	20.085	1.494	0.033
22.500	109.197	79.998	19.995	103.116	20.083	1.668	0.051
23.000	109.191	79.997	19.996	103.110	20.087	1.411	0.085
23.500	109.202	79.998	19.995	103.107	20.080	1.847	0.045
24.000	109.240	79.997	19.996	103.107	20.082	1.726	0.027
24.500	109.292	79.998	19.995	103.104	20.081	1.776	0.070
25.000	109.334	80.001	19.995	103.106	20.083	1.679	0.092
25.500	109.367	79.999	19.996	103.110	20.079	1.937	0.084
26.000	109.375	80.000	19.995	103.112	20.083	1.684	0.058
26.500	109.414	79.999	19.995	103.112	20.081	1.809	0.044
27.000	109.482	79.997	19.995	103.111	20.080	1.858	0.077
27.500	109.502	80.000	19.995	103.115	20.082	1.738	0.097
28.000	109.547	79.999	19.994	103.117	20.077	2.033	0.076
28.500	109.616	79.999	19.995	103.121	20.076	2.117	0.090
29.000	109.619	80.001	19.996	103.124	20.077	2.049	0.093
29.500	109.654	79.997	19.994	103.129	20.072	2.379	0.055
30.000	109.720	79.999	19.995	103.130	20.076	2.103	0.069
30.500	109.802	80.001	19.995	103.130	20.073	2.345	0.124
31.000	109.820	80.001	19.993	103.127	20.074	2.269	0.124
31.500	109.844	80.001	19.995	103.130	20.073	2.293	0.071
32.001	109.920	80.000	19.994	103.130	20.073	2.312	0.071
32.501	109.967	80.001	19.994	103.131	20.074	2.244	0.111
33.000	110.040	80.001	19.993	103.131	20.078	1.987	0.122
33.500	110.091	79.999	19.995	103.137	20.072	2.396	0.122
34.000	110.152	80.000	19.994	103.138	20.069	2.576	0.118
34.500	110.206	79.999	19.994	103.139	20.074	2.239	0.114
35.000	110.289	80.001	19.995	103.138	20.072	2.367	0.126
35.500	110.338	80.001	19.994	103.137	20.073	2.296	0.135
36.000	110.386	80.001	19.995	103.132	20.073	2.299	0.115
36.500	110.458	79.999	19.993	103.125	20.075	2.200	0.109
37.000	110.552	79.998	19.995	103.131	20.073	2.299	0.143
37.500	110.615	80.000	19.994	103.137	20.073	2.297	0.162
38.000	110.683	80.000	19.995	103.145	20.074	2.273	0.144
38.500	110.761	80.002	19.995	103.154	20.074	2.275	0.138
39.000	110.811	80.000	19.994	103.162	20.072	2.392	0.137
39.500	110.886	80.000	19.994	103.163	20.072	2.412	0.126
40.000	110.999	80.000	19.995	103.164	20.071	2.438	0.156
40.500	111.104	79.999	19.995	103.163	20.073	2.341	0.203
41.000	111.186	79.998	19.994	103.162	20.068	2.633	0.203
41.500	111.216	79.998	19.994	103.163	20.068	2.662	0.150
42.000	111.309	79.996	19.995	103.165	20.071	2.442	0.118
42.500	111.389	79.997	19.994	103.167	20.072	2.362	0.148
43.000	111.512	79.997	19.994	103.170	20.071	2.433	0.188
43.500	111.545	79.997	19.995	103.174	20.065	2.883	0.179
44.000	111.632	79.997	19.996	103.180	20.071	2.492	0.138
44.500	111.746	79.996	19.994	103.181	20.066	2.805	0.161
45.000	111.802	79.998	19.994	103.180	20.067	2.721	0.186
45.500	111.919	79.998	19.994	103.183	20.068	2.688	0.172
46.000	112.019	79.999	19.994	103.187	20.067	2.739	0.195
46.500	112.097	79.996	19.994	103.184	20.068	2.675	0.197
47.000	112.219	79.999	19.995	103.181	20.065	2.854	0.189
47.500	112.301	80.000	19.996	103.180	20.065	2.889	0.202
48.000	112.404	79.999	19.995	103.174	20.067	2.737	0.195
48.500	112.488	79.998	19.995	103.166	20.067	2.752	0.186
49.000	112.596	79.998	19.995	103.161	20.066	2.824	0.190
49.500	112.717	79.997	19.996	103.160	20.069	2.626	0.210
50.000	112.834	79.998	19.995	103.164	20.066	2.795	0.234
50.500	112.930	79.997	19.995	103.166	20.065	2.879	0.226
51.000	113.060	79.999	19.995	103.169	20.065	2.857	0.219
51.500	113.135	79.999	19.995	103.176	20.065	2.877	0.215
52.000	113.286	80.001	19.995	103.178	20.064	2.952	0.215
52.500	113.397	79.998	19.995	103.182	20.064	2.916	0.244
53.000	113.486	79.999	19.995	103.188	20.062	3.074	0.231
53.500	113.611	80.001	19.995	103.193	20.066	2.787	0.207
54.000	113.743	79.998	19.995	103.193	20.063	2.973	0.236
54.500	113.849	79.998	19.995	103.198	20.065	2.835	0.248
55.000	113.982	79.999	19.995	103.196	20.063	2.986	0.239
55.500	114.107	79.998	19.995	103.192	20.064	2.951	0.248
56.000	114.261	80.000	19.995	103.184	20.062	3.063	0.268
56.500	114.378	80.000	19.994	103.178	20.060	3.211	0.275
57.000	114.497	79.999	19.995	103.175	20.061	3.125	0.254
57.500	114.612	79.999	19.995	103.172	20.061	3.116	0.235
58.000	114.751	80.000	19.995	103.172	20.061	3.098	0.244
58.500	114.898	79.998	19.995	103.179	20.060	3.215	0.270
59.000	115.018	80.000	19.995	103.184	20.058	3.312	0.277
59.500	115.173	80.000	19.995	103.187	20.060	3.219	0.271
60.000	115.275	80.000	19.995	103.191	20.060	3.182	0.266
60.500	115.431	80.000	19.995	103.194	20.059	3.256	0.258
61.000	115.569	80.000	19.995	103.194	20.061	3.111	0.276
61.500	115.723	79.999	19.996	103.196	20.059	3.258	0.292
62.000	115.822	80.000	19.995	103.198	20.058	3.349	0.273
62.500	116.027	80.000	19.994	103.202	20.058	3.337	0.279
63.000	116.113	79.998	19.995	103.203	20.060	3.194	0.297
63.500	116.252	79.999	19.994	103.205	20.062	3.065	0.258
64.000	116.424	79.999	19.995	103.206	20.060	3.208	0.268
64.500	116.567	79.999	19.996	103.205	20.060	3.175	0.314
65.001	116.718	79.999	19.994	103.202	20.059	3.283	0.304
65.501	116.858	79.999	19.994	103.205	20.060	3.224	0.292
66.000	116.992	79.999	19.994	103.210	20.060	3.195	0.282
66.500	117.158	79.999	19.994	103.213	20.061	3.137	0.287
67.000	117.317	79.999	19.994	103.215	20.057	3.373	0.312
67.500	117.468	80.000	19.994	103.217	20.057	3.412	0.318
68.000	117.625	79.999	19.994	103.218	20.057	3.403	0.309
68.501	117.786	80.001	19.995	103.215	20.057	3.381	0.313
69.001	117.932	79.998	19.993	103.215	20.058	3.308	0.313
69.500	118.089	79.999	19.994	103.216	20.062	3.065	0.305
70.000	118.243	79.998	19.994	103.219	20.060	3.223	0.307
70.500	118.423	80.000	19.995	103.221	20.057	3.412	0.322
71.000	118.536	80.000	19.994	103.219	20.056	3.432	0.313
71.500	118.693	79.999	19.994	103.220	20.055	3.529	0.281
72.000	118.879	79.999	19.995	103.224	20.056	3.461	0.307
72.501	119.047	79.998	19.995	103.227	20.059	3.278	0.349
73.001	119.214	79.998	19.994	103.228	20.053	3.634	0.345
73.500	119.367	79.999	19.995	103.231	20.053	3.661	0.327
74.000	119.539	80.000	19.995	103.233	20.055	3.518	0.323
74.500	119.697	79.999	19.994	103.233	20.056	3.465	0.327
75.000	119.882	79.998	19.995	103.225	20.052	3.744	0.336
75.500	120.025	79.997	19.994	103.219	20.054	3.625	0.336
76.000	120.222	79.995	19.995	103.220	20.053	3.652	0.334
76.500	120.401	79.999	19.996	103.218	20.052	3.740	0.358
77.000	120.585	79.996	19.996	103.219	20.053	3.639	0.369
77.500	120.765	79.998	19.994	103.227	20.053	3.645	0.363
78.000	120.938	80.000	19.996	103.234	20.055	3.524	0.359
78.501	121.111	79.998	19.995	103.237	20.052	3.759	0.349
79.001	121.286	79.997	19.995	103.239	20.055	3.565	0.347
79.500	121.455	79.998	19.995	103.240	20.055	3.535	0.346
80.000	121.649	79.998	19.995	103.240	20.053	3.665	0.354
80.500	121.851	79.998	19.995	103.240	20.057	3.398	0.380
81.000	122.032	79.998	19.995	103.240	20.054	3.592	0.389
81.500	122.207	79.998	19.995	103.238	20.056	3.460	0.369
82.000	122.423	79.999	19.995	103.237	20.054	3.610	0.374
82.500	122.618	79.997	19.996	103.236	20.051	3.768	0.401
83.001	122.801	80.001	19.996	103.233	20.049	3.917	0.394
83.501	122.963	79.998	19.995	103.229	20.052	3.759	0.362
84.000	123.141	79.998	19.996	103.227	20.050	3.880	0.343
84.500	123.361	79.999	19.997	103.225	20.050	3.841	0.369
85.000	123.532	79.999	19.997	103.226	20.049	3.909	0.394
85.500	123.716	79.998	19.995	103.228	20.052	3.735	0.373
86.000	123.932	79.999	19.996	103.229	20.050	3.843	0.378
86.500	124.113	79.999	19.997	103.231	20.051	3.801	0.399
87.000	124.312	80.000	19.995	103.233	20.049	3.944	0.389
87.500	124.499	80.000	19.995	103.233	20.051	3.817	0.383
88.000	124.713	79.998	19.995	103.234	20.055	3.531	0.393
88.500	124.918	80.000	19.995	103.236	20.050	3.885	0.410
89.000	125.120	79.998	19.995	103.241	20.053	3.693	0.413
89.500	125.282	80.000	19.995	103.246	20.046	4.153	0.385
90.000	125.540	80.000	19.996	103.247	20.051	3.825	0.392
90.500	125.712	79.999	19.995	103.246	20.046	4.113	0.425
91.001	125.922	80.000	19.995	103.244	20.050	3.836	0.406
91.501	126.133	80.002	19.995	103.244	20.048	3.996	0.401
92.000	126.344	79.999	19.995	103.238	20.048	4.007	0.422
92.500	126.557	80.001	19.995	103.238	20.052	3.739	0.424
93.000	126.744	80.000	19.995	103.239	20.051	3.823	0.412
93.500	126.996	79.999	19.995	103.240	20.048	4.005	0.419
94.000	127.222	79.999	19.996	103.242	20.050	3.897	0.458
94.500	127.420	79.998	19.994	103.240	20.052	3.708	0.451
95.000	127.616	79.999	19.995	103.238	20.054	3.623	0.409
95.500	127.833	79.999	19.995	103.237	20.049	3.924	0.404
96.000	128.078	79.997	19.996	103.237	20.049	3.920	0.438
96.500	128.269	80.000	19.995	103.234	20.049	3.929	0.449
97.000	128.492	79.998	19.994	103.233	20.050	3.847	0.425
97.501	128.691	79.995	19.994	103.234	20.051	3.815	0.418
98.001	128.893	79.999	19.995	103.235	20.051	3.789	0.412
98.500	129.111	79.999	19.995	103.235	20.051	3.771	0.410
99.000	129.365	79.998	19.995	103.236	20.050	3.885	0.446
99.500	129.590	79.999	19.996	103.239	20.054	3.581	0.476
100.000	129.832	80.000	19.995	103.238	20.052	3.751	0.473
100.500	130.039	79.999	19.995	103.238	20.052	3.754	0.458
101.001	130.184	79.999	19.996	103.238	20.053	3.682	0.401
101.501	130.461	80.000	19.994	103.238	20.051	3.770	0.387
102.000	130.648	79.999	19.995	103.239	20.051	3.817	0.443
102.500	130.903	79.999	19.996	103.241	20.051	3.770	0.453
103.000	131.108	79.999	19.995	103.242	20.054	3.602	0.451
103.500	131.350	80.000	19.994	103.242	20.054	3.588	0.454
104.000	131.533	79.998	19.994	103.241	20.054	3.568	0.436
104.500	131.755	80.000	19.996	103.241	20.052	3.737	0.415
105.000	132.021	79.999	19.995	103.241	20.051	3.806	0.446
105.500	132.281	79.999	19.995	103.241	20.052	3.744	0.507
106.000	132.478	79.996	19.995	103.241	20.051	3.812	0.492
106.500	132.712	79.999	19.995	103.241	20.051	3.825	0.444
107.000	132.940	79.999	19.995	103.238	20.053	3.677	0.446
107.500	133.149	79.999	19.995	103.237	20.053	3.675	0.450
108.000	133.436	79.999	19.996	103.234	20.052	3.739	0.467
108.500	133.659	80.000	19.994	103.229	20.052	3.766	0.503
109.000	133.903	80.000	19.996	103.224	20.053	3.661	0.488
109.500	134.140	80.000	19.996	103.227	20.051	3.824	0.474
110.000	134.384	79.999	19.996	103.230	20.051	3.804	0.481
110.500	134.597	79.999	19.996	103.238	20.052	3.761	0.469
111.000	134.850	80.001	19.995	103.222	20.051	3.813	0.461
111.500	135.096	79.996	19.995	103.208	20.050	3.860	0.482
112.000	135.295	80.000	19.995	103.197	20.050	3.884	0.472
112.500	135.548	80.000	19.996	103.188	20.048	4.007	0.448
113.000	135.809	80.000	19.997	103.178	20.050	3.877	0.483
113.500	136.028	79.999	19.996	103.195	20.050	3.876	0.497
114.000	136.232	80.001	19.996	103.212	20.050	3.900	0.452
114.500	136.487	80.001	19.995	103.221	20.054	3.599	0.441
115.000	136.788	79.999	19.995	103.228	20.050	3.852	0.507
115.500	137.016	80.000	19.995	103.251	20.052	3.724	0.542
116.001	137.241	79.999	19.996	103.278	20.050	3.838	0.491
116.501	137.488	80.000	19.997	103.287	20.052	3.746	0.462
117.001	137.751	79.999	19.996	103.288	20.050	3.896	0.491
117.501	137.990	80.002	19.996	103.288	20.052	3.737	0.506
118.000	138.247	79.999	19.995	103.270	20.054	3.590	0.499
118.500	138.477	80.001	19.995	103.254	20.050	3.885	0.492
119.000	138.688	79.999	19.996	103.247	20.054	3.625	0.464
119.500	138.971	79.999	19.994	103.242	20.051	3.781	0.468
120.000	139.192	79.999	19.995	103.235	20.051	3.784	0.499
120.500	139.463	79.998	19.996	103.227	20.050	3.857	0.498
121.000	139.685	79.999	19.995	103.216	20.054	3.584	0.492
121.501	139.929	79.998	19.996	103.208	20.052	3.766	0.480
122.001	140.190	79.998	19.995	103.206	20.052	3.758	0.486
122.500	140.420	79.999	19.995	103.206	20.050	3.848	0.498
123.000	140.701	79.997	19.995	103.211	20.049	3.923	0.501
123.500	140.953	79.997	19.995	103.216	20.054	3.610	0.522
124.000	141.207	79.997	19.995	103.223	20.051	3.813	0.519
124.500	141.449	79.999	19.995	103.229	20.052	3.745	0.501
125.001	141.661	79.998	19.996	103.236	20.052	3.716	0.475
125.501	141.941	79.998	19.995	103.236	20.052	3.742	0.473
126.000	142.160	79.996	19.995	103.236	20.050	3.874	0.496
126.500	142.404	79.996	19.995	103.236	20.052	3.755	0.481
127.000	142.683	79.999	19.995	103.237	20.054	3.608	0.492
127.500	142.924	79.998	19.995	103.237	20.054	3.614	0.522
128.000	143.211	80.000	19.995	103.238	20.052	3.740	0.524
128.500	143.434	79.999	19.995	103.239	20.052	3.756	0.519
129.000	143.737	79.999	19.995	103.239	20.052	3.721	0.518
129.500	143.931	79.998	19.996	103.240	20.051	3.802	0.512
130.000	144.227	79.997	19.994	103.235	20.052	3.728	0.493
130.500	144.486	79.997	19.995	103.232	20.053	3.644	0.522
131.000	144.702	79.997	19.995	103.227	20.055	3.503	0.515
131.500	144.973	79.998	19.994	103.223	20.055	3.510	0.481
132.000	145.224	79.998	19.995	103.219	20.052	3.741	0.505
132.500	145.505	79.998	19.995	103.224	20.052	3.752	0.527
133.000	145.749	79.998	19.995	103.227	20.054	3.589	0.528
133.500	145.993	79.997	19.994	103.229	20.054	3.611	0.507
134.000	146.241	79.999	19.994	103.226	20.054	3.620	0.490
134.500	146.518	79.998	19.995	103.222	20.054	3.605	0.508
135.000	146.755	79.999	19.995	103.215	20.053	3.677	0.519
135.500	147.034	79.997	19.994	103.210	20.055	3.563	0.515
136.000	147.267	79.999	19.994	103.212	20.053	3.686	0.514
136.501	147.522	79.999	19.995	103.217	20.054	3.618	0.500
137.000	147.800	80.000	19.995	103.220	20.053	3.686	0.510
137.500	148.003	79.999	19.995	103.224	20.057	3.430	0.507
138.000	148.267	79.997	19.995	103.229	20.056	3.468	0.474
138.500	148.527	79.999	19.995	103.227	20.054	3.600	0.496
139.000	148.844	79.999	19.994	103.222	20.054	3.624	0.551
139.500	149.125	79.999	19.995	103.218	20.059	3.261	0.588
140.000	149.324	79.999	19.994	103.213	20.056	3.479	0.539
140.500	149.599	79.999	19.996	103.209	20.054	3.627	0.477
141.000	149.868	79.999	19.996	103.209	20.053	3.635	0.509
141.500	150.131	79.998	19.995	103.209	20.061	3.141	0.538
142.000	150.387	79.999	19.995	103.209	20.058	3.321	0.526
142.500	150.600	79.999	19.996	103.209	20.054	3.569	0.494
143.000	150.860	79.999	19.995	103.207	20.055	3.525	0.471
143.501	151.095	79.998	19.995	103.208	20.053	3.675	0.484
144.000	151.418	79.999	19.994	103.209	20.054	3.624	0.526
144.500	151.648	79.999	19.994	103.209	20.056	3.468	0.555
145.000	151.937	79.999	19.995	103.209	20.054	3.589	0.536
145.500	152.180	79.999	19.995	103.208	20.054	3.567	0.526
146.000	152.400	80.000	19.997	103.203	20.056	3.446	0.498
146.500	152.656	79.999	19.996	103.202	20.055	3.512	0.470
147.000	152.919	79.999	19.995	103.204	20.058	3.321	0.498
147.500	153.191	79.999	19.995	103.207	20.058	3.349	0.526
148.000	153.470	79.998	19.994	103.210	20.054	3.591	0.543
148.500	153.702	79.999	19.995	103.210	20.057	3.424	0.531
149.000	153.967	79.998	19.995	103.211	20.056	3.493	0.504
149.500	154.213	79.999	19.996	103.209	20.058	3.336	0.504
150.000	154.473	79.999	19.994	103.206	20.059	3.271	0.508
150.500	154.736	79.999	19.995	103.203	20.059	3.233	0.514
151.000	154.996	79.998	19.996	103.202	20.061	3.097	0.524
151.500	155.217	79.998	19.994	103.201	20.057	3.372	0.503
152.000	155.529	79.998	19.995	103.202	20.059	3.295	0.507
152.500	155.780	79.998	19.994	103.202	20.062	3.088	0.548
153.000	156.000	79.998	19.995	103.203	20.061	3.138	0.517
153.500	156.286	79.996	19.995	103.203	20.061	3.119	0.488
154.000	156.515	79.997	19.995	103.203	20.059	3.240	0.511
154.500	156.778	79.998	19.994	103.203	20.061	3.130	0.504
155.000	157.058	79.998	19.995	103.202	20.058	3.313	0.518
155.500	157.290	79.998	19.995	103.197	20.062	3.086	0.527
156.000	157.579	79.997	19.995	103.196	20.058	3.313	0.517
156.500	157.803	79.998	19.995	103.197	20.054	3.575	0.517
157.000	158.039	79.998	19.994	103.197	20.054	3.585	0.486
157.500	158.313	79.998	19.993	103.198	20.059	3.244	0.485
158.000	158.605	79.997	19.994	103.202	20.057	3.389	0.538
158.500	158.778	79.997	19.995	103.204	20.062	3.075	0.516
159.000	159.094	79.997	19.995	103.203	20.058	3.316	0.477
159.500	159.371	79.997	19.994	103.202	20.060	3.180	0.541
160.000	159.635	79.998	19.994	103.202	20.057	3.372	0.567
160.500	159.916	79.998	19.994	103.202	20.058	3.363	0.543
161.000	160.136	79.998	19.994	103.198	20.060	3.178	0.523
161.500	160.429	79.999	19.995	103.196	20.058	3.335	0.507
162.000	160.683	79.998	19.994	103.195	20.058	3.346	0.530
162.500	160.930	79.999	19.996	103.196	20.058	3.313	0.523
163.000	161.180	79.998	19.995	103.196	20.059	3.246	0.499
163.500	161.449	79.998	19.994	103.199	20.060	3.180	0.508
164.000	161.725	80.000	19.995	103.201	20.061	3.136	0.532
164.500	161.992	79.997	19.995	103.203	20.063	3.006	0.544
165.000	162.237	79.998	19.995	103.199	20.061	3.145	0.528
165.500	162.470	80.000	19.994	103.196	20.061	3.130	0.496
166.000	162.723	80.000	19.994	103.193	20.059	3.244	0.482
166.500	162.974	80.001	19.994	103.187	20.060	3.178	0.494
167.000	163.255	79.999	19.994	103.184	20.059	3.245	0.518
167.500	163.539	80.000	19.994	103.187	20.059	3.245	0.549
168.000	163.733	79.999	19.995	103.190	20.064	2.943	0.521
168.500	164.037	80.000	19.994	103.194	20.061	3.100	0.488
169.000	164.280	80.000	19.994	103.200	20.061	3.098	0.523
169.500	164.538	79.999	19.994	103.204	20.063	2.981	0.524
170.000	164.803	79.999	19.994	103.205	20.062	3.094	0.512
170.500	165.055	80.000	19.995	103.204	20.063	2.994	0.520
171.000	165.334	80.000	19.994	103.202	20.062	3.087	0.524
171.500	165.591	80.001	19.994	103.197	20.060	3.164	0.533
172.000	165.892	80.000	19.994	103.193	20.062	3.087	0.547
172.501	166.109	79.999	19.993	103.187	20.062	3.052	0.538
173.000	166.350	80.001	19.994	103.186	20.061	3.114	0.488
173.500	166.616	79.999	19.995	103.188	20.063	3.004	0.482
174.000	166.843	80.000	19.993	103.193	20.067	2.713	0.500
174.500	167.116	80.000	19.995	103.196	20.065	2.893	0.497
175.000	167.370	80.000	19.995	103.200	20.065	2.874	0.513
175.500	167.615	80.001	19.995	103.198	20.061	3.114	0.513
176.000	167.910	80.001	19.995	103.193	20.063	3.015	0.520
176.500	168.159	80.000	19.996	103.190	20.063	2.973	0.543
177.000	168.383	79.998	19.995	103.188	20.064	2.955	0.508
177.500	168.661	79.999	19.995	103.188	20.063	2.966	0.487
178.000	168.890	80.000	19.996	103.187	20.059	3.274	0.505
178.500	169.135	79.996	19.996	103.184	20.062	3.091	0.491
179.000	169.412	79.999	19.995	103.179	20.064	2.935	0.498
179.500	169.706	80.000	19.996	103.173	20.059	3.283	0.547
180.000	169.962	79.999	19.995	103.167	20.063	3.021	0.561
180.500	170.166	80.000	19.995	103.163	20.062	3.079	0.505
181.000	170.445	80.000	19.995	103.166	20.062	3.088	0.471
181.500	170.713	79.999	19.997	103.166	20.064	2.899	0.515
182.000	170.947	79.999	19.996	103.165	20.068	2.637	0.525
182.500	171.184	79.998	19.996	103.164	20.064	2.909	0.487
183.000	171.457	79.998	19.996	103.163	20.062	3.059	0.490
183.500	171.715	79.999	19.995	103.158	20.061	3.129	0.520
184.000	171.938	80.000	19.996	103.157	20.064	2.956	0.506
184.500	172.189	79.998	19.996	103.157	20.061	3.136	0.478
185.000	172.439	79.999	19.994	103.157	20.064	2.937	0.488
185.500	172.702	79.999	19.995	103.157	20.064	2.934	0.507
186.000	172.943	79.999	19.995	103.158	20.064	2.961	0.508
186.500	173.208	79.999	19.996	103.160	20.064	2.895	0.505
187.000	173.477	79.999	19.995	103.162	20.064	2.900	0.520
187.500	173.722	80.001	19.995	103.163	20.063	2.968	0.524
188.000	173.972	80.001	19.995	103.163	20.065	2.881	0.505
188.500	174.236	79.999	19.994	103.165	20.064	2.955	0.505
189.000	174.508	80.001	19.996	103.164	20.067	2.707	0.525
189.500	174.712	79.998	19.995	103.163	20.066	2.824	0.506
190.000	174.963	80.000	19.994	103.166	20.065	2.848	0.465
190.500	175.186	80.001	19.995	103.173	20.067	2.716	0.464
191.000	175.467	79.999	19.994	103.179	20.065	2.859	0.489
191.500	175.732	80.000	19.994	103.187	20.066	2.775	0.526
192.000	175.943	79.998	19.994	103.194	20.066	2.819	0.511
192.501	176.217	80.001	19.995	103.201	20.062	3.068	0.480
193.000	176.461	80.001	19.995	103.204	20.068	2.661	0.502
193.500	176.678	80.000	19.996	103.204	20.066	2.806	0.490
194.000	176.990	80.001	19.996	103.204	20.066	2.808	0.495
194.500	177.239	80.000	19.995	103.203	20.067	2.713	0.545
195.000	177.459	80.001	19.994	103.201	20.068	2.639	0.515
195.500	177.734	80.001	19.995	103.197	20.068	2.669	0.482
196.000	177.996	80.003	19.995	103.192	20.067	2.731	0.516
196.500	178.271	80.000	19.995	103.185	20.063	2.975	0.537
197.000	178.515	80.000	19.996	103.177	20.063	2.968	0.528
197.500	178.770	79.999	19.995	103.168	20.067	2.716	0.509
198.000	179.004	80.000	19.995	103.160	20.062	3.032	0.494
198.501	179.232	80.002	19.994	103.155	20.065	2.850	0.476
199.000	179.461	80.000	19.995	103.149	20.066	2.775	0.460
199.500	179.726	80.000	19.995	103.147	20.068	2.693	0.476
200.000	179.996	80.002	19.995	103.147	20.065	2.838	0.515
200.500	180.215	80.000	19.995	103.142	20.065	2.867	0.512
201.000	180.441	80.000	19.996	103.142	20.065	2.876	0.467
201.500	180.717	80.002	19.995	103.145	20.063	2.966	0.474
202.000	180.936	80.000	19.994	103.140	20.062	3.080	0.499
202.500	181.212	79.999	19.994	103.139	20.065	2.878	0.495
203.000	181.489	80.000	19.996	103.145	20.064	2.922	0.524
203.500	181.694	80.000	19.995	103.147	20.064	2.958	0.517
204.000	181.951	79.999	19.995	103.148	20.065	2.885	0.472
204.500	182.217	80.000	19.997	103.149	20.066	2.810	0.493
205.000	182.450	79.999	19.995	103.150	20.065	2.887	0.511
205.500	182.710	79.998	19.996	103.151	20.065	2.832	0.496
206.000	182.925	79.996	19.996	103.152	20.061	3.098	0.484
206.500	183.178	79.999	19.995	103.154	20.062	3.064	0.472
207.000	183.404	79.997	19.997	103.160	20.062	3.077	0.474
207.501	183.673	79.999	19.996	103.156	20.064	2.904	0.487
208.000	183.884	79.998	19.996	103.154	20.065	2.886	0.487
208.500	184.131	79.998	19.996	103.153	20.061	3.108	0.469
209.000	184.437	79.999	19.995	103.157	20.064	2.957	0.505
209.500	184.692	79.997	19.996	103.157	20.062	3.051	0.557
210.000	184.901	79.997	19.996	103.161	20.068	2.686	0.513
210.500	185.169	79.998	19.996	103.163	20.062	3.061	0.471
211.000	185.394	79.998	19.996	103.163	20.064	2.930	0.485
211.500	185.654	79.998	19.997	103.160	20.063	3.003	0.489
212.000	185.929	79.998	19.995	103.160	20.064	2.937	0.510
212.500	186.143	79.997	19.996	103.159	20.066	2.803	0.512
213.000	186.411	79.999	19.996	103.158	20.066	2.815	0.486
213.500	186.642	79.997	19.996	103.153	20.063	2.984	0.490
214.000	186.917	79.997	19.996	103.146	20.064	2.932	0.502
214.500	187.143	79.998	19.996	103.138	20.066	2.807	0.504
215.000	187.397	79.998	19.998	103.137	20.062	3.039	0.491
215.500	187.653	79.998	19.996	103.138	20.065	2.843	0.495
216.000	187.877	79.998	19.996	103.146	20.062	3.041	0.495
216.500	188.122	79.998	19.996	103.156	20.063	2.979	0.474
217.000	188.358	79.997	19.995	103.168	20.063	2.968	0.475
217.500	188.621	79.997	19.995	103.175	20.067	2.719	0.490
218.000	188.872	79.997	19.995	103.183	20.067	2.754	0.507
218.501	189.109	79.998	19.995	103.186	20.068	2.684	0.501
219.000	189.332	79.997	19.996	103.191	20.067	2.701	0.474
219.500	189.587	79.999	19.995	103.190	20.068	2.684	0.469
220.000	189.870	79.998	19.996	103.186	20.067	2.752	0.508
220.500	190.090	79.999	19.994	103.179	20.067	2.708	0.520
221.000	190.316	79.998	19.995	103.174	20.067	2.711	0.475
221.500	190.619	80.000	19.995	103.169	20.065	2.889	0.488
222.000	190.861	79.998	19.995	103.169	20.065	2.849	0.537
222.500	191.033	79.998	19.993	103.168	20.064	2.895	0.480
223.000	191.310	79.999	19.995	103.167	20.065	2.832	0.432
223.500	191.552	79.999	19.994	103.163	20.065	2.873	0.484
224.000	191.790	79.998	19.994	103.154	20.062	3.063	0.499
224.500	192.032	79.999	19.994	103.144	20.068	2.640	0.480
225.000	192.320	79.999	19.995	103.136	20.065	2.876	0.505
225.500	192.543	79.998	19.994	103.132	20.066	2.799	0.521
226.000	192.746	79.999	19.994	103.135	20.064	2.930	0.469
226.500	193.011	79.999	19.994	103.141	20.067	2.721	0.447
227.000	193.259	79.999	19.995	103.148	20.062	3.065	0.491
227.500	193.491	79.999	19.995	103.156	20.067	2.697	0.497
228.000	193.748	79.999	19.994	103.162	20.066	2.772	0.484
228.500	193.998	79.998	19.995	103.169	20.065	2.836	0.498
229.000	194.209	79.998	19.994	103.173	20.066	2.794	0.484
229.500	194.472	79.998	19.994	103.174	20.066	2.788	0.468
230.000	194.724	79.999	19.994	103.175	20.067	2.730	0.495
230.500	194.965	79.998	19.995	103.174	20.068	2.653	0.505
231.000	195.234	79.998	19.994	103.167	20.069	2.599	0.502
231.500	195.499	80.000	19.995	103.165	20.067	2.755	0.522
232.000	195.711	79.999	19.995	103.164	20.070	2.559	0.505
232.500	195.950	79.998	19.995	103.163	20.065	2.836	0.464
233.000	196.234	79.999	19.995	103.163	20.064	2.927	0.487
233.500	196.425	79.999	19.994	103.164	20.069	2.568	0.499
234.000	196.704	79.999	19.994	103.163	20.071	2.476	0.472
234.500	196.920	79.999	19.994	103.164	20.066	2.762	0.482
235.000	197.176	79.998	19.994	103.166	20.066	2.775	0.483
235.500	197.412	79.998	19.994	103.169	20.068	2.641	0.482
236.000	197.645	79.998	19.995	103.169	20.069	2.603	0.480
236.500	197.895	79.999	19.995	103.172	20.067	2.713	0.476
237.000	198.153	79.998	19.994	103.175	20.071	2.485	0.496
237.500	198.385	79.998	19.995	103.174	20.068	2.665	0.499
238.000	198.662	79.998	19.994	103.172	20.069	2.564	0.500
238.500	198.881	79.998	19.994	103.173	20.071	2.482	0.502
239.000	199.146	79.998	19.995	103.169	20.070	2.540	0.490
239.500	199.420	79.997	19.995	103.167	20.071	2.462	0.511
240.000	199.630	79.997	19.995	103.164	20.070	2.555	0.512
240.500	199.866	79.997	19.995	103.164	20.069	2.612	0.465
241.000	200.116	79.998	19.995	103.163	20.069	2.599	0.466
241.500	200.349	79.998	19.994	103.163	20.067	2.744	0.484
242.000	200.598	79.999	19.995	103.162	20.072	2.388	0.483
242.500	200.872	79.999	19.994	103.162	20.068	2.669	0.503
243.000	201.095	79.998	19.995	103.159	20.066	2.812	0.510
243.500	201.309	79.997	19.995	103.154	20.068	2.665	0.467
244.000	201.558	79.997	19.996	103.149	20.067	2.724	0.450
244.500	201.796	79.997	19.994	103.147	20.070	2.549	0.475
245.000	202.032	79.999	19.994	103.145	20.069	2.617	0.480
245.500	202.311	79.998	19.995	103.147	20.067	2.718	0.494
246.000	202.563	79.997	19.995	103.151	20.070	2.502	0.523
246.500	202.806	79.998	19.995	103.156	20.073	2.344	0.513
247.000	203.041	79.999	19.993	103.158	20.069	2.594	0.487
247.500	203.271	79.999	19.995	103.159	20.072	2.399	0.471
248.000	203.508	79.999	19.995	103.154	20.068	2.689	0.466
248.500	203.782	79.998	19.995	103.148	20.068	2.678	0.489
249.000	204.035	80.000	19.995	103.146	20.068	2.634	0.519
249.500	204.289	80.000	19.995	103.143	20.068	2.665	0.517
250.000	204.514	80.000	19.994	103.143	20.069	2.613	0.493
250.500	204.762	80.001	19.994	103.148	20.067	2.700	0.476
251.000	205.045	79.999	19.994	103.155	20.068	2.661	0.502
251.500	205.245	79.999	19.995	103.155	20.066	2.806	0.507
252.000	205.514	79.999	19.994	103.152	20.069	2.562	0.476
252.500	205.750	80.001	19.994	103.149	20.068	2.657	0.487
253.000	206.000	80.002	19.994	103.149	20.068	2.683	0.496
253.500	206.257	80.000	19.995	103.150	20.069	2.616	0.496
254.000	206.482	80.001	19.995	103.150	20.068	2.680	0.494
254.500	206.766	79.999	19.994	103.149	20.071	2.454	0.495
255.000	206.985	80.002	19.995	103.146	20.068	2.649	0.506
255.500	207.189	80.000	19.994	103.140	20.072	2.403	0.463
256.000	207.471	79.999	19.995	103.139	20.068	2.630	0.454
256.500	207.708	80.001	19.995	103.141	20.070	2.539	0.503
257.000	207.994	80.002	19.994	103.147	20.073	2.330	0.522
257.500	208.213	80.001	19.995	103.153	20.070	2.546	0.514
258.000	208.450	80.001	19.994	103.159	20.070	2.498	0.480
258.500	208.733	80.001	19.996	103.160	20.072	2.368	0.488
259.000	208.978	80.001	19.994	103.158	20.071	2.438	0.524
259.500	209.221	80.000	19.995	103.150	20.075	2.218	0.508
260.000	209.488	80.001	19.995	103.148	20.070	2.548	0.499
260.500	209.678	79.999	19.995	103.147	20.071	2.487	0.483
261.001	209.956	80.000	19.995	103.140	20.069	2.590	0.462
261.500	210.213	80.000	19.995	103.138	20.070	2.528	0.502
262.000	210.435	80.000	19.995	103.140	20.069	2.616	0.507
262.500	210.671	80.000	19.994	103.136	20.073	2.337	0.468
263.000	210.919	80.000	19.994	103.134	20.075	2.218	0.470
263.500	211.152	80.000	19.995	103.139	20.071	2.440	0.482
264.000	211.405	80.000	19.994	103.144	20.074	2.279	0.484
264.500	211.653	80.001	19.995	103.149	20.073	2.350	0.494
265.000	211.927	79.999	19.994	103.156	20.068	2.682	0.512
265.500	212.121	80.000	19.995	103.160	20.074	2.288	0.495
266.000	212.382	79.999	19.995	103.162	20.070	2.542	0.461
266.500	212.653	80.000	19.995	103.162	20.070	2.507	0.493
267.000	212.885	80.000	19.995	103.161	20.069	2.564	0.517
267.500	213.119	80.000	19.995	103.160	20.071	2.476	0.485
268.000	213.380	80.000	19.995	103.158	20.070	2.493	0.481
268.500	213.640	79.998	19.996	103.157	20.071	2.443	0.508
269.000	213.889	79.999	19.995	103.156	20.074	2.258	0.514
269.500	214.125	79.999	19.995	103.156	20.070	2.557	0.497
270.000	214.388	80.001	19.995	103.157	20.071	2.478	0.492
270.500	214.648	80.001	19.995	103.158	20.070	2.506	0.512
271.000	214.887	80.000	19.994	103.157	20.071	2.483	0.511
271.500	215.126	79.999	19.996	103.154	20.074	2.256	0.488
272.000	215.340	80.000	19.995	103.153	20.069	2.564	0.465
272.500	215.606	80.001	19.995	103.153	20.074	2.267	0.467
273.000	215.862	80.000	19.996	103.154	20.071	2.461	0.501
273.500	216.096	80.000	19.995	103.155	20.073	2.292	0.506
274.000	216.340	80.000	19.996	103.159	20.071	2.450	0.484
274.500	216.576	80.000	19.996	103.160	20.072	2.368	0.479
275.000	216.835	80.001	19.995	103.160	20.072	2.388	0.488
275.500	217.119	80.002	19.996	103.159	20.072	2.397	0.519
276.000	217.391	80.000	19.996	103.158	20.072	2.373	0.549
276.501	217.608	80.002	19.995	103.158	20.073	2.320	0.522
277.000	217.860	80.001	19.996	103.155	20.071	2.474	0.480
277.500	218.102	80.002	19.996	103.148	20.074	2.247	0.482
278.000	218.334	80.001	19.996	103.146	20.073	2.336	0.484
278.501	218.599	80.002	19.996	103.145	20.074	2.250	0.485
279.001	218.857	80.001	19.995	103.144	20.073	2.316	0.510
279.500	219.095	80.001	19.996	103.149	20.077	2.069	0.509
280.000	219.337	80.002	19.995	103.156	20.073	2.311	0.488
280.500	219.538	80.002	19.995	103.157	20.073	2.335	0.462
281.000	219.794	80.002	19.995	103.154	20.073	2.311	0.450
281.500	220.074	80.002	19.995	103.150	20.074	2.248	0.496
282.000	220.305	80.003	19.995	103.142	20.072	2.395	0.524
282.500	220.564	80.002	19.995	103.134	20.073	2.347	0.501
283.000	220.791	80.001	19.995	103.128	20.069	2.577	0.488
283.500	221.038	80.001	19.995	103.127	20.071	2.445	0.480
284.000	221.295	80.002	19.995	103.127	20.068	2.661	0.489
284.500	221.529	80.001	19.994	103.126	20.069	2.606	0.498
285.000	221.767	80.000	19.996	103.127	20.067	2.755	0.482
285.500	222.040	80.001	19.995	103.126	20.069	2.575	0.491
286.000	222.272	79.999	19.995	103.124	20.068	2.674	0.508
286.500	222.534	79.999	19.995	103.126	20.070	2.493	0.500
287.000	222.766	80.001	19.995	103.129	20.070	2.531	0.494
287.500	223.003	79.999	19.994	103.129	20.070	2.540	0.481
288.000	223.282	80.000	19.994	103.130	20.072	2.368	0.492
288.500	223.504	79.999	19.995	103.131	20.070	2.520	0.509
289.000	223.766	79.999	19.995	103.130	20.067	2.712	0.493
289.500	224.039	79.998	19.995	103.131	20.067	2.712	0.509
290.000	224.264	79.998	19.995	103.135	20.073	2.329	0.516
290.500	224.535	79.998	19.995	103.135	20.071	2.472	0.497
291.001	224.801	79.998	19.996	103.135	20.068	2.652	0.517
291.501	225.033	79.999	19.995	103.133	20.071	2.435	0.517
292.000	225.280	79.997	19.996	103.129	20.069	2.571	0.488
292.500	225.564	79.999	19.996	103.126	20.069	2.569	0.505
293.000	225.777	79.998	19.995	103.128	20.069	2.578	0.514
293.500	226.024	79.997	19.996	103.127	20.071	2.457	0.478
294.000	226.277	79.997	19.995	103.130	20.072	2.406	0.480
294.500	226.541	79.998	19.995	103.136	20.065	2.829	0.508
295.000	226.749	79.998	19.995	103.140	20.069	2.569	0.495
295.500	227.022	79.998	19.994	103.140	20.067	2.730	0.477
296.000	227.232	79.997	19.996	103.146	20.075	2.216	0.482
296.500	227.496	79.998	19.995	103.144	20.066	2.800	0.478
297.000	227.738	79.997	19.996	103.140	20.068	2.639	0.490
297.500	227.947	79.998	19.995	103.140	20.072	2.419	0.478
298.000	228.227	79.998	19.996	103.143	20.070	2.505	0.470
298.500	228.513	79.997	19.995	103.140	20.072	2.368	0.528
299.000	228.766	79.996	19.995	103.140	20.073	2.330	0.553
299.500	229.008	79.998	19.996	103.139	20.073	2.309	0.517
300.000	229.259	79.998	19.996	103.136	20.070	2.518	0.494
300.500	229.570	79.997	19.996	103.133	20.072	2.385	0.528
301.000	229.765	79.997	19.996	103.131	20.073	2.344	0.534
301.500	230.028	79.997	19.995	103.129	20.074	2.273	0.482
302.000	230.331	79.997	19.995	103.127	20.072	2.384	0.512
302.500	230.510	79.998	19.995	103.125	20.074	2.252	0.524
303.000	230.748	79.997	19.995	103.127	20.070	2.514	0.449
303.500	231.017	79.998	19.996	103.128	20.073	2.324	0.462
304.000	231.265	79.996	19.997	103.128	20.073	2.338	0.513
304.500	231.472	79.997	19.995	103.129	20.071	2.428	0.486
305.001	231.756	79.998	19.996	103.131	20.073	2.316	0.473
305.501	232.017	79.999	19.996	103.128	20.071	2.446	0.518
306.000	232.282	79.998	19.997	103.128	20.071	2.426	0.536
306.500	232.496	79.999	19.996	103.130	20.071	2.467	0.502
307.000	232.743	79.996	19.995	103.130	20.073	2.317	0.470
307.500	232.924	79.997	19.995	103.128	20.072	2.421	0.445
308.000	233.354	79.998	19.998	103.130	20.069	2.577	0.519
308.500	233.353	79.998	19.998	103.130	20.072	2.412	0.520
309.000	233.748	79.998	19.998	103.133	20.072	2.407	0.412
309.500	233.948	79.998	19.997	103.140	20.074	2.254	0.495
310.000	234.488	79.998	19.997	103.145	20.075	2.188	0.667
310.500	234.581	80.000	19.997	103.147	20.077	2.054	0.687
311.000	234.620	79.999	19.996	103.147	20.069	2.573	0.383
311.500	234.972	79.999	19.995	103.147	20.073	2.311	0.261
312.000	235.338	79.997	19.996	103.144	20.072	2.358	0.554
312.500	235.431	79.998	19.997	103.138	20.074	2.236	0.588
313.000	235.754	79.998	19.996	103.134	20.072	2.368	0.438
313.500	236.021	79.999	19.996	103.135	20.075	2.175	0.503
314.000	236.194	79.998	19.995	103.132	20.076	2.108	0.515
314.500	236.508	79.998	19.995	103.131	20.074	2.258	0.464
315.000	236.671	79.999	19.995	103.131	20.074	2.276	0.482
315.500	236.973	79.997	19.995	103.129	20.077	2.082	0.470
316.000	237.188	79.998	19.995	103.127	20.078	1.981	0.490
316.500	237.479	79.999	19.995	103.133	20.077	2.085	0.512
317.000	237.667	79.998	19.995	103.133	20.075	2.190	0.493
317.500	238.009	79.998	19.994	103.134	20.077	2.074	0.505
318.000	238.182	79.998	19.994	103.140	20.078	1.959	0.522
318.500	238.493	79.999	19.996	103.142	20.077	2.039	0.499
319.000	238.717	79.999	19.995	103.142	20.075	2.221	0.510
319.500	238.932	80.000	19.995	103.147	20.075	2.190	0.487
320.000	239.172	79.998	19.996	103.150	20.075	2.208	0.447
320.500	239.445	79.997	19.996	103.148	20.076	2.120	0.484
321.000	239.737	79.998	19.996	103.145	20.077	2.071	0.539
321.500	239.905	79.998	19.995	103.139	20.074	2.248	0.512
322.000	240.155	79.998	19.995	103.133	20.075	2.195	0.439
322.500	240.396	79.998	19.995	103.129	20.076	2.107	0.455
323.000	240.677	79.998	19.995	103.128	20.075	2.221	0.507
323.500	240.948	79.997	19.994	103.130	20.076	2.157	0.537
324.000	241.154	79.999	19.996	103.131	20.079	1.922	0.515
324.500	241.407	79.999	19.996	103.132	20.076	2.142	0.468
325.000	241.631	79.997	19.995	103.135	20.076	2.093	0.468
325.500	241.894	79.998	19.996	103.136	20.076	2.128	0.482
326.000	242.189	79.998	19.995	103.133	20.075	2.205	0.523
326.500	242.435	79.998	19.996	103.132	20.076	2.139	0.550
327.000	242.650	79.997	19.996	103.130	20.079	1.904	0.500
327.500	242.918	79.999	19.996	103.127	20.079	1.944	0.472
328.000	243.166	79.999	19.995	103.125	20.077	2.051	0.500
328.500	243.417	79.998	19.996	103.123	20.075	2.170	0.508
329.000	243.650	79.999	19.995	103.122	20.077	2.067	0.492
329.500	243.944	79.997	19.994	103.122	20.074	2.259	0.505
330.000	244.194	80.000	19.995	103.120	20.078	1.986	0.535
330.500	244.404	80.000	19.995	103.120	20.076	2.111	0.502
331.000	244.643	80.000	19.995	103.122	20.078	1.973	0.454
331.500	244.899	80.000	19.994	103.122	20.078	1.957	0.472
332.000	245.137	80.000	19.996	103.121	20.076	2.127	0.495
332.500	245.413	80.000	19.995	103.121	20.079	1.909	0.504
333.000	245.634	79.999	19.994	103.121	20.080	1.854	0.505
333.500	245.881	79.999	19.996	103.120	20.079	1.933	0.482
334.000	246.141	80.000	19.995	103.121	20.078	1.983	0.488
334.500	246.358	80.000	19.995	103.122	20.078	1.975	0.492
335.000	246.644	80.000	19.996	103.126	20.079	1.904	0.490
335.500	246.851	79.998	19.995	103.128	20.076	2.093	0.497
336.000	247.129	80.001	19.995	103.128	20.076	2.102	0.489
336.500	247.383	79.999	19.995	103.128	20.079	1.913	0.509
337.000	247.593	80.000	19.995	103.130	20.078	1.990	0.498
337.500	247.873	79.998	19.996	103.129	20.078	2.010	0.477
338.000	248.110	80.000	19.996	103.129	20.081	1.779	0.504
338.500	248.338	80.000	19.995	103.132	20.075	2.166	0.491
339.000	248.608	80.001	19.995	103.132	20.077	2.047	0.481
339.500	248.862	80.000	19.995	103.130	20.077	2.025	0.511
340.000	249.082	80.000	19.994	103.125	20.078	1.972	0.499
340.500	249.344	79.999	19.995	103.123	20.076	2.105	0.478
341.000	249.604	79.999	19.995	103.120	20.079	1.950	0.502
341.500	249.876	79.999	19.995	103.119	20.076	2.148	0.527
342.000	250.112	79.999	19.994	103.119	20.079	1.904	0.520
342.500	250.349	80.001	19.995	103.120	20.076	2.106	0.491
343.000	250.640	79.999	19.995	103.120	20.075	2.185	0.500
343.500	250.834	79.999	19.995	103.120	20.078	2.016	0.506
344.000	251.122	79.999	19.995	103.119	20.075	2.212	0.483
344.500	251.366	79.999	19.994	103.119	20.079	1.913	0.507
345.000	251.615	80.000	19.995	103.119	20.076	2.135	0.513
345.500	251.862	79.999	19.995	103.120	20.076	2.153	0.495
346.000	252.136	79.999	19.994	103.120	20.076	2.113	0.508
346.500	252.361	80.000	19.996	103.122	20.079	1.898	0.510
347.000	252.596	79.999	19.994	103.123	20.081	1.801	0.479
347.500	252.882	79.999	19.995	103.123	20.083	1.644	0.491
348.000	253.110	80.000	19.995	103.123	20.078	2.008	0.518
