Repository: ulfsri/fsri_materials_database

# Materials and Products Database

## 01_Data

Raw data generated from each apparatus are included here in plain-text format. The data is organized first by material, next by the short name of test apparatus used, and where applicable additional filtering by test settings.

### material.json

Each material directory contains a json file of the same name as the material. This file links the data stored in the repository as well as data and graphs produced by the accompanying scripts (__02_Scripts__) to the respective landing page for the material on the front-end website.

File: 01_Data/PC/MCC/PC_MCC_30K_min_210924_O4.txt (part 2 of 4)
T Correction Coefficients:	0	1.024463	0
Time Shift (s):	14
*
Time (s)	Temperature (C)	N2 flow rate (cc/min)	O2 flow rate (cc/min)	Flow Rate (cc/min)	Oxygen (%)	HRR (W/g)	Heating rate (C/s)
348.500	251.684	80.009	19.996	100.237	20.375	0.864	0.497
349.000	251.943	80.006	19.996	100.241	20.376	0.833	0.503
349.500	252.206	80.007	19.996	100.243	20.376	0.826	0.523
350.000	252.419	80.005	19.995	100.249	20.378	0.707	0.499
350.500	252.705	80.007	19.995	100.248	20.375	0.875	0.487
351.000	252.883	80.006	19.996	100.245	20.375	0.888	0.481
351.500	253.148	80.010	19.996	100.241	20.378	0.657	0.453
352.000	253.429	80.009	19.996	100.239	20.378	0.693	0.494
352.500	253.653	80.007	19.995	100.239	20.379	0.601	0.526
353.000	253.908	80.008	19.996	100.242	20.378	0.670	0.492
353.500	254.147	80.009	19.995	100.245	20.377	0.744	0.486
354.000	254.422	80.009	19.995	100.248	20.378	0.671	0.503
354.500	254.636	80.009	19.996	100.251	20.379	0.652	0.501
355.000	254.924	80.004	19.995	100.251	20.380	0.547	0.496
355.500	255.151	80.010	19.995	100.249	20.378	0.707	0.509
356.000	255.457	80.009	19.996	100.248	20.379	0.590	0.524
356.500	255.688	80.006	19.995	100.244	20.376	0.786	0.535
357.000	255.958	80.008	19.995	100.239	20.376	0.808	0.519
357.500	256.167	80.011	19.995	100.232	20.378	0.696	0.490
358.000	256.415	80.008	19.996	100.229	20.376	0.788	0.468
358.500	256.666	80.010	19.995	100.227	20.378	0.686	0.478
359.000	256.905	80.011	19.995	100.228	20.377	0.769	0.495
359.500	257.147	80.008	19.995	100.230	20.377	0.753	0.486
360.000	257.393	80.012	19.995	100.234	20.381	0.517	0.485
360.500	257.657	80.008	19.996	100.237	20.379	0.609	0.499
361.000	257.880	80.008	19.996	100.240	20.380	0.539	0.499
361.500	258.162	80.008	19.995	100.242	20.379	0.602	0.496
362.000	258.457	80.011	19.994	100.240	20.377	0.778	0.541
362.500	258.650	80.008	19.995	100.237	20.377	0.755	0.533
363.000	258.946	80.009	19.995	100.234	20.382	0.453	0.489
363.500	259.171	80.009	19.995	100.229	20.383	0.393	0.505
364.000	259.467	80.007	19.996	100.226	20.383	0.367	0.521
364.500	259.709	80.007	19.995	100.226	20.381	0.480	0.530
365.000	259.933	80.007	19.996	100.228	20.381	0.475	0.502
365.500	260.225	80.011	19.995	100.227	20.380	0.530	0.491
366.000	260.443	80.010	19.996	100.226	20.383	0.365	0.513
366.500	260.657	80.008	19.996	100.224	20.383	0.377	0.471
367.000	260.918	80.009	19.995	100.222	20.383	0.347	0.454
367.500	261.189	80.009	19.995	100.221	20.382	0.414	0.503
368.000	261.417	80.008	19.995	100.227	20.383	0.329	0.515
368.500	261.681	80.006	19.994	100.233	20.381	0.487	0.496
369.000	261.916	80.007	19.995	100.237	20.380	0.537	0.496
369.500	262.173	80.009	19.996	100.239	20.383	0.386	0.495
370.000	262.438	80.010	19.995	100.241	20.379	0.613	0.507
370.500	262.637	80.008	19.996	100.237	20.382	0.457	0.493
371.000	262.874	80.005	19.996	100.235	20.382	0.427	0.450
371.500	263.160	80.008	19.995	100.233	20.379	0.606	0.480
372.000	263.400	80.010	19.996	100.230	20.379	0.618	0.524
372.500	263.668	80.006	19.996	100.226	20.376	0.825	0.517
373.000	263.927	80.007	19.994	100.223	20.379	0.638	0.518
373.500	264.161	80.009	19.995	100.219	20.381	0.508	0.510
374.000	264.401	80.009	19.995	100.217	20.378	0.682	0.484
374.500	264.666	80.011	19.995	100.218	20.376	0.836	0.490
375.000	264.916	80.009	19.996	100.218	20.378	0.700	0.510
375.500	265.187	80.010	19.996	100.220	20.379	0.620	0.518
376.000	265.445	80.009	19.996	100.220	20.383	0.381	0.524
376.500	265.696	80.010	19.996	100.222	20.378	0.689	0.519
377.000	265.969	80.006	19.996	100.219	20.382	0.443	0.517
377.500	266.237	80.007	19.996	100.219	20.379	0.611	0.533
378.000	266.461	80.008	19.996	100.218	20.378	0.673	0.516
378.500	266.704	80.008	19.995	100.219	20.380	0.533	0.480
379.000	266.940	80.011	19.996	100.216	20.381	0.515	0.473
379.500	267.215	80.009	19.996	100.218	20.381	0.505	0.494
380.000	267.448	80.004	19.996	100.219	20.381	0.484	0.509
380.500	267.710	80.011	19.996	100.220	20.379	0.609	0.502
381.000	267.955	80.010	19.996	100.219	20.380	0.553	0.501
381.500	268.223	80.014	19.996	100.219	20.380	0.558	0.510
382.000	268.447	80.010	19.996	100.219	20.378	0.698	0.503
382.500	268.724	80.012	19.995	100.220	20.381	0.480	0.497
383.000	268.932	80.010	19.996	100.218	20.381	0.489	0.493
383.500	269.197	80.009	19.995	100.218	20.383	0.388	0.479
384.000	269.451	80.010	19.995	100.222	20.380	0.581	0.496
384.500	269.669	80.010	19.995	100.221	20.379	0.634	0.495
385.000	269.915	80.009	19.996	100.219	20.381	0.507	0.468
385.500	270.223	80.010	19.996	100.219	20.380	0.563	0.509
386.000	270.465	80.009	19.996	100.218	20.383	0.386	0.552
386.500	270.680	80.006	19.996	100.215	20.383	0.363	0.503
387.000	270.962	80.011	19.996	100.214	20.380	0.551	0.477
387.500	271.211	80.010	19.996	100.213	20.381	0.476	0.514
388.000	271.484	80.010	19.995	100.213	20.380	0.562	0.527
388.500	271.714	80.009	19.996	100.214	20.381	0.475	0.513
389.000	271.993	80.008	19.997	100.214	20.384	0.322	0.506
389.500	272.277	80.010	19.995	100.216	20.384	0.299	0.536
390.000	272.532	80.012	19.995	100.217	20.383	0.329	0.551
390.500	272.713	80.008	19.997	100.219	20.383	0.356	0.488
391.000	272.984	80.009	19.996	100.221	20.384	0.269	0.444
391.500	273.227	80.010	19.996	100.223	20.383	0.386	0.483
392.000	273.452	80.006	19.996	100.222	20.383	0.333	0.491
392.500	273.706	80.013	19.996	100.223	20.380	0.572	0.473
393.000	273.972	80.008	19.995	100.224	20.383	0.360	0.500
393.500	274.259	80.005	19.995	100.222	20.384	0.299	0.536
394.000	274.479	80.010	19.996	100.220	20.381	0.492	0.529
394.500	274.708	80.009	19.996	100.219	20.384	0.278	0.478
395.000	274.967	80.006	19.995	100.219	20.382	0.423	0.469
395.500	275.247	80.010	19.995	100.216	20.382	0.399	0.514
396.000	275.505	80.009	19.995	100.215	20.385	0.211	0.538
396.500	275.742	80.008	19.994	100.216	20.381	0.517	0.516
397.000	275.965	80.006	19.995	100.216	20.384	0.285	0.478
397.500	276.238	80.008	19.995	100.216	20.384	0.285	0.478
398.000	276.474	80.008	19.995	100.217	20.381	0.471	0.502
398.500	276.712	80.008	19.995	100.219	20.384	0.322	0.491
399.000	276.972	80.008	19.995	100.219	20.385	0.262	0.486
399.500	277.258	80.008	19.995	100.219	20.383	0.383	0.522
400.000	277.490	80.009	19.995	100.220	20.382	0.443	0.532
400.500	277.751	80.007	19.994	100.220	20.383	0.335	0.506
401.000	277.976	80.006	19.995	100.219	20.383	0.367	0.490
401.500	278.210	80.008	19.997	100.220	20.384	0.301	0.473
402.000	278.477	80.006	19.996	100.222	20.384	0.292	0.480
402.500	278.745	80.004	19.997	100.225	20.385	0.216	0.518
403.000	279.032	80.009	19.997	100.226	20.382	0.453	0.545
403.500	279.278	80.006	19.995	100.227	20.387	0.087	0.544
404.000	279.533	80.007	19.995	100.226	20.385	0.253	0.517
404.500	279.759	80.007	19.996	100.225	20.385	0.223	0.491
405.000	280.021	80.010	19.994	100.222	20.383	0.361	0.485
405.500	280.234	80.006	19.996	100.223	20.388	0.048	0.481
406.000	280.515	80.005	19.996	100.224	20.383	0.333	0.484
406.500	280.725	80.008	19.996	100.224	20.383	0.344	0.492
407.000	281.025	80.006	19.995	100.224	20.384	0.312	0.500
407.500	281.233	80.009	19.995	100.223	20.385	0.227	0.509
408.000	281.516	80.005	19.996	100.220	20.384	0.298	0.500
408.500	281.745	80.011	19.994	100.218	20.383	0.347	0.502
409.000	281.978	80.008	19.995	100.218	20.386	0.186	0.487
409.500	282.252	80.007	19.995	100.217	20.386	0.140	0.484
410.000	282.483	80.007	19.995	100.220	20.383	0.367	0.505
410.500	282.719	80.011	19.994	100.225	20.386	0.195	0.485
411.000	282.999	80.009	19.995	100.230	20.383	0.356	0.492
411.500	283.256	80.008	19.995	100.237	20.385	0.202	0.527
412.000	283.495	80.008	19.995	100.241	20.382	0.443	0.516
412.500	283.805	80.008	19.995	100.238	20.384	0.299	0.522
413.000	283.995	80.007	19.994	100.237	20.383	0.344	0.525
413.500	284.295	80.009	19.996	100.232	20.387	0.129	0.495
414.000	284.542	80.008	19.996	100.225	20.388	0.057	0.519
414.500	284.762	80.007	19.995	100.221	20.381	0.514	0.507
415.000	285.030	80.007	19.995	100.221	20.382	0.414	0.477
415.500	285.272	80.009	19.995	100.217	20.385	0.223	0.499
416.000	285.527	80.008	19.995	100.218	20.381	0.480	0.504
416.500	285.779	80.008	19.995	100.222	20.382	0.411	0.502
417.000	286.014	80.007	19.995	100.224	20.386	0.172	0.497
417.500	286.263	80.008	19.995	100.225	20.386	0.156	0.486
418.000	286.558	80.006	19.995	100.225	20.388	0.007	0.514
418.500	286.760	80.009	19.995	100.223	20.389	-0.004	0.520
419.000	287.034	80.006	19.996	100.219	20.385	0.221	0.486
419.500	287.284	80.005	19.995	100.217	20.384	0.308	0.500
420.000	287.568	80.008	19.995	100.216	20.390	-0.066	0.529
420.500	287.834	80.009	19.995	100.217	20.386	0.138	0.542
421.000	288.037	80.009	19.995	100.219	20.384	0.289	0.510
421.500	288.273	80.007	19.995	100.220	20.385	0.205	0.454
422.000	288.535	80.007	19.995	100.220	20.385	0.229	0.468
422.500	288.773	80.008	19.996	100.221	20.384	0.315	0.498
423.000	289.019	80.008	19.995	100.222	20.387	0.103	0.492
423.500	289.283	80.007	19.995	100.221	20.385	0.218	0.497
424.000	289.567	80.010	19.995	100.220	20.387	0.076	0.529
424.500	289.781	80.010	19.995	100.219	20.386	0.151	0.523
425.000	290.001	80.008	19.995	100.219	20.386	0.195	0.466
425.500	290.270	80.003	19.996	100.218	20.386	0.188	0.462
426.000	290.545	80.009	19.995	100.217	20.388	0.027	0.516
426.500	290.789	80.007	19.995	100.217	20.385	0.211	0.531
427.000	291.055	80.007	19.995	100.218	20.386	0.147	0.514
427.500	291.316	80.005	19.996	100.219	20.386	0.149	0.519
428.000	291.546	80.009	19.995	100.220	20.387	0.069	0.509
428.500	291.827	80.007	19.995	100.223	20.388	0.064	0.502
429.000	292.005	80.006	19.995	100.223	20.387	0.092	0.485
429.500	292.273	80.008	19.996	100.223	20.387	0.097	0.452
430.000	292.531	80.011	19.994	100.223	20.389	-0.041	0.486
430.500	292.768	80.010	19.995	100.222	20.386	0.174	0.511
431.000	293.101	80.011	19.994	100.219	20.387	0.099	0.533
431.500	293.307	80.006	19.995	100.218	20.386	0.156	0.554
432.000	293.607	80.004	19.995	100.219	20.387	0.073	0.522
432.500	293.843	80.008	19.995	100.220	20.389	-0.016	0.521
433.000	294.130	80.012	19.994	100.221	20.387	0.096	0.530
433.500	294.325	80.011	19.995	100.224	20.386	0.147	0.503
434.000	294.589	80.009	19.994	100.224	20.386	0.166	0.471
434.500	294.857	80.007	19.995	100.222	20.385	0.236	0.495
435.000	295.088	80.008	19.995	100.222	20.386	0.140	0.515
435.500	295.367	80.010	19.995	100.220	20.386	0.186	0.504
436.000	295.588	80.013	19.994	100.218	20.389	0.002	0.505
436.500	295.863	80.005	19.995	100.217	20.388	0.023	0.498
437.000	296.066	80.007	19.996	100.217	20.389	-0.012	0.487
437.500	296.362	80.010	19.994	100.217	20.384	0.273	0.489
438.000	296.569	80.011	19.995	100.216	20.384	0.308	0.501
438.500	296.843	80.008	19.995	100.215	20.384	0.287	0.492
439.000	297.080	80.012	19.995	100.215	20.382	0.413	0.496
439.500	297.351	80.010	19.995	100.215	20.389	-0.018	0.509
440.000	297.616	80.009	19.995	100.214	20.389	-0.035	0.522
440.500	297.850	80.009	19.994	100.214	20.386	0.154	0.518
441.000	298.097	80.011	19.995	100.214	20.386	0.168	0.490
441.500	298.389	80.015	19.995	100.214	20.388	0.037	0.509
442.000	298.604	80.007	19.996	100.214	20.385	0.221	0.523
442.500	298.866	80.008	19.995	100.214	20.385	0.252	0.492
443.000	299.106	80.009	19.994	100.214	20.386	0.147	0.490
443.500	299.337	80.007	19.995	100.214	20.388	0.021	0.486
444.000	299.605	80.009	19.995	100.214	20.390	-0.115	0.485
444.500	299.837	80.007	19.995	100.214	20.386	0.145	0.500
445.000	300.100	80.009	19.995	100.213	20.389	-0.002	0.497
445.500	300.356	80.004	19.995	100.212	20.386	0.198	0.507
446.000	300.616	80.009	19.995	100.213	20.387	0.101	0.518
446.500	300.841	80.007	19.995	100.213	20.385	0.241	0.501
447.000	301.110	80.009	19.995	100.213	20.385	0.236	0.489
447.500	301.363	80.010	19.997	100.213	20.389	-0.046	0.508
448.000	301.612	80.009	19.995	100.213	20.386	0.143	0.512
448.500	301.865	80.006	19.996	100.212	20.387	0.078	0.502
449.000	302.104	80.008	19.995	100.212	20.389	-0.037	0.497
449.500	302.359	80.007	19.996	100.212	20.388	0.057	0.493
450.000	302.574	80.006	19.996	100.212	20.388	0.012	0.482
450.500	302.859	80.007	19.995	100.212	20.388	0.037	0.485
451.000	303.122	80.007	19.995	100.212	20.389	0.004	0.524
451.500	303.397	80.006	19.996	100.213	20.389	-0.050	0.543
452.000	303.626	80.008	19.996	100.213	20.391	-0.161	0.521
452.500	303.858	80.005	19.996	100.214	20.390	-0.069	0.483
453.000	304.143	80.007	19.995	100.213	20.389	-0.005	0.489
453.500	304.358	80.008	19.996	100.214	20.392	-0.230	0.508
454.000	304.601	80.009	19.996	100.214	20.391	-0.179	0.479
454.500	304.828	80.007	19.996	100.214	20.389	0.002	0.464
455.000	305.078	80.009	19.996	100.214	20.390	-0.119	0.474
455.500	305.363	80.007	19.996	100.214	20.390	-0.099	0.506
456.000	305.578	80.005	19.996	100.213	20.388	0.030	0.517
456.500	305.885	80.009	19.996	100.213	20.384	0.328	0.511
457.000	306.107	80.007	19.995	100.212	20.389	-0.002	0.526
457.500	306.381	80.006	19.996	100.212	20.388	0.053	0.513
458.000	306.612	80.011	19.996	100.213	20.391	-0.184	0.501
458.500	306.896	80.012	19.995	100.214	20.391	-0.172	0.510
459.000	307.136	80.009	19.996	100.214	20.389	-0.002	0.519
459.500	307.368	80.012	19.995	100.214	20.387	0.076	0.498
460.000	307.636	80.007	19.997	100.214	20.388	0.032	0.485
460.500	307.855	80.011	19.996	100.213	20.390	-0.115	0.494
461.000	308.140	80.006	19.994	100.212	20.391	-0.128	0.496
461.500	308.362	80.011	19.996	100.212	20.390	-0.067	0.505
462.000	308.674	80.010	19.995	100.212	20.388	0.067	0.520
462.500	308.860	80.010	19.996	100.212	20.390	-0.066	0.516
463.000	309.163	80.012	19.995	100.212	20.389	-0.016	0.494
463.500	309.439	80.010	19.994	100.212	20.386	0.140	0.534
464.000	309.640	80.010	19.995	100.212	20.386	0.138	0.528
464.500	309.936	80.006	19.995	100.212	20.390	-0.062	0.487
465.000	310.159	80.008	19.996	100.212	20.386	0.135	0.508
465.500	310.443	80.011	19.995	100.213	20.388	0.027	0.513
466.000	310.664	80.010	19.995	100.213	20.388	0.019	0.506
466.500	310.937	80.015	19.995	100.212	20.389	-0.028	0.499
467.000	311.196	80.010	19.994	100.212	20.388	0.023	0.513
467.500	311.461	80.009	19.995	100.211	20.392	-0.243	0.528
468.000	311.709	80.009	19.996	100.210	20.388	0.058	0.518
468.500	311.962	80.011	19.995	100.210	20.392	-0.248	0.507
469.000	312.241	80.005	19.995	100.210	20.391	-0.142	0.516
469.500	312.475	80.011	19.995	100.210	20.389	-0.053	0.523
470.000	312.737	80.008	19.995	100.211	20.387	0.083	0.505
470.500	312.968	80.011	19.994	100.213	20.387	0.073	0.495
471.000	313.205	80.008	19.996	100.213	20.391	-0.131	0.481
471.500	313.469	80.006	19.995	100.213	20.389	-0.039	0.485
472.000	313.710	80.008	19.995	100.213	20.388	0.039	0.502
472.500	314.003	80.004	19.995	100.213	20.390	-0.085	0.519
473.000	314.255	80.006	19.996	100.213	20.389	-0.009	0.540
473.500	314.480	80.006	19.996	100.213	20.388	0.060	0.511
474.000	314.719	80.007	19.995	100.213	20.387	0.126	0.470
474.500	314.986	80.009	19.995	100.214	20.386	0.143	0.485
475.000	315.230	80.008	19.995	100.214	20.386	0.165	0.509
475.500	315.481	80.004	19.996	100.213	20.389	-0.043	0.503
476.000	315.713	80.003	19.996	100.214	20.387	0.089	0.489
476.500	315.983	80.004	19.996	100.215	20.388	0.060	0.493
477.000	316.229	80.009	19.996	100.215	20.385	0.234	0.510
477.500	316.475	80.009	19.996	100.215	20.387	0.128	0.504
478.000	316.689	80.005	19.996	100.214	20.388	0.051	0.476
478.500	316.980	80.008	19.995	100.215	20.388	0.016	0.482
479.000	317.223	80.007	19.996	100.214	20.387	0.099	0.519
479.500	317.443	80.006	19.996	100.214	20.387	0.069	0.498
480.000	317.713	80.006	19.996	100.213	20.389	-0.019	0.477
480.500	317.973	80.005	19.996	100.214	20.389	-0.007	0.510
481.000	318.242	80.010	19.996	100.214	20.389	-0.037	0.529
481.500	318.484	80.004	19.997	100.215	20.387	0.076	0.520
482.000	318.743	80.007	19.996	100.215	20.387	0.097	0.506
482.500	318.967	80.001	19.996	100.214	20.388	0.034	0.492
483.000	319.228	80.007	19.996	100.214	20.388	0.012	0.484
483.500	319.480	80.007	19.996	100.214	20.386	0.170	0.499
484.000	319.741	80.006	19.996	100.213	20.390	-0.074	0.513
484.500	319.984	80.006	19.995	100.211	20.387	0.115	0.509
485.000	320.241	80.007	19.996	100.212	20.387	0.094	0.502
485.500	320.469	80.007	19.995	100.212	20.387	0.094	0.493
486.000	320.743	80.004	19.996	100.212	20.388	0.053	0.494
486.500	320.977	80.007	19.996	100.213	20.384	0.317	0.505
487.000	321.232	80.006	19.996	100.214	20.387	0.131	0.499
487.500	321.512	80.005	19.997	100.213	20.385	0.220	0.512
488.000	321.716	80.008	19.996	100.213	20.387	0.087	0.509
488.500	321.964	80.006	19.997	100.214	20.387	0.080	0.468
489.000	322.242	80.006	19.996	100.214	20.389	-0.034	0.489
489.500	322.502	80.009	19.996	100.214	20.390	-0.124	0.531
490.000	322.738	80.007	19.996	100.215	20.389	-0.037	0.517
490.500	322.968	80.009	19.995	100.215	20.389	-0.002	0.481
491.000	323.193	80.006	19.996	100.215	20.388	0.060	0.461
491.500	323.454	80.006	19.996	100.215	20.390	-0.087	0.470
492.000	323.717	80.008	19.996	100.216	20.390	-0.122	0.505
492.500	323.975	80.008	19.995	100.215	20.389	-0.043	0.522
493.000	324.250	80.007	19.994	100.216	20.391	-0.135	0.527
493.500	324.484	80.009	19.996	100.215	20.390	-0.113	0.521
494.000	324.712	80.008	19.995	100.216	20.390	-0.071	0.485
494.500	324.971	80.007	19.995	100.215	20.388	0.016	0.475
495.000	325.259	80.006	19.995	100.215	20.389	-0.004	0.517
495.500	325.492	80.004	19.995	100.216	20.389	-0.044	0.534
496.000	325.726	80.011	19.996	100.217	20.389	-0.060	0.494
496.500	325.965	80.004	19.995	100.217	20.390	-0.122	0.470
497.000	326.227	80.007	19.995	100.218	20.389	0.002	0.487
497.500	326.479	80.007	19.994	100.217	20.391	-0.147	0.508
498.000	326.752	80.006	19.995	100.217	20.389	-0.002	0.520
498.500	326.944	80.008	19.995	100.217	20.391	-0.136	0.495
499.000	327.180	80.008	19.995	100.217	20.390	-0.073	0.446
499.500	327.435	80.007	19.994	100.216	20.391	-0.129	0.459
500.000	327.700	80.011	19.995	100.217	20.390	-0.062	0.505
500.500	327.934	80.009	19.995	100.217	20.388	0.012	0.509
501.000	328.204	80.007	19.995	100.216	20.389	-0.025	0.502
501.500	328.469	80.005	19.995	100.216	20.389	-0.057	0.520
502.000	328.698	80.006	19.996	100.214	20.389	-0.041	0.514
502.500	328.974	80.007	19.995	100.214	20.387	0.081	0.499
503.000	329.185	80.008	19.995	100.214	20.389	-0.035	0.496
503.500	329.483	80.009	19.995	100.214	20.389	-0.032	0.498
504.000	329.737	80.008	19.994	100.213	20.393	-0.266	0.530
504.500	329.991	80.007	19.995	100.214	20.391	-0.163	0.530
505.000	330.243	80.006	19.995	100.214	20.392	-0.204	0.507
505.500	330.484	80.005	19.995	100.214	20.391	-0.166	0.500
506.000	330.751	80.007	19.995	100.213	20.390	-0.090	0.501
506.500	330.968	80.006	19.995	100.214	20.389	0.002	0.496
507.000	331.272	80.009	19.996	100.214	20.389	-0.053	0.503
507.500	331.505	80.007	19.995	100.214	20.391	-0.135	0.529
508.000	331.741	80.006	19.995	100.214	20.391	-0.181	0.503
508.500	332.045	80.006	19.996	100.214	20.392	-0.218	0.504
509.000	332.287	80.009	19.995	100.214	20.392	-0.225	0.543
509.500	332.523	80.007	19.996	100.213	20.390	-0.110	0.512
510.000	332.793	80.010	19.995	100.211	20.392	-0.246	0.492
510.500	333.020	80.007	19.996	100.211	20.390	-0.073	0.501
511.000	333.294	80.007	19.995	100.210	20.389	-0.011	0.499
511.500	333.552	80.007	19.996	100.210	20.392	-0.218	0.517
512.000	333.806	80.005	19.995	100.211	20.393	-0.262	0.523
512.500	334.084	80.010	19.996	100.212	20.394	-0.338	0.522
513.000	334.306	80.007	19.995	100.211	20.392	-0.200	0.515
513.500	334.551	80.008	19.996	100.212	20.392	-0.230	0.483
514.000	334.834	80.011	19.995	100.212	20.392	-0.191	0.498
514.500	335.082	80.009	19.995	100.212	20.389	-0.041	0.530
515.000	335.313	80.010	19.995	100.212	20.388	0.066	0.505
515.500	335.536	80.007	19.996	100.212	20.389	-0.058	0.467
516.000	335.849	80.007	19.995	100.211	20.392	-0.236	0.495
516.500	336.075	80.008	19.995	100.211	20.393	-0.262	0.537
517.000	336.318	80.009	19.996	100.210	20.395	-0.388	0.504
517.500	336.555	80.008	19.995	100.211	20.392	-0.230	0.475
518.000	336.822	80.010	19.996	100.212	20.394	-0.363	0.492
518.500	337.069	80.009	19.995	100.211	20.391	-0.156	0.509
519.000	337.337	80.008	19.996	100.211	20.393	-0.294	0.514
519.500	337.614	80.007	19.995	100.211	20.393	-0.287	0.530
520.000	337.847	80.011	19.995	100.208	20.393	-0.305	0.528
520.500	338.082	80.010	19.995	100.207	20.391	-0.190	0.489
521.000	338.336	80.008	19.995	100.206	20.393	-0.319	0.479
521.500	338.588	80.010	19.995	100.206	20.392	-0.252	0.498
522.000	338.879	80.008	19.995	100.207	20.390	-0.103	0.524
522.500	339.099	80.010	19.995	100.209	20.392	-0.239	0.527
523.000	339.369	80.010	19.996	100.211	20.392	-0.253	0.501
523.500	339.608	80.009	19.996	100.212	20.393	-0.289	0.500
524.000	339.846	80.007	19.995	100.213	20.392	-0.209	0.493
524.500	340.078	80.009	19.995	100.213	20.393	-0.292	0.473
525.000	340.367	80.011	19.995	100.212	20.393	-0.296	0.496
525.500	340.597	80.011	19.995	100.211	20.392	-0.244	0.521
526.000	340.861	80.011	19.996	100.211	20.393	-0.278	0.506
526.500	341.151	80.012	19.996	100.211	20.394	-0.326	0.524
527.000	341.377	80.010	19.995	100.210	20.394	-0.326	0.535
527.500	341.617	80.008	19.996	100.210	20.390	-0.066	0.491
528.000	341.848	80.010	19.995	100.210	20.391	-0.182	0.469
528.500	342.082	80.012	19.995	100.210	20.393	-0.310	0.468
529.000	342.353	80.009	19.994	100.209	20.393	-0.290	0.485
529.500	342.603	80.008	19.995	100.210	20.391	-0.140	0.513
530.000	342.847	80.009	19.994	100.210	20.391	-0.128	0.508
530.500	343.104	80.010	19.994	100.211	20.393	-0.260	0.498
531.000	343.368	80.006	19.996	100.211	20.393	-0.278	0.511
531.500	343.607	80.009	19.994	100.212	20.394	-0.365	0.511
532.000	343.858	80.008	19.995	100.212	20.392	-0.248	0.496
532.500	344.119	80.008	19.996	100.213	20.392	-0.241	0.501
533.000	344.374	80.009	19.996	100.212	20.391	-0.179	0.514
533.500	344.635	80.012	19.995	100.213	20.392	-0.244	0.516
534.000	344.852	80.011	19.995	100.213	20.393	-0.303	0.497
534.500	345.121	80.010	19.995	100.213	20.392	-0.207	0.483
535.000	345.383	80.008	19.994	100.213	20.393	-0.308	0.509
535.500	345.639	80.005	19.995	100.213	20.391	-0.143	0.524
536.000	345.861	80.007	19.994	100.213	20.394	-0.340	0.498
536.500	346.136	80.009	19.994	100.214	20.392	-0.193	0.488
537.000	346.358	80.010	19.995	100.214	20.392	-0.250	0.498
537.500	346.619	80.007	19.995	100.214	20.392	-0.237	0.490
538.000	346.861	80.008	19.994	100.211	20.394	-0.358	0.493
538.500	347.129	80.008	19.995	100.207	20.393	-0.269	0.507
539.000	347.366	80.009	19.995	100.204	20.394	-0.335	0.507
539.500	347.638	80.009	19.995	100.201	20.392	-0.221	0.507
540.000	347.854	80.012	19.995	100.199	20.393	-0.264	0.499
540.500	348.152	80.006	19.994	100.203	20.393	-0.273	0.501
541.000	348.356	80.009	19.995	100.207	20.392	-0.251	0.508
541.500	348.618	80.010	19.994	100.209	20.395	-0.391	0.484
542.000	348.849	80.010	19.995	100.210	20.396	-0.487	0.480
542.500	349.149	80.009	19.995	100.210	20.394	-0.328	0.512
543.000	349.357	80.010	19.994	100.210	20.393	-0.296	0.520
543.500	349.610	80.011	19.995	100.207	20.392	-0.228	0.484
544.000	349.886	80.009	19.994	100.207	20.393	-0.259	0.495
544.500	350.147	80.013	19.994	100.208	20.392	-0.236	0.533
545.000	350.372	80.009	19.994	100.207	20.392	-0.239	0.512
545.500	350.648	80.009	19.994	100.206	20.393	-0.303	0.494
546.000	350.894	80.010	19.994	100.209	20.394	-0.328	0.511
546.500	351.145	80.012	19.995	100.209	20.386	0.143	0.510
547.000	351.393	80.011	19.995	100.211	20.387	0.101	0.498
547.500	351.668	80.010	19.995	100.212	20.389	0.002	0.511
548.000	351.898	80.010	19.995	100.213	20.391	-0.140	0.514
548.500	352.163	80.011	19.996	100.212	20.388	0.009	0.500
549.000	352.436	80.012	19.995	100.211	20.389	-0.039	0.516
549.500	352.687	80.010	19.995	100.208	20.390	-0.073	0.530
550.000	352.952	80.013	19.995	100.206	20.388	0.057	0.520
550.500	353.147	80.012	19.995	100.206	20.392	-0.246	0.488
551.000	353.429	80.012	19.995	100.205	20.391	-0.131	0.469
551.500	353.717	80.013	19.995	100.202	20.388	0.034	0.524
552.000	353.966	80.010	19.995	100.203	20.390	-0.120	0.554
552.500	354.149	80.010	19.995	100.203	20.391	-0.177	0.484
553.000	354.448	80.010	19.995	100.204	20.393	-0.290	0.457
553.500	354.696	80.008	19.996	100.201	20.391	-0.170	0.515
554.000	354.928	80.009	19.995	100.201	20.392	-0.248	0.514
554.500	355.213	80.008	19.996	100.200	20.391	-0.172	0.498
555.000	355.458	80.011	19.996	100.201	20.395	-0.393	0.523
555.500	355.700	80.009	19.996	100.202	20.391	-0.170	0.509
556.000	355.964	80.009	19.995	100.205	20.392	-0.228	0.497
556.500	356.209	80.006	19.995	100.208	20.394	-0.328	0.507
557.000	356.425	80.006	19.995	100.208	20.392	-0.251	0.485
557.500	356.696	80.006	19.995	100.205	20.391	-0.174	0.474
558.000	356.918	80.008	19.995	100.202	20.392	-0.198	0.490
558.500	357.226	80.006	19.995	100.202	20.396	-0.492	0.511
559.000	357.435	80.007	19.994	100.202	20.392	-0.228	0.524
559.500	357.702	80.007	19.995	100.205	20.392	-0.216	0.497
560.000	357.973	80.006	19.995	100.207	20.392	-0.255	0.507
560.500	358.182	80.006	19.995	100.209	20.391	-0.188	0.508
561.000	358.433	80.007	19.996	100.208	20.393	-0.301	0.469
561.500	358.722	80.009	19.994	100.209	20.394	-0.338	0.500
562.000	358.936	80.005	19.995	100.209	20.395	-0.425	0.522
562.500	359.223	80.006	19.996	100.206	20.392	-0.209	0.502
563.000	359.453	80.007	19.994	100.206	20.392	-0.250	0.510
563.500	359.699	80.006	19.995	100.206	20.393	-0.306	0.497
564.000	359.975	80.007	19.995	100.205	20.393	-0.315	0.499
564.500	360.203	80.006	19.995	100.205	20.393	-0.313	0.513
565.000	360.452	80.006	19.995	100.208	20.393	-0.285	0.490
565.500	360.701	80.007	19.995	100.207	20.393	-0.267	0.487
566.000	360.951	80.008	19.995	100.206	20.393	-0.278	0.499
566.500	361.223	80.007	19.995	100.206	20.394	-0.324	0.510
567.000	361.485	80.007	19.996	100.203	20.392	-0.213	0.528
567.500	361.721	80.007	19.996	100.203	20.392	-0.191	0.516
568.000	361.955	80.005	19.995	100.206	20.394	-0.352	0.484
568.500	362.241	80.008	19.995	100.209	20.390	-0.096	0.495
569.000	362.504	80.006	19.995	100.209	20.393	-0.264	0.534
569.500	362.719	80.005	19.996	100.212	20.393	-0.276	0.513
570.000	362.979	80.006	19.996	100.212	20.391	-0.161	0.476
570.500	363.237	80.008	19.995	100.210	20.396	-0.462	0.497
571.000	363.471	80.008	19.995	100.210	20.393	-0.260	0.505
571.500	363.752	80.007	19.995	100.209	20.395	-0.436	0.503
572.000	363.994	80.008	19.995	100.207	20.392	-0.250	0.519
572.500	364.260	80.005	19.996	100.207	20.392	-0.227	0.515
573.000	364.485	80.007	19.995	100.205	20.393	-0.313	0.499
573.500	364.712	80.006	19.996	100.203	20.391	-0.172	0.472
574.000	364.987	80.007	19.997	100.203	20.392	-0.243	0.477
574.500	365.223	80.008	19.996	100.205	20.393	-0.289	0.506
575.000	365.478	80.008	19.996	100.207	20.393	-0.315	0.501
575.500	365.793	80.007	19.996	100.208	20.393	-0.298	0.531
576.000	366.020	80.009	19.995	100.208	20.392	-0.213	0.556
576.500	366.239	80.007	19.995	100.205	20.391	-0.143	0.494
577.000	366.500	80.007	19.996	100.202	20.389	-0.043	0.463
577.500	366.762	80.007	19.996	100.200	20.391	-0.161	0.501
578.000	366.996	80.006	19.996	100.202	20.390	-0.092	0.510
578.500	367.261	80.006	19.995	100.203	20.390	-0.094	0.498
579.000	367.496	80.008	19.996	100.206	20.389	-0.060	0.499
579.500	367.783	80.007	19.996	100.208	20.389	-0.016	0.511
580.000	367.991	80.008	19.996	100.207	20.390	-0.087	0.509
580.500	368.245	80.007	19.996	100.205	20.386	0.136	0.479
581.000	368.489	80.006	19.996	100.204	20.390	-0.124	0.480
581.500	368.745	80.009	19.996	100.201	20.392	-0.234	0.499
582.000	368.995	80.006	19.995	100.202	20.390	-0.108	0.503
582.500	369.240	80.007	19.997	100.205	20.390	-0.074	0.500
583.000	369.509	80.007	19.997	100.206	20.394	-0.340	0.505
583.500	369.770	80.010	19.996	100.207	20.394	-0.342	0.522
584.000	370.019	80.006	19.997	100.209	20.394	-0.344	0.520
584.500	370.261	80.008	19.996	100.209	20.392	-0.207	0.500
585.000	370.531	80.007	19.995	100.207	20.392	-0.244	0.501
585.500	370.755	80.006	19.995	100.205	20.393	-0.292	0.503
586.000	371.008	80.008	19.996	100.204	20.392	-0.218	0.486
586.500	371.276	80.008	19.997	100.201	20.391	-0.128	0.499
587.000	371.538	80.007	19.996	100.197	20.392	-0.198	0.525
587.500	371.774	80.007	19.996	100.198	20.395	-0.400	0.515
588.000	372.039	80.008	19.996	100.201	20.392	-0.204	0.499
588.500	372.312	80.006	19.996	100.201	20.396	-0.469	0.519
589.000	372.525	80.008	19.997	100.203	20.391	-0.159	0.512
589.500	372.803	80.008	19.996	100.206	20.393	-0.299	0.489
590.000	373.053	80.005	19.996	100.207	20.391	-0.175	0.509
590.500	373.284	80.002	19.996	100.206	20.390	-0.096	0.504
591.000	373.516	80.004	19.996	100.208	20.391	-0.184	0.472
591.500	373.812	80.007	19.995	100.209	20.392	-0.204	0.495
592.000	374.018	80.004	19.996	100.208	20.392	-0.223	0.515
592.500	374.264	80.008	19.995	100.209	20.392	-0.213	0.477
593.000	374.565	80.003	19.995	100.210	20.391	-0.138	0.500
593.500	374.793	80.006	19.996	100.209	20.393	-0.273	0.538
594.000	375.055	80.008	19.995	100.209	20.397	-0.531	0.509
594.500	375.284	80.011	19.995	100.210	20.396	-0.503	0.491
595.000	375.546	80.006	19.995	100.207	20.395	-0.423	0.491
595.500	375.794	80.003	19.996	100.206	20.395	-0.407	0.501
596.000	376.077	80.006	19.995	100.205	20.393	-0.282	0.520
596.500	376.313	80.009	19.995	100.205	20.396	-0.478	0.525
597.000	376.587	80.008	19.995	100.205	20.396	-0.498	0.515
597.500	376.857	80.008	19.995	100.207	20.395	-0.386	0.527
598.000	377.091	80.005	19.995	100.209	20.394	-0.367	0.524
598.500	377.316	80.009	19.995	100.210	20.393	-0.262	0.482
599.000	377.562	80.010	19.995	100.211	20.393	-0.313	0.465
599.500	377.833	80.007	19.995	100.212	20.394	-0.377	0.494
600.000	378.068	80.008	19.995	100.212	20.394	-0.384	0.512
600.500	378.325	80.011	19.995	100.212	20.393	-0.282	0.499
601.000	378.570	80.008	19.995	100.212	20.396	-0.491	0.497
601.500	378.840	80.008	19.995	100.211	20.394	-0.363	0.508
602.000	379.073	80.011	19.995	100.211	20.395	-0.416	0.509
602.500	379.335	80.008	19.995	100.211	20.395	-0.422	0.499
603.000	379.572	80.010	19.994	100.209	20.397	-0.519	0.497
603.500	379.835	80.010	19.995	100.209	20.397	-0.553	0.500
604.000	380.095	80.006	19.995	100.210	20.395	-0.416	0.512
604.500	380.318	80.008	19.994	100.209	20.396	-0.503	0.503
605.000	380.570	80.007	19.995	100.209	20.396	-0.457	0.479
605.500	380.846	80.010	19.995	100.211	20.396	-0.459	0.501
606.000	381.111	80.011	19.994	100.210	20.395	-0.397	0.534
606.500	381.353	80.008	19.994	100.208	20.395	-0.388	0.524
607.000	381.589	80.006	19.994	100.206	20.395	-0.434	0.493
607.500	381.885	80.008	19.995	100.206	20.395	-0.402	0.505
608.000	382.123	80.009	19.995	100.205	20.399	-0.671	0.533
608.500	382.364	80.007	19.995	100.204	20.394	-0.340	0.507
609.000	382.632	80.009	19.995	100.205	20.392	-0.255	0.494
609.500	382.914	80.008	19.995	100.208	20.396	-0.507	0.529
610.000	383.152	80.009	19.995	100.210	20.396	-0.453	0.534
610.500	383.421	80.007	19.995	100.210	20.393	-0.262	0.513
611.000	383.687	80.012	19.995	100.209	20.395	-0.404	0.521
611.500	383.919	80.009	19.995	100.206	20.395	-0.407	0.517
612.000	384.152	80.009	19.995	100.206	20.395	-0.406	0.482
612.500	384.423	80.010	19.995	100.205	20.395	-0.407	0.485
613.000	384.649	80.008	19.995	100.203	20.396	-0.459	0.500
613.500	384.897	80.009	19.995	100.204	20.394	-0.333	0.486
614.000	385.186	80.007	19.995	100.208	20.395	-0.420	0.506
614.500	385.395	80.007	19.995	100.208	20.396	-0.455	0.518
615.000	385.635	80.009	19.994	100.211	20.398	-0.606	0.474
615.500	385.921	80.007	19.996	100.214	20.397	-0.531	0.488
616.000	386.173	80.008	19.995	100.215	20.394	-0.349	0.532
616.500	386.389	80.009	19.995	100.215	20.392	-0.239	0.503
617.000	386.696	80.008	19.995	100.215	20.393	-0.296	0.495
617.500	386.933	80.011	19.995	100.215	20.397	-0.553	0.534
618.000	387.161	80.007	19.996	100.215	20.394	-0.360	0.505
618.500	387.438	80.009	19.994	100.214	20.395	-0.390	0.485
619.000	387.700	80.009	19.995	100.214	20.393	-0.317	0.522
619.500	387.924	80.007	19.996	100.212	20.392	-0.191	0.512
620.000	388.198	80.009	19.995	100.212	20.395	-0.393	0.492
620.500	388.451	80.008	19.995	100.212	20.394	-0.374	0.513
621.000	388.702	80.007	19.995	100.210	20.392	-0.244	0.516
621.500	388.958	80.007	19.994	100.208	20.393	-0.280	0.505
622.000	389.227	80.006	19.995	100.207	20.394	-0.358	0.516
622.500	389.457	80.009	19.994	100.201	20.393	-0.289	0.512
623.000	389.691	80.011	19.995	100.199	20.393	-0.271	0.482
623.500	389.959	80.009	19.994	100.199	20.396	-0.461	0.483
624.000	390.229	80.009	19.995	100.198	20.397	-0.528	0.519
624.500	390.440	80.008	19.994	100.195	20.397	-0.530	0.509
625.000	390.694	80.010	19.994	100.197	20.397	-0.540	0.473
625.500	390.924	80.009	19.994	100.196	20.394	-0.342	0.475
626.000	391.207	80.009	19.994	100.198	20.392	-0.230	0.498
626.500	391.490	80.008	19.994	100.203	20.393	-0.273	0.540
627.000	391.741	80.011	19.995	100.208	20.396	-0.471	0.550
627.500	392.012	80.010	19.994	100.211	20.394	-0.354	0.528
628.000	392.241	80.010	19.994	100.215	20.395	-0.386	0.511
628.500	392.509	80.011	19.993	100.216	20.390	-0.113	0.499
629.000	392.732	80.010	19.994	100.213	20.390	-0.122	0.494
629.500	393.008	80.012	19.994	100.212	20.390	-0.104	0.495
630.000	393.259	80.011	19.994	100.210	20.391	-0.135	0.513
630.500	393.524	80.010	19.993	100.208	20.392	-0.241	0.522
631.000	393.758	80.010	19.994	100.206	20.391	-0.166	0.508
631.500	394.028	80.009	19.994	100.209	20.393	-0.303	0.501
632.000	394.283	80.011	19.994	100.210	20.393	-0.294	0.514
632.500	394.529	80.009	19.994	100.211	20.393	-0.267	0.513
633.000	394.770	80.010	19.994	100.213	20.392	-0.232	0.494
633.500	395.026	80.010	19.995	100.214	20.392	-0.216	0.492
634.000	395.283	80.012	19.994	100.213	20.389	-0.060	0.504
634.500	395.502	80.011	19.994	100.210	20.393	-0.287	0.494
635.000	395.786	80.008	19.995	100.207	20.391	-0.177	0.490
635.500	396.038	80.011	19.994	100.204	20.390	-0.067	0.520
636.000	396.330	80.010	19.994	100.202	20.388	0.005	0.540
636.500	396.574	80.009	19.995	100.203	20.391	-0.135	0.539
637.000	396.818	80.010	19.994	100.204	20.390	-0.120	0.512
637.500	397.089	80.010	19.995	100.206	20.387	0.129	0.502
638.000	397.299	80.008	19.995	100.209	20.391	-0.140	0.498
638.500	397.564	80.010	19.994	100.211	20.389	-0.044	0.478
639.000	397.805	80.008	19.995	100.211	20.390	-0.076	0.491
639.500	398.069	80.009	19.994	100.212	20.389	-0.053	0.506
640.000	398.299	80.008	19.995	100.212	20.385	0.227	0.499
640.500	398.555	80.006	19.995	100.211	20.387	0.106	0.490
641.000	398.844	80.007	19.993	100.208	20.386	0.184	0.515
641.500	399.100	80.007	19.996	100.205	20.389	-0.041	0.545
642.000	399.321	80.007	19.994	100.204	20.388	0.051	0.511
642.500	399.558	80.005	19.996	100.204	20.382	0.422	0.468
643.000	399.805	80.010	19.996	100.204	20.382	0.400	0.471
643.500	400.048	80.008	19.995	100.206	20.383	0.351	0.487
644.000	400.319	80.007	19.995	100.209	20.383	0.338	0.502
644.500	400.577	80.008	19.995	100.210	20.382	0.432	0.522
645.000	400.805	80.007	19.996	100.210	20.384	0.312	0.507
645.500	401.057	80.008	19.995	100.210	20.381	0.494	0.483
646.000	401.313	80.007	19.995	100.211	20.381	0.510	0.494
646.500	401.575	80.010	19.996	100.211	20.383	0.347	0.513
647.000	401.830	80.009	19.996	100.212	20.382	0.423	0.517
647.500	402.088	80.005	19.996	100.213	20.382	0.406	0.515
648.000	402.342	80.007	19.997	100.209	20.381	0.503	0.513
648.500	402.556	80.008	19.996	100.207	20.380	0.565	0.490
649.000	402.828	80.009	19.996	100.207	20.380	0.554	0.477
649.500	403.066	80.010	19.995	100.207	20.380	0.567	0.498
650.000	403.353	80.009	19.997	100.206	20.379	0.650	0.517
650.500	403.600	80.008	19.996	100.209	20.378	0.655	0.529
651.000	403.845	80.008	19.996	100.210	20.380	0.546	0.513
651.500	404.095	80.008	19.996	100.209	20.380	0.583	0.494
652.000	404.335	80.008	19.996	100.209	20.378	0.661	0.492
652.500	404.552	80.009	19.995	100.208	20.377	0.767	0.474
653.000	404.851	80.008	19.996	100.207	20.377	0.774	0.487
653.500	405.050	80.007	19.996	100.207	20.379	0.609	0.507
654.000	405.301	80.009	19.996	100.206	20.379	0.613	0.473
654.500	405.599	80.008	19.995	100.206	20.377	0.746	0.499
655.000	405.804	80.009	19.995	100.207	20.375	0.878	0.526
655.500	406.091	80.010	19.995	100.209	20.375	0.864	0.498
656.000	406.320	80.008	19.996	100.209	20.375	0.855	0.504
656.500	406.569	80.008	19.996	100.210	20.372	1.045	0.497
657.000	406.827	80.009	19.994	100.211	20.371	1.111	0.493
657.500	407.052	80.008	19.996	100.211	20.373	1.015	0.495
658.000	407.314	80.009	19.996	100.211	20.375	0.887	0.485
658.500	407.592	80.008	19.995	100.212	20.370	1.196	0.513
659.000	407.836	80.011	19.996	100.211	20.373	1.022	0.531
659.500	408.071	80.007	19.996	100.209	20.371	1.111	0.500
660.000	408.324	80.009	19.995	100.209	20.372	1.061	0.483
660.500	408.569	80.008	19.996	100.209	20.374	0.935	0.493
661.000	408.810	80.009	19.995	100.209	20.372	1.086	0.492
661.500	409.047	80.009	19.996	100.210	20.371	1.126	0.482
662.000	409.288	80.010	19.995	100.211	20.370	1.219	0.479
662.500	409.575	80.011	19.995	100.211	20.371	1.137	0.503
663.000	409.804	80.008	19.995	100.211	20.370	1.206	0.522
663.500	410.034	80.010	19.995	100.210	20.367	1.405	0.488
664.000	410.334	80.009	19.995	100.209	20.370	1.176	0.494
664.500	410.575	80.010	19.995	100.210	20.367	1.398	0.535
665.000	410.823	80.008	19.996	100.210	20.368	1.332	0.515
665.500	411.034	80.007	19.996	100.209	20.366	1.463	0.474
666.000	411.319	80.006	19.995	100.207	20.369	1.298	0.478
666.500	411.573	80.005	19.995	100.209	20.367	1.398	0.518
667.000	411.792	80.007	19.996	100.209	20.369	1.298	0.506
667.500	412.052	80.007	19.995	100.210	20.364	1.585	0.476
668.000	412.281	80.007	19.996	100.211	20.367	1.399	0.484
668.500	412.569	80.008	19.995	100.213	20.364	1.607	0.503
669.000	412.797	80.007	19.996	100.213	20.362	1.736	0.517
669.500	413.076	80.006	19.996	100.213	20.364	1.587	0.512
670.000	413.320	80.008	19.995	100.212	20.362	1.718	0.515
670.500	413.566	80.005	19.995	100.212	20.362	1.695	0.506
671.000	413.808	80.006	19.995	100.214	20.358	1.955	0.489
671.500	414.023	80.007	19.996	100.213	20.359	1.929	0.472
672.000	414.257	80.007	19.996	100.214	20.359	1.915	0.453
672.500	414.516	80.006	19.996	100.214	20.359	1.920	0.471
673.000	414.759	80.006	19.996	100.215	20.354	2.241	0.497
673.500	415.031	80.006	19.995	100.215	20.354	2.264	0.508
674.000	415.257	80.008	19.997	100.215	20.353	2.283	0.507
674.500	415.519	80.008	19.995	100.216	20.351	2.423	0.493
675.000	415.772	80.008	19.996	100.217	20.355	2.198	0.501
675.500	416.022	80.007	19.995	100.216	20.353	2.306	0.509
676.000	416.245	80.007	19.996	100.217	20.353	2.320	0.488
676.500	416.538	80.008	19.995	100.216	20.349	2.554	0.494
677.000	416.781	80.006	19.996	100.216	20.346	2.740	0.526
677.500	417.004	80.004	19.997	100.215	20.349	2.598	0.501
678.000	417.279	80.004	19.996	100.216	20.349	2.597	0.482
678.500	417.524	80.007	19.996	100.216	20.347	2.698	0.509
679.000	417.784	80.006	19.996	100.216	20.348	2.662	0.512
679.500	418.050	80.007	19.996	100.216	20.346	2.758	0.516
680.000	418.305	80.006	19.996	100.216	20.345	2.800	0.524
680.500	418.577	80.006	19.997	100.216	20.343	2.954	0.524
681.000	418.792	80.005	19.997	100.216	20.342	3.048	0.506
681.500	419.034	80.006	19.996	100.216	20.341	3.080	0.472
682.000	419.304	80.007	19.996	100.215	20.341	3.112	0.485
682.500	419.544	80.007	19.996	100.216	20.341	3.121	0.511
683.000	419.809	80.010	19.996	100.215	20.340	3.152	0.508
683.500	420.052	80.006	19.997	100.215	20.339	3.194	0.506
684.000	420.296	80.008	19.997	100.214	20.331	3.732	0.498
684.500	420.554	80.007	19.996	100.214	20.332	3.709	0.495
685.000	420.807	80.010	19.996	100.214	20.328	3.936	0.506
685.500	421.069	80.010	19.997	100.214	20.328	3.957	0.513
686.000	421.295	80.008	19.996	100.215	20.326	4.062	0.502
686.500	421.522	80.012	19.996	100.215	20.326	4.076	0.470
687.000	421.774	80.008	19.996	100.216	20.320	4.482	0.466
687.500	422.052	80.011	19.995	100.216	20.315	4.780	0.504
688.000	422.244	80.007	19.995	100.216	20.316	4.727	0.500
688.500	422.539	80.008	19.996	100.216	20.313	4.888	0.478
689.000	422.773	80.010	19.996	100.216	20.311	5.063	0.508
689.500	423.043	80.009	19.996	100.215	20.306	5.380	0.517
690.000	423.306	80.010	19.995	100.215	20.304	5.517	0.519
690.500	423.533	80.006	19.996	100.215	20.300	5.754	0.511
691.000	423.802	80.011	19.995	100.214	20.298	5.891	0.493
691.500	424.051	80.008	19.996	100.215	20.300	5.762	0.507
692.000	424.260	80.009	19.996	100.220	20.293	6.242	0.488
692.500	424.547	80.009	19.995	100.223	20.290	6.410	0.477
693.000	424.815	80.010	19.995	100.224	20.290	6.433	0.526
693.500	425.067	80.010	19.995	100.226	20.288	6.531	0.538
694.000	425.322	80.009	19.994	100.230	20.284	6.812	0.513
694.500	425.528	80.008	19.995	100.227	20.281	6.997	0.484
695.000	425.795	80.008	19.995	100.225	20.279	7.100	0.467
695.500	426.089	80.009	19.994	100.225	20.277	7.229	0.517
