Repository: ulfsri/fsri_materials_database

# Materials and Products Database

## 01_Data

Raw data generated from each apparatus are included here in plain-text format. The data is organized first by material, next by the short name of test apparatus used, and where applicable additional filtering by test settings.

### material.json

Each material directory contains a json file of the same name as the material. This file links the data stored in the repository as well as data and graphs produced by the accompanying scripts (__02_Scripts__) to the respective landing page for the material on the front-end website.

File: 01_Data/PC/MCC/PC_MCC_30K_min_210921_R1.txt (part 3 of 4)
T Correction Coefficients:	0	1.024463	0
Time Shift (s):	14
*
Time (s)	Temperature (C)	N2 flow rate (cc/min)	O2 flow rate (cc/min)	Flow Rate (cc/min)	Oxygen (%)	HRR (W/g)	Heating rate (C/s)
699.500	425.751	79.997	19.997	100.153	19.889	8.521	0.509
700.000	426.042	79.997	19.997	100.153	19.891	8.383	0.503
700.500	426.273	79.996	19.997	100.154	19.890	8.440	0.528
701.000	426.517	79.997	19.996	100.153	19.889	8.542	0.498
701.500	426.790	79.997	19.997	100.153	19.888	8.600	0.496
702.000	427.047	79.997	19.997	100.153	19.883	8.957	0.524
702.500	427.288	79.996	19.996	100.152	19.884	8.915	0.514
703.000	427.534	79.998	19.996	100.152	19.884	8.870	0.493
703.500	427.773	79.996	19.996	100.155	19.883	9.006	0.486
704.000	428.035	79.996	19.997	100.156	19.881	9.121	0.493
704.500	428.267	79.998	19.996	100.152	19.883	8.963	0.497
705.000	428.492	79.998	19.995	100.152	19.875	9.547	0.475
705.500	428.764	79.997	19.996	100.152	19.878	9.324	0.477
706.000	429.042	79.997	19.996	100.151	19.877	9.423	0.524
706.500	429.264	79.998	19.997	100.150	19.879	9.241	0.525
707.000	429.551	79.998	19.996	100.153	19.875	9.523	0.505
707.500	429.800	79.998	19.997	100.153	19.873	9.688	0.522
708.000	430.054	79.997	19.996	100.155	19.869	9.967	0.519
708.500	430.283	79.998	19.997	100.156	19.872	9.771	0.493
709.000	430.550	79.998	19.996	100.158	19.870	9.903	0.489
709.500	430.792	79.998	19.995	100.159	19.868	10.070	0.503
710.000	431.057	79.999	19.995	100.159	19.865	10.244	0.508
710.500	431.288	79.999	19.997	100.159	19.869	9.990	0.502
711.000	431.513	79.998	19.996	100.157	19.868	10.038	0.476
711.500	431.755	79.998	19.995	100.155	19.865	10.296	0.462
712.000	432.032	80.000	19.996	100.155	19.862	10.456	0.493
712.500	432.258	79.999	19.995	100.154	19.862	10.489	0.510
713.000	432.555	79.998	19.996	100.154	19.860	10.654	0.513
713.500	432.820	79.998	19.997	100.156	19.856	10.896	0.543
714.000	433.080	79.999	19.996	100.156	19.855	10.966	0.544
714.500	433.307	79.998	19.995	100.157	19.857	10.832	0.506
715.000	433.555	79.998	19.996	100.156	19.854	11.047	0.481
715.500	433.836	79.999	19.996	100.156	19.856	10.921	0.501
716.000	434.101	79.999	19.995	100.156	19.851	11.256	0.538
716.500	434.331	79.998	19.996	100.156	19.848	11.531	0.521
717.000	434.564	79.999	19.996	100.159	19.845	11.720	0.479
717.500	434.841	79.999	19.995	100.160	19.844	11.786	0.487
718.000	435.097	79.999	19.995	100.160	19.841	12.036	0.521
718.500	435.342	79.999	19.994	100.162	19.838	12.224	0.517
719.000	435.611	80.000	19.996	100.163	19.836	12.363	0.508
719.500	435.848	80.000	19.996	100.160	19.836	12.359	0.510
720.000	436.151	80.000	19.994	100.160	19.832	12.621	0.523
720.500	436.382	80.001	19.995	100.160	19.830	12.798	0.537
721.000	436.647	79.999	19.995	100.158	19.826	13.048	0.515
721.500	436.861	79.998	19.995	100.157	19.823	13.322	0.487
722.000	437.133	79.999	19.995	100.157	19.820	13.501	0.482
722.500	437.398	79.999	19.995	100.158	19.819	13.577	0.512
723.000	437.624	79.998	19.995	100.158	19.815	13.903	0.514
723.500	437.901	79.999	19.995	100.158	19.809	14.307	0.497
724.000	438.142	80.000	19.996	100.158	19.805	14.611	0.510
724.500	438.397	79.998	19.995	100.159	19.805	14.630	0.506
725.000	438.659	80.000	19.996	100.158	19.798	15.131	0.506
725.500	438.955	79.999	19.995	100.158	19.798	15.121	0.538
726.000	439.202	79.998	19.996	100.157	19.795	15.344	0.551
726.500	439.440	79.999	19.995	100.160	19.792	15.552	0.514
727.000	439.679	79.998	19.996	100.165	19.790	15.649	0.481
727.500	439.923	79.997	19.996	100.165	19.783	16.150	0.480
728.000	440.159	79.997	19.994	100.166	19.781	16.349	0.482
728.500	440.478	79.997	19.997	100.168	19.780	16.373	0.518
729.000	440.694	79.997	19.996	100.167	19.780	16.386	0.545
729.500	440.960	79.996	19.995	100.162	19.776	16.664	0.508
730.000	441.198	79.996	19.995	100.162	19.770	17.102	0.493
730.500	441.480	79.997	19.996	100.161	19.763	17.638	0.513
731.000	441.690	79.996	19.997	100.160	19.760	17.799	0.506
731.500	442.000	79.997	19.996	100.163	19.758	17.940	0.506
732.000	442.200	79.996	19.996	100.164	19.755	18.187	0.515
732.500	442.465	79.997	19.996	100.167	19.751	18.463	0.487
733.000	442.720	79.996	19.994	100.169	19.744	18.988	0.492
733.500	442.966	79.996	19.996	100.169	19.741	19.211	0.511
734.000	443.203	79.996	19.997	100.170	19.738	19.429	0.492
734.500	443.473	79.998	19.995	100.170	19.730	20.000	0.495
735.000	443.761	79.997	19.997	100.172	19.726	20.277	0.533
735.500	443.987	79.998	19.995	100.176	19.724	20.452	0.536
736.000	444.257	79.998	19.996	100.182	19.720	20.710	0.505
736.500	444.494	79.999	19.996	100.179	19.716	21.011	0.501
737.000	444.732	79.997	19.995	100.177	19.715	21.066	0.491
737.500	444.975	79.996	19.995	100.177	19.715	21.044	0.478
738.000	445.272	79.997	19.996	100.177	19.717	20.940	0.511
738.500	445.553	79.997	19.994	100.170	19.719	20.815	0.560
739.000	445.764	79.997	19.995	100.167	19.721	20.644	0.535
739.500	446.043	79.997	19.995	100.167	19.722	20.564	0.491
740.000	446.267	79.996	19.997	100.163	19.729	20.071	0.497
740.500	446.551	79.998	19.995	100.156	19.728	20.165	0.505
741.000	446.781	79.997	19.996	100.155	19.727	20.192	0.511
741.500	447.042	79.998	19.995	100.156	19.729	20.095	0.502
742.000	447.293	79.998	19.995	100.156	19.725	20.345	0.502
742.500	447.579	79.997	19.995	100.156	19.725	20.347	0.525
743.000	447.802	79.998	19.996	100.156	19.722	20.603	0.523
743.500	448.090	79.998	19.996	100.158	19.719	20.829	0.510
744.000	448.335	79.997	19.995	100.165	19.713	21.202	0.522
744.500	448.582	79.998	19.995	100.174	19.714	21.182	0.512
745.000	448.844	79.998	19.995	100.180	19.713	21.273	0.500
745.500	449.076	79.997	19.995	100.189	19.711	21.363	0.502
746.000	449.333	79.998	19.995	100.198	19.713	21.251	0.491
746.500	449.540	79.997	19.996	100.199	19.717	20.961	0.476
747.000	449.787	79.998	19.996	100.196	19.719	20.820	0.459
747.500	450.086	79.998	19.995	100.191	19.725	20.380	0.500
748.000	450.332	79.996	19.995	100.182	19.730	20.038	0.545
748.500	450.603	79.996	19.995	100.172	19.730	19.985	0.531
749.000	450.809	79.996	19.995	100.165	19.732	19.833	0.497
749.500	451.116	79.996	19.994	100.160	19.734	19.730	0.495
750.000	451.339	79.996	19.995	100.160	19.735	19.629	0.521
750.500	451.629	79.996	19.995	100.160	19.733	19.783	0.522
751.000	451.863	79.997	19.996	100.160	19.736	19.554	0.519
751.500	452.164	79.996	19.995	100.160	19.731	19.937	0.529
752.000	452.422	79.996	19.995	100.163	19.726	20.310	0.547
752.500	452.672	79.997	19.996	100.170	19.718	20.883	0.534
753.000	452.918	79.996	19.996	100.177	19.713	21.213	0.502
753.500	453.190	79.997	19.994	100.190	19.703	21.952	0.507
754.000	453.433	79.997	19.994	100.206	19.695	22.536	0.517
754.500	453.675	79.995	19.996	100.219	19.685	23.217	0.500
755.000	453.938	79.997	19.996	100.230	19.672	24.196	0.495
755.500	454.172	79.998	19.995	100.244	19.663	24.830	0.501
756.000	454.419	79.997	19.995	100.254	19.652	25.639	0.489
756.500	454.687	79.997	19.995	100.257	19.643	26.284	0.498
757.000	454.947	79.996	19.996	100.259	19.630	27.165	0.521
757.500	455.216	79.996	19.997	100.256	19.615	28.260	0.528
758.000	455.469	79.994	19.998	100.250	19.606	28.933	0.526
758.500	455.743	79.996	19.996	100.238	19.591	30.012	0.525
759.000	456.000	79.995	19.997	100.233	19.578	30.920	0.529
759.500	456.209	79.995	19.995	100.224	19.564	31.927	0.498
760.000	456.507	79.995	19.997	100.219	19.550	32.930	0.487
760.500	456.714	79.996	19.995	100.211	19.541	33.594	0.506
761.000	457.013	79.995	19.998	100.210	19.524	34.834	0.505
761.500	457.249	79.995	19.997	100.211	19.510	35.845	0.520
762.000	457.511	79.995	19.996	100.215	19.496	36.867	0.517
762.500	457.803	79.995	19.996	100.216	19.484	37.772	0.526
763.000	458.030	79.995	19.996	100.219	19.469	38.822	0.536
763.500	458.303	79.996	19.996	100.220	19.454	39.923	0.509
764.000	458.540	79.997	19.997	100.218	19.446	40.527	0.505
764.500	458.818	79.995	19.995	100.214	19.436	41.233	0.513
765.000	459.084	79.994	19.996	100.215	19.426	41.955	0.529
765.500	459.322	79.994	19.996	100.220	19.425	42.063	0.524
766.000	459.591	79.995	19.996	100.222	19.426	41.983	0.506
766.500	459.852	79.995	19.997	100.218	19.429	41.760	0.518
767.000	460.095	79.995	19.996	100.217	19.437	41.138	0.517
767.500	460.401	79.995	19.995	100.205	19.443	40.747	0.526
768.000	460.611	79.997	19.995	100.182	19.450	40.179	0.532
768.500	460.867	79.996	19.996	100.163	19.460	39.483	0.491
769.000	461.104	79.997	19.996	100.148	19.466	39.013	0.480
769.500	461.370	79.997	19.995	100.138	19.467	38.929	0.499
770.000	461.623	79.997	19.996	100.137	19.465	39.077	0.511
770.500	461.915	79.996	19.996	100.145	19.462	39.326	0.532
771.000	462.133	79.995	19.996	100.157	19.461	39.377	0.527
771.500	462.434	79.997	19.996	100.171	19.454	39.822	0.514
772.000	462.668	79.997	19.996	100.185	19.444	40.546	0.527
772.500	462.935	79.997	19.996	100.204	19.434	41.251	0.518
773.000	463.215	79.997	19.997	100.226	19.424	42.047	0.524
773.500	463.446	79.995	19.996	100.248	19.404	43.460	0.529
774.000	463.726	79.998	19.996	100.272	19.392	44.367	0.511
774.500	463.956	79.998	19.996	100.296	19.376	45.480	0.511
775.000	464.250	79.999	19.997	100.317	19.362	46.514	0.517
775.500	464.478	79.996	19.996	100.334	19.342	47.959	0.522
776.000	464.733	79.998	19.996	100.346	19.324	49.255	0.502
776.500	465.002	79.999	19.996	100.352	19.305	50.664	0.504
777.000	465.208	79.999	19.997	100.346	19.290	51.735	0.500
777.500	465.507	79.998	19.997	100.338	19.272	53.027	0.490
778.000	465.730	79.997	19.996	100.324	19.261	53.806	0.513
778.500	466.011	79.999	19.995	100.309	19.253	54.436	0.513
779.000	466.200	79.999	19.995	100.293	19.249	54.697	0.487
779.500	466.442	79.998	19.996	100.277	19.252	54.507	0.450
780.000	466.782	79.996	19.995	100.259	19.262	53.812	0.507
780.500	467.029	79.999	19.995	100.242	19.266	53.512	0.584
781.000	467.310	79.998	19.996	100.209	19.279	52.560	0.557
781.500	467.520	79.999	19.996	100.170	19.289	51.839	0.510
782.000	467.840	79.998	19.996	100.146	19.293	51.524	0.511
782.500	468.095	79.998	19.996	100.124	19.296	51.384	0.553
783.000	468.304	79.997	19.998	100.106	19.297	51.305	0.519
783.500	468.588	79.997	19.996	100.109	19.292	51.647	0.478
784.000	468.821	79.998	19.996	100.124	19.289	51.908	0.505
784.500	469.095	79.997	19.996	100.141	19.286	52.141	0.512
785.000	469.301	79.997	19.996	100.164	19.285	52.186	0.494
785.500	469.581	79.996	19.997	100.194	19.288	51.981	0.484
786.000	469.846	79.998	19.996	100.230	19.293	51.612	0.516
786.500	470.108	79.997	19.997	100.256	19.293	51.598	0.536
787.000	470.361	79.996	19.995	100.269	19.297	51.243	0.521
787.500	470.604	79.998	19.997	100.277	19.293	51.502	0.505
788.000	470.869	79.998	19.996	100.282	19.288	51.799	0.502
788.500	471.106	79.997	19.996	100.284	19.280	52.357	0.505
789.000	471.371	79.997	19.998	100.290	19.263	53.543	0.502
789.500	471.641	79.996	19.996	100.306	19.244	54.933	0.518
790.000	471.862	79.997	19.997	100.321	19.221	56.606	0.513
790.500	472.172	79.997	19.996	100.328	19.192	58.647	0.511
791.000	472.427	79.996	19.997	100.330	19.161	60.900	0.548
791.501	472.706	79.998	19.996	100.337	19.126	63.456	0.550
792.000	472.928	79.998	19.997	100.340	19.090	66.116	0.518
792.500	473.185	79.998	19.997	100.345	19.050	68.991	0.490
793.000	473.438	79.998	19.998	100.357	19.011	71.870	0.494
793.500	473.729	79.996	19.996	100.376	18.975	74.540	0.527
794.000	473.962	79.997	19.996	100.392	18.931	77.740	0.534
794.500	474.234	79.998	19.997	100.410	18.893	80.495	0.515
795.000	474.484	79.998	19.997	100.429	18.861	82.851	0.513
795.500	474.766	79.997	19.996	100.445	18.836	84.678	0.527
796.000	475.003	79.997	19.997	100.448	18.822	85.717	0.526
796.500	475.250	79.997	19.996	100.443	18.813	86.326	0.502
797.000	475.495	79.998	19.996	100.425	18.818	85.970	0.488
797.500	475.777	79.998	19.996	100.391	18.820	85.805	0.509
798.000	476.030	79.999	19.997	100.324	18.834	84.746	0.530
798.500	476.287	79.999	19.997	100.245	18.846	83.830	0.522
799.000	476.546	79.999	19.996	100.170	18.856	83.068	0.514
799.500	476.777	79.999	19.997	100.106	18.868	82.203	0.504
800.000	477.057	79.999	19.997	100.056	18.872	81.845	0.501
800.500	477.330	79.999	19.996	100.043	18.876	81.569	0.532
801.000	477.578	79.998	19.994	100.054	18.869	82.076	0.537
801.500	477.813	80.000	19.996	100.075	18.860	82.707	0.502
802.000	478.088	79.999	19.995	100.104	18.847	83.606	0.496
802.500	478.357	79.999	19.996	100.143	18.835	84.474	0.527
803.000	478.613	80.000	19.995	100.192	18.814	86.018	0.535
803.500	478.901	80.001	19.995	100.246	18.795	87.358	0.535
804.000	479.127	79.999	19.995	100.304	18.772	89.036	0.529
804.500	479.379	79.999	19.995	100.362	18.747	90.802	0.496
805.000	479.651	79.999	19.995	100.415	18.719	92.811	0.501
805.500	479.924	79.999	19.995	100.462	18.692	94.725	0.534
806.000	480.149	79.998	19.996	100.504	18.669	96.427	0.522
806.500	480.396	79.998	19.995	100.537	18.646	98.122	0.485
807.000	480.645	79.998	19.996	100.554	18.624	99.725	0.484
807.500	480.938	79.998	19.996	100.556	18.601	101.341	0.519
808.000	481.197	79.997	19.997	100.538	18.582	102.745	0.547
808.500	481.462	79.998	19.995	100.503	18.569	103.691	0.538
809.000	481.716	79.999	19.994	100.454	18.551	105.046	0.521
809.500	482.010	79.997	19.994	100.403	18.541	105.757	0.534
810.000	482.241	79.996	19.996	100.354	18.527	106.799	0.536
810.500	482.467	79.998	19.995	100.314	18.518	107.473	0.491
811.000	482.775	79.997	19.995	100.283	18.516	107.648	0.495
811.500	482.999	79.998	19.995	100.261	18.508	108.252	0.533
812.000	483.276	79.996	19.995	100.249	18.517	107.641	0.516
812.500	483.504	79.998	19.996	100.240	18.526	107.003	0.503
813.000	483.772	79.997	19.995	100.235	18.540	105.969	0.501
813.500	484.085	79.997	19.996	100.233	18.562	104.450	0.539
814.000	484.299	79.996	19.996	100.227	18.583	102.907	0.554
814.500	484.556	79.996	19.996	100.213	18.609	101.000	0.499
815.000	484.813	79.996	19.995	100.199	18.627	99.705	0.492
815.500	485.068	79.996	19.995	100.184	18.649	98.110	0.513
816.000	485.340	79.996	19.995	100.174	18.672	96.477	0.520
816.500	485.531	79.996	19.996	100.173	18.688	95.332	0.495
817.000	485.815	79.996	19.996	100.185	18.704	94.183	0.469
817.500	486.116	79.995	19.995	100.205	18.719	93.041	0.530
818.000	486.358	79.996	19.995	100.227	18.735	91.854	0.564
818.500	486.622	79.996	19.995	100.248	18.749	90.791	0.525
819.000	486.860	79.997	19.996	100.271	18.764	89.695	0.504
819.500	487.118	79.997	19.995	100.290	18.775	88.849	0.499
820.000	487.392	79.995	19.996	100.304	18.788	87.831	0.514
820.500	487.650	79.996	19.995	100.322	18.789	87.787	0.532
821.000	487.898	79.995	19.996	100.343	18.795	87.366	0.519
821.500	488.119	79.997	19.995	100.365	18.788	87.878	0.488
822.000	488.387	79.996	19.995	100.389	18.786	88.048	0.479
822.500	488.648	79.997	19.995	100.417	18.772	89.098	0.508
823.000	488.901	79.996	19.995	100.441	18.759	90.093	0.521
823.500	489.156	79.996	19.996	100.458	18.741	91.378	0.511
824.000	489.400	79.996	19.995	100.466	18.716	93.176	0.504
824.500	489.663	79.996	19.995	100.472	18.688	95.268	0.503
825.000	489.904	79.996	19.995	100.473	18.661	97.185	0.505
825.500	490.177	79.995	19.996	100.473	18.633	99.245	0.509
826.000	490.431	79.997	19.994	100.474	18.615	100.565	0.520
826.500	490.682	79.996	19.994	100.477	18.597	101.886	0.516
827.000	490.950	79.995	19.995	100.475	18.591	102.379	0.512
827.500	491.185	79.996	19.996	100.477	18.592	102.288	0.511
828.000	491.447	79.996	19.996	100.472	18.596	102.002	0.500
828.500	491.703	79.997	19.995	100.443	18.601	101.578	0.508
829.000	491.983	79.997	19.996	100.395	18.611	100.845	0.527
829.500	492.212	79.996	19.996	100.344	18.613	100.642	0.522
830.000	492.476	79.996	19.995	100.287	18.613	100.587	0.501
830.500	492.725	79.996	19.995	100.235	18.605	101.153	0.503
831.000	492.979	79.996	19.996	100.209	18.592	102.106	0.508
831.500	493.227	79.997	19.995	100.202	18.579	103.077	0.502
832.000	493.493	79.996	19.995	100.209	18.562	104.305	0.508
832.500	493.728	79.997	19.995	100.222	18.553	104.905	0.508
833.000	494.020	79.997	19.994	100.256	18.546	105.420	0.514
833.500	494.282	79.998	19.995	100.295	18.540	105.867	0.541
834.000	494.548	79.996	19.995	100.325	18.534	106.232	0.541
834.500	494.823	79.996	19.995	100.350	18.528	106.665	0.535
835.000	495.047	79.996	19.995	100.372	18.519	107.331	0.520
835.501	495.314	79.996	19.995	100.384	18.503	108.493	0.495
836.000	495.572	79.997	19.996	100.395	18.483	109.962	0.508
836.500	495.849	79.997	19.996	100.419	18.463	111.467	0.530
837.000	496.124	79.998	19.996	100.450	18.436	113.489	0.543
837.500	496.362	79.997	19.996	100.479	18.416	114.959	0.532
838.000	496.592	79.997	19.996	100.501	18.396	116.446	0.490
838.500	496.856	79.998	19.996	100.510	18.381	117.508	0.481
839.000	497.122	79.997	19.996	100.495	18.369	118.418	0.512
839.500	497.374	79.997	19.996	100.459	18.362	118.898	0.524
840.000	497.637	79.997	19.995	100.418	18.361	119.012	0.517
840.500	497.908	79.998	19.995	100.375	18.354	119.525	0.525
841.000	498.173	79.997	19.996	100.341	18.354	119.581	0.535
841.500	498.408	79.998	19.996	100.329	18.354	119.582	0.518
842.000	498.680	79.996	19.996	100.333	18.357	119.306	0.503
842.500	498.951	79.996	19.996	100.340	18.358	119.206	0.525
843.000	499.157	79.997	19.995	100.348	18.363	118.788	0.510
843.501	499.449	79.997	19.997	100.349	18.367	118.521	0.488
844.000	499.739	79.997	19.996	100.340	18.363	118.779	0.540
844.500	499.969	79.997	19.995	100.324	18.357	119.121	0.551
845.000	500.187	79.996	19.995	100.308	18.350	119.617	0.484
845.500	500.442	79.997	19.996	100.293	18.335	120.688	0.461
846.000	500.713	79.996	19.996	100.291	18.323	121.515	0.500
846.500	500.962	79.996	19.995	100.312	18.307	122.678	0.523
847.000	501.249	79.998	19.995	100.354	18.295	123.580	0.528
847.500	501.449	79.998	19.995	100.401	18.281	124.581	0.512
848.000	501.757	79.996	19.996	100.448	18.262	125.934	0.498
848.500	501.998	79.998	19.996	100.487	18.235	127.888	0.528
849.000	502.247	79.996	19.996	100.500	18.207	129.940	0.519
849.500	502.542	79.996	19.995	100.498	18.174	132.362	0.517
850.000	502.756	79.997	19.996	100.502	18.138	134.933	0.526
850.500	503.025	79.998	19.996	100.524	18.109	137.086	0.496
851.000	503.265	79.998	19.996	100.548	18.074	139.688	0.496
851.500	503.491	79.998	19.996	100.569	18.043	141.924	0.488
852.000	503.746	79.999	19.997	100.581	18.015	143.983	0.473
852.500	503.964	79.997	19.997	100.577	17.995	145.451	0.477
853.000	504.230	79.997	19.997	100.551	17.976	146.782	0.478
853.500	504.500	79.998	19.997	100.518	17.958	148.083	0.510
854.000	504.719	79.998	19.996	100.487	17.945	149.074	0.512
854.500	504.979	79.998	19.997	100.465	17.929	150.167	0.484
855.000	505.261	79.998	19.997	100.440	17.922	150.687	0.511
855.500	505.518	79.998	19.996	100.414	17.911	151.456	0.541
856.000	505.756	79.997	19.996	100.391	17.903	152.047	0.517
856.500	505.993	79.997	19.997	100.374	17.893	152.753	0.485
857.000	506.213	79.998	19.995	100.360	17.888	153.135	0.466
857.500	506.493	79.998	19.995	100.352	17.878	153.870	0.479
858.000	506.787	79.998	19.996	100.351	17.866	154.735	0.537
858.500	507.024	79.998	19.996	100.351	17.861	155.128	0.552
859.000	507.256	79.998	19.996	100.351	17.849	155.961	0.500
859.500	507.518	79.999	19.996	100.356	17.841	156.546	0.482
860.000	507.775	79.998	19.997	100.367	17.831	157.293	0.507
860.500	508.018	79.998	19.996	100.384	17.823	157.837	0.509
861.000	508.292	79.999	19.996	100.407	17.814	158.473	0.508
861.500	508.505	79.998	19.996	100.439	17.803	159.276	0.502
862.000	508.775	79.998	19.997	100.465	17.792	160.085	0.485
862.500	509.029	79.999	19.996	100.485	17.782	160.763	0.503
863.000	509.282	79.998	19.995	100.500	17.768	161.790	0.515
863.500	509.552	79.999	19.995	100.508	17.759	162.440	0.515
864.000	509.818	79.997	19.996	100.508	17.745	163.442	0.530
864.500	510.044	79.997	19.995	100.509	17.733	164.284	0.514
865.000	510.310	79.997	19.996	100.509	17.721	165.153	0.492
865.500	510.549	79.998	19.997	100.508	17.705	166.338	0.499
866.000	510.792	79.997	19.996	100.507	17.694	167.132	0.493
866.500	511.027	79.998	19.996	100.506	17.685	167.818	0.480
867.000	511.272	79.998	19.996	100.505	17.668	169.015	0.479
867.500	511.545	79.997	19.995	100.505	17.655	169.974	0.499
868.000	511.798	79.999	19.996	100.505	17.641	170.994	0.522
868.500	512.053	79.998	19.996	100.506	17.631	171.763	0.517
869.000	512.277	79.999	19.995	100.506	17.617	172.708	0.494
869.500	512.535	79.998	19.996	100.506	17.608	173.375	0.481
870.000	512.807	79.998	19.996	100.502	17.596	174.279	0.506
870.500	513.058	79.998	19.996	100.500	17.586	175.004	0.527
871.000	513.271	79.998	19.996	100.500	17.572	176.028	0.494
871.500	513.542	79.997	19.996	100.498	17.562	176.704	0.474
872.000	513.792	79.998	19.997	100.497	17.552	177.422	0.503
872.500	514.033	79.998	19.997	100.499	17.547	177.785	0.506
873.000	514.311	79.998	19.995	100.499	17.532	178.855	0.505
873.500	514.587	79.998	19.996	100.493	17.525	179.415	0.536
874.000	514.794	79.998	19.996	100.490	17.514	180.175	0.518
874.500	515.076	79.998	19.996	100.486	17.509	180.553	0.486
875.000	515.347	79.997	19.996	100.484	17.501	181.129	0.521
875.500	515.573	79.998	19.996	100.482	17.491	181.804	0.524
876.000	515.835	79.997	19.997	100.483	17.486	182.161	0.492
876.500	516.074	79.998	19.996	100.482	17.478	182.791	0.495
877.000	516.353	79.998	19.997	100.482	17.470	183.348	0.510
877.500	516.626	79.998	19.995	100.486	17.465	183.706	0.536
878.000	516.877	79.998	19.996	100.491	17.460	184.057	0.538
878.500	517.125	79.997	19.996	100.496	17.453	184.562	0.511
879.000	517.388	79.998	19.996	100.503	17.449	184.820	0.505
879.500	517.622	79.997	19.996	100.510	17.446	185.000	0.504
880.000	517.898	79.998	19.995	100.511	17.438	185.601	0.504
880.500	518.143	79.999	19.996	100.512	17.435	185.830	0.516
881.000	518.422	79.999	19.996	100.512	17.430	186.168	0.522
881.500	518.630	79.998	19.995	100.512	17.429	186.268	0.505
882.000	518.886	79.999	19.996	100.511	17.423	186.718	0.476
882.500	519.172	79.999	19.997	100.512	17.422	186.781	0.503
883.000	519.391	79.999	19.996	100.511	17.420	186.893	0.524
883.500	519.645	80.000	19.997	100.511	17.415	187.237	0.489
884.000	519.930	79.997	19.998	100.510	17.417	187.125	0.506
884.500	520.187	79.999	19.997	100.510	17.416	187.158	0.540
885.000	520.440	79.999	19.997	100.509	17.416	187.213	0.526
885.500	520.686	80.001	19.997	100.509	17.418	187.058	0.505
886.000	520.935	79.999	19.997	100.508	17.419	186.962	0.497
886.500	521.172	79.999	19.997	100.505	17.421	186.805	0.490
887.000	521.466	79.998	19.995	100.500	17.422	186.732	0.508
887.500	521.702	79.998	19.996	100.495	17.427	186.352	0.530
888.000	521.930	79.999	19.996	100.490	17.429	186.207	0.497
888.500	522.190	79.998	19.997	100.487	17.435	185.773	0.476
889.000	522.459	79.998	19.996	100.483	17.440	185.365	0.509
889.500	522.702	79.996	19.996	100.483	17.446	184.990	0.521
890.000	522.969	79.997	19.996	100.480	17.453	184.480	0.510
890.500	523.233	79.998	19.995	100.478	17.455	184.286	0.520
891.000	523.461	79.997	19.996	100.475	17.466	183.489	0.512
891.500	523.768	79.996	19.996	100.477	17.474	182.914	0.513
892.000	523.979	79.997	19.995	100.477	17.481	182.403	0.527
892.500	524.251	79.997	19.996	100.477	17.491	181.677	0.501
893.000	524.491	79.996	19.997	100.478	17.505	180.649	0.498
893.500	524.788	79.997	19.996	100.477	17.515	179.938	0.524
894.000	525.017	79.996	19.997	100.474	17.524	179.242	0.531
894.500	525.243	79.996	19.996	100.474	17.538	178.276	0.490
895.000	525.496	79.997	19.995	100.473	17.550	177.405	0.467
895.500	525.803	79.997	19.996	100.471	17.569	176.008	0.520
896.000	526.038	79.997	19.995	100.467	17.585	174.864	0.551
896.500	526.269	79.996	19.995	100.460	17.597	173.965	0.504
897.000	526.528	79.997	19.995	100.453	17.615	172.635	0.478
897.500	526.801	79.996	19.995	100.446	17.633	171.352	0.511
898.000	527.065	79.996	19.995	100.442	17.652	169.976	0.535
898.500	527.308	79.997	19.996	100.438	17.673	168.455	0.522
899.000	527.538	79.998	19.995	100.438	17.692	167.092	0.490
899.500	527.842	79.998	19.996	100.438	17.712	165.581	0.503
900.000	528.089	79.997	19.995	100.437	17.733	164.070	0.542
900.500	528.336	79.997	19.995	100.436	17.755	162.534	0.522
901.000	528.568	79.996	19.996	100.435	17.775	161.068	0.487
901.500	528.838	79.997	19.996	100.434	17.802	159.080	0.491
902.000	529.086	79.997	19.995	100.427	17.825	157.464	0.510
902.500	529.343	79.997	19.996	100.419	17.848	155.758	0.512
903.000	529.590	79.998	19.996	100.413	17.873	153.948	0.504
903.500	529.890	79.997	19.996	100.405	17.901	151.891	0.525
904.000	530.118	79.998	19.996	100.398	17.928	149.987	0.537
904.500	530.392	79.997	19.995	100.397	17.957	147.888	0.515
905.000	530.630	79.996	19.995	100.396	17.981	146.137	0.507
905.500	530.861	79.998	19.995	100.394	18.011	144.015	0.491
906.000	531.103	79.997	19.995	100.393	18.037	142.132	0.471
906.500	531.387	79.997	19.996	100.390	18.067	139.954	0.499
907.000	531.636	79.996	19.995	100.390	18.096	137.805	0.529
907.500	531.882	79.998	19.997	100.389	18.123	135.896	0.514
908.000	532.111	79.997	19.996	100.386	18.154	133.658	0.485
908.500	532.380	79.997	19.996	100.379	18.184	131.474	0.487
909.000	532.625	79.998	19.996	100.373	18.210	129.589	0.506
909.500	532.883	79.996	19.996	100.366	18.241	127.357	0.508
910.000	533.155	79.997	19.996	100.357	18.271	125.178	0.516
910.500	533.410	79.998	19.997	100.351	18.299	123.172	0.529
911.000	533.656	79.997	19.995	100.351	18.331	120.867	0.514
911.500	533.905	79.998	19.996	100.351	18.365	118.376	0.498
912.000	534.184	79.997	19.996	100.351	18.395	116.234	0.511
912.500	534.439	79.997	19.996	100.347	18.421	114.322	0.531
913.000	534.689	79.996	19.996	100.341	18.453	112.010	0.519
913.500	534.941	79.997	19.996	100.333	18.484	109.812	0.503
914.000	535.223	79.997	19.996	100.325	18.515	107.582	0.518
914.500	535.441	79.997	19.995	100.318	18.544	105.449	0.517
915.000	535.715	79.997	19.995	100.314	18.573	103.410	0.497
915.500	535.991	79.998	19.995	100.313	18.604	101.138	0.521
916.000	536.218	79.998	19.996	100.314	18.630	99.291	0.526
916.500	536.454	79.997	19.995	100.312	18.659	97.161	0.483
917.000	536.735	79.997	19.995	100.309	18.682	95.510	0.491
917.500	536.987	79.997	19.996	100.303	18.711	93.405	0.525
918.000	537.275	79.998	19.995	100.297	18.740	91.343	0.537
918.500	537.509	79.997	19.996	100.289	18.770	89.195	0.531
919.001	537.776	79.997	19.996	100.283	18.795	87.350	0.511
919.500	538.030	79.997	19.996	100.278	18.821	85.467	0.511
920.000	538.282	79.997	19.996	100.278	18.847	83.594	0.513
920.500	538.525	79.997	19.995	100.277	18.874	81.694	0.501
921.000	538.838	79.997	19.996	100.277	18.899	79.870	0.526
921.500	539.044	79.996	19.996	100.277	18.922	78.237	0.538
922.000	539.323	79.997	19.995	100.274	18.945	76.552	0.502
922.500	539.584	79.998	19.996	100.265	18.964	75.155	0.513
923.000	539.846	79.996	19.995	100.261	18.988	73.458	0.532
923.500	540.097	79.996	19.996	100.252	19.011	71.753	0.518
924.000	540.320	79.997	19.996	100.247	19.038	69.864	0.493
924.500	540.561	79.995	19.995	100.242	19.058	68.391	0.470
925.000	540.851	79.996	19.996	100.241	19.079	66.896	0.498
925.500	541.112	79.996	19.996	100.237	19.101	65.273	0.541
926.000	541.363	79.996	19.996	100.238	19.121	63.886	0.531
926.500	541.621	79.996	19.995	100.236	19.140	62.483	0.510
927.000	541.850	79.997	19.996	100.235	19.158	61.184	0.498
927.500	542.102	79.997	19.996	100.234	19.176	59.913	0.484
928.000	542.384	79.998	19.995	100.230	19.194	58.627	0.508
928.500	542.637	79.997	19.995	100.224	19.213	57.246	0.535
929.000	542.886	79.998	19.996	100.219	19.229	56.097	0.519
929.500	543.149	79.999	19.996	100.214	19.242	55.123	0.507
930.000	543.387	79.998	19.995	100.211	19.262	53.691	0.507
930.500	543.631	79.998	19.996	100.206	19.277	52.592	0.492
931.000	543.863	79.997	19.996	100.205	19.291	51.633	0.479
931.500	544.146	79.998	19.995	100.203	19.308	50.410	0.495
932.000	544.427	79.997	19.995	100.200	19.321	49.448	0.540
932.500	544.653	79.997	19.996	100.197	19.335	48.413	0.536
933.000	544.917	79.998	19.996	100.197	19.348	47.488	0.498
933.500	545.177	79.997	19.995	100.197	19.360	46.611	0.507
934.000	545.452	79.998	19.996	100.196	19.375	45.573	0.529
934.500	545.675	79.998	19.995	100.193	19.391	44.392	0.516
935.000	545.922	79.998	19.995	100.191	19.399	43.800	0.484
935.500	546.205	79.999	19.995	100.189	19.413	42.833	0.500
936.000	546.440	79.999	19.995	100.185	19.427	41.824	0.524
936.500	546.679	79.998	19.995	100.181	19.439	40.978	0.496
937.000	546.932	79.999	19.994	100.179	19.446	40.407	0.483
937.500	547.206	79.999	19.995	100.176	19.457	39.644	0.510
938.000	547.485	79.998	19.995	100.176	19.468	38.874	0.540
938.500	547.724	79.998	19.995	100.175	19.478	38.162	0.535
939.000	548.000	79.997	19.995	100.172	19.489	37.376	0.516
939.500	548.216	79.999	19.994	100.171	19.499	36.623	0.503
940.000	548.482	79.999	19.996	100.169	19.511	35.769	0.487
940.501	548.722	79.998	19.995	100.164	19.519	35.218	0.494
941.000	549.001	79.999	19.996	100.163	19.528	34.509	0.513
941.500	549.229	79.999	19.996	100.164	19.538	33.808	0.513
942.000	549.468	79.999	19.995	100.164	19.544	33.399	0.487
942.500	549.708	79.999	19.996	100.163	19.554	32.692	0.473
943.000	549.985	79.997	19.997	100.163	19.559	32.284	0.498
943.500	550.264	79.998	19.996	100.161	19.568	31.645	0.536
944.000	550.485	79.997	19.996	100.159	19.575	31.129	0.528
944.500	550.786	79.997	19.995	100.159	19.581	30.725	0.511
945.000	551.025	79.997	19.995	100.160	19.587	30.307	0.531
945.500	551.289	79.996	19.996	100.160	19.597	29.593	0.521
946.000	551.530	79.996	19.996	100.160	19.605	28.990	0.503
946.500	551.790	79.999	19.997	100.161	19.610	28.607	0.503
947.000	552.040	79.998	19.996	100.161	19.618	28.021	0.506
947.500	552.280	79.997	19.996	100.161	19.623	27.718	0.500
948.000	552.576	79.997	19.996	100.161	19.630	27.192	0.513
948.500	552.817	79.999	19.996	100.158	19.635	26.796	0.536
949.000	553.066	79.998	19.995	100.156	19.637	26.703	0.513
949.500	553.330	79.998	19.996	100.155	19.645	26.141	0.502
950.000	553.586	79.998	19.996	100.155	19.648	25.866	0.517
950.500	553.855	79.997	19.996	100.155	19.656	25.352	0.523
951.000	554.139	79.997	19.996	100.157	19.659	25.130	0.539
951.500	554.356	79.996	19.995	100.158	19.661	24.950	0.526
952.000	554.618	79.997	19.995	100.155	19.666	24.587	0.490
952.500	554.897	79.997	19.996	100.154	19.674	24.017	0.511
953.000	555.166	79.997	19.996	100.154	19.677	23.789	0.545
953.500	555.416	79.998	19.995	100.151	19.679	23.670	0.533
954.000	555.675	79.996	19.997	100.151	19.683	23.339	0.514
954.500	555.959	79.998	19.995	100.154	19.688	22.992	0.526
955.000	556.199	79.998	19.996	100.156	19.692	22.754	0.534
955.500	556.446	79.998	19.995	100.153	19.697	22.361	0.505
956.000	556.710	79.998	19.996	100.155	19.701	22.047	0.499
956.500	556.942	79.996	19.996	100.155	19.706	21.731	0.504
957.000	557.189	79.998	19.995	100.156	19.708	21.565	0.487
957.500	557.472	79.996	19.995	100.155	19.712	21.269	0.504
958.000	557.715	79.998	19.995	100.155	19.714	21.151	0.528
958.500	558.000	79.998	19.996	100.153	19.718	20.843	0.527
959.000	558.275	79.998	19.995	100.153	19.722	20.547	0.544
959.500	558.515	79.998	19.994	100.152	19.723	20.488	0.538
960.000	558.773	79.998	19.995	100.153	19.724	20.397	0.507
960.500	559.036	79.999	19.996	100.156	19.730	19.976	0.510
961.000	559.298	79.999	19.996	100.156	19.732	19.836	0.523
961.500	559.542	79.999	19.996	100.156	19.737	19.505	0.515
962.000	559.806	80.000	19.995	100.154	19.738	19.425	0.507
962.500	560.090	79.999	19.996	100.154	19.741	19.212	0.528
963.000	560.325	79.999	19.995	100.155	19.743	19.026	0.533
963.500	560.572	79.999	19.995	100.157	19.745	18.886	0.501
964.000	560.844	79.998	19.995	100.154	19.746	18.867	0.501
964.500	561.124	80.000	19.997	100.151	19.748	18.706	0.535
965.000	561.350	79.999	19.995	100.146	19.749	18.643	0.529
965.500	561.624	79.998	19.995	100.138	19.750	18.540	0.504
966.000	561.897	79.998	19.994	100.130	19.753	18.331	0.524
966.500	562.144	80.000	19.996	100.127	19.755	18.160	0.533
967.000	562.410	80.000	19.995	100.124	19.755	18.161	0.516
967.500	562.640	79.998	19.996	100.127	19.758	17.963	0.504
968.000	562.926	79.998	19.995	100.131	19.760	17.858	0.506
968.500	563.194	79.999	19.996	100.135	19.764	17.543	0.535
969.000	563.450	79.997	19.995	100.137	19.766	17.368	0.539
969.500	563.720	80.000	19.996	100.139	19.768	17.246	0.525
970.000	563.966	79.997	19.997	100.133	19.768	17.233	0.521
970.500	564.229	79.997	19.996	100.130	19.771	17.065	0.513
971.000	564.477	79.998	19.996	100.128	19.771	17.019	0.510
971.500	564.758	79.997	19.996	100.127	19.774	16.846	0.520
972.000	564.965	79.997	19.997	100.126	19.773	16.865	0.509
972.500	565.263	79.996	19.997	100.128	19.777	16.607	0.496
973.000	565.523	79.996	19.997	100.128	19.780	16.392	0.531
973.500	565.782	79.996	19.997	100.131	19.779	16.470	0.539
974.000	566.032	79.997	19.996	100.132	19.783	16.189	0.514
974.500	566.322	79.996	19.997	100.131	19.785	16.015	0.524
975.000	566.588	79.997	19.997	100.130	19.789	15.773	0.548
975.500	566.804	79.997	19.997	100.131	19.789	15.726	0.519
976.000	567.081	79.996	19.997	100.127	19.790	15.694	0.488
976.500	567.366	79.996	19.997	100.126	19.791	15.577	0.527
977.000	567.590	79.995	19.996	100.126	19.794	15.416	0.536
977.500	567.871	79.996	19.996	100.124	19.791	15.629	0.507
978.000	568.061	79.996	19.997	100.121	19.793	15.431	0.488
978.500	568.367	79.996	19.997	100.120	19.792	15.526	0.484
979.000	568.619	79.996	19.997	100.120	19.794	15.348	0.527
979.500	568.895	79.997	19.997	100.123	19.793	15.434	0.543
980.000	569.135	79.996	19.997	100.124	19.797	15.153	0.522
980.500	569.366	79.997	19.998	100.124	19.799	15.000	0.493
981.000	569.642	79.996	19.996	100.127	19.796	15.267	0.489
981.500	569.924	79.995	19.997	100.132	19.800	14.968	0.533
982.000	570.166	79.997	19.997	100.131	19.800	14.914	0.541
982.500	570.448	79.996	19.996	100.131	19.799	15.027	0.524
983.000	570.688	79.996	19.997	100.132	19.801	14.844	0.523
983.500	570.947	79.995	19.997	100.128	19.803	14.751	0.510
984.000	571.235	79.997	19.996	100.122	19.803	14.706	0.523
984.500	571.473	79.997	19.997	100.122	19.803	14.716	0.537
985.000	571.737	79.997	19.996	100.125	19.806	14.533	0.514
985.500	571.961	79.997	19.996	100.128	19.807	14.465	0.495
986.000	572.249	79.997	19.996	100.129	19.805	14.599	0.500
986.500	572.493	79.997	19.996	100.130	19.810	14.264	0.522
987.000	572.737	79.996	19.995	100.130	19.807	14.410	0.510
987.500	573.009	79.997	19.995	100.126	19.811	14.174	0.502
988.000	573.281	79.997	19.996	100.127	19.810	14.227	0.530
988.500	573.572	79.997	19.995	100.127	19.809	14.298	0.553
989.000	573.796	79.997	19.996	100.126	19.810	14.263	0.539
989.500	574.058	79.998	19.997	100.126	19.809	14.329	0.501
990.000	574.346	79.997	19.996	100.130	19.810	14.207	0.518
990.500	574.589	79.997	19.996	100.130	19.810	14.213	0.540
991.000	574.871	79.998	19.995	100.131	19.811	14.134	0.528
991.500	575.101	79.997	19.996	100.132	19.816	13.826	0.519
992.000	575.390	79.996	19.995	100.134	19.814	13.926	0.515
992.500	575.642	79.996	19.996	100.131	19.816	13.833	0.530
993.000	575.857	79.998	19.996	100.130	19.816	13.794	0.504
993.500	576.126	79.998	19.996	100.133	19.819	13.575	0.476
994.000	576.378	79.997	19.996	100.132	19.818	13.625	0.502
994.500	576.633	79.998	19.996	100.130	19.817	13.737	0.514
995.000	576.854	79.997	19.996	100.130	19.818	13.626	0.491
995.500	577.151	79.996	19.996	100.129	19.818	13.625	0.497
996.000	577.378	79.995	19.995	100.123	19.817	13.712	0.521
996.500	577.640	79.996	19.995	100.127	19.821	13.422	0.507
997.000	577.859	79.998	19.995	100.129	19.820	13.486	0.485
997.500	578.073	79.998	19.996	100.133	19.821	13.406	0.457
998.000	578.359	79.998	19.996	100.133	19.822	13.383	0.466
998.500	578.647	79.997	19.996	100.135	19.820	13.490	0.537
999.000	578.888	79.996	19.995	100.130	19.819	13.587	0.552
999.500	579.128	79.996	19.996	100.126	19.822	13.369	0.505
1000.000	579.372	79.997	19.996	100.122	19.823	13.309	0.483
1000.500	579.638	79.995	19.995	100.123	19.822	13.381	0.497
1001.000	579.891	79.997	19.996	100.124	19.826	13.099	0.515
1001.500	580.138	79.995	19.996	100.124	19.821	13.471	0.509
1002.000	580.392	79.996	19.996	100.129	19.825	13.117	0.500
1002.500	580.636	79.996	19.997	100.131	19.827	13.026	0.500
1003.000	580.894	79.995	19.996	100.137	19.827	13.010	0.500
1003.500	581.146	79.996	19.997	100.139	19.825	13.130	0.506
1004.000	581.393	79.996	19.995	100.140	19.824	13.217	0.504
1004.500	581.634	79.996	19.996	100.139	19.826	13.058	0.493
1005.000	581.869	79.996	19.995	100.138	19.826	13.089	0.482
1005.500	582.182	79.995	19.995	100.134	19.831	12.707	0.512
1006.000	582.427	79.995	19.996	100.131	19.828	12.906	0.553
1006.500	582.658	79.995	19.996	100.136	19.827	13.014	0.517
1007.000	582.912	79.996	19.996	100.135	19.829	12.838	0.480
1007.500	583.168	79.995	19.996	100.139	19.828	12.906	0.497
1008.000	583.423	79.995	19.995	100.141	19.831	12.725	0.510
1008.500	583.667	79.995	19.996	100.142	19.833	12.561	0.505
1009.000	583.920	79.995	19.996	100.140	19.833	12.557	0.498
1009.500	584.162	79.995	19.996	100.145	19.836	12.372	0.496
1010.000	584.428	79.996	19.996	100.146	19.834	12.478	0.502
1010.500	584.681	79.995	19.995	100.150	19.833	12.574	0.513
1011.000	584.948	79.996	19.996	100.155	19.836	12.374	0.519
1011.500	585.160	79.997	19.996	100.152	19.835	12.400	0.500
1012.000	585.439	79.997	19.995	100.150	19.834	12.477	0.485
1012.500	585.716	79.997	19.996	100.145	19.832	12.609	0.523
1013.000	585.925	79.996	19.995	100.142	19.834	12.501	0.521
1013.500	586.196	79.997	19.996	100.143	19.836	12.353	0.483
1014.000	586.404	79.996	19.997	100.148	19.836	12.363	0.479
1014.500	586.685	79.997	19.997	100.148	19.836	12.375	0.484
1015.000	586.946	79.998	19.998	100.147	19.835	12.418	0.516
1015.500	587.191	79.998	19.997	100.147	19.836	12.385	0.525
1016.000	587.441	79.999	19.997	100.147	19.838	12.199	0.500
1016.500	587.669	79.997	19.996	100.146	19.840	12.090	0.486
1017.000	587.920	79.998	19.996	100.147	19.839	12.136	0.479
1017.500	588.240	79.998	19.995	100.150	19.841	12.010	0.525
1018.000	588.464	79.997	19.996	100.154	19.839	12.169	0.557
1018.500	588.703	79.998	19.996	100.154	19.842	11.950	0.503
1019.000	588.953	79.998	19.996	100.155	19.839	12.138	0.476
1019.500	589.183	79.998	19.995	100.157	19.841	11.977	0.485
1020.000	589.504	79.998	19.995	100.158	19.842	11.946	0.516
1020.500	589.746	79.997	19.995	100.154	19.842	11.947	0.557
1021.000	589.960	79.998	19.996	100.148	19.842	11.939	0.510
1021.500	590.233	79.997	19.995	100.142	19.842	11.926	0.472
1022.000	590.490	79.998	19.994	100.135	19.843	11.852	0.508
1022.500	590.743	79.998	19.995	100.129	19.843	11.863	0.520
1023.000	591.010	79.997	19.995	100.127	19.842	11.950	0.515
1023.500	591.243	79.998	19.995	100.126	19.844	11.798	0.510
1024.000	591.514	79.999	19.995	100.128	19.842	11.920	0.502
1024.501	591.757	79.998	19.994	100.128	19.842	11.910	0.509
1025.001	592.017	79.997	19.996	100.128	19.843	11.863	0.508
1025.500	592.227	79.997	19.994	100.133	19.845	11.744	0.486
1026.000	592.505	79.998	19.994	100.134	19.843	11.830	0.479
1026.500	592.758	79.996	19.995	100.131	19.843	11.879	0.510
1027.000	593.013	79.997	19.995	100.132	19.840	12.040	0.520
1027.500	593.299	79.996	19.996	100.132	19.842	11.939	0.524
1028.000	593.535	79.997	19.995	100.132	19.848	11.529	0.531
1028.500	593.778	79.998	19.996	100.132	19.844	11.775	0.501
1029.000	594.015	79.997	19.997	100.131	19.842	11.930	0.480
1029.500	594.309	79.998	19.996	100.130	19.845	11.713	0.505
1030.000	594.551	79.997	19.996	100.128	19.841	11.967	0.534
1030.500	594.833	79.997	19.995	100.129	19.848	11.502	0.530
1031.000	595.052	79.996	19.996	100.132	19.844	11.747	0.512
1031.500	595.346	79.998	19.995	100.134	19.844	11.797	0.506
1032.000	595.614	79.998	19.996	100.137	19.845	11.729	0.537
1032.500	595.870	79.996	19.996	100.139	19.843	11.869	0.543
1033.000	596.134	79.997	19.996	100.135	19.845	11.698	0.522
1033.500	596.343	79.998	19.996	100.130	19.847	11.536	0.497
1034.000	596.565	79.998	19.995	100.127	19.842	11.906	0.453
1034.500	596.884	79.998	19.996	100.123	19.843	11.856	0.486
1035.001	597.137	79.999	19.997	100.121	19.849	11.448	0.556
1035.501	597.393	79.998	19.996	100.119	19.849	11.456	0.541
1036.000	597.619	79.998	19.996	100.119	19.847	11.542	0.496
1036.500	597.869	79.998	19.995	100.125	19.850	11.362	0.479
1037.000	598.129	79.998	19.996	100.132	19.846	11.643	0.493
1037.500	598.371	79.997	19.996	100.134	19.850	11.356	0.506
1038.001	598.664	79.998	19.997	100.134	19.849	11.423	0.519
1038.501	598.905	79.998	19.996	100.135	19.850	11.379	0.535
1039.000	599.127	79.999	19.997	100.130	19.853	11.158	0.498
1039.500	599.440	79.998	19.995	100.123	19.852	11.206	0.499
1040.000	599.661	79.999	19.996	100.122	19.851	11.275	0.534
1040.500	599.937	79.999	19.995	100.124	19.850	11.336	0.515
1041.001	600.142	79.998	19.997	100.125	19.851	11.304	0.489
1041.501	600.388	79.999	19.996	100.132	19.852	11.221	0.466
