Repository: ulfsri/fsri_materials_database

# Materials and Products Database

## 01_Data

Raw data generated from each apparatus are included here in plain-text format. The data is organized first by material, next by the short name of test apparatus used, and where applicable additional filtering by test settings.

### material.json

Each material directory contains a json file of the same name as the material. This file links the data stored in the repository as well as data and graphs produced by the accompanying scripts (__02_Scripts__) to the respective landing page for the material on the front-end website.

File: 01_Data/PC/MCC/PC_MCC_30K_min_210921_R2.txt (part 3 of 4)
T Correction Coefficients:	0	1.024463	0
Time Shift (s):	14
*
Time (s)	Temperature (C)	N2 flow rate (cc/min)	O2 flow rate (cc/min)	Flow Rate (cc/min)	Oxygen (%)	HRR (W/g)	Heating rate (C/s)
699.000	428.882	79.997	19.996	100.278	19.900	6.113	0.498
699.500	429.114	79.997	19.995	100.278	19.897	6.302	0.508
700.000	429.365	79.997	19.996	100.278	19.895	6.456	0.492
700.500	429.625	79.996	19.995	100.277	19.897	6.281	0.497
701.000	429.883	79.997	19.996	100.277	19.895	6.425	0.515
701.500	430.108	79.996	19.995	100.277	19.895	6.429	0.501
702.000	430.372	79.996	19.995	100.277	19.894	6.505	0.486
702.500	430.636	79.996	19.994	100.279	19.889	6.857	0.509
703.000	430.899	79.997	19.993	100.279	19.889	6.880	0.527
703.500	431.141	79.997	19.995	100.279	19.887	7.013	0.516
704.000	431.372	79.997	19.995	100.278	19.885	7.172	0.489
704.500	431.631	79.995	19.994	100.279	19.886	7.068	0.482
705.000	431.857	79.997	19.995	100.277	19.877	7.714	0.488
705.500	432.138	79.998	19.995	100.280	19.882	7.404	0.496
706.000	432.399	79.998	19.995	100.280	19.879	7.551	0.524
706.500	432.631	79.997	19.994	100.280	19.879	7.609	0.518
707.000	432.897	79.999	19.996	100.280	19.878	7.634	0.496
707.500	433.130	79.998	19.994	100.284	19.877	7.758	0.498
708.000	433.393	79.999	19.994	100.286	19.872	8.077	0.497
708.500	433.652	79.997	19.995	100.287	19.869	8.288	0.509
709.000	433.923	79.999	19.994	100.289	19.868	8.379	0.526
709.500	434.146	80.000	19.994	100.291	19.867	8.431	0.513
710.000	434.415	79.999	19.995	100.286	19.865	8.613	0.493
710.500	434.621	79.998	19.996	100.282	19.863	8.741	0.483
711.000	434.902	79.999	19.995	100.282	19.864	8.684	0.480
711.500	435.184	79.999	19.995	100.282	19.860	8.978	0.525
712.000	435.427	80.000	19.994	100.280	19.859	9.052	0.544
712.500	435.685	79.999	19.995	100.280	19.855	9.334	0.513
713.000	435.941	79.998	19.996	100.280	19.854	9.367	0.508
713.500	436.180	79.998	19.995	100.278	19.852	9.547	0.504
714.000	436.400	79.998	19.995	100.276	19.850	9.641	0.477
714.500	436.636	79.998	19.995	100.278	19.847	9.902	0.458
715.000	436.917	79.998	19.995	100.284	19.846	9.943	0.487
715.500	437.174	79.999	19.996	100.286	19.844	10.113	0.528
716.000	437.441	79.998	19.994	100.285	19.841	10.284	0.531
716.500	437.651	79.997	19.996	100.285	19.839	10.494	0.501
717.000	437.916	79.997	19.996	100.287	19.839	10.477	0.476
717.500	438.165	79.997	19.996	100.286	19.834	10.831	0.494
718.000	438.420	79.998	19.996	100.284	19.829	11.156	0.509
718.500	438.684	79.997	19.995	100.286	19.825	11.475	0.512
719.000	438.916	79.997	19.996	100.288	19.824	11.561	0.508
719.500	439.183	79.998	19.996	100.283	19.820	11.859	0.497
720.000	439.410	79.997	19.997	100.283	19.820	11.803	0.496
720.500	439.706	79.998	19.996	100.285	19.816	12.104	0.508
721.000	439.935	79.997	19.996	100.289	19.811	12.452	0.524
721.500	440.200	79.997	19.996	100.295	19.808	12.706	0.509
722.000	440.467	79.998	19.996	100.301	19.807	12.791	0.513
722.500	440.694	79.997	19.996	100.306	19.803	13.021	0.513
723.000	440.942	79.999	19.995	100.310	19.798	13.407	0.484
723.500	441.211	79.997	19.996	100.308	19.795	13.605	0.496
724.000	441.439	79.997	19.996	100.304	19.793	13.763	0.507
724.500	441.696	79.998	19.996	100.302	19.788	14.154	0.491
725.000	441.956	79.998	19.996	100.303	19.787	14.205	0.501
725.500	442.190	79.999	19.995	100.301	19.780	14.673	0.505
726.000	442.463	79.998	19.997	100.301	19.780	14.725	0.501
726.500	442.744	79.997	19.997	100.304	19.777	14.930	0.531
727.000	442.954	79.997	19.995	100.306	19.774	15.149	0.522
727.500	443.235	79.999	19.996	100.303	19.765	15.761	0.491
728.000	443.497	79.998	19.995	100.304	19.766	15.734	0.518
728.500	443.750	79.999	19.995	100.306	19.760	16.133	0.529
729.000	444.028	80.000	19.995	100.308	19.757	16.332	0.523
729.500	444.267	79.998	19.996	100.308	19.751	16.794	0.524
730.000	444.539	80.000	19.996	100.310	19.751	16.796	0.514
730.500	444.788	79.999	19.996	100.310	19.745	17.191	0.516
731.000	445.026	79.999	19.995	100.311	19.742	17.427	0.504
731.500	445.293	80.000	19.995	100.311	19.736	17.828	0.496
732.000	445.535	80.000	19.995	100.311	19.737	17.782	0.507
732.500	445.783	79.997	19.994	100.311	19.730	18.308	0.499
733.000	446.030	80.000	19.996	100.311	19.729	18.392	0.492
733.500	446.306	79.999	19.994	100.308	19.724	18.730	0.509
734.000	446.550	79.999	19.995	100.307	19.722	18.869	0.521
734.500	446.823	79.999	19.994	100.307	19.714	19.401	0.519
735.000	447.072	80.000	19.994	100.307	19.711	19.633	0.520
735.500	447.309	80.000	19.994	100.308	19.706	20.020	0.504
736.000	447.593	80.000	19.995	100.310	19.703	20.199	0.503
736.500	447.830	79.999	19.994	100.311	19.694	20.864	0.521
737.000	448.095	80.000	19.995	100.312	19.690	21.153	0.511
737.500	448.347	79.999	19.995	100.312	19.689	21.257	0.509
738.000	448.618	80.000	19.995	100.314	19.682	21.740	0.520
738.500	448.877	79.998	19.996	100.318	19.679	21.982	0.527
739.000	449.159	80.000	19.996	100.319	19.674	22.308	0.536
739.500	449.387	79.999	19.995	100.319	19.669	22.631	0.526
740.000	449.644	79.999	19.996	100.319	19.663	23.106	0.497
740.500	449.911	79.998	19.996	100.316	19.659	23.412	0.504
741.000	450.155	79.998	19.994	100.315	19.652	23.881	0.518
741.500	450.406	79.998	19.995	100.319	19.648	24.135	0.503
742.000	450.654	79.998	19.995	100.322	19.643	24.548	0.497
742.500	450.899	79.997	19.997	100.325	19.639	24.775	0.497
743.000	451.164	79.997	19.995	100.326	19.632	25.310	0.502
743.500	451.419	79.995	19.995	100.324	19.628	25.609	0.515
744.000	451.664	79.997	19.996	100.320	19.624	25.849	0.510
744.500	451.899	79.997	19.995	100.317	19.622	26.028	0.489
745.000	452.158	79.997	19.997	100.315	19.615	26.564	0.487
745.500	452.437	79.996	19.996	100.315	19.610	26.872	0.516
746.000	452.721	79.996	19.996	100.317	19.605	27.241	0.550
746.500	452.984	79.997	19.997	100.316	19.603	27.376	0.555
747.000	453.184	79.996	19.996	100.320	19.597	27.858	0.505
747.500	453.437	79.997	19.996	100.328	19.596	27.909	0.458
748.000	453.741	79.996	19.997	100.332	19.591	28.296	0.505
748.500	453.989	79.996	19.997	100.336	19.587	28.539	0.555
749.000	454.254	79.997	19.997	100.344	19.589	28.442	0.533
749.500	454.477	79.995	19.996	100.346	19.589	28.466	0.500
750.000	454.703	79.996	19.996	100.338	19.590	28.364	0.468
750.500	454.979	79.996	19.997	100.332	19.599	27.695	0.476
751.000	455.229	79.995	19.996	100.327	19.605	27.280	0.514
751.500	455.498	79.996	19.996	100.313	19.615	26.583	0.522
752.000	455.743	79.996	19.997	100.300	19.625	25.855	0.516
752.500	456.038	79.996	19.996	100.292	19.635	25.116	0.527
753.000	456.290	79.995	19.996	100.284	19.645	24.400	0.544
753.500	456.522	79.996	19.995	100.276	19.654	23.786	0.515
754.000	456.787	79.997	19.997	100.274	19.659	23.431	0.490
754.500	457.060	79.996	19.996	100.274	19.667	22.835	0.517
755.000	457.269	79.998	19.997	100.274	19.672	22.499	0.510
755.500	457.563	79.998	19.996	100.277	19.675	22.236	0.492
756.000	457.797	79.998	19.995	100.285	19.675	22.251	0.515
756.500	458.052	79.997	19.997	100.295	19.676	22.179	0.509
757.000	458.319	79.997	19.996	100.308	19.673	22.392	0.506
757.500	458.586	79.997	19.996	100.322	19.670	22.617	0.528
758.000	458.825	79.996	19.995	100.338	19.666	22.860	0.520
758.500	459.118	79.999	19.994	100.354	19.659	23.411	0.519
759.000	459.376	79.997	19.995	100.368	19.650	24.016	0.542
759.500	459.607	79.996	19.995	100.383	19.644	24.442	0.520
760.000	459.882	79.997	19.994	100.398	19.633	25.256	0.497
760.500	460.120	79.997	19.994	100.406	19.622	26.028	0.510
761.000	460.390	79.997	19.995	100.410	19.608	27.052	0.510
761.500	460.631	79.997	19.994	100.412	19.593	28.121	0.510
762.000	460.882	79.998	19.994	100.408	19.580	29.003	0.502
762.500	461.154	79.996	19.995	100.402	19.562	30.349	0.508
763.000	461.385	79.997	19.994	100.401	19.543	31.660	0.513
763.500	461.671	79.997	19.994	100.397	19.527	32.850	0.510
764.000	461.905	79.997	19.995	100.396	19.508	34.204	0.518
764.500	462.174	79.996	19.993	100.395	19.491	35.467	0.511
765.000	462.447	79.997	19.995	100.395	19.472	36.811	0.523
765.500	462.677	79.996	19.995	100.393	19.456	37.971	0.523
766.000	462.959	79.998	19.995	100.389	19.438	39.264	0.507
766.500	463.197	79.998	19.994	100.382	19.418	40.751	0.516
767.000	463.484	79.997	19.995	100.380	19.396	42.317	0.523
767.500	463.721	79.998	19.995	100.378	19.381	43.400	0.524
768.000	463.981	79.997	19.994	100.377	19.364	44.658	0.511
768.500	464.202	79.996	19.995	100.380	19.355	45.302	0.489
769.000	464.440	79.998	19.996	100.386	19.352	45.534	0.470
769.500	464.714	79.997	19.995	100.384	19.352	45.502	0.485
770.000	464.983	79.996	19.995	100.378	19.355	45.297	0.528
770.500	465.248	79.998	19.996	100.364	19.363	44.716	0.539
771.000	465.494	79.996	19.994	100.338	19.371	44.119	0.523
771.500	465.739	79.997	19.995	100.310	19.381	43.407	0.501
772.000	466.001	79.996	19.996	100.283	19.391	42.688	0.499
772.500	466.286	79.997	19.994	100.262	19.400	42.007	0.527
773.000	466.511	79.997	19.995	100.248	19.403	41.815	0.529
773.500	466.830	79.997	19.995	100.250	19.405	41.672	0.527
774.000	467.099	79.996	19.996	100.257	19.404	41.716	0.565
774.500	467.324	79.998	19.996	100.267	19.398	42.141	0.541
775.000	467.586	79.997	19.997	100.281	19.386	42.969	0.491
775.500	467.876	79.997	19.996	100.302	19.378	43.573	0.519
776.000	468.141	79.998	19.995	100.323	19.359	44.931	0.554
776.500	468.366	79.998	19.995	100.352	19.342	46.139	0.523
777.000	468.624	79.997	19.995	100.387	19.321	47.603	0.487
777.500	468.905	79.997	19.995	100.422	19.301	49.008	0.511
778.000	469.136	79.997	19.995	100.458	19.280	50.525	0.525
778.500	469.422	79.998	19.996	100.491	19.255	52.326	0.515
779.000	469.682	79.995	19.997	100.521	19.233	53.934	0.532
779.500	469.951	79.996	19.996	100.540	19.210	55.627	0.538
780.000	470.207	79.997	19.995	100.552	19.182	57.619	0.527
780.500	470.464	79.995	19.995	100.553	19.158	59.377	0.519
781.000	470.726	79.997	19.996	100.542	19.135	61.086	0.516
781.500	470.948	79.997	19.995	100.521	19.110	62.868	0.501
782.000	471.243	79.997	19.996	100.495	19.087	64.554	0.500
782.500	471.486	79.997	19.995	100.470	19.066	66.081	0.527
783.000	471.729	79.998	19.995	100.442	19.050	67.269	0.512
783.500	472.008	79.997	19.996	100.422	19.033	68.485	0.505
784.000	472.273	80.000	19.996	100.407	19.034	68.438	0.533
784.500	472.468	79.998	19.996	100.394	19.035	68.358	0.502
785.000	472.749	79.998	19.994	100.378	19.047	67.476	0.468
785.500	473.006	79.997	19.995	100.366	19.055	66.886	0.507
786.000	473.274	79.998	19.995	100.339	19.071	65.768	0.532
786.500	473.530	79.999	19.995	100.307	19.086	64.611	0.524
787.000	473.811	79.999	19.994	100.275	19.096	63.875	0.530
787.500	474.088	79.999	19.995	100.252	19.108	62.993	0.548
788.000	474.348	79.998	19.994	100.234	19.112	62.677	0.548
788.500	474.594	79.999	19.996	100.237	19.115	62.488	0.521
789.000	474.862	79.999	19.995	100.247	19.109	62.893	0.510
789.500	475.124	79.999	19.994	100.269	19.102	63.384	0.522
790.000	475.385	79.999	19.994	100.291	19.088	64.341	0.526
790.500	475.656	80.000	19.994	100.323	19.072	65.471	0.527
791.000	475.883	79.999	19.995	100.358	19.054	66.738	0.515
791.500	476.182	80.000	19.994	100.400	19.029	68.572	0.512
792.000	476.420	79.998	19.995	100.443	19.005	70.278	0.532
792.500	476.639	80.001	19.994	100.489	18.980	72.103	0.497
793.000	476.938	79.999	19.995	100.530	18.958	73.690	0.487
793.500	477.197	80.001	19.995	100.565	18.929	75.749	0.537
794.000	477.476	79.998	19.995	100.593	18.900	77.845	0.548
794.500	477.703	79.998	19.996	100.612	18.878	79.501	0.522
795.000	477.981	79.999	19.994	100.620	18.852	81.409	0.506
795.500	478.215	79.998	19.994	100.614	18.826	83.254	0.508
796.000	478.503	79.999	19.995	100.598	18.805	84.854	0.517
796.500	478.735	79.997	19.994	100.571	18.783	86.485	0.522
797.000	479.002	79.998	19.995	100.536	18.767	87.636	0.510
797.500	479.277	79.996	19.994	100.495	18.753	88.687	0.521
798.000	479.538	79.999	19.995	100.459	18.745	89.333	0.539
798.500	479.780	79.998	19.995	100.427	18.743	89.456	0.519
799.000	480.023	79.998	19.995	100.399	18.749	89.075	0.494
799.500	480.274	79.999	19.995	100.379	18.761	88.141	0.489
800.000	480.508	79.999	19.996	100.363	18.780	86.796	0.489
800.500	480.744	79.998	19.995	100.338	18.800	85.321	0.478
801.000	480.997	79.998	19.996	100.307	18.820	83.815	0.480
801.500	481.235	79.997	19.995	100.281	18.845	81.938	0.490
802.000	481.536	79.999	19.994	100.255	18.865	80.473	0.515
802.500	481.795	79.998	19.994	100.235	18.882	79.189	0.549
803.000	482.039	79.998	19.996	100.237	18.894	78.340	0.531
803.500	482.268	79.997	19.995	100.248	18.902	77.768	0.488
804.000	482.507	79.998	19.995	100.266	18.903	77.699	0.471
804.500	482.762	79.998	19.995	100.289	18.903	77.636	0.481
805.000	483.055	79.998	19.996	100.319	18.892	78.410	0.521
805.500	483.283	79.999	19.995	100.351	18.878	79.455	0.534
806.000	483.510	79.998	19.995	100.391	18.857	80.934	0.488
806.500	483.816	79.998	19.996	100.436	18.835	82.507	0.494
807.000	484.014	79.998	19.997	100.487	18.806	84.580	0.518
807.500	484.256	79.999	19.994	100.542	18.777	86.701	0.472
808.000	484.547	80.000	19.995	100.596	18.745	88.984	0.486
808.500	484.809	79.998	19.996	100.641	18.714	91.233	0.543
809.000	485.032	79.999	19.995	100.677	18.680	93.708	0.519
809.500	485.289	79.998	19.994	100.698	18.655	95.529	0.483
810.000	485.583	79.998	19.996	100.702	18.625	97.706	0.515
810.500	485.832	79.999	19.995	100.690	18.597	99.817	0.547
811.000	486.081	79.997	19.995	100.667	18.576	101.318	0.520
811.500	486.335	80.000	19.996	100.625	18.556	102.812	0.501
812.000	486.598	79.999	19.996	100.556	18.544	103.699	0.510
812.500	486.827	79.999	19.996	100.492	18.545	103.643	0.505
813.000	487.113	79.999	19.996	100.436	18.547	103.506	0.503
813.500	487.368	80.001	19.995	100.392	18.553	103.106	0.528
814.000	487.564	79.998	19.995	100.354	18.567	102.042	0.496
814.500	487.816	79.997	19.996	100.337	18.586	100.695	0.450
815.000	488.077	79.998	19.996	100.342	18.606	99.264	0.480
815.500	488.336	79.999	19.995	100.332	18.623	98.034	0.516
816.000	488.586	79.999	19.995	100.307	18.643	96.620	0.514
816.500	488.851	80.000	19.995	100.297	18.660	95.321	0.512
817.000	489.094	79.998	19.995	100.297	18.679	93.992	0.512
817.500	489.369	79.999	19.995	100.274	18.695	92.802	0.513
818.000	489.602	79.998	19.996	100.268	18.709	91.763	0.513
818.500	489.843	79.999	19.995	100.286	18.718	91.053	0.491
819.000	490.056	79.999	19.996	100.311	18.725	90.552	0.464
819.500	490.356	79.998	19.995	100.334	18.734	89.864	0.484
820.000	490.610	79.998	19.995	100.363	18.732	90.068	0.533
820.500	490.873	79.997	19.995	100.404	18.732	90.059	0.535
821.000	491.099	79.997	19.995	100.443	18.730	90.210	0.503
821.500	491.338	79.997	19.994	100.481	18.722	90.799	0.477
822.000	491.600	79.997	19.994	100.529	18.721	90.854	0.483
822.500	491.871	79.997	19.995	100.572	18.713	91.426	0.517
823.000	492.136	79.996	19.995	100.597	18.703	92.125	0.535
823.500	492.378	79.997	19.995	100.609	18.687	93.264	0.521
824.000	492.597	79.996	19.994	100.612	18.668	94.663	0.484
824.500	492.867	79.997	19.996	100.604	18.642	96.540	0.475
825.000	493.076	79.996	19.995	100.596	18.616	98.442	0.484
825.500	493.357	79.996	19.995	100.591	18.592	100.157	0.484
826.000	493.630	79.996	19.995	100.589	18.571	101.674	0.522
826.500	493.868	79.996	19.995	100.593	18.555	102.779	0.533
827.000	494.138	79.996	19.994	100.599	18.545	103.517	0.509
827.500	494.371	79.995	19.995	100.591	18.536	104.098	0.505
828.000	494.627	79.996	19.996	100.568	18.523	105.012	0.496
828.500	494.917	79.996	19.996	100.539	18.510	105.970	0.518
829.000	495.162	79.996	19.996	100.499	18.490	107.419	0.541
829.500	495.423	79.996	19.995	100.457	18.471	108.825	0.520
830.000	495.635	79.995	19.995	100.434	18.449	110.410	0.489
830.500	495.893	79.995	19.994	100.437	18.429	111.891	0.472
831.000	496.151	79.994	19.996	100.459	18.413	113.101	0.493
831.500	496.417	79.996	19.995	100.482	18.400	114.000	0.520
832.000	496.681	79.996	19.996	100.489	18.387	114.929	0.527
832.500	496.936	79.995	19.996	100.489	18.376	115.779	0.525
833.000	497.246	79.996	19.995	100.480	18.366	116.499	0.542
833.500	497.479	79.995	19.996	100.457	18.359	116.981	0.554
834.000	497.778	79.996	19.996	100.439	18.351	117.578	0.537
834.500	497.989	79.997	19.997	100.440	18.347	117.841	0.521
835.000	498.284	79.996	19.996	100.449	18.345	118.008	0.508
835.500	498.545	79.996	19.995	100.463	18.350	117.597	0.531
836.000	498.788	79.998	19.995	100.473	18.356	117.191	0.530
836.500	499.049	79.996	19.997	100.479	18.361	116.889	0.504
837.000	499.316	79.996	19.997	100.479	18.361	116.843	0.516
837.500	499.564	79.996	19.997	100.468	18.364	116.686	0.522
838.000	499.805	79.996	19.996	100.447	18.362	116.871	0.502
838.500	500.065	79.996	19.996	100.433	18.361	116.910	0.495
839.000	500.338	79.997	19.997	100.420	18.357	117.268	0.517
839.500	500.577	79.997	19.997	100.415	18.353	117.515	0.522
840.000	500.833	79.996	19.995	100.427	18.345	118.170	0.503
840.500	501.103	79.996	19.996	100.453	18.339	118.587	0.510
841.000	501.378	79.996	19.997	100.482	18.332	119.067	0.536
841.500	501.612	79.996	19.997	100.511	18.332	119.043	0.528
842.000	501.863	79.997	19.997	100.537	18.330	119.202	0.497
842.500	502.167	79.997	19.997	100.549	18.328	119.332	0.519
843.000	502.369	79.997	19.996	100.553	18.323	119.627	0.530
843.500	502.665	79.996	19.997	100.551	18.319	119.913	0.502
844.000	502.904	79.996	19.997	100.550	18.311	120.457	0.517
844.500	503.139	79.997	19.996	100.546	18.303	120.981	0.504
845.000	503.407	79.998	19.996	100.546	18.288	122.022	0.488
845.500	503.667	79.997	19.996	100.546	18.270	123.335	0.516
846.000	503.923	79.997	19.997	100.547	18.248	124.882	0.522
846.500	504.169	79.997	19.997	100.551	18.219	126.989	0.509
847.000	504.422	79.995	19.995	100.558	18.189	129.208	0.501
847.500	504.695	79.998	19.995	100.570	18.161	131.206	0.512
848.000	504.941	79.997	19.995	100.585	18.129	133.543	0.522
848.500	505.207	79.998	19.995	100.600	18.090	136.395	0.515
849.000	505.440	79.997	19.995	100.619	18.053	139.021	0.505
849.500	505.687	79.996	19.995	100.637	18.020	141.418	0.490
850.000	506.004	79.997	19.994	100.652	17.984	144.054	0.522
850.500	506.221	79.998	19.994	100.666	17.949	146.557	0.549
851.000	506.470	79.998	19.994	100.681	17.921	148.606	0.500
851.500	506.711	79.997	19.995	100.687	17.893	150.649	0.479
852.000	506.946	79.996	19.995	100.686	17.866	152.538	0.483
852.500	507.195	79.997	19.996	100.677	17.843	154.255	0.480
853.000	507.476	79.997	19.995	100.657	17.819	155.937	0.507
853.500	507.747	79.996	19.995	100.633	17.796	157.580	0.541
854.000	507.965	79.996	19.995	100.603	17.777	158.946	0.520
854.500	508.191	79.998	19.994	100.576	17.760	160.233	0.466
855.000	508.448	79.995	19.994	100.551	17.735	162.035	0.463
855.500	508.734	79.996	19.995	100.534	17.718	163.226	0.513
856.000	508.960	79.996	19.995	100.521	17.697	164.759	0.528
856.500	509.242	79.996	19.995	100.512	17.680	165.972	0.510
857.000	509.479	79.997	19.994	100.509	17.659	167.468	0.513
857.500	509.715	79.997	19.994	100.518	17.644	168.562	0.496
858.000	509.936	79.996	19.994	100.528	17.626	169.868	0.464
858.500	510.186	79.996	19.997	100.542	17.615	170.680	0.464
859.000	510.495	79.995	19.996	100.560	17.603	171.554	0.516
859.500	510.722	79.996	19.995	100.579	17.587	172.706	0.548
860.000	510.978	79.996	19.995	100.594	17.572	173.754	0.509
860.500	511.210	79.996	19.995	100.609	17.560	174.601	0.486
861.000	511.469	79.997	19.995	100.618	17.545	175.694	0.490
861.500	511.703	79.998	19.995	100.625	17.533	176.548	0.492
862.000	511.989	79.997	19.996	100.628	17.523	177.262	0.506
862.500	512.218	79.997	19.995	100.628	17.512	178.079	0.517
863.000	512.458	79.997	19.996	100.626	17.499	179.018	0.492
863.500	512.699	79.996	19.994	100.627	17.490	179.653	0.475
864.000	512.946	79.997	19.995	100.627	17.481	180.340	0.484
864.500	513.221	79.997	19.994	100.628	17.467	181.369	0.505
865.000	513.468	79.998	19.996	100.629	17.460	181.809	0.523
865.500	513.740	79.997	19.996	100.629	17.451	182.466	0.521
866.000	513.985	79.998	19.996	100.629	17.441	183.181	0.518
866.500	514.248	79.996	19.996	100.630	17.431	183.919	0.512
867.000	514.504	79.999	19.995	100.629	17.421	184.642	0.513
867.500	514.776	79.998	19.995	100.629	17.414	185.148	0.523
868.000	515.013	79.998	19.995	100.632	17.406	185.721	0.519
868.500	515.297	79.999	19.995	100.639	17.396	186.414	0.515
869.000	515.509	79.998	19.995	100.646	17.390	186.879	0.509
869.500	515.759	79.998	19.995	100.653	17.384	187.319	0.479
870.000	516.044	79.997	19.994	100.658	17.377	187.816	0.498
870.500	516.293	79.998	19.995	100.657	17.369	188.365	0.534
871.000	516.507	79.998	19.995	100.650	17.363	188.794	0.499
871.500	516.793	79.997	19.995	100.642	17.355	189.369	0.482
872.000	517.022	79.999	19.995	100.639	17.352	189.611	0.508
872.500	517.284	79.997	19.995	100.637	17.344	190.183	0.503
873.000	517.571	79.998	19.994	100.640	17.341	190.361	0.520
873.500	517.830	79.997	19.994	100.644	17.335	190.820	0.548
874.000	518.063	79.998	19.995	100.650	17.335	190.801	0.519
874.500	518.334	79.998	19.994	100.653	17.328	191.254	0.498
875.000	518.545	79.997	19.994	100.654	17.326	191.433	0.493
875.500	518.812	79.999	19.994	100.654	17.323	191.645	0.480
876.000	519.087	79.998	19.995	100.650	17.323	191.645	0.510
876.500	519.331	79.997	19.995	100.644	17.320	191.817	0.531
877.000	519.579	79.997	19.995	100.639	17.323	191.627	0.506
877.500	519.844	79.996	19.995	100.634	17.319	191.907	0.502
878.000	520.097	79.997	19.995	100.630	17.322	191.661	0.516
878.500	520.390	79.997	19.995	100.631	17.322	191.675	0.532
879.000	520.643	79.997	19.995	100.634	17.326	191.338	0.546
879.500	520.889	79.997	19.995	100.637	17.328	191.207	0.523
880.000	521.146	79.997	19.995	100.637	17.327	191.246	0.501
880.500	521.358	79.996	19.996	100.637	17.333	190.848	0.486
881.000	521.667	79.997	19.995	100.636	17.334	190.730	0.495
881.500	521.938	79.998	19.995	100.633	17.339	190.376	0.550
882.000	522.154	79.998	19.995	100.629	17.348	189.691	0.533
882.500	522.423	79.997	19.994	100.628	17.354	189.257	0.486
883.000	522.686	79.999	19.994	100.628	17.364	188.594	0.509
883.500	522.933	79.998	19.995	100.627	17.368	188.311	0.521
884.000	523.202	79.997	19.994	100.625	17.379	187.484	0.513
884.500	523.462	79.997	19.995	100.624	17.389	186.789	0.522
885.000	523.722	79.998	19.994	100.619	17.402	185.822	0.525
885.500	523.988	79.998	19.994	100.618	17.413	185.003	0.523
886.000	524.266	79.998	19.995	100.614	17.425	184.108	0.534
886.500	524.481	79.998	19.994	100.609	17.435	183.398	0.518
887.000	524.775	79.998	19.995	100.604	17.450	182.345	0.501
887.500	525.044	79.997	19.996	100.601	17.466	181.129	0.536
888.000	525.330	79.999	19.993	100.593	17.479	180.225	0.559
888.500	525.546	79.999	19.994	100.588	17.498	178.844	0.528
889.000	525.822	79.998	19.994	100.586	17.514	177.699	0.497
889.500	526.101	80.000	19.994	100.586	17.528	176.667	0.524
890.000	526.325	79.999	19.994	100.583	17.547	175.296	0.530
890.500	526.582	79.998	19.993	100.580	17.569	173.700	0.492
891.000	526.875	79.998	19.995	100.575	17.586	172.458	0.515
891.500	527.140	79.999	19.994	100.569	17.608	170.878	0.554
892.000	527.398	79.999	19.994	100.563	17.629	169.343	0.541
892.500	527.638	79.998	19.994	100.557	17.650	167.849	0.510
893.000	527.934	79.999	19.994	100.554	17.673	166.197	0.517
893.500	528.180	80.000	19.995	100.553	17.699	164.308	0.539
894.000	528.423	79.999	19.996	100.551	17.721	162.725	0.515
894.500	528.701	79.999	19.994	100.551	17.747	160.855	0.505
895.000	528.980	79.999	19.994	100.549	17.773	158.929	0.539
895.500	529.240	79.998	19.994	100.544	17.797	157.200	0.548
896.000	529.518	79.999	19.995	100.539	17.827	155.061	0.538
896.500	529.768	79.998	19.995	100.532	17.854	153.144	0.533
897.000	529.999	79.999	19.995	100.524	17.879	151.323	0.504
897.500	530.259	79.999	19.995	100.516	17.908	149.251	0.486
898.000	530.522	79.999	19.996	100.511	17.933	147.441	0.507
898.500	530.810	79.998	19.995	100.506	17.964	145.148	0.537
899.000	531.063	79.997	19.996	100.504	17.993	143.101	0.546
899.500	531.314	79.998	19.995	100.501	18.023	140.914	0.522
900.000	531.587	79.997	19.995	100.496	18.055	138.624	0.514
900.500	531.850	79.998	19.995	100.491	18.083	136.640	0.530
901.000	532.145	79.997	19.995	100.486	18.115	134.336	0.547
901.500	532.427	79.996	19.996	100.478	18.143	132.328	0.568
902.000	532.663	79.997	19.995	100.473	18.175	130.017	0.548
902.500	532.917	79.995	19.996	100.471	18.203	127.987	0.504
903.000	533.191	79.996	19.996	100.469	18.234	125.736	0.509
903.500	533.458	79.996	19.995	100.465	18.266	123.437	0.534
904.000	533.720	79.997	19.995	100.460	18.298	121.116	0.535
904.500	533.968	79.997	19.996	100.451	18.336	118.412	0.520
905.000	534.244	79.997	19.995	100.443	18.369	116.041	0.517
905.500	534.530	79.999	19.996	100.435	18.400	113.781	0.543
906.000	534.790	79.997	19.996	100.431	18.432	111.525	0.554
906.500	535.034	79.997	19.997	100.428	18.462	109.305	0.525
907.000	535.340	79.997	19.995	100.426	18.497	106.815	0.527
907.500	535.589	79.997	19.995	100.422	18.526	104.699	0.553
908.000	535.845	79.997	19.996	100.418	18.559	102.347	0.530
908.500	536.128	79.997	19.995	100.412	18.588	100.244	0.522
909.000	536.405	79.996	19.995	100.404	18.616	98.227	0.549
909.500	536.658	79.997	19.996	100.398	18.648	95.933	0.545
910.000	536.929	79.996	19.996	100.395	18.676	93.967	0.528
910.500	537.184	79.997	19.996	100.389	18.706	91.790	0.525
911.000	537.422	79.996	19.995	100.388	18.736	89.624	0.509
911.500	537.700	79.996	19.994	100.387	18.762	87.757	0.504
912.000	537.933	79.997	19.995	100.385	18.790	85.766	0.514
912.500	538.208	79.997	19.996	100.380	18.814	84.007	0.509
913.000	538.474	79.997	19.995	100.374	18.841	82.127	0.524
913.500	538.734	79.997	19.996	100.371	18.869	80.085	0.534
914.000	539.022	79.998	19.996	100.369	18.894	78.280	0.536
914.500	539.271	79.997	19.994	100.368	18.919	76.504	0.542
915.000	539.539	79.998	19.996	100.366	18.943	74.759	0.527
915.500	539.816	79.998	19.996	100.366	18.970	72.849	0.531
916.000	540.076	79.996	19.995	100.362	18.991	71.329	0.541
916.500	540.306	79.996	19.995	100.357	19.015	69.566	0.513
917.000	540.590	79.995	19.995	100.350	19.040	67.787	0.502
917.500	540.836	79.997	19.995	100.343	19.063	66.146	0.523
918.000	541.106	79.996	19.995	100.336	19.086	64.495	0.523
918.500	541.330	79.996	19.996	100.331	19.107	63.013	0.504
919.000	541.571	79.998	19.996	100.323	19.131	61.253	0.479
919.500	541.879	79.997	19.996	100.318	19.149	59.935	0.507
920.000	542.155	79.996	19.996	100.316	19.168	58.579	0.567
920.500	542.422	79.997	19.995	100.316	19.189	57.119	0.564
921.000	542.671	79.997	19.995	100.313	19.207	55.790	0.529
921.500	542.914	79.997	19.996	100.313	19.226	54.419	0.504
922.000	543.214	79.997	19.996	100.313	19.242	53.280	0.518
922.500	543.441	79.998	19.996	100.312	19.261	51.902	0.535
923.000	543.683	79.996	19.995	100.311	19.279	50.666	0.498
923.500	543.916	79.996	19.995	100.311	19.294	49.575	0.472
924.000	544.179	79.995	19.997	100.311	19.310	48.445	0.485
924.500	544.427	79.996	19.996	100.310	19.330	46.972	0.503
925.000	544.675	79.997	19.996	100.308	19.342	46.125	0.503
925.500	544.933	79.997	19.997	100.303	19.353	45.309	0.501
926.000	545.177	79.996	19.996	100.295	19.370	44.083	0.504
926.500	545.451	79.997	19.996	100.290	19.385	43.034	0.510
927.000	545.693	79.996	19.996	100.285	19.397	42.168	0.517
927.500	545.950	79.996	19.996	100.279	19.411	41.142	0.508
928.000	546.199	79.997	19.996	100.278	19.423	40.258	0.502
928.500	546.433	79.996	19.996	100.277	19.435	39.426	0.495
929.000	546.746	79.996	19.997	100.275	19.448	38.517	0.515
929.500	546.986	79.995	19.996	100.274	19.457	37.826	0.550
930.000	547.252	79.996	19.997	100.273	19.470	36.891	0.530
930.500	547.495	79.996	19.996	100.274	19.482	36.047	0.507
931.000	547.775	79.996	19.997	100.274	19.494	35.219	0.515
931.500	548.019	79.996	19.997	100.273	19.501	34.686	0.524
932.000	548.247	79.995	19.996	100.272	19.515	33.727	0.498
932.500	548.514	79.997	19.996	100.272	19.523	33.149	0.483
933.000	548.766	79.997	19.996	100.271	19.533	32.380	0.507
933.500	549.006	79.995	19.997	100.271	19.545	31.567	0.505
934.000	549.257	79.996	19.996	100.270	19.553	30.950	0.492
934.500	549.504	79.996	19.997	100.270	19.559	30.510	0.495
935.000	549.785	79.996	19.996	100.268	19.568	29.862	0.513
935.500	550.042	79.996	19.995	100.264	19.576	29.317	0.534
936.000	550.271	79.996	19.996	100.261	19.588	28.488	0.512
936.500	550.538	79.995	19.995	100.255	19.592	28.196	0.491
937.000	550.765	79.996	19.996	100.249	19.599	27.691	0.495
937.500	551.003	79.995	19.996	100.247	19.605	27.225	0.479
938.000	551.302	79.995	19.996	100.246	19.613	26.684	0.500
938.500	551.534	79.997	19.995	100.242	19.621	26.088	0.534
939.000	551.779	79.997	19.995	100.241	19.625	25.785	0.504
939.500	552.023	79.996	19.995	100.240	19.632	25.312	0.483
940.000	552.294	79.998	19.995	100.237	19.638	24.867	0.502
940.500	552.570	79.996	19.995	100.235	19.646	24.326	0.531
941.000	552.821	79.996	19.994	100.236	19.648	24.145	0.537
941.500	553.041	79.998	19.995	100.237	19.656	23.584	0.499
942.000	553.298	79.997	19.996	100.237	19.663	23.041	0.473
942.500	553.550	79.997	19.995	100.237	19.663	23.104	0.493
943.000	553.814	79.997	19.995	100.237	19.671	22.517	0.513
943.500	554.082	79.997	19.995	100.237	19.679	21.933	0.525
944.000	554.341	79.997	19.995	100.238	19.682	21.682	0.530
944.500	554.604	79.999	19.996	100.239	19.687	21.385	0.525
945.000	554.829	79.997	19.994	100.238	19.694	20.874	0.505
945.500	555.120	79.998	19.995	100.239	19.698	20.544	0.502
946.000	555.335	79.997	19.995	100.239	19.701	20.347	0.511
946.500	555.636	79.998	19.995	100.238	19.706	20.022	0.511
947.000	555.847	79.997	19.995	100.238	19.709	19.792	0.514
947.500	556.140	79.999	19.995	100.238	19.714	19.384	0.508
948.000	556.357	79.997	19.995	100.238	19.716	19.303	0.507
948.500	556.607	79.996	19.994	100.237	19.721	18.899	0.489
949.000	556.863	79.999	19.995	100.237	19.723	18.758	0.486
949.500	557.099	79.999	19.995	100.235	19.729	18.319	0.499
950.000	557.378	79.999	19.995	100.237	19.734	18.011	0.504
950.500	557.612	79.999	19.995	100.237	19.737	17.735	0.514
951.000	557.852	79.998	19.994	100.237	19.740	17.566	0.493
951.500	558.160	79.996	19.995	100.237	19.745	17.201	0.511
952.000	558.388	79.999	19.994	100.237	19.749	16.900	0.542
952.500	558.629	79.998	19.995	100.236	19.750	16.865	0.503
953.000	558.899	79.997	19.995	100.236	19.752	16.698	0.490
953.500	559.126	79.998	19.995	100.236	19.756	16.420	0.504
954.000	559.385	79.998	19.994	100.237	19.759	16.209	0.491
954.500	559.641	79.998	19.995	100.236	19.762	15.987	0.501
955.000	559.913	80.000	19.995	100.237	19.763	15.929	0.522
955.500	560.176	79.997	19.994	100.238	19.766	15.664	0.531
956.000	560.429	79.998	19.995	100.238	19.770	15.386	0.525
956.500	560.628	79.998	19.995	100.238	19.767	15.605	0.483
957.000	560.920	79.998	19.996	100.238	19.773	15.183	0.471
957.500	561.169	79.996	19.994	100.238	19.775	15.050	0.516
958.000	561.439	79.998	19.997	100.237	19.778	14.828	0.530
958.500	561.712	79.998	19.996	100.237	19.778	14.797	0.531
959.000	561.964	79.998	19.994	100.237	19.783	14.503	0.534
959.500	562.199	79.998	19.996	100.237	19.783	14.441	0.506
960.000	562.459	79.998	19.994	100.237	19.787	14.206	0.491
960.500	562.725	79.999	19.995	100.235	19.789	14.069	0.511
961.000	562.987	79.999	19.995	100.234	19.788	14.080	0.527
961.500	563.230	79.997	19.995	100.233	19.790	13.978	0.517
962.000	563.461	79.997	19.995	100.233	19.793	13.734	0.489
962.500	563.752	79.997	19.996	100.231	19.797	13.441	0.498
963.000	563.950	79.998	19.995	100.232	19.796	13.564	0.506
963.500	564.219	79.998	19.995	100.232	19.797	13.435	0.478
964.000	564.525	79.996	19.995	100.230	19.797	13.437	0.521
964.500	564.759	79.998	19.995	100.229	19.797	13.438	0.558
965.000	564.974	79.998	19.995	100.231	19.802	13.139	0.495
965.500	565.243	79.998	19.996	100.230	19.803	13.008	0.467
966.000	565.505	79.999	19.995	100.231	19.803	13.002	0.507
966.500	565.782	79.998	19.994	100.231	19.805	12.880	0.534
967.000	566.021	79.998	19.995	100.233	19.808	12.653	0.527
967.500	566.265	80.000	19.995	100.232	19.809	12.634	0.500
968.000	566.549	79.999	19.995	100.232	19.811	12.446	0.506
968.500	566.811	80.000	19.995	100.232	19.812	12.379	0.537
969.000	567.051	79.998	19.995	100.233	19.811	12.431	0.524
969.500	567.296	79.999	19.995	100.233	19.815	12.174	0.494
970.000	567.534	79.999	19.995	100.232	19.816	12.135	0.485
970.500	567.797	79.999	19.995	100.230	19.819	11.892	0.492
971.000	568.075	80.000	19.995	100.226	19.818	11.963	0.521
971.500	568.334	79.999	19.995	100.224	19.821	11.716	0.539
972.000	568.556	80.000	19.996	100.223	19.821	11.771	0.509
972.500	568.795	80.000	19.994	100.223	19.819	11.861	0.471
973.000	569.098	80.001	19.996	100.221	19.821	11.718	0.502
973.500	569.343	80.001	19.995	100.222	19.823	11.614	0.545
974.000	569.628	80.000	19.994	100.221	19.824	11.500	0.538
974.500	569.812	80.002	19.995	100.221	19.828	11.228	0.499
975.000	570.083	80.000	19.995	100.221	19.823	11.584	0.463
975.500	570.389	80.000	19.994	100.221	19.826	11.412	0.516
976.000	570.625	80.001	19.994	100.222	19.825	11.466	0.559
976.500	570.889	80.000	19.996	100.222	19.827	11.325	0.521
977.000	571.125	80.000	19.995	100.222	19.831	11.030	0.500
977.500	571.362	79.999	19.996	100.223	19.830	11.071	0.486
978.000	571.611	80.000	19.995	100.226	19.832	10.966	0.479
978.500	571.867	79.999	19.995	100.228	19.832	10.915	0.496
979.000	572.080	79.999	19.997	100.229	19.834	10.795	0.487
979.500	572.371	79.999	19.995	100.229	19.834	10.838	0.487
980.000	572.615	79.998	19.996	100.229	19.836	10.666	0.520
980.500	572.865	79.998	19.994	100.230	19.837	10.626	0.514
981.000	573.143	79.997	19.995	100.229	19.836	10.690	0.511
981.500	573.397	79.997	19.994	100.231	19.838	10.512	0.529
982.000	573.698	79.997	19.996	100.230	19.837	10.576	0.543
982.500	573.920	79.997	19.996	100.230	19.839	10.470	0.539
983.000	574.154	79.997	19.996	100.223	19.837	10.621	0.490
983.500	574.465	79.996	19.995	100.218	19.840	10.391	0.500
984.000	574.750	79.997	19.997	100.216	19.839	10.485	0.571
984.500	575.021	79.997	19.996	100.216	19.843	10.186	0.577
985.000	575.223	79.997	19.995	100.217	19.841	10.319	0.515
985.500	575.519	79.998	19.995	100.224	19.842	10.205	0.485
986.000	575.738	79.998	19.995	100.229	19.843	10.147	0.506
986.500	575.984	79.997	19.995	100.230	19.845	10.033	0.490
987.000	576.245	79.997	19.995	100.229	19.844	10.063	0.486
987.500	576.479	79.997	19.995	100.225	19.843	10.127	0.501
988.000	576.726	79.997	19.995	100.219	19.844	10.071	0.488
988.500	577.017	79.997	19.996	100.215	19.845	10.029	0.510
989.000	577.258	79.999	19.995	100.209	19.846	9.974	0.535
989.500	577.486	79.997	19.996	100.203	19.845	10.032	0.500
990.000	577.738	79.996	19.996	100.206	19.851	9.595	0.474
990.500	577.962	79.996	19.995	100.208	19.850	9.628	0.478
991.000	578.262	79.998	19.996	100.208	19.848	9.787	0.500
991.500	578.514	79.997	19.996	100.212	19.849	9.737	0.538
992.000	578.753	79.998	19.996	100.215	19.848	9.780	0.521
992.500	579.021	79.997	19.996	100.217	19.851	9.579	0.499
993.000	579.249	79.997	19.996	100.219	19.851	9.607	0.501
993.500	579.483	79.999	19.996	100.223	19.851	9.584	0.479
994.000	579.743	79.998	19.997	100.218	19.854	9.405	0.478
994.500	580.003	79.998	19.997	100.217	19.854	9.341	0.507
995.000	580.205	79.998	19.996	100.217	19.854	9.359	0.491
995.500	580.490	79.998	19.996	100.217	19.855	9.326	0.475
996.000	580.705	79.999	19.995	100.214	19.855	9.322	0.493
996.500	580.978	79.997	19.996	100.217	19.856	9.247	0.494
997.000	581.205	79.998	19.995	100.216	19.859	9.048	0.494
997.500	581.438	79.998	19.995	100.212	19.853	9.439	0.480
998.000	581.694	79.998	19.996	100.211	19.857	9.132	0.475
998.500	581.966	79.998	19.995	100.211	19.857	9.168	0.508
999.000	582.187	79.998	19.996	100.210	19.859	9.023	0.510
999.500	582.415	79.998	19.996	100.211	19.858	9.069	0.471
1000.000	582.663	79.998	19.996	100.208	19.858	9.053	0.463
1000.500	582.912	79.997	19.995	100.205	19.860	8.958	0.487
1001.000	583.145	79.998	19.995	100.205	19.858	9.084	0.489
1001.500	583.410	79.999	19.994	100.209	19.858	9.100	0.489
1002.000	583.641	79.997	19.995	100.209	19.860	8.978	0.497
1002.500	583.883	79.998	19.996	100.212	19.857	9.158	0.485
1003.000	584.147	79.998	19.996	100.217	19.860	8.910	0.490
1003.500	584.365	79.997	19.995	100.217	19.860	8.910	0.493
1004.000	584.635	79.998	19.995	100.211	19.863	8.761	0.485
1004.500	584.901	79.999	19.995	100.213	19.862	8.770	0.513
1005.000	585.118	79.998	19.996	100.216	19.862	8.805	0.510
1005.500	585.373	79.997	19.996	100.215	19.862	8.776	0.477
1006.000	585.590	79.997	19.996	100.218	19.864	8.638	0.472
1006.500	585.803	79.996	19.996	100.222	19.863	8.750	0.451
1007.000	586.092	79.998	19.996	100.221	19.863	8.729	0.467
1007.500	586.295	79.997	19.995	100.218	19.862	8.773	0.497
1008.000	586.574	79.997	19.996	100.220	19.867	8.465	0.487
1008.500	586.822	79.997	19.997	100.224	19.866	8.511	0.505
1009.000	587.016	79.996	19.995	100.227	19.861	8.906	0.485
1009.500	587.267	79.996	19.996	100.225	19.865	8.570	0.443
1010.000	587.520	79.997	19.995	100.223	19.866	8.532	0.474
1010.500	587.764	79.997	19.995	100.220	19.863	8.727	0.501
1011.000	588.014	79.997	19.996	100.215	19.868	8.339	0.496
1011.500	588.228	79.995	19.995	100.212	19.868	8.401	0.479
1012.000	588.449	79.998	19.996	100.218	19.868	8.388	0.449
1012.500	588.732	79.997	19.996	100.218	19.863	8.752	0.469
1013.000	588.972	79.996	19.995	100.214	19.868	8.350	0.514
1013.500	589.183	79.997	19.996	100.216	19.868	8.402	0.487
1014.000	589.483	79.995	19.996	100.218	19.866	8.478	0.481
1014.500	589.698	79.997	19.996	100.214	19.871	8.166	0.513
1015.000	589.915	79.995	19.996	100.216	19.868	8.403	0.474
1015.500	590.143	79.996	19.996	100.220	19.867	8.432	0.439
1016.000	590.423	79.996	19.996	100.223	19.869	8.300	0.476
1016.500	590.644	79.997	19.996	100.223	19.870	8.217	0.505
1017.000	590.896	79.995	19.997	100.223	19.871	8.176	0.487
1017.500	591.110	79.996	19.996	100.223	19.869	8.269	0.469
1018.000	591.323	79.995	19.997	100.218	19.868	8.350	0.446
1018.500	591.584	79.995	19.996	100.212	19.867	8.420	0.450
1019.000	591.846	79.996	19.996	100.210	19.871	8.128	0.499
1019.500	592.064	79.995	19.996	100.207	19.870	8.213	0.502
1020.000	592.309	79.994	19.997	100.210	19.871	8.140	0.471
1020.500	592.553	79.995	19.997	100.215	19.870	8.217	0.476
1021.000	592.798	79.995	19.997	100.219	19.872	8.049	0.489
1021.500	593.009	79.995	19.996	100.222	19.871	8.163	0.473
1022.000	593.288	79.997	19.997	100.228	19.872	8.089	0.473
1022.500	593.483	79.996	19.997	100.228	19.874	7.956	0.482
1023.000	593.745	79.996	19.995	100.228	19.873	8.043	0.466
1023.500	594.017	79.996	19.995	100.224	19.872	8.066	0.495
1024.000	594.266	79.996	19.995	100.220	19.875	7.840	0.527
1024.500	594.537	79.997	19.996	100.218	19.871	8.135	0.520
1025.000	594.760	79.996	19.995	100.218	19.873	7.998	0.508
1025.500	595.017	79.996	19.996	100.218	19.873	8.025	0.487
1026.000	595.284	79.996	19.997	100.223	19.876	7.802	0.502
1026.500	595.513	79.997	19.996	100.227	19.875	7.864	0.510
1027.000	595.779	79.998	19.997	100.224	19.873	7.980	0.495
1027.500	596.013	79.996	19.996	100.221	19.875	7.875	0.498
1028.000	596.253	79.998	19.996	100.220	19.876	7.773	0.487
1028.500	596.505	79.999	19.995	100.218	19.879	7.603	0.483
1029.000	596.756	79.999	19.994	100.216	19.877	7.756	0.498
1029.500	596.974	80.000	19.996	100.220	19.878	7.658	0.486
1030.000	597.233	79.998	19.995	100.223	19.878	7.674	0.473
1030.500	597.458	79.998	19.995	100.225	19.878	7.622	0.481
1031.000	597.727	79.999	19.995	100.225	19.883	7.293	0.489
1031.500	597.990	79.999	19.995	100.226	19.879	7.552	0.513
1032.001	598.244	79.998	19.996	100.221	19.882	7.345	0.525
1032.501	598.456	80.000	19.995	100.217	19.881	7.461	0.492
1033.000	598.733	79.999	19.994	100.217	19.879	7.564	0.478
1033.500	598.973	79.999	19.995	100.217	19.878	7.635	0.503
1034.000	599.212	79.998	19.994	100.215	19.880	7.491	0.498
1034.500	599.482	79.999	19.995	100.217	19.882	7.381	0.493
1035.000	599.745	79.998	19.995	100.217	19.879	7.543	0.521
1035.500	599.984	79.999	19.995	100.213	19.881	7.408	0.518
1036.000	600.193	79.999	19.995	100.209	19.880	7.503	0.475
1036.500	600.494	79.997	19.995	100.210	19.880	7.495	0.479
1037.000	600.751	79.998	19.996	100.208	19.880	7.502	0.534
1037.500	600.979	79.999	19.996	100.206	19.883	7.298	0.522
1038.000	601.211	79.999	19.995	100.203	19.884	7.209	0.473
1038.500	601.461	79.998	19.995	100.200	19.884	7.258	0.471
1039.000	601.692	79.998	19.994	100.198	19.884	7.194	0.481
1039.500	601.952	79.998	19.995	100.201	19.884	7.224	0.486
1040.000	602.224	79.997	19.994	100.204	19.889	6.847	0.511
1040.500	602.467	79.998	19.995	100.212	19.888	6.967	0.523
1041.000	602.722	79.997	19.995	100.217	19.884	7.187	0.507
1041.500	602.984	79.997	19.995	100.221	19.887	7.021	0.508
1042.000	603.255	79.998	19.995	100.223	19.884	7.256	0.525
