Repository: ulfsri/fsri_materials_database

# Materials and Products Database

## 01_Data

Raw data generated from each apparatus are included here in plain-text format. The data is organized first by material, next by the short name of test apparatus used, and where applicable additional filtering by test settings.

### material.json

Each material directory contains a json file of the same name as the material. This file links the data stored in the repository as well as data and graphs produced by the accompanying scripts (__02_Scripts__) to the respective landing page for the material on the front-end website.

File: 01_Data/PC/MCC/PC_MCC_30K_min_210921_R3.txt (part 3 of 4)
T Correction Coefficients:	0	1.024463	0
Time Shift (s):	14
*
Time (s)	Temperature (C)	N2 flow rate (cc/min)	O2 flow rate (cc/min)	Flow Rate (cc/min)	Oxygen (%)	HRR (W/g)	Heating rate (C/s)
699.000	428.283	79.995	19.996	100.218	19.946	1.879	0.525
699.500	428.540	79.996	19.996	100.219	19.947	1.786	0.491
700.000	428.795	79.995	19.997	100.218	19.945	1.907	0.498
700.500	429.036	79.995	19.995	100.215	19.945	1.966	0.504
701.000	429.323	79.995	19.996	100.214	19.945	1.954	0.512
701.500	429.517	79.995	19.996	100.214	19.943	2.059	0.504
702.000	429.756	79.995	19.995	100.215	19.941	2.214	0.457
702.500	430.036	79.996	19.997	100.218	19.940	2.273	0.476
703.000	430.344	79.994	19.996	100.223	19.942	2.142	0.554
703.500	430.571	79.996	19.996	100.225	19.939	2.324	0.562
704.000	430.842	79.996	19.995	100.228	19.935	2.605	0.516
704.500	431.067	79.996	19.996	100.230	19.936	2.491	0.497
705.000	431.344	79.996	19.996	100.231	19.938	2.392	0.499
705.500	431.559	79.994	19.995	100.231	19.938	2.381	0.497
706.000	431.848	79.995	19.996	100.232	19.935	2.589	0.498
706.500	432.080	79.996	19.996	100.231	19.932	2.804	0.513
707.000	432.350	79.996	19.996	100.233	19.932	2.788	0.511
707.500	432.566	79.996	19.995	100.233	19.930	2.882	0.494
708.000	432.851	79.996	19.995	100.233	19.930	2.931	0.494
708.500	433.117	79.996	19.995	100.231	19.927	3.099	0.526
709.000	433.367	79.996	19.995	100.227	19.928	3.055	0.533
709.500	433.615	79.996	19.995	100.225	19.925	3.242	0.507
710.000	433.869	79.997	19.994	100.225	19.924	3.318	0.500
710.500	434.166	79.997	19.995	100.225	19.923	3.336	0.527
711.000	434.379	79.998	19.995	100.227	19.921	3.479	0.531
711.500	434.678	79.995	19.996	100.232	19.919	3.650	0.511
712.000	434.919	79.997	19.995	100.232	19.917	3.779	0.526
712.500	435.133	79.997	19.995	100.232	19.919	3.650	0.498
713.000	435.460	79.996	19.995	100.232	19.915	3.857	0.498
713.500	435.676	79.997	19.996	100.232	19.913	3.974	0.542
714.000	435.939	79.996	19.996	100.231	19.911	4.124	0.511
714.500	436.198	79.997	19.996	100.232	19.908	4.313	0.501
715.000	436.451	79.997	19.995	100.232	19.908	4.322	0.517
715.500	436.702	79.996	19.994	100.232	19.911	4.158	0.508
716.000	436.944	79.996	19.995	100.233	19.906	4.458	0.498
716.500	437.182	79.996	19.995	100.234	19.902	4.734	0.487
717.000	437.484	79.996	19.994	100.234	19.904	4.579	0.510
717.500	437.718	79.996	19.996	100.234	19.899	4.925	0.538
718.000	437.962	79.996	19.994	100.234	19.899	4.892	0.507
718.501	438.240	79.997	19.995	100.234	19.895	5.145	0.500
719.001	438.448	79.996	19.995	100.235	19.892	5.387	0.504
719.500	438.709	79.996	19.995	100.235	19.893	5.305	0.478
720.000	438.971	79.995	19.995	100.235	19.892	5.366	0.496
720.500	439.232	79.995	19.995	100.236	19.887	5.695	0.523
721.000	439.468	79.996	19.994	100.236	19.888	5.652	0.510
721.500	439.746	79.995	19.996	100.234	19.883	5.924	0.505
722.000	439.980	79.996	19.996	100.234	19.883	5.931	0.513
722.500	440.287	79.996	19.995	100.234	19.878	6.244	0.527
723.000	440.514	79.995	19.996	100.233	19.874	6.563	0.538
723.500	440.724	79.995	19.995	100.233	19.876	6.433	0.485
724.000	440.998	79.996	19.995	100.234	19.871	6.757	0.460
724.500	441.231	79.996	19.995	100.234	19.871	6.732	0.495
725.000	441.548	79.997	19.996	100.236	19.866	7.032	0.528
725.500	441.729	79.996	19.995	100.239	19.864	7.173	0.524
726.000	442.009	79.995	19.995	100.241	19.859	7.505	0.480
726.500	442.223	79.995	19.997	100.246	19.860	7.427	0.478
727.000	442.521	79.995	19.995	100.251	19.859	7.498	0.503
727.500	442.753	79.996	19.997	100.255	19.851	8.045	0.521
728.000	443.000	79.995	19.997	100.257	19.850	8.082	0.504
728.500	443.246	79.996	19.996	100.262	19.845	8.389	0.486
729.000	443.535	79.996	19.996	100.261	19.843	8.562	0.514
729.500	443.775	79.995	19.997	100.260	19.838	8.887	0.532
730.000	444.028	79.997	19.995	100.254	19.835	9.086	0.511
730.500	444.273	79.996	19.996	100.252	19.831	9.339	0.496
731.000	444.530	79.997	19.997	100.249	19.828	9.534	0.500
731.500	444.771	79.995	19.995	100.246	19.819	10.098	0.500
732.000	445.018	79.994	19.996	100.245	19.817	10.207	0.493
732.500	445.282	79.995	19.995	100.251	19.816	10.284	0.500
733.000	445.557	79.995	19.995	100.255	19.814	10.411	0.525
733.500	445.802	79.996	19.996	100.257	19.809	10.715	0.529
734.000	446.065	79.998	19.995	100.260	19.806	10.966	0.514
734.500	446.342	79.998	19.995	100.262	19.803	11.158	0.524
735.000	446.589	79.998	19.996	100.256	19.799	11.379	0.532
735.500	446.867	79.997	19.995	100.249	19.793	11.782	0.524
736.000	447.092	79.997	19.995	100.248	19.789	12.058	0.514
736.500	447.331	79.996	19.996	100.248	19.785	12.299	0.483
737.000	447.573	79.998	19.996	100.252	19.783	12.445	0.473
737.500	447.843	79.999	19.996	100.252	19.773	13.098	0.496
738.000	448.104	79.999	19.995	100.255	19.773	13.084	0.521
738.500	448.371	79.999	19.996	100.259	19.770	13.273	0.530
739.000	448.623	79.997	19.996	100.261	19.766	13.512	0.524
739.500	448.896	79.998	19.996	100.261	19.756	14.169	0.522
740.000	449.122	79.998	19.995	100.267	19.751	14.510	0.512
740.500	449.411	79.998	19.995	100.269	19.750	14.596	0.507
741.000	449.661	79.998	19.995	100.270	19.741	15.130	0.527
741.500	449.863	79.998	19.996	100.270	19.736	15.468	0.496
742.000	450.123	79.998	19.995	100.269	19.731	15.791	0.457
742.500	450.402	79.998	19.996	100.270	19.724	16.220	0.500
743.000	450.633	79.998	19.994	100.273	19.721	16.478	0.524
743.500	450.886	79.999	19.996	100.273	19.712	17.036	0.497
744.000	451.146	79.998	19.996	100.272	19.705	17.485	0.499
744.500	451.417	79.998	19.995	100.273	19.703	17.630	0.523
745.000	451.632	80.000	19.996	100.272	19.696	18.088	0.509
745.500	451.871	79.998	19.996	100.269	19.691	18.380	0.470
746.000	452.148	79.998	19.995	100.267	19.683	18.923	0.485
746.500	452.404	79.998	19.995	100.267	19.680	19.130	0.524
747.000	452.632	79.998	19.995	100.266	19.672	19.629	0.508
747.500	452.894	79.999	19.995	100.266	19.666	19.981	0.487
748.000	453.193	79.997	19.996	100.266	19.660	20.379	0.526
748.500	453.379	79.998	19.995	100.267	19.654	20.757	0.523
749.000	453.679	79.998	19.995	100.269	19.650	21.080	0.485
749.500	453.914	79.998	19.995	100.271	19.642	21.552	0.510
750.000	454.179	79.999	19.996	100.272	19.635	22.019	0.518
750.500	454.423	79.997	19.995	100.273	19.627	22.534	0.505
751.000	454.647	79.999	19.997	100.277	19.618	23.103	0.488
751.500	454.931	79.997	19.996	100.284	19.609	23.712	0.488
752.000	455.201	79.998	19.995	100.284	19.600	24.242	0.531
752.500	455.444	79.998	19.996	100.287	19.595	24.608	0.534
753.000	455.687	79.998	19.995	100.290	19.586	25.141	0.500
753.500	455.970	79.998	19.995	100.290	19.577	25.731	0.506
754.000	456.231	79.996	19.996	100.287	19.568	26.352	0.535
754.500	456.482	79.998	19.995	100.293	19.555	27.198	0.528
755.000	456.719	79.998	19.995	100.295	19.547	27.718	0.500
755.500	456.937	79.997	19.995	100.292	19.542	28.037	0.472
756.000	457.237	79.999	19.996	100.296	19.528	28.921	0.486
756.500	457.485	79.997	19.996	100.299	19.524	29.186	0.533
757.000	457.702	79.997	19.996	100.300	19.517	29.667	0.507
757.500	458.010	79.998	19.996	100.298	19.507	30.303	0.495
758.000	458.250	79.998	19.996	100.304	19.503	30.553	0.536
758.500	458.498	79.998	19.996	100.302	19.497	30.986	0.518
759.000	458.781	79.998	19.996	100.299	19.494	31.162	0.509
759.500	459.036	79.997	19.996	100.299	19.494	31.211	0.534
760.000	459.250	79.997	19.996	100.299	19.493	31.258	0.504
760.500	459.462	79.998	19.996	100.293	19.500	30.785	0.447
761.000	459.735	79.998	19.995	100.288	19.507	30.338	0.455
761.500	460.009	79.998	19.995	100.282	19.521	29.436	0.516
762.000	460.239	79.999	19.996	100.265	19.534	28.598	0.525
762.500	460.474	79.997	19.995	100.244	19.547	27.766	0.485
763.000	460.755	79.999	19.996	100.228	19.566	26.470	0.491
763.500	460.994	79.998	19.996	100.212	19.577	25.764	0.518
764.000	461.254	79.998	19.997	100.199	19.588	25.052	0.510
764.500	461.514	79.999	19.997	100.195	19.601	24.203	0.510
765.000	461.788	79.998	19.996	100.202	19.609	23.714	0.527
765.500	462.020	79.999	19.995	100.209	19.621	22.902	0.520
766.000	462.275	79.998	19.996	100.217	19.626	22.583	0.496
766.500	462.538	79.999	19.996	100.228	19.626	22.564	0.502
767.000	462.770	79.999	19.998	100.247	19.631	22.269	0.507
767.500	463.014	80.000	19.998	100.263	19.628	22.436	0.486
768.000	463.284	79.999	19.997	100.284	19.624	22.742	0.495
768.500	463.533	79.999	19.996	100.308	19.611	23.591	0.516
769.000	463.799	79.998	19.995	100.333	19.599	24.362	0.517
769.500	464.027	79.999	19.996	100.354	19.586	25.199	0.505
770.000	464.276	79.999	19.995	100.377	19.571	26.201	0.486
770.500	464.539	79.998	19.996	100.397	19.557	27.123	0.495
771.000	464.845	79.997	19.994	100.416	19.549	27.616	0.541
771.500	465.039	79.997	19.996	100.427	19.539	28.270	0.535
772.000	465.304	79.998	19.995	100.431	19.536	28.472	0.480
772.500	465.512	79.997	19.995	100.425	19.536	28.453	0.466
773.000	465.777	79.997	19.994	100.405	19.537	28.365	0.473
773.500	466.013	79.996	19.995	100.370	19.540	28.159	0.487
774.000	466.297	79.995	19.995	100.332	19.541	28.089	0.511
774.500	466.539	79.996	19.995	100.297	19.544	27.911	0.523
775.000	466.841	79.995	19.995	100.264	19.541	28.086	0.534
775.500	467.067	79.997	19.995	100.243	19.538	28.303	0.535
776.000	467.311	79.996	19.995	100.236	19.534	28.536	0.499
776.500	467.585	79.997	19.994	100.226	19.528	28.974	0.494
777.000	467.840	79.995	19.995	100.219	19.510	30.108	0.523
777.500	468.108	79.995	19.997	100.218	19.499	30.891	0.526
778.000	468.371	79.996	19.995	100.226	19.478	32.230	0.527
778.500	468.610	79.996	19.995	100.241	19.455	33.724	0.516
779.000	468.883	79.996	19.995	100.267	19.431	35.318	0.507
779.500	469.126	79.995	19.995	100.306	19.411	36.616	0.514
780.000	469.383	79.996	19.996	100.346	19.396	37.583	0.508
780.500	469.594	79.996	19.996	100.383	19.382	38.514	0.483
781.000	469.889	79.996	19.996	100.412	19.376	38.901	0.487
781.500	470.136	79.996	19.995	100.438	19.372	39.139	0.524
782.000	470.404	79.996	19.996	100.448	19.371	39.208	0.529
782.500	470.637	79.995	19.996	100.436	19.367	39.414	0.508
783.000	470.888	79.995	19.995	100.410	19.365	39.542	0.493
783.500	471.171	79.995	19.997	100.378	19.365	39.477	0.509
784.000	471.456	79.995	19.996	100.339	19.355	40.137	0.551
784.500	471.712	79.996	19.997	100.304	19.343	40.879	0.555
785.000	471.944	79.995	19.996	100.277	19.323	42.133	0.515
785.500	472.195	79.997	19.996	100.259	19.303	43.463	0.485
786.000	472.489	79.995	19.997	100.255	19.273	45.408	0.514
786.500	472.696	79.996	19.996	100.263	19.245	47.228	0.524
787.000	472.986	79.996	19.996	100.283	19.213	49.297	0.499
787.500	473.257	79.997	19.996	100.320	19.174	51.886	0.529
788.000	473.475	79.994	19.997	100.362	19.137	54.296	0.525
788.500	473.759	79.996	19.996	100.403	19.097	56.951	0.496
789.000	474.028	79.995	19.997	100.442	19.058	59.481	0.527
789.500	474.284	79.996	19.996	100.478	19.023	61.803	0.538
790.000	474.544	79.995	19.996	100.509	18.986	64.249	0.520
790.500	474.846	79.997	19.997	100.537	18.956	66.216	0.539
791.000	475.075	79.997	19.996	100.555	18.931	67.878	0.547
791.500	475.330	79.996	19.997	100.558	18.918	68.740	0.508
792.000	475.566	79.996	19.996	100.546	18.913	69.021	0.488
792.500	475.792	79.996	19.996	100.513	18.913	69.026	0.476
793.000	476.080	79.996	19.996	100.471	18.925	68.221	0.488
793.500	476.307	79.996	19.996	100.412	18.939	67.291	0.515
794.000	476.568	79.997	19.996	100.334	18.955	66.189	0.502
794.500	476.830	79.996	19.996	100.253	18.967	65.325	0.506
795.000	477.069	79.997	19.997	100.188	18.976	64.705	0.512
795.500	477.338	79.996	19.995	100.135	18.986	64.026	0.504
796.000	477.588	79.997	19.996	100.108	18.984	64.105	0.513
796.500	477.883	79.997	19.995	100.114	18.981	64.283	0.532
797.000	478.099	79.996	19.996	100.140	18.968	65.122	0.528
797.500	478.363	79.997	19.996	100.178	18.949	66.386	0.496
798.000	478.617	79.997	19.995	100.223	18.930	67.626	0.499
798.500	478.903	79.997	19.996	100.277	18.904	69.355	0.529
799.000	479.110	79.998	19.996	100.335	18.875	71.262	0.516
799.500	479.374	79.998	19.995	100.399	18.847	73.110	0.482
800.000	479.636	79.998	19.995	100.461	18.818	75.054	0.498
800.500	479.874	79.997	19.996	100.518	18.784	77.324	0.513
801.000	480.119	79.998	19.996	100.567	18.751	79.522	0.492
801.500	480.396	79.997	19.995	100.609	18.723	81.379	0.503
802.000	480.630	79.998	19.996	100.635	18.703	82.725	0.516
802.500	480.875	79.997	19.996	100.643	18.682	84.064	0.494
803.000	481.117	79.996	19.994	100.637	18.678	84.336	0.483
803.500	481.376	79.996	19.995	100.623	18.681	84.076	0.494
804.000	481.608	79.996	19.995	100.582	18.691	83.398	0.497
804.500	481.886	79.996	19.996	100.520	18.700	82.742	0.501
805.000	482.097	79.997	19.996	100.445	18.718	81.558	0.499
805.500	482.365	79.997	19.995	100.364	18.729	80.770	0.484
806.000	482.645	79.997	19.995	100.281	18.747	79.592	0.514
806.500	482.865	79.996	19.995	100.215	18.755	79.026	0.524
807.000	483.130	79.997	19.995	100.176	18.766	78.332	0.493
807.500	483.363	79.997	19.995	100.159	18.774	77.846	0.492
808.000	483.617	79.996	19.996	100.160	18.768	78.212	0.492
808.500	483.873	79.997	19.996	100.176	18.755	79.026	0.498
809.000	484.165	79.997	19.995	100.205	18.739	80.133	0.529
809.500	484.408	79.997	19.996	100.243	18.714	81.765	0.542
810.000	484.635	79.997	19.996	100.291	18.687	83.488	0.503
810.500	484.887	79.997	19.995	100.353	18.654	85.678	0.475
811.000	485.112	79.997	19.995	100.423	18.630	87.232	0.478
811.500	485.368	79.996	19.996	100.491	18.607	88.753	0.479
812.000	485.645	79.996	19.996	100.563	18.589	89.925	0.507
812.500	485.896	79.997	19.996	100.630	18.578	90.709	0.530
813.000	486.150	79.996	19.996	100.665	18.574	90.961	0.516
813.500	486.414	79.996	19.995	100.669	18.576	90.818	0.511
814.000	486.622	79.998	19.996	100.653	18.576	90.884	0.495
814.500	486.922	79.998	19.995	100.611	18.577	90.816	0.490
815.000	487.144	79.998	19.995	100.549	18.574	91.011	0.515
815.500	487.425	79.997	19.995	100.486	18.566	91.582	0.512
816.000	487.671	79.997	19.995	100.429	18.562	91.880	0.515
816.500	487.904	79.998	19.996	100.378	18.546	92.906	0.503
817.000	488.176	79.998	19.996	100.334	18.539	93.376	0.492
817.500	488.448	79.998	19.996	100.302	18.537	93.562	0.525
818.000	488.688	79.999	19.995	100.298	18.536	93.569	0.528
818.500	488.942	79.999	19.996	100.313	18.541	93.183	0.503
819.000	489.228	79.999	19.995	100.317	18.545	92.899	0.517
819.500	489.479	79.998	19.996	100.324	18.551	92.393	0.539
820.000	489.725	79.999	19.995	100.341	18.552	92.290	0.517
820.500	489.958	79.998	19.996	100.352	18.562	91.589	0.488
821.000	490.244	79.999	19.995	100.363	18.556	91.913	0.499
821.500	490.478	79.997	19.995	100.394	18.548	92.422	0.520
822.000	490.755	79.999	19.994	100.431	18.537	93.097	0.515
822.500	490.985	79.998	19.995	100.461	18.510	94.830	0.508
823.000	491.224	80.000	19.997	100.485	18.486	96.382	0.488
823.500	491.469	79.999	19.995	100.503	18.449	98.813	0.477
824.000	491.748	79.999	19.996	100.522	18.407	101.571	0.504
824.500	491.974	79.999	19.996	100.540	18.366	104.314	0.514
825.000	492.266	79.998	19.995	100.559	18.322	107.201	0.511
825.501	492.493	79.999	19.995	100.581	18.266	110.869	0.518
826.000	492.757	79.998	19.995	100.601	18.223	113.737	0.506
826.500	493.017	79.998	19.996	100.624	18.182	116.478	0.508
827.000	493.264	79.997	19.995	100.648	18.144	118.937	0.515
827.500	493.538	79.998	19.995	100.674	18.117	120.746	0.514
828.000	493.772	79.998	19.995	100.705	18.099	121.912	0.515
828.500	494.030	79.998	19.995	100.710	18.084	122.857	0.500
829.000	494.301	79.998	19.996	100.679	18.081	123.054	0.510
829.500	494.577	79.998	19.996	100.626	18.078	123.197	0.538
830.000	494.819	79.998	19.996	100.554	18.075	123.412	0.532
830.500	495.073	79.998	19.996	100.464	18.085	122.708	0.507
831.000	495.351	79.998	19.995	100.386	18.086	122.637	0.514
831.500	495.585	79.998	19.994	100.332	18.091	122.295	0.522
832.000	495.825	79.998	19.995	100.290	18.094	122.105	0.493
832.500	496.079	79.999	19.994	100.257	18.095	122.057	0.484
833.000	496.326	79.998	19.995	100.235	18.098	121.819	0.497
833.500	496.609	79.998	19.995	100.229	18.098	121.867	0.516
834.000	496.833	79.998	19.995	100.237	18.092	122.242	0.519
834.500	497.135	79.999	19.996	100.264	18.088	122.519	0.517
835.000	497.381	79.998	19.995	100.307	18.087	122.599	0.537
835.500	497.626	79.998	19.995	100.357	18.085	122.760	0.519
836.000	497.889	79.998	19.995	100.412	18.086	122.706	0.499
836.500	498.150	79.999	19.995	100.465	18.081	123.024	0.516
837.000	498.426	79.999	19.996	100.511	18.079	123.140	0.530
837.500	498.676	79.998	19.995	100.548	18.083	122.875	0.531
838.000	498.893	79.997	19.995	100.574	18.081	123.016	0.497
838.500	499.175	79.999	19.994	100.591	18.083	122.857	0.483
839.000	499.414	79.998	19.996	100.597	18.081	122.977	0.510
839.500	499.677	80.000	19.995	100.594	18.082	122.943	0.511
840.000	499.950	79.999	19.994	100.583	18.078	123.208	0.519
840.500	500.225	79.999	19.994	100.564	18.076	123.346	0.542
841.000	500.454	79.998	19.994	100.544	18.071	123.665	0.526
841.500	500.708	79.998	19.995	100.524	18.069	123.815	0.493
842.000	500.969	79.999	19.995	100.505	18.066	124.015	0.499
842.500	501.162	79.998	19.996	100.492	18.058	124.514	0.484
843.000	501.463	79.999	19.995	100.488	18.056	124.688	0.474
843.500	501.708	79.997	19.995	100.488	18.049	125.168	0.521
844.000	501.991	79.999	19.993	100.491	18.041	125.706	0.537
844.500	502.198	79.999	19.997	100.500	18.037	125.967	0.508
845.000	502.469	79.999	19.995	100.511	18.025	126.751	0.484
845.500	502.719	79.999	19.995	100.522	18.015	127.344	0.500
846.000	503.001	79.999	19.996	100.530	18.010	127.706	0.527
846.500	503.235	79.998	19.996	100.537	17.998	128.462	0.524
847.000	503.485	79.999	19.995	100.543	17.990	128.964	0.500
847.500	503.715	79.998	19.996	100.545	17.981	129.541	0.482
848.000	504.026	79.999	19.996	100.545	17.967	130.443	0.511
848.500	504.265	79.997	19.995	100.545	17.957	131.053	0.545
849.000	504.509	79.998	19.995	100.544	17.945	131.858	0.516
849.500	504.747	80.000	19.995	100.543	17.931	132.709	0.482
850.000	505.010	79.999	19.996	100.541	17.919	133.528	0.492
850.500	505.259	79.997	19.996	100.541	17.902	134.620	0.507
851.000	505.472	79.998	19.995	100.541	17.883	135.882	0.487
851.500	505.701	79.998	19.996	100.545	17.863	137.202	0.452
852.000	505.978	80.000	19.995	100.549	17.838	138.851	0.474
852.500	506.231	79.996	19.997	100.558	17.819	140.059	0.518
853.000	506.481	79.997	19.995	100.566	17.791	141.907	0.516
853.500	506.757	79.996	19.995	100.576	17.768	143.428	0.515
854.000	506.970	79.996	19.995	100.585	17.747	144.771	0.507
854.500	507.220	79.998	19.996	100.598	17.725	146.206	0.476
855.000	507.505	79.995	19.995	100.605	17.704	147.580	0.499
855.500	507.753	79.997	19.996	100.612	17.685	148.843	0.534
856.000	508.015	79.998	19.997	100.613	17.666	150.045	0.521
856.500	508.262	79.998	19.995	100.611	17.650	151.104	0.510
857.000	508.537	79.996	19.996	100.603	17.631	152.369	0.515
857.500	508.815	79.997	19.996	100.593	17.614	153.409	0.537
858.000	509.060	79.995	19.996	100.580	17.602	154.201	0.538
858.500	509.296	79.997	19.997	100.568	17.588	155.115	0.502
859.000	509.525	79.997	19.994	100.555	17.572	156.159	0.473
859.500	509.782	79.997	19.995	100.547	17.560	156.943	0.476
860.000	510.044	79.997	19.997	100.541	17.544	157.954	0.503
860.500	510.305	79.996	19.995	100.540	17.526	159.125	0.521
861.000	510.541	79.997	19.997	100.540	17.509	160.271	0.510
861.500	510.768	79.997	19.995	100.544	17.495	161.182	0.480
862.000	511.044	79.997	19.996	100.552	17.479	162.246	0.483
862.500	511.287	79.997	19.996	100.560	17.465	163.160	0.511
863.000	511.563	79.997	19.995	100.572	17.446	164.372	0.518
863.500	511.817	79.997	19.996	100.588	17.430	165.423	0.524
864.000	512.054	79.997	19.995	100.602	17.416	166.328	0.510
864.500	512.326	79.996	19.995	100.611	17.403	167.167	0.500
865.000	512.546	79.997	19.996	100.619	17.389	168.111	0.501
865.500	512.822	79.995	19.996	100.622	17.380	168.694	0.494
866.000	513.055	79.996	19.996	100.621	17.368	169.468	0.503
866.500	513.297	79.997	19.995	100.621	17.355	170.267	0.492
867.000	513.528	79.996	19.996	100.622	17.344	171.023	0.474
867.500	513.786	79.997	19.994	100.622	17.335	171.598	0.481
868.000	514.056	79.995	19.995	100.616	17.324	172.298	0.509
868.500	514.345	79.996	19.995	100.610	17.316	172.797	0.544
869.000	514.557	79.996	19.996	100.603	17.304	173.588	0.530
869.500	514.802	79.996	19.996	100.595	17.296	174.121	0.479
870.000	515.097	79.997	19.998	100.588	17.287	174.681	0.499
870.500	515.349	79.997	19.995	100.590	17.277	175.379	0.544
871.000	515.581	79.997	19.996	100.594	17.267	176.035	0.516
871.500	515.856	79.996	19.995	100.598	17.257	176.668	0.495
872.000	516.108	79.997	19.996	100.605	17.249	177.179	0.517
872.500	516.406	79.998	19.996	100.612	17.239	177.838	0.539
873.000	516.632	79.996	19.996	100.616	17.234	178.151	0.537
873.500	516.880	79.997	19.996	100.620	17.225	178.703	0.499
874.000	517.163	79.996	19.996	100.623	17.218	179.216	0.502
874.500	517.418	79.996	19.995	100.623	17.212	179.601	0.534
875.000	517.668	79.996	19.996	100.624	17.205	180.015	0.522
875.500	517.924	79.995	19.997	100.624	17.198	180.520	0.506
876.000	518.201	79.997	19.996	100.624	17.188	181.130	0.519
876.500	518.413	79.998	19.996	100.623	17.182	181.520	0.511
877.000	518.662	79.995	19.995	100.624	17.173	182.092	0.475
877.500	518.975	79.996	19.996	100.623	17.170	182.295	0.511
878.000	519.178	79.996	19.996	100.623	17.165	182.552	0.538
878.500	519.414	79.996	19.996	100.622	17.156	183.190	0.477
879.000	519.685	79.996	19.996	100.622	17.155	183.255	0.473
879.500	519.979	79.996	19.997	100.621	17.148	183.696	0.536
880.000	520.200	79.997	19.997	100.621	17.142	184.041	0.540
880.500	520.497	79.995	19.997	100.622	17.138	184.311	0.517
881.000	520.723	79.996	19.996	100.625	17.134	184.614	0.521
881.500	520.994	79.996	19.995	100.625	17.130	184.830	0.510
882.000	521.275	79.996	19.997	100.625	17.131	184.750	0.524
882.500	521.514	79.997	19.997	100.624	17.133	184.671	0.536
883.000	521.746	79.996	19.997	100.623	17.131	184.777	0.496
883.500	522.007	79.995	19.997	100.621	17.131	184.762	0.482
884.000	522.285	79.996	19.997	100.621	17.131	184.770	0.516
884.500	522.538	79.995	19.997	100.621	17.135	184.470	0.535
885.000	522.803	79.996	19.996	100.621	17.136	184.397	0.524
885.500	523.062	79.996	19.995	100.621	17.143	183.960	0.521
886.000	523.297	79.997	19.997	100.621	17.140	184.146	0.509
886.500	523.581	79.995	19.997	100.622	17.149	183.521	0.506
887.000	523.859	79.994	19.996	100.617	17.155	183.090	0.541
887.500	524.087	79.994	19.997	100.611	17.163	182.590	0.534
888.000	524.298	79.996	19.997	100.604	17.169	182.215	0.473
888.500	524.603	79.994	19.995	100.599	17.180	181.435	0.478
889.000	524.825	79.996	19.995	100.592	17.194	180.520	0.521
889.500	525.080	79.996	19.995	100.590	17.201	180.071	0.502
890.000	525.384	79.997	19.996	100.590	17.211	179.447	0.518
890.500	525.611	79.995	19.996	100.591	17.223	178.638	0.545
891.000	525.807	79.996	19.995	100.588	17.238	177.652	0.477
891.500	526.095	79.995	19.996	100.587	17.254	176.621	0.453
892.000	526.353	79.996	19.996	100.586	17.265	175.864	0.515
892.500	526.644	79.998	19.996	100.585	17.281	174.861	0.548
893.000	526.857	79.997	19.996	100.584	17.298	173.703	0.527
893.500	527.130	79.997	19.995	100.584	17.314	172.687	0.495
894.000	527.385	79.995	19.996	100.584	17.332	171.545	0.507
894.500	527.644	79.997	19.995	100.582	17.354	170.124	0.521
895.000	527.864	79.996	19.995	100.575	17.373	168.861	0.497
895.500	528.134	79.997	19.995	100.568	17.391	167.691	0.485
896.000	528.423	79.997	19.996	100.560	17.417	166.002	0.525
896.500	528.664	79.997	19.995	100.552	17.439	164.554	0.544
897.000	528.936	79.998	19.995	100.546	17.460	163.180	0.521
897.500	529.187	79.997	19.996	100.539	17.484	161.610	0.518
898.000	529.416	79.997	19.995	100.532	17.506	160.175	0.502
898.500	529.680	79.999	19.996	100.524	17.537	158.134	0.486
899.000	529.934	79.998	19.995	100.517	17.560	156.648	0.505
899.500	530.177	79.998	19.996	100.510	17.586	154.956	0.508
900.000	530.415	79.997	19.995	100.509	17.615	153.055	0.489
900.500	530.712	79.997	19.994	100.507	17.644	151.173	0.508
901.000	530.949	79.997	19.995	100.502	17.677	149.037	0.535
901.500	531.209	79.998	19.994	100.499	17.708	147.005	0.515
902.000	531.485	79.998	19.994	100.494	17.738	145.071	0.516
902.500	531.771	79.998	19.994	100.487	17.770	142.981	0.549
903.000	532.029	79.999	19.995	100.480	17.802	140.921	0.553
903.500	532.238	79.998	19.995	100.476	17.834	138.804	0.506
904.000	532.494	79.997	19.994	100.474	17.865	136.808	0.466
904.500	532.719	79.998	19.995	100.474	17.904	134.246	0.473
905.000	533.011	79.998	19.994	100.473	17.939	131.998	0.499
905.500	533.288	79.998	19.995	100.473	17.968	130.065	0.543
906.000	533.498	79.998	19.994	100.473	18.003	127.846	0.527
906.500	533.789	79.998	19.995	100.467	18.040	125.447	0.494
907.000	534.031	79.997	19.994	100.456	18.074	123.212	0.517
907.500	534.293	79.996	19.995	100.448	18.111	120.818	0.519
908.000	534.534	79.997	19.994	100.441	18.147	118.512	0.503
908.500	534.831	79.996	19.994	100.433	18.182	116.198	0.520
909.000	535.072	79.998	19.996	100.430	18.220	113.769	0.538
909.500	535.328	79.998	19.995	100.429	18.251	111.739	0.517
910.000	535.615	79.997	19.996	100.426	18.287	109.370	0.520
910.500	535.826	79.997	19.996	100.419	18.328	106.722	0.521
911.000	536.074	79.997	19.995	100.414	18.363	104.455	0.479
911.500	536.343	79.998	19.996	100.407	18.396	102.335	0.488
912.000	536.604	79.998	19.995	100.400	18.432	99.964	0.524
912.500	536.860	79.998	19.995	100.396	18.469	97.575	0.524
913.000	537.082	79.997	19.994	100.395	18.503	95.350	0.497
913.500	537.361	79.998	19.995	100.392	18.534	93.347	0.489
914.000	537.595	79.997	19.995	100.391	18.565	91.325	0.507
914.500	537.930	79.998	19.996	100.388	18.598	89.205	0.541
915.000	538.142	79.998	19.995	100.380	18.629	87.179	0.558
915.500	538.391	79.998	19.995	100.372	18.661	85.112	0.504
916.000	538.643	79.998	19.995	100.364	18.691	83.186	0.481
916.500	538.905	79.999	19.995	100.356	18.726	80.899	0.508
917.000	539.167	79.999	19.995	100.351	18.756	78.929	0.519
917.500	539.418	79.999	19.995	100.350	18.785	77.070	0.519
918.000	539.655	80.000	19.995	100.350	18.814	75.161	0.501
918.500	539.939	79.999	19.996	100.349	18.841	73.429	0.505
919.000	540.167	79.998	19.995	100.348	18.873	71.371	0.516
919.500	540.460	79.998	19.995	100.347	18.896	69.859	0.516
920.000	540.717	79.999	19.995	100.345	18.925	67.995	0.535
920.500	540.977	79.997	19.994	100.341	18.951	66.281	0.533
921.000	541.214	79.999	19.994	100.334	18.978	64.567	0.507
921.500	541.493	79.998	19.995	100.327	19.006	62.759	0.507
922.000	541.742	79.998	19.996	100.320	19.028	61.288	0.522
922.500	541.970	79.999	19.995	100.313	19.054	59.599	0.502
923.000	542.252	79.999	19.997	100.310	19.075	58.293	0.493
923.500	542.517	80.001	19.996	100.309	19.097	56.833	0.528
924.000	542.772	80.000	19.995	100.308	19.117	55.538	0.534
924.500	543.017	79.999	19.994	100.308	19.143	53.872	0.510
925.000	543.308	80.000	19.994	100.309	19.158	52.920	0.518
925.500	543.550	80.000	19.995	100.307	19.184	51.225	0.534
926.000	543.811	80.001	19.995	100.302	19.204	49.887	0.518
926.500	544.051	80.001	19.995	100.295	19.217	49.097	0.502
927.000	544.310	80.000	19.995	100.289	19.241	47.495	0.500
927.500	544.564	79.999	19.996	100.281	19.258	46.399	0.506
928.000	544.794	80.000	19.995	100.275	19.276	45.262	0.498
928.500	545.037	80.000	19.995	100.272	19.294	44.065	0.478
929.000	545.306	79.998	19.996	100.270	19.309	43.117	0.492
929.500	545.537	79.999	19.996	100.269	19.326	42.008	0.506
930.000	545.807	79.999	19.995	100.269	19.343	40.917	0.501
930.500	546.105	79.998	19.995	100.263	19.359	39.838	0.535
931.000	546.312	79.999	19.996	100.255	19.375	38.838	0.537
931.500	546.600	79.998	19.995	100.248	19.387	38.045	0.500
932.000	546.837	79.998	19.996	100.240	19.403	37.041	0.509
932.500	547.129	79.999	19.994	100.233	19.416	36.158	0.527
933.000	547.391	80.000	19.995	100.231	19.430	35.279	0.542
933.500	547.626	79.998	19.995	100.233	19.447	34.194	0.526
934.000	547.915	80.000	19.995	100.234	19.458	33.448	0.510
934.500	548.164	79.998	19.995	100.238	19.470	32.708	0.531
935.000	548.431	79.998	19.995	100.238	19.482	31.923	0.527
935.500	548.669	80.000	19.996	100.238	19.491	31.318	0.511
936.000	548.946	79.998	19.995	100.236	19.500	30.711	0.510
936.500	549.195	79.997	19.994	100.234	19.513	29.881	0.520
937.000	549.499	79.996	19.996	100.231	19.521	29.387	0.540
937.500	549.740	79.997	19.996	100.230	19.531	28.749	0.549
938.000	549.982	79.997	19.995	100.230	19.545	27.840	0.514
938.500	550.241	79.997	19.995	100.230	19.554	27.234	0.492
939.000	550.509	79.996	19.995	100.230	19.559	26.904	0.514
939.500	550.812	79.998	19.996	100.230	19.571	26.140	0.549
940.000	551.052	79.997	19.996	100.225	19.581	25.486	0.557
940.500	551.296	79.996	19.995	100.221	19.586	25.143	0.513
941.000	551.527	79.997	19.996	100.218	19.594	24.668	0.480
941.500	551.803	79.997	19.996	100.214	19.601	24.192	0.491
942.000	552.085	79.998	19.995	100.213	19.612	23.481	0.533
942.500	552.345	79.995	19.995	100.217	19.617	23.186	0.551
943.000	552.616	79.996	19.995	100.221	19.623	22.789	0.537
943.500	552.860	79.997	19.996	100.219	19.627	22.494	0.523
944.000	553.088	79.997	19.996	100.215	19.634	22.088	0.493
944.500	553.393	79.997	19.997	100.208	19.650	21.056	0.502
945.000	553.658	79.996	19.996	100.201	19.649	21.080	0.551
945.500	553.902	79.996	19.996	100.195	19.657	20.589	0.540
946.000	554.194	79.998	19.997	100.192	19.661	20.310	0.522
946.500	554.446	79.997	19.996	100.192	19.668	19.851	0.540
947.000	554.732	79.997	19.997	100.193	19.677	19.291	0.542
947.500	554.959	79.997	19.997	100.193	19.681	18.993	0.526
948.000	555.241	79.996	19.997	100.192	19.683	18.862	0.511
948.500	555.502	79.996	19.996	100.193	19.690	18.428	0.526
949.000	555.753	79.996	19.996	100.193	19.693	18.253	0.527
949.500	555.994	79.996	19.996	100.193	19.702	17.640	0.502
950.000	556.269	79.996	19.996	100.195	19.707	17.324	0.504
950.500	556.540	79.998	19.997	100.194	19.715	16.825	0.531
951.000	556.765	79.997	19.995	100.194	19.715	16.813	0.521
951.500	557.072	79.997	19.997	100.194	19.717	16.707	0.514
952.000	557.313	79.997	19.995	100.194	19.723	16.275	0.541
952.500	557.569	79.997	19.996	100.194	19.724	16.240	0.522
953.000	557.808	79.997	19.996	100.194	19.731	15.816	0.496
953.500	558.090	79.998	19.996	100.195	19.735	15.506	0.508
954.000	558.314	79.997	19.996	100.196	19.736	15.444	0.514
954.500	558.565	79.997	19.995	100.197	19.742	15.059	0.491
955.000	558.864	79.998	19.996	100.196	19.744	14.920	0.513
955.500	559.114	79.997	19.996	100.197	19.749	14.649	0.549
956.000	559.349	79.997	19.997	100.197	19.753	14.364	0.517
956.500	559.629	79.997	19.995	100.195	19.755	14.222	0.500
957.000	559.865	79.996	19.997	100.191	19.759	13.971	0.516
957.500	560.124	79.996	19.997	100.190	19.762	13.784	0.505
958.000	560.379	79.997	19.997	100.189	19.768	13.360	0.504
958.500	560.649	79.996	19.998	100.189	19.769	13.315	0.519
959.000	560.893	79.997	19.995	100.189	19.770	13.266	0.520
959.500	561.181	79.996	19.996	100.190	19.773	13.062	0.524
960.000	561.420	79.996	19.996	100.190	19.775	12.911	0.529
960.500	561.688	79.996	19.997	100.190	19.776	12.880	0.517
961.000	561.953	79.997	19.997	100.190	19.782	12.504	0.521
961.500	562.194	79.995	19.996	100.191	19.783	12.394	0.520
962.000	562.459	79.997	19.997	100.193	19.782	12.451	0.506
962.500	562.707	79.996	19.997	100.193	19.788	12.062	0.510
963.000	562.974	79.995	19.996	100.194	19.791	11.901	0.514
963.500	563.214	79.996	19.997	100.194	19.790	11.943	0.511
964.000	563.474	79.996	19.997	100.194	19.795	11.608	0.503
964.500	563.728	79.997	19.998	100.194	19.792	11.808	0.507
965.000	563.974	79.995	19.997	100.187	19.797	11.506	0.507
965.500	564.211	79.995	19.996	100.182	19.799	11.382	0.491
966.000	564.479	79.996	19.997	100.182	19.802	11.170	0.494
966.500	564.719	79.995	19.997	100.177	19.801	11.256	0.507
967.000	564.974	79.995	19.996	100.177	19.806	10.902	0.502
967.500	565.229	79.995	19.996	100.181	19.810	10.693	0.502
968.000	565.491	79.995	19.996	100.180	19.808	10.812	0.513
968.500	565.740	79.995	19.996	100.177	19.809	10.734	0.514
969.000	565.979	79.997	19.997	100.178	19.809	10.742	0.500
969.500	566.267	79.995	19.996	100.177	19.813	10.505	0.508
970.000	566.537	79.996	19.996	100.175	19.816	10.250	0.542
970.500	566.777	79.996	19.996	100.181	19.815	10.350	0.534
971.000	567.002	79.995	19.997	100.184	19.816	10.257	0.487
971.500	567.271	79.996	19.997	100.188	19.820	10.036	0.479
972.000	567.512	79.995	19.995	100.189	19.821	9.989	0.502
972.500	567.768	79.995	19.997	100.192	19.821	9.968	0.504
973.000	568.024	79.996	19.997	100.189	19.821	9.967	0.505
973.500	568.292	79.996	19.996	100.184	19.825	9.720	0.518
974.000	568.550	79.996	19.996	100.184	19.825	9.693	0.525
974.500	568.808	79.997	19.995	100.185	19.826	9.605	0.521
975.000	569.027	79.995	19.996	100.184	19.831	9.318	0.496
975.500	569.288	79.996	19.996	100.187	19.833	9.154	0.478
976.000	569.538	79.997	19.995	100.190	19.832	9.272	0.495
976.500	569.822	79.996	19.997	100.184	19.827	9.565	0.523
977.000	570.085	79.997	19.996	100.179	19.833	9.162	0.541
977.500	570.304	79.996	19.995	100.181	19.832	9.244	0.514
978.000	570.544	79.998	19.995	100.181	19.837	8.946	0.471
978.500	570.802	79.997	19.995	100.183	19.834	9.111	0.478
979.000	571.095	79.997	19.994	100.186	19.834	9.142	0.524
979.500	571.280	79.998	19.996	100.192	19.836	9.016	0.514
980.000	571.582	79.997	19.997	100.188	19.834	9.121	0.483
980.500	571.808	79.997	19.993	100.185	19.837	8.903	0.508
981.000	572.087	79.998	19.996	100.184	19.837	8.928	0.516
981.500	572.324	79.998	19.995	100.185	19.838	8.849	0.511
982.000	572.597	80.000	19.995	100.185	19.838	8.864	0.513
982.500	572.835	79.998	19.996	100.188	19.838	8.844	0.510
983.000	573.095	79.997	19.995	100.186	19.841	8.665	0.504
983.500	573.328	79.997	19.995	100.184	19.840	8.726	0.496
984.000	573.614	79.998	19.995	100.182	19.840	8.742	0.506
984.500	573.877	79.997	19.996	100.181	19.842	8.571	0.534
985.000	574.105	79.998	19.995	100.179	19.842	8.611	0.520
985.500	574.359	79.997	19.995	100.181	19.844	8.478	0.486
986.000	574.634	79.999	19.995	100.177	19.846	8.361	0.505
986.500	574.883	79.998	19.996	100.174	19.845	8.390	0.527
987.000	575.144	79.999	19.996	100.173	19.846	8.355	0.517
987.500	575.428	79.998	19.995	100.168	19.845	8.387	0.527
988.000	575.636	79.998	19.996	100.167	19.845	8.417	0.519
988.500	575.926	79.997	19.995	100.167	19.849	8.169	0.495
989.000	576.172	79.999	19.996	100.167	19.847	8.249	0.517
989.500	576.466	79.999	19.996	100.167	19.849	8.166	0.537
990.000	576.680	79.997	19.994	100.171	19.848	8.222	0.524
990.500	576.930	79.997	19.995	100.171	19.847	8.267	0.486
991.000	577.181	79.997	19.996	100.173	19.852	7.925	0.482
991.500	577.412	79.997	19.995	100.175	19.854	7.801	0.492
992.000	577.675	79.998	19.996	100.177	19.854	7.802	0.488
992.500	577.891	79.998	19.996	100.175	19.853	7.891	0.486
993.000	578.161	79.997	19.996	100.172	19.854	7.844	0.482
993.500	578.410	79.996	19.996	100.176	19.855	7.785	0.503
994.000	578.680	79.998	19.996	100.180	19.855	7.781	0.519
994.500	578.959	79.998	19.996	100.181	19.849	8.160	0.534
995.000	579.180	79.998	19.995	100.183	19.852	7.932	0.525
995.500	579.459	79.997	19.995	100.185	19.854	7.813	0.500
996.000	579.685	79.999	19.996	100.183	19.852	7.942	0.503
996.500	579.946	79.997	19.994	100.180	19.855	7.724	0.496
997.000	580.197	79.998	19.996	100.173	19.851	8.000	0.499
997.500	580.441	79.996	19.994	100.169	19.854	7.806	0.503
998.000	580.707	79.997	19.995	100.166	19.851	8.028	0.503
998.500	580.978	79.997	19.995	100.160	19.856	7.711	0.524
999.000	581.247	79.998	19.995	100.156	19.856	7.702	0.538
999.500	581.457	79.998	19.996	100.155	19.856	7.669	0.510
1000.000	581.718	79.998	19.995	100.155	19.855	7.746	0.475
1000.500	581.962	79.999	19.996	100.155	19.857	7.652	0.488
1001.000	582.208	79.999	19.995	100.157	19.860	7.439	0.498
1001.500	582.469	79.999	19.996	100.159	19.859	7.502	0.499
1002.000	582.719	79.998	19.994	100.159	19.859	7.485	0.509
1002.500	583.010	79.998	19.995	100.158	19.860	7.453	0.526
1003.000	583.246	79.998	19.997	100.162	19.856	7.679	0.534
1003.500	583.502	79.998	19.994	100.163	19.857	7.615	0.510
1004.000	583.749	80.000	19.994	100.162	19.863	7.253	0.498
1004.500	583.980	79.999	19.994	100.164	19.862	7.314	0.491
1005.000	584.253	80.000	19.995	100.163	19.859	7.511	0.491
1005.500	584.496	79.999	19.995	100.157	19.861	7.338	0.510
1006.000	584.754	79.999	19.996	100.154	19.861	7.348	0.508
1006.500	585.007	79.999	19.995	100.154	19.863	7.249	0.506
1007.000	585.237	80.000	19.995	100.152	19.869	6.877	0.497
1007.500	585.505	80.001	19.996	100.153	19.864	7.170	0.491
1008.000	585.786	80.000	19.996	100.153	19.867	6.952	0.524
1008.500	586.015	79.999	19.996	100.153	19.865	7.133	0.530
1009.000	586.239	80.000	19.995	100.153	19.869	6.868	0.481
1009.500	586.496	79.999	19.995	100.159	19.867	6.993	0.467
1010.000	586.772	80.000	19.995	100.159	19.866	7.038	0.507
1010.500	587.036	80.000	19.994	100.161	19.868	6.900	0.536
1011.000	587.293	79.999	19.994	100.160	19.869	6.851	0.531
1011.500	587.514	79.999	19.995	100.162	19.871	6.733	0.500
1012.000	587.822	79.999	19.994	100.162	19.870	6.815	0.503
1012.500	588.022	79.999	19.996	100.168	19.872	6.646	0.518
1013.000	588.337	79.998	19.994	100.174	19.873	6.587	0.512
1013.500	588.569	79.998	19.995	100.180	19.872	6.638	0.531
1014.000	588.817	79.998	19.995	100.181	19.871	6.753	0.513
1014.500	589.075	79.996	19.995	100.177	19.870	6.814	0.493
1015.000	589.313	79.998	19.996	100.170	19.864	7.162	0.501
1015.500	589.548	79.997	19.996	100.163	19.868	6.928	0.484
1016.000	589.883	79.995	19.995	100.161	19.872	6.682	0.521
1016.500	590.090	79.996	19.994	100.159	19.869	6.880	0.556
1017.000	590.374	79.997	19.996	100.160	19.872	6.645	0.517
1017.500	590.605	79.996	19.995	100.166	19.870	6.817	0.503
1018.000	590.849	79.995	19.994	100.174	19.872	6.669	0.495
1018.500	591.127	79.996	19.994	100.176	19.872	6.640	0.498
1019.000	591.357	79.997	19.994	100.175	19.872	6.649	0.515
1019.500	591.606	79.997	19.994	100.174	19.873	6.565	0.494
1020.000	591.884	79.997	19.995	100.168	19.873	6.592	0.503
1020.500	592.122	79.997	19.996	100.160	19.876	6.423	0.521
1021.000	592.367	79.998	19.995	100.156	19.874	6.504	0.500
1021.500	592.664	79.997	19.995	100.156	19.876	6.421	0.513
1022.000	592.911	79.997	19.995	100.156	19.879	6.215	0.543
1022.500	593.147	79.997	19.995	100.157	19.877	6.302	0.513
1023.000	593.406	79.998	19.996	100.157	19.874	6.548	0.489
1023.500	593.660	79.997	19.995	100.157	19.876	6.423	0.504
1024.000	593.949	79.996	19.994	100.161	19.879	6.203	0.528
1024.500	594.201	79.997	19.996	100.167	19.879	6.182	0.542
1025.000	594.420	79.995	19.995	100.171	19.880	6.132	0.506
1025.500	594.694	79.998	19.995	100.177	19.878	6.250	0.482
1026.000	594.951	79.997	19.996	100.181	19.880	6.123	0.512
1026.500	595.199	79.997	19.997	100.180	19.880	6.109	0.518
1027.000	595.463	79.997	19.995	100.179	19.882	6.037	0.509
1027.500	595.737	79.997	19.995	100.176	19.878	6.262	0.525
1028.000	595.926	79.999	19.995	100.171	19.882	6.010	0.500
1028.500	596.210	79.997	19.996	100.166	19.880	6.155	0.468
1029.000	596.443	79.996	19.994	100.162	19.881	6.073	0.495
1029.500	596.674	79.997	19.995	100.157	19.879	6.218	0.491
1030.000	596.934	79.997	19.996	100.158	19.881	6.049	0.478
1030.500	597.199	79.996	19.995	100.158	19.884	5.897	0.508
1031.001	597.418	79.998	19.996	100.158	19.880	6.164	0.504
1031.501	597.738	79.996	19.995	100.159	19.884	5.886	0.511
1032.000	598.002	79.996	19.995	100.159	19.880	6.111	0.562
1032.500	598.206	79.996	19.996	100.157	19.880	6.165	0.526
1033.000	598.458	79.997	19.996	100.157	19.880	6.146	0.462
1033.500	598.733	79.997	19.996	100.159	19.884	5.862	0.491
1034.000	599.001	79.998	19.996	100.162	19.885	5.784	0.535
1034.500	599.254	79.998	19.995	100.162	19.886	5.775	0.532
1035.000	599.476	79.998	19.996	100.163	19.887	5.686	0.498
1035.500	599.722	79.998	19.995	100.164	19.886	5.735	0.472
1036.000	599.977	79.997	19.995	100.162	19.883	5.965	0.484
1036.500	600.221	79.998	19.996	100.159	19.883	5.937	0.500
1037.000	600.464	79.997	19.995	100.158	19.884	5.875	0.493
1037.500	600.722	79.997	19.996	100.156	19.882	6.006	0.494
1038.000	600.968	79.996	19.996	100.155	19.883	5.967	0.503
1038.500	601.202	79.998	19.996	100.157	19.886	5.742	0.492
1039.000	601.454	79.998	19.996	100.163	19.888	5.628	0.483
1039.500	601.758	79.997	19.995	100.172	19.885	5.820	0.521
1040.000	601.959	79.998	19.996	100.177	19.886	5.739	0.530
1040.500	602.223	79.997	19.996	100.181	19.887	5.656	0.485
1041.000	602.467	79.996	19.996	100.183	19.886	5.767	0.487
1041.500	602.702	79.999	19.996	100.180	19.886	5.745	0.493
1042.000	602.972	79.998	19.996	100.173	19.890	5.497	0.491
1042.501	603.226	79.997	19.996	100.169	19.886	5.719	0.515
