Repository: ulfsri/fsri_materials_database

# Materials and Products Database

## 01_Data

Raw data generated from each apparatus are included here in plain-text format. The data is organized first by material, next by the short name of test apparatus used, and where applicable additional filtering by test settings.

### material.json

Each material directory contains a json file of the same name as the material. This file links the data stored in the repository as well as data and graphs produced by the accompanying scripts (__02_Scripts__) to the respective landing page for the material on the front-end website.

File: 01_Data/PC/MCC/PC_MCC_30K_min_210924_O4.txt (part 3 of 4)
T Correction Coefficients:	0	1.024463	0
Time Shift (s):	14
*
Time (s)	Temperature (C)	N2 flow rate (cc/min)	O2 flow rate (cc/min)	Flow Rate (cc/min)	Oxygen (%)	HRR (W/g)	Heating rate (C/s)
696.000	426.315	80.008	19.996	100.227	20.274	7.477	0.541
696.500	426.541	80.008	19.995	100.223	20.270	7.727	0.486
697.000	426.837	80.008	19.995	100.226	20.270	7.731	0.487
697.500	427.078	80.010	19.994	100.230	20.268	7.839	0.529
698.000	427.335	80.008	19.995	100.232	20.266	7.984	0.517
698.500	427.556	80.008	19.994	100.233	20.265	8.048	0.488
699.000	427.806	80.009	19.995	100.235	20.259	8.423	0.475
699.500	428.053	80.010	19.995	100.231	20.258	8.468	0.484
700.000	428.356	80.008	19.995	100.233	20.252	8.912	0.523
700.500	428.571	80.008	19.995	100.233	20.251	8.932	0.534
701.000	428.851	80.008	19.993	100.235	20.247	9.193	0.507
701.500	429.078	80.010	19.995	100.240	20.245	9.320	0.501
702.000	429.348	80.007	19.995	100.246	20.242	9.520	0.502
702.500	429.561	80.008	19.995	100.247	20.240	9.687	0.490
703.000	429.824	80.009	19.996	100.246	20.236	9.891	0.479
703.500	430.079	80.009	19.996	100.248	20.232	10.158	0.497
704.000	430.334	80.008	19.995	100.246	20.226	10.559	0.514
704.500	430.570	80.008	19.996	100.245	20.225	10.628	0.501
705.000	430.833	80.010	19.996	100.245	20.221	10.895	0.495
705.500	431.098	80.010	19.995	100.248	20.216	11.243	0.513
706.000	431.315	80.009	19.995	100.248	20.217	11.168	0.505
706.500	431.555	80.009	19.995	100.249	20.212	11.507	0.470
707.000	431.838	80.009	19.996	100.249	20.206	11.854	0.490
707.500	432.100	80.009	19.995	100.250	20.206	11.865	0.534
708.000	432.370	80.009	19.996	100.251	20.199	12.308	0.539
708.500	432.585	80.010	19.994	100.252	20.193	12.708	0.509
709.000	432.840	80.009	19.996	100.251	20.193	12.730	0.477
709.500	433.069	80.013	19.995	100.251	20.188	13.071	0.477
710.000	433.324	80.011	19.995	100.251	20.181	13.507	0.485
710.500	433.589	80.011	19.996	100.251	20.178	13.689	0.502
711.000	433.797	80.011	19.995	100.250	20.175	13.878	0.496
711.500	434.095	80.010	19.995	100.251	20.169	14.256	0.489
712.000	434.321	80.010	19.995	100.252	20.168	14.352	0.515
712.500	434.589	80.008	19.995	100.252	20.165	14.538	0.509
713.000	434.802	80.009	19.995	100.252	20.159	14.902	0.488
713.500	435.109	80.012	19.994	100.251	20.155	15.180	0.500
714.000	435.331	80.012	19.995	100.251	20.153	15.308	0.524
714.500	435.610	80.011	19.995	100.251	20.147	15.723	0.515
715.000	435.835	80.009	19.994	100.251	20.143	15.965	0.502
715.500	436.080	80.011	19.994	100.251	20.136	16.399	0.488
716.000	436.303	80.011	19.995	100.252	20.133	16.592	0.469
716.500	436.601	80.011	19.994	100.252	20.128	16.915	0.494
717.000	436.822	80.011	19.996	100.254	20.125	17.151	0.519
717.500	437.065	80.010	19.995	100.255	20.117	17.649	0.491
718.000	437.303	80.008	19.995	100.256	20.117	17.672	0.473
718.500	437.554	80.009	19.995	100.256	20.111	18.057	0.485
719.000	437.814	80.009	19.995	100.256	20.108	18.215	0.500
719.500	438.029	80.009	19.995	100.254	20.102	18.603	0.493
720.000	438.312	80.009	19.995	100.254	20.098	18.921	0.486
720.500	438.562	80.009	19.994	100.253	20.093	19.228	0.515
721.000	438.827	80.007	19.995	100.254	20.090	19.438	0.524
721.500	439.040	80.008	19.995	100.260	20.085	19.710	0.496
722.000	439.300	80.008	19.995	100.267	20.085	19.728	0.476
722.500	439.568	80.007	19.995	100.270	20.083	19.874	0.501
723.000	439.797	80.007	19.995	100.272	20.080	20.046	0.512
723.500	440.072	80.009	19.995	100.275	20.080	20.068	0.500
724.000	440.280	80.006	19.996	100.269	20.082	19.912	0.494
724.500	440.561	80.008	19.995	100.262	20.079	20.102	0.486
725.000	440.808	80.008	19.995	100.258	20.078	20.208	0.508
725.500	441.053	80.007	19.996	100.255	20.074	20.431	0.510
726.000	441.303	80.008	19.995	100.252	20.075	20.424	0.494
726.500	441.573	80.008	19.994	100.252	20.073	20.514	0.508
727.000	441.804	80.008	19.995	100.254	20.072	20.599	0.511
727.500	442.081	80.007	19.995	100.255	20.075	20.382	0.505
728.000	442.282	80.009	19.995	100.255	20.079	20.148	0.493
728.500	442.553	80.007	19.994	100.256	20.088	19.560	0.475
729.000	442.800	80.008	19.995	100.257	20.094	19.201	0.495
729.500	443.042	80.006	19.995	100.251	20.103	18.610	0.503
730.000	443.292	80.007	19.995	100.243	20.112	18.018	0.491
730.500	443.559	80.008	19.996	100.239	20.119	17.569	0.505
731.000	443.822	80.008	19.995	100.236	20.128	16.975	0.524
731.500	444.060	80.008	19.995	100.231	20.136	16.422	0.516
732.000	444.320	80.009	19.995	100.235	20.139	16.246	0.499
732.500	444.616	80.008	19.996	100.239	20.143	15.968	0.527
733.000	444.832	80.008	19.995	100.242	20.147	15.736	0.535
733.500	445.081	80.007	19.995	100.244	20.151	15.460	0.489
734.000	445.269	80.008	19.994	100.247	20.148	15.613	0.451
734.500	445.525	80.007	19.995	100.249	20.146	15.792	0.440
735.000	445.775	80.009	19.994	100.258	20.145	15.846	0.475
735.500	446.043	80.005	19.995	100.267	20.134	16.583	0.512
736.000	446.279	80.007	19.996	100.277	20.132	16.669	0.511
736.500	446.529	80.007	19.996	100.292	20.125	17.169	0.494
737.000	446.801	80.007	19.995	100.309	20.111	18.078	0.504
737.500	447.019	80.007	19.996	100.326	20.102	18.660	0.507
738.000	447.293	80.006	19.994	100.342	20.093	19.235	0.491
738.500	447.538	80.007	19.995	100.357	20.083	19.873	0.505
739.000	447.810	80.008	19.994	100.366	20.080	20.125	0.518
739.500	448.090	80.007	19.995	100.370	20.080	20.114	0.535
740.000	448.297	80.009	19.995	100.366	20.077	20.266	0.519
740.500	448.572	80.008	19.995	100.354	20.076	20.378	0.484
741.000	448.830	80.008	19.996	100.331	20.076	20.331	0.508
741.500	449.088	80.008	19.996	100.306	20.074	20.452	0.525
742.000	449.329	80.008	19.996	100.283	20.074	20.467	0.507
742.500	449.580	80.008	19.995	100.262	20.066	20.980	0.496
743.000	449.816	80.007	19.996	100.249	20.057	21.572	0.489
743.500	450.054	80.008	19.994	100.249	20.049	22.066	0.480
744.000	450.282	80.006	19.995	100.249	20.039	22.742	0.470
744.500	450.586	80.008	19.995	100.251	20.027	23.496	0.499
745.000	450.854	80.006	19.994	100.257	20.011	24.533	0.551
745.500	451.095	80.007	19.996	100.266	19.996	25.524	0.541
746.000	451.328	80.008	19.995	100.274	19.980	26.545	0.492
746.500	451.574	80.007	19.996	100.285	19.965	27.524	0.477
747.000	451.805	80.007	19.996	100.302	19.949	28.586	0.478
747.500	452.085	80.007	19.995	100.319	19.930	29.832	0.494
748.000	452.344	80.008	19.996	100.336	19.912	31.034	0.525
748.500	452.593	80.008	19.995	100.357	19.894	32.217	0.523
749.000	452.809	80.006	19.996	100.378	19.870	33.761	0.486
749.500	453.094	80.008	19.996	100.392	19.850	35.062	0.483
750.000	453.320	80.005	19.995	100.404	19.832	36.282	0.506
750.500	453.589	80.006	19.996	100.409	19.816	37.332	0.503
751.000	453.839	80.007	19.996	100.406	19.806	37.973	0.507
751.500	454.063	80.006	19.996	100.398	19.802	38.254	0.496
752.000	454.325	80.005	19.996	100.384	19.804	38.141	0.480
752.500	454.544	80.007	19.996	100.368	19.810	37.723	0.484
753.000	454.838	80.006	19.996	100.347	19.813	37.498	0.497
753.500	455.076	80.005	19.997	100.316	19.818	37.159	0.522
754.000	455.311	80.007	19.996	100.282	19.821	36.881	0.503
754.500	455.575	80.006	19.996	100.256	19.824	36.717	0.486
755.000	455.859	80.008	19.995	100.233	19.821	36.868	0.523
755.500	456.100	80.002	19.996	100.216	19.814	37.321	0.536
756.000	456.388	80.004	19.996	100.221	19.804	37.978	0.527
756.500	456.627	80.007	19.996	100.232	19.789	38.981	0.528
757.000	456.879	79.999	19.995	100.248	19.772	40.118	0.509
757.500	457.115	80.005	19.996	100.269	19.750	41.577	0.490
758.000	457.373	80.006	19.995	100.297	19.727	43.068	0.491
758.500	457.604	80.004	19.995	100.325	19.704	44.593	0.492
759.000	457.859	80.006	19.995	100.358	19.676	46.474	0.487
759.500	458.107	80.008	19.995	100.391	19.647	48.361	0.494
760.000	458.326	80.007	19.995	100.425	19.627	49.700	0.485
760.500	458.592	80.003	19.995	100.460	19.613	50.620	0.476
761.000	458.869	80.010	19.994	100.494	19.599	51.492	0.514
761.500	459.112	80.026	19.995	100.523	19.597	51.593	0.531
762.000	459.378	80.029	19.996	100.538	19.599	51.438	0.515
762.500	459.638	80.027	19.996	100.541	19.601	51.239	0.518
763.000	459.865	80.026	19.995	100.512	19.607	50.865	0.506
763.500	460.148	80.028	19.996	100.454	19.605	50.969	0.499
764.000	460.375	80.025	19.995	100.388	19.602	51.165	0.510
764.500	460.611	80.027	19.996	100.324	19.597	51.489	0.486
765.000	460.912	80.028	19.995	100.263	19.587	52.126	0.500
765.500	461.149	80.028	19.996	100.227	19.573	53.086	0.538
766.000	461.408	80.028	19.995	100.215	19.553	54.436	0.517
766.500	461.669	80.028	19.995	100.222	19.525	56.236	0.509
767.000	461.936	80.027	19.995	100.240	19.497	58.147	0.524
767.500	462.159	80.027	19.996	100.269	19.465	60.271	0.508
768.000	462.441	80.023	19.995	100.310	19.437	62.108	0.498
768.500	462.680	80.022	19.995	100.357	19.408	64.041	0.514
769.000	462.904	80.019	19.996	100.405	19.389	65.269	0.492
769.500	463.197	80.015	19.995	100.459	19.377	66.074	0.490
770.000	463.398	80.016	19.996	100.510	19.372	66.399	0.506
770.500	463.661	80.015	19.996	100.549	19.370	66.487	0.479
771.000	463.918	80.015	19.996	100.579	19.375	66.138	0.492
771.500	464.182	80.016	19.995	100.573	19.378	65.854	0.521
772.000	464.414	80.019	19.997	100.530	19.375	66.021	0.508
772.500	464.667	80.021	19.996	100.474	19.371	66.233	0.490
773.000	464.933	80.017	19.996	100.411	19.360	66.943	0.502
773.500	465.150	80.014	19.996	100.341	19.343	68.030	0.502
774.000	465.456	80.015	19.997	100.296	19.322	69.353	0.503
774.500	465.690	80.017	19.996	100.274	19.294	71.190	0.531
775.000	465.910	80.015	19.996	100.269	19.264	73.135	0.497
775.500	466.163	80.018	19.996	100.279	19.223	75.808	0.463
776.000	466.418	80.016	19.996	100.304	19.187	78.216	0.490
776.500	466.700	80.011	19.996	100.340	19.145	80.935	0.523
777.000	466.957	80.008	19.996	100.389	19.102	83.719	0.538
777.500	467.189	80.011	19.997	100.441	19.059	86.528	0.514
778.000	467.477	80.008	19.996	100.498	19.023	88.912	0.505
778.500	467.709	80.008	19.996	100.559	18.980	91.691	0.520
779.000	467.936	80.007	19.997	100.616	18.943	94.103	0.489
779.500	468.217	80.007	19.997	100.655	18.909	96.318	0.483
780.000	468.453	80.009	19.997	100.680	18.879	98.233	0.513
780.500	468.723	80.008	19.997	100.681	18.852	99.995	0.512
781.000	468.990	80.008	19.996	100.656	18.830	101.420	0.521
781.500	469.231	80.008	19.996	100.614	18.811	102.641	0.522
782.000	469.504	80.008	19.997	100.559	18.797	103.585	0.511
782.500	469.762	80.007	19.996	100.492	18.784	104.415	0.523
783.000	470.025	80.010	19.996	100.428	18.776	104.948	0.526
783.500	470.254	80.009	19.996	100.373	18.762	105.872	0.506
784.000	470.515	80.008	19.997	100.330	18.760	106.069	0.490
784.500	470.770	80.007	19.996	100.304	18.755	106.403	0.503
785.000	471.013	80.007	19.996	100.292	18.754	106.497	0.508
785.500	471.273	80.008	19.996	100.291	18.751	106.687	0.501
786.000	471.500	80.005	19.997	100.298	18.759	106.209	0.495
786.500	471.794	80.006	19.996	100.307	18.769	105.637	0.504
787.000	472.059	80.008	19.996	100.322	18.784	104.676	0.539
787.500	472.324	80.008	19.995	100.338	18.804	103.430	0.544
788.000	472.617	80.010	19.996	100.351	18.832	101.577	0.545
788.500	472.823	80.009	19.996	100.361	18.860	99.815	0.529
789.000	473.087	80.010	19.997	100.368	18.893	97.625	0.485
789.500	473.391	80.010	19.996	100.359	18.924	95.662	0.519
790.000	473.663	80.011	19.995	100.350	18.955	93.594	0.571
790.500	473.904	80.010	19.995	100.340	18.991	91.273	0.544
791.000	474.168	80.011	19.995	100.329	19.021	89.290	0.509
791.500	474.436	80.014	19.995	100.322	19.048	87.487	0.519
792.000	474.682	80.011	19.996	100.324	19.080	85.350	0.523
792.500	474.930	80.011	19.995	100.327	19.107	83.525	0.504
793.000	475.206	80.012	19.995	100.334	19.133	81.789	0.509
793.500	475.434	80.011	19.994	100.343	19.155	80.310	0.514
794.000	475.705	80.011	19.995	100.351	19.173	79.082	0.502
794.500	475.972	80.012	19.995	100.363	19.186	78.194	0.518
795.000	476.222	80.011	19.995	100.379	19.192	77.810	0.527
795.500	476.488	80.011	19.994	100.398	19.195	77.579	0.517
796.000	476.752	80.012	19.995	100.423	19.188	78.039	0.523
796.500	476.982	80.010	19.994	100.458	19.176	78.846	0.512
797.000	477.257	80.010	19.995	100.495	19.147	80.759	0.499
797.500	477.502	80.011	19.995	100.533	19.119	82.669	0.513
798.000	477.752	80.010	19.994	100.571	19.084	85.017	0.508
798.500	478.042	80.009	19.994	100.602	19.049	87.377	0.518
799.000	478.271	80.010	19.995	100.629	19.014	89.693	0.530
799.500	478.521	80.011	19.995	100.642	18.988	91.500	0.499
800.000	478.788	80.010	19.995	100.649	18.963	93.173	0.498
800.500	479.000	80.011	19.995	100.669	18.947	94.241	0.498
801.000	479.293	80.011	19.995	100.676	18.941	94.615	0.492
801.500	479.564	80.009	19.995	100.652	18.939	94.716	0.534
802.000	479.810	80.009	19.995	100.623	18.941	94.537	0.540
802.500	480.062	80.010	19.996	100.584	18.947	94.048	0.508
803.000	480.328	80.008	19.995	100.516	18.953	93.601	0.509
803.500	480.621	80.008	19.995	100.452	18.960	93.132	0.539
804.000	480.846	80.007	19.994	100.405	18.966	92.673	0.538
804.500	481.102	80.007	19.996	100.362	18.973	92.217	0.500
805.000	481.335	80.009	19.995	100.317	18.970	92.377	0.485
805.500	481.618	80.007	19.994	100.275	18.964	92.749	0.502
806.000	481.892	80.008	19.995	100.242	18.958	93.103	0.537
806.500	482.091	80.008	19.995	100.224	18.938	94.422	0.515
807.000	482.382	80.008	19.996	100.224	18.916	95.862	0.481
807.500	482.622	80.008	19.996	100.248	18.881	98.152	0.510
808.000	482.807	80.007	19.995	100.297	18.841	100.797	0.478
808.500	483.117	80.008	19.995	100.365	18.796	103.765	0.460
809.000	483.346	80.008	19.995	100.443	18.755	106.471	0.517
809.500	483.619	80.006	19.996	100.525	18.716	109.066	0.520
810.000	483.876	80.008	19.996	100.607	18.682	111.357	0.516
810.500	484.153	80.005	19.995	100.693	18.652	113.324	0.532
811.000	484.386	80.009	19.996	100.771	18.628	114.904	0.522
811.500	484.627	80.007	19.995	100.797	18.608	116.216	0.492
812.000	484.871	80.006	19.995	100.782	18.588	117.470	0.479
812.500	485.151	80.007	19.996	100.745	18.574	118.377	0.505
813.000	485.390	80.009	19.995	100.678	18.560	119.294	0.522
813.500	485.661	80.009	19.994	100.593	18.541	120.518	0.515
814.000	485.936	80.007	19.995	100.538	18.529	121.256	0.528
814.500	486.185	80.008	19.996	100.500	18.516	122.080	0.535
815.000	486.456	80.007	19.995	100.464	18.503	122.927	0.522
815.500	486.688	80.008	19.995	100.428	18.488	123.893	0.511
816.000	486.959	80.008	19.995	100.394	18.479	124.491	0.503
816.500	487.228	80.007	19.994	100.366	18.470	125.081	0.521
817.000	487.483	80.008	19.995	100.346	18.460	125.704	0.532
817.500	487.729	80.008	19.995	100.336	18.452	126.258	0.513
818.000	487.966	80.008	19.995	100.341	18.437	127.257	0.492
818.500	488.213	80.009	19.995	100.361	18.427	127.877	0.483
819.000	488.492	80.008	19.995	100.391	18.415	128.704	0.505
819.500	488.749	80.010	19.995	100.430	18.406	129.289	0.532
820.000	488.983	80.008	19.995	100.479	18.394	130.095	0.513
820.500	489.292	80.009	19.995	100.529	18.382	130.874	0.517
821.000	489.543	80.008	19.994	100.573	18.369	131.703	0.552
821.500	489.752	80.008	19.996	100.600	18.362	132.158	0.510
822.000	490.023	80.007	19.995	100.616	18.352	132.843	0.470
822.500	490.276	80.010	19.995	100.614	18.348	133.136	0.502
823.000	490.545	80.008	19.995	100.600	18.344	133.395	0.523
823.500	490.761	80.009	19.995	100.578	18.337	133.841	0.504
824.000	491.047	80.008	19.996	100.560	18.333	134.107	0.494
824.500	491.296	80.009	19.995	100.544	18.334	134.044	0.519
825.000	491.573	80.009	19.996	100.536	18.328	134.420	0.531
825.500	491.833	80.009	19.995	100.529	18.327	134.506	0.531
826.000	492.073	80.008	19.995	100.528	18.321	134.851	0.519
826.500	492.327	80.009	19.994	100.523	18.322	134.824	0.497
827.000	492.565	80.007	19.995	100.518	18.315	135.269	0.493
827.500	492.805	80.007	19.995	100.512	18.313	135.411	0.485
828.000	493.063	80.009	19.995	100.506	18.306	135.827	0.488
828.500	493.340	80.008	19.994	100.501	18.304	135.965	0.517
829.000	493.576	80.007	19.994	100.504	18.299	136.340	0.524
829.500	493.826	80.008	19.995	100.509	18.293	136.705	0.499
830.000	494.074	80.007	19.994	100.517	18.291	136.840	0.492
830.500	494.335	80.008	19.995	100.527	18.288	137.057	0.503
831.000	494.643	80.008	19.994	100.537	18.286	137.137	0.539
831.500	494.898	80.008	19.996	100.547	18.281	137.464	0.566
832.000	495.153	80.008	19.995	100.555	18.277	137.732	0.536
832.500	495.392	80.008	19.995	100.562	18.271	138.139	0.502
833.000	495.656	80.010	19.995	100.567	18.265	138.550	0.499
833.500	495.928	80.009	19.995	100.569	18.261	138.793	0.519
834.000	496.199	80.009	19.995	100.568	18.254	139.229	0.540
834.500	496.430	80.008	19.995	100.568	18.245	139.855	0.523
835.000	496.693	80.007	19.995	100.568	18.241	140.098	0.498
835.500	496.935	80.007	19.994	100.568	18.229	140.921	0.499
836.000	497.218	80.006	19.995	100.568	18.224	141.234	0.515
836.500	497.442	80.008	19.995	100.567	18.216	141.729	0.516
837.000	497.729	80.008	19.996	100.567	18.207	142.324	0.509
837.500	497.964	80.009	19.995	100.568	18.200	142.803	0.517
838.000	498.242	80.008	19.995	100.569	18.188	143.560	0.517
838.500	498.488	80.008	19.995	100.572	18.182	144.015	0.518
839.000	498.700	80.007	19.995	100.573	18.176	144.369	0.491
839.500	499.000	80.006	19.995	100.573	18.166	145.067	0.485
840.000	499.275	80.007	19.995	100.573	18.159	145.499	0.543
840.500	499.514	80.008	19.996	100.573	18.151	146.032	0.544
841.000	499.770	80.008	19.996	100.570	18.139	146.790	0.505
841.500	500.019	80.008	19.995	100.570	18.130	147.405	0.500
842.000	500.263	80.007	19.996	100.569	18.123	147.874	0.498
842.500	500.490	80.009	19.996	100.568	18.116	148.342	0.482
843.000	500.736	80.008	19.996	100.567	18.105	149.008	0.472
843.500	501.008	80.009	19.995	100.566	18.097	149.551	0.496
844.000	501.288	80.008	19.996	100.566	18.087	150.172	0.535
844.500	501.531	80.009	19.996	100.570	18.077	150.835	0.537
845.000	501.811	80.009	19.996	100.571	18.066	151.562	0.523
845.500	502.039	80.008	19.996	100.573	18.056	152.214	0.516
846.000	502.312	80.009	19.996	100.579	18.047	152.816	0.505
846.500	502.562	80.009	19.996	100.583	18.036	153.534	0.512
847.000	502.807	80.007	19.995	100.584	18.028	154.066	0.509
847.500	503.053	80.008	19.995	100.587	18.018	154.697	0.493
848.000	503.302	80.007	19.996	100.593	18.007	155.430	0.493
848.500	503.586	80.011	19.997	100.595	17.998	156.010	0.514
849.000	503.815	80.009	19.997	100.597	17.986	156.814	0.523
849.500	504.061	80.010	19.996	100.601	17.975	157.499	0.494
850.000	504.299	80.011	19.997	100.604	17.961	158.445	0.479
850.500	504.547	80.009	19.996	100.604	17.950	159.107	0.485
851.000	504.848	80.010	19.996	100.604	17.940	159.805	0.517
851.500	505.091	80.009	19.997	100.603	17.926	160.672	0.547
852.000	505.317	80.010	19.996	100.604	17.914	161.498	0.507
852.500	505.598	80.012	19.995	100.606	17.904	162.169	0.488
853.000	505.845	80.009	19.995	100.611	17.890	163.083	0.517
853.500	506.111	80.011	19.995	100.614	17.879	163.762	0.520
854.000	506.381	80.011	19.995	100.615	17.870	164.346	0.524
854.500	506.643	80.010	19.995	100.614	17.858	165.141	0.534
855.000	506.871	80.011	19.995	100.612	17.851	165.632	0.511
855.500	507.121	80.009	19.996	100.607	17.842	166.236	0.484
856.000	507.417	80.007	19.995	100.605	17.833	166.797	0.512
856.500	507.646	80.009	19.994	100.604	17.823	167.416	0.535
857.000	507.896	80.010	19.995	100.605	17.815	167.968	0.502
857.500	508.174	80.008	19.995	100.604	17.805	168.623	0.504
858.000	508.447	80.009	19.996	100.605	17.799	169.053	0.540
858.500	508.668	80.008	19.995	100.605	17.792	169.469	0.523
859.000	508.938	80.008	19.997	100.605	17.785	169.954	0.492
859.500	509.164	80.008	19.996	100.605	17.780	170.223	0.494
860.000	509.468	80.010	19.995	100.605	17.773	170.705	0.513
860.500	509.726	80.007	19.996	100.606	17.767	171.068	0.546
861.000	509.980	80.009	19.995	100.605	17.763	171.363	0.537
861.500	510.189	80.010	19.996	100.606	17.756	171.802	0.487
862.000	510.480	80.009	19.996	100.606	17.751	172.113	0.482
862.500	510.765	80.011	19.996	100.606	17.750	172.181	0.538
863.000	510.973	80.011	19.996	100.607	17.742	172.671	0.534
863.500	511.194	80.008	19.996	100.609	17.740	172.827	0.461
864.000	511.490	80.009	19.996	100.610	17.737	173.014	0.473
864.500	511.732	80.009	19.996	100.614	17.729	173.531	0.527
865.000	511.984	80.009	19.996	100.618	17.727	173.654	0.516
865.500	512.236	80.009	19.996	100.620	17.726	173.699	0.499
866.000	512.484	80.009	19.997	100.622	17.720	174.083	0.502
866.500	512.738	80.009	19.996	100.623	17.718	174.216	0.501
867.000	512.962	80.009	19.995	100.620	17.716	174.333	0.490
867.500	513.266	80.009	19.996	100.621	17.717	174.252	0.503
868.000	513.531	80.008	19.996	100.626	17.713	174.509	0.549
868.500	513.828	80.009	19.996	100.626	17.716	174.315	0.566
869.000	514.040	80.010	19.996	100.629	17.715	174.398	0.536
869.500	514.332	80.009	19.995	100.629	17.716	174.315	0.506
870.000	514.580	80.007	19.995	100.624	17.718	174.206	0.522
870.500	514.834	80.008	19.995	100.618	17.721	174.032	0.521
871.000	515.107	80.008	19.996	100.614	17.726	173.688	0.515
871.500	515.381	80.011	19.996	100.609	17.728	173.529	0.537
872.000	515.629	80.010	19.996	100.607	17.733	173.201	0.535
872.500	515.888	80.011	19.997	100.607	17.740	172.739	0.515
873.000	516.123	80.008	19.996	100.605	17.747	172.273	0.500
873.500	516.400	80.009	19.997	100.603	17.754	171.844	0.503
874.000	516.665	80.009	19.996	100.600	17.760	171.435	0.527
874.500	516.906	80.011	19.996	100.599	17.772	170.614	0.523
875.000	517.167	80.012	19.996	100.592	17.783	169.868	0.504
875.500	517.429	80.011	19.996	100.588	17.792	169.332	0.512
876.000	517.688	80.009	19.996	100.590	17.802	168.619	0.522
876.500	517.978	80.011	19.996	100.586	17.815	167.768	0.535
877.000	518.184	80.011	19.996	100.581	17.829	166.867	0.523
877.500	518.481	80.011	19.997	100.578	17.841	166.073	0.500
878.000	518.714	80.010	19.996	100.575	17.859	164.913	0.516
878.500	518.969	80.010	19.995	100.568	17.873	163.958	0.509
879.000	519.202	80.010	19.996	100.567	17.891	162.818	0.488
879.500	519.455	80.010	19.996	100.565	17.906	161.810	0.487
880.000	519.750	80.010	19.996	100.565	17.928	160.348	0.517
880.500	519.974	80.011	19.996	100.566	17.942	159.449	0.534
881.000	520.238	80.010	19.995	100.565	17.964	158.027	0.504
881.500	520.534	80.011	19.996	100.564	17.984	156.719	0.524
882.000	520.725	80.009	19.995	100.559	18.000	155.658	0.524
882.500	521.015	80.009	19.995	100.555	18.023	154.149	0.484
883.000	521.269	80.008	19.996	100.551	18.047	152.582	0.512
883.500	521.507	80.010	19.995	100.549	18.065	151.384	0.518
884.000	521.752	80.008	19.995	100.543	18.092	149.622	0.488
884.500	522.070	80.010	19.996	100.541	18.111	148.373	0.523
885.000	522.251	80.008	19.996	100.536	18.139	146.570	0.531
885.500	522.529	80.009	19.995	100.533	18.162	145.027	0.479
886.000	522.776	80.007	19.996	100.527	18.189	143.284	0.492
886.500	523.028	80.005	19.995	100.524	18.213	141.724	0.512
887.000	523.284	80.008	19.995	100.519	18.240	139.958	0.504
887.500	523.531	80.006	19.995	100.514	18.266	138.238	0.506
888.000	523.796	80.007	19.995	100.506	18.293	136.493	0.508
888.500	524.038	80.007	19.996	100.499	18.319	134.777	0.509
889.000	524.323	80.009	19.994	100.493	18.348	132.921	0.517
889.500	524.588	80.008	19.995	100.490	18.377	131.024	0.538
890.000	524.848	80.008	19.995	100.485	18.403	129.307	0.538
890.500	525.107	80.007	19.995	100.484	18.432	127.429	0.522
891.000	525.339	80.007	19.995	100.478	18.464	125.309	0.505
891.500	525.617	80.007	19.995	100.472	18.496	123.252	0.501
892.000	525.852	80.007	19.995	100.467	18.532	120.879	0.512
892.500	526.127	80.008	19.995	100.462	18.561	119.000	0.511
893.000	526.397	80.007	19.995	100.457	18.589	117.144	0.527
893.500	526.648	80.006	19.995	100.456	18.620	115.119	0.533
894.000	526.903	80.008	19.995	100.453	18.649	113.257	0.513
894.500	527.123	80.007	19.995	100.448	18.682	111.074	0.491
895.000	527.404	80.007	19.995	100.441	18.714	109.011	0.489
895.500	527.655	80.008	19.995	100.434	18.745	106.997	0.517
896.000	527.900	80.006	19.995	100.430	18.776	104.942	0.514
896.500	528.172	80.008	19.995	100.424	18.803	103.186	0.506
897.000	528.448	80.006	19.994	100.421	18.833	101.260	0.532
897.500	528.712	80.008	19.995	100.418	18.864	99.194	0.544
898.000	528.975	80.007	19.995	100.416	18.891	97.456	0.533
898.500	529.237	80.007	19.995	100.413	18.923	95.352	0.526
899.000	529.470	80.008	19.995	100.410	18.953	93.387	0.510
899.500	529.736	80.009	19.996	100.409	18.981	91.584	0.497
900.000	529.965	80.007	19.995	100.406	19.013	89.491	0.496
900.500	530.231	80.007	19.995	100.401	19.045	87.432	0.495
901.000	530.466	80.008	19.995	100.398	19.075	85.485	0.499
901.500	530.731	80.008	19.996	100.391	19.102	83.685	0.500
902.000	530.993	80.008	19.995	100.384	19.128	82.003	0.513
902.500	531.242	80.008	19.995	100.378	19.158	80.053	0.519
903.000	531.477	80.007	19.995	100.375	19.185	78.324	0.497
903.500	531.766	80.007	19.995	100.369	19.213	76.452	0.503
904.000	531.995	80.009	19.996	100.364	19.238	74.820	0.521
904.500	532.284	80.007	19.995	100.360	19.267	72.931	0.518
905.000	532.528	80.010	19.996	100.353	19.293	71.292	0.526
905.500	532.786	80.009	19.996	100.346	19.317	69.695	0.518
906.000	533.055	80.009	19.996	100.339	19.343	68.016	0.515
906.500	533.302	80.010	19.995	100.337	19.368	66.388	0.522
907.000	533.586	80.010	19.996	100.333	19.393	64.749	0.524
907.500	533.825	80.010	19.995	100.331	19.416	63.280	0.527
908.000	534.061	80.009	19.995	100.331	19.438	61.824	0.499
908.500	534.341	80.009	19.994	100.330	19.459	60.431	0.495
909.000	534.603	80.011	19.995	100.325	19.480	59.052	0.529
909.500	534.838	80.009	19.995	100.322	19.502	57.667	0.519
910.000	535.119	80.011	19.995	100.320	19.522	56.329	0.506
910.500	535.380	80.008	19.995	100.316	19.540	55.160	0.529
911.000	535.654	80.008	19.995	100.309	19.561	53.836	0.539
911.500	535.908	80.009	19.996	100.306	19.580	52.571	0.531
912.000	536.153	80.007	19.996	100.302	19.602	51.146	0.514
912.500	536.400	80.008	19.996	100.297	19.617	50.148	0.496
913.000	536.646	80.009	19.995	100.293	19.637	48.881	0.493
913.500	536.918	80.008	19.995	100.293	19.655	47.706	0.505
914.000	537.190	80.009	19.994	100.292	19.672	46.573	0.531
914.500	537.404	80.008	19.995	100.289	19.688	45.527	0.515
915.000	537.675	80.009	19.996	100.288	19.702	44.635	0.485
915.500	537.924	80.007	19.995	100.288	19.720	43.465	0.503
916.000	538.193	80.009	19.996	100.285	19.736	42.451	0.519
916.500	538.439	80.006	19.996	100.284	19.751	41.436	0.516
917.000	538.694	80.009	19.996	100.284	19.768	40.310	0.508
917.500	538.956	80.009	19.996	100.279	19.783	39.355	0.509
918.000	539.236	80.009	19.995	100.271	19.797	38.472	0.529
918.500	539.492	80.008	19.996	100.266	19.812	37.474	0.539
919.000	539.682	80.008	19.996	100.260	19.826	36.599	0.491
919.500	540.008	80.009	19.995	100.254	19.834	36.020	0.481
920.000	540.261	80.008	19.995	100.253	19.847	35.212	0.547
920.500	540.495	80.010	19.995	100.253	19.860	34.342	0.533
921.000	540.736	80.007	19.995	100.253	19.872	33.563	0.481
921.500	541.045	80.009	19.995	100.253	19.880	33.035	0.513
922.000	541.230	80.008	19.995	100.254	19.894	32.126	0.522
922.500	541.540	80.007	19.995	100.253	19.903	31.570	0.495
923.000	541.801	80.008	19.995	100.253	19.915	30.791	0.533
923.500	542.033	80.010	19.995	100.252	19.927	29.997	0.532
924.000	542.292	80.008	19.995	100.252	19.936	29.393	0.492
924.500	542.528	80.008	19.996	100.248	19.945	28.844	0.493
925.000	542.764	80.007	19.996	100.245	19.957	28.081	0.484
925.500	543.039	80.008	19.994	100.239	19.969	27.270	0.492
926.000	543.292	80.008	19.995	100.235	19.976	26.825	0.520
926.500	543.536	80.007	19.995	100.227	19.985	26.232	0.512
927.000	543.779	80.008	19.995	100.226	19.992	25.803	0.492
927.500	544.041	80.009	19.995	100.223	20.001	25.172	0.496
928.000	544.296	80.010	19.996	100.221	20.011	24.531	0.511
928.500	544.552	80.008	19.995	100.218	20.017	24.168	0.514
929.000	544.799	80.008	19.995	100.218	20.023	23.792	0.507
929.500	545.075	80.010	19.995	100.216	20.033	23.088	0.513
930.000	545.323	80.009	19.995	100.214	20.040	22.685	0.523
930.500	545.596	80.009	19.996	100.214	20.050	22.029	0.523
931.000	545.835	80.010	19.995	100.215	20.055	21.663	0.517
931.500	546.094	80.011	19.994	100.214	20.059	21.438	0.505
932.000	546.363	80.010	19.995	100.214	20.067	20.876	0.513
932.500	546.611	80.010	19.995	100.214	20.075	20.393	0.523
933.000	546.881	80.011	19.996	100.213	20.074	20.469	0.517
933.500	547.103	80.010	19.996	100.213	20.082	19.904	0.505
934.000	547.365	80.010	19.995	100.213	20.089	19.456	0.488
934.500	547.646	80.009	19.995	100.213	20.093	19.209	0.513
935.000	547.842	80.010	19.996	100.213	20.099	18.828	0.510
935.500	548.162	80.010	19.995	100.214	20.101	18.714	0.497
936.000	548.400	80.010	19.996	100.215	20.108	18.254	0.537
936.500	548.649	80.008	19.994	100.215	20.112	17.953	0.522
937.000	548.883	80.010	19.995	100.215	20.115	17.788	0.485
937.500	549.164	80.011	19.995	100.215	20.119	17.513	0.499
938.000	549.421	80.010	19.995	100.212	20.123	17.277	0.527
938.500	549.708	80.008	19.996	100.212	20.128	16.915	0.541
939.000	549.941	80.011	19.995	100.211	20.136	16.435	0.532
939.500	550.195	80.010	19.995	100.212	20.139	16.194	0.504
940.000	550.419	80.008	19.996	100.212	20.141	16.102	0.482
940.500	550.686	80.009	19.995	100.214	20.147	15.724	0.485
941.000	550.953	80.009	19.995	100.212	20.150	15.489	0.513
941.500	551.201	80.010	19.995	100.210	20.154	15.258	0.524
942.000	551.421	80.009	19.995	100.209	20.156	15.083	0.491
942.500	551.705	80.007	19.995	100.210	20.160	14.880	0.486
943.000	551.998	80.008	19.996	100.206	20.164	14.592	0.541
943.500	552.254	80.008	19.996	100.209	20.167	14.401	0.563
944.000	552.488	80.009	19.996	100.211	20.171	14.149	0.519
944.500	552.729	80.007	19.996	100.210	20.178	13.653	0.483
945.000	553.003	80.008	19.995	100.209	20.179	13.638	0.495
945.500	553.268	80.009	19.996	100.212	20.182	13.457	0.527
946.000	553.518	80.006	19.996	100.213	20.183	13.328	0.527
946.500	553.783	80.010	19.997	100.212	20.190	12.932	0.515
947.000	553.992	80.008	19.996	100.210	20.191	12.852	0.495
947.500	554.261	80.009	19.996	100.212	20.191	12.864	0.476
948.000	554.504	80.009	19.996	100.211	20.196	12.542	0.495
948.500	554.732	80.008	19.996	100.208	20.199	12.314	0.492
949.000	555.017	80.010	19.996	100.204	20.202	12.116	0.492
949.500	555.298	80.007	19.996	100.205	20.204	12.022	0.539
950.000	555.556	80.009	19.996	100.203	20.205	11.937	0.552
950.500	555.814	80.009	19.996	100.202	20.204	11.995	0.528
951.000	556.066	80.007	19.996	100.203	20.210	11.605	0.513
951.500	556.301	80.008	19.996	100.205	20.208	11.720	0.499
952.000	556.534	80.009	19.995	100.200	20.213	11.380	0.477
952.500	556.775	80.008	19.995	100.198	20.215	11.262	0.471
953.000	557.053	80.010	19.994	100.197	20.217	11.124	0.497
953.500	557.314	80.009	19.994	100.193	20.217	11.124	0.529
954.000	557.569	80.010	19.996	100.193	20.219	11.041	0.527
954.500	557.809	80.009	19.995	100.196	20.222	10.852	0.506
955.000	558.068	80.010	19.995	100.194	20.226	10.588	0.497
955.500	558.328	80.008	19.995	100.191	20.226	10.567	0.509
956.000	558.573	80.011	19.996	100.195	20.228	10.419	0.512
956.500	558.822	80.010	19.996	100.198	20.231	10.263	0.499
957.000	559.068	80.012	19.996	100.196	20.232	10.167	0.494
957.500	559.319	80.010	19.995	100.199	20.236	9.923	0.496
958.000	559.559	80.008	19.995	100.201	20.235	9.980	0.494
958.500	559.834	80.009	19.995	100.200	20.234	10.021	0.503
959.000	560.113	80.010	19.995	100.198	20.236	9.910	0.535
959.500	560.348	80.009	19.995	100.203	20.241	9.588	0.534
960.000	560.576	80.011	19.995	100.204	20.243	9.464	0.489
960.500	560.868	80.010	19.995	100.204	20.245	9.333	0.492
961.000	561.115	80.010	19.994	100.205	20.247	9.209	0.529
961.500	561.363	80.009	19.996	100.203	20.247	9.226	0.516
962.000	561.614	80.011	19.994	100.200	20.246	9.290	0.497
962.500	561.904	80.011	19.996	100.197	20.248	9.125	0.521
963.000	562.155	80.011	19.995	100.193	20.249	9.047	0.541
963.500	562.371	80.011	19.996	100.191	20.251	8.948	0.503
964.000	562.640	80.010	19.995	100.190	20.249	9.089	0.476
964.500	562.886	80.010	19.995	100.189	20.251	8.966	0.500
965.000	563.156	80.011	19.996	100.190	20.253	8.793	0.516
965.500	563.391	80.011	19.996	100.195	20.253	8.777	0.511
966.000	563.582	80.010	19.995	100.194	20.257	8.570	0.466
966.500	563.885	80.010	19.996	100.193	20.257	8.519	0.460
967.000	564.118	80.008	19.995	100.190	20.261	8.298	0.514
967.500	564.374	80.009	19.995	100.186	20.258	8.490	0.512
968.000	564.615	80.008	19.996	100.183	20.263	8.160	0.493
968.500	564.853	80.008	19.995	100.182	20.262	8.226	0.488
969.000	565.130	80.008	19.997	100.185	20.266	7.965	0.498
969.500	565.369	80.008	19.996	100.191	20.263	8.152	0.515
970.000	565.608	80.007	19.996	100.194	20.268	7.851	0.496
970.500	565.890	80.009	19.997	100.196	20.268	7.846	0.500
971.000	566.139	80.007	19.997	100.197	20.265	8.001	0.526
971.500	566.402	80.007	19.997	100.197	20.270	7.702	0.521
972.000	566.659	80.006	19.997	100.196	20.270	7.729	0.516
972.500	566.884	80.008	19.995	100.196	20.271	7.618	0.501
973.000	567.131	80.006	19.997	100.196	20.271	7.620	0.477
973.500	567.373	80.008	19.996	100.196	20.272	7.569	0.481
974.000	567.631	80.007	19.996	100.192	20.271	7.615	0.495
974.500	567.895	80.007	19.997	100.187	20.273	7.480	0.511
975.000	568.166	80.007	19.997	100.181	20.273	7.485	0.528
975.500	568.384	80.008	19.996	100.179	20.277	7.264	0.512
976.000	568.650	80.008	19.996	100.175	20.275	7.393	0.487
976.500	568.899	80.008	19.997	100.180	20.277	7.276	0.499
977.000	569.155	80.008	19.997	100.185	20.278	7.202	0.510
977.500	569.414	80.008	19.997	100.192	20.278	7.200	0.510
978.000	569.654	80.009	19.998	100.194	20.279	7.113	0.507
978.500	569.908	80.007	19.996	100.197	20.274	7.469	0.496
979.000	570.181	80.008	19.996	100.196	20.277	7.243	0.510
979.500	570.439	80.007	19.996	100.195	20.276	7.292	0.529
980.000	570.681	80.008	19.996	100.189	20.278	7.177	0.515
980.500	570.951	80.008	19.997	100.187	20.280	7.062	0.506
981.000	571.195	80.007	19.996	100.183	20.285	6.717	0.513
981.500	571.454	80.008	19.997	100.179	20.281	7.002	0.508
982.000	571.701	80.008	19.996	100.176	20.282	6.936	0.505
982.500	571.982	80.008	19.996	100.178	20.282	6.918	0.517
983.000	572.209	80.008	19.996	100.184	20.286	6.674	0.518
983.500	572.486	80.007	19.997	100.187	20.286	6.662	0.506
984.000	572.732	80.008	19.995	100.191	20.286	6.694	0.513
984.500	572.989	80.008	19.996	100.194	20.286	6.653	0.513
985.000	573.265	80.009	19.997	100.194	20.285	6.699	0.518
985.500	573.510	80.009	19.996	100.190	20.285	6.761	0.527
986.000	573.764	80.007	19.995	100.192	20.287	6.591	0.510
986.500	574.039	80.009	19.996	100.191	20.288	6.525	0.514
987.000	574.297	80.009	19.997	100.190	20.287	6.605	0.531
987.500	574.598	80.010	19.996	100.190	20.291	6.366	0.546
988.000	574.814	80.009	19.995	100.194	20.290	6.394	0.538
988.500	575.079	80.009	19.996	100.193	20.289	6.463	0.499
989.000	575.344	80.010	19.996	100.191	20.287	6.578	0.506
989.500	575.593	80.009	19.995	100.192	20.291	6.353	0.522
990.000	575.843	80.008	19.996	100.192	20.293	6.183	0.506
990.500	576.082	80.010	19.996	100.191	20.289	6.484	0.494
991.000	576.353	80.009	19.996	100.189	20.292	6.275	0.500
991.500	576.583	80.009	19.995	100.192	20.292	6.243	0.506
992.000	576.836	80.008	19.996	100.193	20.295	6.113	0.492
992.500	577.090	80.009	19.995	100.190	20.294	6.136	0.495
993.000	577.322	80.008	19.995	100.187	20.292	6.303	0.497
993.500	577.584	80.009	19.995	100.189	20.295	6.056	0.490
994.000	577.830	80.009	19.996	100.191	20.292	6.274	0.501
994.500	578.099	80.009	19.996	100.193	20.293	6.225	0.512
995.000	578.356	80.009	19.996	100.194	20.296	6.040	0.520
995.500	578.615	80.009	19.996	100.193	20.292	6.293	0.521
996.000	578.850	80.009	19.997	100.190	20.293	6.192	0.505
996.500	579.116	80.009	19.996	100.190	20.296	6.031	0.497
997.000	579.380	80.008	19.996	100.189	20.298	5.905	0.515
997.500	579.606	80.007	19.996	100.190	20.297	5.962	0.510
998.000	579.905	80.008	19.996	100.191	20.299	5.828	0.508
998.500	580.123	80.009	19.995	100.191	20.297	5.935	0.521
999.000	580.372	80.009	19.995	100.185	20.296	6.025	0.491
999.500	580.625	80.010	19.996	100.180	20.297	5.927	0.484
1000.000	580.925	80.008	19.996	100.178	20.297	5.964	0.528
1000.500	581.158	80.008	19.995	100.177	20.300	5.775	0.543
1001.000	581.409	80.008	19.995	100.177	20.298	5.902	0.509
1001.500	581.628	80.008	19.996	100.178	20.300	5.787	0.477
1002.000	581.896	80.009	19.996	100.182	20.299	5.834	0.479
1002.500	582.172	80.008	19.996	100.183	20.298	5.901	0.516
1003.000	582.421	80.008	19.997	100.185	20.301	5.709	0.534
1003.500	582.682	80.008	19.996	100.192	20.304	5.488	0.518
1004.000	582.920	80.008	19.996	100.194	20.302	5.600	0.504
1004.500	583.165	80.009	19.996	100.194	20.303	5.539	0.491
1005.000	583.436	80.009	19.996	100.198	20.300	5.757	0.499
1005.500	583.693	80.008	19.995	100.198	20.300	5.761	0.522
1006.000	583.938	80.009	19.995	100.193	20.306	5.382	0.515
1006.500	584.167	80.009	19.996	100.190	20.303	5.553	0.488
1007.000	584.435	80.007	19.995	100.190	20.301	5.697	0.486
1007.500	584.671	80.009	19.996	100.187	20.304	5.488	0.501
1008.000	584.916	80.009	19.995	100.185	20.303	5.592	0.492
1008.500	585.175	80.008	19.995	100.185	20.304	5.480	0.492
1009.000	585.418	80.009	19.995	100.192	20.304	5.519	0.503
1009.500	585.704	80.009	19.995	100.203	20.307	5.275	0.516
1010.000	585.952	80.008	19.995	100.195	20.304	5.477	0.532
1010.500	586.212	80.009	19.995	100.193	20.307	5.274	0.521
1011.000	586.441	80.009	19.996	100.195	20.309	5.148	0.499
1011.500	586.682	80.009	19.996	100.194	20.308	5.262	0.479
1012.000	586.956	80.010	19.996	100.187	20.308	5.244	0.492
1012.500	587.213	80.009	19.996	100.196	20.307	5.268	0.523
1013.000	587.476	80.010	19.996	100.201	20.306	5.390	0.526
1013.500	587.663	80.009	19.995	100.201	20.310	5.105	0.485
1014.000	587.986	80.010	19.995	100.196	20.312	4.955	0.480
1014.500	588.206	80.010	19.996	100.192	20.315	4.776	0.526
1015.000	588.433	80.008	19.996	100.196	20.313	4.897	0.495
1015.500	588.687	80.011	19.996	100.197	20.310	5.123	0.464
1016.000	588.946	80.011	19.996	100.197	20.311	5.014	0.497
1016.500	589.205	80.012	19.995	100.199	20.315	4.785	0.515
1017.000	589.478	80.010	19.996	100.196	20.312	4.985	0.525
1017.500	589.739	80.010	19.995	100.191	20.314	4.855	0.532
1018.000	590.007	80.010	19.996	100.188	20.313	4.924	0.531
1018.500	590.209	80.010	19.995	100.186	20.313	4.898	0.500
1019.000	590.495	80.010	19.996	100.182	20.311	5.062	0.480
1019.500	590.737	80.011	19.995	100.182	20.312	4.958	0.508
1020.000	590.982	80.010	19.996	100.186	20.315	4.770	0.507
1020.500	591.270	80.009	19.996	100.188	20.316	4.742	0.510
1021.000	591.502	80.010	19.996	100.193	20.316	4.701	0.526
1021.500	591.732	80.010	19.996	100.200	20.317	4.623	0.491
1022.000	592.022	80.010	19.996	100.202	20.316	4.737	0.491
1022.500	592.227	80.010	19.996	100.200	20.318	4.607	0.508
1023.000	592.512	80.011	19.995	100.198	20.314	4.827	0.493
1023.500	592.756	80.009	19.996	100.195	20.316	4.719	0.509
1024.000	593.020	80.009	19.995	100.188	20.315	4.802	0.519
1024.499	593.294	80.009	19.995	100.187	20.317	4.661	0.523
1024.999	593.550	80.010	19.995	100.187	20.319	4.503	0.534
1025.499	593.798	80.010	19.995	100.191	20.319	4.503	0.517
1026.000	594.031	80.010	19.995	100.196	20.320	4.466	0.492
1026.500	594.331	80.009	19.995	100.196	20.320	4.483	0.507
1026.999	594.609	80.009	19.995	100.200	20.321	4.398	0.556
1027.499	594.843	80.009	19.995	100.198	20.320	4.434	0.545
1028.000	595.095	80.008	19.996	100.192	20.321	4.393	0.499
1028.500	595.340	80.009	19.994	100.186	20.324	4.186	0.491
1028.999	595.603	80.009	19.996	100.185	20.323	4.266	0.503
1029.499	595.887	80.010	19.996	100.182	20.321	4.386	0.528
1029.999	596.124	80.009	19.994	100.181	20.321	4.398	0.534
1030.499	596.395	80.009	19.994	100.181	20.327	3.986	0.514
1030.999	596.598	80.010	19.994	100.181	20.327	3.991	0.491
1031.499	596.900	80.010	19.996	100.182	20.327	4.010	0.490
1031.999	597.111	80.010	19.995	100.183	20.325	4.108	0.509
1032.499	597.348	80.010	19.995	100.183	20.329	3.869	0.480
1032.999	597.644	80.011	19.995	100.183	20.325	4.099	0.491
1033.499	597.882	80.011	19.995	100.183	20.329	3.892	0.534
1033.999	598.146	80.011	19.996	100.183	20.327	3.978	0.518
1034.499	598.401	80.010	19.996	100.183	20.327	4.010	0.510
1034.999	598.630	80.010	19.996	100.183	20.328	3.941	0.502
1035.500	598.897	80.011	19.996	100.185	20.329	3.892	0.490
1036.000	599.160	80.012	19.996	100.186	20.331	3.764	0.513
1036.499	599.403	80.011	19.997	100.185	20.330	3.791	0.518
1036.999	599.678	80.011	19.996	100.184	20.331	3.757	0.512
1037.499	599.937	80.012	19.996	100.181	20.329	3.867	0.526
1037.999	600.162	80.011	19.997	100.181	20.328	3.908	0.509
1038.499	600.433	80.012	19.996	100.182	20.333	3.642	0.490
1038.999	600.679	80.012	19.995	100.185	20.330	3.828	0.506
1039.499	600.938	80.012	19.997	100.185	20.329	3.863	0.511
