Repository: ulfsri/fsri_materials_database

# Materials and Products Database

## 01_Data

Raw data generated from each apparatus are included here in plain-text format. The data is organized first by material, next by the short name of test apparatus used, and where applicable additional filtering by test settings.

### material.json

Each material directory contains a json file of the same name as the material. This file links the data stored in the repository as well as data and graphs produced by the accompanying scripts (__02_Scripts__) to the respective landing page for the material on the front-end website.

File: 01_Data/PET/Cone/PET_Cone_HF50Scalar_220207_R1.csv
LABORATORY,FSRI 
TEST IDENT,PET_HF50_1
OPERATOR,Dow
MATERIAL,PET
ORIENTATION,Horizontal
HEAT FLUX,50
SURF AREA,0.009999999776482582
C FACTOR,0.0390564426779747
SPEC HOLDER DIFF,304.4000244140625
SPECIMEN MASS,91.5
SCAN TIME,0.25
O2 DELAY TIME,11
CO DELAY TIME,11
CO2 DELAY TIME,8
FLOW FACTOR,1
SCAN COUNT,2128
TIME TO IGN,88.5
END OF TEST SCAN,1648
END OF TEST TIME,412
TEST STATUS,1
PRE TEST CMT,Dimensions: 98.85 x 98.62 x 6.63 mm
POST TEST CMT,"Sample dripped from foil pan during test, see test pictures"

File: 01_Data/PET/Cone/PET_Cone_HF50Scalar_220207_R2.csv
LABORATORY,FSRI 
TEST IDENT,PET_HF50_2
OPERATOR,Dow
MATERIAL,PET
ORIENTATION,Horizontal
HEAT FLUX,50
SURF AREA,0.009999999776482582
C FACTOR,0.0390564426779747
SPEC HOLDER DIFF,303.20001220703125
SPECIMEN MASS,91.5
SCAN TIME,0.25
O2 DELAY TIME,11
CO DELAY TIME,11
CO2 DELAY TIME,8
FLOW FACTOR,1
SCAN COUNT,2067
TIME TO IGN,84.25
END OF TEST SCAN,1587
END OF TEST TIME,396.75
TEST STATUS,1
PRE TEST CMT,Dimensions: 98.31 x 98.85 x 6.75 mm
POST TEST CMT,"sample warped and dripped from foil pan during test, see test pictures"

File: 01_Data/PET/Cone/PET_Cone_HF50Scalar_220207_R3.csv
LABORATORY,FSRI 
TEST IDENT,PET_HF50_3
OPERATOR,Dow
MATERIAL,PET
ORIENTATION,Horizontal
HEAT FLUX,50
SURF AREA,0.009999999776482582
C FACTOR,0.0390564426779747
SPEC HOLDER DIFF,303.5
SPECIMEN MASS,90.5999984741211
SCAN TIME,0.25
O2 DELAY TIME,11
CO DELAY TIME,11
CO2 DELAY TIME,8
FLOW FACTOR,1
SCAN COUNT,2041
TIME TO IGN,81.75
END OF TEST SCAN,1561
END OF TEST TIME,390.25
TEST STATUS,1
PRE TEST CMT,Dimensions: 99.05 x 98.47 x 6.60 mm
POST TEST CMT,"Sample dripped and warped during test, see test pictures"

File: 01_Data/PET/Cone/PET_Cone_HF75Scalar_220207_R2.csv
LABORATORY,FSRI 
TEST IDENT,PET_HF75_2
OPERATOR,Dow
MATERIAL,PET
ORIENTATION,Horizontal
HEAT FLUX,75
SURF AREA,0.009999999776482582
C FACTOR,0.0390564426779747
SPEC HOLDER DIFF,303.29998779296875
SPECIMEN MASS,89
SCAN TIME,0.25
O2 DELAY TIME,11
CO DELAY TIME,11
CO2 DELAY TIME,8
FLOW FACTOR,1
SCAN COUNT,1884
TIME TO IGN,36.5
END OF TEST SCAN,1404
END OF TEST TIME,351
TEST STATUS,1
PRE TEST CMT,Dimensions: 96.11 x 98.32 x 6.65 mm

File: 01_Data/PET/Cone/PET_Cone_HF75Scalar_220207_R3.csv
LABORATORY,FSRI 
TEST IDENT,PET_HF75_3
OPERATOR,Dow
MATERIAL,PET
ORIENTATION,Horizontal
HEAT FLUX,75
SURF AREA,0.009999999776482582
C FACTOR,0.0390564426779747
SPEC HOLDER DIFF,303.79998779296875
SPECIMEN MASS,90.5999984741211
SCAN TIME,0.25
O2 DELAY TIME,11
CO DELAY TIME,11
CO2 DELAY TIME,8
FLOW FACTOR,1
SCAN COUNT,1948
TIME TO IGN,39.75
END OF TEST SCAN,1468
END OF TEST TIME,367
TEST STATUS,1
PRE TEST CMT,Dimensions: 97.63 x 99.0 x 6.71 mm
POST TEST CMT,"Sample dripped in foil pan, see test pictures"

File: 01_Data/PET/Cone/PET_Cone_HF75Scan_220207_R2.csv (part 1 of 10)
Names,Time,Stack TC,Smoke TC,Exh Press,Smoke Comp,Smoke Meas,CO Meter,CO2 Meter,O2 Meter,Sample Mass,Ext Coeff,Start Test,Flame Verif
Chan Gain,,500,500,1,1,1,1,1,1,1,1,1.0,1.0
Offset,,0,0,0.13488921523094177,0,0,0,0,0,0,0,0.0,0.0
Gain,,1,1,25.01099967956543,12.989195823669434,12.333085060119629,1,1,1,1.0008786916732788,1.029731273651123,1.0,1.0
Units,sec,C,C,Pa,%,%,%,%,%,g,/m,,
Baseline,,39.97759246826172,41.74311065673828,150.70263671875,97.51252746582031,97.23792266845703,-0.0018956103594973683,0.044418539851903915,21.02473258972168,-0.04366340488195419,0.025481168180704117,,
1,0,34.60578536987305,35.88041687011719,148.93173217773438,96.0446548461914,95.73308563232422,-0.0015906472690403461,0.05223923549056053,21.015905380249023,959.2020874023438,0.029349584132432938,0.0,0.0
2,0.25,35.212467193603516,35.48469924926758,153.62664794921875,96.04940795898438,95.97772979736328,-0.0015847557224333286,0.05223923549056053,21.01565933227539,959.2321166992188,0.00674354238435626,0.0,0.0
3,0.5,35.066009521484375,35.61492919921875,148.89356994628906,96.03633117675781,95.87724304199219,-0.0015794533537700772,0.05237354710698128,21.015438079833984,959.2621459960938,0.014975355006754398,0.0,0.0
4,0.75,35.0704460144043,35.48774337768555,150.24685668945312,96.02959442138672,95.75190734863281,-0.0015746811404824257,0.052602000534534454,21.01523780822754,959.3121948242188,0.026158122345805168,0.0,0.0
5,1,35.105472564697266,35.92932891845703,149.78050231933594,96.0109634399414,95.8068618774414,-0.0015703862300142646,0.05280761048197746,21.015058517456055,959.2821655273438,0.019222762435674667,0.0,0.0
6,1.25,35.04995346069336,35.755802154541016,154.0914764404297,96.00977325439453,95.9163818359375,-0.0015761939575895667,0.05299265682697296,21.014896392822266,959.2221069335938,0.00879090279340744,0.0,0.0
7,1.5,34.69305419921875,35.615901947021484,154.84559631347656,95.99193572998047,96.05789947509766,-0.0015814208891242743,0.05316637456417084,21.014751434326172,959.2221069335938,-0.006204953417181969,0.0,0.0
8,1.75,34.770755767822266,35.841552734375,156.134765625,95.9776611328125,95.80347442626953,-0.0015861251158639789,0.05332271754741669,21.014619827270508,959.2421875,0.016408219933509827,0.0,0.0
9,2,34.39549255371094,35.916465759277344,149.76141357421875,95.97171783447266,95.80648040771484,-0.0015903589082881808,0.05346342921257019,21.014501571655273,959.2421875,0.015565511770546436,0.0,0.0
10,2.25,35.11454391479492,36.43590545654297,151.5154266357422,95.96656036376953,95.80196380615234,-0.0016083566006273031,0.053590066730976105,21.014394760131836,959.2521362304688,0.015505315735936165,0.0,0.0
11,2.5,34.258506774902344,36.16950988769531,152.10238647460938,95.95903015136719,95.94235229492188,-0.001624554512090981,0.053668178617954254,21.014299392700195,959.2120971679688,0.0015698166098445654,0.0,0.0
12,2.75,34.43190383911133,35.677642822265625,151.4741973876953,95.94039916992188,95.67098999023438,-0.0016391327371820807,0.05373847857117653,21.01421356201172,959.2221069335938,0.025400076061487198,0.0,0.0
13,3,34.764732360839844,35.823455810546875,149.94383239746094,95.93286895751953,95.63748931884766,-0.0016522530931979418,0.053801748901605606,21.014137268066406,959.2921752929688,0.027855437248945236,0.0,0.0
14,3.25,35.20758819580078,35.56046676635742,157.63612365722656,95.9340591430664,95.78804016113281,-0.0016640614485368133,0.053858689963817596,21.014068603515625,959.2821655273438,0.013759446330368519,0.0,0.0
15,3.5,34.815067291259766,35.81985855102539,147.43800354003906,95.94436645507812,95.80309295654297,-0.0016746888868510723,0.05390993878245354,21.014005661010742,959.2321166992188,0.013310023583471775,0.0,0.0
16,3.75,34.78009796142578,36.13148880004883,151.01165771484375,95.9138412475586,95.7436294555664,-0.0016842535696923733,0.053841330111026764,21.013948440551758,959.2221069335938,0.01604384370148182,0.0,0.0
17,4,34.94343948364258,36.128849029541016,154.2181854248047,95.91582489013672,95.62845611572266,-0.0017199470894411206,0.05377958342432976,21.013896942138672,959.2120971679688,0.02710290439426899,0.0,0.0
18,4.25,34.924686431884766,36.00115966796875,153.3915557861328,95.90353393554688,95.67060852050781,-0.0017520711990073323,0.0537240132689476,21.01408576965332,959.2521362304688,0.021964462473988533,0.0,0.0
19,4.5,35.33680725097656,36.07966995239258,150.50485229492188,95.89679718017578,95.8132553100586,-0.0017809829441830516,0.05367399752140045,21.01425552368164,959.2721557617188,0.00787217728793621,0.0,0.0
20,4.75,35.60721969604492,36.031734466552734,151.42840576171875,95.8801498413086,95.60098266601562,-0.001807003514841199,0.05354296788573265,21.014408111572266,959.2421875,0.026338497176766396,0.0,0.0
21,5,35.33883285522461,36.17583084106445,150.99945068359375,95.87103271484375,95.59947204589844,-0.001844609621912241,0.05342504009604454,21.014545440673828,959.2120971679688,0.02562234364449978,0.0,0.0
22,5.25,34.84824752807617,36.86271667480469,148.3928680419922,95.86785888671875,95.86858367919922,-0.0018784551648423076,0.05331890657544136,21.014904022216797,959.2120971679688,-6.837613182142377e-05,0.0,0.0
23,5.5,34.850311279296875,36.412254333496094,150.45980834960938,95.8635025024414,95.82530212402344,-0.0019089161651208997,0.0532233864068985,21.015226364135742,959.2020874023438,0.0036000527907162905,0.0,0.0
24,5.75,35.52000427246094,36.373416900634766,151.69403076171875,95.84803771972656,95.78502655029297,-0.0019363310420885682,0.05313741788268089,21.01551628112793,959.2721557617188,0.005939748603850603,0.0,0.0
25,6,34.672950744628906,36.40393829345703,157.09266662597656,95.83694458007812,95.67512512207031,-0.0019661635160446167,0.052995551377534866,21.015777587890625,959.2321166992188,0.015264526009559631,0.0,0.0
26,6.25,35.36238098144531,36.037940979003906,148.94012451171875,95.84407806396484,95.6036148071289,-0.00199301284737885,0.05286787077784538,21.01601219177246,959.2221069335938,0.02269056998193264,0.0,0.0
27,6.5,35.25748825073242,36.48163986206055,149.0851593017578,95.8385238647461,95.64237976074219,-0.002017177175730467,0.052752960473299026,21.016223907470703,959.2120971679688,0.018504969775676727,0.0,0.0
28,6.75,35.843448638916016,36.67572021484375,152.62599182128906,95.81513977050781,95.63372802734375,-0.0020389249548316,0.05264953896403313,21.016414642333984,959.2020874023438,0.017118653282523155,0.0,0.0
29,7,35.18360137939453,36.670711517333984,155.89585876464844,95.80879974365234,95.67437744140625,-0.002053983975201845,0.052556462585926056,21.016586303710938,959.2521362304688,0.012682085856795311,0.0,0.0
30,7.25,35.28343200683594,36.223548889160156,149.95452880859375,95.81434631347656,95.6758804321289,-0.002067537046968937,0.05247269198298454,21.01697540283203,959.2521362304688,0.01306272391229868,0.0,0.0
31,7.5,35.54295349121094,36.094512939453125,154.6631622314453,95.8016586303711,95.6947021484375,-0.0020797348115593195,0.05230417102575302,21.01732635498047,959.2020874023438,0.010090300813317299,0.0,0.0
32,7.75,35.482601165771484,36.6273078918457,155.0386962890625,95.81909942626953,95.30665588378906,-0.0020907127764075994,0.05215249955654144,21.017641067504883,959.2120971679688,0.04843722656369209,0.0,0.0
33,8,35.60727310180664,36.331966400146484,150.67123413085938,95.78858184814453,95.43951416015625,-0.002086405409500003,0.0520159974694252,21.017925262451172,959.2120971679688,0.032976582646369934,0.0,0.0
34,8.25,35.26689529418945,36.98214340209961,149.26223754882812,95.7913589477539,95.56522369384766,-0.002082528779283166,0.051893144845962524,21.01818084716797,959.2421875,0.021348940208554268,0.0,0.0
35,8.5,35.262603759765625,36.47749328613281,143.64834594726562,95.77946472167969,95.00630950927734,-0.0020790398120880127,0.05168232321739197,21.018409729003906,959.2621459960938,0.07321034371852875,0.0,0.0
36,8.75,35.50541305541992,36.769439697265625,152.80230712890625,95.77708435058594,95.45230865478516,-0.002075899625197053,0.05149258300662041,21.01861572265625,959.2521362304688,0.030681440606713295,0.0,0.0
37,9,35.46923828125,36.591365814208984,150.32699584960938,95.77430725097656,95.72932434082031,-0.00205695116892457,0.05132181569933891,21.018802642822266,959.1920776367188,0.004243690986186266,0.0,0.0
38,9.25,35.154502868652344,36.43074417114258,154.41738891601562,95.77549743652344,95.43236541748047,-0.0020398974884301424,0.05116812512278557,21.01920509338379,959.2120971679688,0.03241974860429764,0.0,0.0
39,9.5,35.814552307128906,37.139671325683594,151.79173278808594,95.76004028320312,95.59156799316406,-0.0020245492924004793,0.05095105618238449,21.019567489624023,959.2321166992188,0.01590518280863762,0.0,0.0
40,9.75,35.167144775390625,36.776363372802734,152.80078125,95.75567626953125,95.5223159790039,-0.0020107359159737825,0.05075569450855255,21.019893646240234,959.2321166992188,0.02203965187072754,0.0,0.0
41,10,35.81674575805664,37.17437744140625,150.4605712890625,95.74616241455078,95.53850555419922,-0.001998303923755884,0.050579868257045746,21.020185470581055,959.2020874023438,0.019611721858382225,0.0,0.0
42,10.25,35.680240631103516,36.74838638305664,150.2682342529297,95.75885009765625,95.64350891113281,-0.001970993122085929,0.05042162537574768,21.020448684692383,959.1520385742188,0.010886197909712791,0.0,0.0
43,10.5,35.94283676147461,36.951114654541016,152.17642211914062,95.75171661376953,95.55694580078125,-0.0019464133074507117,0.05020763725042343,21.02068519592285,959.18212890625,0.018392138183116913,0.0,0.0
44,10.75,35.63947677612305,36.47038269042969,151.55435180664062,95.73664855957031,95.68528747558594,-0.0019242914859205484,0.050015050917863846,21.021133422851562,959.2020874023438,0.004847463686019182,0.0,0.0
45,11,35.09532165527344,37.01730728149414,148.917236328125,95.73783874511719,95.45795440673828,-0.0019043819047510624,0.04984172061085701,21.021535873413086,959.2321166992188,0.026445861905813217,0.0,0.0
46,11.25,35.130496978759766,36.34091567993164,151.4650421142578,95.7326889038086,95.5042495727539,-0.0018864632584154606,0.04968572407960892,21.02189826965332,959.2221069335938,0.02157990075647831,0.0,0.0
47,11.5,35.29856491088867,36.144107818603516,154.5876007080078,95.73149871826172,95.65442657470703,-0.0018600182374939322,0.04949524253606796,21.02222442626953,959.18212890625,0.007275061681866646,0.0,0.0
48,11.75,35.61751174926758,37.17816162109375,151.8031768798828,95.7259521484375,95.64576721191406,-0.0018362177070230246,0.049323808401823044,21.022518157958984,959.172119140625,0.007569858338683844,0.0,0.0
49,12,35.7581901550293,36.773963928222656,151.66197204589844,95.7279281616211,95.7138900756836,-0.0018147972878068686,0.04916951805353165,21.022783279418945,959.1920776367188,0.0013243489665910602,0.0,0.0
50,12.25,35.733882904052734,37.445526123046875,148.6264190673828,95.7227783203125,95.6036148071289,-0.0017955189105123281,0.04903065413236618,21.023021697998047,959.2221069335938,0.011251857504248619,0.0,0.0
51,12.5,35.72361373901367,36.988773345947266,154.3036651611328,95.72238159179688,95.080078125,-0.0017781683709472418,0.04890567809343338,21.023235321044922,959.2120971679688,0.06081409379839897,0.0,0.0
52,12.75,35.80851745605469,36.91397476196289,149.74386596679688,95.71088409423828,95.28294372558594,-0.0017535246443003416,0.04875027388334274,21.023427963256836,959.1920776367188,0.04047705978155136,0.0,0.0
53,13,35.5578498840332,37.25305938720703,153.70831298828125,95.71366119384766,95.62205505371094,-0.0017313453136011958,0.04861041158437729,21.023601531982422,959.18212890625,0.008648904971778393,0.0,0.0
54,13.25,36.137569427490234,37.626243591308594,151.28643798828125,95.70692443847656,95.59345245361328,-0.0017113839276134968,0.04848453402519226,21.023757934570312,959.2020874023438,0.010716269724071026,0.0,0.0
55,13.5,36.02960968017578,37.109580993652344,153.35873413085938,95.70375061035156,95.57914733886719,-0.0016934187151491642,0.048371244221925735,21.02389907836914,959.2421875,0.011768056079745293,0.0,0.0
56,13.75,35.604488372802734,37.18629837036133,151.33834838867188,95.7112808227539,95.43650817871094,-0.0016720908461138606,0.04826928302645683,21.024024963378906,959.2321166992188,0.02596915513277054,0.0,0.0
57,14,36.221824645996094,36.931243896484375,146.3938446044922,95.70018005371094,95.54339599609375,-0.0016528958221897483,0.04817751795053482,21.024139404296875,959.1920776367188,0.014809803105890751,0.0,0.0
58,14.25,36.09014129638672,37.3193473815918,152.2374725341797,95.70652770996094,95.31004333496094,-0.0016356202540919185,0.04802340641617775,21.024242401123047,959.1920776367188,0.03749756142497063,0.0,0.0
59,14.5,36.13571548461914,36.89439010620117,150.372802734375,95.70732116699219,95.38908386230469,-0.0016200722893700004,0.047884706407785416,21.024333953857422,959.2221069335938,0.0300847589969635,0.0,0.0
60,14.75,36.11945724487305,37.29338455200195,149.95376586914062,95.70137023925781,95.15422058105469,-0.0016067237593233585,0.047759875655174255,21.024415969848633,959.2521362304688,0.051791056990623474,0.0,0.0
61,15,35.892578125,37.19469451904297,149.06454467773438,95.70494079589844,95.26713562011719,-0.0015947100473567843,0.04764752835035324,21.024490356445312,959.2521362304688,0.04141498729586601,0.0,0.0
62,15.25,36.17546844482422,37.13851547241211,149.207275390625,95.69978332519531,95.6713638305664,-0.0015838977415114641,0.047496359795331955,21.02455711364746,959.2120971679688,0.0026829505804926157,0.0,0.0
63,15.5,35.81587219238281,36.47013473510742,151.1429443359375,95.70176696777344,95.5908203125,-0.0015741667011752725,0.04736030846834183,21.02461814880371,959.18212890625,0.010477502830326557,0.0,0.0
64,15.75,35.85421371459961,37.1429443359375,149.54922485351562,95.6958236694336,95.57688903808594,-0.0015654087765142322,0.04723786190152168,21.024673461914062,959.18212890625,0.011233573779463768,0.0,0.0
65,16,35.88925552368164,37.5634651184082,150.57659912109375,95.69304656982422,95.41429901123047,-0.0015620411140844226,0.04712766036391258,21.024723052978516,959.2421875,0.02635030820965767,0.0,0.0
66,16.25,35.98857116699219,37.365440368652344,147.3662567138672,95.70295715332031,95.63297271728516,-0.0015590101247653365,0.04699273034930229,21.02476692199707,959.2421875,0.006607967894524336,0.0,0.0
67,16.5,36.1393928527832,37.21025848388672,151.82608032226562,95.69344329833984,95.33827209472656,-0.0015562822809442878,0.04687129333615303,21.02480697631836,959.2321166992188,0.033588092774152756,0.0,0.0
68,16.75,35.87385177612305,37.577674865722656,152.1588592529297,95.70057678222656,95.34014892578125,-0.0015538271982222795,0.046762000769376755,21.024843215942383,959.2120971679688,0.03408370912075043,0.0,0.0
69,17,36.22255325317383,37.972381591796875,152.98472595214844,95.69780731201172,95.26299285888672,-0.0015516176354140043,0.046663638204336166,21.02487564086914,959.2321166992188,0.04113522544503212,0.0,0.0
70,17.25,36.292076110839844,37.72990798950195,156.03477478027344,95.70137023925781,95.55130004882812,-0.0015496290288865566,0.04657511040568352,21.024904251098633,959.2621459960938,0.014175518415868282,0.0,0.0
71,17.5,36.17169189453125,37.311187744140625,151.5886993408203,95.69463348388672,95.52570343017578,-0.0015478392597287893,0.046488285064697266,21.024930953979492,959.2821655273438,0.015960002318024635,0.0,0.0
72,17.75,35.88577651977539,37.58953857421875,147.83644104003906,95.69542694091797,95.56673431396484,-0.0015623504295945168,0.04641014337539673,21.024953842163086,959.2521362304688,0.012155185453593731,0.0,0.0
73,18,36.26490783691406,37.35504150390625,153.65182495117188,95.69701385498047,95.46774291992188,-0.0015754104824736714,0.046339817345142365,21.024776458740234,959.2020874023438,0.021666912361979485,0.0,0.0
74,18.25,36.93690490722656,38.22036361694336,149.19735717773438,95.70771789550781,95.5448989868164,-0.0015871645882725716,0.0462765209376812,21.024616241455078,959.2020874023438,0.015379546210169792,0.0,0.0
75,18.5,36.52195739746094,37.87152862548828,156.5545654296875,95.6974105834961,95.60775756835938,-0.0015977432485669851,0.046226706355810165,21.024471282958984,959.2521362304688,0.008466025814414024,0.0,0.0
76,18.75,36.35048294067383,37.5510368347168,151.9481964111328,95.69820404052734,95.36875915527344,-0.0016137128695845604,0.046181872487068176,21.024341583251953,959.2621459960938,0.03114931657910347,0.0,0.0
77,19,35.85242462158203,37.385894775390625,148.14173889160156,95.70256042480469,95.51366424560547,-0.0016280855052173138,0.04614152014255524,21.02422523498535,959.2521362304688,0.017846228554844856,0.0,0.0
78,19.25,35.756629943847656,37.63029098510742,149.85682678222656,95.70851135253906,95.56334686279297,-0.0016410208772867918,0.04610520601272583,21.024120330810547,959.2120971679688,0.013711064122617245,0.0,0.0
79,19.5,35.960453033447266,37.36395263671875,148.59742736816406,95.70176696777344,95.57877349853516,-0.0016526627587154508,0.046072520315647125,21.024024963378906,959.2120971679688,0.011616425588726997,0.0,0.0
80,19.75,35.63058090209961,37.557701110839844,148.76304626464844,95.70176696777344,95.55581665039062,-0.001667009899392724,0.04604310542345047,21.02393913269043,959.2521362304688,0.013786324299871922,0.0,0.0
81,20,36.31743240356445,37.69556427001953,148.15548706054688,95.70414733886719,95.25847625732422,-0.0016799222212284803,0.0460166297852993,21.024097442626953,959.2621459960938,0.042160969227552414,0.0,0.0
82,20.25,35.93407440185547,37.689918518066406,151.4085693359375,95.71326446533203,95.27955627441406,-0.001691543380729854,0.0459570586681366,21.024240493774414,959.2421875,0.041023749858140945,0.0,0.0
83,20.5,36.569087982177734,38.291507720947266,147.4357147216797,95.71405792236328,95.45946502685547,-0.0017020023660734296,0.04590344801545143,21.024368286132812,959.1920776367188,0.02405884861946106,0.0,0.0
84,20.75,36.3745231628418,38.05250930786133,145.78933715820312,95.71048736572266,95.46209716796875,-0.0017107704188674688,0.04585519805550575,21.02448272705078,959.18212890625,0.02347247116267681,0.0,0.0
85,21,35.96278762817383,37.564598083496094,148.60963439941406,95.71683502197266,95.58667755126953,-0.0017186617478728294,0.04581177234649658,21.024585723876953,959.2321166992188,0.012291752733290195,0.0,0.0
86,21.25,36.27482986450195,37.73310470581055,147.3609161376953,95.72396850585938,95.74851989746094,-0.0017257638974115252,0.04577269032597542,21.02467918395996,959.2621459960938,-0.0023164625745266676,0.0,0.0
87,21.5,36.15021896362305,37.81901931762695,152.1680145263672,95.72515869140625,95.45682525634766,-0.001732155797071755,0.04570892080664635,21.024763107299805,959.2120971679688,0.025356054306030273,0.0,0.0
88,21.75,35.86513137817383,37.49109649658203,151.70166015625,95.72357177734375,95.383056640625,-0.0017379085766151547,0.04565152898430824,21.024839401245117,959.1620483398438,0.03218906745314598,0.0,0.0
89,22,36.28767013549805,37.89833450317383,153.29156494140625,95.73387908935547,95.54866790771484,-0.0017366372048854828,0.04559987410902977,21.0249080657959,959.172119140625,0.01749158278107643,0.0,0.0
90,22.25,36.41068649291992,37.8126220703125,149.340087890625,95.74458312988281,95.70523834228516,-0.0017354930751025677,0.045553386211395264,21.02496910095215,959.2120971679688,0.0037130694836378098,0.0,0.0
91,22.5,36.567684173583984,38.30195617675781,151.06280517578125,95.72634887695312,95.33676147460938,-0.0017344632651656866,0.045525845140218735,21.0250244140625,959.2721557617188,0.036835916340351105,0.0,0.0
92,22.75,37.18545913696289,38.493980407714844,153.6060333251953,95.7326889038086,95.38268280029297,-0.0017335364827886224,0.04550105705857277,21.025074005126953,959.2621459960938,0.033084943890571594,0.0,0.0
93,23,36.87556076049805,38.408050537109375,155.12342834472656,95.74576568603516,95.47489166259766,-0.0017256085993722081,0.04547874629497528,21.025117874145508,959.2321166992188,0.025591205805540085,0.0,0.0
94,23.25,36.74983215332031,38.36158752441406,150.70558166503906,95.74695587158203,95.60098266601562,-0.0017184735042974353,0.04545866698026657,21.025157928466797,959.2120971679688,0.013782024383544922,0.0,0.0
95,23.5,36.74586486816406,37.87734603881836,151.085693359375,95.74101257324219,95.15497589111328,-0.0017120519187301397,0.045433446764945984,21.02519416809082,959.2221069335938,0.055459361523389816,0.0,0.0
96,23.75,36.17327117919922,38.29460906982422,151.8092803955078,95.75012969970703,95.12034606933594,-0.0017062724800780416,0.045410748571157455,21.025226593017578,959.2521362304688,0.059607550501823425,0.0,0.0
97,24,36.026710510253906,38.34372329711914,149.40191650390625,95.75251007080078,95.26073455810547,-0.0017010709270834923,0.04539032280445099,21.02525520324707,959.2521362304688,0.0465102419257164,0.0,0.0
98,24.25,36.06270217895508,37.9752311706543,152.53286743164062,95.76361083984375,95.37590789794922,-0.0016963895177468657,0.04537193849682808,21.02528190612793,959.2321166992188,0.03664395213127136,0.0,0.0
99,24.5,36.57733917236328,38.00886535644531,150.90785217285156,95.76361083984375,95.23100280761719,-0.0016870175022631884,0.045383986085653305,21.025304794311523,959.2020874023438,0.05037771537899971,0.0,0.0
100,24.75,36.84383010864258,38.08562088012695,150.239990234375,95.77153778076172,95.0883560180664,-0.0016785827465355396,0.04539482668042183,21.025325775146484,959.2221069335938,0.06466582417488098,0.0,0.0
101,25,36.354698181152344,38.26392364501953,151.06814575195312,95.77233123779297,95.14029693603516,-0.001670991419814527,0.0454045832157135,21.025344848632812,959.2521362304688,0.05980757996439934,0.0,0.0
102,25.25,37.09956741333008,38.141212463378906,152.8251953125,95.77430725097656,95.179443359375,-0.0016641592374071479,0.045413363724946976,21.025362014770508,959.2821655273438,0.05627802014350891,0.0,0.0
103,25.5,36.542388916015625,38.0127067565918,147.8211669921875,95.77906799316406,94.96302032470703,-0.001658010296523571,0.04542126879096031,21.02537727355957,959.2321166992188,0.07728953659534454,0.0,0.0
104,25.75,36.85546875,38.34172058105469,154.89596557617188,95.78739166259766,95.03604125976562,-0.001643447671085596,0.04544983059167862,21.025390625,959.2120971679688,0.07113159447908401,0.0,0.0
105,26,36.435359954833984,38.48268127441406,152.8824462890625,95.78302764892578,95.23551940917969,-0.0016303414013236761,0.04547553509473801,21.02540397644043,959.2120971679688,0.051780346781015396,0.0,0.0
106,26.25,36.75069046020508,38.21482849121094,153.47703552246094,95.80562591552734,95.3333740234375,-0.0016185457352548838,0.045498669147491455,21.025415420532227,959.2521362304688,0.0446353517472744,0.0,0.0
107,26.5,36.974483489990234,38.60968780517578,147.82269287109375,95.78699493408203,95.19750213623047,-0.001607929589226842,0.04551948979496956,21.02542495727539,959.2821655273438,0.055761151015758514,0.0,0.0
108,26.75,36.41969680786133,37.981075286865234,149.42251586914062,95.794921875,95.09550476074219,-0.001588056911714375,0.045531079173088074,21.025434494018555,959.2621459960938,0.06619130820035934,0.0,0.0
109,27,36.9853630065918,38.35818099975586,151.98101806640625,95.81513977050781,95.15271759033203,-0.0015701714437454939,0.04554150998592377,21.02520751953125,959.18212890625,0.06266531348228455,0.0,0.0
110,27.25,36.89495849609375,38.69292449951172,155.50735473632812,95.81672668457031,94.72590637207031,-0.0015540745807811618,0.04555089771747589,21.02500343322754,959.18212890625,0.10342204570770264,0.0,0.0
111,27.5,36.65290832519531,38.917945861816406,151.9382781982422,95.81593322753906,94.90505981445312,-0.0015324935084208846,0.0455593466758728,21.02482032775879,959.2221069335938,0.08628074824810028,0.0,0.0
112,27.75,36.58891296386719,38.62428283691406,149.02943420410156,95.81672668457031,94.8279037475586,-0.0015130705432966352,0.045566949993371964,21.024656295776367,959.2521362304688,0.09370194375514984,0.0,0.0
113,28,36.89678192138672,38.5067024230957,152.263427734375,95.82743072509766,94.77747344970703,-0.001495589967817068,0.04557379335165024,21.024507522583008,959.2120971679688,0.09951545298099518,0.0,0.0
114,28.25,37.270408630371094,38.669776916503906,153.8670654296875,95.85953521728516,94.8685531616211,-0.0014798573683947325,0.045579954981803894,21.02437400817871,959.18212890625,0.09386499226093292,0.0,0.0
115,28.5,36.971580505371094,38.351898193359375,150.1163330078125,95.8333740234375,94.78236389160156,-0.0014553798828274012,0.045585498213768005,21.024253845214844,959.1620483398438,0.09960917383432388,0.0,0.0
116,28.75,37.3033561706543,38.48342514038086,149.11874389648438,95.84090423583984,94.63218688964844,-0.001433350145816803,0.045590486377477646,21.024145126342773,959.18212890625,0.11464264243841171,0.0,0.0
117,29,36.965370178222656,38.34413528442383,153.918212890625,95.84843444824219,94.8640365600586,-0.0014135233359411359,0.04559497535228729,21.0240478515625,959.2120971679688,0.09324902296066284,0.0,0.0
118,29.25,36.97529220581055,38.38398361206055,154.88223266601562,95.86865234375,94.84672546386719,-0.0013956791954115033,0.045634761452674866,21.02396011352539,959.2120971679688,0.09680252522230148,0.0,0.0
119,29.5,36.65032196044922,38.3741340637207,148.5126953125,95.8603286743164,94.88172912597656,-0.001379619468934834,0.04567056894302368,21.023881912231445,959.1420288085938,0.09268523752689362,0.0,0.0
120,29.75,37.25182342529297,38.83755874633789,152.37257385253906,95.88213348388672,94.8316650390625,-0.001352268154732883,0.045702796429395676,21.02381134033203,959.112060546875,0.0995069295167923,0.0,0.0
121,30,36.68114471435547,38.834110260009766,151.5345001220703,95.88134002685547,94.65702819824219,-0.0013276520185172558,0.0457318015396595,21.023746490478516,959.1420288085938,0.11608210951089859,0.0,0.0
122,30.25,37.31349563598633,38.38608932495117,149.75531005859375,95.87578582763672,94.31340026855469,-0.0013054974842816591,0.04579365998506546,21.02368927001953,959.172119140625,0.14840957522392273,0.0,0.0
123,30.5,36.73761749267578,38.482120513916016,147.95932006835938,95.9071044921875,94.48653411865234,-0.001285558333620429,0.045849330723285675,21.023637771606445,959.18212890625,0.13479340076446533,0.0,0.0
124,30.75,37.505001068115234,38.45082473754883,149.8232421875,95.90194702148438,94.62692260742188,-0.0012676131445914507,0.04589943587779999,21.023591995239258,959.1320190429688,0.1208963692188263,0.0,0.0
125,31,37.280517578125,37.989280700683594,158.75050354003906,95.9102783203125,94.66983032226562,-0.0012314710766077042,0.04594453051686287,21.023550033569336,959.1320190429688,0.1175861805677414,0.0,0.0
126,31.25,37.03140640258789,38.43531799316406,150.47813415527344,95.91503143310547,94.45792388916016,-0.0011989432387053967,0.046035174280405045,21.023277282714844,959.172119140625,0.13827545940876007,0.0,0.0
127,31.5,37.00309753417969,38.755950927734375,151.29330444335938,95.92375183105469,94.22080993652344,-0.0011696681613102555,0.04611675441265106,21.023033142089844,959.2020874023438,0.16179901361465454,0.0,0.0
128,31.75,36.80241394042969,39.04438400268555,147.805908203125,95.92732238769531,94.28931427001953,-0.0011433205800130963,0.04619017615914345,21.022811889648438,959.2020874023438,0.1555703729391098,0.0,0.0
129,32,37.158199310302734,38.723167419433594,149.95071411132812,95.93762969970703,94.1624755859375,-0.0011196077102795243,0.046256255358457565,21.022613525390625,959.172119140625,0.16869978606700897,0.0,0.0
130,32.25,37.137786865234375,38.89037322998047,150.33387756347656,95.94595336914062,93.89449310302734,-0.0010827674996107817,0.04638725519180298,21.02243423461914,959.1220703125,0.19522711634635925,0.0,0.0
131,32.5,36.53354263305664,39.0789794921875,146.65870666503906,95.95348358154297,93.6517333984375,-0.0010496113682165742,0.046505156904459,21.02203941345215,959.1420288085938,0.21931977570056915,0.0,0.0
132,32.75,37.257041931152344,39.087257385253906,151.6520538330078,95.96180725097656,93.89524841308594,-0.0010197708616033196,0.04661126807332039,21.021684646606445,959.1520385742188,0.19664748013019562,0.0,0.0
133,33,36.62688446044922,38.943763732910156,148.4142303466797,95.98281860351562,93.71269989013672,-0.000992914428934455,0.04670676961541176,21.021364212036133,959.1920776367188,0.21620315313339233,0.0,0.0
134,33.25,36.958457946777344,39.31938934326172,150.1514434814453,95.98123168945312,93.6825942993164,-0.0009513311670161784,0.04679271951317787,21.021076202392578,959.1520385742188,0.21895615756511688,0.0,0.0
135,33.5,36.71902084350586,38.8627815246582,144.42611694335938,95.9776611328125,94.05972290039062,-0.0009139062603935599,0.04713490232825279,21.02066993713379,959.1320190429688,0.1823303997516632,0.0,0.0
136,33.75,37.40376281738281,39.06212615966797,153.28469848632812,95.98361206054688,93.7928695678711,-0.0008802238153293729,0.04744286835193634,21.02030372619629,959.0819702148438,0.20855370163917542,0.0,0.0
137,34,36.91093444824219,38.98729705810547,145.9748077392578,96.01254272460938,93.65812683105469,-0.0008499096147716045,0.047720037400722504,21.019973754882812,959.18212890625,0.2242610901594162,0.0,0.0
138,34.25,37.26465606689453,38.96805953979492,147.20672607421875,96.01571655273438,93.52301025390625,-0.0007878024480305612,0.04796948656439781,21.019676208496094,959.1420288085938,0.23760049045085907,0.0,0.0
139,34.5,37.10887145996094,38.964317321777344,152.1352081298828,96.01531982421875,93.67694854736328,-0.0007319059805013239,0.04819399118423462,21.017534255981445,959.172119140625,0.22270742058753967,0.0,0.0
140,34.75,37.05789566040039,39.18478012084961,153.6243438720703,96.01968383789062,93.20835876464844,-0.0006815991946496069,0.050084393471479416,21.015605926513672,959.1220703125,0.2684149742126465,0.0,0.0
141,35,37.05773162841797,38.66730499267578,146.90753173828125,96.05694580078125,93.32540893554688,-0.0006363230640999973,0.05178575590252876,21.013870239257812,959.0919799804688,0.26058363914489746,0.0,0.0
142,35.25,37.608665466308594,39.17304611206055,149.53089904785156,96.05059814453125,93.88395690917969,-0.0005955745582468808,0.053316980600357056,21.01230812072754,959.10205078125,0.20608697831630707,0.0,0.0
143,35.5,37.16191482543945,39.416988372802734,148.7332763671875,96.0597152709961,94.41765594482422,-0.0004743193567264825,0.05469508469104767,21.006683349609375,959.1520385742188,0.1557418256998062,0.0,0.0
144,35.75,37.03746795654297,39.14633560180664,154.09681701660156,96.07398986816406,94.99689483642578,-0.00036518965498544276,0.05888143181800842,21.00162124633789,959.1320190429688,0.10183896124362946,0.0,0.0
145,36,37.255149841308594,39.07185745239258,149.91941833496094,96.0799331665039,94.62842559814453,-0.00026697292923927307,0.06264914572238922,20.9970645904541,959.0919799804688,0.1375013142824173,0.0,0.0
146,36.25,37.80194854736328,38.880218505859375,153.93423461914062,96.0831069946289,92.9957046508789,-0.00017857788770925254,0.06604008376598358,20.992963790893555,959.052001953125,0.295011043548584,0.0,1.0
147,36.5,37.22987747192383,38.9273796081543,148.43408203125,96.09539031982422,90.99112701416016,3.407176700420678e-05,0.06909193098545074,20.989273071289062,959.0619506835938,0.49300089478492737,0.0,1.0
148,36.75,37.565162658691406,39.44977569580078,144.2345428466797,96.11283111572266,87.86419677734375,0.00022545646061189473,0.0762920081615448,20.979856491088867,959.0919799804688,0.810510516166687,0.0,1.0
149,37,37.37038040161133,39.225669860839844,146.63885498046875,96.12274169921875,85.98269653320312,0.00039770270814187825,0.08277207612991333,20.97138023376465,959.052001953125,1.0069676637649536,0.0,1.0
150,37.25,37.66961669921875,39.126548767089844,142.5965576171875,96.12710571289062,84.64317321777344,0.0005527242901735008,0.08860413730144501,20.96375274658203,959.031982421875,1.1492056846618652,0.0,1.0
151,37.5,37.561546325683594,39.23451232910156,146.27706909179688,96.13860321044922,80.7025146484375,0.0006922437460161746,0.09385299682617188,20.95688819885254,958.9418334960938,1.5809189081192017,0.0,1.0
152,37.75,37.38266372680664,39.79808044433594,142.41488647460938,96.14929962158203,78.87747192382812,0.001049153390340507,0.10420375317335129,20.95071029663086,958.9418334960938,1.788539171218872,0.0,1.0
153,38,37.520713806152344,39.52443313598633,140.50669860839844,96.16555786132812,76.9184341430664,0.0013703720178455114,0.11351943761110306,20.937881469726562,958.9619140625,2.0172407627105713,0.0,1.0
154,38.25,37.82573699951172,39.92900085449219,143.1293182373047,96.16793060302734,74.3376235961914,0.0016594687476754189,0.12190355360507965,20.92633628845215,958.9619140625,2.3257362842559814,0.0,1.0
155,38.5,37.8232536315918,39.68940734863281,144.3772735595703,96.16476440429688,73.14451599121094,0.0019196558278054,0.129449263215065,20.915945053100586,958.871826171875,2.471588373184204,0.0,1.0
156,38.75,38.15036392211914,40.13838577270508,142.69577026367188,96.1988525390625,73.39480590820312,0.002319984370842576,0.1362403929233551,20.906593322753906,958.871826171875,2.443934202194214,0.0,1.0
157,39,37.651824951171875,39.853458404541016,145.0207061767578,96.2071762084961,72.38009643554688,0.002680280013009906,0.15039321780204773,20.898176193237305,958.841796875,2.570467472076416,0.0,1.0
158,39.25,38.52240753173828,40.34140396118164,139.20455932617188,96.20757293701172,70.69693756103516,0.003004546044394374,0.1631307601928711,20.890602111816406,958.791748046875,2.783036708831787,0.0,1.0
159,39.5,38.152252197265625,40.244178771972656,140.6517333984375,96.22541046142578,69.73981475830078,0.003296385519206524,0.17459455132484436,20.883785247802734,958.8017578125,2.9078357219696045,0.0,1.0
160,39.75,38.15565490722656,41.34320831298828,134.40890502929688,96.25276184082031,70.48993682861328,0.0035590410698205233,0.18491196632385254,20.867568969726562,958.74169921875,2.813765287399292,0.0,1.0
161,40,38.61658477783203,40.43379211425781,131.36190795898438,96.24324798583984,66.23876953125,0.0037954309955239296,0.1941976398229599,20.85297393798828,958.651611328125,3.374744415283203,0.0,1.0
162,40.25,38.71432113647461,41.30121612548828,138.66262817382812,96.2488021850586,67.37015533447266,0.004008181858807802,0.20956863462924957,20.839839935302734,958.591552734375,3.222285509109497,0.0,1.0
163,40.5,38.622562408447266,41.17034149169922,136.92160034179688,96.26227569580078,68.96184539794922,0.0044747330248355865,0.22340252995491028,20.828018188476562,958.571533203125,3.012624740600586,0.0,1.0
164,40.75,38.940364837646484,41.73322677612305,136.07818603515625,96.274169921875,67.79771423339844,0.004894628655165434,0.23585303127765656,20.811017990112305,958.6216430664062,3.1675221920013428,0.0,1.0
165,41,39.30891799926758,41.63991928100586,136.85366821289062,96.29676055908203,66.23688507080078,0.005272535141557455,0.24705849587917328,20.795717239379883,958.521484375,3.3800222873687744,0.0,1.0
166,41.25,39.59099578857422,41.671142578125,136.6819305419922,96.29478454589844,65.30008697509766,0.005612650886178017,0.25714340806007385,20.78194808959961,958.531494140625,3.508500099182129,0.0,1.0
167,41.5,39.43545150756836,41.8681640625,138.6588134765625,96.31381225585938,65.88835906982422,0.006081108935177326,0.27253368496894836,20.7611083984375,958.4013671875,3.4292755126953125,0.0,1.0
168,41.75,39.10482406616211,41.130271911621094,134.48828125,96.32213592529297,66.74536895751953,0.006502721458673477,0.2863849401473999,20.742353439331055,958.4314575195312,3.3133249282836914,0.0,0.0
169,42,40.161712646484375,42.65239715576172,139.14654541015625,96.32887268066406,67.5775375366211,0.006882172543555498,0.2988510727882385,20.725473403930664,958.44140625,3.2020347118377686,0.0,0.0
170,42.25,39.57482147216797,42.26972198486328,137.1024932861328,96.33085632324219,65.44386291503906,0.007223678752779961,0.31007057428359985,20.710281372070312,958.4314575195312,3.4920167922973633,0.0,0.0
171,42.5,40.351436614990234,42.82961654663086,141.4188232421875,96.34194946289062,65.1947021484375,0.007721330039203167,0.320168137550354,20.696609497070312,958.311279296875,3.527512550354004,0.0,0.0
172,42.75,40.56806564331055,43.274139404296875,134.6081085205078,96.36177062988281,65.06748962402344,0.008169216103851795,0.32925593852996826,20.675857543945312,958.2813110351562,3.547013282775879,0.0,0.0
173,43,41.21066665649414,43.568416595458984,130.81387329101562,96.37128448486328,62.95225524902344,0.00857231393456459,0.34577128291130066,20.657180786132812,958.2412719726562,3.8464226722717285,0.0,0.0
174,43.25,40.66999816894531,43.40731430053711,134.10435485839844,96.37683868408203,62.88450622558594,0.008935101330280304,0.36063507199287415,20.640371322631836,958.2212524414062,3.8566701412200928,0.0,0.0
175,43.5,41.00260925292969,43.89472961425781,130.25973510742188,96.38238525390625,62.29585647583008,0.009432949125766754,0.3740125000476837,20.625244140625,958.1712036132812,3.942141532897949,0.0,0.0
176,43.75,40.949703216552734,44.448978424072266,127.93632507324219,96.40141296386719,60.249122619628906,0.00988101214170456,0.3860521912574768,20.602628707885742,958.1311645507812,4.24567985534668,0.0,0.0
177,44,41.86050796508789,44.83841323852539,143.3979949951172,96.41211700439453,62.0990104675293,0.010284269228577614,0.402346134185791,20.582275390625,958.0410766601562,3.973515033721924,0.0,0.0
178,44.25,41.17856216430664,45.141326904296875,127.86534118652344,96.41449737548828,59.94614028930664,0.010647200047969818,0.41701066493988037,20.56395721435547,958.0210571289062,4.292444705963135,0.0,0.0
179,44.5,41.518375396728516,45.823856353759766,126.37847900390625,96.42361450195312,59.1060676574707,0.010973838157951832,0.4302087426185608,20.547470092773438,957.9609985351562,4.420776844024658,0.0,0.0
180,44.75,41.688968658447266,45.39632797241211,132.28546142578125,96.43035125732422,59.89006042480469,0.011267811991274357,0.4420870244503021,20.532630920410156,957.9810180664062,4.302384376525879,0.0,0.0
181,45,42.69948959350586,45.70026397705078,128.925537109375,96.44660186767578,57.89112854003906,0.01179724931716919,0.4527774751186371,20.519275665283203,957.8809204101562,4.610534191131592,0.0,0.0
182,45.25,42.83792495727539,45.95587158203125,132.6854248046875,96.46047973632812,59.0887565612793,0.012273742817342281,0.46854883432388306,20.500686645507812,957.8408813476562,4.426876068115234,0.0,0.0
183,45.5,42.98227310180664,46.53404998779297,130.19866943359375,96.4636459350586,55.95580291748047,0.012702587060630322,0.4827430546283722,20.483957290649414,957.7507934570312,4.919261455535889,0.0,0.0
184,45.75,43.17460250854492,47.00282669067383,131.30999755859375,96.47949981689453,54.453311920166016,0.013088547624647617,0.4955178499221802,20.468900680541992,957.7808837890625,5.166603088378906,0.0,0.0
185,46,42.66664505004883,46.500736236572266,130.24371337890625,96.49417114257812,57.10563278198242,0.013435911387205124,0.5070151686668396,20.45534896850586,957.7808837890625,4.738388538360596,0.0,0.0
186,46.25,43.2912712097168,46.963409423828125,132.18089294433594,96.50408172607422,58.42068862915039,0.013969995081424713,0.523190438747406,20.443153381347656,957.6607666015625,4.533664703369141,0.0,0.0
187,46.5,43.582969665527344,47.29277420043945,128.64923095703125,96.50487518310547,55.250099182128906,0.014450670219957829,0.5377482175827026,20.423965454101562,957.5506591796875,5.037765026092529,0.0,0.0
188,46.75,43.20185089111328,47.487579345703125,131.21307373046875,96.51993560791016,55.000938415527344,0.01488327793776989,0.5508502125740051,20.406696319580078,957.5306396484375,5.080000877380371,0.0,0.0
189,47,44.305477142333984,48.58566665649414,134.11427307128906,96.52429962158203,53.71297836303711,0.015272624790668488,0.562641978263855,20.391155242919922,957.5406494140625,5.294445991516113,0.0,0.0
190,47.25,45.191490173339844,48.91351318359375,127.760009765625,96.54530334472656,52.54621505737305,0.015879614278674126,0.5799937844276428,20.377166748046875,957.4906005859375,5.494783878326416,0.0,0.0
191,47.5,44.865501403808594,49.46812438964844,129.61094665527344,96.53856658935547,53.223690032958984,0.016425903886556625,0.5956104397773743,20.357540130615234,957.4306030273438,5.3784403800964355,0.0,0.0
192,47.75,45.82044219970703,49.91324996948242,122.25144958496094,96.56234741210938,52.6967658996582,0.01691756397485733,0.6096653938293457,20.339876174926758,957.3404541015625,5.470535755157471,0.0,0.0
