Repository: ulfsri/fsri_materials_database

# Materials and Products Database

## 01_Data

Raw data generated from each apparatus are included here in plain-text format. The data is organized first by material, next by the short name of test apparatus used, and where applicable additional filtering by test settings.

### material.json

Each material directory contains a json file of the same name as the material. This file links the data stored in the repository as well as data and graphs produced by the accompanying scripts (__02_Scripts__) to the respective landing page for the material on the front-end website.

File: 01_Data/PET/MCC/PET_MCC_30K_min_210927_R3.txt (part 2 of 4)
T Correction Coefficients:	0	1.024463	0
Time Shift (s):	14
*
Time (s)	Temperature (C)	N2 flow rate (cc/min)	O2 flow rate (cc/min)	Flow Rate (cc/min)	Oxygen (%)	HRR (W/g)	Heating rate (C/s)
348.000	248.263	79.999	19.996	100.259	20.103	1.731	0.480
348.500	248.505	79.998	19.994	100.259	20.104	1.603	0.482
349.000	248.785	79.998	19.995	100.262	20.104	1.631	0.501
349.500	249.059	79.998	19.995	100.265	20.103	1.746	0.538
350.000	249.266	79.997	19.995	100.269	20.103	1.697	0.517
350.500	249.560	79.998	19.995	100.270	20.105	1.588	0.492
351.000	249.808	79.999	19.994	100.270	20.107	1.430	0.522
351.500	250.115	79.998	19.996	100.268	20.108	1.310	0.549
352.000	250.363	79.997	19.994	100.266	20.107	1.426	0.555
352.500	250.632	79.997	19.995	100.262	20.107	1.396	0.536
353.000	250.876	79.997	19.994	100.262	20.107	1.402	0.515
353.500	251.115	79.998	19.995	100.262	20.108	1.334	0.498
354.000	251.376	79.997	19.995	100.262	20.105	1.588	0.492
354.500	251.611	79.997	19.994	100.262	20.104	1.616	0.498
355.000	251.865	79.996	19.993	100.263	20.106	1.447	0.493
355.500	252.092	79.997	19.995	100.263	20.105	1.584	0.485
356.000	252.331	79.997	19.994	100.263	20.105	1.575	0.473
356.500	252.583	79.998	19.994	100.264	20.108	1.355	0.478
357.000	252.825	79.996	19.994	100.264	20.105	1.584	0.493
357.500	253.098	79.998	19.996	100.261	20.103	1.708	0.505
358.000	253.330	79.996	19.994	100.259	20.104	1.648	0.510
358.500	253.583	79.997	19.994	100.258	20.106	1.458	0.495
359.000	253.834	79.997	19.996	100.258	20.104	1.663	0.495
359.500	254.100	79.997	19.994	100.258	20.104	1.599	0.510
360.000	254.349	79.996	19.995	100.263	20.103	1.731	0.516
360.500	254.588	79.997	19.995	100.265	20.102	1.808	0.501
361.000	254.864	79.997	19.995	100.266	20.105	1.539	0.501
361.500	255.118	79.997	19.995	100.266	20.102	1.774	0.523
362.000	255.351	79.997	19.994	100.266	20.106	1.498	0.509
362.500	255.625	79.997	19.995	100.263	20.105	1.558	0.497
363.000	255.915	79.996	19.994	100.263	20.104	1.597	0.536
363.500	256.139	79.996	19.995	100.263	20.104	1.592	0.539
364.000	256.402	79.997	19.995	100.264	20.105	1.569	0.500
364.500	256.651	79.997	19.996	100.269	20.106	1.485	0.499
365.000	256.895	79.997	19.995	100.273	20.105	1.556	0.503
365.500	257.197	79.996	19.996	100.271	20.106	1.462	0.519
366.000	257.413	79.996	19.995	100.272	20.107	1.407	0.532
366.500	257.641	79.996	19.995	100.270	20.104	1.601	0.481
367.000	257.907	79.997	19.996	100.267	20.107	1.383	0.469
367.500	258.194	79.997	19.996	100.266	20.101	1.831	0.524
368.000	258.399	79.997	19.995	100.267	20.103	1.733	0.522
368.500	258.659	79.997	19.995	100.267	20.106	1.458	0.478
369.000	258.923	79.997	19.995	100.267	20.105	1.526	0.494
369.500	259.132	79.997	19.996	100.265	20.103	1.729	0.499
370.000	259.398	79.998	19.995	100.265	20.108	1.296	0.475
370.500	259.657	79.998	19.995	100.264	20.104	1.665	0.500
371.000	259.911	79.998	19.995	100.263	20.105	1.588	0.518
371.500	260.133	79.998	19.995	100.263	20.106	1.458	0.494
372.000	260.414	79.998	19.995	100.264	20.107	1.430	0.489
372.500	260.632	79.998	19.995	100.264	20.107	1.398	0.501
373.000	260.886	79.999	19.994	100.264	20.105	1.567	0.486
373.500	261.154	79.998	19.996	100.265	20.106	1.456	0.497
374.000	261.395	79.999	19.996	100.264	20.105	1.515	0.516
374.500	261.638	79.998	19.995	100.263	20.107	1.407	0.497
375.000	261.844	79.999	19.996	100.261	20.106	1.498	0.466
375.500	262.122	79.998	19.995	100.260	20.103	1.735	0.466
376.000	262.380	79.999	19.994	100.260	20.105	1.522	0.510
376.500	262.637	79.998	19.995	100.261	20.105	1.515	0.525
377.000	262.925	79.998	19.995	100.262	20.106	1.462	0.530
377.500	263.128	79.998	19.996	100.263	20.105	1.543	0.519
378.000	263.404	79.998	19.995	100.264	20.105	1.518	0.486
378.500	263.639	79.998	19.995	100.265	20.107	1.400	0.495
379.000	263.877	79.997	19.995	100.264	20.107	1.374	0.491
379.500	264.123	79.998	19.996	100.262	20.106	1.464	0.478
380.000	264.366	79.999	19.995	100.262	20.105	1.554	0.487
380.500	264.618	79.998	19.995	100.263	20.107	1.419	0.492
381.000	264.864	79.999	19.996	100.263	20.105	1.537	0.497
381.500	265.113	79.998	19.995	100.265	20.104	1.656	0.497
382.000	265.400	79.997	19.995	100.267	20.103	1.707	0.515
382.500	265.638	79.998	19.995	100.267	20.108	1.332	0.530
383.000	265.860	79.998	19.995	100.267	20.105	1.588	0.492
383.500	266.136	79.997	19.994	100.267	20.104	1.633	0.479
384.000	266.396	79.998	19.996	100.266	20.106	1.490	0.517
384.500	266.637	79.998	19.994	100.265	20.103	1.739	0.518
385.000	266.890	79.998	19.995	100.265	20.106	1.498	0.497
385.500	267.124	79.997	19.996	100.264	20.105	1.530	0.491
386.000	267.389	79.998	19.996	100.264	20.104	1.592	0.493
386.500	267.644	79.998	19.994	100.264	20.107	1.424	0.510
387.000	267.894	79.998	19.995	100.263	20.105	1.552	0.513
387.500	268.163	79.998	19.997	100.262	20.104	1.616	0.512
388.000	268.384	79.997	19.996	100.262	20.107	1.421	0.504
388.500	268.627	79.999	19.996	100.262	20.105	1.558	0.477
389.000	268.866	79.998	19.995	100.262	20.105	1.520	0.473
389.500	269.101	79.997	19.994	100.261	20.107	1.423	0.478
390.000	269.389	79.997	19.996	100.261	20.106	1.464	0.499
390.500	269.643	79.998	19.995	100.260	20.108	1.357	0.533
391.000	269.874	79.999	19.995	100.260	20.107	1.413	0.513
391.500	270.131	79.998	19.995	100.260	20.104	1.622	0.487
392.000	270.403	79.998	19.995	100.261	20.109	1.229	0.509
392.500	270.645	79.999	19.996	100.262	20.108	1.308	0.522
393.000	270.892	79.998	19.995	100.263	20.108	1.340	0.501
393.500	271.163	79.998	19.996	100.263	20.108	1.312	0.503
394.000	271.400	79.999	19.996	100.263	20.108	1.280	0.513
394.500	271.711	80.000	19.996	100.263	20.108	1.285	0.528
395.000	271.929	79.999	19.995	100.262	20.104	1.596	0.539
395.500	272.158	79.999	19.995	100.262	20.106	1.470	0.488
396.000	272.365	79.999	19.995	100.261	20.107	1.419	0.442
396.500	272.657	79.999	19.995	100.260	20.106	1.490	0.468
397.000	272.893	79.999	19.995	100.261	20.109	1.270	0.513
397.500	273.126	79.998	19.995	100.262	20.109	1.268	0.498
398.000	273.378	79.999	19.995	100.261	20.109	1.276	0.477
398.500	273.656	79.999	19.996	100.261	20.109	1.238	0.508
399.000	273.903	79.999	19.995	100.260	20.105	1.558	0.527
399.500	274.122	79.999	19.996	100.257	20.107	1.374	0.495
400.000	274.405	79.999	19.996	100.256	20.105	1.571	0.484
400.500	274.647	79.999	19.995	100.254	20.107	1.424	0.513
401.000	274.882	80.000	19.996	100.255	20.109	1.253	0.501
401.500	275.152	80.000	19.995	100.256	20.108	1.287	0.491
402.000	275.395	79.998	19.995	100.257	20.106	1.451	0.509
402.500	275.660	79.998	19.995	100.258	20.110	1.131	0.511
403.000	275.901	79.998	19.996	100.260	20.109	1.255	0.507
403.500	276.128	79.998	19.996	100.256	20.111	1.114	0.488
404.000	276.364	80.000	19.996	100.254	20.107	1.398	0.466
404.500	276.659	79.999	19.997	100.251	20.108	1.287	0.497
405.000	276.882	79.998	19.996	100.251	20.113	0.962	0.524
405.500	277.105	79.999	19.995	100.251	20.113	0.950	0.482
406.000	277.400	79.998	19.996	100.255	20.108	1.355	0.482
406.500	277.665	79.998	19.997	100.257	20.108	1.313	0.539
407.000	277.902	79.997	19.995	100.260	20.110	1.187	0.531
407.500	278.140	79.997	19.994	100.259	20.109	1.242	0.489
408.000	278.413	79.997	19.995	100.260	20.107	1.434	0.493
408.500	278.670	79.997	19.995	100.260	20.108	1.336	0.521
409.000	278.926	79.996	19.996	100.260	20.109	1.221	0.521
409.500	279.173	79.997	19.995	100.258	20.110	1.163	0.507
410.000	279.395	79.998	19.995	100.258	20.109	1.261	0.486
410.500	279.650	79.996	19.995	100.258	20.106	1.458	0.473
411.000	279.892	79.997	19.995	100.258	20.107	1.419	0.487
411.500	280.129	79.997	19.995	100.258	20.107	1.423	0.488
412.000	280.353	79.996	19.995	100.261	20.109	1.210	0.470
412.500	280.622	79.997	19.995	100.260	20.108	1.357	0.477
413.000	280.860	79.997	19.996	100.258	20.108	1.317	0.500
413.500	281.097	79.997	19.995	100.253	20.111	1.086	0.491
414.000	281.391	79.997	19.995	100.252	20.110	1.127	0.503
414.500	281.609	79.997	19.996	100.247	20.109	1.231	0.521
415.000	281.834	79.997	19.995	100.246	20.109	1.276	0.477
415.500	282.110	79.996	19.995	100.246	20.108	1.300	0.472
416.000	282.309	79.997	19.994	100.252	20.110	1.140	0.488
416.500	282.637	79.997	19.995	100.253	20.109	1.236	0.501
417.000	282.897	79.998	19.995	100.256	20.110	1.195	0.558
417.500	283.115	79.998	19.995	100.256	20.110	1.172	0.533
418.000	283.376	79.998	19.994	100.257	20.108	1.319	0.479
418.500	283.652	79.998	19.995	100.258	20.108	1.281	0.508
419.000	283.902	79.996	19.993	100.258	20.109	1.266	0.531
419.500	284.149	79.997	19.994	100.259	20.109	1.242	0.511
420.000	284.393	79.997	19.994	100.259	20.112	1.035	0.494
420.500	284.635	79.997	19.994	100.258	20.108	1.319	0.488
421.000	284.873	79.997	19.995	100.254	20.111	1.078	0.483
421.500	285.134	79.999	19.995	100.251	20.110	1.170	0.490
422.000	285.353	79.997	19.995	100.250	20.112	1.024	0.490
422.500	285.626	79.998	19.994	100.254	20.112	1.044	0.486
423.000	285.847	79.997	19.994	100.255	20.111	1.120	0.493
423.500	286.117	79.998	19.995	100.260	20.111	1.088	0.493
424.000	286.369	79.998	19.995	100.264	20.113	0.958	0.507
424.500	286.629	79.996	19.995	100.265	20.114	0.881	0.517
425.000	286.860	79.998	19.994	100.264	20.113	0.939	0.501
425.500	287.135	79.997	19.994	100.261	20.114	0.875	0.498
426.000	287.357	79.997	19.996	100.259	20.109	1.264	0.502
426.500	287.621	79.997	19.995	100.259	20.110	1.127	0.491
427.000	287.864	79.998	19.996	100.259	20.112	1.022	0.496
427.500	288.094	79.998	19.996	100.261	20.110	1.136	0.490
428.000	288.351	79.997	19.997	100.264	20.108	1.313	0.480
428.500	288.616	79.998	19.995	100.266	20.111	1.095	0.505
429.000	288.839	79.998	19.996	100.264	20.112	0.982	0.505
429.500	289.105	79.997	19.995	100.261	20.114	0.847	0.489
430.000	289.380	79.998	19.996	100.260	20.115	0.771	0.515
430.500	289.594	79.998	19.996	100.259	20.112	0.971	0.515
431.000	289.843	79.998	19.995	100.258	20.113	0.960	0.476
431.500	290.093	79.997	19.996	100.259	20.113	0.892	0.481
432.000	290.377	79.998	19.996	100.262	20.111	1.108	0.516
432.500	290.588	79.997	19.995	100.264	20.115	0.739	0.514
433.000	290.866	79.999	19.995	100.263	20.111	1.061	0.492
433.500	291.100	79.997	19.995	100.256	20.113	0.956	0.501
434.000	291.356	79.996	19.995	100.255	20.113	0.922	0.502
434.500	291.598	79.996	19.995	100.255	20.112	1.025	0.494
435.000	291.876	79.997	19.994	100.255	20.113	0.916	0.509
435.500	292.164	79.996	19.995	100.257	20.111	1.123	0.543
436.000	292.374	79.997	19.995	100.263	20.112	0.990	0.532
436.500	292.618	79.997	19.995	100.265	20.115	0.751	0.476
437.000	292.906	79.997	19.994	100.265	20.109	1.217	0.493
437.500	293.140	79.996	19.995	100.265	20.114	0.832	0.527
438.000	293.371	79.996	19.995	100.266	20.114	0.843	0.494
438.500	293.628	79.996	19.996	100.266	20.112	0.978	0.477
439.000	293.875	79.997	19.995	100.266	20.115	0.764	0.496
439.500	294.125	79.998	19.995	100.266	20.114	0.841	0.500
440.000	294.383	79.996	19.994	100.266	20.114	0.879	0.502
440.500	294.656	79.997	19.994	100.265	20.112	0.973	0.520
441.000	294.900	79.997	19.995	100.263	20.116	0.711	0.524
441.500	295.099	79.997	19.995	100.264	20.112	1.035	0.480
442.000	295.374	79.996	19.994	100.264	20.113	0.935	0.458
442.500	295.670	79.995	19.994	100.264	20.108	1.343	0.523
443.000	295.910	79.998	19.995	100.264	20.114	0.875	0.554
443.500	296.141	79.997	19.995	100.266	20.113	0.896	0.503
444.000	296.423	79.996	19.995	100.266	20.114	0.815	0.492
444.500	296.672	79.997	19.995	100.266	20.112	0.975	0.523
445.000	296.893	79.997	19.995	100.266	20.112	1.007	0.501
445.500	297.157	79.997	19.994	100.266	20.112	0.995	0.477
446.000	297.425	79.997	19.995	100.266	20.116	0.679	0.509
446.500	297.666	79.996	19.995	100.265	20.112	1.016	0.521
447.000	297.923	79.997	19.995	100.265	20.112	1.016	0.503
447.500	298.209	79.998	19.995	100.265	20.113	0.941	0.520
448.000	298.424	79.998	19.995	100.264	20.110	1.125	0.522
448.500	298.674	79.997	19.996	100.263	20.111	1.063	0.483
449.000	298.923	79.999	19.994	100.262	20.113	0.931	0.482
449.500	299.207	79.998	19.994	100.261	20.108	1.313	0.516
450.000	299.433	79.999	19.995	100.260	20.113	0.939	0.521
450.500	299.677	79.999	19.995	100.258	20.108	1.310	0.490
451.000	299.915	79.997	19.995	100.259	20.113	0.948	0.476
451.500	300.179	80.000	19.995	100.259	20.111	1.105	0.492
452.000	300.445	80.000	19.995	100.259	20.110	1.180	0.516
452.500	300.699	79.998	19.996	100.260	20.114	0.875	0.525
453.000	300.962	80.000	19.995	100.263	20.110	1.146	0.519
453.500	301.193	79.999	19.995	100.263	20.112	0.982	0.506
454.000	301.404	80.001	19.996	100.262	20.110	1.176	0.468
454.500	301.688	79.998	19.995	100.262	20.112	0.967	0.469
455.000	301.937	79.999	19.995	100.263	20.115	0.807	0.514
455.500	302.181	80.001	19.995	100.262	20.116	0.685	0.513
456.000	302.418	79.999	19.996	100.262	20.112	1.022	0.487
456.500	302.679	79.999	19.995	100.262	20.112	0.973	0.489
457.000	302.914	80.000	19.996	100.263	20.113	0.916	0.496
457.500	303.203	80.001	19.995	100.263	20.110	1.142	0.510
458.000	303.449	79.998	19.995	100.263	20.114	0.860	0.530
458.500	303.674	79.999	19.994	100.263	20.112	1.035	0.503
459.000	303.928	79.999	19.995	100.262	20.115	0.741	0.475
459.500	304.188	79.998	19.995	100.262	20.113	0.924	0.497
460.000	304.460	79.998	19.996	100.262	20.116	0.685	0.523
460.500	304.693	79.999	19.995	100.257	20.115	0.758	0.519
461.000	304.933	79.999	19.996	100.251	20.110	1.167	0.489
461.500	305.191	79.999	19.996	100.249	20.113	0.911	0.486
462.000	305.440	80.000	19.995	100.248	20.115	0.788	0.502
462.500	305.719	79.998	19.995	100.247	20.113	0.920	0.517
463.000	305.960	79.999	19.996	100.252	20.113	0.958	0.524
463.500	306.200	79.998	19.996	100.257	20.112	1.029	0.500
464.000	306.418	79.999	19.996	100.257	20.113	0.935	0.469
464.500	306.715	79.998	19.995	100.258	20.110	1.131	0.486
465.000	306.939	79.999	19.997	100.257	20.111	1.061	0.518
465.500	307.200	79.998	19.996	100.257	20.114	0.862	0.503
466.000	307.483	79.999	19.995	100.256	20.113	0.928	0.514
466.500	307.725	79.999	19.995	100.256	20.116	0.700	0.534
467.000	307.955	79.999	19.996	100.255	20.112	0.986	0.499
467.500	308.221	79.999	19.997	100.255	20.110	1.167	0.484
468.000	308.456	79.999	19.995	100.255	20.113	0.898	0.498
468.500	308.736	79.997	19.995	100.256	20.111	1.050	0.508
469.000	308.996	79.999	19.995	100.258	20.111	1.114	0.528
469.500	309.225	79.999	19.995	100.258	20.113	0.892	0.515
470.000	309.506	79.999	19.996	100.257	20.108	1.306	0.500
470.500	309.750	79.999	19.996	100.255	20.108	1.357	0.517
471.000	309.972	80.000	19.996	100.255	20.111	1.095	0.495
471.500	310.274	79.999	19.995	100.254	20.109	1.261	0.495
472.000	310.500	79.999	19.995	100.255	20.113	0.937	0.526
472.500	310.770	79.999	19.996	100.258	20.110	1.197	0.512
473.000	310.998	79.999	19.995	100.260	20.112	1.042	0.498
473.500	311.244	79.999	19.995	100.259	20.111	1.099	0.486
474.000	311.503	80.000	19.996	100.260	20.112	1.033	0.489
474.500	311.718	80.001	19.996	100.260	20.111	1.078	0.490
475.000	311.992	80.000	19.995	100.255	20.111	1.061	0.481
475.500	312.304	80.000	19.996	100.253	20.111	1.054	0.537
476.000	312.527	80.001	19.995	100.252	20.109	1.206	0.561
476.500	312.782	80.000	19.995	100.247	20.114	0.813	0.507
477.000	313.025	80.000	19.995	100.244	20.112	0.988	0.488
477.500	313.274	80.000	19.995	100.247	20.111	1.120	0.495
478.000	313.513	80.000	19.996	100.248	20.111	1.054	0.490
478.500	313.787	80.000	19.996	100.249	20.112	0.971	0.501
479.000	314.031	80.000	19.995	100.254	20.111	1.120	0.515
479.500	314.325	80.000	19.996	100.259	20.111	1.123	0.528
480.000	314.548	79.999	19.996	100.260	20.112	0.982	0.527
480.500	314.803	80.001	19.996	100.262	20.109	1.217	0.497
481.000	315.047	80.000	19.994	100.263	20.114	0.888	0.489
481.501	315.299	80.000	19.995	100.262	20.113	0.962	0.498
482.000	315.520	80.000	19.995	100.262	20.112	1.031	0.484
482.500	315.803	79.999	19.995	100.262	20.112	1.022	0.488
483.000	316.041	79.999	19.994	100.259	20.113	0.958	0.513
483.500	316.246	80.000	19.996	100.258	20.112	0.971	0.482
484.000	316.517	79.998	19.995	100.259	20.110	1.142	0.460
484.500	316.767	79.998	19.995	100.258	20.114	0.860	0.499
485.000	317.041	79.998	19.995	100.253	20.115	0.740	0.523
485.500	317.288	79.998	19.995	100.252	20.113	0.950	0.522
486.000	317.558	79.997	19.995	100.246	20.114	0.854	0.519
486.500	317.812	79.997	19.995	100.239	20.115	0.792	0.521
487.000	318.076	79.998	19.995	100.233	20.120	0.388	0.521
487.500	318.328	79.996	19.996	100.229	20.112	1.033	0.517
488.000	318.572	79.998	19.997	100.231	20.114	0.832	0.506
488.500	318.783	79.997	19.996	100.233	20.115	0.802	0.476
489.000	319.037	79.997	19.995	100.237	20.112	0.984	0.460
489.500	319.281	79.996	19.996	100.242	20.116	0.698	0.481
490.000	319.580	79.996	19.996	100.250	20.116	0.676	0.520
490.500	319.789	79.998	19.996	100.253	20.115	0.755	0.526
491.000	320.076	79.997	19.996	100.256	20.115	0.807	0.502
491.500	320.317	79.997	19.996	100.259	20.115	0.732	0.511
492.000	320.574	79.996	19.995	100.259	20.116	0.696	0.513
492.500	320.804	79.996	19.997	100.252	20.115	0.743	0.493
493.000	321.045	79.996	19.997	100.246	20.114	0.860	0.479
493.500	321.306	79.997	19.996	100.242	20.115	0.745	0.487
494.000	321.574	79.998	19.996	100.238	20.116	0.711	0.516
494.500	321.788	79.997	19.996	100.235	20.113	0.954	0.505
495.000	322.079	79.997	19.996	100.241	20.115	0.802	0.494
495.500	322.326	79.996	19.995	100.246	20.112	1.020	0.522
496.000	322.534	79.996	19.995	100.245	20.113	0.933	0.497
496.500	322.838	79.996	19.996	100.245	20.115	0.766	0.484
497.000	323.040	79.996	19.996	100.245	20.114	0.822	0.509
497.500	323.300	79.996	19.996	100.240	20.116	0.704	0.484
498.000	323.568	79.995	19.994	100.240	20.114	0.839	0.495
498.500	323.807	79.997	19.995	100.245	20.112	0.973	0.518
499.000	324.090	79.997	19.995	100.247	20.112	0.988	0.514
499.500	324.335	79.996	19.995	100.248	20.117	0.640	0.525
500.000	324.559	79.997	19.995	100.248	20.112	1.011	0.499
500.500	324.868	79.996	19.994	100.250	20.113	0.890	0.501
501.000	325.110	79.998	19.995	100.249	20.117	0.593	0.542
501.500	325.365	79.996	19.994	100.249	20.117	0.630	0.524
502.000	325.626	79.998	19.994	100.249	20.115	0.758	0.507
502.500	325.848	79.997	19.995	100.247	20.115	0.794	0.500
503.000	326.117	79.997	19.996	100.243	20.115	0.779	0.487
503.500	326.387	79.998	19.995	100.245	20.116	0.706	0.515
504.000	326.628	79.997	19.994	100.249	20.115	0.809	0.525
504.500	326.875	79.996	19.995	100.253	20.117	0.634	0.499
505.000	327.110	79.997	19.995	100.261	20.116	0.700	0.485
505.500	327.397	79.996	19.994	100.259	20.115	0.738	0.502
506.000	327.654	79.997	19.995	100.257	20.115	0.804	0.532
506.500	327.912	79.996	19.994	100.255	20.118	0.544	0.529
507.000	328.124	79.997	19.995	100.249	20.113	0.911	0.493
507.500	328.386	79.997	19.995	100.245	20.113	0.901	0.472
508.000	328.638	79.998	19.996	100.247	20.112	0.977	0.494
508.500	328.862	79.997	19.995	100.248	20.114	0.822	0.495
509.000	329.142	79.997	19.994	100.246	20.110	1.129	0.490
509.500	329.384	79.998	19.994	100.249	20.114	0.822	0.513
510.000	329.656	79.998	19.995	100.245	20.117	0.619	0.518
510.500	329.898	79.998	19.995	100.242	20.114	0.832	0.514
511.001	330.128	79.997	19.995	100.237	20.117	0.610	0.493
511.500	330.389	79.996	19.994	100.235	20.112	0.999	0.482
512.000	330.647	79.998	19.994	100.237	20.114	0.888	0.505
512.500	330.892	79.996	19.994	100.242	20.111	1.103	0.511
513.000	331.131	79.998	19.994	100.241	20.114	0.879	0.494
513.500	331.400	79.997	19.995	100.239	20.114	0.830	0.496
514.000	331.663	79.998	19.995	100.243	20.110	1.195	0.520
514.500	331.898	79.998	19.995	100.237	20.112	1.039	0.515
515.000	332.166	79.998	19.995	100.231	20.112	0.984	0.500
515.500	332.420	79.997	19.995	100.233	20.114	0.851	0.512
516.000	332.670	79.997	19.995	100.233	20.115	0.741	0.513
516.500	332.949	79.997	19.995	100.231	20.114	0.849	0.517
517.000	333.161	79.998	19.995	100.233	20.114	0.851	0.510
517.500	333.420	79.999	19.996	100.240	20.115	0.762	0.481
518.000	333.735	79.997	19.995	100.241	20.114	0.828	0.523
518.500	333.970	79.996	19.995	100.243	20.112	0.984	0.562
519.000	334.214	79.996	19.996	100.244	20.113	0.892	0.514
519.500	334.467	79.996	19.995	100.246	20.116	0.676	0.488
520.000	334.703	79.998	19.995	100.241	20.112	1.011	0.493
520.500	334.923	79.998	19.996	100.239	20.114	0.843	0.472
521.000	335.229	79.997	19.995	100.239	20.115	0.757	0.491
521.500	335.468	79.997	19.995	100.238	20.114	0.813	0.535
522.000	335.726	79.997	19.995	100.236	20.113	0.956	0.521
522.500	335.978	79.998	19.995	100.238	20.113	0.892	0.504
523.000	336.203	79.996	19.994	100.239	20.114	0.849	0.494
523.500	336.503	79.997	19.995	100.243	20.115	0.740	0.501
524.000	336.711	79.997	19.994	100.243	20.116	0.662	0.517
524.500	336.993	79.997	19.996	100.245	20.119	0.437	0.499
525.000	337.233	79.999	19.996	100.245	20.115	0.743	0.506
525.500	337.485	79.998	19.995	100.244	20.114	0.828	0.507
526.000	337.721	79.998	19.995	100.243	20.117	0.610	0.490
526.500	337.991	79.998	19.996	100.247	20.114	0.860	0.497
527.000	338.247	79.998	19.995	100.249	20.116	0.657	0.516
527.500	338.502	79.998	19.996	100.249	20.116	0.674	0.518
528.000	338.767	79.997	19.995	100.248	20.114	0.815	0.515
528.500	338.996	80.000	19.996	100.242	20.114	0.830	0.507
529.000	339.274	79.999	19.995	100.235	20.116	0.700	0.500
529.500	339.518	80.000	19.996	100.234	20.117	0.602	0.514
530.000	339.766	79.999	19.995	100.233	20.112	0.979	0.507
530.500	339.996	80.000	19.995	100.237	20.116	0.691	0.485
531.000	340.240	79.999	19.995	100.241	20.115	0.807	0.476
531.500	340.504	80.000	19.995	100.241	20.112	0.994	0.491
532.000	340.789	80.000	19.995	100.236	20.113	0.952	0.528
532.500	341.017	80.000	19.995	100.232	20.112	1.016	0.531
533.000	341.260	79.999	19.995	100.229	20.109	1.203	0.492
533.500	341.537	79.999	19.995	100.227	20.112	1.003	0.496
534.000	341.784	80.000	19.996	100.231	20.111	1.095	0.522
534.500	342.071	80.000	19.995	100.238	20.112	1.031	0.529
535.000	342.318	80.000	19.996	100.245	20.115	0.768	0.534
535.500	342.543	80.001	19.995	100.246	20.112	0.982	0.503
536.000	342.785	80.000	19.994	100.244	20.113	0.954	0.469
536.500	343.032	79.998	19.995	100.245	20.113	0.965	0.478
537.000	343.277	79.998	19.995	100.239	20.113	0.960	0.491
537.500	343.520	80.000	19.995	100.233	20.113	0.905	0.490
538.000	343.799	79.998	19.993	100.233	20.114	0.836	0.505
538.500	344.065	79.999	19.995	100.232	20.113	0.947	0.533
539.000	344.287	80.000	19.995	100.229	20.115	0.785	0.517
539.500	344.532	79.998	19.996	100.227	20.111	1.071	0.478
540.000	344.814	80.000	19.995	100.227	20.112	1.003	0.497
540.500	345.018	80.000	19.995	100.227	20.112	1.035	0.507
541.000	345.284	79.999	19.995	100.229	20.112	1.022	0.478
541.500	345.533	79.998	19.996	100.232	20.114	0.888	0.492
542.000	345.810	79.999	19.996	100.238	20.113	0.947	0.521
542.500	346.052	79.999	19.995	100.243	20.113	0.937	0.523
543.000	346.318	79.998	19.996	100.241	20.117	0.615	0.513
543.500	346.568	79.998	19.996	100.240	20.114	0.879	0.512
544.000	346.875	79.999	19.996	100.240	20.115	0.766	0.537
544.500	347.055	79.998	19.996	100.235	20.115	0.762	0.522
545.000	347.302	79.998	19.997	100.231	20.113	0.952	0.457
545.500	347.554	79.997	19.997	100.234	20.112	1.003	0.462
546.000	347.828	79.998	19.997	100.235	20.113	0.900	0.512
546.500	348.054	79.999	19.996	100.238	20.112	0.994	0.513
547.000	348.284	79.999	19.995	100.241	20.115	0.800	0.479
547.500	348.541	79.997	19.997	100.241	20.114	0.817	0.472
548.000	348.816	80.000	19.996	100.238	20.116	0.721	0.509
548.500	349.082	79.998	19.996	100.238	20.115	0.747	0.537
549.000	349.365	79.998	19.996	100.232	20.114	0.815	0.545
549.500	349.568	79.999	19.996	100.229	20.115	0.775	0.517
550.000	349.818	79.998	19.997	100.229	20.114	0.832	0.469
550.500	350.121	79.998	19.997	100.230	20.116	0.661	0.503
551.000	350.352	79.997	19.994	100.229	20.114	0.870	0.544
551.500	350.603	79.998	19.995	100.229	20.113	0.952	0.508
552.000	350.821	79.997	19.997	100.231	20.114	0.847	0.475
552.500	351.105	79.999	19.997	100.231	20.114	0.824	0.486
553.000	351.328	79.999	19.996	100.232	20.116	0.708	0.504
553.500	351.592	79.999	19.995	100.235	20.115	0.783	0.497
554.000	351.850	79.997	19.996	100.236	20.114	0.870	0.505
554.500	352.115	79.999	19.996	100.236	20.110	1.127	0.522
555.000	352.351	79.998	19.996	100.235	20.110	1.169	0.512
555.500	352.608	80.000	19.995	100.236	20.111	1.048	0.497
556.000	352.896	80.000	19.996	100.232	20.113	0.962	0.519
556.500	353.106	79.998	19.996	100.232	20.115	0.764	0.521
557.000	353.413	80.001	19.996	100.231	20.115	0.753	0.508
557.500	353.648	80.001	19.995	100.230	20.115	0.751	0.530
558.000	353.925	80.000	19.996	100.227	20.110	1.125	0.527
558.500	354.176	79.999	19.995	100.227	20.112	0.969	0.520
559.000	354.433	79.999	19.996	100.229	20.112	0.977	0.518
559.500	354.645	79.998	19.996	100.230	20.110	1.172	0.488
560.000	354.917	79.999	19.996	100.230	20.110	1.144	0.476
560.500	355.176	80.000	19.995	100.230	20.110	1.163	0.508
561.000	355.442	79.999	19.996	100.230	20.112	0.981	0.528
561.500	355.640	79.999	19.995	100.227	20.111	1.065	0.494
562.000	355.903	79.998	19.995	100.225	20.111	1.075	0.462
562.500	356.163	79.998	19.997	100.225	20.109	1.227	0.492
563.000	356.450	79.999	19.996	100.225	20.110	1.129	0.535
563.500	356.677	79.999	19.996	100.224	20.110	1.182	0.531
564.000	356.927	79.997	19.996	100.224	20.108	1.299	0.495
564.500	357.190	79.998	19.995	100.226	20.109	1.203	0.495
565.000	357.462	79.999	19.996	100.226	20.111	1.071	0.524
565.500	357.709	79.998	19.994	100.227	20.109	1.201	0.527
566.000	357.951	79.997	19.995	100.229	20.110	1.139	0.504
566.500	358.207	79.996	19.995	100.231	20.112	1.037	0.493
567.000	358.442	79.994	19.995	100.231	20.112	1.014	0.495
567.500	358.732	79.997	19.995	100.232	20.112	1.022	0.508
568.000	358.939	79.997	19.995	100.232	20.110	1.195	0.511
568.500	359.209	79.996	19.995	100.233	20.106	1.477	0.488
569.000	359.464	79.996	19.995	100.237	20.109	1.225	0.501
569.500	359.706	79.997	19.995	100.241	20.111	1.082	0.511
570.000	359.941	79.997	19.995	100.242	20.109	1.269	0.486
570.500	360.191	79.996	19.995	100.242	20.109	1.220	0.481
571.000	360.470	79.996	19.996	100.240	20.109	1.257	0.508
571.500	360.754	79.997	19.996	100.234	20.111	1.080	0.546
572.000	360.962	79.995	19.995	100.229	20.109	1.270	0.527
572.500	361.207	79.995	19.995	100.227	20.108	1.340	0.473
573.000	361.446	79.995	19.996	100.226	20.107	1.380	0.469
573.500	361.733	79.997	19.995	100.226	20.107	1.434	0.505
574.000	361.992	79.996	19.996	100.227	20.109	1.278	0.536
574.500	362.237	79.997	19.995	100.229	20.110	1.126	0.525
575.000	362.469	79.998	19.996	100.229	20.107	1.419	0.490
575.500	362.732	79.997	19.996	100.229	20.108	1.306	0.486
576.000	362.951	79.998	19.996	100.228	20.109	1.212	0.489
576.500	363.258	79.996	19.996	100.227	20.111	1.075	0.504
577.000	363.492	79.996	19.996	100.226	20.108	1.299	0.533
577.500	363.751	79.997	19.997	100.229	20.109	1.261	0.517
578.000	363.977	79.995	19.995	100.232	20.105	1.579	0.489
578.500	364.269	79.997	19.996	100.233	20.105	1.517	0.502
579.000	364.491	79.997	19.995	100.233	20.103	1.713	0.516
579.500	364.779	79.996	19.996	100.232	20.107	1.393	0.512
580.000	365.014	79.995	19.995	100.230	20.107	1.421	0.516
580.500	365.308	79.996	19.997	100.228	20.103	1.743	0.526
581.000	365.591	79.998	19.997	100.228	20.106	1.447	0.553
581.500	365.806	79.997	19.997	100.227	20.108	1.351	0.537
582.000	366.035	79.997	19.997	100.227	20.105	1.572	0.471
582.500	366.310	79.997	19.996	100.228	20.100	1.910	0.474
583.000	366.574	79.996	19.996	100.231	20.102	1.765	0.521
583.500	366.805	79.997	19.996	100.230	20.105	1.547	0.516
584.000	367.093	79.997	19.996	100.229	20.101	1.882	0.507
584.500	367.301	79.996	19.998	100.230	20.099	2.029	0.508
585.000	367.592	79.998	19.996	100.226	20.101	1.895	0.497
585.500	367.843	79.998	19.996	100.222	20.100	1.942	0.520
586.000	368.087	79.997	19.996	100.223	20.101	1.897	0.519
586.500	368.354	79.997	19.996	100.224	20.099	2.023	0.504
587.000	368.605	79.997	19.995	100.225	20.098	2.136	0.515
587.500	368.852	79.997	19.995	100.227	20.099	2.059	0.508
588.000	369.130	79.997	19.995	100.227	20.099	2.003	0.512
588.500	369.407	79.997	19.996	100.229	20.098	2.074	0.540
589.000	369.667	79.998	19.995	100.229	20.099	2.027	0.546
589.500	369.922	79.997	19.995	100.228	20.100	1.954	0.526
590.000	370.141	79.997	19.996	100.228	20.097	2.157	0.495
590.500	370.385	79.999	19.995	100.228	20.093	2.520	0.468
591.000	370.657	79.998	19.996	100.226	20.098	2.082	0.489
591.500	370.919	79.999	19.995	100.225	20.097	2.208	0.525
592.000	371.165	79.997	19.995	100.225	20.096	2.291	0.521
592.500	371.424	79.997	19.995	100.224	20.096	2.289	0.506
593.000	371.670	79.996	19.995	100.225	20.093	2.496	0.505
593.500	371.927	79.998	19.994	100.225	20.095	2.330	0.504
594.000	372.179	79.996	19.995	100.229	20.095	2.368	0.506
594.500	372.458	79.998	19.994	100.230	20.098	2.132	0.521
595.000	372.694	79.996	19.994	100.230	20.093	2.488	0.523
595.500	372.954	79.997	19.995	100.229	20.093	2.484	0.505
596.000	373.198	79.997	19.994	100.232	20.093	2.501	0.500
596.500	373.474	79.998	19.995	100.228	20.090	2.725	0.513
597.000	373.734	79.998	19.995	100.225	20.094	2.434	0.528
597.500	373.967	79.997	19.996	100.225	20.092	2.556	0.514
598.000	374.244	79.997	19.995	100.226	20.094	2.420	0.501
598.500	374.501	79.996	19.994	100.224	20.090	2.721	0.522
599.000	374.737	79.998	19.995	100.224	20.088	2.885	0.513
599.500	375.006	79.996	19.995	100.225	20.089	2.838	0.499
600.000	375.212	79.997	19.996	100.225	20.088	2.906	0.490
600.500	375.516	79.996	19.995	100.225	20.086	3.077	0.493
601.000	375.797	79.998	19.996	100.225	20.080	3.500	0.548
601.500	376.008	79.998	19.995	100.224	20.088	2.877	0.538
602.000	376.291	79.997	19.997	100.224	20.082	3.320	0.493
602.500	376.514	79.997	19.995	100.224	20.082	3.329	0.500
603.000	376.813	79.997	19.995	100.224	20.077	3.745	0.514
603.500	377.024	79.998	19.997	100.225	20.079	3.550	0.516
604.000	377.360	79.997	19.996	100.229	20.079	3.602	0.528
604.500	377.581	79.996	19.997	100.232	20.075	3.896	0.552
605.000	377.806	79.997	19.995	100.233	20.077	3.747	0.502
605.500	378.088	79.998	19.997	100.235	20.074	3.954	0.477
606.000	378.330	79.997	19.995	100.235	20.072	4.144	0.515
606.500	378.607	79.996	19.995	100.231	20.072	4.101	0.521
607.000	378.864	79.997	19.996	100.230	20.070	4.283	0.527
607.500	379.116	79.997	19.996	100.229	20.068	4.422	0.522
608.000	379.395	79.997	19.996	100.230	20.066	4.569	0.520
608.500	379.644	79.997	19.996	100.232	20.067	4.495	0.529
609.000	379.916	79.997	19.995	100.234	20.063	4.847	0.525
609.500	380.153	79.998	19.995	100.237	20.064	4.764	0.515
610.000	380.412	79.998	19.996	100.239	20.062	4.928	0.503
610.500	380.696	79.997	19.995	100.238	20.061	5.022	0.519
611.000	380.920	79.997	19.995	100.237	20.057	5.280	0.525
611.500	381.173	79.999	19.995	100.242	20.058	5.241	0.493
612.000	381.405	80.000	19.996	100.243	20.056	5.365	0.481
612.500	381.679	79.999	19.994	100.242	20.053	5.649	0.495
613.000	381.951	79.999	19.995	100.240	20.049	5.939	0.526
613.500	382.208	79.999	19.994	100.240	20.049	5.926	0.537
614.000	382.483	79.998	19.996	100.236	20.044	6.336	0.530
614.500	382.704	79.999	19.995	100.231	20.044	6.311	0.514
615.000	382.971	79.999	19.995	100.230	20.041	6.563	0.492
615.500	383.220	79.998	19.995	100.231	20.043	6.411	0.503
616.000	383.496	79.998	19.995	100.235	20.041	6.559	0.521
616.500	383.762	79.999	19.995	100.238	20.040	6.606	0.533
617.000	383.986	79.998	19.993	100.239	20.035	7.058	0.516
617.500	384.226	80.000	19.995	100.239	20.031	7.370	0.477
618.000	384.506	79.998	19.995	100.244	20.031	7.351	0.492
618.500	384.773	79.999	19.995	100.245	20.028	7.609	0.534
619.000	385.001	79.998	19.995	100.247	20.022	8.044	0.521
619.500	385.274	79.998	19.995	100.253	20.022	8.079	0.498
620.000	385.522	79.999	19.994	100.260	20.016	8.480	0.510
620.500	385.793	79.998	19.995	100.262	20.014	8.708	0.520
621.001	386.046	79.999	19.995	100.263	20.010	9.003	0.521
621.500	386.310	79.998	19.996	100.260	20.009	9.090	0.521
622.000	386.541	79.998	19.995	100.255	20.008	9.139	0.506
622.500	386.816	79.998	19.995	100.251	20.004	9.458	0.501
623.000	387.051	79.998	19.995	100.248	20.003	9.515	0.508
623.500	387.308	79.997	19.995	100.246	19.996	10.107	0.501
624.000	387.603	79.999	19.995	100.247	19.997	9.961	0.522
624.500	387.842	79.998	19.995	100.249	19.994	10.228	0.543
625.000	388.118	79.999	19.995	100.249	19.988	10.708	0.524
625.500	388.347	79.997	19.997	100.251	19.989	10.631	0.510
626.000	388.640	79.999	19.995	100.254	19.983	11.133	0.513
626.500	388.881	79.998	19.995	100.256	19.978	11.449	0.527
627.000	389.128	79.998	19.994	100.259	19.977	11.558	0.511
627.500	389.377	79.997	19.995	100.263	19.975	11.716	0.492
628.000	389.607	79.997	19.995	100.262	19.969	12.172	0.487
628.500	389.881	79.997	19.994	100.262	19.964	12.593	0.492
629.000	390.146	79.998	19.995	100.263	19.962	12.746	0.522
629.500	390.425	79.999	19.996	100.264	19.959	12.970	0.541
630.000	390.640	79.999	19.994	100.264	19.953	13.427	0.519
630.500	390.912	79.998	19.994	100.265	19.952	13.529	0.491
631.000	391.196	79.998	19.996	100.263	19.948	13.826	0.521
631.500	391.440	79.999	19.994	100.263	19.946	13.982	0.542
632.000	391.674	80.000	19.996	100.263	19.943	14.231	0.503
632.500	391.935	79.999	19.994	100.263	19.937	14.686	0.487
633.000	392.162	79.999	19.995	100.265	19.930	15.208	0.492
633.500	392.442	79.998	19.996	100.266	19.929	15.320	0.498
634.000	392.638	79.999	19.995	100.266	19.922	15.854	0.492
634.500	392.946	79.999	19.996	100.267	19.917	16.251	0.490
635.000	393.197	80.000	19.994	100.266	19.914	16.465	0.531
635.500	393.440	80.000	19.994	100.266	19.905	17.201	0.526
636.000	393.695	80.000	19.995	100.264	19.901	17.521	0.496
636.500	393.953	80.001	19.996	100.263	19.895	17.998	0.506
637.000	394.236	79.999	19.995	100.263	19.893	18.151	0.527
637.500	394.464	79.998	19.995	100.263	19.892	18.237	0.526
638.000	394.716	80.000	19.995	100.264	19.884	18.818	0.495
638.500	394.955	80.000	19.996	100.264	19.879	19.206	0.485
639.000	395.238	79.999	19.996	100.264	19.872	19.763	0.507
639.500	395.469	79.999	19.996	100.264	19.866	20.244	0.518
640.000	395.726	79.999	19.996	100.263	19.866	20.240	0.501
640.500	395.996	79.998	19.995	100.262	19.863	20.525	0.508
641.000	396.229	80.000	19.996	100.261	19.855	21.132	0.515
641.500	396.480	79.999	19.996	100.260	19.848	21.625	0.493
642.000	396.741	79.998	19.996	100.260	19.839	22.349	0.498
642.500	396.976	79.999	19.995	100.260	19.835	22.654	0.504
643.000	397.233	79.999	19.996	100.260	19.829	23.135	0.494
643.500	397.463	79.998	19.995	100.261	19.826	23.391	0.490
644.000	397.738	79.998	19.996	100.268	19.820	23.818	0.496
644.500	397.963	79.999	19.995	100.273	19.813	24.363	0.503
645.000	398.213	79.999	19.998	100.276	19.802	25.278	0.487
645.500	398.458	79.997	19.996	100.277	19.799	25.520	0.485
646.000	398.734	79.998	19.996	100.277	19.788	26.382	0.508
646.501	398.999	79.996	19.997	100.275	19.787	26.464	0.531
647.000	399.259	79.996	19.995	100.276	19.779	27.040	0.533
647.500	399.518	79.998	19.996	100.280	19.776	27.265	0.522
648.000	399.757	79.996	19.995	100.287	19.765	28.176	0.508
648.500	399.973	79.997	19.997	100.293	19.759	28.597	0.477
649.000	400.229	79.997	19.996	100.292	19.751	29.258	0.464
649.500	400.466	79.997	19.995	100.292	19.745	29.735	0.483
650.000	400.716	79.997	19.997	100.292	19.736	30.442	0.490
650.500	400.941	79.997	19.996	100.292	19.729	30.944	0.481
651.000	401.186	79.998	19.996	100.292	19.716	31.963	0.473
651.500	401.464	79.997	19.996	100.298	19.711	32.356	0.496
652.000	401.697	79.997	19.995	100.300	19.704	32.939	0.517
652.500	401.968	79.997	19.995	100.300	19.695	33.624	0.507
653.000	402.224	79.997	19.996	100.301	19.687	34.242	0.515
653.500	402.438	79.997	19.995	100.302	19.683	34.603	0.499
654.000	402.704	79.997	19.995	100.302	19.670	35.598	0.475
654.500	402.956	79.996	19.996	100.303	19.663	36.143	0.498
655.000	403.201	79.997	19.997	100.304	19.654	36.836	0.507
655.500	403.443	79.996	19.996	100.304	19.644	37.607	0.492
656.000	403.699	79.997	19.995	100.310	19.636	38.240	0.492
656.500	403.955	79.996	19.995	100.310	19.626	39.021	0.505
657.000	404.200	79.996	19.996	100.309	19.621	39.445	0.507
657.500	404.435	79.997	19.995	100.312	19.611	40.257	0.491
658.000	404.654	79.997	19.996	100.317	19.602	40.905	0.467
658.500	404.894	79.996	19.996	100.319	19.588	42.043	0.456
659.000	405.146	79.997	19.995	100.327	19.579	42.700	0.476
659.500	405.381	79.997	19.996	100.334	19.568	43.600	0.490
660.000	405.638	79.997	19.995	100.338	19.560	44.191	0.490
660.500	405.885	79.998	19.996	100.340	19.552	44.865	0.498
661.000	406.121	79.996	19.995	100.340	19.538	45.939	0.493
661.500	406.401	79.997	19.996	100.339	19.530	46.600	0.500
662.000	406.651	79.997	19.996	100.339	19.519	47.403	0.523
662.500	406.894	79.997	19.995	100.339	19.509	48.221	0.511
663.000	407.149	79.996	19.996	100.339	19.500	48.961	0.495
663.500	407.402	79.997	19.997	100.339	19.491	49.614	0.503
664.000	407.642	79.997	19.996	100.339	19.478	50.642	0.501
664.500	407.881	79.996	19.996	100.339	19.464	51.748	0.486
665.000	408.116	79.997	19.996	100.339	19.455	52.438	0.477
665.500	408.387	79.997	19.996	100.341	19.441	53.592	0.490
666.000	408.613	79.998	19.997	100.343	19.432	54.295	0.501
666.500	408.885	79.997	19.997	100.348	19.417	55.481	0.497
667.000	409.118	79.996	19.996	100.354	19.406	56.271	0.501
667.500	409.380	79.997	19.998	100.359	19.394	57.248	0.500
668.000	409.626	79.996	19.998	100.365	19.381	58.289	0.501
668.500	409.853	79.997	19.996	100.371	19.367	59.340	0.490
669.000	410.094	79.997	19.997	100.373	19.351	60.619	0.471
669.500	410.365	79.995	19.997	100.375	19.340	61.508	0.490
670.000	410.627	79.996	19.996	100.378	19.330	62.291	0.522
670.500	410.870	79.995	19.996	100.379	19.314	63.526	0.519
671.000	411.088	79.995	19.997	100.383	19.298	64.823	0.483
671.500	411.336	79.996	19.997	100.384	19.288	65.590	0.463
672.000	411.606	79.996	19.996	100.386	19.266	67.266	0.492
672.500	411.813	79.996	19.997	100.389	19.255	68.146	0.498
673.000	412.125	79.997	19.997	100.392	19.244	69.032	0.498
673.500	412.332	79.995	19.996	100.395	19.224	70.556	0.519
674.000	412.584	79.995	19.996	100.400	19.210	71.660	0.489
674.500	412.834	79.997	19.996	100.403	19.200	72.492	0.481
675.000	413.082	79.996	19.996	100.408	19.180	74.044	0.500
675.500	413.330	79.997	19.997	100.408	19.164	75.313	0.497
676.000	413.530	79.997	19.996	100.408	19.145	76.802	0.472
676.500	413.810	79.995	19.996	100.412	19.134	77.644	0.464
677.000	414.064	79.996	19.997	100.415	19.117	79.022	0.507
677.500	414.303	79.998	19.997	100.418	19.102	80.191	0.513
678.000	414.568	79.996	19.996	100.425	19.081	81.848	0.498
678.500	414.797	79.995	19.994	100.428	19.067	82.939	0.499
679.000	414.995	79.997	19.996	100.428	19.051	84.165	0.461
679.500	415.305	79.997	19.996	100.430	19.029	85.910	0.468
680.000	415.512	79.995	19.995	100.431	19.016	86.962	0.513
680.500	415.774	79.997	19.996	100.434	19.000	88.171	0.493
681.000	416.012	79.996	19.995	100.439	18.982	89.595	0.485
681.500	416.290	79.997	19.996	100.447	18.967	90.830	0.508
682.000	416.523	79.995	19.995	100.452	18.946	92.408	0.513
682.500	416.739	79.996	19.995	100.457	18.933	93.452	0.479
683.000	417.012	79.996	19.995	100.459	18.911	95.196	0.469
683.500	417.277	79.997	19.995	100.461	18.894	96.528	0.514
684.000	417.519	79.997	19.995	100.466	18.874	98.099	0.522
684.500	417.773	79.997	19.996	100.468	18.853	99.759	0.501
685.000	418.017	79.996	19.995	100.471	18.840	100.770	0.497
685.500	418.277	79.997	19.995	100.477	18.821	102.262	0.501
686.000	418.538	79.995	19.994	100.485	18.799	104.023	0.513
686.500	418.765	79.998	19.995	100.488	18.777	105.726	0.504
687.000	418.997	79.999	19.995	100.494	18.761	106.979	0.473
687.500	419.218	79.995	19.995	100.499	18.738	108.776	0.456
688.000	419.490	79.997	19.993	100.501	18.724	109.920	0.473
688.500	419.753	79.997	19.995	100.505	18.698	111.919	0.514
689.000	420.024	79.998	19.995	100.512	18.677	113.566	0.535
689.500	420.228	79.997	19.995	100.519	18.659	114.993	0.504
690.000	420.498	79.997	19.994	100.524	18.636	116.761	0.475
690.500	420.743	79.998	19.996	100.530	18.615	118.472	0.495
691.000	421.007	79.998	19.995	100.535	18.598	119.807	0.512
691.500	421.230	79.998	19.996	100.534	18.574	121.676	0.498
692.000	421.489	79.998	19.994	100.535	18.551	123.493	0.484
692.500	421.717	79.998	19.995	100.538	18.532	124.977	0.485
693.000	421.998	79.998	19.994	100.539	18.509	126.774	0.498
693.500	422.214	79.996	19.995	100.543	18.483	128.834	0.503
694.000	422.480	79.998	19.995	100.547	18.465	130.293	0.490
694.500	422.739	79.998	19.995	100.550	18.442	132.079	0.504
695.000	422.958	79.999	19.995	100.554	18.419	133.882	0.501
695.500	423.206	79.997	19.995	100.559	18.402	135.277	0.472
696.000	423.475	79.998	19.994	100.555	18.383	136.757	0.492
696.500	423.721	79.997	19.994	100.554	18.363	138.341	0.516
