Repository: ulfsri/fsri_materials_database

# Materials and Products Database

## 01_Data

Raw data generated from each apparatus are included here in plain-text format. The data is organized first by material, next by the short name of test apparatus used, and where applicable additional filtering by test settings.

### material.json

Each material directory contains a json file of the same name as the material. This file links the data stored in the repository as well as data and graphs produced by the accompanying scripts (__02_Scripts__) to the respective landing page for the material on the front-end website.

File: 01_Data/PET/MCC/PET_MCC_30K_min_210922_R1.txt (part 3 of 4)
T Correction Coefficients:	0	1.024463	0
Time Shift (s):	14
*
Time (s)	Temperature (C)	N2 flow rate (cc/min)	O2 flow rate (cc/min)	Flow Rate (cc/min)	Oxygen (%)	HRR (W/g)	Heating rate (C/s)
697.000	425.214	80.010	19.996	100.657	17.606	185.107	0.481
697.501	425.453	80.006	19.995	100.665	17.589	186.332	0.467
698.000	425.659	80.007	19.996	100.672	17.573	187.520	0.457
698.500	425.994	79.997	19.995	100.678	17.553	188.911	0.493
699.000	426.172	80.005	19.996	100.684	17.536	190.218	0.527
699.500	426.396	80.008	19.996	100.684	17.518	191.513	0.458
700.000	426.608	80.006	19.996	100.681	17.497	193.030	0.419
700.500	426.890	80.007	19.996	100.681	17.479	194.355	0.465
701.000	427.077	80.009	19.995	100.681	17.455	196.077	0.481
701.500	427.324	80.011	19.996	100.681	17.433	197.667	0.451
702.000	427.575	80.008	19.996	100.692	17.430	197.904	0.466
702.500	427.823	80.007	19.997	100.702	17.412	199.269	0.499
703.000	428.082	80.009	19.997	100.709	17.376	201.820	0.503
703.500	428.314	80.008	19.996	100.723	17.363	202.831	0.499
704.000	428.546	80.017	19.996	100.736	17.343	204.242	0.478
704.500	428.865	80.013	19.991	100.744	17.325	205.610	0.508
705.000	429.082	80.009	19.995	100.752	17.308	206.832	0.544
705.500	429.286	80.010	19.996	100.758	17.295	207.819	0.478
706.000	429.590	80.007	19.997	100.759	17.272	209.490	0.464
706.500	429.813	80.012	19.996	100.760	17.259	210.416	0.518
707.000	430.036	80.012	19.994	100.762	17.242	211.649	0.487
707.500	430.278	80.013	19.993	100.760	17.228	212.650	0.456
708.000	430.479	80.010	19.996	100.762	17.207	214.176	0.454
708.500	430.694	80.011	19.995	100.763	17.196	215.016	0.429
709.000	431.018	80.012	19.995	100.763	17.176	216.451	0.478
709.500	431.243	80.013	19.997	100.763	17.155	217.960	0.544
710.000	431.466	80.009	19.994	100.767	17.145	218.703	0.498
710.500	431.719	80.012	19.993	100.765	17.131	219.744	0.463
711.000	431.982	80.010	19.993	100.772	17.116	220.806	0.496
711.500	432.231	80.011	19.992	100.779	17.102	221.834	0.514
712.000	432.492	80.010	19.993	100.787	17.087	222.946	0.511
712.500	432.712	80.007	19.995	100.798	17.073	223.955	0.496
713.000	432.921	80.008	19.994	100.809	17.057	225.115	0.456
713.500	433.173	80.009	19.995	100.813	17.044	226.013	0.445
714.000	433.441	80.009	19.996	100.822	17.034	226.817	0.490
714.500	433.694	80.010	19.996	100.828	17.022	227.688	0.521
715.000	433.950	80.010	19.997	100.833	17.010	228.550	0.515
715.500	434.235	80.010	19.992	100.844	17.002	229.150	0.525
716.000	434.458	80.016	19.994	100.858	16.988	230.144	0.525
716.500	434.729	80.011	19.992	100.862	16.992	229.838	0.501
717.000	434.949	80.005	19.995	100.862	16.969	231.522	0.492
717.500	435.193	80.009	19.996	100.862	16.957	232.392	0.477
718.000	435.443	80.008	19.994	100.865	16.946	233.152	0.479
718.500	435.683	80.006	19.995	100.866	16.940	233.653	0.493
719.000	435.929	80.007	19.995	100.869	16.921	235.033	0.488
719.500	436.159	80.007	19.997	100.882	16.919	235.146	0.481
720.000	436.435	80.005	19.995	100.894	16.910	235.865	0.491
720.500	436.659	80.000	19.998	100.894	16.915	235.502	0.503
721.000	436.853	80.007	19.996	100.898	16.909	235.891	0.459
721.500	437.176	80.008	19.996	100.903	16.902	236.414	0.468
722.000	437.425	80.012	19.997	100.901	16.903	236.312	0.544
722.500	437.676	80.009	19.996	100.895	16.900	236.532	0.536
723.000	437.883	80.009	19.995	100.897	16.905	236.223	0.479
723.500	438.148	80.004	19.996	100.899	16.904	236.304	0.465
724.000	438.387	80.008	19.996	100.898	16.910	235.896	0.488
724.500	438.583	80.010	19.996	100.902	16.917	235.325	0.469
725.000	438.870	80.008	19.998	100.908	16.926	234.634	0.459
725.500	439.102	80.010	19.994	100.913	16.922	234.918	0.501
726.000	439.336	80.008	19.996	100.914	16.929	234.382	0.493
726.500	439.589	80.008	19.996	100.916	16.936	233.844	0.477
727.000	439.858	80.008	20.000	100.918	16.949	232.895	0.504
727.500	440.174	80.005	19.996	100.918	16.957	232.279	0.553
728.000	440.393	80.007	19.994	100.918	16.965	231.717	0.560
728.500	440.639	80.004	19.997	100.920	16.982	230.475	0.500
729.000	440.896	80.011	19.994	100.921	16.999	229.267	0.484
729.500	441.097	80.003	19.997	100.925	17.007	228.654	0.480
730.000	441.316	80.006	19.995	100.930	17.016	228.031	0.439
730.500	441.589	80.008	19.997	100.937	17.036	226.578	0.456
731.000	441.856	80.009	19.996	100.944	17.055	225.189	0.516
731.500	442.127	80.006	19.995	100.945	17.065	224.455	0.538
732.000	442.363	80.008	19.995	100.944	17.077	223.645	0.522
732.500	442.583	80.008	19.996	100.940	17.094	222.471	0.482
733.000	442.878	80.009	19.995	100.941	17.112	221.155	0.486
733.500	443.123	80.006	19.996	100.941	17.138	219.235	0.527
734.000	443.375	80.005	19.994	100.948	17.161	217.575	0.518
734.500	443.630	80.011	19.993	100.950	17.190	215.446	0.502
735.000	443.857	80.005	19.996	100.955	17.218	213.422	0.495
735.500	444.127	80.009	19.997	100.948	17.248	211.207	0.490
736.001	444.386	80.007	19.994	100.933	17.267	209.794	0.513
736.500	444.631	80.010	19.995	100.917	17.298	207.535	0.516
737.000	444.950	80.004	19.995	100.902	17.331	205.122	0.534
737.500	445.165	80.008	19.995	100.888	17.358	203.164	0.549
738.000	445.427	80.006	19.995	100.880	17.379	201.561	0.506
738.500	445.672	80.008	19.996	100.880	17.413	199.155	0.491
739.000	445.968	80.015	19.995	100.881	17.439	197.243	0.524
739.500	446.210	80.009	19.994	100.884	17.470	194.949	0.540
740.000	446.460	80.006	19.995	100.880	17.493	193.288	0.515
740.500	446.742	80.006	19.993	100.876	17.517	191.528	0.512
741.000	446.978	80.007	19.995	100.873	17.543	189.684	0.525
741.500	447.219	80.008	19.996	100.874	17.574	187.381	0.497
742.000	447.514	80.011	19.991	100.876	17.603	185.305	0.507
742.500	447.746	80.010	19.998	100.887	17.621	184.009	0.532
743.000	448.041	80.011	19.994	100.901	17.653	181.672	0.527
743.500	448.279	80.010	19.995	100.909	17.675	180.019	0.530
744.000	448.544	80.007	19.996	100.916	17.699	178.341	0.518
744.500	448.798	80.007	19.994	100.915	17.737	175.555	0.511
745.000	449.027	80.006	19.996	100.909	17.760	173.904	0.502
745.500	449.290	80.006	19.995	100.898	17.786	172.017	0.488
746.000	449.560	80.006	19.995	100.887	17.816	169.816	0.512
746.500	449.834	80.007	19.994	100.871	17.843	167.868	0.539
747.000	450.066	80.008	19.994	100.854	17.881	165.093	0.525
747.500	450.335	80.005	19.994	100.839	17.904	163.403	0.503
748.000	450.612	80.008	19.995	100.823	17.935	161.176	0.523
748.500	450.826	80.007	19.995	100.812	17.962	159.197	0.518
749.000	451.105	80.007	19.995	100.799	17.986	157.451	0.492
749.500	451.386	80.006	19.996	100.793	18.018	155.112	0.527
750.000	451.627	80.007	19.995	100.784	18.048	152.945	0.541
750.500	451.934	80.007	19.994	100.779	18.079	150.698	0.534
751.000	452.178	80.008	19.995	100.773	18.105	148.811	0.549
751.500	452.451	80.007	19.994	100.769	18.132	146.877	0.534
752.000	452.672	80.007	19.995	100.760	18.164	144.495	0.506
752.500	452.941	80.006	19.996	100.754	18.204	141.638	0.491
753.000	453.161	80.005	19.995	100.746	18.220	140.503	0.489
753.500	453.423	80.008	19.996	100.736	18.251	138.223	0.486
754.000	453.659	80.007	19.995	100.728	18.278	136.249	0.490
754.500	453.913	80.007	19.995	100.721	18.306	134.253	0.495
755.000	454.189	80.006	19.994	100.713	18.339	131.858	0.510
755.500	454.456	80.007	19.996	100.706	18.362	130.200	0.536
756.000	454.734	80.008	19.995	100.700	18.398	127.539	0.545
756.500	454.969	80.007	19.993	100.694	18.430	125.266	0.529
757.000	455.191	80.008	19.994	100.690	18.462	122.949	0.485
757.500	455.480	80.007	19.994	100.689	18.491	120.825	0.484
758.000	455.751	80.007	19.994	100.682	18.523	118.491	0.535
758.500	456.042	80.005	19.996	100.674	18.552	116.418	0.561
759.000	456.263	80.007	19.995	100.663	18.581	114.280	0.537
759.500	456.492	80.009	19.997	100.650	18.620	111.497	0.481
760.000	456.777	80.007	19.995	100.633	18.645	109.707	0.482
760.500	457.028	80.009	19.995	100.625	18.676	107.420	0.525
761.000	457.276	80.008	19.996	100.616	18.702	105.541	0.518
761.500	457.535	80.008	19.995	100.606	18.734	103.260	0.503
762.000	457.783	80.007	19.996	100.597	18.763	101.168	0.506
762.500	458.083	80.008	19.997	100.591	18.796	98.740	0.528
763.000	458.320	80.012	19.995	100.582	18.827	96.494	0.543
763.500	458.572	80.011	19.996	100.574	18.865	93.800	0.513
764.000	458.856	80.009	19.996	100.568	18.893	91.777	0.513
764.500	459.111	80.009	19.996	100.564	18.922	89.696	0.537
765.000	459.340	80.011	19.999	100.555	18.958	87.056	0.512
765.500	459.627	80.009	19.993	100.546	18.983	85.235	0.500
766.000	459.870	80.008	19.996	100.538	19.027	82.091	0.523
766.500	460.122	80.011	19.996	100.527	19.050	80.457	0.513
767.000	460.359	80.008	19.995	100.517	19.079	78.337	0.492
767.500	460.647	80.007	19.995	100.507	19.112	75.936	0.507
768.000	460.875	80.011	19.995	100.498	19.134	74.349	0.520
768.500	461.164	80.012	19.997	100.487	19.165	72.108	0.517
769.000	461.407	80.005	19.997	100.480	19.197	69.839	0.525
769.500	461.686	80.010	19.996	100.471	19.226	67.737	0.527
770.000	461.912	80.007	19.995	100.464	19.257	65.489	0.513
770.500	462.166	80.007	19.996	100.456	19.277	64.104	0.492
771.000	462.443	80.006	19.996	100.447	19.302	62.280	0.505
771.500	462.667	80.010	19.996	100.438	19.330	60.225	0.516
772.000	462.909	80.006	19.996	100.431	19.351	58.728	0.483
772.500	463.200	80.013	19.995	100.423	19.375	57.007	0.500
773.000	463.426	80.008	19.995	100.414	19.398	55.326	0.525
773.500	463.667	80.011	19.998	100.406	19.420	53.761	0.492
774.000	463.929	80.007	19.996	100.398	19.448	51.760	0.485
774.500	464.189	80.004	19.998	100.390	19.469	50.257	0.512
775.000	464.435	80.006	19.996	100.382	19.485	49.058	0.514
775.500	464.693	80.008	19.995	100.377	19.504	47.676	0.505
776.000	464.895	80.010	19.996	100.373	19.531	45.756	0.482
776.500	465.148	80.008	19.996	100.371	19.546	44.661	0.458
777.000	465.417	80.008	19.997	100.365	19.571	42.904	0.488
777.500	465.677	80.008	19.996	100.357	19.587	41.711	0.525
778.000	465.946	80.008	19.995	100.351	19.605	40.452	0.529
778.500	466.218	80.009	19.998	100.343	19.623	39.135	0.535
779.000	466.472	80.007	19.995	100.335	19.636	38.187	0.534
779.500	466.690	80.009	19.997	100.332	19.654	36.948	0.499
780.000	466.990	80.010	19.995	100.332	19.660	36.455	0.495
780.500	467.213	80.010	19.995	100.329	19.684	34.724	0.521
781.000	467.489	80.008	19.995	100.330	19.700	33.602	0.511
781.500	467.741	80.009	19.996	100.328	19.710	32.844	0.513
782.000	467.971	80.010	19.995	100.322	19.724	31.838	0.505
782.500	468.241	80.008	19.997	100.316	19.738	30.852	0.491
783.000	468.458	80.011	19.996	100.309	19.743	30.507	0.494
783.500	468.743	80.005	19.997	100.300	19.757	29.481	0.495
784.000	468.944	80.010	19.996	100.292	19.770	28.600	0.494
784.500	469.242	80.009	19.994	100.283	19.781	27.788	0.492
785.000	469.467	80.009	19.995	100.273	19.794	26.840	0.511
785.500	469.725	80.011	19.995	100.266	19.800	26.401	0.503
786.000	469.940	80.009	19.995	100.259	19.813	25.452	0.478
786.500	470.203	80.010	19.995	100.255	19.823	24.771	0.475
787.000	470.510	80.010	19.998	100.252	19.831	24.180	0.524
787.500	470.706	80.010	19.996	100.253	19.838	23.657	0.537
788.000	470.959	80.009	19.995	100.253	19.846	23.077	0.476
788.500	471.223	80.012	19.996	100.253	19.856	22.390	0.482
789.000	471.480	80.009	19.995	100.253	19.860	22.113	0.519
789.500	471.745	80.011	19.995	100.254	19.868	21.524	0.522
790.000	471.970	80.010	19.995	100.253	19.874	21.113	0.506
790.500	472.253	80.009	19.996	100.247	19.883	20.453	0.499
791.000	472.473	80.011	19.997	100.239	19.890	19.926	0.505
791.500	472.778	80.011	19.997	100.230	19.900	19.217	0.514
792.000	473.034	80.011	19.996	100.220	19.907	18.684	0.543
792.500	473.271	80.011	19.997	100.210	19.907	18.717	0.527
793.000	473.522	80.011	19.996	100.208	19.912	18.340	0.490
793.500	473.768	80.010	19.997	100.207	19.916	18.101	0.493
794.000	474.010	80.010	19.996	100.207	19.926	17.347	0.493
794.500	474.269	80.006	19.998	100.209	19.927	17.303	0.495
795.000	474.549	80.010	19.996	100.211	19.931	16.970	0.520
795.500	474.778	80.010	19.997	100.210	19.943	16.152	0.524
796.000	475.030	80.009	19.997	100.211	19.949	15.668	0.495
796.500	475.324	80.010	19.996	100.211	19.950	15.616	0.514
797.000	475.541	80.009	19.997	100.211	19.959	14.948	0.528
797.500	475.825	80.010	19.996	100.211	19.957	15.135	0.506
798.000	476.055	80.007	19.995	100.211	19.963	14.660	0.508
798.500	476.343	80.009	19.996	100.211	19.972	14.027	0.516
799.000	476.564	80.010	19.996	100.210	19.973	13.959	0.514
799.500	476.802	80.007	19.995	100.210	19.979	13.536	0.485
800.000	477.065	80.009	19.996	100.210	19.984	13.198	0.480
800.500	477.304	80.007	19.997	100.209	19.988	12.907	0.501
801.000	477.570	80.009	19.996	100.204	19.995	12.408	0.503
801.500	477.805	80.007	19.995	100.201	19.995	12.382	0.503
802.000	478.056	80.006	19.997	100.193	19.995	12.405	0.494
802.500	478.347	80.007	19.995	100.188	20.001	11.942	0.514
803.000	478.554	80.007	19.996	100.184	20.009	11.417	0.520
803.500	478.815	80.006	19.994	100.187	20.006	11.589	0.483
804.000	479.051	80.007	19.993	100.191	20.017	10.783	0.483
804.500	479.292	80.007	19.995	100.197	20.015	10.916	0.487
805.000	479.564	80.008	19.994	100.204	20.024	10.310	0.495
805.500	479.791	80.007	19.996	100.210	20.020	10.559	0.505
806.000	480.072	80.008	19.996	100.213	20.025	10.214	0.503
806.500	480.307	80.007	19.995	100.214	20.027	10.072	0.512
807.000	480.520	80.007	19.994	100.215	20.028	9.982	0.482
807.500	480.774	80.007	19.994	100.216	20.031	9.767	0.457
808.000	481.044	80.007	19.996	100.213	20.038	9.301	0.496
808.500	481.261	80.007	19.997	100.208	20.033	9.672	0.506
809.000	481.502	80.006	19.995	100.202	20.041	9.049	0.472
809.501	481.753	80.007	19.995	100.197	20.043	8.944	0.475
810.000	481.997	80.006	19.995	100.190	20.043	8.919	0.494
810.500	482.278	80.008	19.995	100.187	20.046	8.729	0.510
811.000	482.524	80.010	19.995	100.185	20.047	8.687	0.526
811.500	482.791	80.008	19.996	100.184	20.049	8.540	0.520
812.000	483.019	80.008	19.994	100.184	20.055	8.057	0.504
812.500	483.241	80.007	19.996	100.183	20.053	8.195	0.473
813.000	483.527	80.010	19.996	100.177	20.058	7.834	0.479
813.500	483.725	80.009	19.996	100.174	20.056	7.994	0.496
814.000	484.019	80.007	19.995	100.174	20.061	7.631	0.488
814.500	484.255	80.009	19.995	100.172	20.060	7.684	0.511
815.000	484.525	80.009	19.995	100.171	20.059	7.791	0.518
815.500	484.781	80.006	19.995	100.176	20.063	7.486	0.516
816.000	485.008	80.007	19.994	100.178	20.060	7.688	0.504
816.500	485.269	80.008	19.994	100.174	20.066	7.313	0.485
817.000	485.504	80.006	19.996	100.175	20.066	7.298	0.492
817.500	485.750	80.009	19.994	100.175	20.065	7.372	0.489
818.000	486.010	80.011	19.995	100.174	20.069	7.105	0.493
818.500	486.300	80.008	19.994	100.173	20.069	7.046	0.528
819.000	486.527	80.007	19.995	100.176	20.071	6.900	0.534
819.500	486.782	80.010	19.994	100.174	20.073	6.765	0.499
820.000	486.993	80.008	19.996	100.174	20.076	6.600	0.474
820.500	487.259	80.005	19.994	100.174	20.082	6.155	0.471
821.000	487.541	80.009	19.995	100.174	20.081	6.237	0.512
821.500	487.739	80.008	19.995	100.174	20.078	6.432	0.514
822.001	488.011	80.009	19.996	100.177	20.085	5.899	0.475
822.501	488.313	80.008	19.995	100.177	20.080	6.271	0.523
823.000	488.515	80.008	19.995	100.177	20.080	6.267	0.539
823.500	488.795	80.006	19.996	100.177	20.082	6.113	0.493
824.000	488.989	80.007	19.996	100.178	20.086	5.880	0.478
824.500	489.279	80.006	19.996	100.177	20.088	5.722	0.479
825.000	489.517	80.010	19.994	100.173	20.091	5.485	0.506
825.500	489.770	80.007	19.995	100.172	20.086	5.832	0.509
826.000	490.031	80.009	19.997	100.173	20.092	5.411	0.502
826.500	490.295	80.007	19.996	100.171	20.092	5.401	0.519
827.000	490.538	80.009	19.996	100.172	20.089	5.604	0.516
827.500	490.751	80.010	19.995	100.177	20.087	5.756	0.481
828.000	490.999	80.009	19.993	100.178	20.092	5.414	0.459
828.500	491.236	80.010	19.996	100.178	20.099	4.945	0.473
829.000	491.485	80.006	19.996	100.180	20.098	5.008	0.486
829.500	491.707	80.009	19.993	100.179	20.095	5.218	0.479
830.000	492.039	80.007	19.994	100.179	20.096	5.158	0.512
830.501	492.227	80.007	19.996	100.180	20.100	4.873	0.537
831.001	492.496	80.006	19.994	100.181	20.101	4.744	0.489
831.500	492.750	80.007	19.995	100.182	20.101	4.776	0.490
832.000	493.004	80.007	19.995	100.182	20.101	4.741	0.515
832.500	493.276	80.007	19.994	100.181	20.098	4.971	0.517
833.000	493.520	80.006	19.993	100.177	20.102	4.685	0.521
833.500	493.766	80.004	19.996	100.171	20.107	4.345	0.503
834.000	494.036	80.010	19.995	100.167	20.103	4.655	0.503
834.500	494.279	80.008	19.994	100.160	20.110	4.129	0.515
835.000	494.509	80.009	19.995	100.154	20.110	4.132	0.493
835.500	494.799	80.006	19.994	100.155	20.107	4.374	0.497
836.000	495.036	80.007	19.996	100.159	20.104	4.530	0.523
836.500	495.251	80.008	19.995	100.163	20.107	4.319	0.489
837.000	495.503	80.007	19.994	100.167	20.109	4.189	0.460
837.500	495.762	80.008	19.995	100.170	20.111	4.033	0.489
838.000	496.015	80.007	19.995	100.164	20.109	4.200	0.511
838.501	496.295	80.008	19.995	100.157	20.111	4.048	0.522
839.000	496.517	80.010	19.996	100.150	20.108	4.257	0.517
839.500	496.770	80.008	19.995	100.144	20.107	4.347	0.489
840.000	497.042	80.009	19.995	100.139	20.109	4.228	0.500
840.500	497.241	80.008	19.995	100.138	20.112	3.988	0.498
841.000	497.500	80.007	19.996	100.138	20.112	4.015	0.464
841.500	497.756	80.008	19.993	100.137	20.116	3.695	0.486
842.000	498.013	80.009	19.995	100.137	20.113	3.885	0.514
842.500	498.288	80.012	19.996	100.138	20.115	3.780	0.523
843.000	498.502	80.010	19.995	100.140	20.115	3.749	0.510
843.500	498.735	80.008	19.995	100.146	20.112	3.946	0.467
844.000	499.022	80.013	19.994	100.154	20.115	3.743	0.483
844.500	499.293	80.010	19.996	100.155	20.117	3.604	0.539
845.000	499.487	80.011	19.995	100.155	20.113	3.889	0.512
845.500	499.791	80.009	19.996	100.155	20.117	3.639	0.481
846.000	500.032	80.011	19.994	100.149	20.112	3.970	0.522
846.500	500.281	80.011	19.997	100.141	20.112	3.949	0.518
847.000	500.542	80.010	19.995	100.140	20.109	4.177	0.500
847.500	500.761	80.011	19.994	100.139	20.118	3.514	0.495
848.000	501.033	80.010	19.995	100.139	20.117	3.639	0.485
848.500	501.292	80.010	19.991	100.138	20.113	3.881	0.511
849.000	501.538	80.007	19.997	100.140	20.115	3.772	0.518
849.500	501.803	80.012	19.997	100.139	20.115	3.759	0.508
850.000	502.030	80.011	19.996	100.142	20.115	3.752	0.502
850.500	502.285	80.009	19.996	100.141	20.116	3.692	0.487
851.000	502.548	80.010	19.994	100.141	20.116	3.723	0.500
851.500	502.777	80.009	19.996	100.141	20.117	3.649	0.505
852.000	503.060	80.010	19.994	100.142	20.111	4.072	0.502
852.500	503.281	80.010	19.996	100.144	20.117	3.602	0.508
853.000	503.549	80.009	19.994	100.143	20.118	3.555	0.496
853.500	503.780	80.006	19.994	100.150	20.113	3.924	0.494
854.000	504.042	80.009	19.997	100.155	20.113	3.903	0.496
854.500	504.329	80.010	19.996	100.156	20.116	3.700	0.521
855.000	504.556	80.009	19.995	100.152	20.119	3.471	0.532
855.500	504.814	80.009	19.996	100.152	20.116	3.727	0.499
856.000	505.066	80.008	19.998	100.144	20.116	3.701	0.497
856.500	505.322	80.009	19.996	100.139	20.119	3.508	0.509
857.000	505.579	80.009	19.997	100.139	20.115	3.797	0.511
857.500	505.844	80.011	19.996	100.142	20.117	3.619	0.517
858.000	506.091	80.009	19.996	100.147	20.113	3.877	0.517
858.500	506.343	80.012	19.997	100.154	20.115	3.799	0.505
859.000	506.612	80.011	19.996	100.157	20.114	3.820	0.510
859.500	506.857	80.009	19.996	100.162	20.120	3.381	0.518
860.000	507.080	80.011	19.996	100.164	20.117	3.631	0.491
860.500	507.357	80.007	19.996	100.163	20.118	3.573	0.484
861.000	507.590	80.009	19.996	100.157	20.118	3.539	0.505
861.500	507.824	80.007	19.997	100.152	20.122	3.239	0.488
862.000	508.133	80.010	19.995	100.147	20.119	3.475	0.505
862.500	508.401	80.008	19.997	100.142	20.125	3.030	0.560
863.000	508.698	80.010	19.996	100.143	20.116	3.705	0.571
863.500	508.925	80.009	19.996	100.149	20.117	3.586	0.544
864.000	509.174	80.007	19.994	100.152	20.119	3.455	0.500
864.500	509.419	80.007	19.994	100.154	20.119	3.457	0.485
865.000	509.663	80.008	19.997	100.155	20.120	3.399	0.492
865.500	509.940	80.009	19.996	100.152	20.119	3.465	0.505
866.000	510.216	80.008	19.995	100.146	20.120	3.428	0.537
866.500	510.503	80.010	19.996	100.143	20.120	3.420	0.558
867.000	510.757	80.010	19.996	100.142	20.120	3.409	0.552
867.500	510.973	80.010	19.996	100.143	20.120	3.383	0.505
868.000	511.205	80.010	19.995	100.140	20.123	3.159	0.459
868.500	511.451	80.012	19.992	100.140	20.117	3.611	0.463
869.000	511.710	80.010	19.995	100.140	20.114	3.847	0.491
869.500	511.966	80.010	19.997	100.139	20.118	3.551	0.510
870.000	512.242	80.010	19.998	100.138	20.120	3.397	0.524
870.500	512.517	80.008	19.995	100.139	20.117	3.648	0.542
871.000	512.737	80.010	19.995	100.141	20.122	3.264	0.522
871.500	512.996	80.010	19.995	100.142	20.119	3.473	0.487
872.000	513.300	80.011	19.995	100.141	20.121	3.366	0.521
872.500	513.517	80.010	19.995	100.142	20.124	3.110	0.542
873.000	513.770	80.010	19.995	100.141	20.120	3.422	0.496
873.500	514.079	80.010	19.995	100.139	20.116	3.695	0.516
874.000	514.341	80.011	19.996	100.138	20.117	3.608	0.567
874.500	514.570	80.008	19.995	100.137	20.118	3.520	0.531
875.000	514.859	80.009	19.996	100.135	20.121	3.302	0.504
875.500	515.138	80.011	19.994	100.134	20.121	3.317	0.543
876.000	515.383	80.009	19.995	100.135	20.118	3.536	0.546
876.500	515.625	80.011	19.996	100.134	20.118	3.580	0.505
877.000	515.903	80.008	19.996	100.135	20.118	3.526	0.503
877.500	516.173	80.009	19.996	100.137	20.116	3.723	0.535
878.000	516.424	80.009	19.995	100.138	20.117	3.596	0.535
878.500	516.672	80.008	19.994	100.138	20.117	3.615	0.510
879.000	516.923	80.007	19.996	100.139	20.119	3.467	0.499
879.500	517.231	80.008	19.994	100.137	20.117	3.606	0.529
880.000	517.447	80.009	19.996	100.137	20.118	3.540	0.541
880.500	517.714	80.008	19.996	100.136	20.114	3.861	0.504
881.000	517.979	80.006	19.996	100.136	20.115	3.758	0.507
881.500	518.251	80.006	19.995	100.137	20.115	3.776	0.534
882.000	518.520	80.008	19.996	100.136	20.117	3.643	0.539
882.500	518.757	80.005	19.996	100.137	20.117	3.601	0.524
883.000	519.022	80.006	19.996	100.137	20.116	3.663	0.504
883.500	519.292	80.006	19.995	100.138	20.119	3.486	0.519
884.000	519.573	80.005	19.995	100.139	20.114	3.806	0.543
884.500	519.798	80.006	19.996	100.142	20.117	3.651	0.528
885.000	520.049	80.006	19.997	100.143	20.115	3.764	0.491
885.500	520.302	80.007	19.997	100.145	20.116	3.671	0.490
886.000	520.612	80.005	19.995	100.145	20.114	3.834	0.534
886.500	520.858	80.007	19.995	100.148	20.116	3.659	0.559
887.000	521.091	80.006	19.997	100.147	20.116	3.725	0.517
887.500	521.307	80.005	19.999	100.146	20.118	3.565	0.464
888.000	521.610	80.006	19.996	100.145	20.118	3.573	0.484
888.500	521.885	80.007	19.995	100.144	20.119	3.452	0.548
889.000	522.168	80.004	19.998	100.142	20.117	3.649	0.568
889.500	522.400	80.008	19.998	100.143	20.117	3.619	0.536
890.000	522.650	80.005	19.996	100.143	20.119	3.512	0.499
890.500	522.900	80.008	19.997	100.145	20.117	3.590	0.492
891.000	523.168	80.007	19.996	100.146	20.121	3.333	0.509
891.500	523.428	80.006	19.996	100.145	20.121	3.339	0.523
892.001	523.711	80.007	19.995	100.147	20.119	3.463	0.535
892.500	523.941	80.007	19.995	100.154	20.119	3.459	0.528
893.000	524.214	80.007	19.996	100.159	20.120	3.409	0.508
893.500	524.508	80.006	19.995	100.166	20.116	3.660	0.535
894.000	524.738	80.006	19.998	100.171	20.117	3.621	0.546
894.500	524.991	80.009	19.995	100.173	20.118	3.529	0.503
895.000	525.276	80.007	19.997	100.170	20.120	3.387	0.510
895.500	525.482	80.008	19.995	100.168	20.118	3.558	0.515
896.000	525.768	80.005	19.997	100.163	20.117	3.589	0.492
896.500	526.033	80.007	19.994	100.160	20.117	3.632	0.522
897.000	526.293	80.008	19.997	100.156	20.120	3.406	0.538
897.500	526.563	80.007	19.995	100.152	20.118	3.533	0.528
898.000	526.781	80.007	19.995	100.146	20.118	3.533	0.509
898.500	527.074	80.007	19.995	100.144	20.119	3.463	0.499
899.000	527.357	80.008	19.993	100.141	20.118	3.553	0.543
899.500	527.612	80.009	19.995	100.139	20.118	3.535	0.557
900.000	527.856	80.007	19.995	100.141	20.121	3.364	0.518
900.500	528.090	80.009	19.995	100.145	20.118	3.520	0.488
901.000	528.348	80.010	19.994	100.149	20.114	3.800	0.485
901.500	528.624	80.008	19.994	100.150	20.122	3.247	0.513
902.000	528.907	80.006	19.996	100.150	20.120	3.438	0.547
902.500	529.182	80.008	19.997	100.147	20.118	3.551	0.559
903.000	529.430	80.010	19.995	100.143	20.119	3.512	0.541
903.500	529.677	80.006	19.996	100.139	20.117	3.617	0.509
904.000	529.934	80.008	19.996	100.138	20.115	3.744	0.500
904.500	530.217	80.007	19.994	100.136	20.119	3.473	0.522
905.000	530.464	80.007	19.994	100.135	20.115	3.731	0.535
905.500	530.725	80.007	19.995	100.132	20.123	3.204	0.519
906.000	530.984	80.008	19.994	100.130	20.118	3.567	0.514
906.500	531.289	80.009	19.995	100.124	20.121	3.317	0.542
907.000	531.502	80.006	19.996	100.122	20.123	3.224	0.541
907.500	531.782	80.008	19.996	100.123	20.121	3.356	0.505
908.000	532.015	80.008	19.994	100.126	20.120	3.413	0.503
908.500	532.288	80.006	19.996	100.126	20.122	3.247	0.510
909.000	532.555	80.007	19.995	100.130	20.120	3.426	0.523
909.500	532.784	80.006	19.995	100.135	20.119	3.442	0.518
910.000	533.069	80.008	19.996	100.134	20.120	3.395	0.505
910.500	533.308	80.006	19.995	100.135	20.118	3.545	0.519
911.000	533.573	80.007	19.995	100.135	20.119	3.457	0.514
911.500	533.839	80.012	19.991	100.136	20.116	3.713	0.517
912.000	534.092	80.009	19.996	100.135	20.120	3.412	0.525
912.500	534.345	80.006	19.996	100.133	20.116	3.666	0.513
913.000	534.585	80.007	19.996	100.133	20.118	3.545	0.499
913.500	534.839	80.006	19.995	100.135	20.121	3.305	0.493
914.000	535.102	80.007	19.995	100.137	20.118	3.539	0.506
914.500	535.404	80.008	19.996	100.141	20.119	3.508	0.541
915.000	535.669	80.007	19.995	100.144	20.118	3.584	0.566
915.500	535.899	80.009	19.995	100.144	20.124	3.147	0.531
916.000	536.207	80.007	19.997	100.143	20.117	3.656	0.517
916.500	536.445	80.006	19.996	100.142	20.118	3.547	0.542
917.000	536.706	80.007	19.993	100.144	20.119	3.491	0.522
917.500	536.993	80.004	19.996	100.147	20.118	3.563	0.523
918.000	537.241	80.008	19.995	100.147	20.119	3.473	0.541
918.500	537.474	80.009	19.995	100.146	20.120	3.440	0.508
919.000	537.742	80.007	19.994	100.145	20.120	3.403	0.492
919.500	538.037	80.008	19.996	100.141	20.115	3.771	0.532
920.000	538.313	80.009	19.995	100.139	20.117	3.615	0.567
920.500	538.523	80.006	19.998	100.140	20.114	3.855	0.528
921.000	538.851	80.006	19.996	100.140	20.116	3.693	0.512
921.500	539.096	80.010	19.996	100.140	20.114	3.814	0.556
922.000	539.327	80.008	19.996	100.140	20.120	3.404	0.525
922.500	539.654	80.008	19.997	100.138	20.119	3.449	0.517
923.000	539.863	80.008	19.996	100.137	20.120	3.408	0.547
923.500	540.110	80.006	19.995	100.137	20.121	3.344	0.497
924.000	540.382	80.008	19.996	100.137	20.116	3.701	0.488
924.500	540.629	80.007	19.996	100.136	20.123	3.184	0.519
925.000	540.848	80.009	19.995	100.136	20.120	3.434	0.492
925.500	541.146	80.007	19.995	100.136	20.120	3.412	0.491
926.000	541.405	80.011	19.996	100.136	20.118	3.559	0.537
926.500	541.653	80.009	19.995	100.136	20.120	3.379	0.532
927.000	541.912	80.008	19.994	100.137	20.117	3.617	0.507
927.500	542.187	80.009	19.995	100.138	20.118	3.570	0.521
928.000	542.430	80.010	19.997	100.139	20.121	3.362	0.526
928.500	542.693	80.009	19.995	100.140	20.116	3.701	0.512
929.000	542.936	80.008	19.996	100.139	20.121	3.331	0.506
929.500	543.229	80.010	19.995	100.137	20.122	3.231	0.521
930.000	543.480	80.008	19.993	100.135	20.125	3.081	0.540
930.500	543.681	80.006	19.999	100.131	20.120	3.422	0.498
931.000	543.973	80.010	19.992	100.127	20.120	3.428	0.472
931.500	544.209	80.009	19.998	100.127	20.118	3.570	0.511
932.001	544.465	80.007	19.998	100.126	20.118	3.543	0.510
932.501	544.685	80.009	19.994	100.124	20.120	3.399	0.484
933.000	544.964	80.009	19.995	100.127	20.121	3.323	0.487
933.500	545.221	80.011	19.996	100.130	20.120	3.405	0.518
934.000	545.460	80.010	19.996	100.131	20.121	3.311	0.516
934.500	545.728	80.008	19.994	100.133	20.118	3.518	0.501
935.000	545.947	80.010	19.996	100.136	20.119	3.465	0.497
935.500	546.213	80.009	19.996	100.135	20.123	3.188	0.486
936.000	546.496	80.010	19.994	100.136	20.121	3.354	0.517
936.500	546.750	80.009	19.993	100.137	20.121	3.311	0.543
937.000	546.949	80.008	19.994	100.138	20.124	3.135	0.495
937.500	547.287	80.009	19.995	100.138	20.122	3.286	0.494
938.000	547.512	80.008	19.995	100.139	20.121	3.301	0.550
938.500	547.745	80.009	19.994	100.139	20.125	3.060	0.511
939.000	548.042	80.008	19.995	100.139	20.121	3.368	0.495
939.500	548.299	80.007	19.994	100.139	20.122	3.266	0.542
940.000	548.505	80.006	19.994	100.139	20.121	3.327	0.508
940.500	548.747	80.009	19.995	100.138	20.120	3.401	0.456
941.000	549.033	80.007	19.994	100.138	20.122	3.241	0.488
941.500	549.280	80.008	19.995	100.138	20.118	3.584	0.530
942.000	549.515	80.008	19.994	100.138	20.121	3.325	0.507
942.500	549.771	80.006	19.995	100.138	20.117	3.606	0.486
943.000	550.057	80.007	19.995	100.137	20.122	3.245	0.517
943.500	550.343	80.007	19.995	100.138	20.121	3.305	0.558
944.000	550.556	80.010	19.995	100.138	20.118	3.561	0.536
944.500	550.815	80.008	19.995	100.139	20.118	3.547	0.485
945.000	551.037	80.008	19.995	100.138	20.115	3.734	0.476
945.500	551.299	80.009	19.995	100.138	20.121	3.327	0.483
946.000	551.545	80.009	19.994	100.138	20.118	3.535	0.496
946.500	551.821	80.008	19.995	100.136	20.120	3.426	0.515
947.000	552.051	80.007	19.995	100.135	20.122	3.276	0.514
947.500	552.326	80.010	19.995	100.135	20.119	3.485	0.506
948.000	552.566	80.009	19.994	100.135	20.119	3.504	0.510
948.500	552.829	80.010	19.996	100.136	20.119	3.451	0.509
949.000	553.077	80.008	19.995	100.138	20.118	3.582	0.507
949.500	553.346	80.009	19.995	100.139	20.119	3.498	0.515
950.000	553.553	80.008	19.995	100.139	20.120	3.440	0.497
950.500	553.847	80.009	19.996	100.140	20.121	3.329	0.488
951.000	554.090	80.009	19.995	100.139	20.121	3.368	0.519
951.500	554.369	80.010	19.996	100.140	20.118	3.539	0.530
952.000	554.637	80.010	19.996	100.140	20.120	3.401	0.534
952.500	554.884	80.009	19.995	100.141	20.116	3.713	0.531
953.000	555.157	80.010	19.995	100.141	20.118	3.578	0.518
953.500	555.431	80.009	19.994	100.140	20.117	3.588	0.534
954.000	555.700	80.010	19.995	100.139	20.118	3.547	0.545
954.500	555.925	80.009	19.995	100.139	20.119	3.441	0.518
955.000	556.173	80.009	19.995	100.137	20.119	3.482	0.484
955.500	556.447	80.008	19.995	100.137	20.117	3.639	0.498
956.000	556.676	80.010	19.995	100.137	20.120	3.438	0.512
956.500	556.931	80.009	19.995	100.137	20.117	3.605	0.494
957.000	557.189	80.010	19.995	100.138	20.119	3.510	0.499
957.500	557.436	80.008	19.994	100.139	20.117	3.639	0.509
958.000	557.684	80.008	19.994	100.139	20.116	3.658	0.499
958.500	557.942	80.008	19.996	100.139	20.116	3.728	0.501
959.000	558.222	80.009	19.996	100.139	20.119	3.477	0.522
959.500	558.480	80.007	19.995	100.138	20.120	3.409	0.538
960.000	558.749	80.009	19.994	100.139	20.119	3.446	0.532
960.500	559.013	80.008	19.995	100.139	20.121	3.358	0.530
961.000	559.231	80.009	19.996	100.138	20.118	3.565	0.508
961.500	559.521	80.009	19.995	100.138	20.119	3.500	0.495
962.000	559.781	80.008	19.995	100.138	20.119	3.498	0.529
962.500	560.019	80.008	19.996	100.136	20.117	3.642	0.524
963.000	560.262	80.009	19.995	100.135	20.117	3.652	0.489
963.500	560.568	80.008	19.995	100.133	20.115	3.791	0.515
964.000	560.785	80.007	19.994	100.130	20.120	3.440	0.536
964.500	561.077	80.007	19.994	100.129	20.119	3.512	0.516
965.000	561.315	80.008	19.996	100.129	20.115	3.790	0.519
965.500	561.574	80.007	19.995	100.129	20.119	3.476	0.514
966.000	561.841	80.007	19.995	100.130	20.117	3.597	0.512
966.500	562.094	80.007	19.995	100.133	20.115	3.781	0.523
967.000	562.362	80.006	19.996	100.135	20.117	3.644	0.520
967.500	562.607	80.008	19.996	100.137	20.121	3.305	0.517
968.000	562.896	80.008	19.996	100.137	20.118	3.514	0.524
968.500	563.102	80.007	19.996	100.137	20.117	3.656	0.514
969.000	563.363	80.007	19.996	100.137	20.118	3.557	0.481
969.500	563.610	80.007	19.995	100.136	20.118	3.545	0.487
970.000	563.873	80.007	19.995	100.136	20.119	3.481	0.509
970.500	564.158	80.008	19.996	100.136	20.121	3.302	0.529
971.000	564.394	80.007	19.997	100.136	20.117	3.657	0.535
971.500	564.666	80.007	19.996	100.137	20.117	3.616	0.514
972.000	564.903	80.008	19.996	100.137	20.117	3.588	0.508
972.500	565.167	80.006	19.996	100.136	20.119	3.500	0.505
973.000	565.422	80.008	19.995	100.136	20.117	3.629	0.510
973.500	565.687	80.007	19.996	100.136	20.119	3.506	0.520
974.000	565.950	80.007	19.996	100.135	20.117	3.656	0.525
974.500	566.222	80.008	19.997	100.132	20.119	3.471	0.532
975.000	566.452	80.006	19.996	100.131	20.116	3.672	0.518
975.500	566.717	80.007	19.998	100.129	20.116	3.713	0.498
976.000	566.993	80.008	19.997	100.129	20.120	3.434	0.518
976.500	567.213	80.007	19.996	100.128	20.122	3.283	0.519
977.000	567.486	80.007	19.998	100.130	20.117	3.595	0.495
977.500	567.743	80.006	19.995	100.132	20.117	3.611	0.511
978.000	568.012	80.007	19.995	100.134	20.118	3.576	0.528
978.500	568.254	80.005	19.995	100.134	20.115	3.779	0.519
979.000	568.518	80.007	19.996	100.135	20.116	3.699	0.509
979.501	568.759	80.006	19.997	100.135	20.118	3.531	0.506
980.000	569.044	80.007	19.997	100.135	20.115	3.767	0.515
980.500	569.284	80.005	19.997	100.138	20.115	3.787	0.525
981.000	569.544	80.006	19.996	100.142	20.118	3.569	0.513
981.500	569.870	80.008	19.997	100.146	20.119	3.495	0.543
982.000	570.085	80.004	19.996	100.146	20.115	3.738	0.563
982.500	570.362	80.007	19.996	100.146	20.120	3.372	0.517
983.000	570.660	80.008	19.997	100.144	20.117	3.602	0.533
983.500	570.911	80.006	19.997	100.140	20.117	3.631	0.562
984.000	571.147	80.007	19.998	100.135	20.113	3.904	0.518
984.500	571.389	80.007	19.996	100.135	20.116	3.660	0.483
985.000	571.655	80.009	19.996	100.134	20.119	3.510	0.493
985.500	571.896	80.006	19.997	100.134	20.114	3.857	0.507
986.000	572.183	80.005	19.996	100.134	20.116	3.687	0.518
986.500	572.430	80.007	19.996	100.130	20.118	3.541	0.531
987.000	572.705	80.006	19.996	100.126	20.118	3.520	0.528
987.500	572.936	80.007	19.997	100.122	20.120	3.387	0.514
988.000	573.204	80.007	19.997	100.123	20.120	3.411	0.502
988.500	573.496	80.008	19.997	100.123	20.120	3.438	0.530
989.000	573.769	80.007	19.997	100.126	20.117	3.625	0.562
989.500	574.008	80.008	19.996	100.131	20.117	3.625	0.538
990.001	574.259	80.008	19.996	100.135	20.118	3.537	0.501
990.500	574.533	80.007	19.996	100.137	20.116	3.726	0.508
991.000	574.786	80.010	19.997	100.140	20.118	3.568	0.526
991.500	575.078	80.008	19.997	100.141	20.119	3.492	0.536
992.000	575.330	80.007	19.999	100.143	20.121	3.365	0.545
992.500	575.624	80.007	19.995	100.145	20.118	3.523	0.545
993.000	575.831	80.009	19.996	100.147	20.115	3.742	0.524
993.500	576.114	80.006	19.996	100.146	20.117	3.607	0.495
994.000	576.383	80.009	19.996	100.146	20.118	3.516	0.521
994.500	576.623	80.008	19.995	100.147	20.116	3.672	0.531
995.000	576.854	80.009	19.994	100.145	20.116	3.683	0.490
995.500	577.097	80.008	19.995	100.142	20.117	3.586	0.473
996.000	577.382	80.006	19.995	100.140	20.118	3.519	0.501
996.500	577.652	80.010	19.996	100.138	20.114	3.831	0.541
997.000	577.895	80.006	19.997	100.137	20.117	3.652	0.534
997.500	578.104	80.006	19.996	100.136	20.116	3.720	0.482
998.000	578.372	80.006	19.994	100.137	20.117	3.607	0.464
998.500	578.648	80.005	19.995	100.138	20.114	3.800	0.511
999.000	578.874	80.008	19.997	100.138	20.116	3.683	0.523
999.500	579.139	80.007	19.995	100.139	20.117	3.615	0.497
1000.000	579.419	80.008	19.994	100.138	20.115	3.736	0.518
1000.500	579.657	80.006	19.995	100.138	20.115	3.785	0.531
1001.000	579.915	80.007	19.996	100.135	20.115	3.767	0.507
1001.500	580.146	80.006	19.995	100.135	20.114	3.868	0.492
1002.000	580.404	80.007	19.996	100.134	20.116	3.668	0.489
1002.500	580.686	80.006	19.995	100.134	20.117	3.646	0.515
1003.000	580.910	80.008	19.995	100.132	20.112	3.976	0.523
1003.500	581.179	80.006	19.996	100.132	20.112	3.972	0.500
1004.000	581.413	80.006	19.995	100.131	20.112	3.953	0.498
1004.500	581.656	80.007	19.996	100.130	20.113	3.915	0.490
1005.000	581.933	80.006	19.994	100.130	20.113	3.923	0.499
1005.500	582.190	80.007	19.995	100.132	20.116	3.701	0.527
1006.000	582.440	80.007	19.993	100.133	20.116	3.722	0.521
1006.500	582.684	80.007	19.995	100.132	20.115	3.769	0.501
1007.000	582.894	80.007	19.994	100.131	20.112	3.994	0.474
1007.500	583.153	80.009	19.995	100.124	20.112	4.015	0.462
1008.000	583.428	80.007	19.995	100.124	20.113	3.931	0.502
1008.500	583.646	80.009	19.996	100.125	20.114	3.830	0.514
1009.000	583.925	80.007	19.995	100.127	20.116	3.724	0.495
1009.500	584.112	80.008	19.994	100.130	20.114	3.843	0.481
1010.000	584.387	80.008	19.994	100.136	20.117	3.646	0.464
1010.500	584.667	80.010	19.995	100.137	20.115	3.799	0.508
1011.000	584.880	80.008	19.997	100.136	20.115	3.736	0.524
1011.500	585.167	80.008	19.996	100.135	20.114	3.812	0.496
1012.000	585.375	80.008	19.994	100.131	20.116	3.707	0.498
1012.500	585.618	80.007	19.995	100.127	20.115	3.771	0.473
1013.000	585.871	80.008	19.995	100.128	20.118	3.541	0.473
1013.500	586.094	80.008	19.995	100.130	20.118	3.553	0.486
1014.000	586.364	80.009	19.996	100.131	20.116	3.727	0.485
1014.500	586.574	80.007	19.996	100.134	20.113	3.888	0.486
1015.000	586.861	80.009	19.994	100.137	20.113	3.879	0.488
1015.500	587.100	80.010	19.994	100.133	20.116	3.711	0.511
1016.000	587.329	80.008	19.995	100.132	20.117	3.600	0.497
1016.500	587.563	80.009	19.995	100.132	20.117	3.639	0.466
1017.000	587.804	80.007	19.996	100.131	20.115	3.762	0.469
1017.500	588.030	80.007	19.995	100.132	20.113	3.929	0.471
1018.000	588.281	80.007	19.996	100.137	20.116	3.695	0.472
1018.500	588.510	80.008	19.996	100.137	20.115	3.744	0.478
1019.001	588.754	80.008	19.996	100.137	20.117	3.639	0.477
1019.500	589.055	80.008	19.994	100.138	20.114	3.808	0.509
1020.000	589.293	80.009	19.996	100.138	20.117	3.588	0.542
1020.500	589.527	80.009	19.994	100.137	20.114	3.834	0.505
1021.000	589.743	80.008	19.996	100.138	20.116	3.662	0.460
1021.500	590.018	80.006	19.994	100.138	20.115	3.738	0.470
1022.000	590.251	80.007	19.994	100.138	20.116	3.703	0.500
1022.500	590.471	80.008	19.993	100.138	20.117	3.638	0.481
1023.000	590.743	80.006	19.996	100.140	20.114	3.821	0.473
1023.500	590.994	80.008	19.995	100.140	20.115	3.780	0.507
1024.000	591.238	80.007	19.996	100.140	20.117	3.607	0.509
1024.500	591.495	80.007	19.994	100.141	20.121	3.307	0.498
1025.000	591.726	80.008	19.994	100.141	20.119	3.508	0.495
1025.500	591.984	80.007	19.994	100.140	20.118	3.564	0.488
1026.000	592.225	80.007	19.994	100.140	20.117	3.598	0.494
1026.500	592.474	80.008	19.996	100.139	20.118	3.545	0.494
1027.000	592.696	80.009	19.995	100.139	20.117	3.621	0.480
1027.500	592.927	80.009	19.996	100.138	20.117	3.595	0.462
1028.000	593.180	80.009	19.995	100.138	20.116	3.689	0.469
1028.500	593.410	80.008	19.995	100.138	20.113	3.876	0.484
1029.000	593.694	80.009	19.995	100.139	20.111	4.016	0.499
1029.500	593.940	80.009	19.994	100.139	20.117	3.642	0.522
1030.000	594.152	80.009	19.994	100.140	20.117	3.652	0.494
1030.500	594.380	80.009	19.993	100.140	20.115	3.794	0.449
1031.000	594.683	80.010	19.995	100.140	20.120	3.430	0.486
1031.500	594.876	80.011	19.994	100.140	20.116	3.703	0.514
1032.000	595.124	80.011	19.996	100.140	20.114	3.820	0.468
1032.500	595.375	80.009	19.994	100.139	20.123	3.209	0.470
1033.001	595.624	80.010	19.995	100.133	20.113	3.896	0.500
1033.501	595.830	80.010	19.994	100.129	20.116	3.691	0.477
1034.000	596.090	80.010	19.994	100.125	20.116	3.722	0.460
1034.500	596.322	80.011	19.995	100.122	20.116	3.711	0.479
1035.000	596.557	80.011	19.992	100.122	20.113	3.894	0.480
1035.500	596.787	80.012	19.996	100.128	20.116	3.709	0.466
1036.000	597.071	80.012	19.997	100.130	20.116	3.716	0.489
1036.500	597.292	80.010	19.993	100.133	20.117	3.617	0.509
1037.000	597.539	80.012	19.994	100.136	20.117	3.634	0.487
1037.500	597.770	80.012	19.996	100.136	20.117	3.599	0.473
1038.000	598.002	80.010	19.995	100.130	20.112	3.947	0.471
1038.500	598.241	80.011	19.995	100.125	20.114	3.818	0.467
1039.000	598.533	80.011	19.995	100.124	20.115	3.781	0.501
1039.500	598.745	80.014	19.994	100.124	20.112	3.976	0.517
1040.000	598.974	80.004	19.990	100.125	20.117	3.646	0.472
1040.500	599.211	80.012	19.994	100.132	20.114	3.837	0.453
1041.000	599.468	80.010	19.994	100.132	20.114	3.831	0.480
1041.500	599.686	80.011	19.997	100.129	20.113	3.882	0.484
1042.001	599.907	80.011	19.993	100.129	20.116	3.660	0.457
1042.501	600.190	80.006	19.997	100.128	20.117	3.634	0.472
1043.000	600.426	80.009	19.994	100.126	20.116	3.697	0.512
1043.500	600.650	80.010	19.995	100.130	20.116	3.658	0.489
