Repository: ulfsri/fsri_materials_database

# Materials and Products Database

## 01_Data

Raw data generated from each apparatus are included here in plain-text format. The data is organized first by material, next by the short name of test apparatus used, and where applicable additional filtering by test settings.

### material.json

Each material directory contains a json file of the same name as the material. This file links the data stored in the repository as well as data and graphs produced by the accompanying scripts (__02_Scripts__) to the respective landing page for the material on the front-end website.

File: 01_Data/PET/MCC/PET_MCC_30K_min_210927_R2.txt (part 3 of 4)
T Correction Coefficients:	0	1.024463	0
Time Shift (s):	14
*
Time (s)	Temperature (C)	N2 flow rate (cc/min)	O2 flow rate (cc/min)	Flow Rate (cc/min)	Oxygen (%)	HRR (W/g)	Heating rate (C/s)
698.000	419.675	79.997	19.996	100.452	18.285	127.349	0.490
698.500	419.932	79.996	19.997	100.458	18.270	128.389	0.504
699.000	420.186	79.997	19.996	100.466	18.243	130.261	0.513
699.500	420.429	79.997	19.996	100.470	18.224	131.649	0.504
700.000	420.687	79.996	19.995	100.475	18.206	132.907	0.499
700.500	420.942	79.995	19.997	100.483	18.181	134.672	0.507
701.000	421.177	79.995	19.996	100.484	18.160	136.131	0.501
701.500	421.448	79.996	19.997	100.478	18.137	137.742	0.498
702.000	421.688	79.997	19.996	100.480	18.113	139.363	0.509
702.500	421.939	79.996	19.997	100.484	18.089	141.085	0.501
703.000	422.206	79.997	19.995	100.485	18.068	142.560	0.504
703.500	422.441	79.996	19.996	100.491	18.046	144.095	0.510
704.000	422.657	79.997	19.995	100.502	18.024	145.658	0.477
704.500	422.922	79.998	19.996	100.508	18.007	146.868	0.466
705.000	423.172	79.997	19.996	100.514	17.980	148.741	0.498
705.500	423.448	79.996	19.995	100.521	17.957	150.320	0.521
706.000	423.654	79.996	19.996	100.522	17.937	151.747	0.504
706.500	423.933	79.996	19.996	100.525	17.912	153.498	0.483
707.000	424.129	79.995	19.995	100.527	17.886	155.339	0.480
707.500	424.415	79.996	19.995	100.527	17.861	157.039	0.478
708.000	424.675	79.997	19.996	100.529	17.836	158.836	0.514
708.500	424.968	79.996	19.995	100.541	17.812	160.526	0.549
709.000	425.144	79.996	19.996	100.550	17.793	161.853	0.511
709.500	425.411	79.996	19.996	100.559	17.769	163.504	0.456
710.000	425.653	79.998	19.996	100.568	17.743	165.389	0.476
710.500	425.899	79.998	19.995	100.575	17.722	166.815	0.499
711.000	426.154	79.998	19.997	100.577	17.701	168.320	0.495
711.500	426.407	79.998	19.997	100.578	17.676	170.061	0.504
712.000	426.667	79.997	19.996	100.578	17.653	171.686	0.511
712.500	426.939	79.996	19.995	100.579	17.631	173.228	0.523
713.000	427.174	79.996	19.995	100.578	17.605	175.129	0.519
713.500	427.394	79.996	19.995	100.579	17.587	176.406	0.480
714.000	427.647	79.997	19.996	100.585	17.566	177.884	0.464
714.500	427.903	79.997	19.995	100.594	17.547	179.258	0.491
715.000	428.167	79.996	19.996	100.599	17.524	180.867	0.514
715.500	428.389	79.997	19.996	100.604	17.502	182.401	0.503
716.000	428.615	79.998	19.995	100.612	17.484	183.660	0.468
716.500	428.902	79.996	19.994	100.613	17.467	184.818	0.481
717.000	429.154	79.998	19.996	100.612	17.444	186.420	0.526
717.500	429.399	79.998	19.994	100.613	17.429	187.451	0.518
718.000	429.682	79.998	19.995	100.614	17.414	188.542	0.513
718.500	429.958	79.998	19.994	100.615	17.388	190.310	0.543
719.000	430.182	80.000	19.995	100.617	17.373	191.404	0.530
719.500	430.441	79.996	19.995	100.625	17.351	192.895	0.492
720.000	430.691	79.998	19.995	100.634	17.333	194.200	0.496
720.500	430.910	79.998	19.995	100.640	17.312	195.655	0.489
721.000	431.160	79.997	19.995	100.647	17.291	197.164	0.469
721.500	431.425	79.998	19.995	100.655	17.267	198.856	0.492
722.000	431.683	79.998	19.994	100.657	17.247	200.307	0.519
722.500	431.923	79.998	19.994	100.663	17.224	201.964	0.510
723.000	432.196	79.998	19.996	100.673	17.197	203.825	0.505
723.500	432.461	79.997	19.995	100.685	17.179	205.085	0.525
724.000	432.735	79.998	19.994	100.698	17.156	206.731	0.538
724.500	432.955	79.997	19.995	100.715	17.132	208.409	0.517
725.000	433.195	79.999	19.996	100.725	17.115	209.590	0.477
725.500	433.468	79.998	19.994	100.733	17.096	210.898	0.487
726.000	433.691	79.998	19.995	100.738	17.075	212.406	0.504
726.500	434.004	79.996	19.995	100.738	17.060	213.460	0.516
727.000	434.271	79.996	19.994	100.735	17.043	214.613	0.558
727.500	434.503	79.998	19.994	100.735	17.026	215.872	0.539
728.000	434.763	79.998	19.994	100.731	17.003	217.511	0.496
728.500	435.023	79.997	19.994	100.724	16.987	218.637	0.506
729.000	435.282	79.998	19.996	100.719	16.974	219.534	0.520
729.500	435.560	79.996	19.995	100.718	16.955	220.868	0.528
730.000	435.815	79.998	19.995	100.717	16.933	222.443	0.535
730.500	436.048	79.998	19.995	100.721	16.921	223.236	0.510
731.000	436.317	79.997	19.995	100.728	16.903	224.519	0.495
731.500	436.588	79.998	19.996	100.741	16.885	225.810	0.521
732.000	436.834	79.997	19.995	100.749	16.869	226.907	0.529
732.500	437.069	79.996	19.994	100.759	16.857	227.741	0.499
733.000	437.311	79.996	19.995	100.772	16.840	228.976	0.479
733.500	437.611	79.997	19.995	100.783	16.823	230.191	0.510
734.000	437.851	79.996	19.995	100.784	16.811	231.010	0.541
734.500	438.084	79.997	19.995	100.792	16.799	231.860	0.507
735.000	438.354	79.997	19.994	100.798	16.787	232.694	0.488
735.500	438.599	79.996	19.995	100.794	16.779	233.306	0.509
736.000	438.882	79.997	19.996	100.795	16.768	234.030	0.521
736.500	439.089	79.997	19.997	100.799	16.759	234.684	0.509
737.000	439.383	79.998	19.998	100.797	16.754	235.026	0.496
737.500	439.610	79.998	19.995	100.793	16.735	236.354	0.511
738.000	439.889	79.998	19.995	100.799	16.736	236.346	0.513
738.500	440.152	79.997	19.995	100.804	16.728	236.944	0.524
739.000	440.384	79.998	19.995	100.814	16.725	237.136	0.519
739.500	440.669	79.997	19.994	100.825	16.715	237.857	0.506
740.000	440.899	79.998	19.996	100.830	16.718	237.635	0.516
740.500	441.202	79.998	19.996	100.834	16.717	237.695	0.524
741.000	441.441	79.999	19.997	100.838	16.718	237.608	0.537
741.500	441.661	79.998	19.995	100.832	16.718	237.625	0.500
742.000	441.880	80.000	19.996	100.826	16.717	237.684	0.449
742.500	442.172	79.998	19.995	100.831	16.724	237.177	0.475
743.000	442.412	79.997	19.996	100.831	16.725	237.163	0.522
743.500	442.681	79.998	19.996	100.829	16.728	236.911	0.521
744.000	442.933	79.999	19.995	100.836	16.730	236.804	0.515
744.500	443.178	79.999	19.994	100.845	16.742	235.962	0.509
745.000	443.457	80.000	19.996	100.852	16.749	235.440	0.511
745.500	443.706	79.999	19.994	100.858	16.757	234.938	0.526
746.000	443.965	79.998	19.994	100.861	16.765	234.384	0.518
746.500	444.202	79.998	19.994	100.860	16.773	233.839	0.502
747.000	444.464	80.000	19.995	100.856	16.783	233.115	0.498
747.500	444.729	80.000	19.994	100.854	16.793	232.429	0.513
748.000	444.939	79.999	19.995	100.861	16.798	232.032	0.501
748.500	445.161	80.000	19.995	100.870	16.812	231.035	0.453
749.000	445.462	79.999	19.994	100.878	16.827	229.924	0.478
749.500	445.739	80.000	19.996	100.885	16.833	229.483	0.551
750.000	445.964	79.999	19.995	100.891	16.845	228.602	0.540
750.500	446.242	80.000	19.995	100.891	16.868	226.937	0.502
751.000	446.478	80.001	19.995	100.890	16.873	226.543	0.509
751.500	446.741	80.000	19.994	100.889	16.893	225.133	0.507
752.000	446.982	79.999	19.994	100.884	16.901	224.598	0.501
752.500	447.268	79.998	19.995	100.884	16.914	223.706	0.515
753.000	447.483	80.001	19.995	100.885	16.936	222.174	0.514
753.500	447.774	79.998	19.994	100.886	16.944	221.643	0.503
754.000	448.020	80.000	19.995	100.889	16.960	220.460	0.521
754.500	448.254	79.997	19.995	100.897	16.975	219.470	0.509
755.000	448.506	80.000	19.995	100.897	16.988	218.570	0.483
755.500	448.746	79.998	19.995	100.898	17.002	217.547	0.489
756.000	449.012	79.998	19.994	100.901	17.019	216.370	0.499
756.500	449.262	79.999	19.994	100.904	17.037	215.141	0.512
757.000	449.499	79.999	19.994	100.904	17.054	213.942	0.502
757.500	449.781	79.999	19.994	100.907	17.077	212.294	0.503
758.000	450.039	79.998	19.994	100.912	17.102	210.540	0.529
758.500	450.291	79.998	19.994	100.910	17.127	208.750	0.525
759.000	450.527	79.998	19.994	100.901	17.156	206.722	0.499
759.500	450.789	79.999	19.994	100.891	17.187	204.556	0.493
760.000	451.059	79.998	19.995	100.873	17.205	203.233	0.515
760.500	451.332	79.998	19.993	100.850	17.234	201.188	0.538
761.000	451.568	79.998	19.996	100.829	17.265	198.987	0.526
761.500	451.821	79.998	19.995	100.815	17.291	197.159	0.499
762.000	452.054	79.999	19.996	100.804	17.320	195.107	0.488
762.500	452.347	79.998	19.995	100.802	17.343	193.489	0.506
763.000	452.571	79.999	19.995	100.803	17.363	192.045	0.522
763.500	452.815	79.997	19.993	100.807	17.392	190.033	0.492
764.000	453.116	79.998	19.995	100.810	17.419	188.149	0.506
764.500	453.352	79.999	19.996	100.814	17.447	186.154	0.541
765.000	453.575	79.999	19.994	100.815	17.473	184.331	0.498
765.500	453.873	79.999	19.996	100.817	17.499	182.499	0.490
766.000	454.091	79.998	19.995	100.819	17.523	180.787	0.519
766.500	454.399	80.000	19.995	100.820	17.549	178.948	0.521
767.000	454.604	79.999	19.996	100.821	17.580	176.777	0.519
767.500	454.855	80.000	19.996	100.823	17.604	175.083	0.484
768.000	455.135	79.998	19.995	100.822	17.627	173.478	0.494
768.500	455.363	79.997	19.995	100.818	17.651	171.722	0.520
769.000	455.638	79.999	19.994	100.813	17.678	169.827	0.505
769.500	455.923	79.999	19.995	100.807	17.703	168.063	0.531
770.000	456.188	80.000	19.995	100.797	17.730	166.190	0.555
770.500	456.418	79.998	19.994	100.789	17.755	164.423	0.523
771.000	456.673	79.999	19.994	100.775	17.787	162.142	0.490
771.500	456.926	79.998	19.994	100.764	17.812	160.390	0.496
772.000	457.173	79.999	19.995	100.752	17.840	158.415	0.504
772.500	457.449	79.999	19.993	100.743	17.867	156.570	0.512
773.000	457.681	79.999	19.995	100.730	17.891	154.868	0.516
773.500	457.950	80.000	19.995	100.722	17.915	153.115	0.504
774.000	458.227	80.000	19.994	100.715	17.943	151.187	0.523
774.500	458.472	79.998	19.994	100.708	17.977	148.793	0.534
775.000	458.710	79.999	19.995	100.701	18.004	146.864	0.503
775.500	458.952	79.999	19.995	100.694	18.030	145.079	0.481
776.000	459.257	80.001	19.995	100.684	18.062	142.874	0.513
776.500	459.441	80.001	19.995	100.675	18.087	141.071	0.518
777.000	459.739	80.000	19.996	100.668	18.117	138.986	0.485
777.500	459.995	79.999	19.995	100.658	18.142	137.236	0.518
778.000	460.253	79.999	19.995	100.647	18.165	135.565	0.534
778.500	460.486	79.999	19.994	100.639	18.202	133.020	0.503
779.000	460.759	79.999	19.995	100.631	18.228	131.142	0.499
779.500	461.007	79.999	19.995	100.621	18.259	128.999	0.514
780.000	461.251	80.000	19.994	100.611	18.287	127.053	0.506
780.500	461.530	79.997	19.994	100.604	18.317	124.916	0.507
781.000	461.791	79.998	19.996	100.596	18.350	122.618	0.532
781.500	462.030	79.997	19.996	100.588	18.377	120.696	0.520
782.000	462.261	79.998	19.995	100.579	18.414	118.149	0.485
782.500	462.495	79.998	19.996	100.567	18.443	116.116	0.467
783.000	462.758	79.999	19.997	100.557	18.475	113.841	0.481
783.500	463.006	79.997	19.996	100.547	18.498	112.250	0.504
784.000	463.255	79.996	19.994	100.535	18.538	109.445	0.504
784.500	463.542	79.998	19.995	100.523	18.570	107.211	0.517
785.000	463.759	79.998	19.997	100.515	18.604	104.856	0.520
785.500	464.041	79.997	19.995	100.507	18.636	102.613	0.502
786.000	464.254	79.997	19.996	100.502	18.676	99.782	0.497
786.500	464.489	79.998	19.996	100.499	18.701	98.046	0.471
787.000	464.749	79.996	19.995	100.499	18.733	95.843	0.471
787.500	464.976	79.996	19.996	100.493	18.768	93.372	0.491
788.000	465.236	79.998	19.995	100.485	18.807	90.659	0.487
788.500	465.476	79.998	19.996	100.475	18.835	88.659	0.493
789.000	465.725	79.997	19.995	100.460	18.865	86.616	0.494
789.500	466.017	79.998	19.996	100.444	18.903	83.915	0.515
790.000	466.265	79.997	19.995	100.434	18.928	82.163	0.541
790.500	466.513	79.997	19.995	100.426	18.967	79.493	0.518
791.000	466.772	79.998	19.996	100.420	18.996	77.453	0.501
791.500	467.007	79.996	19.995	100.417	19.026	75.370	0.500
792.000	467.216	79.997	19.995	100.409	19.054	73.422	0.469
792.500	467.493	79.996	19.997	100.400	19.084	71.311	0.465
793.000	467.758	79.996	19.997	100.392	19.114	69.202	0.514
793.500	467.980	79.996	19.997	100.385	19.145	67.066	0.514
794.000	468.229	79.995	19.995	100.377	19.171	65.230	0.479
794.500	468.476	79.997	19.996	100.369	19.199	63.304	0.483
795.000	468.768	79.997	19.995	100.366	19.220	61.796	0.517
795.500	469.015	79.997	19.995	100.358	19.255	59.387	0.539
796.000	469.249	79.999	19.996	100.350	19.280	57.635	0.510
796.500	469.491	79.998	19.996	100.344	19.298	56.359	0.479
797.000	469.742	79.999	19.996	100.337	19.327	54.365	0.484
797.500	470.015	79.999	19.999	100.328	19.349	52.812	0.508
798.000	470.267	79.997	19.995	100.320	19.369	51.398	0.525
798.500	470.530	79.996	19.995	100.312	19.392	49.803	0.520
799.000	470.767	79.997	19.995	100.302	19.418	48.018	0.507
799.500	471.022	79.997	19.995	100.295	19.434	46.869	0.496
800.000	471.286	79.998	19.996	100.287	19.454	45.477	0.506
800.500	471.498	79.998	19.996	100.285	19.467	44.556	0.498
801.000	471.750	79.998	19.996	100.282	19.490	43.004	0.470
801.500	472.035	79.997	19.996	100.277	19.504	42.025	0.500
802.000	472.261	79.998	19.996	100.275	19.518	41.016	0.524
802.500	472.541	79.998	19.997	100.272	19.540	39.528	0.509
803.000	472.809	79.998	19.995	100.265	19.556	38.399	0.527
803.500	473.055	79.998	19.997	100.254	19.569	37.479	0.531
804.000	473.322	79.998	19.997	100.254	19.584	36.429	0.514
804.500	473.551	79.998	19.996	100.250	19.593	35.827	0.504
805.000	473.836	79.998	19.997	100.245	19.612	34.465	0.505
805.500	474.062	79.999	19.997	100.238	19.625	33.604	0.512
806.000	474.313	79.997	19.997	100.237	19.640	32.514	0.494
806.500	474.585	80.000	19.997	100.230	19.641	32.461	0.500
807.000	474.846	79.996	19.997	100.225	19.660	31.154	0.528
807.500	475.121	79.998	19.996	100.220	19.675	30.078	0.534
808.000	475.356	79.998	19.996	100.216	19.677	29.941	0.523
808.500	475.619	79.997	19.996	100.208	19.695	28.719	0.504
809.000	475.866	79.998	19.995	100.201	19.704	28.056	0.504
809.500	476.145	79.998	19.996	100.195	19.710	27.655	0.518
810.000	476.401	79.997	19.995	100.189	19.724	26.678	0.531
810.500	476.639	79.998	19.995	100.183	19.730	26.241	0.514
811.000	476.870	79.997	19.995	100.181	19.739	25.613	0.481
811.500	477.144	79.997	19.995	100.181	19.748	25.017	0.487
812.000	477.398	79.997	19.994	100.181	19.753	24.681	0.517
812.500	477.651	79.997	19.995	100.181	19.757	24.389	0.518
813.000	477.897	79.997	19.995	100.184	19.771	23.421	0.503
813.500	478.117	79.996	19.996	100.179	19.775	23.123	0.482
814.000	478.414	79.998	19.995	100.172	19.784	22.523	0.492
814.500	478.649	79.996	19.995	100.165	19.792	21.964	0.524
815.000	478.905	79.997	19.996	100.158	19.793	21.901	0.511
815.500	479.178	79.997	19.995	100.151	19.801	21.304	0.510
816.000	479.412	79.996	19.995	100.151	19.807	20.885	0.518
816.500	479.644	79.997	19.995	100.151	19.811	20.618	0.487
817.000	479.920	79.998	19.994	100.150	19.816	20.274	0.487
817.500	480.137	79.997	19.995	100.151	19.829	19.362	0.500
818.000	480.416	79.997	19.996	100.152	19.828	19.437	0.494
818.500	480.639	79.996	19.995	100.152	19.836	18.872	0.499
819.000	480.920	79.997	19.995	100.151	19.843	18.418	0.503
819.500	481.202	79.997	19.994	100.151	19.850	17.918	0.534
820.000	481.484	79.998	19.994	100.150	19.850	17.891	0.563
820.500	481.688	79.997	19.994	100.149	19.853	17.694	0.525
821.000	481.976	79.996	19.995	100.145	19.854	17.659	0.489
821.500	482.219	79.995	19.994	100.143	19.862	17.069	0.512
822.000	482.458	79.995	19.994	100.141	19.864	16.913	0.507
822.500	482.735	79.999	19.996	100.139	19.876	16.072	0.499
823.000	482.977	79.997	19.995	100.133	19.877	16.000	0.518
823.500	483.229	79.998	19.996	100.136	19.878	15.958	0.507
824.000	483.491	79.998	19.995	100.138	19.885	15.457	0.504
824.500	483.747	79.997	19.995	100.140	19.880	15.832	0.516
825.000	483.979	79.998	19.996	100.138	19.888	15.249	0.503
825.500	484.218	79.998	19.995	100.143	19.895	14.748	0.479
826.000	484.462	79.997	19.994	100.144	19.897	14.670	0.477
826.500	484.729	79.999	19.995	100.141	19.895	14.773	0.497
827.000	484.987	79.998	19.994	100.135	19.902	14.294	0.518
827.500	485.206	79.998	19.994	100.139	19.906	14.023	0.501
828.000	485.489	79.999	19.995	100.137	19.907	13.947	0.490
828.500	485.743	79.999	19.994	100.135	19.911	13.640	0.520
829.000	486.014	79.998	19.994	100.138	19.915	13.383	0.531
829.500	486.279	79.999	19.995	100.143	19.913	13.531	0.530
830.000	486.515	79.998	19.994	100.141	19.916	13.322	0.519
830.500	486.799	79.998	19.994	100.139	19.921	12.944	0.511
831.000	487.028	79.999	19.995	100.135	19.918	13.151	0.517
831.500	487.308	79.999	19.995	100.129	19.925	12.659	0.511
832.000	487.568	79.998	19.994	100.124	19.924	12.754	0.524
832.500	487.807	80.000	19.994	100.119	19.933	12.126	0.519
833.000	488.062	79.999	19.995	100.117	19.935	11.968	0.496
833.500	488.297	79.998	19.995	100.115	19.934	12.098	0.492
834.000	488.548	79.999	19.995	100.115	19.938	11.758	0.488
834.500	488.813	79.998	19.993	100.115	19.937	11.826	0.501
835.000	489.078	79.998	19.994	100.114	19.939	11.750	0.523
835.500	489.313	79.998	19.995	100.113	19.938	11.788	0.515
836.000	489.585	79.997	19.994	100.113	19.943	11.408	0.503
836.500	489.831	79.999	19.996	100.112	19.943	11.473	0.513
837.000	490.101	79.998	19.994	100.112	19.943	11.436	0.517
837.500	490.346	79.999	19.994	100.113	19.942	11.505	0.515
838.000	490.589	79.999	19.996	100.113	19.941	11.569	0.501
838.500	490.875	79.997	19.993	100.115	19.946	11.212	0.509
839.000	491.111	79.999	19.996	100.115	19.951	10.886	0.526
839.500	491.350	79.999	19.996	100.114	19.950	10.988	0.498
840.000	491.622	79.998	19.996	100.113	19.950	10.945	0.493
840.500	491.862	79.999	19.994	100.114	19.952	10.781	0.512
841.000	492.129	79.997	19.995	100.111	19.952	10.823	0.509
841.500	492.391	79.999	19.995	100.111	19.951	10.897	0.517
842.000	492.630	79.998	19.994	100.110	19.949	10.994	0.515
842.500	492.901	79.998	19.995	100.110	19.956	10.561	0.506
843.000	493.158	80.000	19.994	100.111	19.957	10.468	0.519
843.500	493.413	79.998	19.995	100.112	19.957	10.476	0.521
844.000	493.651	79.999	19.995	100.111	19.957	10.487	0.503
844.500	493.919	80.000	19.994	100.111	19.957	10.476	0.499
845.000	494.183	79.999	19.994	100.111	19.964	9.973	0.519
845.500	494.478	79.999	19.994	100.109	19.966	9.862	0.546
846.000	494.716	79.997	19.995	100.108	19.968	9.733	0.546
846.500	495.005	80.000	19.995	100.108	19.966	9.876	0.530
847.000	495.233	79.999	19.996	100.107	19.968	9.729	0.522
847.500	495.476	79.999	19.995	100.107	19.964	9.976	0.493
848.000	495.762	79.999	19.994	100.107	19.970	9.553	0.500
848.500	496.016	80.001	19.994	100.108	19.965	9.925	0.535
849.000	496.248	80.000	19.995	100.108	19.967	9.739	0.513
849.500	496.531	80.000	19.994	100.108	19.966	9.853	0.500
850.000	496.736	79.999	19.995	100.107	19.968	9.718	0.501
850.500	497.000	80.002	19.995	100.107	19.973	9.359	0.478
851.000	497.310	80.000	19.994	100.106	19.968	9.676	0.522
851.500	497.524	80.001	19.995	100.106	19.968	9.695	0.549
852.000	497.766	80.001	19.995	100.106	19.973	9.359	0.490
852.500	498.022	80.001	19.995	100.105	19.978	8.994	0.477
853.000	498.293	80.001	19.994	100.105	19.973	9.359	0.513
853.500	498.570	80.001	19.994	100.105	19.980	8.888	0.537
854.000	498.785	80.000	19.993	100.105	19.980	8.861	0.520
854.500	499.031	80.000	19.994	100.106	19.981	8.822	0.477
855.000	499.298	80.001	19.994	100.106	19.978	9.002	0.488
855.500	499.561	80.000	19.994	100.106	19.976	9.127	0.522
856.000	499.809	80.000	19.995	100.106	19.985	8.544	0.520
856.500	500.080	80.001	19.995	100.105	19.979	8.965	0.515
857.000	500.320	80.001	19.994	100.105	19.980	8.857	0.515
857.500	500.577	79.999	19.993	100.105	19.979	8.922	0.504
858.000	500.853	80.001	19.995	100.103	19.981	8.812	0.515
858.500	501.111	80.000	19.994	100.103	19.983	8.658	0.534
859.000	501.368	80.000	19.995	100.102	19.981	8.816	0.524
859.500	501.614	79.999	19.995	100.102	19.978	8.996	0.509
860.000	501.870	80.000	19.995	100.102	19.988	8.281	0.503
860.500	502.099	80.000	19.996	100.104	19.983	8.681	0.493
861.000	502.341	79.998	19.994	100.105	19.985	8.486	0.478
861.500	502.609	80.000	19.995	100.105	19.987	8.397	0.491
862.000	502.909	79.998	19.995	100.105	19.985	8.508	0.539
862.500	503.132	79.996	19.994	100.104	19.983	8.641	0.546
863.000	503.388	79.998	19.994	100.101	19.987	8.355	0.501
863.500	503.629	79.998	19.996	100.101	19.989	8.227	0.487
864.000	503.888	79.997	19.998	100.099	19.989	8.233	0.498
864.500	504.143	79.997	19.997	100.099	19.987	8.400	0.507
865.000	504.436	79.996	19.995	100.099	19.985	8.495	0.531
865.500	504.697	79.998	19.996	100.099	19.985	8.489	0.551
866.000	504.943	79.998	19.996	100.100	19.982	8.745	0.530
866.500	505.207	79.998	19.997	100.101	19.991	8.136	0.508
867.000	505.435	79.998	19.994	100.096	19.984	8.563	0.501
867.500	505.700	79.997	19.995	100.092	19.986	8.472	0.493
868.000	505.989	79.999	19.995	100.095	19.987	8.404	0.524
868.500	506.211	79.997	19.995	100.095	19.990	8.205	0.533
869.000	506.492	79.999	19.996	100.094	19.991	8.072	0.507
869.500	506.709	79.999	19.997	100.098	19.993	7.960	0.501
870.000	506.971	79.997	19.996	100.101	19.994	7.882	0.488
870.500	507.236	79.998	19.995	100.100	19.993	7.973	0.503
871.000	507.499	79.999	19.995	100.100	19.991	8.075	0.528
871.500	507.780	79.998	19.993	100.100	19.991	8.090	0.537
872.000	507.958	79.999	19.995	100.102	19.994	7.871	0.502
872.500	508.256	79.998	19.996	100.102	19.986	8.425	0.468
873.000	508.527	79.996	19.994	100.100	19.996	7.757	0.522
873.500	508.776	79.998	19.995	100.100	19.990	8.169	0.544
874.000	509.024	79.999	19.996	100.100	19.991	8.128	0.508
874.500	509.251	79.997	19.996	100.100	19.993	7.930	0.486
875.000	509.577	79.998	19.996	100.100	19.996	7.735	0.514
875.500	509.815	79.997	19.995	100.102	19.992	8.002	0.558
876.000	510.085	79.998	19.996	100.102	19.990	8.203	0.536
876.500	510.317	79.997	19.996	100.099	19.991	8.087	0.505
877.000	510.586	79.999	19.995	100.095	19.993	7.966	0.502
877.500	510.834	79.998	19.996	100.095	19.992	8.057	0.509
878.000	511.090	79.998	19.996	100.096	19.995	7.822	0.510
878.500	511.354	79.998	19.996	100.093	19.999	7.536	0.512
879.000	511.558	79.999	19.996	100.095	19.998	7.627	0.494
879.500	511.818	79.998	19.995	100.100	19.993	7.952	0.466
880.000	512.095	79.998	19.994	100.103	19.999	7.529	0.501
880.500	512.326	79.998	19.996	100.102	19.994	7.899	0.523
881.000	512.560	79.997	19.995	100.103	20.002	7.349	0.487
881.500	512.819	79.997	19.996	100.099	19.996	7.777	0.479
882.000	513.067	79.997	19.995	100.094	19.995	7.824	0.500
882.500	513.393	79.998	19.996	100.088	19.991	8.086	0.540
883.000	513.643	79.999	19.995	100.082	20.000	7.480	0.575
883.500	513.907	79.999	19.995	100.078	19.997	7.651	0.545
884.000	514.198	79.999	19.996	100.078	19.995	7.819	0.535
884.500	514.434	79.998	19.995	100.082	19.998	7.643	0.541
885.000	514.691	79.997	19.994	100.086	19.999	7.550	0.510
885.500	514.963	79.997	19.995	100.085	19.992	8.051	0.511
886.000	515.217	79.997	19.996	100.086	19.999	7.555	0.527
886.500	515.471	79.998	19.995	100.084	19.997	7.691	0.517
887.000	515.724	79.997	19.996	100.080	19.996	7.765	0.508
887.500	515.978	79.997	19.995	100.082	19.999	7.567	0.507
888.000	516.235	79.997	19.995	100.087	19.995	7.821	0.509
888.500	516.522	79.996	19.995	100.086	20.000	7.463	0.527
889.000	516.756	79.998	19.996	100.090	19.997	7.685	0.532
889.500	517.007	79.997	19.995	100.093	19.993	7.973	0.503
890.000	517.273	79.996	19.995	100.093	19.999	7.576	0.501
890.500	517.553	79.997	19.996	100.095	20.002	7.307	0.531
891.000	517.778	79.997	19.996	100.100	20.001	7.379	0.525
891.500	518.061	79.997	19.995	100.104	19.999	7.518	0.506
892.000	518.291	79.995	19.997	100.103	20.002	7.334	0.510
892.500	518.553	79.998	19.996	100.097	19.996	7.734	0.503
893.000	518.816	79.996	19.997	100.091	19.997	7.676	0.509
893.500	519.087	79.996	19.996	100.088	19.999	7.550	0.529
894.000	519.327	79.995	19.995	100.087	19.997	7.698	0.522
894.500	519.604	79.998	19.995	100.088	19.995	7.811	0.514
895.000	519.857	79.997	19.996	100.095	19.997	7.702	0.523
895.500	520.113	79.997	19.996	100.101	20.000	7.455	0.519
896.000	520.388	79.997	19.995	100.103	19.999	7.546	0.520
896.500	520.612	79.997	19.996	100.098	20.000	7.457	0.515
897.000	520.899	79.996	19.996	100.091	19.998	7.622	0.505
897.500	521.151	79.997	19.996	100.085	20.001	7.392	0.525
898.000	521.387	79.996	19.996	100.079	20.004	7.194	0.513
898.500	521.683	79.997	19.997	100.076	19.999	7.524	0.510
899.000	521.926	79.996	19.995	100.077	20.000	7.449	0.535
899.500	522.164	79.995	19.995	100.078	20.003	7.301	0.510
900.000	522.412	79.997	19.995	100.078	20.006	7.082	0.484
900.500	522.670	79.996	19.994	100.076	20.003	7.285	0.496
901.000	522.946	79.996	19.994	100.074	19.998	7.647	0.520
901.500	523.204	79.996	19.996	100.072	19.999	7.544	0.534
902.000	523.496	79.997	19.996	100.072	19.995	7.811	0.542
902.500	523.717	79.996	19.995	100.076	19.999	7.570	0.531
903.000	524.010	79.997	19.994	100.078	20.000	7.504	0.514
903.500	524.249	79.997	19.994	100.081	19.995	7.802	0.523
904.000	524.524	79.997	19.994	100.083	20.000	7.496	0.523
904.500	524.784	79.997	19.995	100.084	20.002	7.347	0.525
905.000	525.040	79.997	19.994	100.084	19.998	7.603	0.525
905.500	525.274	79.998	19.994	100.087	19.996	7.737	0.503
906.000	525.508	79.998	19.994	100.085	19.999	7.569	0.479
906.500	525.794	79.999	19.994	100.083	20.001	7.410	0.494
907.000	526.054	79.999	19.994	100.081	19.999	7.558	0.533
907.500	526.330	79.999	19.994	100.081	20.001	7.416	0.541
908.000	526.587	79.998	19.994	100.077	20.000	7.506	0.535
908.500	526.836	80.000	19.994	100.077	19.998	7.582	0.520
909.000	527.075	79.997	19.994	100.083	19.998	7.595	0.497
909.500	527.348	80.000	19.994	100.091	20.002	7.310	0.500
910.000	527.638	80.000	19.996	100.093	20.004	7.167	0.537
910.500	527.869	80.000	19.995	100.094	20.003	7.256	0.542
911.000	528.128	79.999	19.994	100.092	20.002	7.324	0.506
911.500	528.388	80.000	19.995	100.086	19.998	7.592	0.505
912.000	528.654	80.001	19.995	100.077	20.002	7.341	0.523
912.500	528.934	80.000	19.994	100.073	20.001	7.425	0.536
913.000	529.152	80.000	19.994	100.071	20.002	7.325	0.522
913.500	529.458	79.999	19.994	100.072	19.999	7.518	0.511
914.000	529.700	80.000	19.994	100.074	19.999	7.531	0.536
914.500	529.960	80.001	19.995	100.075	20.001	7.376	0.526
915.000	530.192	79.999	19.994	100.072	20.007	6.965	0.497
915.500	530.479	79.998	19.996	100.074	20.003	7.242	0.505
916.000	530.724	79.999	19.994	100.074	20.001	7.379	0.526
916.500	530.960	80.000	19.993	100.073	20.002	7.333	0.507
917.000	531.214	79.999	19.995	100.078	20.005	7.157	0.485
917.500	531.484	80.000	19.994	100.083	20.005	7.138	0.507
918.000	531.701	79.996	19.994	100.087	20.007	6.969	0.506
918.500	531.948	79.998	19.995	100.091	20.006	7.090	0.476
919.000	532.267	79.998	19.995	100.096	20.004	7.164	0.515
919.500	532.468	79.997	19.993	100.095	20.002	7.312	0.543
920.000	532.773	79.998	19.995	100.095	20.002	7.307	0.513
920.500	533.022	79.999	19.996	100.094	20.002	7.322	0.530
921.000	533.249	79.999	19.995	100.091	20.005	7.127	0.515
921.500	533.541	79.998	19.996	100.087	20.004	7.178	0.498
922.000	533.800	79.997	19.996	100.083	20.005	7.095	0.535
922.500	534.033	79.999	19.995	100.080	20.008	6.909	0.521
923.000	534.320	79.998	19.995	100.081	20.005	7.121	0.506
923.500	534.553	79.998	19.994	100.085	20.004	7.163	0.520
924.000	534.838	79.999	19.996	100.085	20.002	7.321	0.519
924.500	535.082	80.000	19.996	100.085	20.003	7.254	0.524
925.000	535.362	79.998	19.996	100.084	20.007	7.021	0.526
925.500	535.627	79.999	19.995	100.083	20.003	7.252	0.534
926.000	535.889	79.998	19.995	100.079	20.006	7.058	0.536
926.500	536.158	79.998	19.994	100.078	20.005	7.098	0.529
927.000	536.403	79.999	19.994	100.077	20.005	7.151	0.523
927.500	536.650	79.999	19.994	100.076	20.006	7.044	0.503
928.000	536.896	79.999	19.995	100.073	20.004	7.181	0.492
928.500	537.154	80.000	19.994	100.073	20.008	6.896	0.498
929.000	537.417	80.000	19.995	100.072	20.005	7.140	0.513
929.500	537.707	80.000	19.994	100.074	20.003	7.263	0.537
930.000	537.946	80.001	19.995	100.075	20.012	6.608	0.541
930.500	538.219	79.999	19.993	100.075	20.007	7.020	0.520
931.000	538.450	79.999	19.995	100.076	20.007	6.968	0.508
931.500	538.716	80.000	19.994	100.079	20.005	7.130	0.501
932.000	538.999	80.002	19.995	100.077	20.009	6.834	0.523
932.500	539.248	80.000	19.994	100.078	20.004	7.183	0.540
933.000	539.452	80.000	19.994	100.080	20.009	6.868	0.492
933.500	539.733	80.001	19.997	100.080	20.009	6.815	0.469
934.000	539.990	80.000	19.995	100.081	20.010	6.785	0.512
934.500	540.237	80.000	19.994	100.083	20.007	6.996	0.521
935.000	540.510	80.002	19.995	100.085	20.006	7.049	0.512
935.500	540.732	79.999	19.995	100.082	20.006	7.068	0.507
936.000	541.008	80.001	19.994	100.079	20.004	7.197	0.496
936.500	541.295	80.001	19.995	100.075	20.002	7.337	0.531
937.000	541.525	80.000	19.993	100.073	20.004	7.175	0.540
937.500	541.736	80.000	19.994	100.074	20.007	7.014	0.479
938.000	542.038	80.001	19.994	100.080	20.006	7.082	0.477
938.500	542.271	80.001	19.994	100.087	20.008	6.944	0.524
939.000	542.555	80.001	19.994	100.089	20.010	6.777	0.525
939.500	542.812	80.001	19.994	100.088	20.007	6.985	0.529
940.000	543.090	79.999	19.994	100.084	20.005	7.143	0.538
940.500	543.315	80.001	19.995	100.077	20.004	7.187	0.519
941.000	543.558	80.000	19.994	100.070	20.001	7.420	0.486
941.500	543.840	80.001	19.995	100.068	20.003	7.236	0.497
942.000	544.076	80.001	19.994	100.068	20.005	7.124	0.521
942.500	544.330	80.000	19.995	100.067	20.009	6.818	0.504
943.000	544.557	79.999	19.995	100.067	20.006	7.063	0.486
943.500	544.839	79.999	19.994	100.068	20.009	6.882	0.495
944.000	545.069	79.999	19.993	100.069	20.004	7.196	0.510
944.500	545.325	79.999	19.995	100.071	20.009	6.818	0.499
945.000	545.597	79.998	19.995	100.077	20.006	7.087	0.507
945.500	545.832	79.999	19.994	100.077	20.007	6.962	0.518
946.000	546.084	79.997	19.993	100.077	20.007	6.958	0.497
946.500	546.392	79.998	19.995	100.079	20.008	6.903	0.524
947.000	546.642	79.998	19.995	100.082	20.004	7.181	0.559
947.500	546.876	79.999	19.995	100.080	20.007	6.991	0.521
948.000	547.127	79.998	19.996	100.086	20.010	6.809	0.484
948.500	547.369	79.998	19.996	100.092	20.008	6.942	0.489
949.000	547.647	79.998	19.994	100.093	20.005	7.132	0.506
949.500	547.866	79.997	19.995	100.095	20.007	6.982	0.508
950.000	548.159	79.997	19.995	100.097	20.009	6.823	0.504
950.500	548.403	79.998	19.996	100.092	20.004	7.174	0.525
951.000	548.652	79.998	19.995	100.092	20.011	6.694	0.515
951.500	548.918	79.996	19.994	100.093	20.006	7.047	0.504
952.000	549.148	79.997	19.996	100.087	20.009	6.866	0.506
952.500	549.393	79.995	19.997	100.088	20.007	6.965	0.485
953.000	549.670	79.998	19.994	100.088	20.010	6.772	0.499
953.500	549.910	79.997	19.996	100.087	20.006	7.082	0.519
954.000	550.144	79.997	19.996	100.084	20.010	6.807	0.495
954.500	550.414	79.996	19.995	100.087	20.008	6.953	0.489
955.000	550.661	79.996	19.995	100.087	20.003	7.274	0.511
955.500	550.937	79.997	19.996	100.087	20.008	6.947	0.520
956.000	551.193	79.997	19.995	100.086	20.005	7.159	0.527
956.500	551.463	79.996	19.995	100.084	20.010	6.790	0.529
957.000	551.707	79.996	19.995	100.081	20.003	7.289	0.520
957.500	551.958	79.998	19.997	100.076	20.003	7.296	0.504
958.000	552.256	79.997	19.995	100.074	20.006	7.034	0.522
958.500	552.439	79.998	19.996	100.070	20.008	6.886	0.515
959.000	552.716	79.998	19.995	100.070	20.007	6.965	0.471
959.500	552.955	79.997	19.996	100.070	20.010	6.783	0.488
960.000	553.245	79.997	19.996	100.071	20.003	7.259	0.523
960.500	553.497	79.996	19.995	100.074	20.009	6.815	0.535
961.000	553.723	79.997	19.995	100.075	20.003	7.266	0.510
961.500	553.980	79.998	19.995	100.075	20.005	7.150	0.481
962.000	554.239	79.998	19.995	100.075	20.007	6.977	0.500
962.500	554.489	79.998	19.995	100.073	20.005	7.116	0.512
963.000	554.772	79.997	19.995	100.072	20.006	7.059	0.521
963.500	555.025	79.996	19.995	100.077	20.006	7.087	0.535
964.000	555.243	79.997	19.995	100.084	20.006	7.028	0.503
964.500	555.531	79.995	19.994	100.086	20.005	7.126	0.489
965.000	555.759	79.999	19.996	100.091	20.005	7.160	0.511
965.500	556.004	79.998	19.995	100.096	20.007	7.018	0.495
966.000	556.268	79.997	19.995	100.096	20.009	6.847	0.491
966.500	556.530	79.998	19.996	100.094	20.002	7.320	0.517
967.000	556.801	79.998	19.996	100.099	20.006	7.088	0.529
967.500	557.038	79.997	19.995	100.096	20.001	7.417	0.520
968.000	557.294	79.997	19.994	100.092	20.006	7.024	0.500
968.500	557.522	79.998	19.994	100.088	20.005	7.109	0.489
969.000	557.781	80.000	19.994	100.084	20.011	6.690	0.486
969.500	558.035	79.998	19.995	100.077	20.008	6.920	0.500
970.000	558.317	79.997	19.996	100.075	20.005	7.132	0.524
970.500	558.577	79.997	19.995	100.073	20.010	6.801	0.539
971.000	558.788	79.996	19.995	100.072	20.003	7.251	0.506
971.500	559.020	79.998	19.994	100.077	20.003	7.232	0.457
972.000	559.311	79.997	19.995	100.082	20.006	7.023	0.483
972.500	559.594	79.997	19.994	100.085	20.004	7.211	0.548
973.000	559.847	79.998	19.994	100.085	20.005	7.122	0.554
973.500	560.084	79.997	19.995	100.087	20.008	6.913	0.513
974.000	560.311	79.997	19.996	100.084	20.002	7.305	0.477
974.500	560.584	79.998	19.996	100.078	20.006	7.068	0.482
975.000	560.791	79.998	19.996	100.076	20.005	7.157	0.491
975.500	561.063	79.998	19.997	100.074	20.008	6.910	0.480
976.000	561.330	79.996	19.995	100.070	20.003	7.264	0.509
976.500	561.575	79.997	19.995	100.070	20.009	6.864	0.525
977.000	561.870	79.998	19.995	100.069	20.008	6.927	0.526
977.500	562.109	79.998	19.996	100.070	20.008	6.944	0.537
978.000	562.335	79.998	19.996	100.070	20.005	7.142	0.499
978.500	562.589	79.997	19.995	100.075	20.004	7.179	0.473
979.000	562.867	79.996	19.996	100.075	20.005	7.116	0.506
979.500	563.075	79.996	19.994	100.076	20.001	7.422	0.509
980.000	563.358	79.997	19.997	100.075	20.005	7.132	0.489
980.500	563.561	79.996	19.997	100.078	20.005	7.128	0.489
981.000	563.866	79.995	19.996	100.078	20.005	7.153	0.497
981.500	564.085	79.997	19.996	100.082	20.004	7.204	0.516
982.000	564.359	79.997	19.997	100.085	20.003	7.283	0.508
982.500	564.609	79.997	19.996	100.092	20.003	7.245	0.508
983.000	564.841	79.996	19.997	100.090	20.003	7.256	0.503
983.500	565.083	79.995	19.995	100.090	20.005	7.100	0.478
984.000	565.333	79.997	19.997	100.086	20.004	7.174	0.483
984.500	565.622	79.998	19.996	100.084	20.002	7.312	0.516
985.000	565.854	79.999	19.997	100.077	20.006	7.066	0.530
985.500	566.126	79.996	19.996	100.075	20.007	6.977	0.512
986.000	566.392	79.996	19.997	100.070	20.001	7.374	0.521
986.500	566.648	79.998	19.995	100.068	20.001	7.387	0.530
987.000	566.870	79.998	19.996	100.066	20.005	7.139	0.500
987.500	567.155	79.997	19.995	100.068	20.003	7.242	0.492
988.000	567.384	79.999	19.995	100.074	20.003	7.295	0.510
988.500	567.679	79.999	19.996	100.076	20.000	7.451	0.519
989.000	567.901	79.999	19.995	100.080	20.001	7.437	0.521
989.500	568.128	79.997	19.996	100.088	20.009	6.868	0.484
990.000	568.429	79.999	19.996	100.093	20.000	7.470	0.488
990.500	568.635	79.998	19.996	100.094	20.005	7.145	0.517
991.000	568.909	79.999	19.996	100.100	20.004	7.210	0.493
991.500	569.136	79.998	19.995	100.103	20.004	7.210	0.491
992.000	569.400	79.999	19.996	100.097	20.006	7.086	0.497
992.500	569.686	80.000	19.995	100.092	20.006	7.069	0.520
993.000	569.958	80.000	19.996	100.090	20.004	7.177	0.553
993.500	570.186	79.999	19.996	100.087	20.003	7.268	0.529
994.000	570.456	79.999	19.994	100.080	20.005	7.116	0.499
994.500	570.659	79.999	19.995	100.080	20.004	7.188	0.485
995.000	570.944	80.001	19.993	100.078	20.004	7.175	0.481
995.500	571.191	79.999	19.994	100.075	20.007	6.954	0.510
996.000	571.433	79.999	19.995	100.075	20.002	7.337	0.510
996.500	571.705	79.999	19.994	100.077	20.002	7.358	0.501
997.000	571.938	79.999	19.995	100.082	20.003	7.269	0.509
997.500	572.211	79.999	19.995	100.088	20.006	7.089	0.506
998.000	572.445	79.999	19.995	100.094	20.006	7.082	0.507
998.500	572.723	79.999	19.995	100.096	20.001	7.395	0.510
999.000	572.968	79.999	19.994	100.098	20.002	7.342	0.518
999.500	573.241	80.000	19.993	100.097	20.007	7.013	0.521
1000.000	573.516	80.000	19.994	100.096	20.004	7.190	0.532
1000.500	573.760	79.998	19.993	100.096	20.005	7.162	0.533
1001.000	574.004	79.998	19.995	100.099	20.002	7.346	0.504
1001.500	574.272	80.000	19.996	100.100	20.003	7.236	0.500
1002.000	574.536	79.999	19.995	100.103	20.004	7.198	0.522
1002.500	574.822	79.997	19.994	100.103	20.004	7.210	0.541
1003.000	575.070	79.999	19.994	100.096	20.000	7.470	0.543
1003.500	575.309	79.998	19.995	100.093	20.002	7.330	0.511
1004.000	575.558	80.000	19.994	100.093	20.007	7.015	0.487
1004.500	575.801	79.998	19.995	100.091	19.999	7.544	0.490
1005.000	576.076	79.999	19.994	100.089	19.999	7.546	0.505
1005.500	576.350	79.998	19.995	100.087	19.998	7.586	0.533
1006.000	576.595	79.999	19.994	100.084	20.001	7.428	0.534
1006.500	576.851	79.998	19.994	100.078	20.001	7.417	0.510
1007.000	577.110	79.998	19.994	100.074	20.005	7.113	0.508
1007.500	577.387	79.998	19.995	100.077	20.002	7.359	0.525
1008.000	577.622	79.999	19.994	100.083	20.004	7.220	0.525
1008.500	577.874	79.997	19.994	100.085	20.001	7.429	0.500
1009.000	578.120	79.998	19.995	100.087	19.999	7.553	0.492
1009.500	578.402	79.998	19.994	100.087	20.001	7.414	0.513
1010.000	578.615	79.998	19.994	100.085	20.003	7.298	0.512
1010.500	578.919	79.999	19.994	100.087	20.003	7.272	0.506
1011.000	579.135	79.999	19.994	100.088	20.001	7.395	0.518
1011.500	579.387	79.999	19.994	100.091	19.999	7.547	0.494
1012.000	579.647	79.998	19.993	100.096	20.003	7.249	0.490
1012.500	579.916	79.999	19.995	100.100	20.002	7.354	0.521
1013.000	580.161	79.999	19.995	100.099	19.994	7.874	0.522
1013.500	580.407	79.999	19.994	100.102	19.999	7.572	0.502
1014.000	580.691	80.000	19.994	100.105	19.998	7.586	0.510
1014.500	580.909	80.000	19.994	100.104	19.999	7.563	0.516
1015.000	581.154	80.001	19.995	100.104	20.000	7.505	0.482
1015.500	581.418	80.000	19.993	100.104	20.000	7.488	0.485
1016.000	581.640	80.000	19.995	100.103	19.998	7.601	0.498
1016.500	581.928	80.000	19.995	100.103	20.005	7.102	0.498
1017.000	582.179	80.000	19.995	100.104	20.003	7.266	0.525
1017.500	582.432	80.000	19.994	100.101	20.003	7.268	0.522
1018.000	582.698	79.998	19.994	100.096	19.998	7.591	0.512
1018.500	582.903	80.000	19.994	100.092	19.995	7.811	0.495
1019.000	583.191	80.000	19.994	100.089	20.001	7.427	0.481
1019.500	583.413	80.000	19.994	100.087	19.995	7.813	0.501
1020.000	583.657	80.000	19.994	100.087	19.995	7.848	0.489
1020.500	583.949	80.000	19.994	100.090	19.991	8.078	0.501
1021.000	584.224	80.000	19.994	100.088	19.994	7.904	0.552
1021.500	584.432	80.000	19.994	100.087	19.999	7.536	0.525
1022.000	584.702	80.000	19.994	100.087	20.000	7.471	0.480
1022.500	584.927	80.000	19.995	100.086	19.999	7.561	0.486
1023.000	585.157	79.999	19.995	100.087	19.998	7.595	0.475
1023.500	585.425	80.000	19.993	100.093	19.997	7.703	0.477
1024.000	585.686	79.998	19.994	100.098	19.998	7.627	0.514
1024.500	585.958	79.999	19.996	100.098	19.999	7.555	0.531
1025.000	586.174	79.999	19.995	100.099	19.997	7.716	0.510
1025.500	586.450	80.000	19.996	100.095	19.997	7.718	0.490
1026.000	586.716	79.999	19.995	100.090	19.997	7.659	0.517
1026.500	586.934	80.000	19.995	100.084	19.998	7.638	0.513
1027.000	587.158	79.999	19.994	100.081	19.998	7.640	0.463
1027.500	587.462	79.998	19.994	100.080	19.995	7.804	0.485
1028.000	587.706	79.997	19.994	100.084	19.997	7.650	0.538
1028.500	587.959	79.997	19.995	100.087	19.997	7.663	0.523
1029.000	588.181	79.998	19.993	100.090	19.994	7.919	0.487
1029.500	588.430	79.997	19.994	100.089	19.997	7.705	0.473
1030.000	588.698	79.997	19.993	100.088	19.995	7.826	0.494
1030.500	588.956	79.997	19.994	100.087	19.995	7.798	0.522
1031.000	589.215	79.998	19.995	100.084	19.993	7.963	0.522
1031.500	589.454	79.997	19.995	100.083	19.996	7.762	0.508
1032.001	589.705	79.999	19.995	100.088	19.997	7.697	0.494
1032.501	589.961	79.996	19.994	100.090	19.996	7.782	0.498
1033.000	590.221	79.997	19.993	100.091	19.996	7.745	0.512
1033.500	590.445	79.998	19.994	100.098	19.995	7.798	0.500
1034.000	590.725	79.996	19.995	100.100	19.999	7.564	0.494
1034.500	590.934	79.998	19.993	100.095	19.998	7.621	0.496
1035.000	591.164	79.997	19.994	100.095	19.997	7.718	0.464
1035.500	591.456	79.998	19.995	100.093	19.997	7.652	0.481
1036.000	591.765	79.997	19.994	100.090	19.998	7.634	0.562
1036.500	591.957	79.997	19.994	100.088	19.995	7.821	0.551
1037.000	592.247	79.997	19.994	100.088	19.995	7.849	0.491
1037.500	592.525	79.998	19.995	100.087	19.999	7.518	0.525
1038.000	592.765	79.999	19.995	100.091	19.995	7.815	0.544
1038.500	593.009	79.998	19.995	100.094	19.996	7.766	0.501
1039.000	593.262	79.998	19.994	100.095	19.999	7.515	0.490
1039.500	593.528	79.997	19.994	100.097	19.997	7.657	0.508
1040.000	593.792	79.999	19.996	100.094	19.999	7.539	0.525
1040.500	594.045	79.998	19.995	100.092	19.998	7.621	0.524
1041.000	594.302	80.000	19.996	100.092	19.998	7.631	0.513
1041.500	594.544	79.999	19.995	100.089	19.993	7.986	0.504
1042.000	594.768	79.998	19.995	100.090	19.995	7.830	0.482
1042.500	595.063	79.998	19.995	100.096	19.996	7.767	0.493
1043.000	595.308	80.000	19.996	100.095	19.996	7.752	0.530
