Repository: ulfsri/fsri_materials_database

# Materials and Products Database

## 01_Data

Raw data generated from each apparatus are included here in plain-text format. The data is organized first by material, next by the short name of test apparatus used, and where applicable additional filtering by test settings.

### material.json

Each material directory contains a json file of the same name as the material. This file links the data stored in the repository as well as data and graphs produced by the accompanying scripts (__02_Scripts__) to the respective landing page for the material on the front-end website.

File: 01_Data/PET/MCC/PET_MCC_30K_min_210927_R3.txt (part 3 of 4)
T Correction Coefficients:	0	1.024463	0
Time Shift (s):	14
*
Time (s)	Temperature (C)	N2 flow rate (cc/min)	O2 flow rate (cc/min)	Flow Rate (cc/min)	Oxygen (%)	HRR (W/g)	Heating rate (C/s)
697.000	423.964	79.997	19.994	100.555	18.342	139.976	0.502
697.500	424.214	79.997	19.994	100.556	18.322	141.550	0.491
698.000	424.472	79.997	19.994	100.557	18.300	143.253	0.501
698.500	424.689	79.997	19.995	100.564	18.282	144.722	0.492
699.000	424.935	79.999	19.996	100.568	18.260	146.454	0.469
699.500	425.229	79.998	19.996	100.571	18.241	147.923	0.501
700.000	425.415	79.998	19.995	100.574	18.223	149.352	0.510
700.500	425.715	79.999	19.995	100.575	18.199	151.273	0.483
701.001	425.946	79.999	19.995	100.576	18.178	152.890	0.509
701.500	426.190	79.997	19.994	100.584	18.157	154.515	0.503
702.000	426.432	79.997	19.995	100.588	18.141	155.816	0.481
702.500	426.692	79.998	19.995	100.595	18.119	157.559	0.494
703.000	426.916	79.998	19.994	100.603	18.099	159.148	0.493
703.500	427.196	79.999	19.996	100.610	18.079	160.687	0.494
704.000	427.435	80.000	19.995	100.615	18.058	162.392	0.511
704.500	427.706	79.998	19.995	100.625	18.039	163.893	0.514
705.000	427.924	79.997	19.994	100.633	18.020	165.394	0.500
705.500	428.207	79.999	19.995	100.641	17.996	167.236	0.495
706.000	428.484	79.998	19.994	100.643	17.979	168.559	0.531
706.500	428.688	79.999	19.996	100.642	17.963	169.872	0.521
707.000	428.955	79.999	19.995	100.642	17.935	172.075	0.475
707.500	429.209	80.000	19.996	100.641	17.918	173.395	0.496
708.000	429.442	79.998	19.996	100.641	17.897	175.029	0.504
708.500	429.705	79.998	19.996	100.646	17.880	176.400	0.492
709.000	429.963	79.999	19.995	100.652	17.860	177.993	0.509
709.500	430.211	79.998	19.996	100.655	17.842	179.412	0.513
710.000	430.445	80.000	19.996	100.661	17.820	181.154	0.494
710.500	430.751	79.998	19.995	100.669	17.800	182.753	0.511
711.000	431.006	79.999	19.995	100.677	17.781	184.263	0.551
711.500	431.200	79.999	19.996	100.684	17.763	185.678	0.505
712.000	431.473	79.998	19.996	100.690	17.745	187.039	0.457
712.500	431.731	80.000	19.995	100.692	17.725	188.594	0.499
713.000	431.938	80.000	19.995	100.693	17.703	190.382	0.498
713.500	432.255	79.999	19.994	100.696	17.683	191.930	0.495
714.000	432.489	80.001	19.995	100.703	17.667	193.204	0.538
714.500	432.728	80.000	19.996	100.707	17.650	194.599	0.512
715.000	433.022	80.001	19.995	100.709	17.626	196.451	0.503
715.500	433.263	80.000	19.994	100.714	17.609	197.840	0.534
716.000	433.497	80.000	19.995	100.719	17.594	198.969	0.505
716.500	433.795	80.000	19.996	100.720	17.574	200.559	0.503
717.000	434.037	79.999	19.994	100.724	17.556	201.975	0.536
717.500	434.316	80.001	19.996	100.732	17.544	202.894	0.530
718.000	434.577	80.001	19.995	100.733	17.525	204.430	0.531
718.500	434.785	80.000	19.995	100.734	17.509	205.668	0.505
719.000	435.085	80.001	19.995	100.734	17.490	207.190	0.488
719.500	435.343	80.001	19.995	100.737	17.474	208.518	0.532
720.000	435.554	80.001	19.995	100.743	17.458	209.791	0.513
720.500	435.835	79.999	19.995	100.751	17.444	210.895	0.481
721.000	436.050	80.000	19.995	100.758	17.427	212.244	0.494
721.500	436.352	79.998	19.995	100.766	17.412	213.403	0.507
722.000	436.601	79.998	19.995	100.771	17.400	214.306	0.534
722.500	436.834	79.998	19.994	100.769	17.387	215.371	0.517
723.000	437.075	79.999	19.995	100.768	17.376	216.219	0.478
723.500	437.351	79.998	19.996	100.771	17.361	217.409	0.495
724.000	437.600	79.998	19.997	100.773	17.349	218.368	0.521
724.500	437.830	79.997	19.996	100.777	17.341	218.966	0.502
725.000	438.121	79.998	19.995	100.785	17.321	220.527	0.500
725.500	438.340	79.997	19.994	100.793	17.314	221.130	0.515
726.000	438.605	79.997	19.995	100.799	17.301	222.150	0.497
726.500	438.839	79.997	19.996	100.800	17.288	223.206	0.491
727.000	439.110	79.996	19.995	100.799	17.277	224.023	0.502
727.500	439.361	79.997	19.995	100.795	17.263	225.173	0.514
728.000	439.642	79.997	19.996	100.796	17.254	225.883	0.527
728.500	439.856	79.997	19.995	100.799	17.243	226.802	0.513
729.000	440.099	79.996	19.996	100.806	17.231	227.755	0.476
729.500	440.374	79.996	19.996	100.818	17.220	228.607	0.488
730.000	440.641	79.996	19.996	100.832	17.217	228.892	0.530
730.500	440.865	79.996	19.995	100.839	17.213	229.178	0.517
731.000	441.117	79.996	19.995	100.845	17.201	230.142	0.484
731.500	441.374	79.996	19.996	100.849	17.201	230.150	0.493
732.000	441.602	79.997	19.996	100.848	17.191	230.888	0.497
732.500	441.891	79.998	19.996	100.849	17.194	230.695	0.501
733.000	442.146	79.996	19.996	100.846	17.190	230.992	0.530
733.500	442.408	79.997	19.996	100.845	17.187	231.228	0.530
734.000	442.612	79.997	19.996	100.845	17.182	231.565	0.492
734.500	442.869	79.997	19.996	100.847	17.183	231.503	0.464
735.000	443.156	79.996	19.995	100.847	17.185	231.330	0.502
735.500	443.330	79.998	19.997	100.849	17.180	231.691	0.502
736.000	443.624	79.996	19.996	100.850	17.180	231.696	0.465
736.500	443.913	79.995	19.997	100.851	17.178	231.844	0.526
737.000	444.180	79.996	19.997	100.854	17.184	231.320	0.569
737.500	444.408	79.996	19.995	100.861	17.182	231.495	0.526
738.000	444.659	79.996	19.996	100.869	17.187	231.167	0.487
738.500	444.938	79.996	19.995	100.877	17.190	230.918	0.504
739.000	445.147	79.996	19.996	100.885	17.196	230.405	0.509
739.500	445.371	79.996	19.995	100.892	17.200	230.116	0.460
740.000	445.639	79.997	19.996	100.898	17.204	229.793	0.463
740.500	445.937	79.996	19.996	100.904	17.214	229.059	0.529
741.000	446.150	79.996	19.995	100.906	17.215	228.960	0.539
741.500	446.444	79.996	19.995	100.910	17.228	227.948	0.509
742.000	446.658	79.996	19.995	100.911	17.238	227.155	0.507
742.500	446.889	79.997	19.996	100.906	17.246	226.483	0.477
743.000	447.184	79.997	19.995	100.901	17.257	225.605	0.486
743.500	447.434	79.996	19.996	100.898	17.274	224.286	0.536
744.000	447.729	79.996	19.995	100.894	17.289	223.121	0.545
744.500	447.980	79.998	19.995	100.890	17.303	221.986	0.546
745.000	448.200	79.998	19.995	100.886	17.321	220.617	0.509
745.500	448.472	79.997	19.995	100.879	17.334	219.534	0.482
746.000	448.666	79.997	19.994	100.872	17.354	217.930	0.479
746.500	448.969	79.996	19.996	100.865	17.374	216.386	0.481
747.000	449.244	79.997	19.995	100.860	17.389	215.158	0.537
747.500	449.410	79.996	19.996	100.857	17.407	213.765	0.509
748.000	449.698	79.996	19.995	100.857	17.430	211.921	0.447
748.500	449.938	79.996	19.996	100.859	17.445	210.732	0.491
749.000	450.224	79.996	19.995	100.863	17.472	208.643	0.527
749.500	450.436	79.995	19.996	100.864	17.487	207.448	0.513
750.000	450.754	79.996	19.996	100.870	17.496	206.685	0.514
750.500	450.956	79.995	19.994	100.877	17.529	204.141	0.525
751.000	451.225	79.997	19.997	100.880	17.552	202.328	0.496
751.500	451.428	79.997	19.996	100.882	17.575	200.453	0.472
752.000	451.793	79.996	19.995	100.885	17.597	198.692	0.520
752.500	452.027	79.995	19.994	100.879	17.617	197.119	0.583
753.000	452.258	79.996	19.997	100.872	17.625	196.464	0.532
753.500	452.512	79.995	19.995	100.872	17.646	194.795	0.475
754.000	452.730	79.995	19.996	100.870	17.684	191.796	0.479
754.500	453.054	79.994	19.997	100.870	17.693	191.077	0.507
755.000	453.211	79.996	19.995	100.870	17.719	189.018	0.512
755.500	453.549	79.995	19.996	100.870	17.734	187.830	0.488
756.000	453.830	79.995	19.995	100.864	17.761	185.686	0.557
756.500	454.032	79.994	19.995	100.857	17.780	184.243	0.551
757.000	454.283	79.996	19.995	100.847	17.802	182.501	0.468
757.500	454.590	79.994	19.996	100.840	17.823	180.783	0.505
758.000	454.736	79.995	19.996	100.834	17.850	178.698	0.505
758.500	455.172	79.996	19.996	100.827	17.870	177.073	0.518
759.000	455.250	79.995	19.995	100.822	17.893	175.280	0.548
759.500	455.560	79.995	19.995	100.818	17.918	173.327	0.451
760.000	455.852	79.995	19.996	100.815	17.945	171.156	0.495
760.500	456.143	79.996	19.996	100.813	17.961	169.871	0.593
761.000	456.419	79.996	19.996	100.813	17.990	167.634	0.575
761.500	456.550	79.995	19.995	100.809	18.015	165.659	0.487
762.000	456.849	79.995	19.996	100.802	18.039	163.777	0.419
762.500	457.185	79.997	19.996	100.795	18.063	161.829	0.533
763.000	457.858	79.998	19.998	100.786	18.091	159.651	0.822
763.500	457.389	79.996	19.996	100.776	18.115	157.764	0.606
764.000	457.643	79.997	19.996	100.768	18.143	155.517	-0.006
764.500	458.407	79.998	19.996	100.761	18.163	153.947	0.402
765.000	458.846	79.997	19.996	100.753	18.188	151.966	1.111
765.500	459.157	79.997	19.997	100.745	18.213	149.982	0.976
766.000	459.464	79.998	19.996	100.739	18.243	147.655	0.684
766.500	459.627	79.996	19.996	100.734	18.269	145.580	0.544
767.000	459.531	79.998	19.995	100.728	18.296	143.439	0.269
767.500	459.483	79.997	19.995	100.722	18.324	141.251	-0.038
768.000	460.271	79.998	19.996	100.715	18.354	138.924	0.298
768.500	460.070	79.998	19.996	100.707	18.373	137.418	0.664
769.000	460.414	79.997	19.996	100.699	18.401	135.222	0.365
769.500	460.717	79.998	19.994	100.695	18.427	133.141	0.395
770.000	460.995	79.999	19.995	100.689	18.451	131.211	0.614
770.500	461.213	79.999	19.994	100.681	18.480	128.964	0.539
771.000	461.444	79.999	19.995	100.675	18.508	126.751	0.472
771.500	461.706	79.999	19.995	100.668	18.542	124.094	0.470
772.000	462.050	79.999	19.996	100.660	18.569	121.932	0.549
772.500	462.381	80.000	19.994	100.654	18.594	120.016	0.641
773.000	462.498	80.000	19.995	100.650	18.625	117.547	0.562
773.500	462.838	79.998	19.996	100.643	18.655	115.189	0.452
774.000	463.048	79.999	19.995	100.640	18.682	113.031	0.503
774.500	463.278	79.998	19.995	100.632	18.712	110.668	0.495
775.001	463.680	79.998	19.995	100.624	18.741	108.414	0.536
775.500	463.767	80.000	19.996	100.616	18.769	106.202	0.560
776.000	464.097	80.000	19.997	100.606	18.794	104.225	0.453
776.500	464.376	79.997	19.994	100.593	18.823	101.937	0.513
777.000	464.605	79.999	19.996	100.584	18.853	99.616	0.559
777.500	464.898	79.998	19.995	100.579	18.883	97.243	0.515
778.000	465.070	79.999	19.996	100.569	18.911	95.079	0.493
778.500	465.444	79.998	19.994	100.562	18.941	92.716	0.506
779.000	465.681	79.999	19.996	100.554	18.976	89.999	0.579
779.500	465.855	79.999	19.994	100.547	18.999	88.122	0.512
780.000	466.194	79.997	19.995	100.539	19.027	85.935	0.462
780.500	466.478	79.999	19.995	100.532	19.059	83.483	0.568
781.000	466.670	79.999	19.995	100.524	19.081	81.683	0.550
781.500	466.983	79.999	19.996	100.516	19.112	79.289	0.490
782.000	467.277	79.998	19.996	100.505	19.137	77.347	0.555
782.500	467.530	79.998	19.994	100.493	19.167	74.954	0.577
783.000	467.763	79.999	19.994	100.487	19.196	72.706	0.517
783.500	468.005	79.996	19.995	100.479	19.224	70.475	0.481
784.000	468.324	79.998	19.994	100.470	19.251	68.423	0.518
784.500	468.517	79.997	19.997	100.466	19.274	66.549	0.536
785.000	468.791	79.998	19.994	100.460	19.306	64.102	0.490
785.500	469.074	79.999	19.996	100.451	19.333	61.973	0.512
786.000	469.349	79.998	19.995	100.442	19.357	60.073	0.557
786.500	469.575	79.997	19.994	100.435	19.385	57.914	0.529
787.000	469.888	79.997	19.995	100.427	19.404	56.369	0.520
787.500	470.187	79.999	19.995	100.421	19.427	54.631	0.575
788.000	470.391	79.999	19.996	100.417	19.451	52.757	0.557
788.500	470.706	79.999	19.996	100.410	19.471	51.148	0.511
789.000	470.923	79.997	19.996	100.407	19.490	49.694	0.526
789.500	471.207	79.998	19.995	100.402	19.513	47.829	0.517
790.000	471.472	79.999	19.995	100.394	19.537	45.965	0.525
790.500	471.687	79.999	19.995	100.386	19.550	44.940	0.515
791.000	471.950	79.998	19.995	100.384	19.572	43.265	0.480
791.500	472.180	79.998	19.995	100.373	19.592	41.678	0.485
792.000	472.474	79.998	19.995	100.364	19.611	40.188	0.508
792.500	472.756	79.999	19.995	100.358	19.628	38.833	0.550
793.000	473.037	79.999	19.997	100.352	19.639	37.971	0.570
793.500	473.285	79.999	19.995	100.343	19.659	36.430	0.546
794.000	473.530	79.998	19.995	100.338	19.672	35.386	0.511
794.500	473.826	80.000	19.994	100.336	19.688	34.172	0.517
795.000	474.082	80.000	19.995	100.334	19.705	32.836	0.546
795.500	474.325	79.999	19.994	100.333	19.718	31.792	0.525
796.000	474.640	79.998	19.994	100.334	19.735	30.492	0.529
796.500	474.887	79.999	19.994	100.335	19.746	29.621	0.560
797.000	475.175	79.999	19.994	100.329	19.761	28.443	0.548
797.500	475.392	79.999	19.994	100.322	19.769	27.799	0.520
798.000	475.680	80.000	19.995	100.314	19.776	27.265	0.505
798.500	475.933	80.000	19.994	100.305	19.787	26.423	0.523
799.000	476.236	79.999	19.995	100.300	19.800	25.416	0.549
799.500	476.487	79.999	19.995	100.297	19.812	24.428	0.555
800.000	476.749	79.999	19.995	100.297	19.824	23.553	0.533
800.500	477.040	79.998	19.995	100.296	19.832	22.919	0.533
801.000	477.251	79.999	19.994	100.291	19.841	22.182	0.527
801.500	477.550	79.998	19.994	100.284	19.851	21.411	0.506
802.000	477.787	79.998	19.995	100.277	19.861	20.660	0.523
802.500	478.064	79.998	19.995	100.269	19.865	20.316	0.525
803.000	478.286	79.997	19.994	100.264	19.878	19.297	0.507
803.500	478.604	79.997	19.994	100.264	19.884	18.832	0.520
804.000	478.830	79.997	19.996	100.264	19.888	18.499	0.542
804.500	479.106	79.996	19.994	100.265	19.899	17.659	0.523
805.000	479.375	79.996	19.993	100.265	19.906	17.123	0.523
805.500	479.664	79.995	19.996	100.265	19.913	16.531	0.551
806.000	479.946	79.996	19.995	100.265	19.917	16.220	0.564
806.500	480.136	79.997	19.994	100.266	19.922	15.891	0.521
807.000	480.450	79.996	19.993	100.265	19.929	15.282	0.488
807.500	480.716	79.996	19.994	100.263	19.935	14.852	0.542
808.000	480.932	79.998	19.994	100.257	19.939	14.535	0.531
808.500	481.241	79.997	19.993	100.252	19.943	14.192	0.503
809.000	481.529	79.998	19.995	100.250	19.952	13.521	0.561
809.500	481.773	79.998	19.994	100.247	19.954	13.361	0.564
810.000	482.037	79.997	19.993	100.245	19.963	12.657	0.520
810.500	482.313	79.996	19.995	100.246	19.971	12.032	0.524
811.000	482.568	79.996	19.995	100.248	19.970	12.136	0.536
811.500	482.851	79.997	19.995	100.245	19.977	11.562	0.535
812.000	483.122	79.995	19.993	100.241	19.977	11.522	0.546
812.500	483.356	79.996	19.993	100.241	19.986	10.831	0.529
813.000	483.613	79.996	19.993	100.239	19.992	10.408	0.498
813.500	483.848	79.996	19.994	100.236	19.993	10.344	0.491
814.000	484.148	79.997	19.995	100.233	19.997	9.979	0.514
814.500	484.391	79.996	19.994	100.232	20.006	9.326	0.540
815.000	484.687	79.995	19.994	100.232	20.001	9.667	0.541
815.500	484.947	79.997	19.995	100.235	20.010	8.969	0.547
816.000	485.193	79.997	19.995	100.235	20.012	8.783	0.531
816.500	485.464	79.997	19.995	100.240	20.017	8.397	0.512
817.000	485.718	79.996	19.995	100.242	20.017	8.453	0.521
817.500	485.979	79.997	19.996	100.240	20.020	8.161	0.520
818.000	486.237	79.996	19.995	100.237	20.026	7.717	0.517
818.500	486.509	79.997	19.995	100.239	20.023	7.992	0.525
819.000	486.820	79.995	19.995	100.236	20.032	7.265	0.556
819.500	487.043	79.995	19.995	100.235	20.034	7.094	0.558
820.000	487.309	79.995	19.994	100.233	20.040	6.640	0.511
820.500	487.581	79.997	19.995	100.232	20.038	6.789	0.514
821.000	487.834	79.996	19.995	100.230	20.041	6.533	0.532
821.500	488.062	79.995	19.995	100.231	20.044	6.339	0.503
822.000	488.350	79.995	19.994	100.231	20.046	6.132	0.498
822.500	488.620	79.995	19.994	100.231	20.046	6.183	0.537
823.000	488.870	79.994	19.996	100.232	20.053	5.630	0.539
823.500	489.160	79.996	19.994	100.231	20.056	5.375	0.530
824.000	489.405	79.996	19.995	100.227	20.058	5.223	0.537
824.500	489.679	79.995	19.994	100.227	20.058	5.215	0.527
825.000	489.953	79.997	19.994	100.226	20.057	5.341	0.533
825.500	490.207	79.996	19.995	100.225	20.060	5.038	0.538
826.000	490.449	79.995	19.994	100.224	20.066	4.611	0.512
826.500	490.737	79.996	19.995	100.220	20.062	4.914	0.513
827.000	490.972	79.997	19.996	100.217	20.067	4.513	0.526
827.500	491.242	79.997	19.995	100.212	20.065	4.662	0.514
828.000	491.506	79.996	19.994	100.204	20.068	4.477	0.520
828.500	491.773	79.998	19.996	100.198	20.072	4.125	0.533
829.000	492.049	79.996	19.995	100.197	20.078	3.686	0.537
829.500	492.302	79.996	19.995	100.197	20.079	3.605	0.536
830.000	492.538	79.997	19.995	100.197	20.072	4.106	0.509
830.500	492.808	79.997	19.996	100.200	20.076	3.820	0.497
831.000	493.099	79.996	19.995	100.201	20.077	3.758	0.534
831.500	493.310	79.999	19.994	100.199	20.079	3.600	0.532
832.000	493.588	79.997	19.996	100.195	20.083	3.248	0.496
832.500	493.843	79.996	19.995	100.193	20.085	3.110	0.511
833.000	494.136	79.996	19.995	100.189	20.085	3.150	0.540
833.500	494.404	79.996	19.994	100.186	20.086	3.052	0.555
834.000	494.683	79.996	19.995	100.186	20.089	2.775	0.554
834.500	494.924	79.997	19.995	100.188	20.088	2.858	0.533
835.000	495.159	79.996	19.994	100.191	20.090	2.743	0.498
835.500	495.425	79.997	19.995	100.193	20.092	2.529	0.488
836.000	495.689	79.996	19.995	100.194	20.093	2.450	0.515
836.500	495.942	79.996	19.995	100.193	20.096	2.226	0.523
837.000	496.166	79.996	19.994	100.191	20.092	2.544	0.497
837.500	496.421	79.996	19.995	100.189	20.095	2.369	0.478
838.000	496.698	79.997	19.996	100.190	20.092	2.549	0.506
838.500	496.964	79.995	19.995	100.193	20.097	2.173	0.538
839.000	497.231	79.995	19.994	100.194	20.095	2.327	0.538
839.500	497.482	79.996	19.996	100.194	20.097	2.186	0.525
840.000	497.725	79.996	19.996	100.195	20.098	2.094	0.506
840.500	497.995	79.995	19.994	100.197	20.102	1.753	0.504
841.000	498.254	79.996	19.996	100.194	20.099	2.030	0.521
841.500	498.511	79.996	19.995	100.193	20.098	2.062	0.522
842.000	498.748	79.995	19.994	100.194	20.099	2.028	0.505
842.500	499.039	79.994	19.995	100.194	20.103	1.689	0.511
843.000	499.288	79.996	19.995	100.191	20.102	1.796	0.534
843.500	499.534	79.995	19.996	100.190	20.103	1.698	0.518
844.000	499.786	79.998	19.996	100.190	20.103	1.706	0.497
844.500	500.062	79.997	19.996	100.189	20.100	1.934	0.513
845.000	500.307	79.998	19.996	100.187	20.106	1.486	0.525
845.500	500.531	79.998	19.995	100.185	20.105	1.518	0.495
846.000	500.829	79.997	19.997	100.185	20.107	1.405	0.495
846.500	501.080	79.997	19.996	100.184	20.107	1.403	0.535
847.000	501.305	79.997	19.996	100.184	20.109	1.265	0.513
847.500	501.615	79.998	19.996	100.183	20.106	1.461	0.506
848.000	501.864	79.997	19.996	100.183	20.106	1.469	0.547
848.500	502.109	79.997	19.996	100.184	20.108	1.344	0.527
849.000	502.324	79.997	19.996	100.183	20.110	1.143	0.477
849.500	502.590	79.997	19.996	100.182	20.110	1.135	0.470
850.000	502.848	79.998	19.996	100.182	20.110	1.177	0.502
850.500	503.093	79.999	19.997	100.181	20.109	1.275	0.513
851.000	503.376	79.998	19.996	100.181	20.114	0.866	0.516
851.500	503.648	80.000	19.997	100.181	20.110	1.143	0.542
852.000	503.885	79.998	19.994	100.184	20.114	0.877	0.532
852.500	504.140	79.999	19.995	100.185	20.109	1.214	0.500
853.000	504.375	79.998	19.995	100.186	20.110	1.179	0.491
853.500	504.676	79.998	19.995	100.185	20.111	1.086	0.513
854.000	504.885	79.999	19.995	100.185	20.115	0.755	0.524
854.500	505.108	79.998	19.996	100.183	20.115	0.783	0.471
855.000	505.403	79.998	19.997	100.183	20.115	0.772	0.475
855.500	505.649	79.998	19.996	100.182	20.109	1.273	0.529
856.000	505.908	79.998	19.995	100.182	20.116	0.674	0.523
856.500	506.159	79.998	19.995	100.183	20.111	1.092	0.507
857.000	506.416	79.998	19.996	100.184	20.113	0.906	0.509
857.500	506.663	79.999	19.996	100.185	20.113	0.926	0.506
858.000	506.943	79.998	19.994	100.187	20.110	1.137	0.516
858.500	507.141	79.998	19.995	100.187	20.119	0.495	0.503
859.000	507.412	79.998	19.996	100.187	20.112	0.994	0.474
859.500	507.682	79.997	19.995	100.186	20.111	1.109	0.505
860.000	507.968	79.998	19.994	100.184	20.115	0.783	0.548
860.500	508.210	79.998	19.994	100.184	20.111	1.090	0.542
861.000	508.439	79.998	19.995	100.184	20.114	0.810	0.499
861.500	508.668	79.998	19.996	100.184	20.116	0.676	0.464
862.000	508.947	79.997	19.995	100.185	20.114	0.827	0.483
862.500	509.210	79.998	19.995	100.190	20.117	0.580	0.525
863.000	509.477	79.998	19.995	100.190	20.116	0.687	0.536
863.500	509.712	79.998	19.995	100.190	20.114	0.864	0.516
864.000	510.002	79.999	19.994	100.190	20.114	0.872	0.514
864.500	510.216	79.997	19.994	100.190	20.116	0.714	0.515
865.000	510.459	79.998	19.995	100.185	20.120	0.360	0.480
865.500	510.748	79.996	19.994	100.186	20.117	0.648	0.494
866.000	510.983	79.998	19.995	100.187	20.117	0.606	0.528
866.500	511.254	79.997	19.994	100.187	20.118	0.542	0.515
867.000	511.469	79.997	19.993	100.187	20.119	0.459	0.496
867.500	511.735	79.997	19.994	100.187	20.118	0.565	0.483
868.000	511.986	79.998	19.994	100.186	20.120	0.386	0.499
868.500	512.223	79.998	19.995	100.187	20.116	0.676	0.503
869.000	512.489	79.998	19.993	100.187	20.119	0.437	0.495
869.500	512.719	79.998	19.994	100.188	20.118	0.533	0.499
870.000	512.964	80.000	19.995	100.190	20.118	0.537	0.486
870.500	513.186	79.999	19.993	100.192	20.114	0.821	0.471
871.000	513.475	79.998	19.994	100.191	20.119	0.471	0.489
871.500	513.719	80.000	19.995	100.191	20.121	0.292	0.522
872.000	513.970	80.000	19.994	100.191	20.118	0.525	0.514
872.500	514.231	80.000	19.994	100.189	20.118	0.508	0.504
873.000	514.481	80.000	19.994	100.186	20.117	0.612	0.512
873.500	514.750	79.999	19.994	100.186	20.118	0.567	0.515
874.000	514.986	80.000	19.994	100.185	20.120	0.382	0.512
874.500	515.280	79.999	19.992	100.183	20.121	0.296	0.517
875.000	515.518	80.000	19.993	100.184	20.118	0.569	0.531
875.500	515.783	80.000	19.995	100.184	20.119	0.473	0.518
876.000	516.048	79.999	19.994	100.185	20.122	0.224	0.517
876.500	516.318	80.000	19.995	100.186	20.118	0.508	0.533
877.000	516.543	79.999	19.994	100.187	20.118	0.552	0.515
877.500	516.774	79.998	19.995	100.187	20.119	0.459	0.475
878.000	517.052	79.998	19.994	100.189	20.119	0.433	0.482
878.500	517.304	79.998	19.994	100.189	20.120	0.365	0.519
879.000	517.558	79.998	19.995	100.189	20.117	0.636	0.518
879.500	517.883	79.999	19.995	100.189	20.122	0.196	0.543
880.000	518.066	79.999	19.995	100.190	20.123	0.179	0.544
880.500	518.324	79.998	19.995	100.187	20.121	0.269	0.475
881.000	518.597	79.997	19.995	100.187	20.120	0.412	0.486
881.500	518.828	79.998	19.994	100.187	20.125	0.026	0.517
882.000	519.100	79.996	19.995	100.186	20.120	0.373	0.504
882.500	519.374	79.996	19.993	100.186	20.123	0.115	0.525
883.000	519.641	79.997	19.995	100.187	20.125	-0.034	0.544
883.500	519.889	79.995	19.993	100.187	20.123	0.124	0.528
884.000	520.138	79.996	19.995	100.187	20.121	0.320	0.506
884.500	520.390	79.995	19.994	100.186	20.122	0.243	0.499
885.000	520.617	79.997	19.994	100.186	20.123	0.126	0.489
885.500	520.901	79.998	19.996	100.185	20.121	0.267	0.495
886.000	521.161	79.997	19.996	100.186	20.120	0.384	0.528
886.500	521.389	79.996	19.994	100.186	20.124	0.051	0.517
887.000	521.649	79.995	19.993	100.186	20.123	0.117	0.488
887.500	521.918	79.997	19.994	100.187	20.124	0.049	0.508
888.000	522.147	79.995	19.994	100.188	20.124	0.085	0.513
888.500	522.455	79.996	19.995	100.188	20.125	-0.028	0.517
889.000	522.711	79.995	19.994	100.188	20.122	0.209	0.550
889.500	522.937	79.997	19.994	100.187	20.123	0.128	0.523
890.000	523.197	79.996	19.995	100.187	20.127	-0.200	0.484
890.500	523.450	79.997	19.993	100.187	20.127	-0.177	0.499
891.000	523.706	79.998	19.994	100.186	20.126	-0.060	0.511
891.500	523.951	79.997	19.994	100.185	20.125	-0.047	0.505
892.000	524.227	79.997	19.994	100.185	20.124	0.038	0.511
892.500	524.453	79.998	19.994	100.185	20.124	0.070	0.512
893.000	524.730	79.998	19.994	100.184	20.125	-0.047	0.502
893.500	524.979	79.998	19.994	100.184	20.125	-0.047	0.514
894.000	525.265	79.999	19.996	100.184	20.121	0.267	0.530
894.500	525.512	79.999	19.994	100.184	20.121	0.286	0.534
895.000	525.765	79.996	19.994	100.186	20.128	-0.213	0.517
895.500	526.057	79.998	19.995	100.193	20.125	-0.030	0.523
896.000	526.296	79.997	19.994	100.194	20.126	-0.126	0.538
896.500	526.541	79.998	19.995	100.196	20.121	0.267	0.508
897.000	526.788	79.999	19.996	100.197	20.124	0.081	0.488
897.500	527.094	79.998	19.994	100.195	20.124	0.079	0.522
898.000	527.328	79.997	19.995	100.189	20.124	0.041	0.547
898.500	527.598	79.995	19.994	100.188	20.124	0.034	0.522
899.000	527.862	79.997	19.995	100.186	20.124	0.034	0.519
899.500	528.100	79.997	19.995	100.185	20.127	-0.166	0.518
900.000	528.390	79.998	19.995	100.187	20.126	-0.102	0.515
900.500	528.626	79.997	19.994	100.187	20.127	-0.136	0.527
901.000	528.863	79.997	19.994	100.187	20.123	0.115	0.499
901.500	529.170	79.998	19.994	100.186	20.125	0.019	0.508
902.000	529.448	79.998	19.996	100.186	20.126	-0.053	0.565
902.500	529.687	79.997	19.995	100.184	20.127	-0.205	0.551
903.000	529.918	79.996	19.994	100.182	20.128	-0.213	0.494
903.500	530.185	79.996	19.995	100.182	20.129	-0.356	0.484
904.000	530.451	79.996	19.995	100.183	20.127	-0.192	0.515
904.500	530.714	79.999	19.996	100.179	20.127	-0.175	0.530
905.000	530.966	79.998	19.995	100.174	20.125	0.000	0.522
905.500	531.214	79.997	19.995	100.173	20.125	-0.036	0.508
906.000	531.454	79.997	19.995	100.172	20.126	-0.066	0.494
906.500	531.762	79.996	19.995	100.173	20.129	-0.296	0.518
907.000	532.016	79.998	19.995	100.176	20.126	-0.068	0.555
907.500	532.218	79.998	19.996	100.182	20.127	-0.183	0.509
908.000	532.490	79.996	19.995	100.183	20.129	-0.290	0.465
908.500	532.744	79.997	19.995	100.185	20.131	-0.452	0.500
909.000	533.006	79.997	19.995	100.184	20.130	-0.412	0.522
909.500	533.281	79.996	19.995	100.184	20.126	-0.087	0.527
910.000	533.503	79.997	19.995	100.184	20.130	-0.392	0.517
910.500	533.762	79.996	19.994	100.184	20.127	-0.175	0.489
911.000	534.017	79.997	19.996	100.178	20.130	-0.371	0.497
911.500	534.305	79.996	19.995	100.176	20.126	-0.087	0.529
912.000	534.534	79.997	19.994	100.175	20.125	-0.038	0.530
912.500	534.811	79.997	19.995	100.174	20.129	-0.296	0.512
913.000	535.074	79.996	19.995	100.174	20.127	-0.151	0.523
913.500	535.324	79.997	19.995	100.181	20.125	-0.034	0.526
914.000	535.595	79.996	19.995	100.183	20.126	-0.122	0.517
914.500	535.874	79.996	19.996	100.184	20.125	0.019	0.536
915.000	536.131	79.995	19.995	100.185	20.127	-0.136	0.543
915.500	536.347	79.996	19.995	100.186	20.126	-0.122	0.504
916.000	536.659	79.997	19.997	100.185	20.126	-0.053	0.500
916.500	536.897	79.997	19.995	100.185	20.123	0.128	0.539
917.000	537.152	79.996	19.996	100.184	20.128	-0.228	0.522
917.500	537.415	79.997	19.996	100.184	20.129	-0.348	0.506
918.000	537.668	79.998	19.996	100.183	20.125	-0.004	0.517
918.500	537.910	79.997	19.996	100.183	20.124	0.066	0.506
919.000	538.144	79.997	19.995	100.183	20.128	-0.250	0.485
919.500	538.405	79.997	19.996	100.184	20.126	-0.094	0.485
920.000	538.692	79.997	19.996	100.184	20.120	0.390	0.522
920.500	538.987	79.997	19.995	100.184	20.123	0.136	0.565
921.000	539.223	79.998	19.996	100.183	20.126	-0.119	0.556
921.500	539.465	79.997	19.995	100.184	20.124	0.049	0.504
922.000	539.725	79.997	19.996	100.182	20.122	0.254	0.490
922.500	539.998	79.997	19.995	100.178	20.129	-0.333	0.517
923.000	540.205	79.997	19.994	100.178	20.129	-0.301	0.507
923.500	540.447	79.996	19.996	100.179	20.125	0.009	0.465
924.000	540.711	79.997	19.995	100.179	20.127	-0.158	0.478
924.500	540.971	79.997	19.997	100.181	20.125	-0.026	0.515
925.000	541.218	79.998	19.996	100.186	20.126	-0.090	0.516
925.500	541.516	79.997	19.994	100.187	20.123	0.115	0.526
926.000	541.722	79.998	19.995	100.188	20.123	0.181	0.524
926.500	541.997	79.998	19.995	100.191	20.124	0.072	0.493
927.000	542.207	79.998	19.995	100.192	20.120	0.362	0.483
927.500	542.489	79.999	19.995	100.191	20.122	0.224	0.489
928.000	542.733	79.997	19.994	100.191	20.123	0.130	0.509
928.500	542.962	79.997	19.994	100.189	20.126	-0.075	0.499
929.000	543.271	79.999	19.995	100.186	20.124	0.045	0.506
929.500	543.510	79.997	19.995	100.184	20.125	-0.047	0.543
930.000	543.749	79.997	19.995	100.185	20.123	0.115	0.513
930.500	544.016	79.997	19.996	100.185	20.126	-0.119	0.491
931.000	544.265	79.998	19.995	100.185	20.123	0.183	0.511
931.500	544.517	79.997	19.996	100.185	20.121	0.267	0.509
932.000	544.746	79.997	19.996	100.185	20.124	0.092	0.491
932.500	545.011	79.998	19.995	100.186	20.127	-0.188	0.488
933.000	545.280	79.998	19.995	100.186	20.126	-0.073	0.515
933.500	545.519	79.998	19.995	100.186	20.129	-0.341	0.521
934.000	545.761	79.997	19.995	100.186	20.124	0.062	0.494
934.500	545.984	79.997	19.994	100.188	20.122	0.230	0.473
935.000	546.270	79.997	19.995	100.188	20.123	0.115	0.487
935.500	546.507	79.996	19.995	100.188	20.125	0.028	0.516
936.000	546.734	79.997	19.996	100.199	20.127	-0.196	0.493
936.500	547.062	79.998	19.997	100.192	20.122	0.192	0.510
937.000	547.306	79.997	19.997	100.162	20.121	0.277	0.563
937.500	547.544	79.996	19.996	100.143	20.122	0.254	0.526
938.000	547.803	79.996	19.996	100.135	20.122	0.232	0.489
938.500	548.065	79.995	19.997	100.119	20.124	0.070	0.509
939.000	548.270	79.996	19.995	100.125	20.121	0.277	0.494
939.500	548.524	79.996	19.994	100.176	20.123	0.177	0.463
940.000	548.829	79.997	19.996	100.213	20.123	0.111	0.509
940.500	549.041	79.996	19.997	100.230	20.123	0.126	0.538
941.000	549.325	79.997	19.995	100.236	20.120	0.356	0.506
941.500	549.590	79.997	19.995	100.237	20.123	0.128	0.522
942.000	549.796	79.997	19.995	100.217	20.124	0.077	0.510
942.500	550.053	79.997	19.998	100.197	20.121	0.292	0.467
943.000	550.322	79.996	19.995	100.190	20.125	-0.006	0.494
943.500	550.587	79.998	19.996	100.189	20.122	0.220	0.530
944.000	550.825	79.997	19.996	100.188	20.124	0.090	0.519
944.500	551.065	79.997	19.996	100.187	20.123	0.111	0.490
945.000	551.325	79.997	19.995	100.188	20.123	0.139	0.488
945.500	551.588	79.998	19.994	100.189	20.125	-0.002	0.511
946.000	551.814	79.997	19.994	100.189	20.125	-0.013	0.506
946.500	552.093	79.998	19.995	100.188	20.126	-0.075	0.497
947.000	552.353	79.999	19.996	100.188	20.127	-0.194	0.522
947.500	552.578	79.998	19.996	100.187	20.122	0.198	0.512
948.000	552.865	79.998	19.995	100.187	20.129	-0.329	0.498
948.500	553.105	79.999	19.995	100.186	20.127	-0.158	0.519
949.000	553.353	79.999	19.994	100.187	20.127	-0.183	0.507
949.500	553.622	80.000	19.994	100.186	20.128	-0.256	0.503
950.000	553.859	79.999	19.995	100.187	20.129	-0.301	0.512
950.500	554.150	79.999	19.994	100.186	20.128	-0.264	0.517
951.000	554.372	80.000	19.995	100.187	20.128	-0.254	0.520
951.500	554.658	79.999	19.995	100.188	20.132	-0.520	0.510
952.000	554.900	79.999	19.994	100.190	20.135	-0.819	0.518
952.500	555.172	80.000	19.994	100.191	20.130	-0.422	0.521
953.000	555.395	79.999	19.995	100.193	20.133	-0.601	0.504
953.500	555.694	80.000	19.995	100.195	20.137	-0.943	0.508
954.000	555.900	79.999	19.994	100.197	20.136	-0.866	0.514
954.500	556.200	80.000	19.995	100.202	20.140	-1.179	0.506
955.000	556.423	79.999	19.994	100.206	20.140	-1.164	0.515
955.500	556.695	79.999	19.994	100.209	20.141	-1.282	0.509
956.000	556.930	80.001	19.994	100.213	20.139	-1.094	0.501
956.500	557.187	79.999	19.995	100.209	20.139	-1.113	0.499
957.000	557.490	79.998	19.994	100.206	20.142	-1.331	0.526
957.500	557.743	79.999	19.994	100.203	20.145	-1.570	0.558
958.000	557.960	79.999	19.994	100.201	20.141	-1.299	0.513
958.500	558.233	79.998	19.994	100.201	20.141	-1.267	0.480
959.000	558.460	80.000	19.995	100.207	20.146	-1.627	0.495
959.500	558.736	79.999	19.995	100.206	20.144	-1.533	0.501
960.000	559.016	79.999	19.994	100.203	20.145	-1.536	0.529
960.500	559.252	79.999	19.995	100.203	20.146	-1.672	0.536
961.000	559.498	79.998	19.997	100.202	20.145	-1.540	0.499
961.500	559.756	79.997	19.994	100.196	20.142	-1.356	0.493
962.000	560.014	79.998	19.995	100.194	20.144	-1.472	0.510
962.500	560.293	79.998	19.996	100.195	20.141	-1.267	0.526
963.000	560.510	79.998	19.995	100.191	20.140	-1.177	0.516
963.500	560.774	79.998	19.997	100.186	20.139	-1.081	0.489
964.000	561.047	79.998	19.996	100.185	20.140	-1.147	0.509
964.500	561.284	79.996	19.995	100.187	20.138	-1.041	0.523
965.000	561.556	79.997	19.994	100.189	20.140	-1.167	0.510
965.500	561.816	79.998	19.996	100.189	20.140	-1.152	0.521
966.000	562.077	79.997	19.996	100.188	20.137	-0.930	0.526
966.500	562.324	79.997	19.995	100.189	20.136	-0.864	0.514
967.000	562.545	79.997	19.995	100.186	20.137	-0.947	0.488
967.500	562.853	79.996	19.996	100.184	20.134	-0.682	0.499
968.000	563.084	79.997	19.995	100.186	20.136	-0.906	0.534
968.500	563.345	79.998	19.996	100.185	20.135	-0.825	0.515
969.000	563.597	79.997	19.996	100.186	20.133	-0.648	0.503
969.500	563.890	79.998	19.995	100.186	20.134	-0.685	0.529
970.000	564.114	79.996	19.996	100.190	20.133	-0.601	0.531
970.500	564.400	79.997	19.994	100.189	20.135	-0.761	0.513
971.000	564.636	79.997	19.995	100.189	20.136	-0.857	0.516
971.500	564.889	79.997	19.995	100.188	20.137	-0.913	0.505
972.000	565.121	79.997	19.994	100.189	20.138	-0.996	0.487
972.500	565.395	79.996	19.994	100.187	20.133	-0.646	0.495
973.000	565.678	79.997	19.996	100.187	20.134	-0.695	0.532
973.500	565.858	79.997	19.994	100.187	20.131	-0.459	0.511
974.000	566.127	79.998	19.995	100.186	20.129	-0.341	0.456
974.500	566.422	79.998	19.995	100.184	20.132	-0.537	0.506
975.000	566.659	79.998	19.996	100.183	20.129	-0.363	0.547
975.500	566.925	79.998	19.996	100.184	20.132	-0.565	0.517
976.000	567.156	79.999	19.995	100.184	20.131	-0.459	0.500
976.500	567.388	79.998	19.996	100.184	20.127	-0.198	0.480
977.000	567.654	79.997	19.995	100.184	20.130	-0.380	0.481
977.500	567.925	79.998	19.996	100.184	20.124	0.051	0.517
978.000	568.190	80.000	19.995	100.184	20.128	-0.277	0.536
978.500	568.415	79.998	19.996	100.184	20.130	-0.371	0.513
979.000	568.685	79.998	19.995	100.185	20.128	-0.269	0.492
979.500	568.944	79.999	19.997	100.185	20.124	0.079	0.512
980.000	569.162	79.998	19.995	100.186	20.124	0.085	0.504
980.500	569.400	79.997	19.996	100.186	20.124	0.079	0.467
981.000	569.718	79.997	19.996	100.185	20.123	0.113	0.506
981.500	569.949	79.998	19.993	100.184	20.121	0.273	0.552
982.000	570.219	79.998	19.994	100.184	20.124	0.079	0.524
982.500	570.461	79.999	19.996	100.184	20.119	0.437	0.507
983.000	570.720	79.999	19.993	100.184	20.123	0.151	0.507
983.500	570.983	79.998	19.994	100.184	20.119	0.446	0.511
984.000	571.263	79.998	19.994	100.184	20.121	0.318	0.533
984.500	571.516	79.998	19.995	100.183	20.122	0.232	0.538
985.000	571.745	79.998	19.995	100.184	20.122	0.260	0.507
985.500	572.025	79.998	19.994	100.184	20.124	0.075	0.496
986.000	572.286	79.998	19.994	100.184	20.122	0.218	0.525
986.500	572.516	79.997	19.994	100.186	20.118	0.552	0.515
987.000	572.798	79.997	19.996	100.185	20.121	0.264	0.501
987.500	573.044	79.998	19.994	100.185	20.125	-0.036	0.520
988.000	573.297	79.998	19.994	100.185	20.125	-0.041	0.513
988.500	573.547	79.998	19.994	100.185	20.124	0.073	0.501
989.000	573.777	79.997	19.994	100.185	20.125	0.023	0.492
989.500	574.111	79.997	19.995	100.187	20.125	0.015	0.522
990.000	574.379	79.997	19.995	100.187	20.122	0.235	0.583
990.500	574.636	79.997	19.996	100.187	20.122	0.215	0.563
991.000	574.854	79.996	19.996	100.189	20.122	0.190	0.500
991.500	575.109	79.996	19.995	100.189	20.119	0.473	0.474
992.000	575.408	79.996	19.995	100.190	20.120	0.377	0.514
992.500	575.652	79.997	19.995	100.191	20.117	0.586	0.549
993.000	575.895	79.995	19.995	100.191	20.117	0.618	0.515
993.500	576.157	79.996	19.995	100.190	20.118	0.520	0.496
994.000	576.423	79.996	19.995	100.190	20.119	0.465	0.517
994.500	576.661	79.996	19.996	100.189	20.118	0.552	0.516
995.000	576.909	79.995	19.995	100.188	20.120	0.412	0.495
995.500	577.166	79.994	19.995	100.187	20.115	0.800	0.495
996.000	577.407	79.997	19.997	100.187	20.119	0.495	0.501
996.500	577.708	79.995	19.995	100.188	20.114	0.825	0.520
997.000	577.917	79.997	19.996	100.187	20.113	0.949	0.526
997.500	578.208	79.996	19.995	100.187	20.116	0.712	0.505
998.000	578.445	79.996	19.996	100.187	20.118	0.533	0.514
998.500	578.702	79.998	19.996	100.188	20.117	0.610	0.511
999.000	578.972	79.998	19.995	100.188	20.116	0.702	0.510
999.500	579.254	79.997	19.997	100.188	20.116	0.721	0.539
1000.000	579.484	79.997	19.996	100.188	20.116	0.704	0.532
1000.500	579.754	79.997	19.995	100.185	20.115	0.785	0.506
1001.000	579.997	79.998	19.995	100.179	20.115	0.740	0.507
1001.500	580.282	79.997	19.995	100.177	20.117	0.644	0.521
1002.000	580.543	79.998	19.996	100.175	20.112	1.011	0.537
1002.500	580.843	79.998	19.996	100.172	20.112	0.990	0.553
1003.000	581.058	79.998	19.996	100.173	20.116	0.704	0.538
1003.500	581.338	79.998	19.997	100.177	20.113	0.955	0.505
1004.000	581.569	79.997	19.995	100.179	20.111	1.064	0.503
1004.500	581.833	79.999	19.996	100.177	20.110	1.149	0.503
1005.000	582.097	79.999	19.995	100.180	20.119	0.488	0.511
1005.500	582.339	79.997	19.996	100.182	20.115	0.749	0.517
1006.000	582.582	79.998	19.995	100.183	20.115	0.806	0.496
1006.500	582.866	79.999	19.994	100.180	20.117	0.650	0.506
1007.000	583.114	79.999	19.994	100.183	20.113	0.909	0.529
1007.500	583.353	79.997	19.996	100.182	20.112	0.983	0.509
1008.000	583.621	79.998	19.995	100.181	20.116	0.727	0.497
1008.500	583.862	79.998	19.995	100.179	20.117	0.644	0.508
1009.000	584.093	79.998	19.997	100.182	20.114	0.849	0.491
1009.500	584.356	79.999	19.994	100.181	20.117	0.636	0.483
1010.000	584.592	79.998	19.996	100.182	20.113	0.894	0.496
1010.500	584.905	79.997	19.995	100.183	20.115	0.785	0.524
1011.000	585.112	79.998	19.994	100.186	20.117	0.648	0.535
1011.500	585.374	79.999	19.995	100.187	20.114	0.836	0.495
1012.000	585.630	79.998	19.995	100.190	20.109	1.203	0.494
1012.500	585.909	79.999	19.997	100.189	20.116	0.655	0.526
1013.000	586.167	79.999	19.995	100.190	20.111	1.083	0.536
1013.500	586.408	79.997	19.994	100.189	20.117	0.646	0.518
1014.000	586.665	80.000	19.996	100.188	20.109	1.226	0.498
1014.500	586.941	79.999	19.995	100.185	20.112	0.981	0.515
1015.000	587.176	79.999	19.995	100.184	20.110	1.124	0.522
1015.500	587.408	79.999	19.993	100.183	20.110	1.149	0.489
1016.000	587.693	79.997	19.994	100.182	20.114	0.879	0.492
1016.500	587.929	79.998	19.994	100.182	20.111	1.077	0.519
1017.000	588.204	79.997	19.995	100.184	20.113	0.934	0.516
1017.500	588.446	79.999	19.994	100.184	20.110	1.190	0.514
1018.000	588.733	79.997	19.994	100.185	20.110	1.124	0.523
1018.500	588.972	79.999	19.996	100.184	20.113	0.891	0.527
1019.000	589.248	79.997	19.996	100.184	20.110	1.130	0.520
1019.500	589.488	79.999	19.996	100.184	20.113	0.932	0.516
1020.000	589.789	79.996	19.996	100.184	20.107	1.365	0.529
1020.500	590.032	79.998	19.995	100.183	20.109	1.207	0.543
1021.000	590.289	80.000	19.995	100.183	20.108	1.288	0.522
1021.500	590.540	79.997	19.995	100.183	20.113	0.898	0.504
1022.000	590.829	79.997	19.995	100.183	20.113	0.957	0.524
1022.500	591.042	79.998	19.995	100.183	20.112	0.998	0.521
1023.000	591.334	79.998	19.995	100.183	20.112	1.032	0.503
1023.500	591.554	79.998	19.996	100.183	20.116	0.676	0.508
1024.000	591.830	79.999	19.996	100.184	20.115	0.793	0.504
1024.500	592.080	79.999	19.998	100.183	20.113	0.962	0.511
1025.000	592.358	79.998	19.998	100.183	20.115	0.806	0.527
1025.500	592.576	79.998	19.996	100.180	20.114	0.872	0.512
1026.000	592.804	79.998	19.995	100.179	20.110	1.169	0.471
1026.500	593.051	79.999	19.997	100.178	20.117	0.589	0.461
1027.000	593.347	79.999	19.997	100.177	20.111	1.049	0.509
1027.500	593.604	79.998	19.997	100.177	20.113	0.894	0.548
1028.000	593.859	79.999	19.994	100.179	20.110	1.175	0.533
1028.500	594.143	79.999	19.995	100.179	20.111	1.117	0.525
1029.000	594.377	79.999	19.995	100.180	20.112	1.000	0.528
1029.500	594.639	79.999	19.996	100.177	20.111	1.107	0.507
1030.000	594.901	80.000	19.997	100.170	20.109	1.201	0.510
1030.500	595.166	79.999	19.995	100.169	20.110	1.126	0.525
1031.000	595.410	79.999	19.995	100.168	20.112	0.994	0.518
1031.500	595.683	80.000	19.996	100.164	20.113	0.913	0.513
1032.000	595.943	80.000	19.995	100.163	20.113	0.953	0.525
1032.500	596.162	79.999	19.995	100.167	20.114	0.821	0.506
1033.000	596.404	80.001	19.994	100.169	20.113	0.947	0.470
1033.500	596.658	80.000	19.996	100.170	20.117	0.638	0.478
1034.000	596.913	80.001	19.995	100.174	20.116	0.723	0.503
1034.500	597.178	80.000	19.995	100.177	20.113	0.938	0.515
1035.000	597.414	79.998	19.995	100.177	20.115	0.770	0.510
1035.500	597.670	79.999	19.996	100.176	20.117	0.586	0.496
1036.000	597.948	79.999	19.995	100.176	20.114	0.817	0.513
1036.500	598.213	79.998	19.994	100.176	20.113	0.900	0.538
1037.000	598.460	79.998	19.995	100.177	20.114	0.870	0.528
1037.500	598.726	79.999	19.995	100.180	20.118	0.512	0.513
1038.000	598.963	79.999	19.994	100.180	20.113	0.898	0.508
1038.500	599.231	79.999	19.995	100.181	20.118	0.561	0.504
1039.000	599.480	79.998	19.996	100.181	20.115	0.804	0.511
1039.500	599.723	79.999	19.994	100.180	20.118	0.546	0.505
1040.000	599.953	79.999	19.994	100.181	20.117	0.621	0.482
1040.501	600.266	79.998	19.994	100.179	20.110	1.154	0.507
1041.001	600.500	79.999	19.995	100.178	20.115	0.770	0.545
1041.500	600.729	79.998	19.994	100.177	20.112	0.975	0.505
1042.000	600.976	79.998	19.995	100.178	20.114	0.830	0.470
