Repository: ulfsri/fsri_materials_database

# Materials and Products Database

## 01_Data

Raw data generated from each apparatus are included here in plain-text format. The data is organized first by material, next by the short name of test apparatus used, and where applicable additional filtering by test settings.

### material.json

Each material directory contains a json file of the same name as the material. This file links the data stored in the repository as well as data and graphs produced by the accompanying scripts (__02_Scripts__) to the respective landing page for the material on the front-end website.

File: 01_Data/PETG/Cone/PET-G_Cone_HF50Scalar_220215_R2.csv
LABORATORY,FSRI 
TEST IDENT,PET-G_HF50_2
OPERATOR,Dow
MATERIAL,PET-G
ORIENTATION,Horizontal
HEAT FLUX,50
SURF AREA,0.009999999776482582
C FACTOR,0.03936708718538284
SPEC HOLDER DIFF,304.72998046875
SPECIMEN MASS,34.599998474121094
SCAN TIME,0.25
O2 DELAY TIME,11
CO DELAY TIME,11
CO2 DELAY TIME,8
FLOW FACTOR,1
SCAN COUNT,1100
TIME TO IGN,60.5
END OF TEST SCAN,620
END OF TEST TIME,155
TEST STATUS,1
PRE TEST CMT,Dimensions: 98.86 x 99.07 x 2.59 mm
POST TEST CMT,Sample warped near the end of the test with corners rising up.

File: 01_Data/PETG/Cone/PETG_Cone_HF25Scalar_220215_R3.csv
LABORATORY,FSRI 
TEST IDENT,PET-G_HF25_3
OPERATOR,Dow
MATERIAL,PET-G
ORIENTATION,Horizontal
HEAT FLUX,25
SURF AREA,0.009999999776482582
C FACTOR,0.03936708718538284
SPEC HOLDER DIFF,303.469970703125
SPECIMEN MASS,34.599998474121094
SCAN TIME,0.25
O2 DELAY TIME,11
CO DELAY TIME,11
CO2 DELAY TIME,8
FLOW FACTOR,1
SCAN COUNT,1997
TIME TO IGN,250
END OF TEST SCAN,1517
END OF TEST TIME,379.25
TEST STATUS,1
PRE TEST CMT,Dimensions: 99.25 x 99.02 x 2.58 mm
POST TEST CMT,Sample warped near the end of the test with corners rising up.

File: 01_Data/PETG/Cone/PETG_Cone_HF50Scalar_220215_R1.csv
LABORATORY,FSRI 
TEST IDENT,PET-G_HF50_1
OPERATOR,Dow
MATERIAL,PET-G
ORIENTATION,Horizontal
HEAT FLUX,50
SURF AREA,0.009999999776482582
C FACTOR,0.03936708718538284
SPEC HOLDER DIFF,305.96002197265625
SPECIMEN MASS,34.5
SCAN TIME,0.25
O2 DELAY TIME,11
CO DELAY TIME,11
CO2 DELAY TIME,8
FLOW FACTOR,1
SCAN COUNT,1086
TIME TO IGN,59
END OF TEST SCAN,606
END OF TEST TIME,151.5
TEST STATUS,1
PRE TEST CMT,Dimensions: 98.57 x 99.24 x 2.61 mm
POST TEST CMT,Sample warped during test with corners lifting up.

File: 01_Data/PETG/Cone/PETG_Cone_HF50Scalar_220215_R3.csv
LABORATORY,FSRI 
TEST IDENT,PET-G_HF50_3
OPERATOR,Dow
MATERIAL,PET-G
ORIENTATION,Horizontal
HEAT FLUX,50
SURF AREA,0.009999999776482582
C FACTOR,0.03936708718538284
SPEC HOLDER DIFF,305.92999267578125
SPECIMEN MASS,34.5
SCAN TIME,0.25
O2 DELAY TIME,11
CO DELAY TIME,11
CO2 DELAY TIME,8
FLOW FACTOR,1
SCAN COUNT,1098
TIME TO IGN,57.75
END OF TEST SCAN,618
END OF TEST TIME,154.5
TEST STATUS,1
PRE TEST CMT,Dimensions: 99.09 x 99.79 x 2.60 mm
POST TEST CMT,Sample warped near the end of the test with corners rising up.

File: 01_Data/PETG/Cone/PETG_HRRPUA_75.csv
Names,PETG_R1,PETG_R2,PETG_R3,Mean,Std. Dev.
130,13.7,59.4,62.5,45.2,27.3
131,16.9,67.3,69.1,51.1,29.6
132,19.8,75.6,81.5,59.0,34.0
133,29.7,86.0,90.4,68.7,33.9
134,38.4,95.5,100.4,78.1,34.5
135,44.9,105.0,109.6,86.5,36.1
136,52.0,112.4,119.5,94.6,37.1
137,59.7,119.9,130.4,103.3,38.2
138,69.9,126.0,137.9,111.3,36.3
139,80.5,136.0,146.2,120.9,35.3
140,88.6,142.7,154.9,128.7,35.3
141,98.0,148.1,161.1,135.7,33.3
142,104.5,158.2,163.5,142.1,32.6
143,116.8,167.2,173.8,152.6,31.2
144,127.1,172.5,179.0,159.6,28.3
145,140.1,181.3,188.1,169.8,26.0
146,144.1,187.3,192.7,174.7,26.6
147,151.1,196.1,202.6,183.3,28.0
148,160.9,205.6,209.3,191.9,26.9
149,173.6,218.9,216.6,203.0,25.6
150,178.1,222.7,226.3,209.0,26.9
151,188.0,228.9,229.2,215.4,23.7
152,194.2,237.3,229.3,220.3,22.9
153,204.8,248.1,233.9,229.0,22.1
154,214.4,256.4,247.8,239.5,22.2
155,220.0,268.7,252.2,247.0,24.8
156,231.8,280.5,253.0,255.1,24.4
157,238.6,286.8,260.4,261.9,24.1
158,254.0,304.8,273.8,277.5,25.6
159,263.4,309.8,279.4,284.2,23.6
160,272.8,316.1,293.8,294.2,21.7
161,281.9,324.7,298.1,301.5,21.6
162,297.3,341.0,313.0,317.1,22.2
163,302.8,343.8,321.8,322.8,20.5
164,320.1,359.3,330.9,336.8,20.2
165,321.6,355.6,331.2,336.1,17.5
166,324.6,362.8,345.0,344.1,19.1
167,347.3,368.6,351.2,355.7,11.3
168,351.1,380.9,372.6,368.2,15.4
169,361.7,388.8,363.1,371.2,15.3
170,376.9,374.6,372.6,374.7,2.1
171,385.5,411.2,378.9,391.9,17.0
172,396.5,414.7,394.5,401.9,11.1
173,409.7,423.5,395.7,409.7,13.9
174,425.6,429.3,390.3,415.1,21.5
175,432.5,438.5,416.2,429.0,11.5
176,416.6,439.4,421.5,425.8,12.0
177,461.6,456.2,427.9,448.6,18.1
178,447.9,453.3,432.2,444.5,11.0
179,474.2,487.9,456.0,472.7,16.0
180,486.6,498.7,459.9,481.7,19.9
181,491.5,500.6,456.7,482.9,23.2
182,527.8,508.2,484.9,507.0,21.4
183,501.8,530.3,478.8,503.6,25.8
184,524.5,561.4,498.8,528.2,31.5
185,560.5,571.8,509.3,547.2,33.3
186,558.8,579.0,524.4,554.0,27.6
187,570.8,588.9,524.6,561.5,33.2
188,586.7,592.2,548.8,575.9,23.6
189,624.0,589.7,554.4,589.4,34.8
190,647.1,585.6,572.8,601.8,39.7
191,621.7,622.3,590.2,611.4,18.4
192,645.8,618.2,596.5,620.2,24.7
193,662.2,632.0,623.9,639.4,20.2
194,652.3,645.9,618.1,638.8,18.2
195,690.0,663.9,604.1,652.7,44.1
196,703.5,666.4,615.6,661.8,44.1
197,717.1,677.4,651.7,682.0,33.0
198,713.5,667.5,662.3,681.1,28.2
199,758.5,668.9,667.6,698.4,52.1
200,746.0,706.8,674.5,709.1,35.8
201,746.5,707.8,686.7,713.7,30.3
202,753.6,725.2,672.9,717.2,40.9
203,754.0,693.8,671.1,706.3,42.8
204,774.4,732.3,695.4,734.0,39.5
205,758.9,748.3,710.2,739.1,25.6
206,792.9,753.3,711.1,752.5,40.9
207,767.3,773.2,736.8,759.1,19.6
208,809.5,751.5,742.6,767.8,36.3
209,827.2,810.4,743.9,793.8,44.0
210,795.7,781.9,730.3,769.3,34.5
211,861.0,831.5,759.6,817.4,52.2
212,842.1,868.9,791.3,834.1,39.4
213,865.4,878.2,791.3,845.0,46.9
214,865.7,867.2,804.8,845.9,35.6
215,863.7,883.8,770.5,839.3,60.4
216,877.1,900.1,816.1,864.4,43.4
217,907.1,882.4,841.9,877.1,32.9
218,910.2,975.3,867.5,917.7,54.3
219,965.5,963.1,819.6,916.1,83.6
220,938.1,883.9,886.3,902.8,30.6
221,944.5,955.5,874.2,924.8,44.1
222,1011.6,910.3,902.2,941.4,61.0
223,1013.9,978.5,921.7,971.4,46.5
224,1029.4,1029.5,924.7,994.5,60.5
225,1063.2,968.9,931.0,987.7,68.1
226,1059.6,1063.5,934.5,1019.2,73.4
227,1058.4,1018.1,1030.4,1035.6,20.7
228,1159.6,1011.5,988.6,1053.3,92.8
229,1164.4,1025.1,931.7,1040.4,117.1
230,1131.4,1057.1,996.7,1061.8,67.5
231,1213.0,1055.9,986.7,1085.2,116.0
232,1147.0,1062.3,1022.6,1077.3,63.5
233,1223.6,1085.0,984.6,1097.7,120.0
234,1133.1,1161.4,984.3,1092.9,95.1
235,1163.4,1070.5,990.6,1074.9,86.5
236,1184.4,1105.1,946.6,1078.7,121.1
237,1135.2,1126.1,1060.1,1107.1,40.9
238,1206.1,1243.8,1088.3,1179.4,81.1
239,1214.6,1213.6,1094.0,1174.1,69.4
240,1214.6,1296.0,1087.4,1199.4,105.2
241,1258.6,1279.0,1064.5,1200.7,118.4
242,1531.6,1305.1,1162.6,1333.1,186.1
243,1429.8,1289.7,1160.4,1293.3,134.7
244,1382.1,1371.3,1167.2,1306.9,121.1
245,1326.7,1559.2,1239.3,1375.1,165.4
246,1332.7,1421.6,1212.7,1322.3,104.9
247,1497.5,1586.0,1223.5,1435.7,189.0
248,1380.2,1365.1,1313.1,1352.8,35.2
249,1433.9,1575.8,1212.8,1407.5,182.9
250,1482.8,1347.9,1401.8,1410.8,67.9
251,1487.6,1512.8,1402.2,1467.5,57.9
252,1383.6,1416.3,1264.5,1354.8,79.9
253,1438.6,1657.2,1384.9,1493.6,144.2
254,1530.9,1393.2,1314.2,1412.8,109.7
255,1608.1,1767.9,1277.0,1551.0,250.4
256,1581.3,1633.5,1373.3,1529.4,137.7
257,1654.1,1631.5,1586.4,1624.0,34.5
258,1502.1,1918.0,1483.9,1634.6,245.6
259,1728.9,1789.7,1505.0,1674.5,149.9
260,1861.3,1801.6,1537.6,1733.5,172.3
261,1536.7,1738.3,1284.6,1519.8,227.3
262,1886.6,1737.1,1554.0,1725.9,166.6
263,1846.1,1657.7,1562.4,1688.7,144.3
264,1933.5,1682.7,1661.0,1759.1,151.5
265,1571.2,2023.7,1858.5,1817.8,229.0
266,1769.1,2063.7,1611.5,1814.8,229.5
267,1717.4,1902.4,1606.6,1742.1,149.4
268,2086.6,1987.5,1590.7,1888.3,262.4
269,2239.3,2000.0,1862.2,2033.8,190.8
270,1836.2,1969.3,2003.4,1936.3,88.3
271,1819.2,1847.1,1700.2,1788.8,78.0
272,2167.1,1773.3,1704.6,1881.7,249.5
273,1988.5,2159.2,1810.3,1986.0,174.5
274,2356.3,2031.5,1887.4,2091.7,240.2
275,1989.3,1963.0,1812.1,1921.5,95.6
276,2004.2,1867.9,1856.9,1909.7,82.1
277,2478.6,1760.1,2272.9,2170.6,370.0
278,2042.3,2151.7,2235.1,2143.0,96.7
279,1959.4,2295.4,1989.2,2081.3,186.0
280,2180.0,2575.2,2135.7,2297.0,242.0
281,1959.5,2129.5,2027.4,2038.8,85.6
282,2009.5,2325.5,2079.6,2138.2,166.0
283,2269.9,2208.1,2170.0,2216.0,50.4
284,2172.9,2186.8,2152.1,2170.6,17.5
285,2081.8,1922.2,1689.0,1897.7,197.6
286,2265.4,1820.2,2305.5,2130.4,269.3
287,2033.0,1924.5,1855.4,1937.6,89.5
288,1869.7,2202.3,2099.6,2057.2,170.3
289,2290.4,1859.7,2012.6,2054.2,218.4
290,2395.1,1941.2,1985.6,2107.3,250.2
291,2109.2,2356.8,2623.6,2363.2,257.2
292,2290.3,2360.7,2127.1,2259.4,119.8
293,1884.4,1885.6,2110.7,1960.2,130.3
294,2169.5,2540.0,2135.7,2281.8,224.3
295,2192.9,2237.5,2206.2,2212.2,22.9
296,2606.6,1826.3,2112.6,2181.8,394.7
297,1744.1,2059.0,2132.9,1978.7,206.5
298,2015.4,2237.3,1974.0,2075.6,141.6
299,2250.3,2238.0,2306.6,2265.0,36.6
300,2041.5,2158.8,1872.7,2024.3,143.8
301,1774.0,2002.9,2034.6,1937.2,142.2
302,1979.3,2322.2,2020.0,2107.2,187.3
303,2249.3,1945.3,2111.9,2102.2,152.2
304,1981.7,1928.8,1946.7,1952.4,26.9
305,2268.8,1987.5,2083.1,2113.1,143.1
306,2214.4,2047.0,2231.9,2164.4,102.0
307,2027.7,2225.7,2198.9,2150.8,107.4
308,2320.1,1976.3,1980.6,2092.3,197.3
309,2138.3,2000.0,2358.7,2165.7,180.9
310,2158.6,1905.8,2062.6,2042.3,127.6
311,2301.8,2141.0,2257.0,2233.2,83.0
312,2309.4,2000.7,2041.9,2117.3,167.6
313,2201.0,2172.5,1907.7,2093.7,161.7
314,2187.7,2286.2,1756.2,2076.7,281.9
315,2139.4,1881.2,1843.0,1954.5,161.2
316,2258.6,2227.2,2171.8,2219.2,43.9
317,2331.4,1970.8,2255.1,2185.8,190.1
318,2169.6,2085.8,1836.4,2030.6,173.3
319,2093.5,1882.8,1947.7,1974.7,107.9
320,1933.4,1837.4,2136.9,1969.2,152.9
321,2322.7,2004.2,1960.6,2095.9,197.7
322,2107.9,2167.6,1754.0,2009.8,223.6
323,2053.1,1957.4,1913.4,1974.6,71.4
324,2172.3,2028.1,2029.6,2076.7,82.8
325,2235.2,1937.9,1998.5,2057.2,157.1
326,1947.8,1949.5,1976.5,1958.0,16.1
327,1924.6,1920.4,1802.2,1882.4,69.5
328,1899.0,1895.4,1901.8,1898.7,3.2
329,2060.2,1959.7,1881.1,1967.0,89.8
330,1944.8,1963.5,1765.6,1891.3,109.2
331,1879.7,1804.7,1959.4,1881.3,77.3
332,1905.4,1797.9,1880.4,1861.2,56.2
333,1870.4,1753.0,1792.6,1805.4,59.7
334,1861.7,1766.3,1802.2,1810.1,48.2
335,1900.9,1722.0,1835.5,1819.5,90.5
336,1847.1,1856.1,1845.4,1849.5,5.7
337,1834.3,1716.8,1752.0,1767.7,60.3
338,1757.7,1827.2,1716.5,1767.1,55.9
339,1882.2,1783.0,1796.8,1820.7,53.7
340,1832.4,1723.0,1741.9,1765.8,58.5
341,1698.4,1553.4,1807.4,1686.4,127.4
342,1661.2,1682.3,1590.9,1644.8,47.8
343,1702.6,1685.6,1622.5,1670.2,42.2
344,1713.9,1660.1,1821.3,1731.8,82.0
345,1589.4,1581.4,1724.2,1631.7,80.2
346,1645.2,1555.8,1632.2,1611.0,48.3
347,1542.9,1536.9,1644.0,1574.6,60.1
348,1489.0,1573.0,1580.5,1547.5,50.8
349,1506.6,1529.2,1659.5,1565.1,82.5
350,1446.0,1525.3,1516.5,1496.0,43.5
351,1424.7,1466.3,1486.8,1459.3,31.6
352,1379.9,1437.8,1490.6,1436.1,55.3
353,1406.1,1348.7,1471.0,1408.6,61.2
354,1301.8,1431.4,1462.9,1398.7,85.4
355,1293.3,1317.2,1396.3,1335.6,53.9
356,1279.8,1269.2,1350.1,1299.7,44.0
357,1274.4,1328.5,1466.9,1356.6,99.3
358,1184.7,1341.8,1355.4,1293.9,94.9
359,1136.9,1259.4,1393.5,1263.3,128.3
360,1124.6,1209.7,1390.5,1241.6,135.8
361,1154.5,1212.3,1318.1,1228.3,82.9
362,1111.8,1177.6,1290.8,1193.4,90.6
363,1054.4,1149.5,1298.8,1167.6,123.2
364,1047.6,1149.2,1303.9,1166.9,129.1
365,1005.6,1107.2,1241.4,1118.1,118.3
366,962.9,1090.7,1249.5,1101.1,143.6
367,971.9,1070.2,1209.0,1083.7,119.1
368,951.4,1041.9,1211.4,1068.2,132.0
369,956.7,1034.1,1184.1,1058.3,115.6
370,945.2,1012.1,1155.4,1037.6,107.4
371,903.8,974.1,1099.0,992.3,98.9
372,888.7,960.1,1132.8,993.8,125.5
373,878.0,956.8,1083.7,972.8,103.7
374,841.3,914.9,1075.7,944.0,119.8
375,857.3,879.3,1040.0,925.5,99.7
376,825.3,854.5,1023.2,901.0,106.9
377,800.1,816.9,1006.7,874.6,114.7
378,780.5,803.9,983.4,855.9,111.0
379,781.4,783.3,958.7,841.1,101.8
380,757.9,740.3,937.6,811.9,109.2
381,729.1,722.1,916.4,789.2,110.2
382,717.5,699.3,893.8,770.2,107.4
383,704.2,665.4,858.7,742.8,102.2
384,695.7,643.1,854.5,731.1,110.1
385,679.6,620.2,846.6,715.5,117.4
386,661.3,601.6,795.0,686.0,99.0
387,649.8,580.6,779.4,669.9,100.9
388,631.8,567.5,767.7,655.7,102.2
389,641.2,545.3,755.1,647.2,105.0
390,610.9,526.5,716.8,618.0,95.3
391,592.2,503.8,700.9,599.0,98.7
392,566.2,488.6,672.2,575.7,92.2
393,559.0,466.7,658.1,561.3,95.7
394,536.4,453.9,635.3,541.9,90.8
395,517.5,430.4,614.4,520.8,92.0
396,504.7,417.1,593.6,505.2,88.3
397,491.6,402.6,568.3,487.5,82.9
398,475.7,384.6,555.0,471.8,85.2
399,468.3,367.9,528.6,454.9,81.2
400,452.7,361.0,512.3,442.0,76.2
401,429.1,342.3,490.7,420.7,74.6
402,424.6,331.1,474.9,410.2,72.9
403,409.2,313.8,449.6,390.8,69.7
404,391.4,297.9,425.9,371.7,66.2
405,371.1,284.5,401.2,352.3,60.6
406,350.6,272.8,381.8,335.1,56.1
407,341.5,261.3,363.2,322.0,53.7
408,321.0,248.2,345.4,304.9,50.6
409,311.8,238.0,331.4,293.8,49.3
410,286.3,226.7,313.9,275.6,44.5
411,275.4,215.8,297.5,262.9,42.2
412,259.7,201.2,279.5,246.8,40.7
413,244.5,193.8,265.5,234.6,36.9
414,234.6,187.4,256.9,226.3,35.4
415,226.1,180.1,246.5,217.6,34.0
416,216.2,170.2,235.6,207.3,33.6
417,206.5,162.3,220.5,196.4,30.4
418,194.8,154.8,216.6,188.7,31.3
419,184.9,150.5,206.7,180.7,28.3
420,178.5,142.0,,160.2,25.8
421,173.1,137.0,,155.1,25.5
422,163.5,131.6,,147.5,22.6
423,158.8,126.0,,142.4,23.2
424,154.1,120.9,,137.5,23.5
425,146.5,,,146.5,
426,142.3,,,142.3,
427,135.8,,,135.8,
428,132.6,,,132.6,
429,128.6,,,128.6,
430,126.0,,,126.0,
431,120.8,,,120.8,
432,117.3,,,117.3,
433,113.8,,,113.8,
434,108.5,,,108.5,
435,106.4,,,106.4,
436,102.5,,,102.5,
437,99.8,,,99.8,
438,97.2,,,97.2,
439,94.5,,,94.5,
440,89.7,,,89.7,
441,88.9,,,88.9,
442,86.3,,,86.3,
443,82.0,,,82.0,
444,80.5,,,80.5,
445,78.3,,,78.3,
446,75.8,,,75.8,
447,73.1,,,73.1,
448,71.6,,,71.6,
449,69.6,,,69.6,
450,67.1,,,67.1,
451,65.8,,,65.8,
452,63.4,,,63.4,
453,62.7,,,62.7,
454,60.4,,,60.4,

File: 01_Data/PETG/Cone/PET-G_Cone_HF25Scan_220215_R1.csv (part 2 of 11)
Chan Gain,,500,500,1,1,1,1,1,1,1,1,1.0,1.0
Offset,,0,0,0.14089813828468323,0,0,0,0,0,0,0,0.0,0.0
Gain,,1,1,25.01099967956543,12.966780662536621,12.658836364746094,1,1,1,1.0008790493011475,1.019768476486206,1.0,1.0
Units,sec,C,C,Pa,%,%,%,%,%,g,/m,,
190,47.25,15.460596084594727,16.472410202026367,164.02786254882812,98.87921905517578,102.06302642822266,-0.0005119485431350768,0.07740044593811035,20.964309692382812,33.66957092285156,-0.2834904193878174,0.0,0.0
191,47.5,15.672860145568848,16.634309768676758,163.28672790527344,98.85706329345703,102.17583465576172,-0.0005048533785156906,0.07791729271411896,20.963489532470703,33.66957092285156,-0.2953765392303467,0.0,0.0
192,47.75,15.777680397033691,16.494220733642578,161.83726501464844,98.88634490966797,102.22412109375,-0.0004984677652828395,0.07853811234235764,20.962751388549805,33.66957092285156,-0.2969539165496826,0.0,0.0
193,48,15.460311889648438,16.98609161376953,161.61361694335938,98.85547637939453,102.37787628173828,-0.000498327543027699,0.07909685373306274,20.962087631225586,33.67958068847656,-0.3131915032863617,0.0,0.0
194,48.25,15.656811714172363,16.396238327026367,165.95437622070312,98.83055114746094,101.97765350341797,-0.0004982013488188386,0.07959971576929092,20.961488723754883,33.67958068847656,-0.28040897846221924,0.0,0.0
195,48.5,15.048537254333496,16.512462615966797,164.77511596679688,98.83332061767578,101.95756530761719,-0.0004980877856723964,0.08005229383707047,20.96095085144043,33.66957092285156,-0.2783956229686737,0.0,0.0
196,48.75,15.402702331542969,16.157487869262695,165.07431030273438,98.81867980957031,101.96837615966797,-0.0004979855730198324,0.08045961707830429,20.960466384887695,33.66957092285156,-0.28066977858543396,0.0,0.0
197,49,16.202199935913086,16.939794540405273,164.16983032226562,98.81036376953125,102.00508117675781,-0.0004978936049155891,0.08082620799541473,20.96002960205078,33.66957092285156,-0.284641832113266,0.0,0.0
198,49.25,14.945353507995605,16.442842483520508,167.66868591308594,98.7882080078125,102.03559875488281,-0.0005084018339402974,0.08112782984972,20.959636688232422,33.65956497192383,-0.2893238365650177,0.0,0.0
199,49.5,15.563267707824707,16.641916275024414,167.1023406982422,98.78028869628906,101.7555160522461,-0.0005178592400625348,0.08139929175376892,20.95928382873535,33.64955139160156,-0.26545268297195435,0.0,0.0
200,49.75,15.709964752197266,16.896434783935547,166.5565948486328,98.7715835571289,101.95794677734375,-0.0005263709463179111,0.08164360374212265,20.958965301513672,33.66957092285156,-0.28401875495910645,0.0,0.0
201,50,16.005470275878906,16.388816833496094,163.69277954101562,98.76287841796875,101.94210815429688,-0.0005340314819477499,0.08186348527669907,20.95867919921875,33.66957092285156,-0.2834177613258362,0.0,0.0
202,50.25,15.358848571777344,16.296205520629883,167.59083557128906,98.75733947753906,101.94288635253906,-0.0005471555050462484,0.08206138014793396,20.95842170715332,33.65956497192383,-0.283987432718277,0.0,0.0
203,50.5,15.842050552368164,16.696935653686523,165.56585693359375,98.73795318603516,101.85093688964844,-0.000558967178221792,0.0821121335029602,20.958415985107422,33.65956497192383,-0.27767181396484375,0.0,0.0
204,50.75,15.560803413391113,16.960285186767578,165.30711364746094,98.73439025878906,101.75165557861328,-0.0005695976433344185,0.08215781301259995,20.958412170410156,33.65956497192383,-0.26927074790000916,0.0,0.0
205,51,15.59420394897461,16.481212615966797,163.69354248046875,98.71183013916016,101.80226135253906,-0.0005791650619357824,0.08219892531633377,20.95840835571289,33.65956497192383,-0.2757624387741089,0.0,0.0
206,51.25,15.601977348327637,16.755094528198242,168.68994140625,98.69758605957031,101.93592834472656,-0.0005896449438296258,0.0822359248995781,20.958404541015625,33.65956497192383,-0.2887907922267914,0.0,0.0
207,51.5,15.411757469177246,16.394718170166016,163.98512268066406,98.70194244384766,102.22798156738281,-0.0005990768549963832,0.08226922899484634,20.95840072631836,33.66957092285156,-0.3139883577823639,0.0,0.0
208,51.75,15.310436248779297,17.032535552978516,163.05316162109375,98.6896743774414,101.93669891357422,-0.0006075655692256987,0.08223555237054825,20.958396911621094,33.66957092285156,-0.2895755469799042,0.0,0.0
209,52,15.870862007141113,17.119529724121094,164.38507080078125,98.67384338378906,101.89498138427734,-0.0006152053829282522,0.08220524340867996,20.95839500427246,33.66957092285156,-0.28734925389289856,0.0,0.0
210,52.25,15.7622709274292,16.449918746948242,162.57000732421875,98.65089416503906,101.96297454833984,-0.0006245731492526829,0.08217796683311462,20.958393096923828,33.65956497192383,-0.29539692401885986,0.0,0.0
211,52.5,15.66012191772461,16.137908935546875,168.2701416015625,98.64891815185547,101.47041320800781,-0.0006330041214823723,0.08215341717004776,20.958391189575195,33.65956497192383,-0.2522585988044739,0.0,0.0
212,52.75,15.908158302307129,16.458852767944336,167.6618194580078,98.64495849609375,101.8389663696289,-0.000640592013951391,0.08213132619857788,20.958389282226562,33.65956497192383,-0.2850491404533386,0.0,0.0
213,53,15.308300018310547,16.067434310913086,164.64382934570312,98.62398529052734,101.72808837890625,-0.0006474211113527417,0.08211144059896469,20.95838737487793,33.65956497192383,-0.27720651030540466,0.0,0.0
214,53.25,15.165996551513672,16.05295181274414,168.5479736328125,98.61251068115234,101.6705322265625,-0.000656682241242379,0.08209354430437088,20.958385467529297,33.66957092285156,-0.27318498492240906,0.0,0.0
215,53.5,15.229201316833496,16.252975463867188,165.10789489746094,98.5931167602539,101.88532257080078,-0.0006650172872468829,0.08207743614912033,20.958383560180664,33.66957092285156,-0.29382264614105225,0.0,0.0
216,53.75,15.341164588928223,16.308557510375977,164.06297302246094,98.60103607177734,101.84707641601562,-0.000672518799547106,0.08206294476985931,20.95815658569336,33.66957092285156,-0.2897456884384155,0.0,0.0
217,54,15.922826766967773,16.443098068237305,166.86801147460938,98.58045959472656,101.74972534179688,-0.0006792701897211373,0.08210647106170654,20.957950592041016,33.66957092285156,-0.2830578684806824,0.0,0.0
218,54.25,15.23674201965332,16.715652465820312,165.9879608154297,98.56383514404297,101.9938735961914,-0.0006853464292362332,0.08214564621448517,20.957765579223633,33.65956497192383,-0.30600500106811523,0.0,0.0
219,54.5,15.65346908569336,16.949480056762695,164.3942413330078,98.57452392578125,101.68289184570312,-0.0006901919841766357,0.08218090236186981,20.957599639892578,33.65956497192383,-0.277719110250473,0.0,0.0
220,54.75,16.024616241455078,16.6497859954834,166.41615295410156,98.56343841552734,101.81578063964844,-0.0006945529603399336,0.08221263438463211,20.95745086669922,33.64955139160156,-0.2904077172279358,0.0,0.0
221,55,15.694110870361328,16.54910659790039,168.2106170654297,98.54088592529297,101.74431610107422,-0.0006984778447076678,0.08231900632381439,20.95731544494629,33.65956497192383,-0.2861737906932831,0.0,0.0
222,55.25,15.89785099029541,16.666030883789062,168.14039611816406,98.53178405761719,101.71611785888672,-0.0007020102348178625,0.08241473883390427,20.957195281982422,33.65956497192383,-0.2845207452774048,0.0,0.0
223,55.5,15.791752815246582,16.16908836364746,169.7608184814453,98.53059387207031,101.88416290283203,-0.0007051894208416343,0.08250090479850769,20.95708656311035,33.65956497192383,-0.2993954122066498,0.0,0.0
224,55.75,15.395992279052734,16.940053939819336,164.63772583007812,98.5341567993164,101.83857727050781,-0.0007080506766214967,0.08259967714548111,20.956989288330078,33.65956497192383,-0.29506850242614746,0.0,0.0
225,56,15.812267303466797,16.358444213867188,159.5184326171875,98.50408172607422,101.78990173339844,-0.0007075108587741852,0.08268857002258301,20.95690155029297,33.65956497192383,-0.29352235794067383,0.0,0.0
226,56.25,15.992622375488281,16.448986053466797,161.96243286132812,98.49656677246094,101.5650634765625,-0.0007070249994285405,0.08276857435703278,20.95682144165039,33.65956497192383,-0.27442413568496704,0.0,0.0
227,56.5,16.183069229125977,16.732131958007812,168.00758361816406,98.49260711669922,101.65971374511719,-0.0007065877434797585,0.08284057676792145,20.956748962402344,33.65956497192383,-0.2831161916255951,0.0,0.0
228,56.75,15.800647735595703,17.084339141845703,169.72341918945312,98.48192596435547,101.74895477294922,-0.0007061942014843225,0.08290538191795349,20.956684112548828,33.65956497192383,-0.2919357120990753,0.0,0.0
229,57,15.41783332824707,16.782501220703125,165.2926025390625,98.47163391113281,101.72847747802734,-0.0007058400078676641,0.08294955641031265,20.956626892089844,33.65956497192383,-0.2910703122615814,0.0,0.0
230,57.25,15.742119789123535,16.825180053710938,166.71994018554688,98.46490478515625,101.57781219482422,-0.0007061443175189197,0.08298931270837784,20.956575393676758,33.65956497192383,-0.27842310070991516,0.0,0.0
231,57.5,15.96823787689209,16.506744384765625,164.13014221191406,98.45145416259766,101.77676391601562,-0.0007064181845635176,0.08302509039640427,20.956527709960938,33.65956497192383,-0.2971484661102295,0.0,0.0
232,57.75,15.881449699401855,16.728708267211914,161.82887268066406,98.46055603027344,101.56854248046875,-0.0007066646357998252,0.08305729180574417,20.956485748291016,33.65956497192383,-0.2780017852783203,0.0,0.0
233,58,15.590742111206055,16.253894805908203,165.79408264160156,98.44432830810547,101.44994354248047,-0.0007068864651955664,0.0830862745642662,20.95644760131836,33.65956497192383,-0.26902511715888977,0.0,0.0
234,58.25,15.293256759643555,15.996076583862305,171.74151611328125,98.44195556640625,101.71224975585938,-0.0007064630626700819,0.08299918472766876,20.95641326904297,33.65956497192383,-0.2923395037651062,0.0,0.0
235,58.5,15.497114181518555,16.28349494934082,170.58897399902344,98.43562316894531,101.40087890625,-0.0007060819771140814,0.08292080461978912,20.956382751464844,33.64955139160156,-0.2654883861541748,0.0,0.0
236,58.75,15.388245582580566,16.07583999633789,165.10560607910156,98.43482971191406,101.6002197265625,-0.0007057390175759792,0.08285026252269745,20.95635414123535,33.64955139160156,-0.28312885761260986,0.0,0.0
237,59,15.648276329040527,16.488067626953125,161.315185546875,98.41267395019531,101.64503479003906,-0.0007054303423501551,0.08278677612543106,20.956329345703125,33.64955139160156,-0.28908759355545044,0.0,0.0
238,59.25,15.853842735290527,16.983932495117188,162.30361938476562,98.4162368774414,101.62803649902344,-0.0006989226094447076,0.08272963762283325,20.95676040649414,33.64955139160156,-0.28726717829704285,0.0,0.0
239,59.5,16.00369644165039,16.831111907958984,160.37025451660156,98.41425323486328,101.77715301513672,-0.0006930656381882727,0.08246617019176483,20.957149505615234,33.64955139160156,-0.30056318640708923,0.0,0.0
240,59.75,16.03394317626953,16.520713806152344,165.7162322998047,98.43958282470703,101.63691711425781,-0.0006877943524159491,0.08222904801368713,20.95749855041504,33.64955139160156,-0.2859271764755249,0.0,0.0
241,60,16.16691017150879,16.448318481445312,167.50457763671875,98.4447250366211,101.8320083618164,-0.0006830501952208579,0.08201563358306885,20.957813262939453,33.63954544067383,-0.30261412262916565,0.0,0.0
242,60.25,15.336631774902344,16.921817779541016,162.5303192138672,98.4736099243164,101.68521118164062,-0.0006706817075610161,0.08182356506586075,20.95809555053711,33.63954544067383,-0.28708550333976746,0.0,0.0
243,60.5,15.6838960647583,16.79436683654785,166.23526000976562,98.50091552734375,101.7296371459961,-0.0006595500744879246,0.08165070414543152,20.958351135253906,33.63954544067383,-0.2885127067565918,0.0,0.0
244,60.75,16.371397018432617,16.669490814208984,164.83006286621094,98.53336334228516,101.89961242675781,-0.0006495316047221422,0.08133269846439362,20.958580017089844,33.64955139160156,-0.30050036311149597,0.0,0.0
245,61,15.563575744628906,16.347169876098633,167.45420837402344,98.53297424316406,101.97147369384766,-0.0006405149470083416,0.08104649931192398,20.958786010742188,33.64955139160156,-0.30684149265289307,0.0,0.0
246,61.25,16.043149948120117,16.85230255126953,166.35279846191406,98.56660461425781,101.8582763671875,-0.0006286622956395149,0.08078891783952713,20.95897102355957,33.64955139160156,-0.2938534915447235,0.0,0.0
247,61.5,15.754472732543945,16.02227783203125,163.3294677734375,98.58124542236328,101.7667236328125,-0.0006179949268698692,0.08055709302425385,20.95936393737793,33.64955139160156,-0.28448057174682617,0.0,0.0
248,61.75,15.885321617126465,16.50446128845215,165.10484313964844,98.60420227050781,101.86986541748047,-0.0006083942716941237,0.08028492331504822,20.959718704223633,33.64955139160156,-0.29145973920822144,0.0,0.0
249,62,15.528203964233398,16.708322525024414,169.3188934326172,98.608154296875,101.9243392944336,-0.000599753693677485,0.08003997057676315,20.960037231445312,33.64955139160156,-0.2958829998970032,0.0,0.0
250,62.25,15.204178810119629,16.135196685791016,163.56455993652344,98.63229370117188,102.05375671386719,-0.0005919771501794457,0.07981951534748077,20.960325241088867,33.64955139160156,-0.3050444722175598,0.0,0.0
251,62.5,15.309966087341309,16.344324111938477,167.2664337158203,98.645751953125,102.08195495605469,-0.0005930770421400666,0.07962110638618469,20.960582733154297,33.64955139160156,-0.306295782327652,0.0,0.0
252,62.75,15.694151878356934,15.80063533782959,166.8374786376953,98.67147064208984,102.00624084472656,-0.000594066921621561,0.07938608527183533,20.9608154296875,33.64955139160156,-0.2973264753818512,0.0,0.0
253,63,16.007354736328125,16.9366397857666,160.8289794921875,98.68136596679688,101.93901824951172,-0.0005949578480795026,0.07917456328868866,20.96102523803711,33.63954544067383,-0.2905322015285492,0.0,0.0
254,63.25,15.758867263793945,16.765869140625,163.96755981445312,98.70550537109375,102.20828247070312,-0.0005957596586085856,0.07898419350385666,20.961214065551758,33.63954544067383,-0.3119414746761322,0.0,0.0
255,63.5,15.861719131469727,16.4595890045166,162.90737915039062,98.7240982055664,101.98460388183594,-0.0005964813171885908,0.0788128674030304,20.961383819580078,33.62953567504883,-0.2906588613986969,0.0,0.0
256,63.75,16.008520126342773,16.711246490478516,161.7181854248047,98.73399353027344,101.87527465820312,-0.000607721449341625,0.07860223203897476,20.961536407470703,33.62953567504883,-0.28016749024391174,0.0,0.0
257,64,15.895885467529297,16.962095260620117,167.26109313964844,98.74705505371094,102.12831115722656,-0.0006178375915624201,0.07841265946626663,20.961673736572266,33.62953567504883,-0.3011752963066101,0.0,0.0
258,64.25,16.34773826599121,17.094356536865234,162.45933532714844,98.76921081542969,101.98692321777344,-0.0006269421428442001,0.07824204862117767,20.9617977142334,33.62953567504883,-0.28677552938461304,0.0,0.0
259,64.5,15.953862190246582,16.6931209564209,168.10069274902344,98.77633666992188,102.21253204345703,-0.0006351362098939717,0.07808849215507507,20.9619083404541,33.62953567504883,-0.3058968484401703,0.0,0.0
260,64.75,15.545896530151367,16.930177688598633,166.7046661376953,98.8091812133789,102.19244384765625,-0.0006543477065861225,0.07795029133558273,20.962007522583008,33.63954544067383,-0.30116477608680725,0.0,0.0
261,65,16.08294677734375,16.350685119628906,163.08750915527344,98.79572296142578,102.08736419677734,-0.0006716380594298244,0.07779769599437714,20.96209716796875,33.63954544067383,-0.2931801974773407,0.0,0.0
262,65.25,15.417226791381836,16.72562599182129,166.793212890625,98.82856750488281,102.32843017578125,-0.0006871993537060916,0.07766036689281464,20.96217918395996,33.63954544067383,-0.3113054633140564,0.0,0.0
263,65.5,15.807562828063965,16.866239547729492,166.49476623535156,98.8376693725586,102.03945922851562,-0.0007012045243754983,0.07753676921129227,20.962251663208008,33.64955139160156,-0.2851845920085907,0.0,0.0
264,65.75,15.706337928771973,16.129335403442383,163.604248046875,98.84677124023438,102.10668182373047,-0.0007169241434894502,0.0774255320429802,20.962316513061523,33.64955139160156,-0.29025188088417053,0.0,0.0
265,66,15.68353271484375,16.538530349731445,165.77117919921875,98.84835815429688,101.73851776123047,-0.000731071806512773,0.07732541859149933,20.96237564086914,33.63954544067383,-0.2577962279319763,0.0,0.0
266,66.25,15.803047180175781,16.93013572692871,164.64154052734375,98.8681411743164,102.03907775878906,-0.0007438046741299331,0.07727763801813126,20.96242904663086,33.64955139160156,-0.2823936343193054,0.0,0.0
267,66.5,16.256568908691406,16.899869918823242,162.3883514404297,98.88198852539062,101.99078369140625,-0.0007552642491646111,0.07723463326692581,20.96247673034668,33.63954544067383,-0.27690625190734863,0.0,0.0
268,66.75,15.97793960571289,16.895061492919922,166.5123291015625,98.89069366455078,101.97996520996094,-0.0007612167974002659,0.07719592750072479,20.962520599365234,33.63954544067383,-0.2751696705818176,0.0,0.0
269,67,15.97935962677002,16.776384353637695,165.2742919921875,98.8910903930664,102.11402130126953,-0.0007665741140954196,0.07716109603643417,20.96255874633789,33.64955139160156,-0.2868851125240326,0.0,0.0
270,67.25,15.323394775390625,17.02416229248047,166.1337432861328,98.90929412841797,102.44857025146484,-0.0007713956874795258,0.07718618959188461,20.96259307861328,33.64955139160156,-0.3144975006580353,0.0,0.0
271,67.5,15.831461906433105,16.753276824951172,170.1180419921875,98.92433166503906,102.25965881347656,-0.0007757350686006248,0.07720877230167389,20.96262550354004,33.64955139160156,-0.29662761092185974,0.0,0.0
272,67.75,16.336702346801758,16.899375915527344,161.94717407226562,98.92314910888672,102.55171966552734,-0.0007796405116096139,0.0772290974855423,20.96265411376953,33.64955139160156,-0.32224637269973755,0.0,0.0
273,68,15.85240364074707,16.620616912841797,164.636962890625,98.92789459228516,102.43080139160156,-0.0007775485864840448,0.07724738866090775,20.962678909301758,33.63954544067383,-0.3112640380859375,0.0,0.0
274,68.25,16.180770874023438,16.96397590637207,164.4942169189453,98.93026733398438,102.1561279296875,-0.0007756658014841378,0.07725679129362106,20.96270179748535,33.63954544067383,-0.287029892206192,0.0,0.0
275,68.5,15.96439266204834,16.861785888671875,164.72549438476562,98.94767761230469,102.26893615722656,-0.0007739713182672858,0.07726525515317917,20.962722778320312,33.63954544067383,-0.2953280508518219,0.0,0.0
276,68.75,15.876565933227539,16.971664428710938,169.2082061767578,98.95440673828125,102.3512191772461,-0.000772446277551353,0.07727287709712982,20.96274185180664,33.64955139160156,-0.3019142746925354,0.0,0.0
277,69,15.926283836364746,16.89362907409668,162.74327087402344,98.95836639404297,102.19746398925781,-0.0007710737409070134,0.07727973163127899,20.962759017944336,33.62953567504883,-0.2881079614162445,0.0,0.0
278,69.25,15.729902267456055,16.498178482055664,167.57861328125,98.96746826171875,102.40607452392578,-0.0007698384579271078,0.07720830291509628,20.9627742767334,33.61952590942383,-0.30552664399147034,0.0,0.0
279,69.5,15.87668514251709,16.771095275878906,164.66519165039062,98.97735595703125,102.2330093383789,-0.0007677261019125581,0.07714401930570602,20.962799072265625,33.61952590942383,-0.2895028293132782,0.0,0.0
280,69.75,15.693345069885254,16.677600860595703,169.01968383789062,98.96627807617188,102.46981811523438,-0.0007677261019125581,0.07708615809679031,20.962799072265625,33.61952590942383,-0.3112005889415741,0.0,0.0
281,70,15.778642654418945,16.90576171875,165.70782470703125,98.98289489746094,102.4586181640625,-0.0007662025163881481,0.07703408598899841,20.96310043334961,33.62953567504883,-0.30872106552124023,0.0,0.0
282,70.25,15.170855522155762,16.757793426513672,170.1737518310547,98.97380065917969,102.3535385131836,-0.0007648313185200095,0.07698722183704376,20.9633731842041,33.62953567504883,-0.3003641366958618,0.0,0.0
283,70.5,15.678653717041016,16.869718551635742,168.45181274414062,98.9860610961914,102.27047729492188,-0.0007635971996933222,0.07688862085342407,20.9636173248291,33.63954544067383,-0.29199355840682983,0.0,0.0
284,70.75,15.567584037780762,17.14947509765625,166.45050048828125,98.98210906982422,102.14762878417969,-0.0007624865393154323,0.07679988443851471,20.963838577270508,33.63954544067383,-0.2815990746021271,0.0,0.0
285,71,16.082475662231445,16.868789672851562,165.0811767578125,98.96944427490234,102.15226745605469,-0.0007633561035618186,0.07672002166509628,20.96403694152832,33.63954544067383,-0.283149778842926,0.0,0.0
286,71.25,15.890840530395508,17.14555549621582,167.62747192382812,98.9876480102539,102.4474105834961,-0.0007641387055628002,0.07664814591407776,20.964216232299805,33.63954544067383,-0.3073127269744873,0.0,0.0
287,71.5,15.888923645019531,16.891271591186523,162.3662109375,98.98645782470703,102.29056549072266,-0.000764843076467514,0.07658345252275467,20.96437644958496,33.64955139160156,-0.29371464252471924,0.0,0.0
288,71.75,16.17656898498535,16.91417694091797,166.80923461914062,98.9817123413086,102.2588882446289,-0.0007654770161025226,0.0765252336859703,20.964521408081055,33.64955139160156,-0.29137274622917175,0.0,0.0
289,72,15.700272560119629,17.046384811401367,166.33447265625,98.97894287109375,102.36164855957031,-0.0007660475675947964,0.07647283375263214,20.964651107788086,33.63954544067383,-0.3006078898906708,0.0,0.0
290,72.25,15.97453784942627,16.961620330810547,162.28073120117188,98.97933959960938,102.2855453491211,-0.0007665610173717141,0.07634107023477554,20.964767456054688,33.63954544067383,-0.29391905665397644,0.0,0.0
291,72.5,15.69242000579834,17.298471450805664,165.14834594726562,98.99279022216797,102.01705169677734,-0.0007670231279917061,0.07611574977636337,20.964872360229492,33.63954544067383,-0.2691916227340698,0.0,0.0
292,72.75,15.79709243774414,16.75541877746582,167.18553161621094,98.97933959960938,102.13990783691406,-0.0007674390217289329,0.07611574977636337,20.964967727661133,33.63954544067383,-0.2811731994152069,0.0,0.0
293,73,15.946407318115234,16.665897369384766,168.54339599609375,98.9686508178711,102.42423248291016,-0.0007690591155551374,0.07601968944072723,20.96505355834961,33.63954544067383,-0.307005912065506,0.0,0.0
294,73.25,15.935845375061035,17.331871032714844,164.9682159423828,98.98052215576172,102.17505645751953,-0.0007705172174610198,0.07593324035406113,20.965356826782227,33.63954544067383,-0.2841442823410034,0.0,0.0
295,73.5,16.094751358032227,17.159263610839844,164.365234375,98.97261047363281,102.13603973388672,-0.0007718295091763139,0.07582724094390869,20.96562957763672,33.64955139160156,-0.281442791223526,0.0,0.0
296,73.75,16.148622512817383,16.828468322753906,164.74000549316406,98.95124053955078,102.26313781738281,-0.0007730105426162481,0.07573184370994568,20.96587562561035,33.64955139160156,-0.2944987416267395,0.0,0.0
297,74,15.876363754272461,17.05660629272461,168.11672973632812,98.96113586425781,102.37207794189453,-0.0007796803838573396,0.07564598321914673,20.966096878051758,33.64955139160156,-0.303128719329834,0.0,0.0
298,74.25,16.114707946777344,16.73375129699707,161.52584838867188,98.95321655273438,102.18858337402344,-0.0007856832235120237,0.07556870579719543,20.966297149658203,33.64955139160156,-0.287796288728714,0.0,0.0
299,74.5,15.625514030456543,16.82878875732422,164.9453125,98.94926452636719,102.32147216796875,-0.0007910857675597072,0.07547096908092499,20.966476440429688,33.63954544067383,-0.29977914690971375,0.0,0.0
300,74.75,15.41489315032959,16.832778930664062,162.97607421875,98.93540954589844,102.33460998535156,-0.0007959480863064528,0.0753830075263977,20.966638565063477,33.63954544067383,-0.30218005180358887,0.0,0.0
301,75,15.426828384399414,17.002824783325195,161.5647735595703,98.92433166503906,102.13179016113281,-0.0008003241382539272,0.07530384510755539,20.96678352355957,33.63954544067383,-0.2854350209236145,0.0,0.0
302,75.25,16.042179107666016,16.86957550048828,170.28976440429688,98.93026733398438,102.19708251953125,-0.0008104925509542227,0.075232595205307,20.966915130615234,33.64955139160156,-0.29061535000801086,0.0,0.0
303,75.5,16.014432907104492,17.165660858154297,160.69998168945312,98.9061279296875,102.33422088623047,-0.0008196441340260208,0.07514733076095581,20.96703338623047,33.63954544067383,-0.3047940135002136,0.0,0.0
304,75.75,16.259994506835938,16.979312896728516,166.189453125,98.89385986328125,102.33692932128906,-0.0008278805180452764,0.0750705897808075,20.967138290405273,33.64955139160156,-0.3061401844024658,0.0,0.0
305,76,15.396708488464355,16.419218063354492,163.7431640625,98.88357543945312,102.26275634765625,-0.0008352932636626065,0.07500152289867401,20.967233657836914,33.64955139160156,-0.30058473348617554,0.0,0.0
306,76.25,15.865042686462402,16.663667678833008,167.25270080566406,98.88357543945312,102.10629272460938,-0.0008419647347182035,0.07493936270475388,20.96731948852539,33.64955139160156,-0.2868878245353699,0.0,0.0
307,76.5,16.230497360229492,17.09120750427246,163.53250122070312,98.8701171875,102.04525756835938,-0.0008479690877720714,0.07485523819923401,20.967395782470703,33.63954544067383,-0.2827562987804413,0.0,0.0
308,76.75,16.000822067260742,17.066944122314453,166.54055786132812,98.84479522705078,102.14299774169922,-0.0008452741894870996,0.07477952539920807,20.967464447021484,33.63954544067383,-0.293611615896225,0.0,0.0
309,77,15.784639358520508,16.793161392211914,170.56454467773438,98.84439849853516,102.07036590576172,-0.0008428487926721573,0.0747113823890686,20.967527389526367,33.63954544067383,-0.287284255027771,0.0,0.0
310,77.25,16.340801239013672,17.362560272216797,165.12010192871094,98.83133697509766,101.94519805908203,-0.0008406659471802413,0.07465005666017532,20.96758460998535,33.64955139160156,-0.2774903178215027,0.0,0.0
311,77.5,15.917068481445312,17.012136459350586,168.34877014160156,98.80007934570312,101.80574035644531,-0.0008231265237554908,0.07459486275911331,20.967636108398438,33.64955139160156,-0.2680746018886566,0.0,0.0
312,77.75,15.96253490447998,17.188308715820312,164.26600646972656,98.78385162353516,101.73929595947266,-0.0008073410717770457,0.07451700419187546,20.96790885925293,33.64955139160156,-0.2637040615081787,0.0,0.0
313,78,16.24842071533203,17.068077087402344,165.6063232421875,98.7787094116211,101.97224426269531,-0.000793134153354913,0.07444693148136139,20.96815299987793,33.65956497192383,-0.28462809324264526,0.0,0.0
314,78.25,15.933666229248047,17.005924224853516,166.88861083984375,98.77000427246094,102.17544555664062,-0.0007803479093126953,0.07438386976718903,20.968374252319336,33.64955139160156,-0.303224116563797,0.0,0.0
315,78.5,15.805313110351562,17.143712997436523,160.77020263671875,98.75457000732422,102.35044860839844,-0.0007688403129577637,0.07432711124420166,20.96857261657715,33.64955139160156,-0.3199301064014435,0.0,0.0
316,78.75,16.3929500579834,17.071151733398438,163.16001892089844,98.72647857666016,102.15574645996094,-0.0007385482313111424,0.07427603006362915,20.968751907348633,33.63954544067383,-0.3054422438144684,0.0,0.0
317,79,15.701284408569336,17.1370906829834,170.14093017578125,98.72212219238281,102.16694641113281,-0.0007112853927537799,0.07423005998134613,20.96891212463379,33.62953567504883,-0.3068172037601471,0.0,0.0
318,79.25,16.107332229614258,17.168807983398438,163.4546356201172,98.70748138427734,101.799560546875,-0.0006867488264106214,0.07418868690729141,20.969057083129883,33.62953567504883,-0.2759191393852234,0.0,0.0
319,79.5,15.716327667236328,16.94080924987793,167.03517150878906,98.68413543701172,101.97456359863281,-0.0006646658875979483,0.07415144890546799,20.969186782836914,33.62953567504883,-0.29340001940727234,0.0,0.0
320,79.75,16.18172836303711,16.942148208618164,163.5095977783203,98.6607894897461,101.75088500976562,-0.0006379382684826851,0.07411793619394302,20.969303131103516,33.62953567504883,-0.2758735120296478,0.0,0.0
321,80,16.031536102294922,17.166034698486328,168.73345947265625,98.64733123779297,101.83084869384766,-0.0006138834287412465,0.07411595433950424,20.96940803527832,33.61952590942383,-0.28412115573883057,0.0,0.0
322,80.25,16.154245376586914,16.888832092285156,163.94924926757812,98.6307144165039,102.14530944824219,-0.0005922340205870569,0.07411416620016098,20.96950340270996,33.61952590942383,-0.31320920586586,0.0,0.0
323,80.5,15.874239921569824,17.43143653869629,170.00430297851562,98.62081909179688,101.93399810791016,-0.0005727495881728828,0.07411255687475204,20.969589233398438,33.62953567504883,-0.2955821454524994,0.0,0.0
324,80.75,16.125112533569336,17.171375274658203,163.71034240722656,98.58401489257812,101.58438110351562,-0.0005570824141614139,0.07411111146211624,20.96966552734375,33.62953567504883,-0.2681872248649597,0.0,0.0
325,81,16.185998916625977,17.010263442993164,165.26742553710938,98.57769012451172,101.81964874267578,-0.0005429819575510919,0.07410980761051178,20.96973419189453,33.61952590942383,-0.2894543707370758,0.0,0.0
326,81.25,16.26215934753418,17.328062057495117,164.7972412109375,98.5571060180664,102.01280212402344,-0.0005302915815263987,0.07410863786935806,20.969797134399414,33.61952590942383,-0.30827566981315613,0.0,0.0
327,81.5,15.958438873291016,17.159887313842773,168.0091094970703,98.53336334228516,102.02555084228516,-0.0005188702489249408,0.0741075798869133,20.969852447509766,33.62953567504883,-0.31154894828796387,0.0,0.0
328,81.75,15.583250999450684,16.97968101501465,164.80410766601562,98.51595306396484,101.88145446777344,-0.0005135751562193036,0.07410663366317749,20.96990394592285,33.63954544067383,-0.30048656463623047,0.0,0.0
329,82,16.235673904418945,17.239261627197266,161.38922119140625,98.48706817626953,101.85132598876953,-0.0005088095786049962,0.07410577684640884,20.96994972229004,33.62953567504883,-0.3004639446735382,0.0,0.0
330,82.25,16.343612670898438,16.85763931274414,168.8540496826172,98.46846771240234,101.7311782836914,-0.0005045206053182483,0.07410500943660736,20.969989776611328,33.62953567504883,-0.2915952503681183,0.0,0.0
331,82.5,15.796271324157715,17.26237678527832,162.69976806640625,98.44195556640625,102.02980041503906,-0.0005006605060771108,0.07410431653261185,20.97002601623535,33.62953567504883,-0.3202235698699951,0.0,0.0
332,82.75,16.04386329650879,17.461063385009766,164.4530029296875,98.41386413574219,102.00817108154297,-0.0004971864400431514,0.0741036906838417,20.97005844116211,33.63954544067383,-0.32088008522987366,0.0,0.0
333,83,16.15499496459961,16.894134521484375,166.44287109375,98.38893127441406,101.57472229003906,-0.0004940597573295236,0.07410313189029694,20.970088958740234,33.63954544067383,-0.2850557863712311,0.0,0.0
334,83.25,16.184356689453125,17.216888427734375,169.03036499023438,98.37745666503906,101.92124938964844,-0.0004993445472791791,0.07410262525081635,20.970115661621094,33.62953567504883,-0.3165643513202667,0.0,0.0
335,83.5,16.001907348632812,16.777629852294922,159.0955810546875,98.34698486328125,101.85016632080078,-0.0005041008116677403,0.0741233080625534,20.97014045715332,33.62953567504883,-0.3130949139595032,0.0,0.0
336,83.75,15.748805046081543,16.726947784423828,164.848388671875,98.3252182006836,101.45303344726562,-0.0005083814612589777,0.07414192706346512,20.97016143798828,33.62953567504883,-0.28012728691101074,0.0,0.0
337,84,16.153249740600586,16.992734909057617,167.01608276367188,98.2951431274414,101.50286865234375,-0.0005128567572683096,0.0741586834192276,20.97018051147461,33.62953567504883,-0.28725671768188477,0.0,0.0
338,84.25,16.18701171875,17.423198699951172,165.7978973388672,98.26348876953125,101.6002197265625,-0.0005168845527805388,0.07417376339435577,20.970197677612305,33.63954544067383,-0.2987128794193268,0.0,0.0
339,84.5,16.19101905822754,17.015274047851562,164.46751403808594,98.24093627929688,101.62571716308594,-0.0005205095512792468,0.07422962039709091,20.970212936401367,33.63954544067383,-0.3030112087726593,0.0,0.0
340,84.75,16.25354766845703,17.422807693481445,163.40274047851562,98.18513488769531,101.43255615234375,-0.0005237720324657857,0.07427988946437836,20.97022819519043,33.63954544067383,-0.2910747230052948,0.0,0.0
341,85,15.668545722961426,17.577070236206055,162.78677368164062,98.19859313964844,101.53068542480469,-0.0005267082597129047,0.07432512938976288,20.97024154663086,33.63954544067383,-0.2984984517097473,0.0,0.0
342,85.25,16.197586059570312,17.611562728881836,161.89144897460938,98.17247772216797,101.35606384277344,-0.0005281051271595061,0.07436584681272507,20.970252990722656,33.63954544067383,-0.2854796051979065,0.0,0.0
343,85.5,15.878205299377441,17.379159927368164,165.95054626464844,98.16258239746094,101.39739990234375,-0.0005293622962199152,0.07442363351583481,20.970264434814453,33.63954544067383,-0.29002881050109863,0.0,0.0
344,85.75,16.161855697631836,17.57740020751953,168.5006561279297,98.16020965576172,101.10148620605469,-0.0005304937367327511,0.07447564601898193,20.970273971557617,33.63954544067383,-0.26410111784935,0.0,0.0
345,86,16.549591064453125,17.213993072509766,166.448974609375,98.16732788085938,101.64271545410156,-0.0005315120215527713,0.0745224580168724,20.97028160095215,33.63954544067383,-0.3112121522426605,0.0,0.0
346,86.25,16.747800827026367,17.149173736572266,163.06307983398438,98.17089080810547,101.52488708496094,-0.0005286904633976519,0.07456458359956741,20.97028923034668,33.63954544067383,-0.30051136016845703,0.0,0.0
347,86.5,16.017724990844727,16.592697143554688,165.84902954101562,98.16812133789062,101.4074478149414,-0.0005261510377749801,0.07460249960422516,20.97029685974121,33.62953567504883,-0.29041048884391785,0.0,0.0
348,86.75,16.32293701171875,17.274795532226562,166.7901611328125,98.1712875366211,101.50556945800781,-0.0005238655721768737,0.07462957501411438,20.97030258178711,33.62953567504883,-0.29877299070358276,0.0,0.0
349,87,16.022964477539062,17.201557159423828,165.86354064941406,98.18553161621094,101.57742309570312,-0.0005218086298555136,0.07465393841266632,20.970308303833008,33.63954544067383,-0.30380550026893616,0.0,0.0
350,87.25,16.534685134887695,16.9939022064209,163.1493377685547,98.1807861328125,101.59519958496094,-0.0005187116330489516,0.07467586547136307,20.970314025878906,33.61952590942383,-0.3058030605316162,0.0,0.0
351,87.5,16.078845977783203,17.23306655883789,167.21682739257812,98.17841339111328,101.5013198852539,-0.0005159243592061102,0.07469560205936432,20.970317840576172,33.62953567504883,-0.29774928092956543,0.0,0.0
352,87.75,16.336776733398438,17.42693328857422,166.61842346191406,98.18513488769531,101.50788879394531,-0.0005134157836437225,0.07471336424350739,20.970321655273438,33.61952590942383,-0.2977162301540375,0.0,0.0
353,88,16.1939640045166,17.396713256835938,168.70521545410156,98.19186401367188,101.58670043945312,-0.0005111580830998719,0.07472935318946838,20.970325469970703,33.609519958496094,-0.3040454685688019,0.0,0.0
354,88.25,16.09121322631836,17.455163955688477,162.67991638183594,98.19463348388672,101.375,-0.0005134868551976979,0.07474374026060104,20.97032928466797,33.61952590942383,-0.2851323187351227,0.0,0.0
355,88.5,16.61885643005371,16.942739486694336,164.72549438476562,98.19345092773438,101.43719482421875,-0.00051558279665187,0.0747566893696785,20.970333099365234,33.62953567504883,-0.29072609543800354,0.0,0.0
356,88.75,16.004634857177734,17.301795959472656,164.40110778808594,98.19938659667969,101.44376373291016,-0.0005174691323190928,0.07476834207773209,20.970335006713867,33.62953567504883,-0.29076462984085083,0.0,0.0
357,89,16.27278709411621,17.21706771850586,167.9984130859375,98.20333862304688,101.42483520507812,-0.0005191668169572949,0.07477178424596786,20.9703369140625,33.63954544067383,-0.28873568773269653,0.0,0.0
358,89.25,16.459989547729492,17.212629318237305,164.70794677734375,98.21244049072266,101.80998992919922,-0.0005206947680562735,0.07477488368749619,20.970338821411133,33.61952590942383,-0.32181137800216675,0.0,0.0
359,89.5,16.122583389282227,17.076099395751953,163.92176818847656,98.21442413330078,101.62185668945312,-0.0005220699240453541,0.07477767020463943,20.970340728759766,33.62953567504883,-0.3050858676433563,0.0,0.0
360,89.75,16.322525024414062,17.284996032714844,168.5769805908203,98.21560668945312,101.42792510986328,-0.0005351443542167544,0.0747801810503006,20.9703426361084,33.62953567504883,-0.2878904938697815,0.0,0.0
361,90,15.414613723754883,16.567466735839844,161.6273651123047,98.22906494140625,101.49205017089844,-0.0005469113239087164,0.07485998421907425,20.969890594482422,33.61952590942383,-0.29231858253479004,0.0,0.0
362,90.25,15.492033004760742,17.143325805664062,166.07496643066406,98.24568176269531,101.62300872802734,-0.0005575016257353127,0.074931800365448,20.969484329223633,33.61952590942383,-0.302340567111969,0.0,0.0
363,90.5,15.782364845275879,16.449968338012695,163.2126922607422,98.22945404052734,101.67516326904297,-0.0005670328973792493,0.07499644160270691,20.969118118286133,33.61952590942383,-0.3084081709384918,0.0,0.0
364,90.75,15.717342376708984,16.850170135498047,169.81349182128906,98.23262023925781,101.91429138183594,-0.0005812178715132177,0.07521682977676392,20.968788146972656,33.61952590942383,-0.32913342118263245,0.0,0.0
365,91,16.80712890625,17.311843872070312,165.1475830078125,98.24607849121094,101.68559265136719,-0.0005939843831583858,0.07541517913341522,20.968490600585938,33.61952590942383,-0.3078116178512573,0.0,0.0
366,91.25,16.136842727661133,16.55513572692871,162.56008911132812,98.2531967163086,101.64541625976562,-0.0006054742261767387,0.07559369504451752,20.968223571777344,33.61952590942383,-0.30362844467163086,0.0,0.0
367,91.5,16.503585815429688,17.032747268676758,163.68362426757812,98.25042724609375,101.14591217041016,-0.0006158151081763208,0.07575435936450958,20.967756271362305,33.609519958496094,-0.25981318950653076,0.0,0.0
368,91.75,15.738003730773926,17.667682647705078,165.48190307617188,98.25675964355469,101.2699203491211,-0.0006251218728721142,0.07589896023273468,20.967336654663086,33.61952590942383,-0.27019721269607544,0.0,0.0
369,92,16.353897094726562,17.193252563476562,164.5323944091797,98.26586151123047,101.67400360107422,-0.0006334979552775621,0.07602909952402115,20.96695899963379,33.61952590942383,-0.3049909472465515,0.0,0.0
370,92.25,16.057212829589844,17.333044052124023,163.87750244140625,98.26744842529297,101.58090209960938,-0.0006410364294424653,0.07632973790168762,20.966617584228516,33.61952590942383,-0.2966518700122833,0.0,0.0
371,92.5,15.912744522094727,17.358972549438477,162.969970703125,98.27536010742188,101.70568084716797,-0.0006428372580558062,0.07660031318664551,20.966310501098633,33.61952590942383,-0.30691319704055786,0.0,0.0
372,92.75,16.138742446899414,17.010160446166992,166.51309204101562,98.2892074584961,101.48587036132812,-0.0006444579921662807,0.07684383541345596,20.96577262878418,33.609519958496094,-0.2862987518310547,0.0,0.0
373,93,16.496368408203125,17.262657165527344,166.53216552734375,98.2777328491211,101.71147918701172,-0.0006459166761487722,0.07706300169229507,20.965288162231445,33.609519958496094,-0.30720674991607666,0.0,0.0
374,93.25,16.194236755371094,17.217618942260742,167.71676635742188,98.29949951171875,101.78719329833984,-0.0006472294917330146,0.07726024836301804,20.964853286743164,33.61952590942383,-0.3118823766708374,0.0,0.0
375,93.5,16.4351863861084,17.595138549804688,163.15162658691406,98.29910278320312,101.60717010498047,-0.0006396892131306231,0.07752252370119095,20.964462280273438,33.61952590942383,-0.29608362913131714,0.0,0.0
376,93.75,16.311878204345703,17.648231506347656,165.6849365234375,98.29949951171875,101.72654724121094,-0.0006329029565677047,0.07775857299566269,20.964109420776367,33.61952590942383,-0.3065512478351593,0.0,0.0
377,94,16.11485481262207,17.386062622070312,169.04335021972656,98.31216430664062,101.88223266601562,-0.0006267952849157155,0.07797101885080338,20.96379280090332,33.609519958496094,-0.31907862424850464,0.0,0.0
378,94.25,15.901304244995117,17.505592346191406,161.7288818359375,98.32007598876953,101.5631332397461,-0.000614445423707366,0.07816221565008163,20.9635066986084,33.61952590942383,-0.29029756784439087,0.0,0.0
379,94.5,16.239049911499023,17.40983009338379,167.16644287109375,98.3082046508789,101.59095001220703,-0.0006033304962329566,0.07833429425954819,20.96324920654297,33.61952590942383,-0.2938270568847656,0.0,0.0
380,94.75,16.010587692260742,16.798471450805664,167.42367553710938,98.32403564453125,101.6006088256836,-0.0005933271022513509,0.07848916202783585,20.9630184173584,33.61952590942383,-0.2932375371456146,0.0,0.0
