Repository: ulfsri/fsri_materials_database

# Materials and Products Database

## 01_Data

Raw data generated from each apparatus are included here in plain-text format. The data is organized first by material, next by the short name of test apparatus used, and where applicable additional filtering by test settings.

### material.json

Each material directory contains a json file of the same name as the material. This file links the data stored in the repository as well as data and graphs produced by the accompanying scripts (__02_Scripts__) to the respective landing page for the material on the front-end website.

File: 01_Data/PETG/MCC/PETG_MCC_30K_min_210927_R3.txt (part 1 of 4)
Sample ID:	C:\MCC\MCC Cal\Test\PETG_MCC_30K_min_210927_R3.txt
Sample Weight (mg):	4.56
Heating Rate (C/s):	0.5
Combustor Temp (C):	900
N2 Flow Rate (cc/min):	80
O2 Flow Rate (cc/min):	20
Calibration File:	C:\MCC\MCC Cal\Coeff1 JN10440_30_210304.txt.txt
T Correction Coefficients:	0	1.024463	0
Time Shift (s):	14
*
Time (s)	Temperature (C)	N2 flow rate (cc/min)	O2 flow rate (cc/min)	Flow Rate (cc/min)	Oxygen (%)	HRR (W/g)	Heating rate (C/s)
0.000	107.369	80.000	19.996	99.982	20.151	-0.075	0.000
0.500	107.349	79.999	19.996	99.982	20.150	-0.009	-0.025
1.000	107.400	80.000	19.996	99.982	20.152	-0.142	-0.005
1.500	107.372	80.002	19.995	99.982	20.153	-0.235	0.027
2.000	107.342	80.000	19.995	99.982	20.150	-0.009	-0.017
2.500	107.349	80.001	19.994	99.983	20.152	-0.119	-0.040
3.000	107.382	80.000	19.996	99.983	20.148	0.112	0.008
3.500	107.399	80.001	19.996	99.982	20.149	0.028	0.045
4.000	107.368	80.000	19.996	99.981	20.147	0.172	0.018
4.500	107.364	80.001	19.995	99.981	20.151	-0.054	-0.024
5.000	107.377	80.001	19.996	99.981	20.150	0.019	-0.013
5.500	107.371	80.002	19.994	99.981	20.149	0.067	0.008
6.000	107.386	80.001	19.995	99.981	20.149	0.032	0.008
6.500	107.355	80.002	19.994	99.982	20.152	-0.125	-0.003
7.000	107.390	80.001	19.994	99.983	20.151	-0.071	-0.006
7.500	107.392	80.001	19.996	99.983	20.152	-0.133	0.020
8.000	107.376	80.002	19.995	99.983	20.150	-0.024	0.012
8.500	107.377	80.000	19.995	99.983	20.149	0.026	-0.014
9.000	107.364	80.002	19.994	99.983	20.149	0.075	-0.013
9.500	107.385	80.002	19.995	99.983	20.150	-0.009	-0.002
10.000	107.381	80.002	19.995	99.983	20.146	0.254	0.013
10.500	107.382	80.000	19.995	99.984	20.146	0.232	0.007
11.000	107.344	80.001	19.995	99.986	20.150	0.006	-0.020
11.500	107.350	80.002	19.995	99.986	20.148	0.131	-0.035
12.000	107.336	80.002	19.994	99.991	20.149	0.060	-0.020
12.500	107.370	80.002	19.994	99.992	20.149	0.080	0.006
13.000	107.352	80.001	19.996	99.992	20.150	0.011	0.018
13.500	107.370	80.001	19.994	99.992	20.149	0.071	0.008
14.000	107.370	80.000	19.994	99.998	20.149	0.030	0.008
14.500	107.372	80.000	19.996	99.998	20.153	-0.183	0.010
15.000	107.353	80.001	19.997	100.001	20.149	0.058	-0.007
15.500	107.364	80.001	19.996	100.006	20.150	0.013	-0.012
16.000	107.321	80.000	19.997	100.011	20.151	-0.052	-0.020
16.500	107.375	80.000	19.997	100.010	20.148	0.153	-0.010
17.000	107.365	80.000	19.996	100.011	20.147	0.166	0.028
17.500	107.349	80.001	19.996	100.014	20.148	0.140	0.009
18.000	107.364	79.998	19.996	100.015	20.149	0.086	-0.014
18.500	107.381	79.998	19.994	100.017	20.146	0.282	0.015
19.000	107.362	79.999	19.996	100.021	20.146	0.230	0.015
19.500	107.372	79.999	19.995	100.026	20.147	0.224	-0.006
20.000	107.420	79.998	19.996	100.033	20.144	0.389	0.024
20.500	107.392	79.997	19.997	100.042	20.145	0.350	0.039
21.000	107.404	79.998	19.996	100.052	20.141	0.606	0.002
21.500	107.417	79.998	19.998	100.063	20.142	0.535	0.005
22.000	107.432	79.999	19.997	100.071	20.143	0.451	0.027
22.500	107.444	79.999	19.997	100.075	20.142	0.531	0.028
23.000	107.454	79.998	19.996	100.081	20.138	0.778	0.024
23.500	107.471	79.997	19.996	100.082	20.139	0.743	0.024
24.000	107.471	80.000	19.996	100.085	20.137	0.902	0.022
24.500	107.495	80.000	19.997	100.086	20.135	0.990	0.020
25.000	107.529	79.999	19.995	100.085	20.132	1.195	0.041
25.500	107.536	79.999	19.996	100.085	20.135	1.003	0.050
26.000	107.568	80.000	19.996	100.091	20.133	1.141	0.040
26.500	107.605	80.000	19.994	100.092	20.132	1.227	0.054
27.000	107.654	79.999	19.994	100.102	20.130	1.375	0.078
27.500	107.667	79.998	19.996	100.115	20.128	1.468	0.074
28.000	107.695	79.999	19.995	100.125	20.130	1.332	0.051
28.500	107.752	79.998	19.995	100.133	20.126	1.639	0.063
29.000	107.814	79.997	19.995	100.142	20.127	1.541	0.102
29.500	107.812	79.999	19.994	100.144	20.122	1.899	0.089
30.000	107.828	79.998	19.994	100.144	20.126	1.648	0.037
30.500	107.888	79.999	19.995	100.145	20.121	1.981	0.045
31.000	107.915	79.999	19.996	100.145	20.121	1.951	0.081
31.500	107.968	79.999	19.996	100.145	20.121	1.961	0.083
32.000	108.017	79.998	19.995	100.150	20.120	2.051	0.091
32.500	108.058	80.000	19.996	100.156	20.117	2.272	0.096
33.000	108.113	79.999	19.995	100.161	20.115	2.382	0.093
33.500	108.148	79.998	19.995	100.167	20.117	2.255	0.093
34.000	108.216	79.999	19.996	100.173	20.115	2.360	0.096
34.500	108.279	80.000	19.995	100.175	20.115	2.369	0.117
35.000	108.347	79.999	19.995	100.173	20.117	2.253	0.131
35.500	108.387	80.000	19.995	100.170	20.117	2.255	0.120
36.000	108.452	79.999	19.995	100.170	20.118	2.210	0.107
36.500	108.542	79.999	19.995	100.167	20.114	2.442	0.130
37.000	108.551	80.001	19.995	100.168	20.115	2.363	0.126
37.500	108.634	79.999	19.994	100.172	20.114	2.485	0.095
38.000	108.693	79.999	19.995	100.177	20.112	2.573	0.117
38.500	108.744	79.999	19.996	100.177	20.111	2.683	0.126
39.000	108.827	80.000	19.995	100.181	20.112	2.584	0.122
39.500	108.925	80.000	19.995	100.181	20.112	2.569	0.158
40.000	108.946	79.999	19.995	100.182	20.113	2.504	0.151
40.500	109.059	79.999	19.995	100.183	20.112	2.569	0.127
41.000	109.130	80.001	19.996	100.184	20.109	2.766	0.159
41.500	109.197	80.001	19.994	100.184	20.110	2.758	0.161
42.000	109.267	79.999	19.996	100.190	20.111	2.668	0.137
42.500	109.369	80.002	19.996	100.197	20.112	2.584	0.155
43.000	109.442	80.000	19.995	100.203	20.110	2.734	0.173
43.500	109.522	80.000	19.995	100.210	20.112	2.561	0.164
44.000	109.630	80.000	19.995	100.216	20.113	2.533	0.171
44.501	109.705	79.999	19.995	100.217	20.113	2.526	0.186
45.001	109.759	80.000	19.995	100.212	20.115	2.393	0.156
45.500	109.849	79.999	19.995	100.205	20.113	2.524	0.136
46.000	109.959	79.999	19.997	100.199	20.112	2.582	0.172
46.500	110.075	80.000	19.997	100.194	20.113	2.556	0.213
47.001	110.136	79.999	19.996	100.192	20.112	2.592	0.202
47.501	110.255	79.999	19.995	100.193	20.113	2.537	0.178
48.000	110.351	79.998	19.994	100.198	20.113	2.505	0.198
48.500	110.452	80.000	19.994	100.202	20.115	2.391	0.206
49.000	110.567	79.999	19.996	100.205	20.114	2.438	0.207
49.500	110.656	80.000	19.995	100.206	20.116	2.335	0.210
50.000	110.783	80.000	19.995	100.205	20.115	2.388	0.210
50.500	110.869	79.999	19.995	100.206	20.113	2.510	0.215
51.000	110.999	79.999	19.996	100.208	20.114	2.450	0.215
51.501	111.094	80.000	19.996	100.209	20.114	2.453	0.220
52.001	111.174	79.999	19.995	100.211	20.115	2.395	0.200
52.500	111.314	79.999	19.995	100.212	20.117	2.268	0.198
53.000	111.428	79.998	19.995	100.207	20.115	2.380	0.237
53.500	111.547	79.999	19.995	100.201	20.114	2.427	0.244
54.001	111.659	79.999	19.996	100.196	20.112	2.611	0.232
54.501	111.784	79.998	19.996	100.193	20.112	2.624	0.234
55.000	111.852	79.999	19.995	100.196	20.111	2.648	0.215
55.500	111.976	79.999	19.996	100.202	20.111	2.672	0.193
56.000	112.128	79.998	19.996	100.207	20.110	2.721	0.234
56.500	112.272	79.998	19.996	100.212	20.109	2.803	0.286
57.000	112.358	80.000	19.996	100.213	20.109	2.830	0.263
57.500	112.505	80.000	19.996	100.210	20.109	2.796	0.232
58.000	112.649	79.999	19.995	100.205	20.107	2.933	0.262
58.500	112.778	79.999	19.995	100.202	20.108	2.903	0.282
59.000	112.909	80.001	19.996	100.203	20.106	2.989	0.267
59.500	113.029	80.000	19.995	100.204	20.108	2.871	0.256
60.000	113.157	80.000	19.995	100.209	20.108	2.852	0.249
60.500	113.312	80.000	19.994	100.214	20.105	3.049	0.265
61.000	113.426	80.001	19.995	100.218	20.107	2.942	0.276
61.500	113.533	80.001	19.995	100.220	20.105	3.086	0.245
62.000	113.706	80.001	19.993	100.220	20.105	3.041	0.250
62.500	113.836	79.999	19.996	100.220	20.106	2.977	0.291
63.000	113.990	80.001	19.995	100.221	20.105	3.075	0.294
63.500	114.131	80.002	19.994	100.221	20.106	3.000	0.290
64.000	114.308	80.001	19.995	100.221	20.104	3.116	0.306
64.500	114.423	80.001	19.995	100.221	20.104	3.161	0.305
65.000	114.554	80.000	19.996	100.220	20.107	2.921	0.269
65.500	114.705	80.001	19.996	100.220	20.105	3.099	0.264
66.000	114.828	80.002	19.994	100.220	20.105	3.084	0.278
66.500	115.002	80.003	19.994	100.219	20.107	2.970	0.286
67.000	115.147	80.003	19.995	100.219	20.103	3.206	0.308
67.500	115.277	80.002	19.994	100.220	20.105	3.077	0.297
68.000	115.420	80.001	19.995	100.219	20.109	2.807	0.274
68.500	115.595	80.002	19.995	100.219	20.104	3.126	0.296
69.000	115.714	80.000	19.994	100.219	20.106	2.989	0.306
69.500	115.868	80.001	19.994	100.219	20.107	2.953	0.284
70.000	116.029	80.000	19.995	100.218	20.107	2.912	0.294
70.500	116.183	80.001	19.995	100.218	20.105	3.051	0.315
71.000	116.326	80.002	19.995	100.218	20.104	3.140	0.307
71.500	116.501	80.001	19.995	100.219	20.107	2.959	0.308
72.000	116.661	80.001	19.997	100.219	20.105	3.099	0.326
72.500	116.796	80.001	19.995	100.219	20.102	3.260	0.315
73.000	116.988	79.999	19.995	100.220	20.105	3.090	0.311
73.500	117.122	80.000	19.995	100.221	20.103	3.230	0.327
74.000	117.284	80.000	19.995	100.221	20.103	3.238	0.311
74.500	117.452	80.000	19.995	100.221	20.105	3.073	0.312
75.000	117.626	80.000	19.996	100.220	20.107	2.916	0.336
75.500	117.775	79.999	19.995	100.220	20.105	3.053	0.333
76.001	117.953	79.999	19.995	100.219	20.106	3.004	0.325
76.501	118.137	80.000	19.996	100.219	20.105	3.051	0.344
77.000	118.330	80.000	19.996	100.223	20.107	2.933	0.370
77.500	118.459	79.999	19.997	100.230	20.104	3.171	0.349
78.000	118.632	79.999	19.996	100.231	20.105	3.045	0.312
78.500	118.831	79.999	19.995	100.231	20.107	2.961	0.337
79.000	119.005	79.999	19.995	100.231	20.106	3.006	0.372
79.500	119.170	79.999	19.996	100.228	20.103	3.219	0.356
80.000	119.339	79.999	19.997	100.222	20.104	3.158	0.336
80.500	119.479	79.999	19.996	100.222	20.106	3.030	0.321
81.000	119.684	79.999	19.996	100.225	20.105	3.072	0.327
81.500	119.866	79.999	19.996	100.225	20.102	3.296	0.366
82.000	120.016	79.998	19.996	100.225	20.103	3.193	0.359
82.500	120.229	80.000	19.996	100.225	20.103	3.229	0.347
83.000	120.382	80.001	19.997	100.226	20.102	3.260	0.364
83.500	120.588	79.998	19.995	100.224	20.103	3.212	0.363
84.000	120.784	80.001	19.995	100.225	20.105	3.043	0.381
84.500	120.943	80.000	19.995	100.227	20.103	3.214	0.378
85.000	121.134	80.001	19.995	100.228	20.102	3.253	0.352
85.500	121.312	80.000	19.995	100.227	20.102	3.255	0.360
86.000	121.466	80.000	19.996	100.229	20.102	3.268	0.350
86.500	121.661	80.001	19.995	100.230	20.100	3.447	0.340
87.000	121.838	80.002	19.996	100.232	20.099	3.466	0.361
87.500	122.055	80.001	19.996	100.234	20.104	3.174	0.383
88.001	122.221	80.001	19.996	100.235	20.103	3.182	0.388
88.501	122.418	80.000	19.995	100.237	20.099	3.503	0.373
89.000	122.633	80.001	19.996	100.236	20.100	3.414	0.388
89.500	122.826	80.002	19.995	100.234	20.100	3.449	0.409
90.000	123.004	80.001	19.996	100.234	20.102	3.285	0.389
90.500	123.204	80.002	19.996	100.238	20.100	3.437	0.375
91.000	123.398	80.001	19.995	100.239	20.097	3.654	0.386
91.500	123.621	80.001	19.995	100.237	20.099	3.454	0.406
92.000	123.819	80.001	19.995	100.238	20.099	3.515	0.419
92.500	123.975	80.002	19.995	100.238	20.101	3.371	0.388
93.000	124.185	80.002	19.996	100.233	20.101	3.322	0.360
93.500	124.372	80.002	19.995	100.232	20.102	3.305	0.381
94.000	124.596	80.001	19.995	100.232	20.101	3.335	0.404
94.500	124.780	80.003	19.994	100.235	20.105	3.069	0.410
95.000	124.956	80.001	19.996	100.235	20.098	3.579	0.384
95.500	125.153	80.001	19.995	100.234	20.100	3.401	0.366
96.000	125.365	80.001	19.994	100.230	20.097	3.605	0.391
96.500	125.542	80.000	19.996	100.230	20.099	3.498	0.398
97.000	125.739	80.000	19.995	100.224	20.101	3.378	0.381
97.500	125.979	79.999	19.995	100.222	20.101	3.341	0.406
98.001	126.175	80.001	19.995	100.221	20.103	3.215	0.437
98.501	126.376	80.000	19.995	100.223	20.102	3.292	0.417
99.000	126.584	80.000	19.995	100.223	20.103	3.189	0.403
99.500	126.783	79.999	19.994	100.223	20.099	3.460	0.407
100.000	126.969	79.999	19.994	100.223	20.097	3.597	0.396
100.500	127.154	79.999	19.996	100.226	20.101	3.365	0.379
101.000	127.364	79.998	19.996	100.229	20.098	3.580	0.383
101.500	127.572	79.998	19.995	100.236	20.101	3.330	0.406
102.000	127.778	79.998	19.996	100.240	20.099	3.513	0.416
102.500	127.915	79.998	19.995	100.247	20.099	3.519	0.379
103.001	128.183	79.997	19.996	100.246	20.097	3.604	0.374
103.501	128.379	79.999	19.995	100.242	20.102	3.304	0.434
104.000	128.590	79.998	19.996	100.236	20.099	3.510	0.435
104.500	128.839	79.999	19.996	100.233	20.098	3.558	0.434
105.000	128.991	80.000	19.995	100.226	20.098	3.541	0.431
105.500	129.212	80.000	19.996	100.228	20.099	3.511	0.387
106.000	129.472	79.999	19.996	100.232	20.099	3.453	0.427
106.500	129.645	79.998	19.995	100.231	20.102	3.299	0.457
107.000	129.899	79.997	19.997	100.229	20.100	3.391	0.430
107.500	130.110	79.997	19.995	100.230	20.102	3.299	0.446
108.000	130.286	79.999	19.996	100.232	20.100	3.406	0.426
108.500	130.520	79.998	19.996	100.230	20.101	3.376	0.399
109.000	130.716	79.998	19.996	100.229	20.100	3.391	0.420
109.500	130.936	79.999	19.996	100.230	20.101	3.318	0.422
110.000	131.128	79.997	19.996	100.228	20.100	3.406	0.414
110.500	131.371	79.999	19.996	100.224	20.099	3.457	0.424
111.000	131.592	79.997	19.996	100.222	20.102	3.311	0.450
111.500	131.765	79.998	19.997	100.222	20.101	3.324	0.429
112.000	132.019	80.000	19.997	100.226	20.103	3.242	0.410
112.500	132.212	79.999	19.997	100.230	20.101	3.377	0.437
113.000	132.457	79.999	19.996	100.234	20.101	3.334	0.442
113.500	132.648	80.000	19.995	100.245	20.098	3.551	0.437
114.000	132.882	79.998	19.997	100.254	20.101	3.328	0.431
114.500	133.084	79.999	19.996	100.249	20.101	3.352	0.431
115.000	133.311	79.999	19.997	100.240	20.100	3.392	0.433
115.500	133.533	79.999	19.995	100.234	20.103	3.212	0.439
116.000	133.737	79.998	19.996	100.224	20.102	3.289	0.438
116.500	133.961	79.999	19.996	100.216	20.100	3.391	0.427
117.000	134.179	79.999	19.996	100.218	20.103	3.232	0.435
117.500	134.358	79.999	19.997	100.223	20.100	3.440	0.419
118.000	134.584	79.998	19.996	100.223	20.099	3.468	0.401
118.500	134.819	79.999	19.996	100.221	20.101	3.318	0.434
119.000	135.053	80.000	19.996	100.219	20.102	3.279	0.465
119.500	135.264	79.997	19.995	100.219	20.104	3.112	0.457
120.000	135.490	79.999	19.995	100.219	20.100	3.413	0.441
120.501	135.723	79.999	19.995	100.220	20.100	3.432	0.448
121.001	135.964	79.999	19.995	100.225	20.099	3.455	0.467
121.500	136.171	79.999	19.997	100.232	20.101	3.339	0.461
122.000	136.384	79.999	19.995	100.239	20.100	3.413	0.434
122.500	136.633	80.000	19.996	100.241	20.102	3.281	0.441
123.000	136.878	79.999	19.995	100.243	20.098	3.531	0.478
123.500	137.078	80.000	19.996	100.243	20.098	3.576	0.469
124.000	137.308	80.000	19.994	100.241	20.101	3.350	0.437
124.500	137.540	79.999	19.995	100.237	20.101	3.382	0.446
125.000	137.752	80.000	19.995	100.237	20.098	3.521	0.453
125.500	138.011	79.999	19.995	100.237	20.101	3.350	0.457
126.000	138.186	80.000	19.995	100.235	20.100	3.391	0.453
126.500	138.424	79.999	19.995	100.236	20.098	3.582	0.424
127.000	138.694	79.999	19.996	100.234	20.100	3.436	0.460
127.500	138.913	80.001	19.995	100.231	20.098	3.541	0.498
128.000	139.150	79.999	19.995	100.228	20.101	3.361	0.472
128.500	139.398	79.999	19.995	100.226	20.099	3.470	0.470
129.000	139.614	79.999	19.995	100.221	20.099	3.480	0.474
129.500	139.824	79.999	19.996	100.220	20.101	3.375	0.445
130.000	140.059	80.000	19.996	100.219	20.101	3.371	0.436
130.500	140.306	79.999	19.995	100.219	20.098	3.551	0.464
131.000	140.574	79.999	19.996	100.219	20.097	3.633	0.499
131.500	140.793	79.999	19.995	100.220	20.099	3.455	0.501
132.000	141.013	79.999	19.995	100.219	20.098	3.539	0.463
132.500	141.210	79.999	19.995	100.219	20.095	3.768	0.428
133.000	141.464	79.999	19.995	100.219	20.097	3.630	0.434
133.500	141.687	79.999	19.995	100.219	20.097	3.598	0.463
134.000	141.908	79.999	19.996	100.221	20.097	3.600	0.461
134.500	142.135	79.999	19.994	100.222	20.095	3.778	0.447
135.000	142.397	79.998	19.995	100.227	20.098	3.527	0.469
135.500	142.631	79.998	19.996	100.229	20.097	3.646	0.492
136.000	142.852	80.000	19.995	100.230	20.100	3.448	0.475
136.500	143.119	79.999	19.995	100.228	20.101	3.352	0.472
137.000	143.330	79.999	19.995	100.226	20.102	3.309	0.483
137.500	143.576	79.998	19.995	100.222	20.102	3.251	0.467
138.000	143.804	79.998	19.995	100.220	20.098	3.546	0.465
138.500	144.078	79.998	19.995	100.221	20.098	3.569	0.488
139.000	144.288	79.998	19.996	100.226	20.100	3.443	0.493
139.500	144.523	79.998	19.994	100.230	20.103	3.243	0.465
140.000	144.751	80.000	19.996	100.237	20.100	3.432	0.454
140.500	144.986	79.999	19.995	100.241	20.102	3.249	0.463
141.000	145.251	79.999	19.995	100.243	20.099	3.511	0.481
141.500	145.468	80.000	19.995	100.243	20.100	3.398	0.492
142.000	145.723	80.001	19.995	100.240	20.098	3.537	0.477
142.500	145.935	79.999	19.997	100.234	20.097	3.597	0.469
143.000	146.215	80.000	19.996	100.235	20.104	3.161	0.479
143.500	146.438	79.999	19.994	100.239	20.101	3.339	0.498
144.000	146.683	79.999	19.995	100.243	20.100	3.442	0.485
144.500	146.930	79.999	19.995	100.248	20.097	3.651	0.480
145.000	147.115	80.000	19.995	100.253	20.100	3.388	0.462
145.500	147.418	80.000	19.996	100.248	20.099	3.519	0.460
146.000	147.623	79.999	19.995	100.242	20.100	3.393	0.498
146.500	147.880	79.999	19.994	100.237	20.099	3.481	0.485
147.000	148.100	80.001	19.997	100.231	20.098	3.548	0.470
147.500	148.358	80.000	19.995	100.226	20.099	3.498	0.478
148.000	148.570	80.001	19.996	100.226	20.096	3.722	0.474
148.500	148.843	80.001	19.995	100.224	20.097	3.595	0.477
149.000	149.096	80.000	19.995	100.222	20.099	3.485	0.505
149.500	149.357	80.001	19.995	100.222	20.098	3.532	0.520
150.000	149.617	80.001	19.994	100.221	20.098	3.547	0.518
150.500	149.859	80.001	19.996	100.221	20.098	3.588	0.512
151.000	150.075	80.000	19.994	100.220	20.101	3.378	0.480
151.500	150.334	80.000	19.996	100.218	20.096	3.659	0.466
152.000	150.585	80.000	19.994	100.217	20.098	3.526	0.492
152.500	150.831	80.001	19.994	100.218	20.103	3.228	0.504
153.000	151.060	79.999	19.994	100.218	20.101	3.314	0.486
153.500	151.328	80.000	19.994	100.220	20.100	3.410	0.486
154.000	151.561	79.999	19.996	100.223	20.100	3.436	0.499
154.500	151.800	80.000	19.994	100.223	20.098	3.522	0.486
155.000	152.074	79.999	19.993	100.226	20.099	3.513	0.493
155.500	152.289	79.999	19.995	100.227	20.097	3.593	0.501
156.000	152.544	80.000	19.994	100.227	20.102	3.286	0.479
156.500	152.820	79.999	19.994	100.226	20.101	3.361	0.500
157.000	153.050	80.000	19.995	100.227	20.097	3.619	0.519
157.500	153.329	80.000	19.994	100.224	20.095	3.752	0.507
158.000	153.530	79.999	19.995	100.223	20.099	3.498	0.495
158.500	153.790	79.999	19.994	100.222	20.099	3.479	0.471
159.000	154.025	80.000	19.994	100.222	20.099	3.455	0.478
159.500	154.245	80.000	19.995	100.222	20.101	3.369	0.475
160.000	154.484	79.999	19.994	100.224	20.102	3.266	0.457
160.500	154.779	79.999	19.994	100.228	20.100	3.425	0.497
161.000	155.028	80.000	19.995	100.235	20.101	3.335	0.539
161.500	155.245	79.999	19.996	100.236	20.100	3.421	0.505
162.000	155.492	80.002	19.995	100.236	20.102	3.301	0.465
162.500	155.771	79.999	19.995	100.234	20.101	3.372	0.495
163.000	156.011	80.000	19.994	100.231	20.101	3.316	0.523
163.500	156.205	80.000	19.994	100.225	20.100	3.423	0.477
164.000	156.485	80.000	19.995	100.224	20.100	3.445	0.454
164.500	156.746	80.000	19.994	100.224	20.102	3.296	0.507
165.000	156.984	80.000	19.995	100.226	20.102	3.303	0.520
165.500	157.251	80.000	19.995	100.226	20.101	3.380	0.502
166.000	157.525	80.001	19.994	100.225	20.102	3.271	0.523
166.500	157.778	80.001	19.996	100.225	20.103	3.189	0.534
167.000	158.005	80.001	19.996	100.225	20.100	3.436	0.504
167.500	158.299	80.001	19.995	100.223	20.101	3.357	0.500
168.000	158.544	80.000	19.994	100.222	20.100	3.402	0.530
168.500	158.800	80.001	19.995	100.222	20.100	3.449	0.520
169.000	159.020	80.002	19.996	100.223	20.099	3.453	0.489
169.500	159.292	80.002	19.995	100.225	20.101	3.342	0.484
170.000	159.526	80.001	19.996	100.225	20.100	3.430	0.499
170.500	159.759	80.001	19.994	100.225	20.102	3.301	0.487
171.000	160.030	80.001	19.996	100.224	20.103	3.185	0.485
171.500	160.308	80.001	19.995	100.222	20.101	3.320	0.526
172.000	160.516	80.000	19.995	100.217	20.104	3.134	0.518
172.500	160.759	80.001	19.994	100.216	20.102	3.254	0.469
173.000	161.028	80.002	19.996	100.216	20.103	3.222	0.481
173.500	161.284	80.001	19.995	100.216	20.103	3.198	0.518
174.000	161.506	80.001	19.997	100.216	20.103	3.198	0.502
174.500	161.786	80.002	19.996	100.217	20.103	3.189	0.490
175.000	162.065	80.001	19.995	100.217	20.103	3.222	0.530
175.500	162.314	80.001	19.997	100.217	20.106	2.988	0.543
176.000	162.563	80.000	19.997	100.217	20.101	3.377	0.513
176.500	162.799	80.001	19.995	100.218	20.100	3.402	0.492
177.000	163.036	80.000	19.996	100.220	20.102	3.312	0.479
177.500	163.275	80.000	19.996	100.220	20.103	3.235	0.475
178.000	163.571	80.001	19.996	100.222	20.104	3.132	0.506
178.500	163.820	80.001	19.996	100.223	20.101	3.318	0.540
179.000	164.055	80.000	19.995	100.222	20.102	3.267	0.514
179.500	164.370	79.999	19.997	100.217	20.101	3.366	0.517
180.000	164.551	80.000	19.995	100.215	20.105	3.080	0.523
180.500	164.837	80.001	19.996	100.211	20.103	3.199	0.481
181.000	165.102	80.000	19.996	100.208	20.100	3.445	0.509
181.500	165.330	80.000	19.996	100.209	20.101	3.351	0.522
182.000	165.597	79.999	19.996	100.212	20.104	3.145	0.494
182.500	165.831	79.999	19.996	100.211	20.100	3.428	0.498
183.000	166.094	79.999	19.995	100.212	20.100	3.396	0.499
183.500	166.350	79.998	19.996	100.214	20.100	3.414	0.508
184.000	166.621	80.000	19.996	100.214	20.102	3.253	0.523
184.500	166.912	80.000	19.996	100.215	20.101	3.366	0.545
185.000	167.109	79.999	19.996	100.213	20.100	3.394	0.525
185.500	167.358	80.000	19.996	100.208	20.103	3.222	0.467
186.000	167.632	80.000	19.996	100.205	20.102	3.276	0.485
186.500	167.887	79.999	19.996	100.204	20.103	3.194	0.526
187.000	168.118	80.000	19.996	100.203	20.100	3.426	0.507
187.500	168.378	79.997	19.996	100.205	20.099	3.493	0.488
188.000	168.647	79.999	19.996	100.210	20.102	3.291	0.510
188.500	168.868	80.000	19.996	100.212	20.101	3.356	0.510
189.000	169.127	79.999	19.995	100.210	20.102	3.270	0.485
189.500	169.348	80.001	19.995	100.206	20.105	3.064	0.480
190.000	169.632	80.000	19.995	100.202	20.103	3.199	0.493
190.500	169.906	79.999	19.995	100.198	20.100	3.403	0.531
191.000	170.154	80.000	19.996	100.194	20.103	3.196	0.540
191.500	170.409	79.999	19.995	100.194	20.105	3.098	0.512
192.000	170.669	80.000	19.996	100.199	20.101	3.353	0.509
192.500	170.886	80.000	19.996	100.205	20.105	3.098	0.496
193.000	171.148	79.999	19.996	100.203	20.105	3.078	0.479
193.500	171.402	79.998	19.995	100.201	20.104	3.123	0.498
194.000	171.666	79.998	19.996	100.196	20.103	3.244	0.517
194.500	171.922	80.000	19.996	100.189	20.104	3.173	0.519
195.000	172.157	79.999	19.995	100.184	20.105	3.087	0.505
195.500	172.417	80.000	19.996	100.186	20.101	3.364	0.493
196.000	172.638	79.998	19.996	100.190	20.106	2.997	0.488
196.500	172.920	79.998	19.997	100.197	20.102	3.263	0.492
197.000	173.147	79.999	19.996	100.200	20.104	3.134	0.506
197.500	173.398	79.999	19.996	100.201	20.104	3.139	0.494
198.000	173.665	79.998	19.996	100.200	20.101	3.314	0.498
198.500	173.921	79.999	19.995	100.196	20.108	2.893	0.521
199.000	174.153	80.000	19.996	100.191	20.104	3.164	0.505
199.500	174.444	79.998	19.996	100.188	20.103	3.185	0.505
200.000	174.676	79.998	19.996	100.188	20.105	3.104	0.524
200.500	174.932	80.000	19.998	100.188	20.106	2.990	0.506
201.000	175.176	80.000	19.997	100.189	20.107	2.919	0.494
201.500	175.394	79.999	19.996	100.194	20.105	3.093	0.480
202.000	175.677	79.998	19.997	100.197	20.105	3.044	0.481
202.500	175.927	80.000	19.997	100.194	20.104	3.143	0.517
203.000	176.184	79.999	19.997	100.197	20.106	2.990	0.520
203.500	176.467	79.998	19.997	100.197	20.105	3.040	0.524
204.000	176.687	79.998	19.997	100.194	20.107	2.954	0.521
204.500	176.948	79.998	19.997	100.193	20.101	3.328	0.492
205.000	177.197	79.998	19.996	100.196	20.103	3.244	0.496
205.500	177.423	79.999	19.997	100.192	20.106	3.001	0.493
206.000	177.700	79.998	19.998	100.191	20.104	3.132	0.489
206.500	177.942	79.998	19.995	100.189	20.102	3.295	0.510
207.000	178.179	79.999	19.996	100.186	20.106	3.035	0.499
207.500	178.455	79.997	19.996	100.187	20.107	2.952	0.496
208.000	178.686	79.998	19.996	100.191	20.104	3.173	0.510
208.500	178.919	79.998	19.995	100.195	20.105	3.057	0.486
209.000	179.171	79.999	19.996	100.198	20.105	3.094	0.475
209.500	179.418	79.998	19.997	100.201	20.108	2.900	0.492
210.000	179.663	79.997	19.997	100.202	20.103	3.227	0.496
210.500	179.937	79.997	19.996	100.201	20.106	3.006	0.505
211.000	180.214	79.999	19.996	100.201	20.108	2.870	0.535
211.500	180.435	79.998	19.995	100.202	20.108	2.883	0.524
212.000	180.679	80.000	19.994	100.206	20.103	3.212	0.482
212.500	180.924	79.999	19.995	100.203	20.109	2.819	0.477
213.000	181.151	80.000	19.994	100.200	20.110	2.733	0.480
213.500	181.432	79.999	19.996	100.195	20.109	2.815	0.490
214.000	181.667	79.998	19.996	100.191	20.109	2.799	0.512
214.500	181.947	79.998	19.996	100.185	20.110	2.701	0.516
215.000	182.200	80.000	19.995	100.184	20.108	2.868	0.524
215.500	182.434	79.998	19.996	100.188	20.103	3.179	0.509
216.000	182.706	80.000	19.995	100.191	20.110	2.733	0.496
216.500	182.953	79.998	19.995	100.198	20.109	2.819	0.513
217.000	183.187	79.998	19.995	100.202	20.108	2.900	0.500
217.500	183.436	79.999	19.995	100.203	20.108	2.855	0.482
218.000	183.691	79.997	19.996	100.202	20.109	2.778	0.494
218.500	183.893	79.999	19.995	100.198	20.110	2.722	0.481
219.000	184.202	79.999	19.996	100.194	20.109	2.765	0.484
219.500	184.445	79.999	19.996	100.191	20.109	2.830	0.531
220.000	184.657	79.999	19.994	100.190	20.111	2.677	0.503
220.500	184.905	79.999	19.994	100.191	20.108	2.851	0.458
221.000	185.220	79.998	19.995	100.191	20.108	2.877	0.512
221.500	185.421	79.998	19.995	100.188	20.105	3.053	0.539
222.000	185.686	79.997	19.996	100.187	20.108	2.894	0.491
222.500	185.969	79.999	19.995	100.186	20.106	2.989	0.507
223.000	186.196	79.998	19.994	100.184	20.109	2.817	0.530
223.500	186.451	79.999	19.994	100.183	20.104	3.135	0.496
224.000	186.720	79.998	19.995	100.183	20.108	2.870	0.503
224.500	186.991	79.999	19.995	100.183	20.104	3.109	0.532
225.000	187.214	80.000	19.996	100.184	20.106	2.971	0.517
225.500	187.504	79.999	19.994	100.184	20.107	2.918	0.503
226.000	187.706	80.000	19.995	100.186	20.111	2.690	0.502
226.500	187.976	80.000	19.995	100.186	20.111	2.671	0.482
227.000	188.261	80.000	19.995	100.186	20.108	2.866	0.514
227.500	188.481	79.999	19.995	100.185	20.107	2.905	0.530
228.000	188.749	80.001	19.997	100.185	20.106	3.002	0.496
228.500	188.980	80.001	19.994	100.183	20.109	2.791	0.493
229.000	189.193	80.001	19.995	100.183	20.108	2.834	0.471
229.500	189.457	80.001	19.995	100.183	20.105	3.040	0.460
230.000	189.728	80.000	19.997	100.183	20.107	2.944	0.506
230.500	189.963	80.000	19.994	100.182	20.110	2.709	0.521
231.000	190.232	80.000	19.995	100.183	20.106	3.006	0.505
231.500	190.457	80.000	19.995	100.182	20.108	2.838	0.499
232.000	190.694	79.999	19.995	100.182	20.106	2.982	0.478
232.500	190.950	80.000	19.996	100.181	20.111	2.690	0.477
233.000	191.173	80.000	19.995	100.182	20.109	2.828	0.486
233.500	191.468	79.999	19.994	100.182	20.107	2.948	0.498
234.000	191.710	79.999	19.995	100.182	20.111	2.645	0.528
234.500	191.954	79.999	19.995	100.182	20.108	2.888	0.512
235.000	192.192	79.999	19.995	100.181	20.108	2.840	0.484
235.500	192.425	79.999	19.995	100.183	20.108	2.871	0.476
236.000	192.691	79.998	19.996	100.183	20.109	2.781	0.485
236.500	192.948	79.999	19.995	100.183	20.109	2.793	0.511
237.000	193.165	79.998	19.995	100.183	20.111	2.686	0.498
237.500	193.414	79.999	19.995	100.183	20.112	2.606	0.470
238.000	193.669	79.999	19.995	100.181	20.111	2.647	0.485
238.500	193.920	80.000	19.996	100.180	20.110	2.755	0.505
239.000	194.168	79.999	19.995	100.180	20.110	2.733	0.503
239.500	194.373	80.000	19.995	100.179	20.111	2.688	0.476
240.000	194.669	80.001	19.995	100.179	20.110	2.697	0.477
240.500	194.843	80.000	19.995	100.179	20.110	2.714	0.485
241.000	195.142	80.000	19.994	100.179	20.111	2.651	0.471
241.500	195.402	79.999	19.996	100.178	20.108	2.882	0.516
242.000	195.634	80.001	19.995	100.178	20.113	2.521	0.526
242.500	195.877	80.000	19.996	100.178	20.112	2.594	0.484
243.000	196.111	80.000	19.995	100.178	20.109	2.809	0.476
243.500	196.384	80.001	19.994	100.178	20.111	2.692	0.492
244.000	196.612	80.001	19.995	100.179	20.114	2.435	0.504
244.500	196.832	80.000	19.995	100.178	20.114	2.480	0.475
245.000	197.096	80.000	19.995	100.178	20.112	2.617	0.466
245.500	197.325	80.002	19.994	100.178	20.110	2.718	0.489
246.000	197.561	80.000	19.995	100.175	20.112	2.611	0.479
246.500	197.819	80.000	19.994	100.171	20.112	2.622	0.479
247.000	198.058	80.000	19.994	100.168	20.106	3.010	0.495
247.500	198.302	80.001	19.995	100.166	20.111	2.694	0.490
248.000	198.571	80.001	19.996	100.167	20.111	2.643	0.498
248.500	198.837	80.002	19.994	100.170	20.110	2.724	0.524
249.000	199.067	79.999	19.995	100.174	20.114	2.471	0.515
249.500	199.302	80.003	19.994	100.177	20.110	2.701	0.480
250.000	199.529	80.002	19.993	100.177	20.110	2.709	0.464
250.500	199.781	80.001	19.994	100.176	20.113	2.555	0.471
251.000	200.013	80.001	19.994	100.176	20.110	2.735	0.481
251.500	200.300	80.001	19.994	100.175	20.109	2.778	0.501
252.000	200.508	80.002	19.994	100.171	20.109	2.789	0.507
252.500	200.757	80.002	19.994	100.169	20.110	2.762	0.476
253.000	200.968	80.001	19.995	100.166	20.111	2.663	0.458
253.500	201.229	80.002	19.994	100.163	20.110	2.710	0.466
254.000	201.485	80.002	19.996	100.164	20.108	2.856	0.494
254.500	201.695	80.003	19.994	100.169	20.110	2.735	0.492
255.000	201.963	80.002	19.995	100.172	20.108	2.899	0.473
255.500	202.163	80.001	19.995	100.174	20.107	2.941	0.473
256.000	202.444	80.003	19.996	100.175	20.107	2.903	0.474
256.500	202.689	80.002	19.995	100.174	20.109	2.787	0.503
257.000	202.930	80.002	19.994	100.172	20.110	2.733	0.506
257.500	203.177	80.002	19.995	100.171	20.109	2.817	0.487
258.000	203.410	80.002	19.994	100.171	20.107	2.929	0.484
258.500	203.695	80.002	19.995	100.174	20.109	2.809	0.499
259.000	203.898	80.000	19.996	100.175	20.109	2.781	0.503
259.500	204.151	80.000	19.995	100.174	20.110	2.761	0.472
260.000	204.372	80.002	19.994	100.175	20.107	2.933	0.465
260.500	204.624	80.000	19.996	100.174	20.110	2.763	0.474
261.000	204.865	80.001	19.995	100.173	20.110	2.729	0.483
261.500	205.107	79.999	19.996	100.172	20.109	2.767	0.488
262.000	205.334	79.999	19.995	100.171	20.108	2.892	0.476
262.500	205.598	80.000	19.994	100.164	20.108	2.864	0.480
263.000	205.829	79.999	19.997	100.157	20.107	2.948	0.493
263.500	206.094	79.999	19.996	100.154	20.111	2.666	0.496
264.000	206.338	79.997	19.996	100.153	20.110	2.714	0.503
264.500	206.561	80.000	19.996	100.156	20.108	2.849	0.488
265.000	206.819	79.999	19.997	100.164	20.110	2.737	0.474
265.500	207.072	79.998	19.996	100.172	20.108	2.875	0.496
266.000	207.285	79.999	19.996	100.177	20.107	2.965	0.488
266.500	207.536	80.000	19.996	100.178	20.108	2.836	0.465
267.000	207.792	79.999	19.996	100.177	20.107	2.912	0.486
267.500	208.037	80.000	19.996	100.175	20.110	2.763	0.504
268.000	208.298	79.999	19.996	100.173	20.108	2.888	0.503
268.500	208.528	79.999	19.997	100.171	20.111	2.680	0.498
269.000	208.752	79.999	19.996	100.170	20.111	2.693	0.473
269.500	208.976	79.999	19.996	100.170	20.112	2.564	0.451
270.000	209.219	79.999	19.996	100.172	20.110	2.735	0.457
270.500	209.469	79.998	19.996	100.174	20.110	2.724	0.480
271.000	209.708	80.000	19.996	100.175	20.109	2.783	0.491
271.500	209.963	79.999	19.995	100.176	20.112	2.587	0.491
272.000	210.230	79.999	19.996	100.176	20.111	2.630	0.508
272.500	210.470	79.999	19.995	100.177	20.110	2.701	0.515
273.000	210.684	79.998	19.997	100.177	20.113	2.546	0.480
273.500	210.928	79.998	19.996	100.178	20.111	2.688	0.456
274.000	211.201	79.998	19.996	100.180	20.111	2.692	0.488
274.500	211.442	79.999	19.996	100.181	20.108	2.860	0.516
275.000	211.676	79.999	19.995	100.177	20.108	2.901	0.494
275.500	211.896	79.999	19.996	100.172	20.107	2.965	0.464
276.000	212.168	79.999	19.994	100.169	20.106	2.980	0.473
276.500	212.422	79.998	19.996	100.166	20.108	2.845	0.509
277.000	212.650	79.999	19.997	100.164	20.107	2.939	0.504
277.500	212.910	79.998	19.996	100.165	20.108	2.890	0.485
278.000	213.151	79.999	19.997	100.166	20.104	3.139	0.495
278.500	213.401	80.000	19.996	100.162	20.107	2.953	0.496
279.000	213.642	80.000	19.995	100.160	20.108	2.864	0.491
279.500	213.871	80.000	19.995	100.162	20.105	3.065	0.481
280.000	214.116	79.999	19.995	100.164	20.110	2.738	0.472
280.500	214.333	79.999	19.995	100.167	20.108	2.877	0.468
281.000	214.602	80.000	19.995	100.172	20.108	2.860	0.474
281.500	214.854	80.000	19.995	100.173	20.111	2.636	0.503
282.000	215.090	80.000	19.996	100.170	20.111	2.694	0.504
282.500	215.326	79.998	19.996	100.166	20.113	2.548	0.480
283.000	215.572	80.000	19.996	100.166	20.108	2.900	0.477
283.500	215.815	80.000	19.996	100.168	20.111	2.679	0.485
284.000	216.054	80.000	19.996	100.171	20.112	2.611	0.485
284.500	216.342	79.998	19.995	100.174	20.113	2.497	0.505
285.000	216.582	79.999	19.995	100.178	20.111	2.637	0.528
285.500	216.815	79.999	19.996	100.179	20.114	2.469	0.501
286.000	217.065	80.000	19.995	100.179	20.110	2.716	0.478
286.500	217.293	79.999	19.997	100.176	20.108	2.836	0.480
287.000	217.574	79.999	19.996	100.175	20.109	2.815	0.494
287.500	217.801	80.000	19.995	100.172	20.110	2.757	0.508
288.000	218.043	80.000	19.995	100.170	20.112	2.618	0.488
288.500	218.263	79.999	19.994	100.166	20.109	2.830	0.466
289.000	218.491	79.999	19.996	100.165	20.111	2.646	0.455
289.500	218.758	79.998	19.995	100.162	20.111	2.690	0.472
290.000	218.980	79.999	19.997	100.162	20.108	2.871	0.492
290.500	219.234	80.000	19.997	100.162	20.109	2.766	0.482
291.000	219.483	79.999	19.996	100.165	20.112	2.588	0.490
291.500	219.700	79.997	19.996	100.170	20.112	2.615	0.485
292.000	219.983	79.997	19.997	100.173	20.112	2.605	0.483
292.500	220.208	79.998	19.997	100.177	20.108	2.871	0.504
293.000	220.440	79.999	19.997	100.179	20.109	2.787	0.483
293.500	220.670	79.998	19.996	100.178	20.108	2.891	0.459
294.000	220.927	79.997	19.996	100.178	20.109	2.803	0.474
294.500	221.192	79.999	19.996	100.175	20.111	2.689	0.504
295.000	221.416	79.997	19.995	100.171	20.107	2.908	0.506
295.500	221.688	79.997	19.995	100.171	20.110	2.701	0.493
296.000	221.937	79.997	19.996	100.168	20.110	2.757	0.509
296.500	222.232	79.997	19.997	100.166	20.112	2.621	0.532
297.000	222.428	79.999	19.996	100.168	20.109	2.793	0.517
297.500	222.669	79.998	19.995	100.168	20.111	2.651	0.464
298.000	222.961	79.999	19.996	100.163	20.107	2.948	0.485
298.500	223.199	79.998	19.996	100.162	20.108	2.901	0.531
299.000	223.462	79.998	19.996	100.160	20.105	3.060	0.515
299.500	223.689	79.999	19.996	100.158	20.107	2.924	0.496
300.000	223.948	79.997	19.995	100.159	20.105	3.056	0.488
300.500	224.195	79.999	19.995	100.161	20.109	2.811	0.496
301.000	224.412	79.998	19.996	100.162	20.110	2.720	0.485
301.500	224.649	80.000	19.995	100.159	20.109	2.809	0.459
302.000	224.909	79.999	19.996	100.157	20.110	2.712	0.476
302.500	225.151	79.998	19.995	100.154	20.111	2.667	0.500
303.000	225.434	79.999	19.995	100.153	20.109	2.770	0.513
303.500	225.664	80.000	19.995	100.153	20.111	2.663	0.519
304.000	225.915	80.000	19.996	100.153	20.108	2.843	0.496
304.500	226.156	80.000	19.995	100.151	20.110	2.721	0.486
305.000	226.444	80.000	19.995	100.153	20.107	2.942	0.511
305.500	226.653	80.001	19.995	100.155	20.109	2.787	0.513
306.000	226.894	80.001	19.996	100.157	20.108	2.879	0.474
306.500	227.156	80.000	19.994	100.161	20.110	2.753	0.477
307.000	227.406	80.000	19.995	100.167	20.110	2.721	0.508
307.500	227.683	80.000	19.995	100.170	20.109	2.772	0.519
308.000	227.941	80.002	19.995	100.170	20.110	2.751	0.530
308.500	228.136	80.000	19.995	100.172	20.107	2.968	0.494
309.000	228.399	80.000	19.994	100.176	20.108	2.876	0.456
309.500	228.641	80.001	19.995	100.176	20.109	2.796	0.481
310.000	228.939	80.000	19.995	100.176	20.109	2.800	0.522
310.500	229.168	80.001	19.995	100.174	20.108	2.871	0.534
311.000	229.406	80.002	19.995	100.169	20.110	2.706	0.497
311.500	229.647	80.001	19.996	100.167	20.109	2.828	0.473
312.000	229.915	80.002	19.995	100.164	20.110	2.742	0.494
312.500	230.140	80.001	19.995	100.160	20.110	2.706	0.501
313.000	230.360	80.001	19.995	100.158	20.110	2.702	0.469
313.500	230.678	80.000	19.994	100.161	20.113	2.519	0.492
314.000	230.929	80.003	19.996	100.162	20.110	2.727	0.554
314.500	231.169	80.002	19.995	100.163	20.111	2.665	0.530
315.000	231.421	80.001	19.995	100.164	20.110	2.738	0.491
315.500	231.665	80.003	19.996	100.165	20.111	2.646	0.494
316.000	231.922	80.001	19.996	100.164	20.108	2.845	0.499
316.500	232.204	80.000	19.996	100.164	20.110	2.710	0.520
317.000	232.460	80.002	19.995	100.163	20.110	2.753	0.538
317.500	232.671	80.000	19.996	100.160	20.111	2.671	0.502
318.000	232.946	80.002	19.995	100.159	20.112	2.579	0.477
318.500	233.224	80.001	19.994	100.159	20.111	2.662	0.519
319.000	233.466	80.001	19.995	100.156	20.111	2.684	0.536
319.500	233.693	80.000	19.995	100.157	20.107	2.927	0.494
320.000	233.957	79.999	19.996	100.157	20.109	2.785	0.480
320.500	234.206	80.001	19.996	100.156	20.108	2.874	0.502
321.000	234.490	80.000	19.996	100.153	20.106	3.018	0.523
321.500	234.711	80.002	19.996	100.153	20.107	2.908	0.519
322.000	234.995	80.000	19.998	100.153	20.109	2.803	0.505
322.500	235.216	80.001	19.995	100.152	20.108	2.837	0.505
323.000	235.481	80.001	19.995	100.150	20.108	2.835	0.495
323.500	235.730	80.001	19.996	100.148	20.110	2.727	0.500
324.000	235.968	80.001	19.995	100.148	20.109	2.820	0.501
324.500	236.248	80.000	19.994	100.146	20.110	2.758	0.503
325.000	236.523	80.002	19.995	100.149	20.108	2.850	0.537
325.500	236.756	80.001	19.996	100.152	20.105	3.071	0.531
326.000	237.005	80.000	19.994	100.156	20.109	2.796	0.495
326.500	237.245	80.001	19.995	100.154	20.109	2.814	0.486
327.000	237.535	80.000	19.996	100.153	20.110	2.704	0.509
327.500	237.779	80.000	19.996	100.156	20.109	2.794	0.532
328.000	238.015	80.002	19.995	100.154	20.113	2.526	0.507
328.500	238.231	80.001	19.995	100.156	20.108	2.872	0.466
329.000	238.502	80.001	19.994	100.162	20.110	2.762	0.469
329.500	238.739	80.000	19.996	100.163	20.113	2.534	0.497
330.000	239.034	80.001	19.995	100.158	20.109	2.788	0.520
330.501	239.259	80.001	19.995	100.156	20.110	2.756	0.526
331.001	239.501	80.002	19.995	100.151	20.112	2.611	0.493
331.500	239.762	80.002	19.994	100.144	20.111	2.627	0.485
332.000	240.016	80.002	19.995	100.141	20.111	2.685	0.509
332.500	240.282	80.001	19.996	100.142	20.110	2.706	0.518
333.000	240.481	80.001	19.995	100.142	20.111	2.665	0.492
333.500	240.774	80.003	19.994	100.143	20.112	2.594	0.478
334.000	241.007	80.002	19.995	100.145	20.108	2.840	0.509
334.500	241.273	80.002	19.995	100.148	20.113	2.519	0.512
335.000	241.482	80.002	19.995	100.150	20.112	2.609	0.487
335.500	241.778	80.003	19.994	100.150	20.113	2.491	0.490
336.000	242.007	80.002	19.995	100.149	20.111	2.627	0.516
336.500	242.270	80.002	19.995	100.146	20.113	2.549	0.509
337.000	242.521	80.003	19.995	100.144	20.111	2.665	0.502
337.500	242.790	80.003	19.994	100.141	20.110	2.741	0.517
338.000	243.028	80.003	19.993	100.141	20.111	2.642	0.514
338.500	243.286	80.002	19.995	100.144	20.111	2.685	0.502
339.000	243.489	80.003	19.995	100.145	20.113	2.551	0.478
339.500	243.789	80.002	19.993	100.146	20.110	2.704	0.482
340.000	244.046	80.001	19.995	100.145	20.116	2.343	0.530
340.500	244.274	80.001	19.994	100.146	20.114	2.444	0.522
341.000	244.536	80.002	19.996	100.147	20.112	2.597	0.488
341.500	244.792	80.003	19.994	100.146	20.114	2.480	0.504
342.000	245.028	80.002	19.995	100.147	20.114	2.481	0.505
342.500	245.279	80.003	19.994	100.148	20.115	2.367	0.489
343.000	245.519	80.001	19.995	100.146	20.114	2.468	0.489
343.500	245.763	80.000	19.995	100.140	20.115	2.377	0.488
344.000	246.013	80.001	19.995	100.138	20.113	2.513	0.489
344.500	246.301	79.998	19.995	100.138	20.116	2.319	0.516
345.001	246.518	80.000	19.995	100.138	20.113	2.491	0.522
345.500	246.780	80.000	19.994	100.139	20.115	2.401	0.492
346.000	247.081	80.001	19.995	100.142	20.114	2.440	0.521
346.500	247.272	80.001	19.994	100.139	20.114	2.476	0.527
347.000	247.552	80.000	19.996	100.136	20.115	2.392	0.481
347.500	247.787	80.000	19.995	100.137	20.114	2.438	0.493
348.000	248.041	80.001	19.995	100.136	20.114	2.470	0.503
