Repository: ulfsri/fsri_materials_database

# Materials and Products Database

## 01_Data

Raw data generated from each apparatus are included here in plain-text format. The data is organized first by material, next by the short name of test apparatus used, and where applicable additional filtering by test settings.

### material.json

Each material directory contains a json file of the same name as the material. This file links the data stored in the repository as well as data and graphs produced by the accompanying scripts (__02_Scripts__) to the respective landing page for the material on the front-end website.

File: 01_Data/PETG/MCC/PETG_MCC_30K_min_210927_R1.txt (part 3 of 4)
T Correction Coefficients:	0	1.024463	0
Time Shift (s):	14
*
Time (s)	Temperature (C)	N2 flow rate (cc/min)	O2 flow rate (cc/min)	Flow Rate (cc/min)	Oxygen (%)	HRR (W/g)	Heating rate (C/s)
697.500	431.923	79.999	19.995	100.654	18.637	102.960	0.502
698.000	432.188	79.999	19.996	100.654	18.620	104.138	0.526
698.500	432.432	79.998	19.997	100.657	18.606	105.134	0.528
699.000	432.678	80.001	19.996	100.664	18.588	106.395	0.499
699.500	432.934	80.001	19.997	100.669	18.567	107.845	0.496
700.000	433.188	79.999	19.995	100.677	18.546	109.282	0.506
700.500	433.411	80.000	19.996	100.685	18.529	110.474	0.493
701.000	433.704	80.002	19.996	100.690	18.515	111.461	0.497
701.500	433.968	79.997	19.995	100.691	18.494	112.895	0.537
702.000	434.203	80.003	19.995	100.695	18.481	113.812	0.528
702.500	434.425	80.000	19.996	100.697	18.462	115.159	0.478
703.000	434.700	80.000	19.995	100.701	18.441	116.575	0.477
703.500	434.936	80.000	19.995	100.706	18.423	117.871	0.504
704.000	435.140	79.997	19.996	100.714	18.406	119.045	0.475
704.500	435.423	79.998	19.995	100.721	18.387	120.318	0.464
705.000	435.669	80.000	19.996	100.733	18.371	121.493	0.508
705.500	435.918	80.001	19.995	100.744	18.349	122.967	0.512
706.000	436.193	80.001	19.996	100.754	18.333	124.113	0.509
706.500	436.428	80.000	19.996	100.761	18.314	125.405	0.517
707.000	436.680	79.999	19.995	100.768	18.296	126.686	0.499
707.500	436.910	79.997	19.996	100.770	18.272	128.365	0.485
708.000	437.199	79.998	19.995	100.771	18.256	129.444	0.500
708.500	437.425	80.001	19.994	100.771	18.237	130.761	0.517
709.000	437.661	79.999	19.995	100.775	18.221	131.914	0.489
709.500	437.915	79.999	19.995	100.783	18.200	133.357	0.476
710.000	438.144	80.000	19.995	100.791	18.180	134.757	0.486
710.500	438.394	79.999	19.996	100.802	18.161	136.064	0.481
711.000	438.608	79.998	19.994	100.815	18.141	137.471	0.471
711.500	438.838	80.001	19.996	100.824	18.119	138.989	0.454
712.000	439.151	80.000	19.995	100.831	18.102	140.169	0.494
712.500	439.394	80.000	19.995	100.839	18.079	141.747	0.550
713.000	439.624	79.999	19.995	100.846	18.058	143.190	0.514
713.500	439.881	79.998	19.997	100.853	18.036	144.685	0.480
714.000	440.136	79.999	19.995	100.862	18.014	146.187	0.500
714.500	440.401	80.000	19.994	100.871	17.991	147.805	0.516
715.000	440.637	80.001	19.996	100.879	17.967	149.422	0.510
715.500	440.878	80.000	19.994	100.887	17.947	150.801	0.489
716.000	441.135	80.000	19.998	100.896	17.925	152.352	0.488
716.500	441.359	80.000	19.996	100.904	17.899	154.149	0.489
717.000	441.629	80.000	19.995	100.911	17.878	155.637	0.487
717.500	441.858	80.000	19.996	100.919	17.854	157.316	0.496
718.000	442.089	79.998	19.996	100.929	17.833	158.764	0.479
718.500	442.339	79.998	19.996	100.933	17.808	160.519	0.471
719.000	442.607	80.000	19.997	100.942	17.786	162.080	0.500
719.500	442.796	79.999	19.996	100.949	17.764	163.610	0.488
720.000	443.050	80.000	19.995	100.959	17.749	164.622	0.450
720.500	443.295	80.000	19.995	100.965	17.723	166.452	0.471
721.000	443.516	80.001	19.996	100.972	17.703	167.818	0.482
721.500	443.780	80.001	19.994	100.974	17.688	168.853	0.476
722.000	444.047	80.000	19.997	100.975	17.672	169.975	0.508
722.500	444.279	80.001	19.996	100.974	17.660	170.792	0.515
723.000	444.527	80.000	19.996	100.974	17.645	171.878	0.489
723.500	444.761	80.001	19.995	100.972	17.631	172.816	0.480
724.000	445.007	80.000	19.995	100.968	17.626	173.182	0.481
724.500	445.275	80.000	19.996	100.965	17.615	173.922	0.497
725.000	445.514	79.999	19.995	100.967	17.608	174.417	0.510
725.500	445.754	79.999	19.995	100.960	17.593	175.431	0.493
726.000	446.024	80.000	19.996	100.951	17.587	175.800	0.495
726.500	446.262	79.999	19.996	100.950	17.577	176.505	0.509
727.000	446.500	80.000	19.996	100.950	17.565	177.338	0.492
727.500	446.708	79.997	19.995	100.952	17.555	178.034	0.461
728.000	446.978	80.001	19.996	100.967	17.542	178.973	0.462
728.500	447.239	79.999	19.995	100.989	17.533	179.585	0.505
729.000	447.493	79.999	19.996	101.010	17.524	180.209	0.523
729.500	447.718	79.999	19.997	101.025	17.511	181.092	0.496
730.000	447.965	80.000	19.995	101.037	17.509	181.260	0.475
730.500	448.220	79.999	19.996	101.046	17.499	181.912	0.487
731.000	448.473	79.999	19.996	101.046	17.489	182.637	0.505
731.500	448.763	79.998	19.996	101.046	17.489	182.626	0.525
732.000	448.993	79.997	19.995	101.048	17.481	183.206	0.532
732.500	449.248	79.997	19.996	101.047	17.474	183.674	0.503
733.000	449.516	79.999	19.996	101.044	17.469	184.059	0.504
733.500	449.742	79.997	19.995	101.048	17.466	184.245	0.509
734.000	449.997	79.999	19.997	101.049	17.462	184.545	0.488
734.500	450.263	79.997	19.995	101.048	17.462	184.516	0.501
735.000	450.511	79.998	19.995	101.047	17.456	184.907	0.517
735.500	450.726	79.998	19.995	101.044	17.458	184.785	0.488
736.000	451.032	79.996	19.995	101.038	17.454	185.020	0.492
736.500	451.227	79.998	19.996	101.033	17.454	185.008	0.511
737.000	451.447	79.996	19.996	101.030	17.457	184.791	0.458
737.500	451.738	79.997	19.995	101.031	17.458	184.760	0.463
738.000	452.032	79.998	19.995	101.034	17.459	184.651	0.548
738.500	452.246	79.999	19.995	101.037	17.459	184.661	0.547
739.000	452.489	79.998	19.996	101.041	17.459	184.637	0.482
739.500	452.778	79.997	19.994	101.043	17.463	184.354	0.495
740.000	453.027	79.999	19.994	101.043	17.458	184.710	0.535
740.500	453.264	79.997	19.995	101.044	17.459	184.642	0.512
741.000	453.514	79.998	19.996	101.045	17.461	184.492	0.486
741.500	453.749	80.000	19.996	101.046	17.457	184.774	0.485
742.000	454.006	79.997	19.996	101.046	17.459	184.595	0.488
742.500	454.269	79.998	19.996	101.049	17.459	184.566	0.506
743.000	454.537	79.998	19.996	101.056	17.458	184.670	0.526
743.500	454.797	79.998	19.996	101.059	17.461	184.408	0.530
744.000	455.012	79.998	19.996	101.064	17.470	183.808	0.502
744.500	455.293	79.998	19.996	101.069	17.468	183.894	0.485
745.000	455.477	79.998	19.995	101.067	17.475	183.419	0.480
745.500	455.763	79.998	19.997	101.060	17.479	183.098	0.467
746.000	456.021	79.999	19.996	101.056	17.488	182.489	0.507
746.500	456.264	80.000	19.995	101.050	17.489	182.406	0.523
747.000	456.475	79.999	19.996	101.040	17.496	181.927	0.478
747.500	456.796	79.997	19.996	101.036	17.501	181.536	0.493
748.000	457.004	79.998	19.996	101.031	17.517	180.451	0.530
748.500	457.277	79.998	19.996	101.024	17.517	180.423	0.505
749.000	457.523	79.997	19.995	101.017	17.528	179.642	0.500
749.500	457.751	79.998	19.996	101.014	17.537	178.978	0.496
750.000	458.051	79.998	19.995	101.007	17.544	178.484	0.501
750.500	458.270	79.998	19.996	101.003	17.555	177.741	0.524
751.000	458.507	79.999	19.996	101.000	17.564	177.042	0.488
751.500	458.782	79.997	19.996	100.998	17.577	176.126	0.484
752.000	459.043	79.998	19.997	100.998	17.592	175.067	0.524
752.500	459.287	79.999	19.996	100.993	17.602	174.394	0.520
753.000	459.543	79.999	19.996	100.986	17.618	173.276	0.502
753.500	459.798	79.998	19.996	100.979	17.633	172.230	0.506
754.000	460.085	80.000	19.995	100.973	17.648	171.176	0.527
754.500	460.286	79.999	19.995	100.966	17.666	169.917	0.515
755.000	460.590	79.998	19.994	100.961	17.680	168.924	0.496
755.500	460.764	79.996	19.996	100.955	17.700	167.502	0.491
756.000	461.039	80.000	19.994	100.948	17.720	166.158	0.463
756.500	461.237	80.000	19.995	100.940	17.743	164.511	0.461
757.000	461.550	79.999	19.996	100.933	17.759	163.408	0.492
757.500	461.794	79.998	19.995	100.922	17.780	161.988	0.534
758.000	462.030	79.998	19.996	100.913	17.805	160.216	0.519
758.500	462.273	79.999	19.996	100.905	17.825	158.841	0.480
759.000	462.560	79.997	19.997	100.894	17.849	157.171	0.504
759.500	462.788	79.998	19.996	100.880	17.873	155.461	0.523
760.000	463.044	79.998	19.997	100.872	17.897	153.820	0.500
760.500	463.273	79.998	19.995	100.864	17.922	152.081	0.485
761.000	463.556	79.999	19.995	100.855	17.948	150.247	0.499
761.500	463.812	79.998	19.995	100.844	17.977	148.275	0.525
762.000	464.057	79.999	19.995	100.834	17.999	146.746	0.519
762.500	464.270	79.997	19.996	100.824	18.025	144.874	0.479
763.000	464.512	79.999	19.995	100.813	18.056	142.722	0.456
763.500	464.761	80.000	19.997	100.805	18.079	141.120	0.473
764.000	465.018	80.001	19.996	100.797	18.111	138.900	0.499
764.500	465.239	79.998	19.996	100.784	18.140	136.926	0.492
765.000	465.462	80.000	19.996	100.777	18.170	134.859	0.461
765.500	465.740	79.997	19.994	100.766	18.201	132.683	0.472
766.000	465.943	79.997	19.995	100.751	18.230	130.664	0.491
766.500	466.243	79.997	19.995	100.743	18.264	128.306	0.492
767.000	466.489	79.999	19.994	100.739	18.297	126.043	0.524
767.500	466.744	79.996	19.995	100.725	18.333	123.590	0.523
768.000	467.031	79.997	19.994	100.715	18.363	121.528	0.521
768.500	467.250	79.998	19.995	100.705	18.398	119.085	0.524
769.000	467.474	79.997	19.994	100.692	18.433	116.677	0.474
769.500	467.750	79.997	19.994	100.677	18.462	114.679	0.471
770.000	467.971	79.998	19.994	100.662	18.501	112.019	0.499
770.500	468.270	79.999	19.994	100.647	18.539	109.386	0.509
771.000	468.480	79.998	19.995	100.634	18.574	106.976	0.514
771.500	468.745	79.998	19.995	100.625	18.614	104.234	0.492
772.000	468.988	79.998	19.995	100.617	18.651	101.650	0.491
772.500	469.227	79.998	19.995	100.609	18.691	98.924	0.495
773.000	469.495	79.998	19.995	100.600	18.729	96.279	0.495
773.500	469.751	79.996	19.994	100.586	18.769	93.564	0.516
774.000	469.971	79.999	19.997	100.571	18.808	90.834	0.500
774.500	470.235	79.998	19.994	100.556	18.843	88.466	0.480
775.000	470.490	79.999	19.994	100.547	18.881	85.850	0.502
775.500	470.741	79.998	19.994	100.532	18.920	83.105	0.513
776.000	470.997	79.998	19.994	100.522	18.956	80.638	0.506
776.500	471.237	80.001	19.994	100.512	18.996	77.902	0.501
777.000	471.530	79.998	19.996	100.499	19.032	75.442	0.514
777.500	471.752	79.999	19.994	100.484	19.067	73.008	0.524
778.000	471.991	79.999	19.995	100.476	19.098	70.900	0.488
778.500	472.243	79.999	19.993	100.468	19.136	68.268	0.476
779.000	472.492	79.999	19.995	100.463	19.166	66.190	0.496
779.500	472.748	79.999	19.993	100.460	19.197	64.046	0.503
780.000	473.001	79.999	19.994	100.460	19.228	61.939	0.507
780.500	473.255	79.999	19.995	100.457	19.262	59.621	0.508
781.000	473.508	79.998	19.995	100.454	19.290	57.656	0.507
781.500	473.739	79.999	19.994	100.446	19.320	55.633	0.496
782.000	474.032	80.000	19.995	100.438	19.344	54.002	0.504
782.500	474.272	79.998	19.995	100.431	19.372	52.046	0.528
783.000	474.516	80.000	19.996	100.426	19.397	50.309	0.508
783.500	474.792	79.999	19.995	100.416	19.419	48.789	0.502
784.000	475.051	79.999	19.996	100.410	19.442	47.225	0.528
784.500	475.248	79.998	19.995	100.402	19.465	45.650	0.496
785.000	475.530	79.996	19.995	100.394	19.483	44.445	0.467
785.500	475.803	79.999	19.995	100.385	19.504	42.988	0.517
786.000	476.042	79.996	19.995	100.377	19.523	41.687	0.533
786.500	476.274	79.996	19.996	100.367	19.540	40.510	0.491
787.000	476.521	79.997	19.996	100.359	19.560	39.171	0.475
787.500	476.779	79.998	19.996	100.350	19.581	37.693	0.492
788.000	477.035	79.997	19.997	100.340	19.593	36.905	0.509
788.500	477.260	79.998	19.994	100.332	19.608	35.865	0.497
789.000	477.527	79.999	19.995	100.327	19.624	34.736	0.486
789.500	477.787	79.998	19.995	100.319	19.638	33.777	0.509
790.000	478.043	79.997	19.995	100.312	19.654	32.658	0.521
790.500	478.290	79.999	19.996	100.307	19.662	32.126	0.510
791.000	478.530	79.998	19.996	100.304	19.681	30.847	0.495
791.500	478.775	79.997	19.995	100.300	19.694	29.947	0.486
792.000	479.003	79.998	19.996	100.299	19.704	29.242	0.479
792.500	479.257	79.997	19.995	100.296	19.716	28.441	0.477
793.000	479.532	79.997	19.995	100.293	19.731	27.430	0.505
793.500	479.789	79.998	19.996	100.287	19.740	26.749	0.531
794.000	480.059	79.998	19.995	100.282	19.751	26.021	0.530
794.500	480.297	80.000	19.996	100.279	19.761	25.368	0.518
795.001	480.541	80.000	19.996	100.275	19.769	24.789	0.495
795.500	480.834	79.999	19.996	100.269	19.779	24.095	0.509
796.000	481.074	80.000	19.995	100.268	19.788	23.496	0.535
796.500	481.333	79.998	19.995	100.267	19.794	23.097	0.516
797.000	481.592	79.999	19.995	100.262	19.803	22.470	0.509
797.500	481.842	79.999	19.996	100.259	19.815	21.637	0.514
798.000	482.105	79.998	19.996	100.259	19.819	21.352	0.511
798.500	482.321	79.999	19.996	100.256	19.829	20.667	0.496
799.000	482.619	79.997	19.995	100.250	19.837	20.120	0.497
799.500	482.868	80.000	19.996	100.243	19.843	19.734	0.530
800.000	483.105	79.998	19.995	100.236	19.849	19.323	0.516
800.500	483.389	80.000	19.995	100.229	19.860	18.531	0.504
801.000	483.626	79.998	19.995	100.224	19.859	18.585	0.521
801.500	483.904	80.000	19.995	100.221	19.865	18.223	0.518
802.000	484.128	80.001	19.995	100.221	19.878	17.297	0.508
802.500	484.396	80.000	19.996	100.221	19.885	16.854	0.497
803.000	484.630	79.999	19.995	100.222	19.888	16.657	0.497
803.500	484.889	80.001	19.994	100.221	19.894	16.233	0.497
804.000	485.116	80.002	19.995	100.222	19.899	15.883	0.490
804.500	485.410	80.000	19.995	100.222	19.906	15.407	0.504
805.000	485.676	80.000	19.996	100.221	19.907	15.336	0.540
805.500	485.948	79.999	19.995	100.221	19.915	14.788	0.548
806.000	486.234	80.001	19.995	100.220	19.918	14.601	0.548
806.500	486.452	80.000	19.996	100.220	19.922	14.325	0.532
807.000	486.722	80.000	19.995	100.220	19.926	14.038	0.497
807.500	487.007	80.002	19.994	100.219	19.929	13.809	0.522
808.000	487.221	79.999	19.996	100.218	19.935	13.387	0.527
808.500	487.469	80.001	19.996	100.218	19.938	13.168	0.480
809.000	487.758	79.999	19.995	100.216	19.943	12.861	0.499
809.500	488.033	79.999	19.995	100.215	19.946	12.677	0.551
810.000	488.273	79.998	19.995	100.212	19.954	12.095	0.540
810.500	488.518	79.999	19.996	100.209	19.960	11.713	0.500
811.000	488.787	79.999	19.994	100.204	19.954	12.104	0.500
811.500	489.060	79.999	19.995	100.200	19.966	11.255	0.528
812.000	489.319	79.997	19.996	100.197	19.965	11.339	0.537
812.500	489.603	79.999	19.996	100.193	19.965	11.314	0.537
813.000	489.832	79.997	19.996	100.195	19.967	11.236	0.528
813.500	490.108	79.997	19.996	100.195	19.976	10.568	0.509
814.000	490.346	79.996	19.995	100.194	19.976	10.607	0.510
814.500	490.593	79.996	19.995	100.195	19.980	10.308	0.499
815.000	490.860	79.997	19.995	100.197	19.983	10.083	0.500
815.500	491.108	79.997	19.996	100.194	19.984	10.037	0.515
816.000	491.400	79.996	19.996	100.194	19.985	9.945	0.527
816.500	491.634	79.995	19.997	100.193	19.988	9.765	0.533
817.000	491.885	79.995	19.997	100.191	19.993	9.431	0.506
817.500	492.169	79.998	19.997	100.191	19.994	9.389	0.510
818.000	492.412	79.998	19.997	100.193	19.994	9.333	0.531
818.500	492.667	79.998	19.997	100.193	19.999	9.012	0.512
819.000	492.932	79.995	19.998	100.193	20.003	8.746	0.509
819.500	493.169	79.997	19.997	100.194	20.000	8.935	0.511
820.000	493.429	79.996	19.996	100.192	20.009	8.347	0.500
820.500	493.707	79.996	19.996	100.190	20.005	8.574	0.517
821.000	493.967	79.995	19.996	100.190	20.010	8.265	0.538
821.500	494.247	79.994	19.996	100.189	20.008	8.383	0.539
822.000	494.507	79.998	19.996	100.186	20.009	8.332	0.540
822.500	494.802	79.998	19.998	100.186	20.011	8.224	0.547
823.000	495.038	79.997	19.998	100.183	20.014	7.997	0.543
823.500	495.296	79.997	19.996	100.182	20.018	7.702	0.513
824.000	495.563	79.997	19.997	100.183	20.017	7.812	0.509
824.500	495.838	79.997	19.996	100.183	20.017	7.778	0.533
825.000	496.096	79.997	19.995	100.183	20.017	7.810	0.537
825.500	496.331	79.996	19.995	100.183	20.021	7.514	0.513
826.000	496.573	79.995	19.995	100.184	20.023	7.391	0.485
826.500	496.837	79.997	19.995	100.183	20.026	7.187	0.492
827.000	497.091	79.996	19.994	100.183	20.025	7.247	0.512
827.500	497.346	79.999	19.995	100.183	20.028	7.024	0.513
828.000	497.627	79.997	19.994	100.186	20.022	7.408	0.522
828.500	497.865	79.998	19.995	100.185	20.030	6.920	0.528
829.000	498.126	79.999	19.997	100.184	20.028	7.004	0.509
829.500	498.395	79.998	19.994	100.185	20.030	6.910	0.515
830.000	498.672	79.998	19.996	100.184	20.030	6.921	0.538
830.500	498.903	79.994	19.995	100.182	20.033	6.719	0.526
831.000	499.174	79.998	19.996	100.183	20.036	6.487	0.505
831.500	499.397	79.998	19.995	100.184	20.033	6.665	0.498
832.000	499.696	79.997	19.996	100.183	20.033	6.684	0.508
832.500	499.923	79.998	19.996	100.183	20.034	6.609	0.524
833.000	500.188	79.996	19.996	100.183	20.038	6.312	0.509
833.500	500.445	79.998	19.995	100.183	20.033	6.661	0.507
834.000	500.696	79.998	19.995	100.180	20.040	6.208	0.515
834.500	500.927	79.997	19.995	100.179	20.038	6.319	0.495
835.000	501.211	79.997	19.995	100.179	20.037	6.418	0.498
835.500	501.455	79.998	19.995	100.179	20.038	6.326	0.521
836.000	501.703	79.997	19.996	100.179	20.040	6.182	0.510
836.500	501.986	79.998	19.994	100.179	20.045	5.867	0.511
837.000	502.233	79.997	19.995	100.178	20.041	6.123	0.531
837.500	502.498	79.998	19.995	100.180	20.043	6.001	0.521
838.000	502.771	79.995	19.995	100.179	20.042	6.060	0.525
838.500	502.992	79.999	19.996	100.180	20.041	6.159	0.516
839.000	503.261	79.996	19.994	100.182	20.040	6.173	0.492
839.500	503.509	79.998	19.994	100.183	20.046	5.764	0.503
840.000	503.748	79.998	19.995	100.178	20.043	6.011	0.502
840.500	504.030	79.997	19.995	100.176	20.041	6.131	0.504
841.000	504.269	79.996	19.994	100.176	20.039	6.255	0.521
841.500	504.525	79.997	19.994	100.175	20.038	6.330	0.508
842.000	504.780	79.997	19.995	100.174	20.042	6.079	0.503
842.500	505.041	79.997	19.996	100.178	20.045	5.864	0.514
843.000	505.297	79.999	19.996	100.180	20.047	5.727	0.517
843.500	505.516	79.996	19.996	100.178	20.050	5.536	0.496
844.000	505.826	79.997	19.997	100.178	20.042	6.084	0.502
844.500	506.049	79.995	19.995	100.178	20.050	5.538	0.531
845.000	506.343	79.997	19.995	100.174	20.047	5.699	0.525
845.500	506.590	79.999	19.995	100.172	20.053	5.329	0.529
846.000	506.801	79.997	19.994	100.175	20.052	5.381	0.500
846.500	507.085	79.997	19.995	100.176	20.047	5.709	0.476
847.000	507.312	79.997	19.996	100.176	20.049	5.593	0.503
847.500	507.553	79.997	19.995	100.181	20.049	5.604	0.490
848.000	507.876	79.996	19.994	100.177	20.054	5.249	0.516
848.500	508.076	79.997	19.995	100.169	20.048	5.626	0.543
849.000	508.340	79.996	19.996	100.162	20.057	5.037	0.493
849.500	508.599	79.997	19.995	100.158	20.052	5.411	0.493
850.000	508.869	79.995	19.994	100.153	20.051	5.433	0.526
850.500	509.091	79.997	19.994	100.152	20.052	5.401	0.511
851.000	509.357	79.997	19.995	100.156	20.051	5.462	0.491
851.500	509.642	79.996	19.995	100.162	20.048	5.670	0.519
852.000	509.886	79.996	19.995	100.166	20.051	5.450	0.540
852.500	510.120	79.999	19.996	100.171	20.053	5.283	0.503
853.000	510.376	79.997	19.995	100.169	20.052	5.401	0.484
853.500	510.654	79.999	19.995	100.167	20.046	5.816	0.512
854.000	510.862	79.998	19.996	100.166	20.050	5.495	0.510
854.500	511.116	79.996	19.996	100.164	20.052	5.352	0.474
855.000	511.375	79.998	19.994	100.163	20.052	5.356	0.488
855.500	511.590	79.998	19.995	100.164	20.051	5.433	0.494
856.000	511.884	79.997	19.995	100.169	20.052	5.384	0.491
856.500	512.077	79.998	19.995	100.169	20.057	5.072	0.498
857.000	512.380	79.998	19.996	100.170	20.053	5.337	0.491
857.500	512.644	79.999	19.996	100.171	20.048	5.653	0.531
858.000	512.887	79.998	19.994	100.177	20.054	5.219	0.538
858.500	513.111	79.997	19.995	100.175	20.057	5.066	0.487
859.000	513.382	79.999	19.994	100.174	20.059	4.899	0.481
859.500	513.684	80.000	19.995	100.170	20.056	5.087	0.534
860.000	513.893	79.998	19.994	100.165	20.056	5.077	0.542
860.500	514.200	79.999	19.995	100.157	20.060	4.819	0.514
861.000	514.409	80.000	19.994	100.152	20.060	4.838	0.517
861.500	514.684	80.000	19.995	100.148	20.055	5.202	0.500
862.000	514.952	79.999	19.995	100.146	20.059	4.926	0.513
862.500	515.199	80.000	19.995	100.145	20.064	4.565	0.529
863.000	515.437	79.999	19.996	100.151	20.057	5.055	0.500
863.500	515.713	79.999	19.994	100.156	20.061	4.757	0.500
864.000	515.949	79.999	19.995	100.155	20.059	4.924	0.513
864.500	516.152	80.000	19.995	100.156	20.059	4.926	0.476
865.000	516.437	79.999	19.994	100.156	20.060	4.828	0.463
865.500	516.704	80.000	19.994	100.152	20.057	5.070	0.520
866.000	516.954	79.999	19.993	100.148	20.064	4.576	0.534
866.500	517.231	79.999	19.994	100.152	20.058	4.995	0.522
867.000	517.472	79.999	19.994	100.155	20.058	4.978	0.522
867.500	517.717	80.000	19.994	100.154	20.060	4.845	0.502
868.000	517.982	79.999	19.993	100.151	20.057	5.015	0.498
868.500	518.241	79.998	19.994	100.151	20.058	4.961	0.517
869.000	518.484	80.001	19.994	100.146	20.064	4.578	0.513
869.500	518.753	79.998	19.993	100.142	20.061	4.791	0.507
870.000	518.964	79.999	19.995	100.143	20.062	4.720	0.495
870.500	519.278	80.000	19.998	100.145	20.059	4.895	0.502
871.000	519.520	80.000	19.994	100.146	20.060	4.813	0.541
871.500	519.788	79.998	19.995	100.147	20.057	5.062	0.533
872.000	520.037	79.998	19.994	100.147	20.055	5.179	0.514
872.500	520.298	80.000	19.995	100.145	20.058	5.004	0.514
873.000	520.552	79.999	19.995	100.143	20.057	5.030	0.512
873.500	520.805	79.999	19.995	100.142	20.056	5.139	0.511
874.000	521.017	79.998	19.995	100.143	20.056	5.120	0.486
874.500	521.313	80.000	19.996	100.143	20.055	5.208	0.487
875.000	521.587	80.002	19.995	100.143	20.058	4.953	0.539
875.500	521.824	80.001	19.995	100.143	20.056	5.080	0.540
876.000	522.044	79.999	19.996	100.142	20.061	4.736	0.484
876.500	522.304	80.001	19.996	100.143	20.056	5.090	0.469
877.000	522.578	80.001	19.995	100.143	20.062	4.664	0.507
877.500	522.823	79.999	19.995	100.142	20.057	5.060	0.526
878.000	523.084	79.997	19.995	100.142	20.066	4.450	0.513
878.500	523.303	80.001	19.995	100.142	20.062	4.673	0.493
879.000	523.571	80.001	19.996	100.141	20.059	4.899	0.483
879.500	523.840	79.999	19.996	100.140	20.059	4.926	0.511
880.000	524.116	79.997	19.995	100.140	20.062	4.671	0.541
880.500	524.341	79.999	19.994	100.140	20.061	4.785	0.523
881.000	524.619	79.998	19.995	100.140	20.056	5.075	0.502
881.500	524.840	80.000	19.997	100.138	20.061	4.740	0.501
882.000	525.094	80.000	19.995	100.135	20.059	4.879	0.487
882.500	525.351	80.000	19.995	100.134	20.065	4.516	0.493
883.000	525.615	80.000	19.996	100.134	20.062	4.693	0.516
883.500	525.856	79.999	19.996	100.135	20.064	4.564	0.513
884.000	526.112	79.998	19.996	100.138	20.062	4.699	0.501
884.500	526.360	80.001	19.996	100.139	20.065	4.477	0.500
885.000	526.600	79.998	19.994	100.137	20.067	4.377	0.496
885.500	526.837	80.001	19.996	100.135	20.062	4.714	0.483
886.000	527.086	79.999	19.996	100.135	20.065	4.480	0.482
886.500	527.352	80.002	19.995	100.134	20.059	4.916	0.501
887.000	527.601	79.999	19.995	100.134	20.059	4.929	0.515
887.500	527.823	80.003	19.994	100.138	20.060	4.841	0.492
888.000	528.108	80.002	19.994	100.140	20.066	4.432	0.489
888.500	528.350	80.001	19.994	100.139	20.062	4.722	0.517
889.000	528.613	80.018	19.999	100.138	20.061	4.741	0.516
889.500	528.886	80.020	20.000	100.139	20.060	4.823	0.521
890.000	529.111	80.019	20.001	100.143	20.061	4.737	0.517
890.500	529.372	80.021	20.000	100.143	20.059	4.892	0.492
891.000	529.618	80.018	19.997	100.144	20.064	4.557	0.496
891.500	529.908	80.009	19.997	100.145	20.065	4.467	0.522
892.000	530.135	80.002	19.998	100.144	20.060	4.827	0.527
892.500	530.395	79.999	19.998	100.140	20.061	4.746	0.502
893.000	530.663	79.998	19.996	100.140	20.056	5.088	0.508
893.500	530.908	79.998	19.995	100.139	20.066	4.438	0.521
894.000	531.172	80.001	19.996	100.138	20.059	4.926	0.511
894.500	531.390	79.997	19.995	100.138	20.059	4.922	0.495
895.000	531.643	80.001	19.996	100.139	20.063	4.645	0.476
895.500	531.926	79.999	19.996	100.138	20.061	4.740	0.504
896.000	532.155	79.997	19.996	100.138	20.065	4.497	0.524
896.500	532.420	79.999	19.996	100.141	20.061	4.748	0.503
897.000	532.678	79.998	19.996	100.142	20.061	4.778	0.509
897.500	532.935	79.999	19.996	100.142	20.062	4.709	0.519
898.000	533.205	79.998	19.996	100.144	20.061	4.742	0.521
898.500	533.416	79.999	19.996	100.144	20.058	5.000	0.504
899.000	533.689	79.999	19.997	100.144	20.065	4.465	0.483
899.500	533.971	79.998	19.994	100.145	20.068	4.312	0.520
900.000	534.210	79.998	19.997	100.145	20.065	4.501	0.538
900.500	534.491	79.997	19.995	100.144	20.069	4.213	0.521
901.000	534.740	79.997	19.995	100.144	20.063	4.641	0.525
901.500	535.014	79.997	19.996	100.144	20.066	4.409	0.526
902.000	535.254	79.997	19.997	100.143	20.063	4.639	0.519
902.500	535.517	79.998	19.997	100.144	20.065	4.490	0.508
903.000	535.777	79.996	19.996	100.144	20.056	5.124	0.513
903.500	536.064	79.998	19.997	100.144	20.063	4.656	0.535
904.000	536.298	79.995	19.996	100.144	20.062	4.716	0.535
904.500	536.541	79.996	19.996	100.143	20.066	4.421	0.499
905.000	536.784	79.998	19.997	100.143	20.057	5.021	0.481
905.500	537.042	79.998	19.997	100.143	20.064	4.563	0.493
906.000	537.298	79.997	19.997	100.143	20.065	4.477	0.508
906.500	537.548	79.998	19.997	100.143	20.061	4.772	0.510
907.000	537.815	79.997	19.997	100.143	20.060	4.834	0.512
907.500	538.091	79.998	19.997	100.143	20.064	4.544	0.530
908.000	538.336	79.996	19.995	100.143	20.061	4.791	0.532
908.500	538.606	79.998	19.995	100.142	20.062	4.690	0.518
909.000	538.843	79.996	19.997	100.140	20.063	4.632	0.511
909.500	539.090	79.998	19.997	100.141	20.063	4.632	0.496
910.000	539.350	79.999	19.997	100.139	20.065	4.481	0.496
910.500	539.615	79.997	19.995	100.138	20.063	4.598	0.516
911.000	539.873	79.996	19.996	100.139	20.061	4.755	0.524
911.500	540.145	79.999	19.997	100.140	20.063	4.602	0.526
912.000	540.374	79.998	19.996	100.140	20.064	4.587	0.515
912.500	540.650	79.996	19.996	100.142	20.065	4.505	0.503
913.000	540.860	79.998	19.996	100.140	20.071	4.112	0.496
913.500	541.160	79.998	19.998	100.138	20.062	4.724	0.499
914.000	541.412	79.996	19.996	100.139	20.067	4.365	0.531
914.500	541.695	79.996	19.996	100.140	20.063	4.606	0.543
915.000	541.929	79.998	19.996	100.141	20.064	4.564	0.526
915.500	542.191	79.998	19.997	100.141	20.065	4.517	0.507
916.000	542.439	79.996	19.994	100.143	20.062	4.686	0.503
916.500	542.693	79.996	19.995	100.141	20.061	4.777	0.506
917.000	542.972	79.996	19.994	100.141	20.065	4.485	0.518
917.500	543.230	79.997	19.996	100.140	20.065	4.517	0.535
918.000	543.465	79.996	19.995	100.140	20.067	4.353	0.515
918.500	543.723	79.998	19.996	100.140	20.061	4.774	0.493
919.000	543.985	79.997	19.994	100.142	20.065	4.484	0.506
919.500	544.271	79.998	19.994	100.142	20.063	4.643	0.534
920.000	544.511	80.000	19.997	100.142	20.061	4.731	0.537
920.500	544.754	79.999	19.995	100.145	20.069	4.244	0.505
921.000	545.066	79.998	19.995	100.145	20.064	4.588	0.519
921.500	545.268	79.996	19.995	100.144	20.066	4.430	0.534
922.000	545.563	79.999	19.993	100.144	20.062	4.712	0.505
922.500	545.824	79.998	19.994	100.144	20.059	4.929	0.526
923.000	546.075	80.000	19.995	100.144	20.057	5.015	0.534
923.500	546.303	79.999	19.995	100.144	20.057	5.019	0.495
924.000	546.591	80.001	19.996	100.144	20.063	4.635	0.497
924.500	546.819	80.000	19.996	100.144	20.061	4.770	0.516
925.000	547.075	80.000	19.995	100.145	20.056	5.120	0.500
925.500	547.363	80.000	19.996	100.141	20.061	4.774	0.514
926.000	547.606	80.000	19.995	100.137	20.062	4.714	0.537
926.500	547.877	79.999	19.996	100.130	20.061	4.742	0.523
927.000	548.133	79.999	19.996	100.128	20.065	4.500	0.521
927.500	548.397	79.997	19.994	100.124	20.068	4.263	0.523
928.000	548.640	79.998	19.996	100.123	20.068	4.312	0.513
928.500	548.910	79.998	19.997	100.127	20.064	4.587	0.510
929.000	549.177	79.997	19.995	100.131	20.063	4.600	0.525
929.500	549.421	79.999	19.994	100.132	20.064	4.542	0.524
930.000	549.683	79.997	19.995	100.132	20.070	4.153	0.508
930.500	549.923	79.997	19.993	100.132	20.066	4.439	0.504
931.000	550.179	79.997	19.994	100.131	20.061	4.791	0.499
931.500	550.487	79.999	19.997	100.132	20.065	4.469	0.530
932.000	550.689	79.998	19.994	100.132	20.059	4.873	0.537
932.500	550.957	79.999	19.995	100.136	20.059	4.873	0.490
933.000	551.199	79.999	19.996	100.138	20.064	4.542	0.490
933.500	551.484	79.997	19.995	100.137	20.063	4.628	0.518
934.000	551.743	79.997	19.995	100.134	20.058	4.970	0.536
934.500	551.978	79.999	19.994	100.134	20.060	4.804	0.519
935.000	552.253	79.998	19.997	100.133	20.058	5.002	0.502
935.500	552.489	80.000	19.995	100.134	20.061	4.763	0.511
936.000	552.741	79.998	19.994	100.135	20.059	4.927	0.499
936.500	552.967	79.998	19.994	100.135	20.060	4.824	0.482
937.000	553.215	80.000	19.994	100.135	20.064	4.549	0.476
937.500	553.488	79.998	19.995	100.132	20.067	4.344	0.498
938.000	553.780	79.997	19.994	100.126	20.064	4.579	0.543
938.500	554.027	79.997	19.994	100.127	20.064	4.559	0.552
939.000	554.290	79.998	19.995	100.130	20.066	4.426	0.524
939.500	554.552	80.000	19.993	100.130	20.062	4.729	0.517
940.000	554.788	79.999	19.996	100.134	20.063	4.611	0.512
940.500	555.056	79.999	19.995	100.141	20.070	4.151	0.501
941.000	555.318	79.999	19.994	100.142	20.064	4.548	0.517
941.500	555.584	80.000	19.996	100.142	20.070	4.177	0.529
942.000	555.807	80.000	19.995	100.140	20.061	4.740	0.508
942.500	556.079	80.001	19.995	100.136	20.069	4.207	0.492
943.000	556.325	79.999	19.995	100.133	20.067	4.364	0.506
943.500	556.596	79.999	19.996	100.131	20.065	4.512	0.517
944.000	556.846	80.000	19.996	100.131	20.063	4.600	0.519
944.500	557.104	80.000	19.995	100.132	20.060	4.813	0.515
945.000	557.346	79.999	19.995	100.135	20.059	4.929	0.504
945.500	557.606	79.998	19.995	100.136	20.067	4.345	0.500
946.000	557.856	80.001	19.995	100.138	20.062	4.721	0.506
946.500	558.090	80.000	19.994	100.137	20.060	4.813	0.497
947.000	558.348	80.000	19.995	100.135	20.063	4.613	0.488
947.500	558.598	80.000	19.996	100.134	20.058	4.954	0.500
948.000	558.875	79.997	19.996	100.135	20.065	4.486	0.518
948.500	559.101	79.999	19.995	100.132	20.060	4.802	0.515
949.000	559.360	79.998	19.995	100.134	20.058	4.997	0.494
949.500	559.604	79.998	19.994	100.135	20.067	4.357	0.494
950.000	559.869	79.999	19.995	100.138	20.058	4.978	0.506
950.500	560.105	80.001	19.995	100.138	20.066	4.452	0.505
951.000	560.388	80.001	19.996	100.140	20.058	4.937	0.510
951.500	560.616	79.999	19.994	100.139	20.066	4.434	0.515
952.000	560.893	80.001	19.995	100.139	20.061	4.759	0.508
952.500	561.149	79.999	19.994	100.139	20.067	4.336	0.519
953.000	561.393	80.000	19.994	100.138	20.062	4.723	0.517
953.500	561.669	80.000	19.995	100.139	20.068	4.278	0.510
954.000	561.921	80.000	19.995	100.141	20.066	4.400	0.524
954.500	562.169	80.000	19.996	100.140	20.059	4.899	0.513
955.000	562.414	80.000	19.996	100.138	20.059	4.929	0.496
955.500	562.658	79.999	19.997	100.132	20.060	4.854	0.491
956.000	562.919	79.999	19.995	100.128	20.065	4.492	0.497
956.500	563.213	79.999	19.996	100.127	20.061	4.793	0.531
957.000	563.458	79.998	19.995	100.129	20.059	4.882	0.547
957.500	563.702	80.001	19.996	100.131	20.060	4.809	0.514
958.000	563.962	80.000	19.997	100.137	20.059	4.923	0.496
958.500	564.211	79.999	19.994	100.141	20.059	4.919	0.507
959.000	564.416	79.999	19.995	100.142	20.056	5.106	0.482
959.500	564.732	79.999	19.994	100.142	20.056	5.118	0.487
960.000	564.934	79.998	19.995	100.143	20.060	4.862	0.520
960.500	565.230	79.999	19.994	100.144	20.060	4.860	0.508
961.000	565.437	80.000	19.995	100.143	20.059	4.918	0.500
961.500	565.708	79.998	19.994	100.142	20.058	4.972	0.490
962.000	565.978	79.999	19.995	100.143	20.064	4.566	0.510
962.500	566.194	80.000	19.995	100.138	20.057	5.036	0.514
963.000	566.415	80.000	19.995	100.136	20.059	4.929	0.461
963.500	566.715	79.998	19.994	100.136	20.061	4.791	0.479
964.000	566.973	80.001	19.995	100.137	20.060	4.826	0.540
964.500	567.209	80.001	19.995	100.137	20.064	4.576	0.526
965.000	567.464	80.000	19.994	100.142	20.059	4.922	0.492
965.500	567.699	80.002	19.995	100.143	20.054	5.243	0.491
966.000	567.935	79.999	19.995	100.142	20.054	5.224	0.481
966.500	568.205	80.001	19.995	100.140	20.058	4.976	0.488
967.000	568.472	79.999	19.995	100.141	20.058	4.974	0.521
967.500	568.688	80.001	19.995	100.141	20.055	5.169	0.510
968.000	568.962	80.001	19.995	100.134	20.057	5.032	0.487
968.500	569.206	80.001	19.995	100.131	20.058	4.971	0.504
969.000	569.459	79.999	19.994	100.131	20.059	4.916	0.508
969.500	569.738	80.003	19.996	100.130	20.053	5.346	0.514
970.000	569.981	80.001	19.995	100.129	20.060	4.858	0.527
970.500	570.219	79.999	19.995	100.135	20.055	5.167	0.502
971.000	570.466	80.000	19.995	100.141	20.059	4.869	0.483
971.500	570.727	80.000	19.995	100.142	20.058	4.965	0.497
972.000	570.951	80.000	19.996	100.142	20.057	5.052	0.496
972.500	571.224	80.001	19.996	100.140	20.055	5.174	0.490
973.000	571.466	80.001	19.996	100.136	20.058	4.942	0.506
973.500	571.745	80.000	19.996	100.136	20.058	4.937	0.519
974.000	571.994	80.001	19.995	100.136	20.059	4.927	0.525
974.500	572.245	80.001	19.996	100.137	20.059	4.881	0.514
975.000	572.491	80.000	19.995	100.139	20.056	5.086	0.498
975.500	572.814	80.000	19.996	100.141	20.054	5.240	0.533
976.000	573.005	79.998	19.996	100.137	20.060	4.810	0.542
976.500	573.290	80.001	19.995	100.136	20.058	4.956	0.495
977.000	573.533	80.001	19.995	100.136	20.054	5.258	0.502
977.500	573.813	79.998	19.996	100.137	20.059	4.900	0.525
978.000	574.059	79.998	19.996	100.140	20.058	4.967	0.524
978.500	574.325	79.999	19.996	100.144	20.058	4.965	0.519
979.000	574.578	80.000	19.995	100.146	20.051	5.462	0.515
979.500	574.829	79.996	19.995	100.145	20.055	5.186	0.511
980.000	575.094	79.997	19.995	100.145	20.061	4.758	0.510
980.500	575.374	79.995	19.994	100.145	20.051	5.470	0.531
981.000	575.595	79.998	19.995	100.145	20.049	5.579	0.523
981.500	575.882	79.998	19.994	100.142	20.050	5.491	0.504
982.000	576.095	79.997	19.995	100.142	20.056	5.120	0.504
982.500	576.390	80.001	19.996	100.138	20.048	5.630	0.504
983.000	576.649	79.999	19.995	100.138	20.053	5.323	0.531
983.500	576.894	79.997	19.994	100.137	20.049	5.606	0.529
984.000	577.127	79.997	19.996	100.138	20.052	5.379	0.492
984.500	577.384	79.999	19.996	100.139	20.050	5.532	0.484
985.000	577.614	79.997	19.996	100.143	20.051	5.452	0.489
985.500	577.904	79.998	19.995	100.143	20.053	5.304	0.504
986.000	578.153	79.998	19.996	100.143	20.052	5.358	0.529
986.500	578.404	79.998	19.995	100.143	20.047	5.723	0.520
987.000	578.683	80.000	19.995	100.143	20.049	5.585	0.515
987.500	578.897	79.998	19.994	100.143	20.050	5.537	0.511
988.000	579.209	79.999	19.995	100.144	20.050	5.499	0.510
988.500	579.445	79.999	19.996	100.146	20.051	5.437	0.537
989.000	579.687	79.999	19.996	100.145	20.049	5.565	0.513
989.500	579.915	79.997	19.995	100.140	20.049	5.604	0.474
990.000	580.187	79.998	19.996	100.133	20.050	5.512	0.485
990.500	580.417	79.997	19.995	100.125	20.050	5.534	0.501
991.000	580.693	80.000	19.995	100.121	20.050	5.506	0.504
991.500	580.973	80.000	19.996	100.121	20.047	5.695	0.531
992.000	581.234	80.001	19.995	100.123	20.047	5.741	0.549
992.500	581.483	79.998	19.995	100.128	20.050	5.527	0.526
993.000	581.722	80.000	19.995	100.135	20.052	5.379	0.499
993.500	581.980	79.998	19.995	100.135	20.053	5.301	0.492
994.000	582.224	79.999	19.996	100.134	20.054	5.218	0.499
994.500	582.479	79.998	19.994	100.131	20.051	5.454	0.501
995.000	582.735	79.998	19.995	100.127	20.054	5.256	0.506
995.500	582.956	79.997	19.997	100.123	20.051	5.451	0.494
996.000	583.224	79.997	19.996	100.121	20.050	5.548	0.483
996.500	583.487	79.999	19.996	100.122	20.050	5.527	0.510
997.000	583.726	80.000	19.996	100.124	20.053	5.279	0.516
997.500	583.965	79.998	19.995	100.128	20.044	5.928	0.490
998.000	584.240	79.999	19.996	100.131	20.047	5.730	0.496
998.500	584.486	79.997	19.997	100.136	20.047	5.717	0.518
999.000	584.704	79.998	19.996	100.136	20.047	5.702	0.492
999.500	584.946	79.998	19.996	100.133	20.049	5.578	0.462
1000.000	585.232	79.999	19.997	100.132	20.046	5.769	0.494
1000.500	585.459	79.997	19.996	100.128	20.049	5.558	0.520
1001.000	585.714	80.000	19.996	100.122	20.048	5.632	0.497
1001.500	586.013	79.999	19.996	100.120	20.050	5.543	0.518
1002.000	586.263	79.995	19.997	100.120	20.048	5.683	0.552
1002.500	586.497	79.998	19.996	100.119	20.050	5.546	0.517
1003.000	586.771	79.998	19.997	100.121	20.048	5.664	0.496
1003.500	586.996	79.998	19.996	100.124	20.049	5.613	0.504
1004.000	587.265	79.997	19.996	100.123	20.050	5.544	0.496
1004.500	587.529	79.997	19.995	100.126	20.051	5.441	0.513
1005.000	587.766	79.995	19.997	100.129	20.052	5.350	0.517
1005.500	587.990	79.998	19.997	100.131	20.049	5.608	0.481
1006.000	588.304	79.997	19.996	100.131	20.047	5.698	0.500
1006.500	588.541	79.998	19.996	100.134	20.050	5.486	0.544
1007.000	588.769	79.997	19.996	100.138	20.050	5.501	0.508
1007.500	589.073	79.998	19.997	100.138	20.047	5.757	0.498
1008.000	589.318	79.997	19.995	100.140	20.052	5.356	0.541
1008.500	589.610	79.999	19.996	100.142	20.047	5.737	0.543
1009.000	589.808	79.997	19.996	100.143	20.047	5.752	0.514
1009.500	590.069	79.998	19.996	100.142	20.050	5.513	0.475
1010.000	590.345	80.000	19.997	100.142	20.047	5.728	0.498
1010.500	590.589	79.998	19.996	100.142	20.051	5.475	0.529
1011.000	590.858	79.999	19.996	100.141	20.048	5.655	0.516
1011.500	591.076	79.998	19.995	100.142	20.050	5.494	0.499
1012.000	591.353	79.997	19.995	100.142	20.050	5.496	0.491
1012.500	591.596	79.998	19.996	100.142	20.047	5.692	0.508
1013.000	591.862	79.996	19.995	100.139	20.048	5.634	0.515
1013.500	592.112	79.998	19.994	100.135	20.052	5.409	0.512
1014.000	592.346	79.997	19.996	100.133	20.047	5.752	0.500
1014.500	592.614	79.998	19.996	100.134	20.052	5.370	0.494
1015.000	592.901	79.998	19.995	100.134	20.049	5.570	0.528
1015.500	593.174	79.998	19.995	100.137	20.046	5.824	0.557
1016.000	593.390	79.998	19.995	100.142	20.049	5.559	0.525
1016.500	593.667	79.998	19.996	100.141	20.048	5.676	0.491
1017.000	593.906	80.000	19.996	100.141	20.048	5.653	0.504
1017.500	594.232	79.998	19.995	100.141	20.047	5.747	0.540
1018.000	594.441	79.997	19.996	100.140	20.048	5.645	0.550
1018.500	594.712	79.997	19.994	100.139	20.048	5.684	0.507
1019.000	594.996	79.999	19.995	100.140	20.046	5.796	0.517
1019.500	595.257	79.999	19.995	100.139	20.050	5.523	0.550
1020.000	595.479	79.998	19.994	100.138	20.049	5.607	0.514
1020.500	595.773	79.999	19.995	100.138	20.050	5.536	0.499
1021.000	595.985	79.999	19.995	100.139	20.052	5.347	0.511
1021.500	596.244	79.998	19.994	100.140	20.044	5.951	0.489
1022.000	596.560	79.998	19.996	100.142	20.050	5.525	0.523
1022.500	596.784	80.000	19.996	100.143	20.045	5.841	0.557
1023.000	597.053	79.999	19.994	100.142	20.044	5.907	0.516
1023.500	597.277	80.000	19.994	100.138	20.050	5.501	0.493
1024.000	597.555	80.000	19.995	100.137	20.049	5.578	0.498
1024.500	597.822	79.998	19.995	100.132	20.050	5.548	0.524
1025.000	598.073	79.998	19.995	100.133	20.044	5.896	0.531
1025.500	598.317	79.998	19.995	100.132	20.046	5.801	0.506
1026.000	598.590	79.998	19.995	100.130	20.046	5.806	0.506
1026.500	598.858	80.000	19.994	100.125	20.049	5.610	0.529
1027.000	599.072	79.999	19.995	100.125	20.049	5.591	0.512
1027.500	599.341	80.002	19.995	100.118	20.045	5.888	0.483
1028.000	599.586	80.001	19.996	100.118	20.047	5.740	0.499
1028.500	599.863	79.998	19.994	100.124	20.049	5.600	0.518
1029.001	600.100	80.001	19.995	100.126	20.045	5.873	0.518
1029.501	600.371	80.001	19.994	100.128	20.046	5.817	0.511
1030.000	600.618	79.997	19.994	100.128	20.045	5.868	0.513
1030.500	600.883	79.999	19.995	100.130	20.047	5.703	0.515
1031.000	601.161	79.999	19.994	100.130	20.043	5.989	0.527
1031.500	601.390	79.999	19.995	100.131	20.048	5.621	0.524
1032.000	601.661	80.000	19.995	100.129	20.046	5.774	0.504
1032.500	601.938	79.999	19.994	100.130	20.044	5.909	0.524
1033.000	602.188	79.999	19.994	100.128	20.044	5.941	0.537
1033.500	602.435	79.999	19.995	100.125	20.049	5.612	0.512
1034.000	602.674	80.000	19.995	100.130	20.043	6.027	0.492
1034.500	602.895	79.998	19.995	100.134	20.047	5.690	0.473
1035.000	603.203	79.997	19.996	100.138	20.045	5.857	0.494
1035.500	603.437	79.999	19.995	100.142	20.054	5.264	0.536
1036.000	603.680	80.000	19.995	100.145	20.041	6.126	0.510
1036.500	603.951	79.999	19.995	100.141	20.046	5.803	0.496
1037.000	604.187	79.998	19.995	100.138	20.049	5.588	0.510
1037.500	604.456	79.999	19.995	100.134	20.041	6.108	0.506
1038.000	604.741	79.999	19.995	100.132	20.049	5.567	0.530
1038.500	604.950	79.998	19.995	100.131	20.042	6.052	0.524
1039.001	605.214	79.999	19.995	100.134	20.045	5.851	0.484
1039.501	605.500	79.997	19.994	100.135	20.047	5.692	0.512
1040.000	605.700	79.999	19.995	100.137	20.046	5.768	0.518
1040.500	605.979	80.000	19.995	100.137	20.047	5.748	0.482
1041.000	606.259	80.000	19.995	100.137	20.041	6.140	0.519
1041.500	606.555	79.999	19.995	100.133	20.046	5.768	0.568
1042.000	606.752	80.000	19.995	100.129	20.047	5.745	0.534
1042.500	606.988	79.999	19.994	100.131	20.050	5.502	0.463
1043.000	607.255	80.001	19.995	100.133	20.050	5.514	0.468
1043.500	607.488	80.000	19.995	100.134	20.042	6.069	0.502
