Repository: ulfsri/fsri_materials_database

# Materials and Products Database

## 01_Data

Raw data generated from each apparatus are included here in plain-text format. The data is organized first by material, next by the short name of test apparatus used, and where applicable additional filtering by test settings.

### material.json

Each material directory contains a json file of the same name as the material. This file links the data stored in the repository as well as data and graphs produced by the accompanying scripts (__02_Scripts__) to the respective landing page for the material on the front-end website.

File: 01_Data/PETG/MCC/PETG_MCC_30K_min_210927_R3.txt (part 3 of 4)
T Correction Coefficients:	0	1.024463	0
Time Shift (s):	14
*
Time (s)	Temperature (C)	N2 flow rate (cc/min)	O2 flow rate (cc/min)	Flow Rate (cc/min)	Oxygen (%)	HRR (W/g)	Heating rate (C/s)
698.000	425.237	80.001	19.995	100.448	19.071	74.233	0.490
698.500	425.463	80.001	19.994	100.449	19.061	74.935	0.516
699.000	425.723	79.999	19.995	100.450	19.047	75.864	0.498
699.500	425.997	79.999	19.995	100.451	19.032	76.894	0.510
700.000	426.211	79.998	19.995	100.457	19.017	77.924	0.511
700.500	426.475	80.001	19.995	100.466	19.007	78.652	0.483
701.000	426.694	79.999	19.995	100.473	18.991	79.780	0.481
701.500	426.941	79.999	19.994	100.479	18.979	80.611	0.475
702.000	427.193	80.000	19.995	100.486	18.961	81.839	0.483
702.500	427.413	79.999	19.995	100.489	18.946	82.895	0.486
703.000	427.682	80.000	19.996	100.488	18.934	83.686	0.480
703.500	427.933	80.000	19.995	100.490	18.920	84.688	0.505
704.000	428.173	79.999	19.995	100.491	18.903	85.854	0.506
704.500	428.427	79.999	19.994	100.497	18.889	86.803	0.492
705.000	428.671	79.998	19.995	100.506	18.872	88.011	0.496
705.500	428.897	79.999	19.996	100.515	18.860	88.834	0.484
706.000	429.176	79.999	19.995	100.524	18.841	90.094	0.488
706.500	429.392	80.001	19.996	100.538	18.830	90.885	0.500
707.000	429.669	80.000	19.994	100.541	18.813	92.034	0.494
707.500	429.905	80.000	19.995	100.541	18.796	93.203	0.503
708.000	430.128	80.000	19.996	100.542	18.781	94.255	0.486
708.500	430.365	80.000	19.994	100.541	18.765	95.376	0.459
709.000	430.640	80.000	19.995	100.541	18.748	96.573	0.486
709.500	430.902	80.001	19.995	100.548	18.729	97.850	0.525
710.000	431.123	79.999	19.995	100.556	18.716	98.809	0.510
710.500	431.408	80.001	19.995	100.563	18.697	100.139	0.494
711.000	431.653	79.999	19.995	100.574	18.681	101.252	0.518
711.500	431.865	80.000	19.996	100.583	18.661	102.597	0.494
712.000	432.104	80.000	19.995	100.592	18.646	103.629	0.454
712.500	432.387	80.000	19.994	100.597	18.628	104.913	0.487
713.000	432.622	80.001	19.995	100.603	18.614	105.892	0.520
713.500	432.857	80.000	19.995	100.608	18.595	107.184	0.494
714.000	433.151	80.000	19.996	100.610	18.578	108.325	0.500
714.500	433.345	80.001	19.996	100.613	18.560	109.593	0.508
715.000	433.623	80.000	19.995	100.619	18.543	110.809	0.480
715.500	433.933	80.002	19.995	100.628	18.524	112.134	0.530
716.000	434.148	80.001	19.996	100.632	18.505	113.468	0.557
716.500	434.397	80.001	19.994	100.638	18.488	114.623	0.494
717.000	434.612	80.000	19.994	100.644	18.472	115.756	0.464
717.500	434.894	80.001	19.994	100.647	18.456	116.832	0.481
718.000	435.155	80.002	19.995	100.648	18.435	118.285	0.520
718.500	435.384	80.002	19.994	100.652	18.421	119.256	0.516
719.000	435.624	80.002	19.995	100.657	18.398	120.892	0.479
719.500	435.841	80.002	19.994	100.665	18.381	122.076	0.463
720.000	436.127	80.001	19.995	100.672	18.359	123.575	0.480
720.500	436.382	80.003	19.994	100.682	18.338	125.007	0.522
721.000	436.628	80.002	19.994	100.698	18.321	126.246	0.521
721.500	436.909	80.001	19.994	100.708	18.297	127.899	0.514
722.000	437.131	80.002	19.995	100.718	18.275	129.430	0.514
722.500	437.348	80.002	19.995	100.727	18.258	130.568	0.471
723.000	437.614	80.002	19.995	100.733	18.238	131.999	0.462
723.500	437.814	80.001	19.994	100.736	18.215	133.568	0.475
724.000	438.090	80.002	19.994	100.742	18.197	134.835	0.471
724.500	438.319	80.001	19.994	100.747	18.170	136.700	0.490
725.000	438.598	80.001	19.995	100.755	18.150	138.061	0.506
725.500	438.831	80.001	19.994	100.769	18.129	139.509	0.510
726.000	439.107	80.001	19.994	100.781	18.104	141.207	0.511
726.500	439.281	80.000	19.995	100.792	18.080	142.852	0.480
727.000	439.561	80.001	19.994	100.799	18.057	144.451	0.452
727.500	439.805	79.999	19.995	100.806	18.038	145.783	0.489
728.000	440.050	79.999	19.995	100.808	18.018	147.174	0.507
728.500	440.311	80.000	19.995	100.811	17.996	148.684	0.498
729.000	440.530	80.000	19.994	100.816	17.969	150.594	0.493
729.500	440.795	79.999	19.995	100.825	17.945	152.248	0.481
730.000	441.031	79.999	19.995	100.834	17.927	153.514	0.492
730.500	441.304	80.000	19.996	100.845	17.901	155.358	0.505
731.000	441.514	80.000	19.995	100.853	17.882	156.639	0.496
731.500	441.768	79.999	19.996	100.861	17.861	158.144	0.474
732.000	442.010	80.000	19.995	100.868	17.836	159.876	0.480
732.500	442.262	79.999	19.995	100.875	17.814	161.408	0.495
733.000	442.510	80.000	19.995	100.879	17.792	162.957	0.497
733.500	442.748	79.999	19.995	100.885	17.777	163.991	0.493
734.000	443.001	79.999	19.996	100.889	17.756	165.482	0.488
734.500	443.283	80.000	19.995	100.895	17.744	166.301	0.513
735.000	443.488	80.000	19.996	100.902	17.729	167.359	0.511
735.500	443.773	80.001	19.995	100.904	17.717	168.180	0.489
736.000	444.008	79.999	19.995	100.905	17.708	168.750	0.505
736.500	444.264	80.000	19.995	100.903	17.699	169.361	0.506
737.000	444.549	80.001	19.995	100.897	17.688	170.126	0.516
737.500	444.771	80.000	19.996	100.888	17.675	171.013	0.523
738.000	445.019	80.001	19.994	100.884	17.662	171.859	0.489
738.500	445.266	80.000	19.994	100.884	17.654	172.407	0.483
739.000	445.499	80.001	19.994	100.887	17.638	173.506	0.488
739.500	445.756	80.001	19.995	100.896	17.626	174.322	0.485
740.000	446.026	79.999	19.996	100.905	17.613	175.224	0.508
740.500	446.266	80.001	19.995	100.920	17.600	176.126	0.518
741.000	446.519	80.001	19.995	100.936	17.585	177.222	0.501
741.500	446.783	80.001	19.995	100.949	17.569	178.293	0.505
742.000	447.026	80.001	19.995	100.953	17.556	179.259	0.512
742.500	447.266	80.000	19.994	100.963	17.542	180.202	0.496
743.000	447.514	80.002	19.995	100.977	17.523	181.534	0.485
743.500	447.764	80.002	19.996	100.992	17.512	182.299	0.493
744.000	448.004	80.001	19.994	101.008	17.498	183.312	0.494
744.500	448.277	80.000	19.996	101.026	17.485	184.208	0.501
745.000	448.505	80.001	19.995	101.039	17.474	184.981	0.507
745.500	448.789	80.001	19.994	101.038	17.462	185.816	0.507
746.000	449.019	80.002	19.994	101.032	17.455	186.280	0.513
746.500	449.266	80.002	19.994	101.026	17.453	186.361	0.495
747.000	449.557	80.001	19.994	101.016	17.449	186.683	0.507
747.500	449.767	80.001	19.996	101.001	17.441	187.180	0.519
748.000	450.037	80.001	19.994	100.991	17.440	187.246	0.491
748.500	450.347	80.001	19.994	100.981	17.441	187.212	0.530
749.000	450.542	80.000	19.994	100.972	17.438	187.438	0.542
749.500	450.824	80.002	19.996	100.962	17.436	187.549	0.491
750.000	451.080	80.002	19.995	100.961	17.437	187.475	0.508
750.500	451.322	80.001	19.994	100.962	17.432	187.797	0.518
751.000	451.595	80.000	19.995	100.963	17.435	187.601	0.507
751.500	451.835	80.000	19.994	100.969	17.431	187.910	0.514
752.000	452.091	79.999	19.995	100.979	17.434	187.651	0.504
752.500	452.339	80.001	19.997	100.985	17.434	187.648	0.500
753.000	452.567	80.001	19.996	100.992	17.435	187.609	0.490
753.500	452.884	80.000	19.995	100.999	17.435	187.566	0.511
754.000	453.103	79.999	19.996	101.004	17.434	187.626	0.541
754.500	453.388	80.000	19.995	101.011	17.437	187.427	0.520
755.000	453.572	79.998	19.995	101.020	17.439	187.274	0.486
755.500	453.847	80.001	19.996	101.024	17.443	186.963	0.464
756.000	454.076	79.999	19.997	101.025	17.444	186.887	0.482
756.500	454.364	80.000	19.996	101.022	17.445	186.770	0.510
757.000	454.607	80.000	19.997	101.016	17.447	186.618	0.524
757.500	454.883	79.999	19.996	101.010	17.452	186.293	0.525
758.000	455.154	80.000	19.997	101.006	17.454	186.136	0.533
758.500	455.381	79.999	19.996	101.005	17.455	186.071	0.523
759.000	455.604	79.998	19.996	101.004	17.459	185.766	0.474
759.500	455.875	80.000	19.997	101.003	17.470	185.006	0.472
760.000	456.118	79.999	19.996	101.002	17.470	184.984	0.504
760.500	456.394	79.999	19.997	101.001	17.479	184.328	0.517
761.000	456.682	79.997	19.997	101.000	17.481	184.164	0.542
761.500	456.915	79.999	19.995	101.000	17.491	183.474	0.542
762.000	457.178	79.999	19.998	101.000	17.495	183.132	0.508
762.500	457.383	80.001	19.997	100.997	17.503	182.620	0.482
763.000	457.681	79.999	19.996	100.994	17.509	182.141	0.485
763.500	457.924	80.000	19.997	100.990	17.519	181.485	0.522
764.000	458.170	79.999	19.996	100.983	17.527	180.882	0.516
764.500	458.460	79.999	19.996	100.978	17.538	180.131	0.513
765.000	458.693	79.999	19.996	100.974	17.550	179.235	0.529
765.500	458.971	79.999	19.996	100.967	17.562	178.427	0.517
766.000	459.267	80.000	19.997	100.963	17.576	177.413	0.542
766.500	459.489	79.999	19.998	100.956	17.589	176.558	0.546
767.000	459.758	79.999	19.996	100.946	17.602	175.586	0.504
767.500	460.025	80.000	19.996	100.938	17.617	174.580	0.514
768.000	460.237	80.000	19.996	100.930	17.631	173.548	0.508
768.500	460.492	79.999	19.995	100.924	17.653	172.063	0.473
769.000	460.722	80.000	19.997	100.917	17.671	170.777	0.476
769.500	460.975	80.001	19.996	100.910	17.690	169.440	0.484
770.000	461.209	79.999	19.996	100.902	17.711	167.994	0.485
770.500	461.467	80.000	19.997	100.890	17.732	166.491	0.489
771.000	461.691	79.999	19.995	100.875	17.754	164.991	0.487
771.500	461.979	79.999	19.995	100.862	17.779	163.197	0.497
772.000	462.265	80.000	19.996	100.854	17.803	161.587	0.543
772.500	462.501	79.999	19.994	100.846	17.827	159.871	0.548
773.000	462.765	80.000	19.994	100.835	17.851	158.180	0.511
773.500	463.011	80.002	19.995	100.827	17.879	156.249	0.505
774.000	463.258	80.000	19.995	100.818	17.905	154.481	0.501
774.500	463.499	80.000	19.996	100.807	17.932	152.551	0.491
775.000	463.752	80.001	19.995	100.794	17.961	150.581	0.492
775.500	464.012	80.000	19.995	100.786	17.988	148.734	0.503
776.000	464.267	80.002	19.996	100.779	18.017	146.693	0.514
776.500	464.511	80.001	19.995	100.770	18.047	144.594	0.507
777.000	464.733	80.001	19.995	100.758	18.078	142.447	0.482
777.500	465.001	79.999	19.994	100.748	18.107	140.447	0.478
778.000	465.234	79.999	19.996	100.740	18.137	138.397	0.495
778.500	465.494	80.002	19.995	100.727	18.165	136.475	0.497
779.000	465.720	79.999	19.994	100.714	18.199	134.118	0.489
779.500	465.975	80.001	19.994	100.703	18.233	131.774	0.483
780.000	466.224	80.000	19.994	100.687	18.264	129.619	0.493
780.500	466.488	80.000	19.995	100.673	18.299	127.216	0.509
781.000	466.746	80.000	19.995	100.660	18.331	125.004	0.517
781.500	467.006	80.000	19.995	100.645	18.369	122.337	0.520
782.000	467.241	80.000	19.995	100.633	18.402	120.093	0.507
782.500	467.483	80.000	19.994	100.624	18.438	117.622	0.486
783.000	467.750	80.000	19.996	100.611	18.471	115.299	0.493
783.500	467.998	80.001	19.995	100.598	18.507	112.828	0.512
784.000	468.238	79.999	19.995	100.586	18.548	110.021	0.502
784.500	468.493	79.998	19.994	100.571	18.582	107.685	0.491
785.000	468.734	80.000	19.996	100.557	18.617	105.249	0.496
785.500	468.984	79.998	19.995	100.547	18.663	102.084	0.493
786.000	469.231	79.998	19.996	100.538	18.703	99.376	0.494
786.500	469.463	79.999	19.995	100.532	18.744	96.526	0.488
787.000	469.727	79.999	19.995	100.524	18.777	94.248	0.488
787.500	469.980	79.999	19.995	100.515	18.819	91.362	0.506
788.000	470.238	79.998	19.995	100.504	18.856	88.801	0.514
788.500	470.509	79.999	19.995	100.490	18.896	86.070	0.520
789.000	470.720	79.999	19.995	100.477	18.935	83.355	0.505
789.500	471.015	79.998	19.995	100.470	18.971	80.908	0.494
790.000	471.242	79.998	19.993	100.462	19.009	78.287	0.514
790.500	471.516	79.998	19.995	100.453	19.047	75.690	0.511
791.000	471.780	79.998	19.995	100.444	19.084	73.144	0.519
791.500	472.055	79.998	19.995	100.437	19.116	70.961	0.539
792.000	472.285	79.999	19.995	100.429	19.154	68.326	0.522
792.500	472.517	79.999	19.995	100.421	19.181	66.428	0.483
793.000	472.799	79.998	19.995	100.410	19.215	64.127	0.488
793.500	473.030	80.000	19.996	100.403	19.249	61.787	0.514
794.000	473.330	79.999	19.994	100.396	19.281	59.593	0.522
794.500	473.560	79.998	19.995	100.388	19.309	57.649	0.531
795.000	473.878	80.000	19.996	100.381	19.340	55.559	0.539
795.500	474.127	80.000	19.994	100.379	19.368	53.580	0.557
796.000	474.381	80.000	19.996	100.373	19.393	51.905	0.535
796.500	474.639	79.999	19.994	100.364	19.418	50.151	0.507
797.000	474.875	80.000	19.995	100.357	19.439	48.702	0.503
797.500	475.165	80.001	19.996	100.349	19.465	46.939	0.510
798.000	475.384	80.001	19.995	100.340	19.484	45.677	0.517
798.500	475.636	80.001	19.995	100.338	19.505	44.238	0.490
799.000	475.923	80.000	19.994	100.331	19.530	42.489	0.506
799.500	476.167	80.000	19.995	100.323	19.548	41.229	0.535
800.000	476.455	80.002	19.996	100.312	19.566	40.052	0.531
800.500	476.733	80.001	19.996	100.303	19.585	38.736	0.549
801.000	476.968	80.001	19.995	100.291	19.600	37.718	0.540
801.500	477.229	80.002	19.995	100.284	19.620	36.321	0.505
802.000	477.477	80.001	19.996	100.277	19.638	35.056	0.503
802.500	477.719	80.002	19.994	100.273	19.652	34.145	0.500
803.000	477.993	80.000	19.996	100.266	19.668	33.053	0.502
803.500	478.274	80.000	19.994	100.256	19.684	31.950	0.535
804.000	478.539	80.001	19.996	100.246	19.696	31.122	0.551
804.500	478.761	80.001	19.995	100.238	19.709	30.226	0.517
805.000	479.015	80.000	19.995	100.231	19.721	29.382	0.482
805.500	479.266	80.000	19.994	100.225	19.731	28.692	0.490
806.000	479.534	80.000	19.995	100.222	19.743	27.854	0.512
806.500	479.813	80.000	19.994	100.217	19.756	26.970	0.533
807.000	480.075	80.000	19.995	100.210	19.767	26.274	0.544
807.500	480.328	80.000	19.994	100.202	19.775	25.687	0.528
808.000	480.582	80.000	19.995	100.196	19.785	25.029	0.511
808.500	480.861	80.001	19.994	100.191	19.792	24.522	0.520
809.000	481.082	80.002	19.995	100.193	19.801	23.889	0.516
809.500	481.343	80.001	19.995	100.193	19.809	23.373	0.491
810.000	481.607	80.000	19.995	100.192	19.824	22.314	0.504
810.500	481.860	80.001	19.994	100.192	19.829	21.982	0.521
811.000	482.130	80.000	19.995	100.191	19.842	21.104	0.520
811.500	482.387	80.000	19.994	100.184	19.843	21.035	0.525
812.000	482.679	79.999	19.995	100.182	19.853	20.328	0.538
812.500	482.903	79.999	19.994	100.179	19.858	19.978	0.532
813.000	483.161	80.000	19.996	100.177	19.867	19.375	0.499
813.500	483.398	80.000	19.995	100.178	19.873	18.947	0.489
814.000	483.672	80.001	19.995	100.180	19.880	18.474	0.503
814.500	483.912	80.001	19.995	100.182	19.885	18.136	0.512
815.000	484.159	80.000	19.995	100.185	19.893	17.581	0.501
815.500	484.425	80.000	19.994	100.185	19.899	17.172	0.500
816.000	484.653	79.999	19.995	100.185	19.903	16.890	0.503
816.500	484.921	80.001	19.995	100.183	19.911	16.379	0.495
817.000	485.163	80.001	19.994	100.183	19.911	16.369	0.503
817.500	485.470	80.002	19.997	100.182	19.921	15.686	0.529
818.000	485.726	80.001	19.995	100.179	19.925	15.418	0.556
818.500	485.998	80.001	19.994	100.176	19.931	14.994	0.546
819.001	486.243	80.002	19.995	100.170	19.935	14.709	0.522
819.500	486.491	79.999	19.996	100.163	19.936	14.629	0.505
820.000	486.746	80.001	19.995	100.156	19.945	14.057	0.498
820.500	486.990	80.002	19.997	100.150	19.952	13.574	0.501
821.000	487.257	80.002	19.995	100.148	19.954	13.445	0.505
821.500	487.506	80.000	19.994	100.150	19.956	13.273	0.514
822.000	487.755	80.000	19.995	100.150	19.963	12.803	0.507
822.500	488.035	79.999	19.995	100.149	19.966	12.601	0.514
823.000	488.251	80.000	19.995	100.149	19.968	12.440	0.513
823.500	488.498	80.000	19.995	100.146	19.971	12.255	0.480
824.000	488.747	80.003	19.995	100.142	19.972	12.180	0.480
824.500	489.017	80.001	19.996	100.144	19.977	11.837	0.508
825.000	489.274	80.001	19.995	100.146	19.979	11.708	0.523
825.500	489.525	80.001	19.995	100.147	19.986	11.212	0.517
826.000	489.808	80.001	19.996	100.151	19.987	11.140	0.521
826.500	490.063	80.001	19.995	100.155	19.991	10.910	0.536
827.000	490.302	80.001	19.997	100.154	19.991	10.878	0.516
827.500	490.593	80.001	19.995	100.152	19.997	10.459	0.511
828.000	490.830	80.001	19.995	100.150	19.997	10.493	0.529
828.500	491.112	80.000	19.997	100.147	20.003	10.061	0.524
829.000	491.340	80.001	19.998	100.144	20.005	9.944	0.514
829.500	491.571	80.001	19.995	100.142	20.001	10.218	0.485
830.000	491.829	80.001	19.996	100.142	20.008	9.717	0.474
830.500	492.071	80.002	19.995	100.143	20.015	9.219	0.494
831.000	492.348	80.000	19.995	100.142	20.014	9.303	0.509
831.500	492.612	80.001	19.995	100.141	20.017	9.110	0.530
832.000	492.844	80.001	19.994	100.140	20.017	9.119	0.519
832.500	493.128	80.001	19.996	100.140	20.020	8.885	0.506
833.000	493.369	80.000	19.996	100.139	20.021	8.822	0.521
833.500	493.663	80.000	19.995	100.138	20.026	8.474	0.530
834.000	493.939	80.000	19.996	100.138	20.026	8.491	0.552
834.500	494.151	80.000	19.996	100.135	20.027	8.424	0.529
835.000	494.419	79.999	19.996	100.132	20.033	8.022	0.484
835.500	494.692	79.999	19.995	100.128	20.029	8.245	0.511
836.000	494.925	79.998	19.996	100.123	20.032	8.099	0.523
836.500	495.159	79.999	19.996	100.118	20.032	8.063	0.487
837.000	495.461	79.999	19.996	100.116	20.034	7.912	0.501
837.500	495.682	79.998	19.996	100.116	20.033	8.023	0.529
838.000	495.971	79.998	19.995	100.113	20.036	7.791	0.517
838.500	496.228	80.000	19.997	100.112	20.037	7.726	0.528
839.000	496.429	79.999	19.996	100.112	20.037	7.732	0.502
839.500	496.689	80.000	19.996	100.114	20.040	7.493	0.460
840.000	496.955	79.998	19.994	100.117	20.038	7.641	0.494
840.500	497.213	80.000	19.996	100.124	20.045	7.184	0.525
841.000	497.438	79.999	19.996	100.125	20.042	7.419	0.504
841.500	497.704	80.000	19.995	100.124	20.046	7.129	0.487
842.000	497.944	80.000	19.994	100.120	20.048	6.994	0.499
842.500	498.207	79.998	19.996	100.115	20.050	6.872	0.505
843.000	498.470	80.000	19.996	100.111	20.047	7.049	0.514
843.500	498.682	79.999	19.995	100.114	20.051	6.750	0.500
844.000	498.954	79.999	19.995	100.114	20.049	6.914	0.479
844.500	499.204	80.001	19.995	100.114	20.052	6.673	0.503
845.000	499.452	79.999	19.996	100.115	20.053	6.608	0.511
845.500	499.729	79.999	19.995	100.116	20.057	6.365	0.512
846.000	500.001	80.000	19.994	100.117	20.051	6.791	0.537
846.500	500.234	79.999	19.995	100.121	20.055	6.479	0.527
847.000	500.474	80.000	19.997	100.121	20.054	6.563	0.489
847.500	500.761	80.000	19.996	100.118	20.056	6.420	0.500
848.000	500.985	80.000	19.995	100.114	20.055	6.526	0.519
848.500	501.227	80.000	19.995	100.109	20.053	6.609	0.488
849.000	501.507	79.999	19.996	100.107	20.055	6.465	0.494
849.500	501.753	79.998	19.995	100.108	20.054	6.558	0.524
850.000	502.036	79.999	19.996	100.114	20.063	5.954	0.527
850.500	502.287	79.999	19.996	100.120	20.060	6.121	0.531
851.000	502.508	79.999	19.996	100.126	20.060	6.154	0.503
851.500	502.749	79.998	19.994	100.131	20.059	6.251	0.467
852.000	503.001	79.999	19.996	100.132	20.060	6.167	0.478
852.500	503.254	79.999	19.996	100.126	20.059	6.227	0.499
853.000	503.509	79.999	19.994	100.119	20.063	5.932	0.506
853.500	503.780	79.998	19.997	100.113	20.060	6.152	0.517
854.000	504.015	79.999	19.995	100.106	20.064	5.866	0.516
854.500	504.285	79.998	19.996	100.102	20.062	5.999	0.506
855.000	504.564	80.000	19.996	100.103	20.066	5.762	0.527
855.500	504.820	80.000	19.996	100.105	20.062	6.034	0.542
856.000	505.046	79.999	19.996	100.105	20.064	5.887	0.508
856.500	505.299	79.999	19.997	100.105	20.059	6.195	0.481
857.000	505.546	80.000	19.996	100.107	20.062	6.025	0.490
857.500	505.772	79.999	19.996	100.110	20.063	5.935	0.487
858.000	506.065	79.999	19.996	100.111	20.066	5.746	0.496
858.500	506.322	79.998	19.996	100.113	20.060	6.186	0.534
859.000	506.525	79.999	19.996	100.116	20.062	6.023	0.505
859.500	506.825	79.999	19.996	100.119	20.065	5.825	0.482
860.000	507.083	79.998	19.997	100.119	20.061	6.066	0.531
860.500	507.336	80.000	19.997	100.119	20.060	6.176	0.534
861.000	507.537	79.999	19.997	100.117	20.065	5.776	0.482
861.500	507.811	79.998	19.997	100.114	20.067	5.662	0.465
862.000	508.110	79.999	19.994	100.111	20.067	5.649	0.524
862.500	508.327	79.999	19.996	100.113	20.067	5.683	0.544
863.000	508.594	79.999	19.995	100.112	20.065	5.829	0.500
863.500	508.839	79.998	19.995	100.111	20.066	5.737	0.499
864.000	509.146	79.999	19.996	100.112	20.066	5.709	0.532
864.500	509.392	79.999	19.996	100.113	20.070	5.496	0.552
865.000	509.627	79.999	19.994	100.110	20.069	5.503	0.517
865.500	509.907	80.000	19.995	100.112	20.066	5.759	0.498
866.000	510.126	80.000	19.995	100.112	20.069	5.503	0.507
866.500	510.388	79.997	19.994	100.111	20.069	5.563	0.490
867.000	510.650	80.000	19.995	100.110	20.072	5.357	0.503
867.500	510.882	80.000	19.995	100.108	20.068	5.634	0.509
868.000	511.132	79.999	19.996	100.105	20.069	5.561	0.488
868.500	511.419	80.000	19.994	100.107	20.076	5.070	0.510
869.000	511.673	80.000	19.995	100.107	20.070	5.477	0.539
869.500	511.893	80.000	19.994	100.108	20.069	5.531	0.508
870.000	512.154	80.000	19.996	100.109	20.070	5.488	0.478
870.500	512.386	79.999	19.995	100.109	20.076	5.075	0.487
871.000	512.664	79.999	19.995	100.108	20.073	5.228	0.501
871.500	512.896	79.999	19.996	100.110	20.072	5.339	0.510
872.000	513.192	80.000	19.996	100.110	20.069	5.516	0.519
872.500	513.392	79.997	19.993	100.109	20.074	5.215	0.512
873.000	513.677	79.999	19.995	100.108	20.068	5.602	0.491
873.500	513.960	79.998	19.994	100.109	20.075	5.146	0.527
874.000	514.173	79.999	19.994	100.108	20.069	5.548	0.532
874.500	514.470	79.997	19.994	100.109	20.068	5.611	0.503
875.000	514.768	79.998	19.995	100.108	20.071	5.422	0.553
875.500	515.010	79.999	19.994	100.109	20.071	5.409	0.568
876.000	515.268	80.000	19.995	100.108	20.073	5.282	0.520
876.500	515.539	80.000	19.994	100.107	20.075	5.114	0.515
877.000	515.793	80.000	19.995	100.106	20.075	5.157	0.527
877.500	516.048	80.001	19.994	100.107	20.069	5.520	0.517
878.000	516.328	79.999	19.994	100.106	20.069	5.529	0.523
878.500	516.553	80.002	19.995	100.106	20.072	5.325	0.520
879.000	516.791	80.000	19.994	100.106	20.071	5.413	0.484
879.500	517.092	80.001	19.995	100.106	20.072	5.332	0.501
880.000	517.348	80.000	19.995	100.105	20.074	5.172	0.548
880.500	517.609	80.000	19.996	100.105	20.075	5.127	0.537
881.000	517.892	80.001	19.995	100.105	20.078	4.921	0.530
881.500	518.148	80.001	19.996	100.103	20.077	4.966	0.541
882.000	518.399	80.001	19.994	100.102	20.074	5.164	0.523
882.500	518.687	80.002	19.995	100.102	20.079	4.839	0.523
883.000	518.914	80.000	19.995	100.102	20.077	4.987	0.527
883.500	519.199	80.002	19.994	100.101	20.076	5.030	0.514
884.000	519.476	80.001	19.996	100.102	20.075	5.120	0.537
884.500	519.730	80.003	19.996	100.101	20.076	5.090	0.546
885.000	519.997	80.002	19.996	100.097	20.077	5.013	0.526
885.500	520.217	80.002	19.995	100.096	20.073	5.249	0.504
886.000	520.501	80.001	19.994	100.095	20.076	5.062	0.496
886.500	520.734	80.002	19.994	100.093	20.078	4.938	0.510
887.000	521.014	79.999	19.994	100.094	20.081	4.729	0.515
887.500	521.282	80.002	19.996	100.097	20.079	4.882	0.531
888.000	521.505	80.001	19.994	100.097	20.079	4.839	0.520
888.500	521.780	80.003	19.994	100.096	20.075	5.155	0.494
889.000	522.003	80.001	19.996	100.096	20.077	5.005	0.498
889.500	522.289	80.001	19.995	100.096	20.077	5.017	0.504
890.000	522.523	80.003	19.995	100.093	20.075	5.134	0.514
890.500	522.809	80.002	19.996	100.093	20.078	4.888	0.520
891.000	523.056	80.001	19.994	100.094	20.073	5.228	0.527
891.500	523.339	80.000	19.994	100.095	20.076	5.060	0.532
892.000	523.609	80.000	19.995	100.094	20.074	5.165	0.541
892.500	523.833	80.000	19.996	100.095	20.077	4.989	0.523
893.000	524.152	79.999	19.994	100.095	20.077	5.017	0.519
893.500	524.328	80.001	19.995	100.096	20.078	4.948	0.519
894.000	524.622	80.000	19.995	100.097	20.081	4.722	0.483
894.500	524.921	80.000	19.995	100.098	20.079	4.845	0.531
895.000	525.193	80.001	19.998	100.101	20.081	4.746	0.582
895.500	525.430	80.001	19.997	100.101	20.078	4.916	0.540
896.000	525.696	80.000	19.997	100.102	20.081	4.714	0.506
896.500	525.944	80.000	19.996	100.101	20.076	5.022	0.508
897.000	526.192	80.001	19.997	100.098	20.079	4.848	0.505
897.500	526.476	80.001	19.995	100.098	20.078	4.885	0.514
898.000	526.727	79.999	19.995	100.098	20.077	4.968	0.534
898.500	527.016	80.001	19.996	100.097	20.081	4.703	0.538
899.000	527.220	80.001	19.994	100.097	20.079	4.869	0.516
899.500	527.494	80.000	19.996	100.098	20.081	4.688	0.485
900.000	527.782	80.000	19.995	100.096	20.081	4.709	0.520
900.500	528.047	80.000	19.995	100.095	20.081	4.688	0.558
901.000	528.304	80.003	19.996	100.095	20.080	4.757	0.537
901.500	528.586	80.002	19.994	100.097	20.079	4.845	0.530
902.000	528.811	80.002	19.994	100.099	20.082	4.675	0.523
902.500	529.058	80.001	19.994	100.101	20.079	4.858	0.489
903.000	529.343	80.001	19.995	100.101	20.079	4.861	0.502
903.500	529.565	80.001	19.995	100.102	20.081	4.701	0.519
904.000	529.802	80.003	19.994	100.101	20.082	4.652	0.483
904.500	530.090	80.002	19.995	100.101	20.075	5.114	0.492
905.000	530.346	80.002	19.994	100.101	20.081	4.731	0.535
905.500	530.568	80.002	19.994	100.099	20.077	4.972	0.511
906.000	530.825	80.001	19.994	100.100	20.082	4.624	0.479
906.500	531.074	80.003	19.995	100.097	20.081	4.702	0.493
907.000	531.357	80.002	19.994	100.094	20.085	4.460	0.519
907.500	531.629	80.002	19.995	100.090	20.080	4.790	0.543
908.000	531.869	80.003	19.995	100.087	20.082	4.676	0.533
908.500	532.174	80.003	19.995	100.086	20.080	4.749	0.528
909.000	532.403	80.003	19.995	100.089	20.082	4.678	0.539
909.500	532.659	80.004	19.995	100.093	20.082	4.613	0.510
910.000	532.916	80.003	19.994	100.096	20.080	4.807	0.499
910.500	533.180	80.002	19.993	100.100	20.080	4.773	0.517
911.000	533.433	80.002	19.995	100.100	20.083	4.577	0.519
911.500	533.654	80.002	19.994	100.100	20.082	4.674	0.495
912.000	533.953	80.002	19.994	100.095	20.083	4.549	0.497
912.500	534.194	80.001	19.994	100.095	20.081	4.747	0.530
913.000	534.471	80.002	19.994	100.094	20.082	4.634	0.529
913.500	534.743	80.000	19.994	100.093	20.084	4.518	0.534
914.000	534.999	80.001	19.994	100.093	20.084	4.525	0.539
914.500	535.245	80.001	19.995	100.096	20.081	4.722	0.515
915.000	535.494	80.001	19.996	100.095	20.083	4.576	0.498
915.500	535.790	80.000	19.994	100.092	20.080	4.813	0.520
916.000	536.018	80.000	19.996	100.092	20.079	4.873	0.535
916.500	536.302	80.000	19.995	100.093	20.079	4.834	0.518
917.000	536.495	79.998	19.996	100.091	20.078	4.901	0.495
917.500	536.768	79.998	19.996	100.088	20.080	4.759	0.471
918.000	537.026	79.999	19.997	100.091	20.084	4.526	0.499
918.500	537.264	79.999	19.995	100.089	20.082	4.636	0.514
919.000	537.549	80.000	19.996	100.083	20.082	4.675	0.509
919.500	537.774	79.999	19.994	100.084	20.077	4.955	0.517
920.000	538.038	79.999	19.997	100.089	20.081	4.736	0.500
920.500	538.281	79.998	19.996	100.089	20.080	4.757	0.498
921.000	538.607	79.999	19.997	100.087	20.081	4.746	0.538
921.500	538.822	79.999	19.995	100.088	20.080	4.772	0.555
922.000	539.100	80.000	19.996	100.088	20.084	4.523	0.517
922.500	539.339	79.999	19.996	100.084	20.078	4.925	0.505
923.000	539.633	79.998	19.995	100.084	20.082	4.618	0.525
923.500	539.872	79.999	19.997	100.090	20.078	4.904	0.533
924.000	540.121	79.999	19.996	100.095	20.082	4.659	0.510
924.500	540.360	79.998	19.996	100.099	20.082	4.674	0.488
925.000	540.618	79.999	19.995	100.103	20.081	4.745	0.493
925.500	540.878	79.999	19.995	100.103	20.081	4.696	0.507
926.000	541.127	80.000	19.996	100.104	20.081	4.724	0.514
926.500	541.402	79.999	19.994	100.103	20.076	5.055	0.517
927.000	541.650	79.999	19.996	100.104	20.077	5.014	0.523
927.500	541.896	80.001	19.995	100.104	20.078	4.917	0.508
928.000	542.187	79.999	19.996	100.104	20.081	4.685	0.516
928.500	542.431	80.000	19.995	100.105	20.080	4.764	0.536
929.000	542.666	79.999	19.995	100.104	20.081	4.710	0.507
929.500	542.898	79.999	19.994	100.104	20.080	4.755	0.473
930.000	543.193	79.998	19.996	100.102	20.078	4.918	0.497
930.500	543.419	80.000	19.995	100.099	20.076	5.071	0.524
931.000	543.695	79.999	19.995	100.095	20.080	4.749	0.511
931.500	543.927	79.999	19.995	100.093	20.075	5.138	0.504
932.000	544.210	79.999	19.995	100.093	20.079	4.868	0.511
932.500	544.465	79.998	19.994	100.091	20.082	4.657	0.527
933.000	544.679	80.000	19.997	100.089	20.081	4.685	0.503
933.500	544.941	79.999	19.995	100.088	20.078	4.904	0.472
934.000	545.193	79.998	19.995	100.087	20.082	4.657	0.495
934.500	545.435	80.000	19.996	100.084	20.078	4.885	0.504
935.000	545.686	79.998	19.995	100.081	20.080	4.778	0.493
935.500	545.922	79.999	19.995	100.079	20.076	5.087	0.490
936.000	546.206	80.000	19.995	100.076	20.078	4.949	0.504
936.500	546.467	79.998	19.993	100.076	20.077	5.016	0.533
937.000	546.748	79.999	19.995	100.077	20.077	4.958	0.544
937.500	546.996	79.998	19.995	100.080	20.075	5.117	0.535
938.000	547.240	79.998	19.994	100.082	20.078	4.899	0.510
938.500	547.470	79.999	19.996	100.085	20.079	4.842	0.483
939.000	547.762	79.999	19.995	100.083	20.077	4.973	0.498
939.500	548.015	79.998	19.995	100.085	20.079	4.846	0.534
940.000	548.241	79.999	19.995	100.088	20.079	4.851	0.512
940.500	548.515	79.999	19.994	100.092	20.077	5.018	0.489
941.000	548.745	79.998	19.995	100.097	20.077	5.020	0.502
941.500	549.014	79.998	19.994	100.097	20.078	4.912	0.502
942.000	549.290	79.999	19.995	100.091	20.079	4.876	0.522
942.500	549.539	80.000	19.997	100.087	20.077	5.000	0.535
943.000	549.750	79.997	19.996	100.081	20.076	5.048	0.493
943.500	550.030	79.999	19.996	100.074	20.078	4.925	0.476
944.000	550.305	79.997	19.995	100.072	20.079	4.870	0.523
944.500	550.521	79.998	19.995	100.074	20.077	5.018	0.523
945.000	550.800	79.997	19.995	100.074	20.077	4.962	0.493
945.500	551.037	79.998	19.995	100.076	20.078	4.885	0.505
946.000	551.305	79.998	19.996	100.076	20.076	5.058	0.510
946.500	551.610	79.998	19.997	100.075	20.078	4.950	0.539
947.000	551.832	79.997	19.996	100.079	20.076	5.084	0.550
947.500	552.087	79.997	19.995	100.084	20.075	5.099	0.502
948.000	552.344	79.998	19.996	100.088	20.079	4.853	0.495
948.500	552.600	79.997	19.995	100.091	20.077	5.010	0.513
949.000	552.884	79.998	19.995	100.092	20.078	4.892	0.526
949.500	553.142	79.998	19.996	100.086	20.079	4.847	0.541
950.000	553.359	79.997	19.996	100.079	20.080	4.810	0.509
950.500	553.610	79.998	19.996	100.078	20.081	4.726	0.472
951.000	553.893	79.996	19.996	100.078	20.078	4.890	0.501
951.500	554.147	79.997	19.996	100.082	20.079	4.816	0.535
952.000	554.370	79.997	19.995	100.087	20.078	4.932	0.507
952.500	554.653	79.998	19.996	100.092	20.077	4.971	0.492
953.000	554.910	79.999	19.997	100.094	20.077	4.956	0.523
953.500	555.199	79.999	19.995	100.090	20.078	4.893	0.543
954.000	555.415	79.999	19.997	100.087	20.079	4.878	0.525
954.500	555.689	79.997	19.996	100.086	20.076	5.023	0.498
955.000	555.932	79.999	19.996	100.080	20.081	4.720	0.504
955.500	556.196	80.001	19.995	100.078	20.075	5.156	0.512
956.000	556.451	79.999	19.995	100.077	20.075	5.126	0.513
956.500	556.697	79.999	19.996	100.076	20.076	5.034	0.510
957.000	556.943	79.999	19.996	100.071	20.071	5.384	0.497
957.500	557.197	80.000	19.996	100.071	20.073	5.288	0.496
958.000	557.446	80.000	19.995	100.067	20.075	5.104	0.501
958.500	557.705	79.998	19.993	100.067	20.079	4.846	0.505
959.000	557.974	79.998	19.996	100.065	20.077	4.988	0.518
959.500	558.197	79.999	19.995	100.066	20.078	4.932	0.510
960.000	558.442	79.999	19.995	100.066	20.078	4.930	0.480
960.500	558.736	80.000	19.995	100.066	20.079	4.818	0.504
961.000	558.966	80.000	19.994	100.066	20.079	4.863	0.532
961.500	559.258	80.001	19.994	100.071	20.076	5.082	0.523
962.000	559.484	80.001	19.995	100.073	20.075	5.132	0.520
962.500	559.775	80.001	19.994	100.077	20.077	5.005	0.517
963.000	560.011	80.002	19.995	100.083	20.077	4.956	0.522
963.500	560.247	80.000	19.995	100.084	20.080	4.760	0.500
964.000	560.500	80.001	19.995	100.085	20.079	4.863	0.481
964.500	560.753	80.001	19.995	100.085	20.077	4.969	0.498
965.000	561.043	80.001	19.995	100.081	20.077	4.967	0.524
965.500	561.287	80.002	19.994	100.075	20.076	5.025	0.539
966.000	561.544	80.001	19.994	100.076	20.078	4.932	0.517
966.500	561.803	80.002	19.995	100.070	20.080	4.795	0.508
967.000	562.029	80.000	19.995	100.068	20.079	4.866	0.500
967.500	562.288	80.000	19.995	100.073	20.076	5.040	0.485
968.000	562.533	80.002	19.994	100.075	20.080	4.774	0.495
968.500	562.782	80.001	19.995	100.073	20.076	5.044	0.499
969.000	563.085	80.002	19.995	100.078	20.083	4.601	0.523
969.500	563.316	80.001	19.994	100.084	20.076	5.078	0.543
970.000	563.574	80.001	19.995	100.084	20.077	4.973	0.511
970.500	563.787	80.002	19.995	100.084	20.077	4.975	0.480
971.000	564.039	79.999	19.995	100.088	20.078	4.926	0.468
971.500	564.310	80.002	19.995	100.089	20.075	5.102	0.494
972.000	564.558	80.000	19.995	100.087	20.074	5.182	0.522
972.500	564.811	80.000	19.996	100.086	20.075	5.115	0.510
973.000	565.035	80.000	19.995	100.087	20.079	4.852	0.489
973.500	565.354	79.999	19.995	100.085	20.074	5.201	0.510
974.000	565.572	80.000	19.995	100.083	20.078	4.897	0.540
974.500	565.838	80.000	19.995	100.079	20.079	4.833	0.511
975.000	566.086	80.000	19.996	100.079	20.073	5.263	0.500
975.500	566.343	80.000	19.995	100.076	20.080	4.779	0.510
976.000	566.596	79.999	19.996	100.072	20.074	5.173	0.507
976.500	566.835	80.000	19.997	100.072	20.076	5.052	0.501
977.000	567.106	79.999	19.997	100.075	20.074	5.203	0.501
977.500	567.342	80.001	19.996	100.071	20.071	5.384	0.508
978.000	567.609	79.999	19.996	100.071	20.073	5.262	0.505
978.500	567.836	80.000	19.996	100.072	20.075	5.118	0.499
979.000	568.107	80.000	19.995	100.069	20.072	5.299	0.496
979.500	568.377	80.000	19.995	100.072	20.074	5.197	0.519
980.000	568.596	80.000	19.996	100.078	20.073	5.255	0.515
980.500	568.868	79.999	19.996	100.084	20.072	5.337	0.491
981.000	569.132	80.001	19.996	100.087	20.071	5.379	0.514
981.500	569.381	80.000	19.996	100.090	20.073	5.263	0.525
982.000	569.647	80.001	19.997	100.085	20.075	5.142	0.514
982.500	569.892	80.000	19.995	100.081	20.072	5.301	0.513
983.000	570.119	80.002	19.996	100.079	20.073	5.261	0.491
983.500	570.384	80.000	19.996	100.083	20.073	5.257	0.482
984.000	570.656	80.001	19.995	100.084	20.073	5.233	0.515
984.500	570.900	80.001	19.996	100.085	20.074	5.223	0.527
985.000	571.146	80.001	19.995	100.085	20.075	5.131	0.503
985.500	571.380	80.001	19.995	100.086	20.073	5.273	0.485
986.000	571.657	80.002	19.995	100.085	20.072	5.350	0.496
986.500	571.928	80.000	19.994	100.086	20.072	5.333	0.530
987.000	572.148	80.001	19.995	100.085	20.073	5.249	0.519
987.500	572.408	80.003	19.995	100.088	20.073	5.285	0.485
988.000	572.679	80.002	19.993	100.088	20.070	5.453	0.505
988.500	572.942	80.003	19.995	100.082	20.073	5.264	0.532
989.000	573.180	80.001	19.996	100.076	20.076	5.042	0.518
989.500	573.442	80.001	19.995	100.073	20.073	5.257	0.501
990.000	573.674	80.002	19.995	100.068	20.072	5.296	0.497
990.500	573.941	80.001	19.997	100.067	20.071	5.399	0.496
991.000	574.189	80.001	19.995	100.071	20.068	5.571	0.507
991.500	574.477	80.001	19.994	100.076	20.067	5.670	0.526
992.000	574.721	80.001	19.995	100.082	20.070	5.490	0.534
992.500	574.956	80.004	19.995	100.087	20.071	5.425	0.505
993.000	575.202	80.002	19.995	100.092	20.070	5.484	0.480
993.500	575.483	80.002	19.996	100.093	20.070	5.449	0.504
994.000	575.701	80.001	19.995	100.092	20.069	5.516	0.514
994.500	575.967	80.001	19.995	100.087	20.067	5.688	0.492
995.000	576.212	80.002	19.995	100.083	20.069	5.539	0.497
995.500	576.472	80.001	19.994	100.076	20.070	5.499	0.508
996.000	576.743	80.001	19.994	100.072	20.068	5.572	0.517
996.500	576.977	80.001	19.993	100.068	20.069	5.563	0.518
997.000	577.223	80.001	19.996	100.070	20.071	5.366	0.493
997.500	577.472	80.000	19.993	100.073	20.070	5.497	0.488
998.000	577.758	80.001	19.995	100.075	20.072	5.313	0.515
998.500	577.994	80.000	19.996	100.077	20.069	5.538	0.529
999.000	578.228	79.998	19.995	100.077	20.067	5.689	0.496
999.500	578.497	79.998	19.994	100.074	20.069	5.545	0.487
1000.000	578.778	79.999	19.994	100.072	20.073	5.242	0.527
1000.500	578.985	80.000	19.994	100.074	20.071	5.367	0.519
1001.000	579.244	80.000	19.994	100.075	20.067	5.642	0.477
1001.500	579.521	79.999	19.994	100.074	20.071	5.392	0.501
1002.000	579.742	79.998	19.994	100.074	20.070	5.489	0.517
1002.500	579.982	79.999	19.995	100.074	20.071	5.429	0.480
1003.000	580.291	80.001	19.996	100.070	20.069	5.530	0.505
1003.500	580.478	80.000	19.996	100.067	20.072	5.344	0.522
1004.000	580.757	79.998	19.995	100.067	20.069	5.506	0.480
1004.500	580.986	80.000	19.995	100.068	20.070	5.439	0.487
1005.000	581.253	79.997	19.994	100.068	20.073	5.250	0.503
1005.500	581.486	79.999	19.993	100.074	20.075	5.135	0.498
1006.000	581.752	79.999	19.994	100.082	20.072	5.350	0.499
1006.500	582.023	79.998	19.996	100.089	20.072	5.316	0.518
1007.000	582.298	79.999	19.996	100.093	20.068	5.591	0.541
1007.500	582.503	80.000	19.995	100.097	20.069	5.505	0.513
1008.000	582.763	79.998	19.995	100.094	20.071	5.413	0.473
1008.500	583.019	79.999	19.995	100.088	20.066	5.709	0.490
1009.000	583.273	80.000	19.996	100.085	20.070	5.469	0.513
1009.500	583.534	79.999	19.995	100.084	20.067	5.670	0.513
1010.000	583.776	79.998	19.996	100.084	20.072	5.361	0.509
1010.500	584.023	80.000	19.997	100.082	20.069	5.563	0.496
1011.000	584.285	79.998	19.995	100.083	20.067	5.651	0.499
1011.500	584.565	80.000	19.996	100.081	20.067	5.684	0.526
1012.000	584.817	79.998	19.995	100.079	20.070	5.467	0.537
1012.500	585.057	79.997	19.994	100.083	20.070	5.486	0.512
1013.000	585.308	79.999	19.996	100.085	20.066	5.731	0.492
1013.500	585.581	80.000	19.994	100.086	20.071	5.421	0.508
1014.000	585.828	80.000	19.995	100.089	20.068	5.631	0.522
1014.500	586.056	80.000	19.995	100.091	20.069	5.567	0.497
1015.000	586.289	79.999	19.996	100.088	20.069	5.563	0.468
1015.500	586.604	80.001	19.996	100.086	20.072	5.313	0.505
1016.000	586.785	80.000	19.995	100.083	20.063	5.948	0.522
1016.500	587.086	79.998	19.995	100.077	20.065	5.800	0.489
1017.000	587.378	80.000	19.995	100.071	20.065	5.774	0.537
1017.500	587.598	79.999	19.997	100.066	20.067	5.686	0.553
1018.000	587.879	80.001	19.996	100.063	20.067	5.647	0.506
1018.500	588.133	80.000	19.995	100.063	20.067	5.705	0.518
1019.000	588.394	79.998	19.995	100.064	20.065	5.836	0.525
1019.500	588.646	80.000	19.996	100.067	20.061	6.084	0.514
1020.000	588.916	80.001	19.995	100.068	20.063	5.922	0.518
1020.500	589.169	80.002	19.995	100.071	20.064	5.899	0.523
1021.000	589.418	80.001	19.995	100.073	20.064	5.843	0.512
1021.500	589.642	80.001	19.995	100.072	20.064	5.860	0.488
1022.000	589.908	80.004	19.995	100.069	20.061	6.060	0.482
1022.500	590.202	79.999	19.994	100.069	20.061	6.075	0.525
1023.000	590.447	79.998	19.994	100.066	20.061	6.059	0.549
1023.500	590.670	80.000	19.995	100.066	20.063	5.939	0.503
1024.000	590.918	80.000	19.995	100.072	20.060	6.162	0.470
1024.500	591.207	79.997	19.994	100.077	20.064	5.878	0.504
1025.000	591.470	79.998	19.995	100.081	20.064	5.882	0.544
1025.500	591.709	79.998	19.996	100.081	20.063	5.919	0.527
1026.000	592.000	79.999	19.996	100.079	20.066	5.760	0.516
1026.501	592.274	80.000	19.995	100.072	20.060	6.125	0.548
1027.001	592.469	80.001	19.995	100.068	20.057	6.375	0.517
1027.500	592.762	79.999	19.997	100.063	20.061	6.055	0.479
1028.000	593.026	79.998	19.996	100.064	20.057	6.330	0.522
1028.500	593.284	79.999	19.996	100.064	20.061	6.079	0.539
1029.000	593.514	79.999	19.996	100.065	20.057	6.351	0.505
1029.500	593.775	79.999	19.997	100.070	20.061	6.050	0.490
1030.000	594.046	79.998	19.996	100.073	20.060	6.162	0.511
1030.500	594.305	79.999	19.997	100.072	20.061	6.074	0.531
1031.000	594.552	79.999	19.995	100.072	20.061	6.098	0.518
1031.500	594.796	79.999	19.996	100.071	20.062	5.987	0.498
1032.000	595.076	79.998	19.995	100.068	20.064	5.911	0.507
1032.500	595.353	79.998	19.998	100.070	20.056	6.395	0.540
1033.001	595.543	79.999	19.996	100.072	20.062	6.014	0.512
1033.501	595.850	79.997	19.996	100.076	20.059	6.229	0.483
1034.000	596.130	79.998	19.996	100.082	20.062	5.995	0.542
1034.500	596.374	79.999	19.996	100.084	20.059	6.236	0.555
1035.000	596.595	80.000	19.997	100.084	20.061	6.114	0.495
1035.500	596.886	79.999	19.996	100.086	20.058	6.281	0.488
1036.000	597.138	79.998	19.996	100.089	20.060	6.118	0.527
1036.500	597.388	80.000	19.996	100.091	20.057	6.376	0.522
1037.000	597.668	79.998	19.996	100.089	20.059	6.214	0.516
1037.500	597.926	79.999	19.995	100.087	20.058	6.320	0.534
1038.000	598.171	79.997	19.996	100.082	20.057	6.382	0.521
1038.500	598.430	79.998	19.997	100.080	20.059	6.220	0.504
1039.000	598.689	79.999	19.997	100.078	20.061	6.068	0.511
1039.500	598.954	80.000	19.995	100.082	20.058	6.255	0.521
1040.000	599.235	79.999	19.998	100.087	20.058	6.260	0.535
1040.500	599.446	79.998	19.996	100.094	20.059	6.206	0.519
1041.000	599.723	80.000	19.996	100.092	20.060	6.143	0.490
1041.500	599.984	79.999	19.996	100.088	20.061	6.108	0.513
1042.000	600.245	79.997	19.997	100.082	20.061	6.085	0.530
1042.500	600.478	79.999	19.997	100.076	20.058	6.293	0.508
1043.000	600.735	80.001	19.995	100.075	20.066	5.767	0.492
1043.500	601.022	80.000	19.996	100.078	20.064	5.868	0.517
