Repository: ulfsri/fsri_materials_database

# Materials and Products Database

## 01_Data

Raw data generated from each apparatus are included here in plain-text format. The data is organized first by material, next by the short name of test apparatus used, and where applicable additional filtering by test settings.

### material.json

Each material directory contains a json file of the same name as the material. This file links the data stored in the repository as well as data and graphs produced by the accompanying scripts (__02_Scripts__) to the respective landing page for the material on the front-end website.

File: 01_Data/PEVA/Cone/PEVA_Cone_HF75Scalar_240820_R1.csv
LABORATORY,FSRI 
TEST IDENT,PEVA_HF75_R1
OPERATOR,Dow
MATERIAL,polyethylene vinyl acetate shower curtain
ORIENTATION,Horizontal
HEAT FLUX,75
SURF AREA,0.009999999776482582
C FACTOR,0.039727065712213516
SPEC HOLDER DIFF,-566
SPECIMEN MASS,3.180000066757202
SCAN TIME,0.25
O2 DELAY TIME,11
CO DELAY TIME,11
CO2 DELAY TIME,8
FLOW FACTOR,1
SCAN COUNT,559
TIME TO IGN,3.25
END OF TEST SCAN,79
END OF TEST TIME,19.75
TEST STATUS,1
PRE TEST CMT,Dimensions: 102 x 103 x 0.29 mm; with calcium silicate substrate; secured to substrate by a staple in each corner

File: 01_Data/PEVA/Cone/PEVA_Cone_HF75Scalar_240820_R2.csv
LABORATORY,FSRI 
TEST IDENT,PEVA_HF75_R2
OPERATOR,Dow
MATERIAL,polyethylene vinyl acetate shower curtain
ORIENTATION,Horizontal
HEAT FLUX,75
SURF AREA,0.009999999776482582
C FACTOR,0.039727065712213516
SPEC HOLDER DIFF,-566
SPECIMEN MASS,3.2100000381469727
SCAN TIME,0.25
O2 DELAY TIME,11
CO DELAY TIME,11
CO2 DELAY TIME,8
FLOW FACTOR,1
SCAN COUNT,562
TIME TO IGN,4
END OF TEST SCAN,82
END OF TEST TIME,20.5
TEST STATUS,1
PRE TEST CMT,Dimensions: 103 x 103 x 0.28 mm; with calcium silicate substrate; secured to substrate by a staple in each corner

File: 01_Data/PEVA/Cone/PEVA_HRRPUA_25.csv
Time after Ignition,PEVA_R1,PEVA_R2,PEVA_R3,Mean,Std. Dev.
0.0,2.5,7.2,3.3,4.3,2.5
0.25,2.5,7.1,3.4,4.3,2.5
0.5,2.4,6.7,3.4,4.2,2.3
0.75,2.3,6.5,3.4,4.1,2.2
1.0,2.3,6.1,3.4,3.9,2.0
1.25,2.3,6.1,3.6,4.0,1.9
1.5,2.2,5.7,3.7,3.9,1.8
1.75,2.1,5.5,3.8,3.8,1.7
2.0,2.1,5.4,4.0,3.8,1.7
2.25,2.0,5.4,3.9,3.8,1.7
2.5,2.1,5.3,3.9,3.8,1.6
2.75,2.0,5.0,4.1,3.7,1.6
3.0,2.0,5.1,4.2,3.8,1.6
3.25,2.0,4.9,4.3,3.7,1.5
3.5,2.0,4.8,4.4,3.7,1.5
3.75,1.9,4.8,4.4,3.7,1.5
4.0,2.0,4.5,4.5,3.7,1.5
4.25,2.0,4.6,4.6,3.7,1.5
4.5,1.9,4.5,4.5,3.6,1.5
4.75,1.9,4.4,4.5,3.6,1.5
5.0,1.9,4.2,4.5,3.5,1.4
5.25,1.9,4.1,4.5,3.5,1.4
5.5,1.9,3.9,4.5,3.4,1.4
5.75,1.9,3.9,4.5,3.4,1.4
6.0,1.9,3.6,4.5,3.4,1.3
6.25,1.9,3.5,4.5,3.3,1.3
6.5,1.8,3.5,4.5,3.3,1.4
6.75,1.8,3.4,4.5,3.2,1.4
7.0,1.7,3.3,4.4,3.1,1.3
7.25,1.7,3.3,4.2,3.1,1.3
7.5,1.6,3.2,4.2,3.0,1.3
7.75,1.6,3.1,4.1,2.9,1.2
8.0,1.6,3.1,4.1,2.9,1.3
8.25,1.5,3.2,3.9,2.9,1.2
8.5,1.4,3.4,3.9,2.9,1.3
8.75,1.4,3.4,3.8,2.9,1.3
9.0,1.3,3.4,3.8,2.8,1.3
9.25,1.4,3.5,3.8,2.9,1.3
9.5,1.5,3.5,3.7,2.9,1.3
9.75,1.5,3.5,3.7,2.9,1.2
10.0,1.6,3.6,5.4,3.5,1.9
10.25,3.6,4.5,6.7,4.9,1.6
10.5,5.6,5.4,8.2,6.4,1.6
10.75,7.3,6.1,9.4,7.6,1.6
11.0,8.7,16.6,19.7,15.0,5.6
11.25,20.7,25.7,30.1,25.5,4.7
11.5,31.3,33.9,37.4,34.2,3.1
11.75,41.4,41.9,45.3,42.9,2.1
12.0,50.1,47.9,52.4,50.1,2.3
12.25,70.0,55.1,69.2,64.8,8.4
12.5,88.2,72.2,86.8,82.4,8.9
12.75,104.8,89.5,100.2,98.2,7.9
13.0,119.0,103.3,114.2,112.2,8.1
13.25,139.9,118.2,125.7,127.9,11.0
13.5,156.1,129.9,144.1,143.4,13.1
13.75,174.7,148.0,162.9,161.9,13.4
14.0,190.8,166.6,178.3,178.6,12.1
14.25,206.1,177.7,188.5,190.8,14.3
14.5,216.2,193.2,203.9,204.5,11.5
14.75,227.1,209.0,219.6,218.6,9.1
15.0,237.9,217.2,225.1,226.7,10.4
15.25,248.0,229.3,230.3,235.8,10.5
15.5,257.7,241.2,242.4,247.1,9.2
15.75,262.2,246.6,252.6,253.8,7.9
16.0,272.1,252.0,256.2,260.1,10.6
16.25,275.2,258.1,261.8,265.0,9.0
16.5,281.3,269.8,269.2,273.4,6.9
16.75,284.3,271.7,270.8,275.6,7.5
17.0,291.6,277.3,279.1,282.7,7.8
17.25,287.3,279.0,279.3,281.9,4.7
17.5,295.0,284.4,282.2,287.2,6.9
17.75,295.4,283.4,286.9,288.6,6.1
18.0,293.9,289.0,285.6,289.5,4.2
18.25,296.0,290.6,287.8,291.5,4.2
18.5,298.7,287.6,287.4,291.3,6.5
18.75,295.1,289.2,288.0,290.8,3.8
19.0,294.9,290.0,282.8,289.2,6.1
19.25,291.2,287.5,285.5,288.0,2.9
19.5,288.5,283.9,284.4,285.6,2.5
19.75,285.2,281.2,278.7,281.7,3.3
20.0,286.3,278.1,279.3,281.2,4.4
20.25,279.9,284.3,274.6,279.6,4.9
20.5,267.1,275.1,277.3,273.2,5.4
20.75,270.8,273.1,273.3,272.4,1.4
21.0,264.9,271.5,265.4,267.3,3.7
21.25,264.2,267.7,266.0,266.0,1.7
21.5,259.2,268.9,262.1,263.4,5.0
21.75,256.2,260.1,264.3,260.2,4.1
22.0,250.8,258.8,257.8,255.8,4.4
22.25,250.4,257.1,251.8,253.1,3.6
22.5,243.6,251.3,247.9,247.6,3.8
22.75,244.7,255.5,243.9,248.0,6.5
23.0,239.8,245.2,242.8,242.6,2.7
23.25,234.4,243.0,239.3,238.9,4.3
23.5,231.8,239.7,235.6,235.7,3.9
23.75,226.1,237.3,233.7,232.4,5.7
24.0,221.0,232.7,229.6,227.8,6.1
24.25,220.1,229.6,225.6,225.1,4.8
24.5,216.7,225.8,222.3,221.6,4.6
24.75,214.2,222.2,217.6,218.0,4.0
25.0,208.0,220.7,214.1,214.3,6.4
25.25,204.5,213.2,207.9,208.5,4.4
25.5,201.3,209.1,202.5,204.3,4.2
25.75,195.0,204.7,198.1,199.3,5.0
26.0,191.0,199.8,194.9,195.2,4.4
26.25,185.6,194.4,189.6,189.9,4.4
26.5,185.8,187.3,184.5,185.9,1.4
26.75,179.5,186.4,180.6,182.2,3.7
27.0,176.5,177.7,175.1,176.5,1.3
27.25,170.4,176.4,170.2,172.3,3.5
27.5,164.6,174.2,162.3,167.0,6.3
27.75,160.6,166.7,162.8,163.4,3.1
28.0,156.8,160.8,157.5,158.4,2.1
28.25,157.2,156.7,154.7,156.2,1.3
28.5,152.3,,150.8,151.5,1.0
28.75,148.0,,,148.0,
29.0,143.9,,,143.9,
29.25,142.5,,,142.5,
29.5,139.6,,,139.6,
29.75,135.1,,,135.1,
30.0,133.1,,,133.1,
30.25,130.8,,,130.8,
30.5,126.6,,,126.6,
30.75,126.2,,,126.2,
31.0,122.3,,,122.3,
31.25,118.7,,,118.7,
31.5,113.4,,,113.4,
31.75,110.0,,,110.0,
32.0,106.3,,,106.3,
32.25,104.4,,,104.4,
32.5,100.1,,,100.1,
32.75,95.1,,,95.1,
33.0,90.5,,,90.5,

File: 01_Data/PEVA/Cone/PEVA_HRRPUA_50.csv
Time after Ignition,PEVA_R1,PEVA_R2,PEVA_R3,Mean,Std. Dev.
0.0,4.0,0.9,6.4,3.8,2.8
0.25,3.9,0.8,6.6,3.8,2.9
0.5,3.9,0.9,6.8,3.9,3.0
0.75,3.8,0.8,6.9,3.8,3.0
1.0,3.5,0.8,6.5,3.6,2.9
1.25,3.3,0.8,6.6,3.6,2.9
1.5,3.2,0.8,6.5,3.5,2.9
1.75,3.3,0.8,6.8,3.6,3.0
2.0,3.4,0.8,7.3,3.8,3.3
2.25,3.3,0.8,7.3,3.8,3.3
2.5,3.3,0.8,7.2,3.7,3.2
2.75,3.2,0.8,7.1,3.7,3.2
3.0,3.2,0.8,7.2,3.7,3.3
3.25,3.2,0.8,7.3,3.8,3.3
3.5,3.1,0.8,7.2,3.7,3.2
3.75,3.2,0.8,7.3,3.8,3.3
4.0,3.2,0.8,7.1,3.7,3.1
4.25,3.2,0.8,7.1,3.7,3.2
4.5,3.2,0.8,7.1,3.7,3.2
4.75,3.2,0.8,6.8,3.6,3.0
5.0,3.1,0.8,6.8,3.6,3.0
5.25,3.0,0.8,6.6,3.5,2.9
5.5,3.0,0.8,6.4,3.4,2.8
5.75,2.7,0.8,6.4,3.3,2.8
6.0,2.7,0.8,6.1,3.2,2.7
6.25,2.5,0.8,6.0,3.1,2.6
6.5,2.5,0.8,5.9,3.1,2.6
6.75,2.4,0.8,5.9,3.0,2.6
7.0,2.3,0.8,5.7,2.9,2.5
7.25,2.3,0.8,5.7,2.9,2.5
7.5,2.4,0.8,5.6,2.9,2.4
7.75,2.5,1.0,5.7,3.0,2.4
8.0,2.5,1.0,5.6,3.0,2.3
8.25,2.8,1.1,5.5,3.1,2.2
8.5,3.0,1.2,5.4,3.2,2.1
8.75,3.2,1.3,5.4,3.3,2.1
9.0,3.4,1.4,5.4,3.4,2.0
9.25,5.0,1.6,5.3,4.0,2.1
9.5,6.4,1.7,5.4,4.5,2.4
9.75,7.6,1.9,5.3,4.9,2.9
10.0,8.8,2.0,6.9,5.9,3.5
10.25,9.7,3.5,8.4,7.2,3.3
10.5,19.9,4.8,9.9,11.5,7.7
10.75,29.9,5.9,11.0,15.6,12.6
11.0,37.5,7.1,12.1,18.9,16.3
11.25,46.0,8.0,21.8,25.3,19.2
11.5,52.2,9.0,30.6,30.6,21.6
11.75,58.2,9.7,38.5,35.4,24.4
12.0,82.4,23.5,46.1,50.7,29.7
12.25,104.9,36.9,52.8,64.9,35.5
12.5,124.8,48.2,82.9,85.3,38.3
12.75,158.5,59.3,111.5,109.8,49.6
13.0,192.9,90.0,139.2,140.7,51.5
13.25,221.7,117.6,159.9,166.4,52.3
13.5,249.1,143.3,192.0,194.8,53.0
13.75,272.1,167.8,214.5,218.1,52.3
14.0,286.4,188.6,235.2,236.7,48.9
14.25,306.9,206.4,252.6,255.3,50.3
14.5,324.7,225.7,272.5,274.3,49.5
14.75,348.7,243.3,293.6,295.2,52.7
15.0,360.3,259.5,300.6,306.8,50.7
15.25,370.2,268.4,317.1,318.6,50.9
15.5,387.5,282.6,332.0,334.0,52.5
15.75,392.1,286.9,333.3,337.5,52.7
16.0,402.8,297.9,346.7,349.1,52.5
16.25,403.5,312.3,359.5,358.5,45.6
16.5,411.0,320.0,353.8,361.6,46.0
16.75,415.2,324.2,360.6,366.7,45.8
17.0,418.5,328.3,365.4,370.7,45.3
17.25,419.1,335.0,365.2,373.1,42.6
17.5,415.2,339.3,373.8,376.1,38.0
17.75,417.4,340.6,373.7,377.2,38.5
18.0,416.1,337.0,370.7,374.6,39.7
18.25,415.0,342.9,361.9,373.3,37.4
18.5,400.5,344.5,370.2,371.8,28.0
18.75,392.1,337.4,361.9,363.8,27.4
19.0,386.2,329.5,357.4,357.7,28.3
19.25,383.0,329.6,354.8,355.8,26.7
19.5,365.4,325.9,348.8,346.7,19.8
19.75,358.5,319.5,346.8,341.6,20.0
20.0,345.2,311.0,338.2,331.5,18.1

File: 01_Data/PEVA/Cone/PEVA_HRRPUA_75.csv
Time after Ignition,PEVA_R1,PEVA_R2,PEVA_R3,Mean,Std. Dev.
0.0,2.0,7.5,6.3,5.3,2.9
0.25,2.0,7.4,6.4,5.3,2.8
0.5,2.0,7.7,6.2,5.3,3.0
0.75,1.9,7.7,6.0,5.2,3.0
1.0,1.8,7.3,5.0,4.7,2.8
1.25,1.8,8.0,5.2,5.0,3.1
1.5,1.8,8.2,5.5,5.2,3.2
1.75,1.9,8.2,5.6,5.2,3.2
2.0,2.1,8.2,5.5,5.3,3.1
2.25,2.2,8.2,5.6,5.3,3.0
2.5,2.3,8.5,5.9,5.6,3.1
2.75,2.4,8.6,5.8,5.6,3.1
3.0,2.5,9.1,6.0,5.9,3.3
3.25,2.6,9.3,6.3,6.0,3.3
3.5,2.7,9.1,6.1,5.9,3.2
3.75,2.8,9.0,6.3,6.0,3.1
4.0,2.9,9.2,6.3,6.1,3.1
4.25,2.9,9.2,6.4,6.2,3.1
4.5,3.0,9.0,6.5,6.2,3.0
4.75,3.1,9.2,6.6,6.3,3.0
5.0,3.1,9.1,6.8,6.3,3.1
5.25,3.2,9.1,6.8,6.4,3.0
5.5,3.2,9.0,7.0,6.4,3.0
5.75,3.3,8.6,7.1,6.3,2.8
6.0,3.3,8.5,7.1,6.3,2.7
6.25,3.3,8.5,7.3,6.4,2.7
6.5,3.5,8.3,7.4,6.4,2.6
6.75,3.6,8.3,7.4,6.5,2.5
7.0,3.7,8.1,7.5,6.4,2.4
7.25,3.8,7.9,7.7,6.5,2.3
7.5,3.9,8.0,7.7,6.5,2.3
7.75,4.1,7.7,7.7,6.5,2.1
8.0,4.1,7.7,7.8,6.5,2.1
8.25,4.2,7.8,7.8,6.6,2.1
8.5,4.2,7.7,7.8,6.6,2.0
8.75,4.4,7.6,7.8,6.6,1.9
9.0,4.6,7.6,8.0,6.7,1.8
9.25,4.7,7.5,7.9,6.7,1.7
9.5,4.8,7.4,8.0,6.8,1.7
9.75,7.2,7.5,8.0,7.5,0.4
10.0,9.3,7.3,8.1,8.2,1.0
10.25,11.2,15.7,8.1,11.7,3.9
10.5,12.8,23.3,15.6,17.2,5.4
10.75,14.4,29.8,22.3,22.2,7.7
11.0,29.2,36.3,28.1,31.2,4.5
11.25,42.3,40.9,34.1,39.1,4.4
11.5,54.7,46.3,60.1,53.7,6.9
11.75,65.8,72.9,85.4,74.7,9.9
12.0,96.8,96.3,107.5,100.2,6.3
12.25,123.8,118.6,125.4,122.6,3.5
12.5,152.1,137.1,170.3,153.2,16.6
12.75,175.5,176.3,212.2,188.0,21.0
13.0,198.1,215.0,243.7,218.9,23.0
13.25,210.4,248.5,277.7,245.5,33.7
13.5,247.0,275.0,305.3,275.8,29.2
13.75,270.6,297.5,333.8,300.6,31.7
14.0,295.7,320.4,357.7,324.6,31.2
14.25,317.6,350.7,369.9,346.1,26.5
14.5,339.2,372.0,392.8,368.0,27.0
14.75,352.0,383.1,411.7,382.3,29.8
15.0,377.0,403.2,424.0,401.4,23.6
15.25,393.4,410.8,442.0,415.4,24.6
15.5,401.3,424.4,453.0,426.3,25.9
15.75,408.2,435.1,462.2,435.2,27.0
16.0,424.8,450.0,478.7,451.1,26.9
16.25,432.7,449.8,489.1,457.2,28.9
16.5,445.3,454.7,490.4,463.5,23.8

File: 01_Data/PEVA/Cone/PEVA_Cone_HF25Scan_240820_R2.csv (part 2 of 4)
Chan Gain,,500,500,1,1,1,1,1,1,1,1,1.0,1.0
Offset,,0,0,0.143687441945076,0,0,0,0,0,0,0,0.0,0.0
Gain,,1,1,25.01099967956543,11.783324241638184,14.127508163452148,1,1,1,1.0009183883666992,1.0485150814056396,1.0,1.0
Units,sec,C,C,Pa,%,%,%,%,%,g,/m,,
192,47.75,48.616355895996094,53.072021484375,174.55923461914062,99.70552062988281,99.66084289550781,0.004276794847100973,0.08944626152515411,20.824787139892578,118.43867492675781,0.004122740123420954,0.0,0.0
193,48,48.764373779296875,53.021759033203125,175.47744750976562,99.71666717529297,99.6116943359375,0.004107149783521891,0.08739248663187027,20.829927444458008,118.44867706298828,0.009687315672636032,0.0,0.0
194,48.25,48.59540557861328,53.117652893066406,173.18075561523438,99.71271514892578,99.64661407470703,0.003870696295052767,0.08554408699274063,20.834552764892578,118.45868682861328,0.0060995956882834435,0.0,0.0
195,48.5,48.28078842163086,52.57476043701172,177.05667114257812,99.74507904052734,99.66515350341797,0.0036578881554305553,0.08310754597187042,20.838716506958008,118.45868682861328,0.007372712250798941,0.0,0.0
196,48.75,48.57952117919922,52.89653778076172,171.12754821777344,99.70408630371094,99.62893676757812,0.0034663609694689512,0.08091466128826141,20.843868255615234,118.45868682861328,0.006934482138603926,0.0,0.0
197,49,48.493247985839844,52.742637634277344,173.72344970703125,99.71630859375,99.63411712646484,0.003250176552683115,0.07894106209278107,20.8485050201416,118.45868682861328,0.00758415088057518,0.0,0.0
198,49.25,48.26776885986328,52.61468505859375,173.39218139648438,99.73249053955078,99.66472625732422,0.0030556106939911842,0.07716482132673264,20.852678298950195,118.45868682861328,0.006251897197216749,0.0,0.0
199,49.5,48.37226104736328,52.49227523803711,175.6346893310547,99.71163177490234,99.65092468261719,0.002880501328036189,0.07511968910694122,20.856433868408203,118.45868682861328,0.005601038690656424,0.0,0.0
200,49.75,47.97532653808594,52.904762268066406,170.34901428222656,99.71019744873047,99.678955078125,0.002722902921959758,0.07327906787395477,20.860750198364258,118.48871612548828,0.0028820564039051533,0.0,0.0
201,50,48.3599853515625,52.425628662109375,174.3783416748047,99.70732116699219,99.68930053710938,0.002542808186262846,0.07162250578403473,20.864633560180664,118.49872589111328,0.0016620339592918754,0.0,0.0
202,50.25,48.161827087402344,52.39738464355469,173.34486389160156,99.72098541259766,99.72551727294922,0.002380722900852561,0.07013159990310669,20.86812973022461,118.46870422363281,-0.00041774837882258,0.0,0.0
203,50.5,47.79717254638672,52.213783264160156,179.11903381347656,99.70121002197266,99.69964599609375,0.00223484612070024,0.06841687858104706,20.871274948120117,118.46870422363281,0.0001447272952646017,0.0,0.0
204,50.75,47.84800720214844,51.99091339111328,172.828125,99.69221496582031,99.68326568603516,0.002103556878864765,0.06687363237142563,20.875511169433594,118.46870422363281,0.0008255728171207011,0.0,0.0
205,51,48.15554428100586,52.16761779785156,172.6670684814453,99.73429107666016,99.66731262207031,0.0019513001898303628,0.06548471003770828,20.879323959350586,118.43867492675781,0.006178486160933971,0.0,0.0
206,51.25,48.1728401184082,52.276920318603516,174.11195373535156,99.70156860351562,99.6927490234375,0.0018142691114917397,0.0642346739768982,20.882755279541016,118.43867492675781,0.0008135132375173271,0.0,0.0
207,51.5,47.94023895263672,51.942481994628906,177.2329864501953,99.70156860351562,99.69878387451172,0.0016909411642700434,0.0628667026758194,20.88584327697754,118.45868682861328,0.0002565604809205979,0.0,0.0
208,51.75,47.48983383178711,51.7823486328125,174.8859100341797,99.69796752929688,99.64402770996094,0.0015799460234120488,0.06163552775979042,20.889558792114258,118.47871398925781,0.004977530334144831,0.0,0.0
209,52,48.29399871826172,51.767642974853516,170.14064025878906,99.69940948486328,99.65739440917969,0.001456897472962737,0.06052746996283531,20.892902374267578,118.47871398925781,0.0038772469852119684,0.0,0.0
210,52.25,47.73222351074219,51.73503112792969,178.2366943359375,99.6886215209961,99.65998077392578,0.0013461537891998887,0.059530217200517654,20.895912170410156,118.47871398925781,0.00264310697093606,0.0,0.0
211,52.5,47.64540100097656,51.110450744628906,169.0079345703125,99.70696258544922,99.69921875,0.001246484462171793,0.05847083777189255,20.89862060546875,118.45868682861328,0.0007148429867811501,0.0,0.0
212,52.75,47.368125915527344,51.3133659362793,173.04946899414062,99.72278594970703,99.68283081054688,0.0011567820329219103,0.0575173944234848,20.901525497436523,118.45868682861328,0.0036854506470263004,0.0,0.0
213,53,47.64787292480469,51.723670959472656,175.76902770996094,99.70660400390625,99.6612777709961,0.0010563230607658625,0.05665929615497589,20.90414047241211,118.46870422363281,0.00418192008510232,0.0,0.0
214,53.25,47.497032165527344,51.53265380859375,171.50308227539062,99.6950912475586,99.60953521728516,0.0009659099741838872,0.05588700622320175,20.906494140625,118.45868682861328,0.007896370254456997,0.0,0.0
215,53.5,47.656211853027344,51.73349380493164,173.06626892089844,99.70156860351562,99.6116943359375,0.0008845381671562791,0.055191945284605026,20.908613204956055,118.46870422363281,0.008295118808746338,0.0,0.0
216,53.75,47.35614013671875,50.94011306762695,174.80882263183594,99.68646240234375,99.62979888916016,0.00081130355829373,0.05440463870763779,20.910520553588867,118.48871612548828,0.005229568108916283,0.0,0.0
217,54,47.455657958984375,51.12388610839844,176.22088623046875,99.70372009277344,99.64057922363281,0.0007453924044966698,0.05369606241583824,20.912704467773438,118.51875305175781,0.0058267624117434025,0.0,0.0
218,54.25,47.4000244140625,51.21059799194336,170.91688537597656,99.6832275390625,99.62635040283203,0.000686072395183146,0.05305834487080574,20.914669036865234,118.49872589111328,0.005249292589724064,0.0,0.0
219,54.5,47.63210678100586,50.94304656982422,172.25796508789062,99.67711639404297,99.63756561279297,0.000612296920735389,0.05248439684510231,20.91643714904785,118.46870422363281,0.0036503789015114307,0.0,0.0
220,54.75,47.14092254638672,51.58447265625,182.0660400390625,99.68106842041016,99.63928985595703,0.0005458989762701094,0.05196784436702728,20.91802978515625,118.46870422363281,0.003855327609926462,0.0,0.0
221,55,47.33061218261719,50.737754821777344,172.88690185546875,99.66632843017578,99.64747619628906,0.00048614083789289,0.051373597234487534,20.919462203979492,118.48871612548828,0.001739865867421031,0.0,0.0
222,55.25,47.286277770996094,50.758583068847656,172.21597290039062,99.68610382080078,99.66084289550781,0.0004323585017118603,0.05083877593278885,20.921220779418945,118.49872589111328,0.002330709481611848,0.0,0.0
223,55.5,47.120548248291016,50.997047424316406,170.96267700195312,99.69042205810547,99.62548828125,0.0003737633815035224,0.05035743862390518,20.922801971435547,118.45868682861328,0.00599331222474575,0.0,0.0
224,55.75,47.22184371948242,50.39167785644531,168.4171600341797,99.67603302001953,99.64402770996094,0.00032102776458486915,0.04992423206567764,20.924224853515625,118.45868682861328,0.002953301416710019,0.0,0.0
225,56,47.34657669067383,50.89433288574219,174.4638214111328,99.67890930175781,99.61859130859375,0.00027356570353731513,0.04953434690833092,20.925506591796875,118.44867706298828,0.005567070096731186,0.0,0.0
226,56.25,47.01093292236328,50.67928695678711,172.57090759277344,99.66129302978516,99.61730194091797,0.00023084985150489956,0.04912688583135605,20.926660537719727,118.44867706298828,0.004060270730406046,0.0,0.0
227,56.5,47.32927322387695,50.28705978393555,173.47080993652344,99.6422348022461,99.59100341796875,0.00019240558322053403,0.04876016825437546,20.927698135375977,118.45868682861328,0.00472986837849021,0.0,0.0
228,56.75,47.4122314453125,50.74806213378906,176.36819458007812,99.66056823730469,99.597900390625,0.00015101197641342878,0.048430122435092926,20.928632736206055,118.46870422363281,0.005785124842077494,0.0,0.0
229,57,47.53448486328125,50.951568603515625,177.10934448242188,99.65481567382812,99.6155776977539,0.00011375773465260863,0.04813308268785477,20.929473876953125,118.47871398925781,0.003621883224695921,0.0,0.0
230,57.25,47.406394958496094,50.35337829589844,174.6752471923828,99.66956329345703,99.61471557617188,8.022892143344507e-05,0.047865744680166245,20.93023109436035,118.47871398925781,0.00506300525739789,0.0,0.0
231,57.5,46.8502311706543,50.20582580566406,172.0175323486328,99.64582824707031,99.60091400146484,5.005298589821905e-05,0.04756857827305794,20.930912017822266,118.45868682861328,0.004146850202232599,0.0,0.0
232,57.75,47.08699035644531,50.413002014160156,174.95460510253906,99.63180541992188,99.5953140258789,2.2894641006132588e-05,0.04730112850666046,20.9315242767334,118.45868682861328,0.0033698007464408875,0.0,0.0
233,58,46.756263732910156,50.57357406616211,175.49424743652344,99.65625762939453,99.60652160644531,-8.341634384123608e-06,0.04706042259931564,20.93207550048828,118.48871612548828,0.004591789096593857,0.0,0.0
234,58.25,46.78852081298828,49.941558837890625,175.2309112548828,99.65338134765625,99.597900390625,-3.6454282962949947e-05,0.04684378579258919,20.932571411132812,118.47871398925781,0.005122179165482521,0.0,0.0
235,58.5,46.51802444458008,50.3846435546875,174.97674560546875,99.63971710205078,99.5621109008789,-6.175566522870213e-05,0.046608421951532364,20.93301773071289,118.47871398925781,0.007166746538132429,0.0,0.0
236,58.75,47.011268615722656,50.53437042236328,174.27377319335938,99.63648223876953,99.55823516845703,-8.452690963167697e-05,0.04639659449458122,20.933652877807617,118.48871612548828,0.0072259074077010155,0.0,0.0
237,59,46.71978759765625,49.959136962890625,175.9186248779297,99.63899230957031,99.5737533569336,-0.00010502102668397129,0.046205952763557434,20.93422508239746,118.48871612548828,0.006023992318660021,0.0,0.0
238,59.25,47.19256591796875,50.14909362792969,173.29066467285156,99.63575744628906,99.60479736328125,-0.00013025988300796598,0.046034373342990875,20.93474006652832,118.45868682861328,0.0028579423669725657,0.0,0.0
239,59.5,46.58485412597656,49.87010192871094,169.65672302246094,99.62425231933594,99.60005187988281,-0.00015297485515475273,0.045863792300224304,20.935203552246094,118.46870422363281,0.0022342479787766933,0.0,0.0
240,59.75,46.955780029296875,49.82366943359375,173.31661987304688,99.64727020263672,99.58539581298828,-0.00017341833154205233,0.04571026936173439,20.93562126159668,118.48871612548828,0.005712805315852165,0.0,0.0
241,60,46.472076416015625,49.807613372802734,171.28860473632812,99.63252258300781,99.59832763671875,-0.00019181745301466435,0.04557209834456444,20.935997009277344,118.49872589111328,0.0031571690924465656,0.0,0.0
242,60.25,46.7794303894043,50.244171142578125,172.13430786132812,99.64259338378906,99.59703826904297,-0.00020837667398154736,0.04544774442911148,20.93633460998535,118.50873565673828,0.0042060306295752525,0.0,0.0
243,60.5,46.937034606933594,49.82919692993164,180.0021514892578,99.61634063720703,99.58194732666016,-0.00022327995975501835,0.04533582553267479,20.93663787841797,118.47871398925781,0.0031758020631968975,0.0,0.0
244,60.75,46.48777770996094,49.941226959228516,177.07652282714844,99.61957550048828,99.57202911376953,-0.0002366929256822914,0.04517048969864845,20.936912536621094,118.46870422363281,0.004391239956021309,0.0,0.0
245,61,47.024024963378906,50.17333984375,174.60960388183594,99.61849975585938,99.5940170288086,-0.00024876458337530494,0.04502168670296669,20.937158584594727,118.46870422363281,0.0022605557460337877,0.0,0.0
246,61.25,46.33638381958008,49.563270568847656,172.88232421875,99.63288116455078,99.57461547851562,-0.0002596290723886341,0.044887762516736984,20.937379837036133,118.47871398925781,0.0053807878866791725,0.0,0.0
247,61.5,46.590789794921875,49.8714599609375,172.74111938476562,99.60951232910156,99.56900787353516,-0.00026057500508613884,0.04476723074913025,20.937580108642578,118.48871612548828,0.0037402501329779625,0.0,0.0
248,61.75,46.49149703979492,49.55746841430664,174.1821746826172,99.62281036376953,99.56297302246094,-0.0002614263503346592,0.04465875402092934,20.937759399414062,118.48871612548828,0.00552652683109045,0.0,0.0
249,62,46.3648681640625,49.37818908691406,169.96890258789062,99.63108825683594,99.5875473022461,-0.0002621925377752632,0.044561125338077545,20.93792152404785,118.47871398925781,0.00402081711217761,0.0,0.0
250,62.25,47.072784423828125,49.23326110839844,174.00967407226562,99.62569427490234,99.5823745727539,-0.00026288212393410504,0.04446518048644066,20.938066482543945,118.45868682861328,0.00399999413639307,0.0,0.0
251,62.5,46.387996673583984,49.64794921875,175.1423797607422,99.58972930908203,99.56124877929688,-0.00026350273401476443,0.04437882825732231,20.93819808959961,118.43867492675781,0.0026310498360544443,0.0,0.0
252,62.75,46.469520568847656,49.427879333496094,172.69683837890625,99.62101745605469,99.56124877929688,-0.00026134387007914484,0.0443011112511158,20.938316345214844,118.44867706298828,0.005519952159374952,0.0,0.0
253,63,46.63029861450195,49.23860549926758,173.3433380126953,99.6113052368164,99.5672836303711,-0.0002594008983578533,0.04423116520047188,20.93842315673828,118.43867492675781,0.004065750632435083,0.0,0.0
254,63.25,46.61552810668945,49.29499816894531,174.92332458496094,99.6113052368164,99.56082153320312,-0.0002576522238086909,0.04416821524500847,20.938518524169922,118.43867492675781,0.004663020372390747,0.0,0.0
255,63.5,46.0545654296875,49.509437561035156,174.20660400390625,99.59512329101562,99.55521392822266,-0.0002560784050729126,0.04411156103014946,20.9386043548584,118.43867492675781,0.0036865470465272665,0.0,0.0
256,63.75,46.406898498535156,49.138336181640625,174.8935546875,99.60626983642578,99.54745483398438,-0.00025398252182640135,0.04406057298183441,20.93868064880371,118.45868682861328,0.005432290490716696,0.0,0.0
257,64,46.193748474121094,49.19373321533203,173.5135498046875,99.58505249023438,99.55909729003906,-0.00025209621526300907,0.04401468113064766,20.938749313354492,118.45868682861328,0.0023975742515176535,0.0,0.0
258,64.25,46.17942428588867,49.62621307373047,178.16265869140625,99.61921691894531,99.55392456054688,-0.00025039855972863734,0.04394108057022095,20.938812255859375,118.45868682861328,0.0060305665247142315,0.0,0.0
259,64.5,46.65596008300781,49.106605529785156,174.58213806152344,99.60195922851562,99.54443359375,-0.00024887066683731973,0.043874841183423996,20.93886947631836,118.44867706298828,0.00531394500285387,0.0,0.0
260,64.75,46.566123962402344,49.39862823486328,177.4154052734375,99.59728240966797,99.54961395263672,-0.00025225133867934346,0.04381522536277771,20.938920974731445,118.44867706298828,0.004403295461088419,0.0,0.0
261,65,46.052879333496094,49.32295227050781,171.82518005371094,99.60123443603516,99.56814575195312,-0.0002552939404267818,0.04376157000660896,20.938966751098633,118.44867706298828,0.0030563322361558676,0.0,0.0
262,65.25,46.140384674072266,49.46622848510742,174.82333374023438,99.61418151855469,99.55909729003906,-0.0002580322907306254,0.04371327906847,20.939006805419922,118.44867706298828,0.005087113007903099,0.0,0.0
263,65.5,46.39830780029297,49.14796447753906,175.8720703125,99.6033935546875,99.54141998291016,-0.0002604968030937016,0.043669819831848145,20.939043045043945,118.45868682861328,0.005724858958274126,0.0,0.0
264,65.75,46.1702880859375,49.21879959106445,179.0419464111328,99.56851196289062,99.56254577636719,-0.0002627148642204702,0.043630704283714294,20.939075469970703,118.45868682861328,0.0005514865042641759,0.0,0.0
265,66,46.35040283203125,49.181861877441406,177.00782775878906,99.5825424194336,99.56987762451172,-0.000264711125055328,0.04357935115695,20.939105987548828,118.45868682861328,0.001169813796877861,0.0,0.0
266,66.25,46.21753692626953,48.95542526245117,176.01556396484375,99.60375213623047,99.55306243896484,-0.0002665077627170831,0.04353313520550728,20.939132690429688,118.45868682861328,0.004681650549173355,0.0,0.0
267,66.5,45.90278625488281,49.14153289794922,173.4593505859375,99.55413055419922,99.55607604980469,-0.000274918507784605,0.04349153861403465,20.939157485961914,118.44867706298828,-0.0001798158627934754,0.0,0.0
268,66.75,46.119140625,49.09825134277344,175.40875244140625,99.53794860839844,99.52719116210938,-0.00028248815215192735,0.04345410317182541,20.93947982788086,118.44867706298828,0.0009944060584530234,0.0,0.0
269,67,45.902523040771484,48.844322204589844,170.24673461914062,99.5836181640625,99.54012298583984,-0.0002893008349929005,0.04342041164636612,20.939769744873047,118.44867706298828,0.0040175290778279305,0.0,0.0
270,67.25,45.989288330078125,48.96415710449219,172.13888549804688,99.5692367553711,99.53581237792969,-0.0002954322553705424,0.043349720537662506,20.940031051635742,118.45868682861328,0.0030881178099662066,0.0,0.0
271,67.5,46.15031433105469,49.03532028198242,173.59368896484375,99.55341339111328,99.51554870605469,-0.0003009505453519523,0.043286100029945374,20.940265655517578,118.44867706298828,0.0034991309512406588,0.0,0.0
272,67.75,46.07677459716797,48.85596466064453,177.90773010253906,99.5821762084961,99.53624725341797,-0.0003079553716816008,0.043228842318058014,20.94047737121582,118.44867706298828,0.004243291914463043,0.0,0.0
273,68,46.03466796875,48.89275360107422,174.73020935058594,99.56815338134766,99.55823516845703,-0.0003142596979159862,0.04317731037735939,20.9406681060791,118.45868682861328,0.0009165678056888282,0.0,0.0
274,68.25,45.88378143310547,48.60279083251953,170.73980712890625,99.57211303710938,99.53279876708984,-0.00031993360607884824,0.04313093051314354,20.940839767456055,118.45868682861328,0.003631747327744961,0.0,0.0
275,68.5,46.011749267578125,49.03052520751953,171.9663848876953,99.5825424194336,99.53107452392578,-0.0003250401059631258,0.043089188635349274,20.940994262695312,118.44867706298828,0.004755073226988316,0.0,0.0
276,68.75,45.92729568481445,48.687171936035156,178.22982788085938,99.56275939941406,99.51468658447266,-0.00032963595003820956,0.04306776821613312,20.941133499145508,118.44867706298828,0.00444165151566267,0.0,0.0
277,69,46.170318603515625,48.25215148925781,175.17520141601562,99.5767822265625,99.51468658447266,-0.000333772215526551,0.04304848983883858,20.94125747680664,118.45868682861328,0.005736911669373512,0.0,0.0
278,69.25,45.73363494873047,48.94397735595703,171.0687713623047,99.57786560058594,99.50951385498047,-0.0003381739370524883,0.04303113743662834,20.941370010375977,118.45868682861328,0.006315446458756924,0.0,0.0
279,69.5,45.917198181152344,48.69524383544922,176.50177001953125,99.54766082763672,99.49959564208984,-0.000342135492246598,0.04301552101969719,20.941471099853516,118.45868682861328,0.00444165151566267,0.0,0.0
280,69.75,46.0517578125,48.947608947753906,171.54124450683594,99.57642364501953,99.51339721679688,-0.0003457008861005306,0.04300146549940109,20.94156265258789,118.45868682861328,0.0058234757743775845,0.0,0.0
281,70,45.867584228515625,48.059173583984375,178.86410522460938,99.56959533691406,99.51253509521484,-0.0003489097289275378,0.042964592576026917,20.9416446685791,118.44867706298828,0.005272305104881525,0.0,0.0
282,70.25,46.06460952758789,48.38314437866211,171.8900604248047,99.55341339111328,99.51727294921875,-0.00035519496304914355,0.04293140769004822,20.94171905517578,118.44867706298828,0.003339111804962158,0.0,0.0
283,70.5,45.33259201049805,48.59564208984375,172.54266357421875,99.55017852783203,99.52115631103516,-0.0003608516708482057,0.04290154203772545,20.942018508911133,118.44867706298828,0.0026814709417521954,0.0,0.0
284,70.75,45.5539665222168,48.42983627319336,172.5273895263672,99.55017852783203,99.50650024414062,-0.00036594271659851074,0.04287466034293175,20.942289352416992,118.46870422363281,0.004036160185933113,0.0,0.0
285,71,45.593448638916016,48.61018371582031,171.7610626220703,99.55880737304688,99.50520324707031,-0.00037052464904263616,0.04283432289958,20.94253158569336,118.47871398925781,0.004953421652317047,0.0,0.0
286,71.25,45.82856750488281,48.31735610961914,168.5530242919922,99.550537109375,99.49313354492188,-0.0003814421652350575,0.04279801994562149,20.942750930786133,118.47871398925781,0.005305178929120302,0.0,0.0
287,71.5,45.72267150878906,48.08435821533203,176.71548461914062,99.54154205322266,99.49744415283203,-0.00039126790943555534,0.04276534542441368,20.94271469116211,118.45868682861328,0.004075614269822836,0.0,0.0
288,71.75,46.0151252746582,48.18212127685547,175.23167419433594,99.56024169921875,99.5056381225586,-0.0004001110792160034,0.04273593798279762,20.94268035888672,118.45868682861328,0.005045472178608179,0.0,0.0
289,72,45.8403434753418,48.400360107421875,176.42239379882812,99.54981231689453,99.48882293701172,-0.00040806992910802364,0.04270947352051735,20.942649841308594,118.44867706298828,0.005636102985590696,0.0,0.0
290,72.25,45.59331512451172,48.61467742919922,172.53274536132812,99.54226684570312,99.49614715576172,-0.0004255517269484699,0.042685654014348984,20.942623138427734,118.43867492675781,0.004261923022568226,0.0,0.0
291,72.5,45.81739807128906,48.102989196777344,176.97653198242188,99.53614807128906,99.48365020751953,-0.0004255517269484699,0.042664218693971634,20.942832946777344,118.42866516113281,0.004852603655308485,0.0,0.0
292,72.75,45.68800735473633,48.460601806640625,177.25894165039062,99.54766082763672,99.51123809814453,-0.00043300449033267796,0.0426449254155159,20.943021774291992,118.43867492675781,0.0033654167782515287,0.0,0.0
293,73,45.47264099121094,48.520084381103516,170.0124053955078,99.5570068359375,99.51641082763672,-0.00043971199193038046,0.04262756183743477,20.943191528320312,118.42866516113281,0.0037512099370360374,0.0,0.0
294,73.25,45.664100646972656,48.44125747680664,173.6089630126953,99.5688705444336,99.4853744506836,-0.0004423518548719585,0.04261193424463272,20.943344116210938,118.42866516113281,0.007715612184256315,0.0,0.0
295,73.5,45.60017395019531,48.113670349121094,173.78680419921875,99.54082489013672,99.49097442626953,-0.00044472774607129395,0.04259787127375603,20.9434814453125,118.44867706298828,0.004607130773365498,0.0,0.0
296,73.75,45.58973693847656,48.197265625,172.02134704589844,99.55484771728516,99.4926986694336,-0.00044686603359878063,0.042585212737321854,20.943605422973633,118.44867706298828,0.0057434868067502975,0.0,0.0
297,74,45.49988555908203,48.247154235839844,172.9609375,99.56455993652344,99.5129623413086,-0.0004487904952839017,0.04256574437022209,20.943716049194336,118.43867492675781,0.004768223501741886,0.0,0.0
298,74.25,45.40592956542969,48.20187759399414,174.57220458984375,99.54766082763672,99.49658203125,-0.000444408186012879,0.042548224329948425,20.943817138671875,118.42866516113281,0.004720005672425032,0.0,0.0
299,74.5,45.88733673095703,48.51845932006836,173.72573852539062,99.53650665283203,99.48407745361328,-0.00044046412222087383,0.042532455176115036,20.943906784057617,118.43867492675781,0.004846028983592987,0.0,0.0
300,74.75,45.34330749511719,47.87104797363281,173.17617797851562,99.52464294433594,99.49183654785156,-0.0004369144735392183,0.042518261820077896,20.943988800048828,118.43867492675781,0.003032218897715211,0.0,0.0
301,75,45.329689025878906,48.785091400146484,175.85374450683594,99.52212524414062,99.47545623779297,-0.0004337197751738131,0.04250548779964447,20.944061279296875,118.43867492675781,0.004314526449888945,0.0,0.0
302,75.25,45.42903137207031,47.883758544921875,170.68942260742188,99.51133728027344,99.4698486328125,-0.00043084454955533147,0.04249399155378342,20.94412612915039,118.43867492675781,0.0038356001023203135,0.0,0.0
303,75.5,45.66366958618164,47.763065338134766,172.121337890625,99.54478454589844,99.48838806152344,-0.0004282568406779319,0.04248364642262459,20.944185256958008,118.44867706298828,0.005212035495787859,0.0,0.0
304,75.75,45.66133117675781,47.89262008666992,175.268310546875,99.53291320800781,99.47545623779297,-0.0004130194429308176,0.04247433319687843,20.944238662719727,118.46870422363281,0.005310658365488052,0.0,0.0
305,76,45.08787536621094,48.09691619873047,172.17323303222656,99.54010772705078,99.46855926513672,-0.0003993057762272656,0.042465951293706894,20.944053649902344,118.45868682861328,0.006613465491682291,0.0,0.0
306,76.25,45.27827835083008,47.743988037109375,173.72955322265625,99.52032470703125,99.47502136230469,-0.0003869634820148349,0.04245840758085251,20.943885803222656,118.45868682861328,0.004187399987131357,0.0,0.0
307,76.5,45.295875549316406,48.217994689941406,174.223388671875,99.52069091796875,99.46898651123047,-0.00037585542304441333,0.04245162010192871,20.943735122680664,118.44867706298828,0.004779181908816099,0.0,0.0
308,76.75,45.81257629394531,48.00121307373047,174.011962890625,99.54405975341797,99.4724349975586,-0.00036585816997103393,0.04244551062583923,20.943599700927734,118.44867706298828,0.006620039232075214,0.0,0.0
309,77,45.436519622802734,47.80937194824219,174.07379150390625,99.52608489990234,99.47286987304688,-0.00034938741009682417,0.042440012097358704,20.943477630615234,118.44867706298828,0.00491945119574666,0.0,0.0
310,77.25,45.62347412109375,47.74877166748047,174.84164428710938,99.50558471679688,99.46855926513672,-0.00033456372329965234,0.042435064911842346,20.94336700439453,118.45868682861328,0.0034235056955367327,0.0,0.0
311,77.5,45.48521423339844,47.86100769042969,175.18130493164062,99.51421356201172,99.47286987304688,-0.0003212224110029638,0.04243868589401245,20.943267822265625,118.44867706298828,0.003822448430582881,0.0,0.0
312,77.75,45.02469253540039,46.85353088378906,172.5060272216797,99.53794860839844,99.46855926513672,-0.00030921524739824235,0.042441945523023605,20.943178176879883,118.44867706298828,0.006414057221263647,0.0,0.0
313,78,45.074981689453125,48.071834564208984,175.6194305419922,99.5451431274414,99.48580169677734,-0.0002990878710988909,0.04244488105177879,20.943098068237305,118.44867706298828,0.0054848878644406796,0.0,0.0
314,78.25,45.64320755004883,47.504425048828125,174.72181701660156,99.52284240722656,99.47200775146484,-0.0002899732207879424,0.0424475222826004,20.943025588989258,118.46870422363281,0.004699184093624353,0.0,0.0
315,78.5,45.49565124511719,47.32532501220703,173.0738983154297,99.51529693603516,99.47976684570312,-0.0002817700442392379,0.04244989901781082,20.942960739135742,118.46870422363281,0.003284310456365347,0.0,0.0
316,78.75,45.14519500732422,47.64000701904297,179.69378662109375,99.543701171875,99.47329711914062,-0.0002743871882557869,0.04246010631322861,20.942903518676758,118.46870422363281,0.006507187150418758,0.0,0.0
317,79,45.407470703125,47.70454406738281,176.70022583007812,99.52069091796875,99.4737319946289,-0.00027521621086634696,0.042469292879104614,20.942852020263672,118.47871398925781,0.004340828396379948,0.0,0.0
318,79.25,45.32289123535156,47.924957275390625,172.2220916748047,99.50810241699219,99.4560546875,-0.0002759623166639358,0.0424775592982769,20.94280433654785,118.47871398925781,0.0048120575957000256,0.0,0.0
319,79.5,44.89459228515625,47.221397399902344,179.49838256835938,99.51565551757812,99.48709869384766,-0.000276633829344064,0.04248499870300293,20.94276237487793,118.47871398925781,0.0026398187037557364,0.0,0.0
320,79.75,45.28375244140625,47.72666931152344,175.33853149414062,99.50090789794922,99.46855926513672,-0.00027723819948732853,0.042459405958652496,20.942724227905273,118.47871398925781,0.0029905682895332575,0.0,0.0
321,80,45.249488830566406,47.451271057128906,173.27464294433594,99.54082489013672,99.46036529541016,-0.0002777821209747344,0.042436372488737106,20.942689895629883,118.45868682861328,0.007437349762767553,0.0,0.0
322,80.25,45.195953369140625,47.57837677001953,173.02886962890625,99.50702667236328,99.44527435302734,-0.00028642432880587876,0.042415644973516464,20.942659378051758,118.43867492675781,0.00570951821282506,0.0,0.0
323,80.5,44.54018020629883,47.65370559692383,176.1125030517578,99.49299621582031,99.4521713256836,-0.0002942022983916104,0.04239698871970177,20.942630767822266,118.45868682861328,0.003775321412831545,0.0,0.0
324,80.75,45.540916442871094,47.939308166503906,175.22862243652344,99.53866577148438,99.45561981201172,-0.00030120249721221626,0.04239634424448013,20.94260597229004,118.45868682861328,0.007677269168198109,0.0,0.0
325,81,45.086448669433594,47.62837219238281,174.7920379638672,99.53543090820312,99.4651107788086,-0.00031157900230027735,0.04239576309919357,20.942583084106445,118.45868682861328,0.006500613875687122,0.0,0.0
326,81.25,44.882591247558594,47.52959442138672,168.07749938964844,99.49227905273438,99.45130920410156,-0.0003209178685210645,0.04239523783326149,20.942562103271484,118.44867706298828,0.003788473317399621,0.0,0.0
327,81.5,45.36212921142578,47.58646774291992,171.99920654296875,99.51097869873047,99.4586410522461,-0.00032932282192632556,0.042394768446683884,20.942543029785156,118.44867706298828,0.004838358145207167,0.0,0.0
328,81.75,45.123756408691406,47.61847686767578,172.46710205078125,99.5185317993164,99.46381378173828,-0.0003368872858118266,0.04239434376358986,20.94252586364746,118.43867492675781,0.005058621522039175,0.0,0.0
329,82,45.2650146484375,47.751953125,175.02865600585938,99.51493072509766,99.45691680908203,-0.00034369531203992665,0.04241818189620972,20.9425106048584,118.43867492675781,0.0053632562048733234,0.0,0.0
330,82.25,44.916847229003906,47.0994987487793,174.29437255859375,99.49479675292969,99.45519256591797,-0.0003498225414659828,0.04243963584303856,20.94249725341797,118.43867492675781,0.0036613389384001493,0.0,0.0
331,82.5,45.206382751464844,47.57970428466797,173.79519653320312,99.49263763427734,99.4495849609375,-0.00035737501457333565,0.042458947747945786,20.942485809326172,118.42866516113281,0.0039813625626266,0.0,0.0
332,82.75,45.272682189941406,47.64282989501953,175.88809204101562,99.51744842529297,99.47718048095703,-0.00036417224328033626,0.04247632622718811,20.94270896911621,118.40864562988281,0.0037227142602205276,0.0,0.0
333,83,45.54273986816406,47.62864685058594,171.66490173339844,99.51889038085938,99.48278045654297,-0.00037028975202701986,0.04246774688363075,20.942909240722656,118.38862609863281,0.003338016103953123,0.0,0.0
334,83.25,45.563690185546875,47.763397216796875,175.59805297851562,99.5052261352539,99.45820617675781,-0.0003757954982575029,0.04246002435684204,20.943090438842773,118.40864562988281,0.004347403533756733,0.0,0.0
335,83.5,45.265830993652344,47.526771545410156,172.05035400390625,99.5224838256836,99.46898651123047,-0.0003766743466258049,0.04245307296514511,20.943252563476562,118.42866516113281,0.004945751279592514,0.0,0.0
336,83.75,44.89570617675781,47.47595977783203,170.44976806640625,99.5357894897461,99.46165466308594,-0.00037746530142612755,0.042446818202733994,20.943164825439453,118.41865539550781,0.00685340678319335,0.0,0.0
337,84,45.70134735107422,47.69151306152344,173.68605041503906,99.51242065429688,99.4724349975586,-0.0003781771520152688,0.04244118928909302,20.943086624145508,118.41865539550781,0.003696410683915019,0.0,0.0
338,84.25,45.24055480957031,47.26335144042969,179.97390747070312,99.5091781616211,99.44786071777344,-0.00037881784373894334,0.04242805019021034,20.943016052246094,118.44867706298828,0.005668975878506899,0.0,0.0
339,84.5,44.91010284423828,47.158050537109375,178.73587036132812,99.4854507446289,99.45389556884766,-0.0003746386501006782,0.042416226118803024,20.94295310974121,118.44867706298828,0.0029182268772274256,0.0,0.0
340,84.75,44.972259521484375,47.66765594482422,175.6728515625,99.52212524414062,99.47200775146484,-0.00037087738746777177,0.04240558296442032,20.942895889282227,118.42866516113281,0.004632336553186178,0.0,0.0
341,85,45.26721954345703,47.28994369506836,172.34573364257812,99.50738525390625,99.46855926513672,-0.00036749226273968816,0.04240407794713974,20.94284439086914,118.43867492675781,0.0035890033468604088,0.0,0.0
342,85.25,45.347930908203125,47.387229919433594,173.41432189941406,99.51205444335938,99.46553802490234,-0.0003644456446636468,0.0424027219414711,20.942798614501953,118.45868682861328,0.004300280008465052,0.0,0.0
343,85.5,45.294281005859375,47.8372802734375,176.49795532226562,99.50630187988281,99.47588348388672,-0.0003521924954839051,0.0424015037715435,20.94275665283203,118.44867706298828,0.0028119066264480352,0.0,0.0
344,85.75,45.02520751953125,47.46257019042969,175.96900939941406,99.51960754394531,99.4672622680664,-0.0003411646466702223,0.04240040481090546,20.942718505859375,118.45868682861328,0.004839453846216202,0.0,0.0
345,86,44.30836868286133,46.812461853027344,174.34170532226562,99.50234985351562,99.46553802490234,-0.00033123960020020604,0.042399417608976364,20.942684173583984,118.45868682861328,0.003403777489438653,0.0,0.0
346,86.25,45.147438049316406,47.58299255371094,176.41934204101562,99.50990295410156,99.47760772705078,-0.00032230705255642533,0.04239852726459503,20.94265365600586,118.45868682861328,0.0029850874561816454,0.0,0.0
347,86.5,45.12314224243164,47.52691650390625,173.8440399169922,99.50990295410156,99.44915771484375,-0.00030271781724877656,0.04239772632718086,20.942626953125,118.46870422363281,0.00561637943610549,0.0,0.0
348,86.75,45.12211608886719,46.938682556152344,173.89442443847656,99.50306701660156,99.45950317382812,-0.0002850875025615096,0.04239700734615326,20.942602157592773,118.45868682861328,0.004027392715215683,0.0,0.0
349,87,44.98020935058594,47.28111267089844,173.34486389160156,99.5318374633789,99.45174407958984,-0.0002692202106118202,0.04239635914564133,20.94257926940918,118.46870422363281,0.007404482923448086,0.0,0.0
350,87.25,44.741790771484375,47.54539489746094,173.4311065673828,99.5091781616211,99.45475769042969,-0.00025493965949863195,0.04241999611258507,20.94256019592285,118.45868682861328,0.005031225737184286,0.0,0.0
351,87.5,45.37646484375,47.47943115234375,178.14280700683594,99.50953674316406,99.4672622680664,-0.00024208716058637947,0.042441271245479584,20.942543029785156,118.45868682861328,0.003907933831214905,0.0,0.0
352,87.75,45.26192855834961,47.96576690673828,177.43373107910156,99.52644348144531,99.45777893066406,-0.00022236723452806473,0.04246041923761368,20.94252586364746,118.44867706298828,0.006347220856696367,0.0,0.0
353,88,44.85851287841797,47.353912353515625,176.5895538330078,99.51637268066406,99.48451232910156,-0.0002046192967100069,0.04247765243053436,20.9425106048584,118.44867706298828,0.0029445330146700144,0.0,0.0
354,88.25,45.476226806640625,47.088958740234375,176.446044921875,99.50846099853516,99.46165466308594,-0.00018864615412894636,0.04249316081404686,20.94249725341797,118.43867492675781,0.00432767765596509,0.0,0.0
355,88.5,44.82448959350586,47.118099212646484,175.12252807617188,99.54478454589844,99.46338653564453,-0.00017427033162675798,0.0425071194767952,20.942485809326172,118.45868682861328,0.007523896172642708,0.0,0.0
356,88.75,44.65531921386719,47.143470764160156,171.42294311523438,99.53075408935547,99.48882293701172,-0.00016133209282997996,0.04251968115568161,20.942474365234375,118.44867706298828,0.003876150818541646,0.0,0.0
357,89,44.779502868652344,47.43738555908203,171.4855194091797,99.50019073486328,99.47028350830078,-0.00014968767936807126,0.04253098741173744,20.94246482849121,118.45868682861328,0.0027647744864225388,0.0,0.0
358,89.25,44.88322448730469,47.10694885253906,176.57275390625,99.51349639892578,99.47114562988281,-0.00013920769561082125,0.04252501577138901,20.94245719909668,118.44867706298828,0.0039156056009233,0.0,0.0
359,89.5,45.309852600097656,47.37653350830078,173.03955078125,99.53794860839844,99.48493957519531,-0.00012977571168448776,0.042519643902778625,20.94244956970215,118.42866516113281,0.004899725783616304,0.0,0.0
360,89.75,45.180450439453125,47.177494049072266,171.29852294921875,99.54657745361328,99.52374267578125,-0.00012128693197155371,0.04251480847597122,20.942508697509766,118.43867492675781,0.0021103809121996164,0.0,0.0
361,90,44.64994812011719,46.94535446166992,170.7604217529297,99.52823638916016,99.48407745361328,-0.00011364703095750883,0.04251045733690262,20.942562103271484,118.42866516113281,0.0040821898728609085,0.0,0.0
362,90.25,44.944053649902344,47.506019592285156,171.2122802734375,99.51529693603516,99.47329711914062,-0.00011696215369738638,0.042506542056798935,20.942609786987305,118.42866516113281,0.0038827266544103622,0.0,0.0
363,90.5,44.758384704589844,46.61349105834961,173.17694091796875,99.5490951538086,99.48968505859375,-0.0001199457619804889,0.042470723390579224,20.94265365600586,118.42866516113281,0.005490365903824568,0.0,0.0
364,90.75,44.80652618408203,46.723793029785156,173.59902954101562,99.52104949951172,99.47459411621094,-0.0001226310123456642,0.04243848845362663,20.942691802978516,118.43867492675781,0.004294799640774727,0.0,0.0
365,91,44.94029998779297,46.949954986572266,173.3456268310547,99.52069091796875,99.47933197021484,-0.00012504773621913046,0.04240947589278221,20.942726135253906,118.42866516113281,0.0038235443644225597,0.0,0.0
366,91.25,44.95634078979492,47.29981994628906,174.70425415039062,99.5224838256836,99.47157287597656,-0.0001326580240856856,0.04238336533308029,20.942758560180664,118.41865539550781,0.004705759231001139,0.0,0.0
367,91.5,44.42755126953125,47.07400894165039,171.17257690429688,99.53902435302734,99.48407745361328,-0.00013950729044154286,0.042359866201877594,20.942787170410156,118.41865539550781,0.0050783464685082436,0.0,0.0
368,91.75,45.23725128173828,47.24791717529297,173.03192138671875,99.53471374511719,99.48709869384766,-0.00014567162725143135,0.042338717728853226,20.942811965942383,118.41865539550781,0.004401103127747774,0.0,0.0
369,92,44.931339263916016,47.09883117675781,171.64047241210938,99.5372314453125,99.47804260253906,-0.00015121953038033098,0.042319681495428085,20.942834854125977,118.40864562988281,0.005470641888678074,0.0,0.0
370,92.25,44.87623596191406,47.27447509765625,171.72824096679688,99.54586029052734,99.48191833496094,-0.00015485374024137855,0.04230254888534546,20.942855834960938,118.39863586425781,0.00591003755107522,0.0,0.0
371,92.5,44.82020568847656,47.28837585449219,177.901611328125,99.53902435302734,99.46812438964844,-0.00015812453057151288,0.042287129908800125,20.942874908447266,118.41865539550781,0.006553204730153084,0.0,0.0
372,92.75,45.02128982543945,46.921512603759766,175.9819793701172,99.55557250976562,99.50045776367188,-0.0001610682375030592,0.042273253202438354,20.94289207458496,118.41865539550781,0.005093688145279884,0.0,0.0
373,93,44.95527648925781,47.585472106933594,174.50198364257812,99.52284240722656,99.48580169677734,-0.00015624435036443174,0.04226076602935791,20.942907333374023,118.41865539550781,0.0034235056955367327,0.0,0.0
374,93.25,44.76146697998047,47.079498291015625,177.3528289794922,99.54154205322266,99.49873352050781,-0.00015190285921562463,0.04224952682852745,20.942920684814453,118.41865539550781,0.003956155851483345,0.0,0.0
375,93.5,45.29829025268555,47.28303527832031,174.3592529296875,99.56599426269531,99.47933197021484,-0.00014799550990574062,0.04222326725721359,20.94293212890625,118.41865539550781,0.00800920370966196,0.0,0.0
376,93.75,45.40142059326172,47.190269470214844,171.55039978027344,99.5580825805664,99.49528503417969,-0.00014447889407165349,0.04219963401556015,20.942943572998047,118.41865539550781,0.005803752224892378,0.0,0.0
377,94,44.5704345703125,46.746131896972656,173.7745819091797,99.53003692626953,99.50994873046875,-0.00013723761367145926,0.04217836633324623,20.94295310974121,118.42866516113281,0.0018560645403340459,0.0,0.0
378,94.25,44.484619140625,47.23114013671875,168.74078369140625,99.53255462646484,99.49442291259766,-0.0001307204511249438,0.042159225791692734,20.942962646484375,118.42866516113281,0.0035243392921984196,0.0,0.0
379,94.5,44.931644439697266,47.03539276123047,175.19503784179688,99.55413055419922,99.50347900390625,-0.00012485501065384597,0.04216621071100235,20.942970275878906,118.42866516113281,0.004680554382503033,0.0,0.0
380,94.75,44.60053253173828,46.8763542175293,174.71571350097656,99.55916595458984,99.51210021972656,-0.00011957611422985792,0.042172499001026154,20.942977905273438,118.41865539550781,0.0043495954014360905,0.0,0.0
381,95,45.1821174621582,47.02585983276367,172.8372802734375,99.53363037109375,99.51210021972656,-0.00012433630763553083,0.04217815771698952,20.942983627319336,118.40864562988281,0.001989800715819001,0.0,0.0
