Repository: ulfsri/fsri_materials_database

# Materials and Products Database

## 01_Data

Raw data generated from each apparatus are included here in plain-text format. The data is organized first by material, next by the short name of test apparatus used, and where applicable additional filtering by test settings.

### material.json

Each material directory contains a json file of the same name as the material. This file links the data stored in the repository as well as data and graphs produced by the accompanying scripts (__02_Scripts__) to the respective landing page for the material on the front-end website.

File: 01_Data/PEX_Pipe/MCC/PEX_Pipe_MCC_30K_min_220131_R3.txt (part 1 of 4)
Sample ID:	C:\MCC\MCC Cal\Test\PEX_Pipe_MCC_30K_min_220131_R3.txt
Sample Weight (mg):	4.86
Heating Rate (C/s):	0.5
Combustor Temp (C):	900
N2 Flow Rate (cc/min):	80
O2 Flow Rate (cc/min):	20
Calibration File:	C:\MCC\MCC Cal\Coeff1 JN10440_30_210304.txt.txt
T Correction Coefficients:	0	1.024463	0
Time Shift (s):	14
*
Time (s)	Temperature (C)	N2 flow rate (cc/min)	O2 flow rate (cc/min)	Flow Rate (cc/min)	Oxygen (%)	HRR (W/g)	Heating rate (C/s)
0.000	114.302	80.000	19.996	103.772	20.116	0.024	-0.020
0.500	114.326	80.005	19.996	103.781	20.115	0.088	0.010
1.000	114.303	80.009	19.993	103.781	20.115	0.055	0.017
1.500	114.316	79.999	19.999	103.783	20.112	0.260	-0.004
2.000	114.314	80.008	19.988	103.782	20.114	0.150	0.001
2.500	114.305	80.003	19.990	103.781	20.114	0.154	-0.000
3.000	114.283	80.001	19.996	103.777	20.118	-0.128	-0.021
3.500	114.328	79.997	19.992	103.778	20.115	0.038	-0.004
4.000	114.260	80.006	19.993	103.780	20.117	-0.038	0.000
4.500	114.291	80.005	19.992	103.780	20.118	-0.101	-0.030
5.000	114.267	80.004	19.991	103.780	20.113	0.218	-0.015
5.500	114.277	80.000	19.993	103.784	20.115	0.042	-0.003
6.000	114.297	80.004	19.992	103.787	20.115	0.046	0.008
6.500	114.237	80.002	19.992	103.784	20.110	0.392	-0.005
7.000	114.274	80.003	19.995	103.780	20.111	0.341	-0.032
7.500	114.253	80.020	19.990	103.774	20.114	0.161	-0.004
8.000	114.244	80.007	19.996	103.771	20.112	0.267	-0.007
8.501	114.240	80.009	19.993	103.770	20.112	0.291	-0.021
9.001	114.229	80.003	19.996	103.771	20.113	0.172	-0.014
9.500	114.189	80.007	19.993	103.775	20.114	0.125	-0.033
10.000	114.283	80.021	19.993	103.776	20.110	0.390	0.002
10.500	114.240	80.009	19.989	103.775	20.114	0.148	0.052
11.000	114.238	79.991	19.994	103.776	20.110	0.427	0.003
11.500	114.272	80.014	19.991	103.772	20.108	0.555	-0.006
12.000	114.215	79.988	19.991	103.776	20.110	0.385	0.005
12.500	114.225	80.014	19.994	103.782	20.110	0.420	-0.035
13.000	114.218	80.001	19.994	103.785	20.109	0.500	-0.022
13.500	114.217	80.005	19.993	103.785	20.107	0.606	-0.002
14.000	114.233	80.006	19.997	103.789	20.107	0.617	0.004
14.500	114.267	80.006	19.994	103.786	20.108	0.555	0.033
15.000	114.268	79.996	19.996	103.790	20.105	0.728	0.042
15.500	114.276	80.007	19.992	103.791	20.107	0.599	0.022
16.000	114.231	80.006	19.992	103.800	20.105	0.763	-0.014
16.500	114.252	80.007	19.991	103.794	20.105	0.724	-0.030
17.000	114.222	80.004	19.996	103.777	20.107	0.572	-0.017
17.500	114.264	80.006	19.990	103.759	20.104	0.832	0.001
18.000	114.256	80.003	19.996	103.751	20.108	0.541	0.023
18.500	114.272	80.007	19.993	103.736	20.108	0.524	0.022
19.000	114.258	80.007	19.992	103.741	20.105	0.711	0.005
19.500	114.267	80.012	19.992	103.772	20.106	0.693	-0.001
20.000	114.267	80.004	19.994	103.824	20.106	0.662	0.002
20.500	114.275	80.005	19.991	103.852	20.106	0.662	0.008
21.000	114.285	80.009	19.992	103.870	20.107	0.635	0.013
21.500	114.272	80.002	19.993	103.880	20.107	0.605	0.008
22.000	114.278	80.005	19.992	103.870	20.105	0.750	-0.005
22.500	114.266	80.001	19.997	103.836	20.106	0.675	-0.007
23.000	114.317	80.011	19.989	103.820	20.102	0.958	0.017
23.500	114.340	80.008	19.994	103.815	20.101	1.014	0.057
24.000	114.321	79.999	19.999	103.815	20.101	0.972	0.039
24.500	114.319	80.007	19.994	103.816	20.102	0.904	-0.009
25.000	114.342	80.006	19.994	103.827	20.100	1.075	0.000
25.500	114.328	80.005	19.987	103.836	20.096	1.311	0.015
26.000	114.359	80.015	19.992	103.845	20.095	1.409	0.013
26.500	114.398	80.005	19.989	103.856	20.096	1.344	0.044
27.000	114.400	80.008	19.992	103.873	20.094	1.458	0.056
27.500	114.378	80.001	19.997	103.884	20.092	1.570	0.011
28.000	114.426	80.006	19.993	103.894	20.093	1.568	0.003
28.500	114.474	80.008	19.992	103.900	20.093	1.539	0.061
29.000	114.466	80.004	19.990	103.908	20.088	1.867	0.068
29.500	114.485	79.994	19.994	103.910	20.087	1.933	0.026
30.000	114.546	80.009	19.992	103.908	20.088	1.891	0.046
30.500	114.550	80.000	19.997	103.908	20.086	2.016	0.072
31.000	114.603	80.009	19.992	103.911	20.087	1.933	0.061
31.500	114.637	80.007	19.992	103.913	20.086	2.031	0.072
32.000	114.693	80.008	19.990	103.919	20.083	2.196	0.088
32.500	114.707	80.003	19.997	103.929	20.082	2.297	0.080
33.001	114.726	80.004	19.994	103.936	20.083	2.205	0.052
33.501	114.774	80.004	19.993	103.941	20.085	2.084	0.049
34.000	114.802	80.007	19.994	103.944	20.082	2.282	0.072
34.500	114.872	80.007	19.991	103.942	20.080	2.424	0.088
35.000	114.897	80.003	19.993	103.939	20.082	2.248	0.096
35.500	114.930	80.006	19.994	103.938	20.080	2.413	0.076
36.000	115.006	80.007	19.994	103.933	20.080	2.372	0.084
36.500	115.022	80.006	19.999	103.930	20.081	2.371	0.101
37.000	115.059	80.006	19.997	103.929	20.078	2.508	0.072
37.500	115.131	80.010	19.991	103.932	20.079	2.455	0.081
38.000	115.197	80.005	19.994	103.936	20.078	2.545	0.123
38.500	115.248	80.010	19.994	103.942	20.078	2.509	0.128
39.000	115.288	80.005	19.994	103.945	20.080	2.426	0.104
39.500	115.363	80.007	19.993	103.948	20.082	2.263	0.103
40.000	115.372	80.015	19.992	103.949	20.078	2.545	0.100
40.500	115.455	80.013	19.992	103.949	20.081	2.365	0.088
41.000	115.517	80.004	19.993	103.950	20.076	2.679	0.118
41.500	115.632	80.011	19.993	103.950	20.078	2.534	0.161
42.000	115.653	80.004	19.995	103.950	20.075	2.714	0.156
42.500	115.709	80.010	19.997	103.950	20.076	2.648	0.106
43.000	115.797	80.001	19.995	103.948	20.075	2.716	0.111
43.500	115.886	80.006	19.995	103.948	20.080	2.433	0.161
44.000	115.936	80.007	19.995	103.954	20.075	2.731	0.158
44.501	115.992	80.009	19.994	103.957	20.077	2.628	0.123
45.001	116.089	80.004	19.995	103.959	20.071	2.986	0.129
45.501	116.184	80.008	19.995	103.961	20.072	2.921	0.172
46.001	116.236	80.007	19.995	103.965	20.074	2.828	0.169
46.500	116.342	80.009	19.997	103.965	20.070	3.068	0.153
47.000	116.391	80.009	19.994	103.970	20.073	2.881	0.157
47.500	116.541	80.006	19.993	103.975	20.071	2.986	0.177
48.000	116.556	80.007	19.996	103.982	20.073	2.859	0.182
48.500	116.661	80.010	19.993	103.985	20.071	2.975	0.142
49.000	116.751	80.006	19.993	103.989	20.071	3.031	0.157
49.500	116.875	80.005	19.994	103.988	20.068	3.180	0.204
50.000	116.972	80.009	19.989	103.989	20.067	3.243	0.217
50.500	117.038	80.011	19.994	103.990	20.070	3.048	0.192
51.000	117.133	80.009	19.992	103.990	20.069	3.162	0.162
51.500	117.216	80.000	19.995	103.989	20.065	3.386	0.169
52.000	117.343	80.003	19.994	103.986	20.072	2.968	0.194
52.500	117.469	80.010	19.989	103.986	20.069	3.107	0.232
53.000	117.570	80.000	19.995	103.984	20.066	3.339	0.240
53.500	117.688	80.009	19.992	103.983	20.069	3.122	0.223
54.000	117.804	80.011	19.994	103.983	20.067	3.280	0.226
54.500	117.910	80.011	19.994	103.986	20.067	3.278	0.228
55.000	117.999	80.006	19.992	103.985	20.066	3.344	0.209
55.501	118.088	80.008	19.994	103.986	20.064	3.466	0.186
56.001	118.184	80.008	19.992	103.988	20.066	3.319	0.181
56.500	118.328	80.009	19.995	103.988	20.067	3.273	0.212
57.000	118.430	80.005	19.995	103.987	20.066	3.363	0.243
57.500	118.585	80.006	19.997	103.987	20.064	3.444	0.252
58.000	118.667	80.006	19.994	103.986	20.063	3.521	0.247
58.500	118.788	80.004	19.993	103.984	20.064	3.484	0.220
59.000	118.923	80.005	19.995	103.983	20.060	3.741	0.230
59.500	119.055	80.005	19.993	103.983	20.061	3.691	0.262
60.000	119.155	80.007	19.994	103.984	20.063	3.565	0.250
60.500	119.263	80.006	19.995	103.985	20.061	3.697	0.220
61.000	119.384	80.008	19.995	103.985	20.060	3.758	0.219
61.500	119.534	80.005	19.995	103.987	20.064	3.499	0.250
62.000	119.632	80.006	19.993	103.986	20.062	3.640	0.260
62.500	119.769	80.007	19.994	103.991	20.063	3.552	0.242
63.001	119.896	80.006	19.994	103.999	20.061	3.655	0.249
63.501	120.041	80.001	19.995	104.002	20.061	3.664	0.268
64.000	120.190	80.005	19.994	104.003	20.061	3.673	0.283
64.500	120.252	80.004	19.995	104.010	20.063	3.552	0.252
65.000	120.449	80.004	19.993	104.011	20.060	3.737	0.235
65.500	120.593	80.006	19.991	104.009	20.062	3.618	0.300
66.000	120.733	80.007	19.994	104.012	20.063	3.541	0.313
66.500	120.856	80.012	19.990	104.016	20.062	3.603	0.274
67.000	121.011	80.005	19.989	104.014	20.062	3.603	0.271
67.500	121.139	80.007	19.999	104.014	20.064	3.499	0.280
68.000	121.264	80.010	19.991	104.014	20.062	3.581	0.268
68.500	121.445	80.005	19.994	104.016	20.062	3.609	0.280
69.000	121.544	80.005	19.995	104.017	20.063	3.532	0.293
69.500	121.738	80.007	19.994	104.016	20.061	3.704	0.286
70.000	121.850	80.008	19.993	104.011	20.062	3.633	0.299
70.500	122.024	80.008	19.994	104.014	20.059	3.822	0.296
71.000	122.132	80.008	19.995	104.013	20.060	3.712	0.284
71.500	122.270	80.008	19.995	104.014	20.059	3.807	0.264
72.000	122.446	80.006	19.989	104.017	20.058	3.893	0.281
72.500	122.588	80.008	19.993	104.024	20.062	3.620	0.316
73.000	122.738	80.009	19.992	104.024	20.060	3.772	0.305
73.500	122.882	80.006	19.991	104.022	20.058	3.844	0.293
74.001	123.042	80.008	19.995	104.022	20.057	3.960	0.299
74.501	123.199	80.005	19.994	104.020	20.061	3.677	0.310
75.000	123.382	80.010	19.996	104.018	20.056	4.002	0.328
75.500	123.515	80.010	19.995	104.017	20.059	3.833	0.328
76.000	123.679	80.007	19.995	104.018	20.059	3.815	0.306
76.500	123.832	80.006	19.999	104.017	20.057	3.961	0.307
77.000	124.010	80.010	19.998	104.017	20.058	3.884	0.324
77.500	124.168	80.002	19.997	104.016	20.056	4.011	0.333
78.001	124.336	80.003	19.998	104.016	20.054	4.130	0.331
78.501	124.543	80.014	19.988	104.014	20.059	3.813	0.350
79.000	124.701	80.002	19.997	104.016	20.058	3.871	0.370
79.500	124.846	80.003	19.996	104.016	20.056	4.005	0.334
80.000	125.018	80.011	19.995	104.017	20.058	3.886	0.310
80.500	125.208	80.010	19.993	104.018	20.055	4.048	0.339
81.001	125.379	80.004	19.996	104.019	20.057	3.950	0.361
81.501	125.577	80.008	19.991	104.017	20.057	3.974	0.365
82.000	125.702	80.008	19.995	104.018	20.056	4.022	0.346
82.500	125.903	80.009	19.991	104.019	20.056	4.026	0.325
83.000	126.092	80.004	19.995	104.020	20.055	4.086	0.358
83.500	126.247	80.008	19.994	104.020	20.055	4.096	0.367
84.000	126.390	80.008	19.998	104.020	20.055	4.107	0.321
84.500	126.635	80.008	19.992	104.019	20.056	3.978	0.342
85.000	126.814	80.007	19.996	104.020	20.055	4.051	0.406
85.500	126.954	80.005	19.993	104.019	20.055	4.095	0.372
86.000	127.140	80.004	19.996	104.019	20.056	4.009	0.322
86.500	127.362	80.006	19.992	104.019	20.053	4.211	0.367
87.000	127.523	80.008	19.992	104.020	20.052	4.275	0.396
87.500	127.704	80.007	19.995	104.019	20.056	4.039	0.362
88.000	127.889	80.008	19.993	104.020	20.055	4.092	0.354
88.500	128.099	80.008	19.993	104.021	20.054	4.174	0.381
89.000	128.242	80.009	19.994	104.021	20.055	4.081	0.374
89.500	128.439	80.007	19.997	104.020	20.056	3.989	0.346
90.000	128.625	80.006	19.995	104.019	20.054	4.124	0.361
90.500	128.827	80.005	19.997	104.019	20.054	4.145	0.386
91.000	128.990	80.005	19.992	104.018	20.053	4.179	0.377
91.500	129.194	80.004	19.996	104.019	20.056	4.036	0.366
92.000	129.387	80.005	19.994	104.020	20.053	4.202	0.382
92.500	129.593	80.006	19.993	104.021	20.056	4.014	0.398
93.000	129.811	80.005	19.992	104.021	20.053	4.203	0.412
93.500	129.996	80.005	19.993	104.023	20.055	4.092	0.414
94.001	130.189	80.006	19.995	104.023	20.051	4.311	0.391
94.501	130.362	80.005	19.996	104.023	20.054	4.117	0.372
95.000	130.546	80.006	19.995	104.022	20.056	4.021	0.361
95.500	130.754	80.007	19.996	104.022	20.053	4.169	0.374
96.000	130.964	80.003	19.995	104.021	20.054	4.149	0.405
96.500	131.119	80.007	19.995	104.021	20.054	4.160	0.392
97.000	131.330	80.003	19.996	104.021	20.052	4.230	0.366
97.500	131.529	80.005	19.994	104.020	20.056	4.004	0.388
98.000	131.724	80.005	19.995	104.020	20.056	4.004	0.402
98.500	131.948	80.005	19.993	104.020	20.055	4.054	0.407
99.000	132.129	80.008	19.992	104.021	20.057	3.927	0.412
99.500	132.308	80.006	19.994	104.021	20.058	3.860	0.382
100.000	132.554	80.006	19.993	104.019	20.062	3.614	0.392
100.501	132.752	80.007	19.994	104.017	20.062	3.576	0.434
101.001	132.931	80.006	19.997	104.009	20.066	3.333	0.411
101.500	133.115	80.006	19.995	103.983	20.069	3.118	0.370
102.000	133.337	80.007	19.993	103.944	20.076	2.684	0.385
102.500	133.529	80.007	19.994	103.899	20.078	2.547	0.410
103.000	133.711	80.007	19.995	103.849	20.080	2.373	0.394
103.500	133.952	80.007	19.993	103.802	20.082	2.263	0.399
104.000	134.085	80.009	19.993	103.771	20.085	2.071	0.398
104.500	134.253	80.008	19.994	103.749	20.086	1.991	0.337
105.000	134.462	80.006	19.993	103.738	20.091	1.650	0.339
105.500	134.598	80.005	19.992	103.729	20.095	1.409	0.361
106.001	134.807	80.005	19.994	103.722	20.099	1.149	0.345
106.501	134.920	80.006	19.993	103.716	20.101	0.990	0.333
107.000	135.055	80.006	19.995	103.715	20.100	1.059	0.285
107.500	135.203	80.007	19.993	103.711	20.099	1.151	0.266
108.000	135.410	80.008	19.992	103.710	20.106	0.670	0.319
108.500	135.513	80.004	19.994	103.709	20.102	0.935	0.332
109.000	135.655	80.004	19.995	103.705	20.105	0.737	0.277
109.500	135.777	80.009	19.990	103.703	20.107	0.593	0.254
110.000	135.905	80.005	19.994	103.704	20.105	0.739	0.257
110.500	136.011	80.006	19.994	103.704	20.110	0.381	0.242
111.000	136.163	80.006	19.992	103.704	20.110	0.370	0.246
111.500	136.281	80.006	19.993	103.706	20.110	0.408	0.264
112.000	136.414	80.007	19.993	103.706	20.112	0.276	0.260
112.500	136.535	80.007	19.993	103.698	20.110	0.373	0.253
113.000	136.651	80.006	19.991	103.691	20.115	0.064	0.246
113.500	136.759	80.007	19.993	103.685	20.113	0.225	0.230
114.000	136.866	80.005	19.994	103.682	20.116	-0.002	0.219
114.500	136.966	80.006	19.993	103.678	20.113	0.214	0.212
115.000	137.054	80.005	19.992	103.679	20.114	0.157	0.198
115.500	137.189	80.006	19.994	103.682	20.113	0.194	0.205
116.000	137.283	80.004	19.995	103.680	20.116	0.027	0.226
116.500	137.383	80.003	19.993	103.678	20.114	0.110	0.211
117.000	137.437	80.005	19.995	103.679	20.117	-0.064	0.174
117.500	137.511	80.004	19.993	103.679	20.117	-0.068	0.141
118.000	137.594	80.006	19.994	103.678	20.116	-0.005	0.142
118.500	137.634	80.002	19.994	103.680	20.118	-0.161	0.139
119.000	137.760	80.006	19.993	103.682	20.119	-0.165	0.144
119.500	137.832	80.006	19.995	103.680	20.119	-0.168	0.182
120.000	137.928	80.004	19.994	103.679	20.118	-0.156	0.183
120.500	138.024	80.004	19.993	103.679	20.117	-0.077	0.180
121.000	138.029	80.002	19.995	103.678	20.117	-0.040	0.146
121.501	138.082	80.004	19.994	103.676	20.118	-0.148	0.079
122.001	138.140	80.005	19.994	103.679	20.117	-0.070	0.085
122.500	138.211	80.005	19.993	103.684	20.116	-0.013	0.121
123.000	138.300	80.005	19.994	103.686	20.119	-0.172	0.145
123.500	138.322	80.005	19.993	103.686	20.115	0.079	0.135
124.000	138.327	80.006	19.992	103.688	20.117	-0.079	0.069
124.500	138.404	80.006	19.993	103.685	20.119	-0.177	0.055
125.000	138.475	80.005	19.993	103.681	20.118	-0.146	0.115
125.500	138.519	80.007	19.994	103.677	20.117	-0.088	0.131
126.000	138.535	80.007	19.993	103.676	20.118	-0.112	0.087
126.500	138.563	80.006	19.994	103.675	20.120	-0.251	0.051
127.000	138.624	80.006	19.993	103.677	20.118	-0.113	0.066
127.500	138.669	80.007	19.993	103.678	20.116	-0.024	0.097
128.000	138.658	80.007	19.994	103.678	20.121	-0.302	0.070
128.500	138.696	80.006	19.995	103.679	20.118	-0.154	0.031
129.000	138.716	80.007	19.993	103.680	20.119	-0.231	0.043
129.500	138.768	80.005	19.994	103.678	20.116	-0.027	0.065
130.000	138.791	80.006	19.993	103.676	20.121	-0.346	0.073
130.500	138.796	80.006	19.994	103.676	20.119	-0.166	0.052
131.000	138.806	80.006	19.993	103.678	20.118	-0.159	0.022
131.500	138.868	80.006	19.993	103.682	20.120	-0.240	0.044
132.000	138.847	80.007	19.993	103.683	20.119	-0.221	0.056
132.500	138.870	80.005	19.994	103.683	20.118	-0.161	0.022
133.000	138.889	80.006	19.994	103.683	20.117	-0.035	0.022
133.500	138.889	80.007	19.993	103.680	20.120	-0.256	0.031
134.000	138.937	80.007	19.994	103.674	20.118	-0.126	0.034
134.500	138.935	80.007	19.994	103.673	20.119	-0.216	0.047
135.000	138.941	80.006	19.994	103.673	20.121	-0.359	0.025
135.500	138.935	80.007	19.994	103.674	20.117	-0.088	0.002
136.000	138.937	80.006	19.993	103.676	20.119	-0.225	-0.002
136.500	138.945	80.007	19.993	103.682	20.121	-0.324	0.003
137.000	138.958	80.006	19.994	103.685	20.117	-0.097	0.016
137.500	138.947	80.007	19.994	103.689	20.119	-0.223	0.012
138.000	138.910	80.006	19.994	103.689	20.119	-0.220	-0.023
138.500	138.929	80.006	19.994	103.688	20.120	-0.291	-0.033
139.000	138.937	80.007	19.993	103.683	20.121	-0.353	0.005
139.500	138.930	80.006	19.994	103.680	20.120	-0.295	0.014
140.000	138.924	80.007	19.994	103.676	20.122	-0.392	-0.007
140.500	138.902	80.007	19.994	103.675	20.121	-0.309	-0.021
141.000	138.914	80.006	19.995	103.672	20.119	-0.210	-0.019
141.500	138.855	80.005	19.994	103.671	20.119	-0.201	-0.028
142.000	138.882	80.006	19.994	103.670	20.121	-0.309	-0.039
142.500	138.883	80.007	19.994	103.669	20.121	-0.306	-0.002
143.000	138.865	80.007	19.994	103.668	20.121	-0.349	0.005
143.500	138.829	80.007	19.994	103.667	20.118	-0.128	-0.035
144.000	138.839	80.007	19.993	103.668	20.119	-0.216	-0.039
144.500	138.804	80.005	19.993	103.671	20.119	-0.201	-0.026
145.000	138.802	80.006	19.994	103.676	20.117	-0.040	-0.032
145.500	138.793	80.007	19.993	103.677	20.121	-0.315	-0.024
146.000	138.777	80.007	19.993	103.677	20.121	-0.307	-0.018
146.500	138.744	80.006	19.993	103.677	20.122	-0.386	-0.037
147.000	138.724	80.005	19.994	103.674	20.122	-0.399	-0.051
147.500	138.699	80.006	19.993	103.669	20.122	-0.395	-0.049
148.000	138.643	80.006	19.994	103.669	20.121	-0.313	-0.063
148.500	138.623	80.006	19.995	103.667	20.123	-0.468	-0.078
149.000	138.602	80.006	19.994	103.667	20.120	-0.238	-0.058
149.500	138.581	80.006	19.994	103.670	20.119	-0.188	-0.041
150.000	138.544	80.006	19.994	103.670	20.119	-0.181	-0.050
150.500	138.541	80.004	19.994	103.671	20.118	-0.161	-0.049
151.000	138.472	80.006	19.994	103.672	20.119	-0.201	-0.056
151.500	138.500	80.006	19.993	103.672	20.122	-0.403	-0.056
152.000	138.434	80.007	19.994	103.669	20.121	-0.357	-0.039
152.500	138.415	80.007	19.995	103.668	20.120	-0.289	-0.062
153.000	138.400	80.006	19.994	103.668	20.120	-0.240	-0.059
153.500	138.354	80.006	19.994	103.668	20.121	-0.346	-0.047
154.000	138.303	80.006	19.994	103.667	20.120	-0.282	-0.079
154.500	138.278	80.008	19.994	103.669	20.120	-0.287	-0.087
155.000	138.244	80.007	19.995	103.668	20.120	-0.232	-0.068
155.500	138.223	80.007	19.994	103.669	20.122	-0.395	-0.057
156.000	138.158	80.007	19.993	103.669	20.119	-0.192	-0.070
156.500	138.142	80.006	19.995	103.672	20.119	-0.227	-0.083
157.000	138.099	80.008	19.995	103.673	20.122	-0.373	-0.070
157.500	138.050	80.007	19.995	103.674	20.120	-0.247	-0.076
158.000	137.994	80.008	19.994	103.673	20.120	-0.249	-0.098
158.500	137.965	80.009	19.995	103.673	20.120	-0.271	-0.095
159.000	137.885	80.007	19.993	103.673	20.121	-0.348	-0.097
159.500	137.900	80.005	19.994	103.675	20.119	-0.218	-0.087
160.000	137.838	80.007	19.994	103.678	20.121	-0.346	-0.056
160.500	137.786	80.007	19.995	103.683	20.119	-0.181	-0.080
161.000	137.718	80.007	19.994	103.686	20.122	-0.430	-0.117
161.500	137.724	80.008	19.994	103.685	20.121	-0.306	-0.092
162.000	137.655	80.007	19.995	103.682	20.120	-0.247	-0.063
162.500	137.628	80.008	19.995	103.678	20.116	-0.015	-0.080
163.000	137.576	80.006	19.998	103.673	20.116	-0.018	-0.087
163.500	137.514	80.007	19.996	103.670	20.122	-0.397	-0.096
164.000	137.512	80.009	19.995	103.668	20.124	-0.531	-0.089
164.500	137.407	80.006	19.996	103.667	20.120	-0.247	-0.085
165.000	137.397	80.007	19.994	103.669	20.121	-0.355	-0.111
165.500	137.333	80.006	19.996	103.670	20.120	-0.262	-0.094
166.000	137.309	80.006	19.994	103.670	20.122	-0.386	-0.081
166.500	137.255	80.004	19.993	103.673	20.118	-0.117	-0.083
167.000	137.200	80.005	19.995	103.674	20.116	-0.029	-0.094
167.500	137.136	80.007	19.995	103.674	20.119	-0.170	-0.114
168.000	137.120	80.005	19.995	103.673	20.118	-0.154	-0.099
168.500	137.048	80.006	19.995	103.673	20.119	-0.231	-0.084
169.000	137.009	80.004	19.995	103.672	20.119	-0.166	-0.100
169.500	136.953	80.005	19.996	103.670	20.121	-0.302	-0.104
170.000	136.924	80.005	19.994	103.669	20.121	-0.298	-0.090
170.500	136.841	80.006	19.995	103.669	20.122	-0.377	-0.098
171.000	136.822	80.005	19.995	103.669	20.117	-0.070	-0.107
171.500	136.755	80.005	19.994	103.670	20.119	-0.183	-0.094
172.000	136.696	80.006	19.995	103.672	20.118	-0.119	-0.106
172.500	136.675	80.006	19.994	103.674	20.119	-0.214	-0.103
173.000	136.596	80.007	19.995	103.674	20.119	-0.192	-0.090
173.500	136.543	80.005	19.994	103.675	20.119	-0.210	-0.116
174.000	136.501	80.006	19.994	103.675	20.119	-0.185	-0.114
174.500	136.424	80.005	19.993	103.675	20.113	0.179	-0.107
175.000	136.373	80.007	19.993	103.674	20.117	-0.075	-0.123
175.500	136.274	80.004	19.993	103.675	20.116	0.018	-0.139
176.000	136.255	80.006	19.993	103.675	20.118	-0.154	-0.135
176.500	136.192	80.006	19.994	103.678	20.118	-0.119	-0.100
177.000	136.171	80.006	19.994	103.680	20.119	-0.227	-0.083
177.500	136.084	80.005	19.994	103.680	20.119	-0.170	-0.095
178.000	136.036	80.005	19.994	103.678	20.121	-0.335	-0.122
178.500	136.005	80.004	19.994	103.677	20.118	-0.128	-0.108
179.000	135.940	80.006	19.993	103.674	20.119	-0.229	-0.087
179.500	135.863	80.006	19.993	103.673	20.120	-0.273	-0.119
180.000	135.834	80.005	19.993	103.675	20.120	-0.263	-0.124
180.500	135.759	80.005	19.992	103.677	20.119	-0.190	-0.105
181.000	135.711	80.006	19.993	103.678	20.119	-0.225	-0.114
181.500	135.637	80.006	19.994	103.678	20.118	-0.137	-0.123
182.000	135.607	80.004	19.994	103.681	20.115	0.037	-0.113
182.500	135.500	80.005	19.993	103.684	20.117	-0.077	-0.120
183.000	135.453	80.005	19.995	103.683	20.122	-0.384	-0.145
183.500	135.387	80.006	19.994	103.682	20.119	-0.165	-0.134
184.000	135.358	80.006	19.993	103.686	20.118	-0.112	-0.104
184.500	135.320	80.005	19.994	103.685	20.119	-0.172	-0.081
185.000	135.228	80.008	19.994	103.682	20.119	-0.176	-0.098
185.500	135.181	80.007	19.993	103.685	20.115	0.059	-0.134
186.000	135.112	80.004	19.993	103.687	20.119	-0.188	-0.128
186.500	135.054	80.005	19.992	103.684	20.117	-0.086	-0.122
187.000	135.010	80.005	19.993	103.688	20.117	-0.082	-0.114
187.500	134.924	80.006	19.994	103.689	20.116	-0.005	-0.115
188.000	134.891	80.005	19.993	103.691	20.117	-0.097	-0.125
188.500	134.841	80.005	19.993	103.689	20.116	0.024	-0.102
189.000	134.750	80.004	19.993	103.688	20.120	-0.274	-0.112
189.500	134.731	80.005	19.993	103.682	20.118	-0.113	-0.125
190.000	134.653	80.007	19.993	103.680	20.115	0.075	-0.103
190.500	134.556	80.006	19.993	103.675	20.115	0.071	-0.136
191.000	134.571	80.007	19.993	103.675	20.115	0.055	-0.129
191.500	134.472	80.006	19.993	103.674	20.121	-0.313	-0.083
192.000	134.413	80.006	19.994	103.676	20.118	-0.157	-0.121
192.500	134.371	80.006	19.994	103.679	20.115	0.084	-0.130
193.000	134.290	80.007	19.994	103.685	20.114	0.119	-0.112
193.500	134.198	80.004	19.994	103.688	20.118	-0.112	-0.148
194.000	134.209	80.006	19.994	103.692	20.116	-0.015	-0.127
194.500	134.133	80.006	19.994	103.692	20.116	-0.004	-0.073
195.000	134.077	80.006	19.994	103.688	20.117	-0.033	-0.099
195.500	133.987	80.005	19.995	103.682	20.117	-0.095	-0.139
196.000	133.899	80.006	19.995	103.679	20.117	-0.066	-0.162
196.500	133.873	80.005	19.993	103.679	20.117	-0.042	-0.146
197.000	133.808	80.006	19.994	103.683	20.117	-0.059	-0.102
197.500	133.748	80.005	19.994	103.683	20.116	0.022	-0.108
198.000	133.679	80.005	19.993	103.684	20.118	-0.124	-0.127
198.500	133.615	80.005	19.993	103.683	20.118	-0.126	-0.131
199.000	133.562	80.005	19.994	103.680	20.116	0.005	-0.125
199.500	133.506	80.005	19.992	103.675	20.117	-0.086	-0.113
200.000	133.412	80.004	19.994	103.678	20.117	-0.046	-0.129
200.500	133.356	80.004	19.993	103.684	20.119	-0.194	-0.150
201.000	133.308	80.004	19.993	103.690	20.115	0.048	-0.128
201.500	133.221	80.006	19.993	103.690	20.113	0.179	-0.120
202.000	133.176	80.005	19.992	103.691	20.119	-0.165	-0.133
202.500	133.101	80.004	19.993	103.688	20.114	0.145	-0.126
203.000	133.074	80.005	19.994	103.682	20.115	0.101	-0.111
203.500	133.031	80.005	19.993	103.679	20.116	-0.007	-0.086
204.000	132.921	80.005	19.994	103.684	20.115	0.099	-0.111
204.500	132.883	80.006	19.993	103.687	20.114	0.152	-0.151
205.000	132.839	80.005	19.994	103.689	20.114	0.106	-0.115
205.500	132.774	80.004	19.994	103.691	20.114	0.141	-0.095
206.000	132.711	80.005	19.994	103.690	20.116	0.000	-0.118
206.500	132.631	80.004	19.994	103.691	20.115	0.099	-0.136
207.000	132.589	80.006	19.994	103.692	20.116	0.002	-0.133
207.500	132.551	80.006	19.993	103.690	20.116	0.018	-0.101
208.000	132.481	80.006	19.994	103.687	20.116	-0.018	-0.094
208.500	132.435	80.006	19.993	103.684	20.116	-0.026	-0.112
209.000	132.348	80.007	19.992	103.682	20.116	0.035	-0.125
209.500	132.307	80.006	19.994	103.679	20.114	0.154	-0.130
210.000	132.251	80.006	19.994	103.686	20.117	-0.073	-0.112
210.500	132.210	80.007	19.993	103.691	20.113	0.205	-0.097
211.000	132.106	80.006	19.993	103.697	20.115	0.068	-0.121
211.500	132.070	80.007	19.993	103.700	20.114	0.156	-0.143
212.000	132.010	80.007	19.993	103.704	20.115	0.060	-0.118
212.500	131.963	80.008	19.993	103.701	20.117	-0.079	-0.102
213.000	131.874	80.006	19.993	103.695	20.114	0.110	-0.122
213.500	131.832	80.008	19.993	103.691	20.113	0.172	-0.133
214.000	131.805	80.008	19.994	103.686	20.113	0.210	-0.100
214.500	131.721	80.008	19.993	103.681	20.118	-0.130	-0.090
215.000	131.651	80.007	19.994	103.683	20.117	-0.093	-0.133
215.500	131.589	80.008	19.993	103.690	20.117	-0.075	-0.143
216.000	131.543	80.006	19.993	103.697	20.113	0.196	-0.120
216.500	131.498	80.008	19.994	103.700	20.115	0.071	-0.099
217.000	131.427	80.007	19.994	103.700	20.116	0.016	-0.103
217.500	131.366	80.009	19.993	103.697	20.113	0.201	-0.124
218.000	131.302	80.007	19.994	103.693	20.115	0.099	-0.129
218.500	131.227	80.009	19.994	103.691	20.112	0.238	-0.132
219.000	131.180	80.007	19.994	103.692	20.116	0.026	-0.131
219.500	131.141	80.007	19.993	103.692	20.112	0.282	-0.104
220.000	131.066	80.007	19.992	103.693	20.117	-0.091	-0.100
220.500	131.026	80.006	19.996	103.694	20.115	0.077	-0.114
221.000	130.952	80.007	19.995	103.695	20.115	0.057	-0.115
221.500	130.911	80.006	19.995	103.694	20.115	0.077	-0.114
222.000	130.845	80.007	19.996	103.695	20.112	0.245	-0.111
222.500	130.789	80.006	19.995	103.696	20.115	0.088	-0.114
223.000	130.755	80.006	19.995	103.699	20.113	0.232	-0.106
223.500	130.641	80.007	19.995	103.697	20.115	0.077	-0.119
224.000	130.592	80.007	19.994	103.696	20.112	0.284	-0.156
224.500	130.536	80.006	19.995	103.698	20.112	0.300	-0.134
225.000	130.499	80.007	19.995	103.698	20.113	0.192	-0.099
225.500	130.483	80.007	19.995	103.698	20.113	0.210	-0.073
226.000	130.404	80.006	19.994	103.700	20.112	0.264	-0.074
226.500	130.348	80.007	19.995	103.701	20.111	0.315	-0.115
227.000	130.240	80.005	19.994	103.702	20.116	0.029	-0.150
227.500	130.209	80.006	19.993	103.697	20.113	0.220	-0.152
228.000	130.163	80.005	19.994	103.691	20.113	0.210	-0.108
228.500	130.107	80.007	19.994	103.687	20.110	0.401	-0.089
229.000	130.049	80.006	19.995	103.682	20.114	0.115	-0.108
229.500	129.998	80.006	19.994	103.678	20.113	0.189	-0.111
230.000	129.969	80.007	19.994	103.681	20.113	0.215	-0.095
230.500	129.853	80.006	19.993	103.687	20.115	0.079	-0.113
231.000	129.816	80.006	19.995	103.692	20.113	0.218	-0.149
231.500	129.763	80.006	19.994	103.692	20.115	0.070	-0.121
232.000	129.685	80.006	19.994	103.693	20.113	0.212	-0.110
232.500	129.674	80.006	19.994	103.688	20.114	0.138	-0.110
233.000	129.618	80.007	19.994	103.682	20.115	0.085	-0.078
233.500	129.562	80.007	19.994	103.680	20.113	0.198	-0.089
234.000	129.487	80.006	19.994	103.686	20.116	-0.007	-0.121
234.500	129.441	80.008	19.994	103.690	20.114	0.146	-0.126
235.000	129.349	80.007	19.994	103.698	20.111	0.316	-0.130
235.500	129.332	80.008	19.994	103.703	20.111	0.366	-0.123
236.000	129.256	80.008	19.993	103.703	20.110	0.403	-0.101
236.500	129.223	80.008	19.994	103.704	20.106	0.696	-0.101
237.000	129.164	80.007	19.994	103.702	20.103	0.871	-0.100
237.500	129.087	80.007	19.992	103.700	20.098	1.200	-0.114
238.000	129.017	80.007	19.995	103.698	20.091	1.663	-0.142
238.500	128.963	80.007	19.993	103.698	20.082	2.285	-0.135
239.000	128.909	80.009	19.995	103.706	20.074	2.809	-0.116
239.501	128.872	80.009	19.993	103.765	20.064	3.516	-0.099
240.000	128.842	80.008	19.995	103.876	20.052	4.298	-0.079
240.500	128.794	80.009	19.995	104.022	20.043	4.929	-0.073
241.000	128.790	80.006	19.994	104.186	20.034	5.532	-0.065
241.500	128.756	80.008	19.993	104.354	20.023	6.267	-0.045
242.000	128.783	80.007	19.995	104.478	20.016	6.728	-0.022
242.500	128.786	80.009	19.994	104.555	20.007	7.327	0.012
243.000	128.841	80.006	19.993	104.600	20.000	7.792	0.044
243.500	128.857	80.008	19.993	104.625	19.996	8.076	0.064
244.000	128.986	80.008	19.994	104.638	19.989	8.554	0.107
244.500	129.062	80.008	19.994	104.645	19.980	9.101	0.175
245.000	129.177	80.006	19.993	104.647	19.979	9.208	0.198
245.500	129.254	80.006	19.993	104.647	19.973	9.619	0.191
246.000	129.404	80.007	19.995	104.647	19.968	9.940	0.209
246.500	129.489	80.008	19.994	104.644	19.967	9.996	0.231
247.000	129.670	80.007	19.994	104.641	19.966	10.075	0.251
247.500	129.766	80.007	19.993	104.635	19.960	10.480	0.272
248.000	129.996	80.005	19.993	104.627	19.960	10.481	0.302
248.500	130.160	80.004	19.994	104.619	19.958	10.603	0.360
249.000	130.330	80.004	19.994	104.611	19.958	10.570	0.364
249.500	130.578	80.005	19.994	104.604	19.957	10.671	0.376
250.000	130.783	80.004	19.994	104.596	19.955	10.824	0.436
250.500	131.006	80.004	19.994	104.588	19.956	10.736	0.440
251.000	131.273	80.004	19.995	104.578	19.952	10.986	0.459
251.500	131.455	80.006	19.995	104.570	19.953	10.936	0.469
252.000	131.708	80.005	19.995	104.557	19.956	10.708	0.441
252.500	132.015	80.004	19.994	104.548	19.956	10.746	0.498
253.000	132.302	80.005	19.996	104.541	19.953	10.909	0.578
253.500	132.538	80.005	19.995	104.535	19.952	11.012	0.559
254.000	132.841	80.006	19.994	104.532	19.953	10.901	0.531
254.500	133.151	80.005	19.995	104.530	19.956	10.700	0.576
255.000	133.492	80.004	19.994	104.529	19.954	10.871	0.632
255.500	133.797	80.004	19.994	104.525	19.953	10.898	0.648
256.000	134.134	80.004	19.996	104.524	19.954	10.862	0.644
256.500	134.458	80.004	19.995	104.523	19.954	10.854	0.652
257.000	134.762	80.003	19.995	104.516	19.954	10.846	0.645
257.500	135.171	80.004	19.994	104.510	19.960	10.477	0.671
258.000	135.509	80.003	19.995	104.506	19.955	10.819	0.730
258.500	135.857	80.005	19.996	104.499	19.958	10.589	0.716
259.000	136.239	80.006	19.994	104.493	19.960	10.445	0.708
259.500	136.611	80.004	19.995	104.492	19.959	10.503	0.742
260.000	136.994	80.005	19.993	104.491	19.958	10.569	0.755
260.500	137.398	80.002	19.993	104.492	19.959	10.524	0.771
261.000	137.797	80.004	19.994	104.492	19.962	10.353	0.795
261.500	138.193	80.003	19.996	104.490	19.962	10.333	0.799
262.000	138.609	80.006	19.995	104.487	19.963	10.251	0.803
262.500	139.010	80.005	19.994	104.480	19.963	10.252	0.815
263.000	139.444	80.004	19.995	104.472	19.962	10.338	0.826
263.500	139.874	80.005	19.995	104.464	19.966	10.075	0.849
264.000	140.344	80.004	19.995	104.456	19.965	10.095	0.882
264.500	140.777	80.003	19.994	104.451	19.966	10.061	0.902
265.000	141.185	80.005	19.995	104.449	19.966	10.079	0.872
265.500	141.668	80.005	19.994	104.445	19.968	9.913	0.866
266.000	142.113	80.006	19.993	104.440	19.967	9.979	0.909
266.501	142.570	80.006	19.993	104.436	19.969	9.814	0.915
267.000	143.047	80.005	19.994	104.430	19.972	9.668	0.918
267.500	143.492	80.007	19.993	104.424	19.972	9.670	0.928
268.000	143.989	80.005	19.994	104.420	19.970	9.755	0.932
268.500	144.471	80.005	19.993	104.415	19.976	9.403	0.961
269.000	144.940	80.005	19.992	104.409	19.973	9.552	0.965
269.500	145.434	80.006	19.993	104.405	19.978	9.263	0.957
270.000	145.932	80.006	19.993	104.402	19.977	9.322	0.978
270.500	146.428	80.006	19.993	104.394	19.977	9.314	0.993
271.000	146.892	80.006	19.993	104.388	19.979	9.202	0.977
271.500	147.389	80.004	19.994	104.380	19.979	9.168	0.961
272.000	147.915	80.006	19.993	104.367	19.980	9.121	0.992
272.500	148.406	80.005	19.994	104.354	19.982	8.942	1.020
273.000	148.937	80.005	19.993	104.345	19.981	9.026	1.020
273.500	149.438	80.006	19.993	104.338	19.980	9.089	1.027
274.000	149.958	80.005	19.993	104.332	19.987	8.623	1.027
274.500	150.470	80.007	19.993	104.329	19.984	8.806	1.027
275.000	151.006	80.005	19.994	104.327	19.989	8.528	1.040
275.500	151.477	80.006	19.993	104.324	19.988	8.597	1.027
276.000	152.026	80.006	19.994	104.316	19.991	8.349	1.014
276.500	152.518	80.005	19.994	104.310	19.990	8.455	1.030
277.000	153.040	80.004	19.994	104.305	19.991	8.334	1.027
277.500	153.557	80.005	19.994	104.300	19.992	8.328	1.027
278.000	154.062	80.006	19.992	104.295	19.991	8.342	1.031
278.500	154.563	80.005	19.993	104.294	19.991	8.333	1.014
279.000	155.069	80.006	19.994	104.294	19.992	8.300	1.006
279.500	155.597	80.005	19.994	104.294	19.995	8.108	1.020
280.000	156.142	80.004	19.994	104.293	19.993	8.213	1.053
280.500	156.675	80.004	19.996	104.293	19.997	7.973	1.076
281.000	157.193	80.006	19.994	104.292	20.000	7.752	1.065
281.500	157.749	80.004	19.994	104.289	20.003	7.569	1.063
282.000	158.238	80.005	19.994	104.283	19.997	7.939	1.060
282.500	158.789	80.006	19.995	104.276	20.002	7.652	1.043
283.000	159.303	80.004	19.994	104.268	19.999	7.859	1.052
283.500	159.845	80.006	19.994	104.261	20.000	7.777	1.061
284.000	160.379	80.005	19.993	104.256	19.999	7.830	1.066
284.500	160.917	80.004	19.995	104.255	20.001	7.681	1.074
285.000	161.434	80.005	19.994	104.249	20.004	7.481	1.063
285.500	161.983	80.007	19.994	104.243	20.001	7.666	1.060
286.000	162.488	80.005	19.993	104.238	20.004	7.466	1.060
286.500	163.007	80.004	19.994	104.231	20.006	7.338	1.039
287.000	163.576	80.005	19.994	104.224	20.006	7.327	1.056
287.500	164.099	80.004	19.994	104.223	20.007	7.295	1.090
288.000	164.699	80.006	19.994	104.221	20.007	7.299	1.108
288.500	165.195	80.005	19.994	104.217	20.006	7.376	1.109
289.000	165.753	80.004	19.994	104.214	20.006	7.388	1.075
289.500	166.263	80.006	19.995	104.213	20.009	7.131	1.062
290.000	166.809	80.005	19.994	104.212	20.011	7.006	1.062
290.500	167.345	80.005	19.994	104.210	20.006	7.368	1.068
291.000	167.891	80.006	19.994	104.204	20.011	7.022	1.082
291.500	168.400	80.007	19.994	104.198	20.012	6.928	1.068
292.000	168.918	80.005	19.994	104.191	20.012	6.965	1.041
292.500	169.488	80.007	19.993	104.184	20.013	6.855	1.058
293.000	170.035	80.007	19.994	104.178	20.011	7.053	1.103
293.500	170.559	80.007	19.994	104.178	20.014	6.825	1.094
294.000	171.077	80.007	19.994	104.176	20.015	6.735	1.056
294.500	171.637	80.006	19.995	104.177	20.016	6.704	1.060
295.000	172.152	80.007	19.994	104.176	20.017	6.601	1.077
295.500	172.677	80.006	19.994	104.177	20.017	6.639	1.058
296.000	173.213	80.007	19.994	104.176	20.017	6.606	1.050
296.500	173.762	80.008	19.994	104.175	20.019	6.488	1.073
297.000	174.255	80.008	19.993	104.171	20.020	6.429	1.064
297.500	174.770	80.008	19.994	104.166	20.022	6.291	1.025
298.000	175.296	80.007	19.993	104.163	20.020	6.396	1.024
298.500	175.817	80.008	19.994	104.157	20.017	6.600	1.044
299.000	176.345	80.007	19.994	104.151	20.022	6.286	1.048
299.500	176.874	80.007	19.994	104.147	20.019	6.477	1.053
300.000	177.414	80.007	19.994	104.145	20.024	6.161	1.063
300.500	177.923	80.008	19.993	104.140	20.023	6.208	1.059
301.000	178.424	80.009	19.993	104.139	20.026	6.006	1.029
301.500	178.964	80.007	19.992	104.138	20.023	6.197	1.025
302.000	179.470	80.008	19.993	104.138	20.026	6.030	1.044
302.500	179.970	80.007	19.993	104.137	20.025	6.111	1.026
303.000	180.484	80.007	19.994	104.137	20.027	5.949	1.010
303.500	181.048	80.006	19.993	104.135	20.025	6.085	1.046
304.000	181.527	80.007	19.994	104.133	20.025	6.072	1.060
304.500	182.069	80.006	19.994	104.133	20.022	6.280	1.032
305.000	182.565	80.006	19.994	104.131	20.024	6.118	1.029
305.500	183.088	80.006	19.993	104.129	20.025	6.102	1.028
306.000	183.613	80.007	19.993	104.129	20.025	6.063	1.034
306.500	184.092	80.006	19.993	104.128	20.023	6.225	1.026
307.000	184.597	80.006	19.993	104.124	20.027	5.944	0.994
307.500	185.137	80.006	19.992	104.121	20.025	6.074	1.014
308.000	185.650	80.006	19.994	104.117	20.026	5.998	1.049
308.500	186.163	80.006	19.994	104.114	20.025	6.085	1.040
309.000	186.684	80.007	19.993	104.112	20.028	5.906	1.030
309.500	187.138	80.007	19.993	104.116	20.027	5.976	1.004
310.000	187.660	80.007	19.993	104.116	20.028	5.860	0.975
310.500	188.177	80.007	19.993	104.115	20.027	5.958	1.008
311.000	188.696	80.008	19.994	104.115	20.029	5.807	1.038
311.500	189.146	80.006	19.994	104.115	20.028	5.893	1.002
312.000	189.649	80.007	19.993	104.112	20.032	5.614	0.961
312.500	190.199	80.007	19.993	104.113	20.029	5.849	1.003
313.000	190.654	80.007	19.993	104.113	20.028	5.869	1.029
313.500	191.149	80.007	19.994	104.112	20.029	5.832	0.978
314.000	191.679	80.007	19.994	104.114	20.028	5.864	0.988
314.500	192.155	80.008	19.994	104.112	20.027	5.961	1.015
315.000	192.646	80.007	19.995	104.109	20.029	5.844	0.986
315.500	193.152	80.007	19.995	104.109	20.030	5.743	0.982
316.000	193.655	80.007	19.994	104.114	20.030	5.763	1.003
316.500	194.130	80.008	19.993	104.113	20.027	5.932	0.994
317.000	194.631	80.008	19.994	104.114	20.030	5.721	0.977
317.500	195.105	80.009	19.993	104.116	20.031	5.682	0.975
318.000	195.583	80.006	19.994	104.116	20.031	5.713	0.963
318.500	196.075	80.008	19.994	104.111	20.031	5.711	0.961
319.000	196.521	80.008	19.994	104.106	20.030	5.746	0.954
319.500	197.029	80.007	19.994	104.104	20.033	5.544	0.946
320.000	197.509	80.008	19.994	104.101	20.034	5.509	0.971
320.500	197.959	80.008	19.993	104.101	20.033	5.542	0.959
321.000	198.456	80.007	19.994	104.101	20.033	5.536	0.938
321.500	198.979	80.008	19.993	104.101	20.032	5.642	0.983
322.000	199.450	80.008	19.993	104.101	20.033	5.576	1.007
322.500	199.904	80.007	19.994	104.102	20.033	5.556	0.960
323.000	200.398	80.008	19.994	104.100	20.035	5.438	0.937
323.500	200.882	80.008	19.993	104.099	20.031	5.667	0.963
324.000	201.359	80.007	19.994	104.097	20.034	5.511	0.969
324.500	201.832	80.007	19.994	104.095	20.033	5.568	0.955
325.000	202.287	80.007	19.994	104.094	20.033	5.527	0.939
325.500	202.828	80.008	19.994	104.096	20.032	5.628	0.962
326.000	203.334	80.007	19.994	104.096	20.032	5.596	1.021
326.500	203.752	80.008	19.994	104.098	20.034	5.477	0.985
327.000	204.187	80.007	19.994	104.100	20.034	5.465	0.889
327.500	204.659	80.008	19.993	104.100	20.034	5.509	0.881
328.000	205.202	80.007	19.994	104.099	20.032	5.597	0.962
328.500	205.645	80.007	19.994	104.099	20.035	5.425	1.000
329.000	206.134	80.006	19.994	104.098	20.036	5.377	0.958
329.500	206.621	80.006	19.994	104.098	20.034	5.463	0.954
330.000	207.045	80.007	19.994	104.097	20.037	5.304	0.943
330.500	207.551	80.006	19.993	104.097	20.036	5.364	0.921
331.000	208.038	80.006	19.994	104.095	20.036	5.318	0.962
331.500	208.518	80.006	19.993	104.088	20.035	5.445	0.980
332.000	208.975	80.003	19.994	104.081	20.036	5.322	0.952
332.500	209.470	80.004	19.993	104.076	20.035	5.425	0.945
333.000	209.944	80.005	19.994	104.072	20.038	5.224	0.961
333.500	210.441	80.005	19.994	104.071	20.037	5.301	0.970
334.000	210.865	80.004	19.994	104.078	20.037	5.283	0.946
334.500	211.351	80.005	19.994	104.084	20.037	5.299	0.916
335.000	211.845	80.005	19.994	104.087	20.039	5.125	0.945
335.500	212.274	80.005	19.993	104.087	20.037	5.294	0.951
336.000	212.754	80.004	19.994	104.085	20.038	5.228	0.915
336.500	213.205	80.005	19.994	104.080	20.039	5.169	0.920
337.000	213.691	80.006	19.995	104.073	20.038	5.211	0.934
337.500	214.120	80.005	19.993	104.068	20.036	5.323	0.926
338.000	214.577	80.006	19.994	104.066	20.035	5.391	0.900
338.500	215.018	80.004	19.995	104.065	20.038	5.204	0.892
339.000	215.497	80.005	19.994	104.063	20.037	5.277	0.909
339.500	215.986	80.005	19.995	104.063	20.039	5.121	0.944
340.000	216.423	80.004	19.994	104.064	20.038	5.238	0.947
340.500	216.904	80.004	19.998	104.063	20.040	5.093	0.922
341.000	217.360	80.005	19.996	104.063	20.038	5.236	0.928
341.500	217.822	80.006	19.996	104.064	20.039	5.148	0.928
342.000	218.263	80.005	19.995	104.063	20.039	5.122	0.910
342.500	218.740	80.006	19.995	104.062	20.040	5.092	0.911
343.000	219.156	80.004	19.994	104.062	20.039	5.171	0.906
343.500	219.603	80.005	19.995	104.062	20.039	5.169	0.878
344.000	220.076	80.005	19.994	104.060	20.041	5.035	0.891
344.500	220.506	80.005	19.995	104.056	20.040	5.109	0.912
