Repository: ulfsri/fsri_materials_database

# Materials and Products Database

## 01_Data

Raw data generated from each apparatus are included here in plain-text format. The data is organized first by material, next by the short name of test apparatus used, and where applicable additional filtering by test settings.

### material.json

Each material directory contains a json file of the same name as the material. This file links the data stored in the repository as well as data and graphs produced by the accompanying scripts (__02_Scripts__) to the respective landing page for the material on the front-end website.

File: 01_Data/PEX_Pipe/MCC/PEX_Pipe_MCC_30K_min_220128_R1.txt (part 3 of 4)
T Correction Coefficients:	0	1.024463	0
Time Shift (s):	14
*
Time (s)	Temperature (C)	N2 flow rate (cc/min)	O2 flow rate (cc/min)	Flow Rate (cc/min)	Oxygen (%)	HRR (W/g)	Heating rate (C/s)
698.000	429.720	80.008	19.995	103.837	19.714	19.784	0.466
698.499	430.018	80.008	19.995	103.836	19.712	19.969	0.472
698.999	430.216	80.007	19.994	103.833	19.709	20.180	0.501
699.499	430.452	80.006	19.994	103.832	19.710	20.159	0.465
699.999	430.761	80.007	19.993	103.830	19.708	20.297	0.490
700.499	430.984	80.007	19.994	103.829	19.706	20.426	0.538
700.999	431.269	80.006	19.993	103.830	19.703	20.635	0.519
701.499	431.471	80.008	19.993	103.828	19.701	20.841	0.497
701.999	431.715	80.007	19.994	103.825	19.697	21.095	0.467
702.499	431.958	80.008	19.994	103.824	19.693	21.448	0.467
702.999	432.191	80.008	19.993	103.824	19.691	21.598	0.482
703.500	432.456	80.008	19.994	103.823	19.685	22.003	0.487
704.000	432.707	80.009	19.993	103.824	19.682	22.215	0.507
704.500	432.939	80.008	19.993	103.827	19.680	22.392	0.500
704.999	433.199	80.008	19.992	103.827	19.674	22.826	0.488
705.499	433.443	80.006	19.994	103.829	19.672	22.989	0.498
706.000	433.698	80.007	19.994	103.832	19.671	23.087	0.502
706.500	433.976	80.006	19.994	103.835	19.667	23.394	0.516
706.999	434.221	80.007	19.993	103.836	19.664	23.575	0.528
707.499	434.482	80.008	19.993	103.835	19.660	23.928	0.515
708.000	434.744	80.008	19.993	103.833	19.656	24.238	0.515
708.500	434.977	80.008	19.993	103.830	19.654	24.338	0.509
708.999	435.207	80.008	19.993	103.825	19.651	24.596	0.479
709.499	435.493	80.007	19.993	103.823	19.648	24.856	0.490
709.999	435.708	80.007	19.994	103.823	19.644	25.146	0.508
710.499	435.956	80.007	19.995	103.824	19.642	25.248	0.482
710.999	436.218	80.009	19.994	103.824	19.640	25.411	0.486
711.499	436.479	80.008	19.993	103.824	19.636	25.763	0.516
711.999	436.719	80.006	19.993	103.823	19.629	26.271	0.512
712.500	436.952	80.009	19.993	103.822	19.629	26.299	0.487
713.000	437.192	80.007	19.995	103.822	19.626	26.481	0.473
713.499	437.460	80.008	19.994	103.822	19.626	26.454	0.491
714.000	437.724	80.006	19.995	103.822	19.617	27.150	0.520
714.500	437.972	80.008	19.994	103.822	19.617	27.138	0.522
714.999	438.238	80.008	19.994	103.821	19.613	27.440	0.513
715.500	438.459	80.008	19.993	103.821	19.609	27.768	0.500
716.000	438.711	80.009	19.994	103.821	19.605	28.056	0.480
716.500	438.976	80.009	19.993	103.822	19.602	28.344	0.496
717.000	439.210	80.008	19.994	103.821	19.595	28.866	0.508
717.499	439.466	80.008	19.995	103.823	19.590	29.212	0.494
718.000	439.697	80.009	19.993	103.823	19.588	29.394	0.488
718.500	439.947	80.009	19.994	103.823	19.583	29.761	0.484
718.999	440.216	80.009	19.995	103.823	19.578	30.156	0.500
719.499	440.441	80.010	19.995	103.821	19.574	30.467	0.506
719.999	440.679	80.009	19.994	103.818	19.568	30.852	0.478
720.499	440.958	80.008	19.993	103.816	19.562	31.358	0.490
720.999	441.191	80.008	19.994	103.816	19.558	31.644	0.515
721.499	441.459	80.009	19.994	103.816	19.553	32.014	0.507
721.999	441.683	80.008	19.994	103.816	19.547	32.455	0.496
722.499	441.917	80.008	19.995	103.818	19.542	32.890	0.475
722.999	442.168	80.009	19.994	103.814	19.533	33.571	0.471
723.499	442.396	80.009	19.994	103.807	19.529	33.832	0.482
723.999	442.655	80.009	19.995	103.803	19.522	34.365	0.483
724.499	442.890	80.009	19.994	103.801	19.514	35.001	0.491
725.000	443.161	80.007	19.994	103.800	19.507	35.530	0.500
725.500	443.417	80.010	19.994	103.804	19.500	36.051	0.516
725.999	443.646	80.008	19.994	103.810	19.488	36.935	0.506
726.499	443.906	80.008	19.995	103.813	19.484	37.251	0.487
726.999	444.174	80.008	19.996	103.815	19.476	37.841	0.509
727.499	444.422	80.009	19.995	103.816	19.464	38.802	0.522
727.999	444.655	80.008	19.995	103.817	19.455	39.456	0.498
728.500	444.901	80.009	19.994	103.816	19.444	40.313	0.480
729.000	445.174	80.008	19.994	103.818	19.436	40.885	0.499
729.499	445.389	80.009	19.994	103.818	19.427	41.554	0.504
729.999	445.623	80.009	19.994	103.813	19.417	42.298	0.468
730.499	445.893	80.008	19.994	103.808	19.410	42.852	0.476
730.999	446.154	80.009	19.993	103.805	19.399	43.729	0.518
731.499	446.386	80.008	19.994	103.798	19.390	44.357	0.512
731.999	446.664	80.009	19.994	103.791	19.382	44.973	0.502
732.499	446.883	80.009	19.994	103.788	19.374	45.617	0.503
732.999	447.135	80.009	19.994	103.785	19.360	46.641	0.484
733.500	447.367	80.010	19.993	103.781	19.352	47.289	0.478
734.000	447.649	80.008	19.995	103.780	19.343	47.930	0.499
734.500	447.875	80.010	19.992	103.780	19.333	48.716	0.511
735.000	448.108	80.010	19.994	103.780	19.320	49.654	0.483
735.500	448.386	80.008	19.996	103.779	19.310	50.445	0.485
736.000	448.620	80.009	19.995	103.780	19.297	51.396	0.512
736.499	448.863	80.010	19.995	103.780	19.285	52.337	0.494
736.999	449.116	80.009	19.994	103.780	19.276	52.986	0.486
737.499	449.425	80.010	19.994	103.782	19.265	53.835	0.529
738.000	449.618	80.011	19.995	103.783	19.254	54.658	0.533
738.500	449.847	80.010	19.995	103.782	19.241	55.638	0.462
738.999	450.061	80.010	19.995	103.783	19.231	56.445	0.432
739.499	450.337	80.009	19.993	103.782	19.218	57.372	0.467
739.999	450.589	80.010	19.994	103.780	19.207	58.259	0.509
740.499	450.837	80.009	19.993	103.779	19.196	59.052	0.514
740.999	451.132	80.010	19.994	103.779	19.180	60.269	0.522
741.499	451.379	80.010	19.995	103.777	19.167	61.280	0.543
741.999	451.592	80.010	19.995	103.777	19.153	62.296	0.501
742.499	451.831	80.009	19.994	103.776	19.142	63.191	0.456
743.000	452.095	80.010	19.995	103.776	19.128	64.195	0.478
743.500	452.344	80.010	19.994	103.775	19.113	65.379	0.508
743.999	452.579	80.009	19.994	103.775	19.098	66.496	0.499
744.499	452.831	80.009	19.994	103.775	19.083	67.625	0.486
745.000	453.039	80.009	19.994	103.774	19.064	69.082	0.473
745.500	453.307	80.008	19.996	103.773	19.049	70.245	0.468
746.000	453.535	80.008	19.994	103.773	19.034	71.345	0.486
746.500	453.783	80.008	19.995	103.773	19.019	72.518	0.486
746.999	454.059	80.009	19.994	103.773	19.005	73.567	0.500
747.500	454.327	80.009	19.994	103.774	18.987	74.881	0.534
748.000	454.553	80.008	19.995	103.776	18.969	76.247	0.519
748.500	454.804	80.008	19.995	103.773	18.952	77.528	0.486
749.000	455.079	80.008	19.995	103.769	18.940	78.482	0.501
749.500	455.262	80.007	19.995	103.762	18.920	79.987	0.492
750.000	455.539	80.007	19.995	103.754	18.904	81.192	0.459
750.500	455.780	80.007	19.995	103.747	18.883	82.747	0.489
750.999	456.007	80.007	19.995	103.745	18.865	84.156	0.493
751.499	456.294	80.007	19.995	103.743	18.849	85.341	0.491
752.000	456.514	80.008	19.995	103.744	18.830	86.788	0.511
752.500	456.777	80.008	19.994	103.744	18.813	88.090	0.495
752.999	457.017	80.008	19.995	103.744	18.791	89.749	0.493
753.499	457.257	80.007	19.996	103.741	18.772	91.201	0.491
753.999	457.486	80.006	19.995	103.741	18.750	92.804	0.474
754.499	457.757	80.008	19.994	103.739	18.728	94.528	0.485
754.999	458.015	80.007	19.994	103.739	18.706	96.176	0.515
755.499	458.265	80.007	19.994	103.738	18.679	98.204	0.518
755.999	458.522	80.007	19.995	103.739	18.660	99.637	0.507
756.500	458.790	80.006	19.994	103.740	18.632	101.805	0.516
757.000	459.023	80.008	19.994	103.742	18.609	103.526	0.513
757.499	459.318	80.007	19.994	103.742	18.586	105.266	0.515
757.999	459.514	80.008	19.993	103.743	18.562	107.023	0.510
758.499	459.776	80.008	19.994	103.742	18.541	108.670	0.474
758.999	460.002	80.007	19.994	103.740	18.514	110.700	0.472
759.499	460.247	80.006	19.993	103.737	18.488	112.615	0.479
759.999	460.514	80.008	19.992	103.731	18.464	114.445	0.492
760.499	460.802	80.007	19.994	103.724	18.439	116.295	0.534
760.999	461.056	80.007	19.993	103.717	18.415	118.169	0.549
761.500	461.289	80.007	19.994	103.711	18.385	120.416	0.515
762.000	461.547	80.008	19.994	103.706	18.361	122.229	0.489
762.499	461.754	80.008	19.993	103.704	18.331	124.500	0.478
762.999	462.047	80.008	19.993	103.702	18.300	126.807	0.483
763.499	462.275	80.008	19.993	103.700	18.273	128.849	0.510
763.999	462.558	80.007	19.994	103.697	18.244	131.051	0.515
764.499	462.795	80.008	19.994	103.694	18.211	133.544	0.515
764.999	463.033	80.008	19.994	103.689	18.180	135.907	0.497
765.499	463.309	80.007	19.994	103.688	18.149	138.249	0.494
765.999	463.536	80.008	19.994	103.690	18.118	140.613	0.508
766.499	463.793	80.010	19.992	103.691	18.084	143.204	0.494
767.000	464.056	80.009	19.993	103.693	18.048	145.894	0.503
767.500	464.342	80.008	19.993	103.693	18.015	148.400	0.535
768.000	464.523	80.009	19.993	103.687	17.982	150.900	0.508
768.500	464.801	80.009	19.993	103.680	17.948	153.486	0.463
769.000	465.068	80.007	19.992	103.674	17.911	156.248	0.502
769.500	465.268	80.008	19.993	103.663	17.877	158.775	0.506
770.000	465.549	80.007	19.994	103.656	17.843	161.371	0.474
770.500	465.803	80.008	19.993	103.647	17.805	164.253	0.508
771.000	466.043	80.008	19.993	103.640	17.772	166.803	0.514
771.500	466.322	80.008	19.993	103.632	17.732	169.825	0.506
772.000	466.559	80.009	19.993	103.622	17.695	172.658	0.518
772.500	466.841	80.009	19.993	103.614	17.655	175.716	0.518
773.000	467.081	80.008	19.993	103.607	17.614	178.760	0.521
773.499	467.343	80.006	19.994	103.604	17.568	182.219	0.512
773.999	467.530	80.006	19.993	103.602	17.526	185.337	0.475
774.499	467.799	80.007	19.994	103.602	17.478	188.880	0.452
774.999	468.078	80.009	19.993	103.609	17.432	192.198	0.502
775.499	468.305	80.008	19.993	103.617	17.384	195.746	0.527
775.999	468.591	80.007	19.994	103.621	17.336	199.256	0.510
776.499	468.820	80.009	19.993	103.623	17.288	202.821	0.514
776.999	469.064	80.006	19.993	103.627	17.238	206.531	0.494
777.499	469.303	80.007	19.994	103.624	17.187	210.281	0.478
777.999	469.581	80.007	19.994	103.618	17.131	214.482	0.500
778.499	469.822	80.008	19.995	103.611	17.069	219.167	0.518
778.999	470.083	80.009	19.993	103.602	17.006	223.880	0.510
779.499	470.366	80.007	19.995	103.595	16.936	229.218	0.523
779.999	470.607	80.007	19.993	103.589	16.862	234.788	0.534
780.499	470.901	80.007	19.993	103.586	16.787	240.531	0.529
780.999	471.175	80.007	19.994	103.583	16.715	246.038	0.552
781.499	471.374	80.006	19.995	103.595	16.638	251.849	0.521
781.999	471.599	80.007	19.993	103.601	16.566	257.345	0.448
782.499	471.855	80.007	19.994	103.614	16.501	262.281	0.452
783.000	472.159	80.006	19.994	103.617	16.433	267.377	0.521
783.500	472.352	80.007	19.995	103.626	16.367	272.354	0.529
783.999	472.641	80.006	19.994	103.609	16.302	277.259	0.489
784.500	472.877	80.007	19.993	103.588	16.243	281.768	0.504
785.000	473.194	80.008	19.993	103.551	16.182	286.302	0.539
785.499	473.443	80.006	19.995	103.505	16.123	290.771	0.559
786.000	473.677	80.006	19.995	103.447	16.070	294.735	0.525
786.500	473.981	80.007	19.993	103.393	16.015	298.876	0.511
787.000	474.187	80.007	19.995	103.340	15.956	303.342	0.524
787.500	474.463	80.008	19.994	103.293	15.903	307.352	0.496
788.000	474.720	80.007	19.994	103.258	15.852	311.208	0.508
788.499	474.963	80.009	19.993	103.227	15.797	315.341	0.516
788.999	475.293	80.008	19.994	103.207	15.744	319.306	0.536
789.499	475.525	80.009	19.992	103.199	15.689	323.408	0.567
789.999	475.743	80.008	19.993	103.200	15.634	327.364	0.506
790.499	476.052	80.008	19.993	103.210	15.581	331.264	0.489
790.999	476.266	80.008	19.994	103.228	15.525	335.395	0.525
791.500	476.506	80.009	19.994	103.247	15.467	339.661	0.489
792.000	476.778	80.008	19.994	103.267	15.410	343.905	0.483
792.499	477.040	80.009	19.993	103.284	15.347	348.567	0.523
793.000	477.340	80.009	19.993	103.297	15.288	352.960	0.548
793.500	477.544	80.009	19.994	103.305	15.225	357.637	0.533
793.999	477.864	80.009	19.994	103.312	15.159	362.538	0.514
794.499	478.085	80.008	19.993	103.316	15.097	367.094	0.533
794.999	478.350	80.010	19.996	103.313	15.030	372.105	0.513
795.499	478.598	80.010	19.996	103.310	14.960	377.245	0.499
795.999	478.828	80.009	19.994	103.306	14.891	382.300	0.496
796.499	479.067	80.010	19.995	103.302	14.823	387.362	0.474
796.999	479.309	80.011	19.994	103.293	14.747	392.974	0.475
797.499	479.646	80.010	19.995	103.287	14.672	398.545	0.530
797.999	479.851	80.009	19.994	103.280	14.597	404.105	0.561
798.499	480.123	80.010	19.994	103.302	14.520	409.829	0.509
798.999	480.368	80.009	19.994	103.304	14.442	415.614	0.497
799.499	480.654	80.009	19.995	103.297	14.363	421.484	0.524
799.999	480.857	80.011	19.993	103.282	14.285	427.328	0.510
800.499	481.124	80.008	19.994	103.262	14.203	433.407	0.480
800.999	481.353	80.010	19.994	103.211	14.121	439.515	0.483
801.499	481.632	80.010	19.994	103.174	14.036	445.804	0.502
801.999	481.896	80.008	19.993	103.148	13.953	452.011	0.525
802.499	482.184	80.009	19.994	103.123	13.869	458.267	0.548
803.000	482.397	80.008	19.993	103.104	13.784	464.603	0.527
803.500	482.663	80.009	19.994	103.084	13.698	470.989	0.490
803.999	482.883	80.010	19.993	103.065	13.610	477.507	0.482
804.499	483.197	80.009	19.994	103.042	13.528	483.607	0.510
804.999	483.409	80.008	19.993	103.019	13.446	489.786	0.531
805.500	483.701	80.008	19.995	102.994	13.356	496.431	0.515
806.000	483.931	80.008	19.994	102.970	13.274	502.555	0.513
806.499	484.233	80.007	19.994	102.943	13.191	508.792	0.527
806.999	484.489	80.008	19.994	102.918	13.106	515.128	0.545
807.499	484.711	80.008	19.994	102.900	13.024	521.161	0.518
807.999	484.944	80.008	19.993	102.878	12.945	527.036	0.466
808.499	485.252	80.007	19.994	102.855	12.861	533.187	0.498
809.000	485.493	80.008	19.994	102.837	12.786	538.746	0.545
809.500	485.779	80.008	19.995	102.821	12.705	544.714	0.538
809.999	486.043	80.010	19.994	102.800	12.630	550.265	0.538
810.499	486.248	80.008	19.995	102.786	12.554	555.938	0.509
810.999	486.536	80.008	19.995	102.772	12.481	561.318	0.482
811.499	486.797	80.007	19.994	102.756	12.408	566.792	0.521
811.999	487.022	80.008	19.996	102.743	12.334	572.249	0.517
812.499	487.329	80.008	19.996	102.731	12.260	577.762	0.509
812.999	487.508	80.008	19.995	102.715	12.192	582.904	0.509
813.499	487.813	80.007	19.995	102.705	12.122	588.120	0.485
814.000	488.081	80.009	19.993	102.696	12.053	593.287	0.528
814.500	488.323	80.009	19.994	102.681	11.985	598.345	0.541
814.999	488.582	80.009	19.996	102.672	11.923	602.994	0.506
815.499	488.833	80.008	19.995	102.664	11.862	607.577	0.506
815.999	489.069	80.008	19.995	102.657	11.803	612.013	0.499
816.499	489.347	80.008	19.995	102.649	11.745	616.388	0.501
816.999	489.596	80.007	19.994	102.642	11.693	620.271	0.520
817.500	489.873	80.008	19.994	102.632	11.638	624.432	0.526
818.000	490.136	80.009	19.993	102.624	11.589	628.118	0.533
818.499	490.381	80.009	19.993	102.610	11.542	631.655	0.524
819.000	490.655	80.010	19.994	102.593	11.503	634.590	0.514
819.500	490.920	80.008	19.994	102.578	11.459	637.883	0.529
819.999	491.182	80.011	19.994	102.561	11.426	640.420	0.533
820.499	491.437	80.010	19.994	102.545	11.396	642.689	0.522
820.999	491.671	80.010	19.995	102.532	11.366	644.894	0.503
821.499	491.931	80.011	19.994	102.520	11.337	647.188	0.491
821.999	492.220	80.010	19.994	102.513	11.315	648.872	0.521
822.499	492.479	80.009	19.994	102.505	11.298	650.188	0.548
822.999	492.735	80.009	19.993	102.499	11.282	651.481	0.532
823.499	492.991	80.009	19.994	102.494	11.270	652.435	0.513
823.999	493.253	80.009	19.994	102.493	11.262	653.090	0.515
824.499	493.503	80.010	19.994	102.493	11.256	653.577	0.515
824.999	493.767	80.010	19.994	102.493	11.255	653.769	0.513
825.499	494.012	80.009	19.993	102.492	11.256	653.790	0.512
825.999	494.300	80.010	19.993	102.493	11.265	653.247	0.521
826.500	494.578	80.009	19.994	102.493	11.281	652.161	0.549
827.000	494.823	80.009	19.994	102.492	11.297	650.993	0.545
827.499	495.058	80.009	19.994	102.494	11.315	649.698	0.502
828.000	495.317	80.009	19.993	102.495	11.343	647.730	0.487
828.500	495.583	80.010	19.994	102.498	11.372	645.692	0.509
828.999	495.835	80.008	19.994	102.501	11.408	643.091	0.521
829.499	496.114	80.008	19.994	102.507	11.446	640.372	0.524
829.999	496.380	80.008	19.995	102.506	11.491	637.121	0.538
830.500	496.644	80.007	19.994	102.512	11.539	633.668	0.538
831.000	496.902	80.008	19.994	102.516	11.595	629.593	0.526
831.499	497.140	80.007	19.994	102.521	11.652	625.500	0.509
831.999	497.371	80.008	19.995	102.522	11.721	620.438	0.482
832.499	497.643	80.007	19.994	102.533	11.788	615.474	0.486
832.999	497.958	80.008	19.995	102.543	11.861	610.046	0.545
833.499	498.115	80.006	19.994	102.552	11.940	604.166	0.529
833.999	498.503	80.006	19.994	102.559	12.021	598.212	0.509
834.499	498.692	80.008	19.995	102.570	12.107	591.921	0.561
834.999	498.970	80.006	19.995	102.583	12.207	584.561	0.521
835.499	499.196	80.008	19.995	102.593	12.296	578.226	0.485
835.999	499.516	80.007	19.996	102.608	12.406	570.143	0.525
836.500	499.790	80.007	19.994	102.624	12.507	562.835	0.570
837.000	499.974	80.006	19.994	102.640	12.615	554.868	0.526
837.500	500.265	80.006	19.996	102.655	12.730	546.358	0.467
838.000	500.536	80.007	19.994	102.668	12.864	536.423	0.519
838.499	500.902	80.006	19.995	102.679	12.989	527.143	0.600
838.999	501.052	80.007	19.995	102.692	13.119	517.452	0.576
839.499	501.264	80.006	19.994	102.710	13.254	507.440	0.439
839.999	501.658	80.006	19.995	102.727	13.396	496.843	0.484
840.499	501.904	80.006	19.994	102.749	13.538	486.312	0.623
840.999	502.158	80.007	19.994	102.776	13.680	475.759	0.570
841.499	502.370	80.008	19.993	102.800	13.828	464.708	0.483
841.999	502.647	80.006	19.995	102.823	13.980	453.343	0.477
842.500	502.853	80.006	19.995	102.847	14.129	442.228	0.486
843.000	503.168	80.005	19.995	102.872	14.292	430.037	0.502
843.499	503.508	80.007	19.995	102.890	14.443	418.801	0.588
844.000	503.630	80.007	19.995	102.895	14.605	406.633	0.559
844.500	503.966	80.008	19.994	102.910	14.764	394.672	0.460
844.999	504.326	80.006	19.996	102.931	14.923	382.794	0.577
845.499	504.456	80.008	19.995	102.958	15.091	370.105	0.592
845.999	504.847	80.007	19.994	102.993	15.251	358.089	0.505
846.499	504.950	80.007	19.994	103.046	15.415	345.767	0.508
846.999	505.186	80.008	19.994	103.093	15.577	333.558	0.417
847.500	505.521	80.008	19.994	103.137	15.738	321.400	0.455
848.000	505.784	80.007	19.993	103.172	15.897	309.348	0.585
848.499	505.961	80.010	19.994	103.205	16.055	297.442	0.519
849.000	506.390	80.007	19.995	103.236	16.216	285.240	0.523
849.500	506.337	80.007	19.993	103.265	16.367	273.872	0.491
849.999	506.722	80.008	19.996	103.292	16.522	262.145	0.354
850.499	506.916	80.009	19.994	103.324	16.670	250.899	0.456
850.999	507.009	80.009	19.993	103.355	16.817	239.739	0.433
851.499	507.161	80.008	19.994	103.389	16.963	228.687	0.266
851.999	507.663	80.007	19.995	103.424	17.107	217.793	0.450
852.499	508.515	80.009	19.994	103.460	17.242	207.534	1.004
853.000	508.353	80.009	19.995	103.497	17.377	197.282	1.021
853.500	508.757	80.008	19.995	103.533	17.508	187.377	0.466
853.999	509.052	80.008	19.994	103.566	17.633	177.891	0.471
854.499	509.271	80.007	19.991	103.597	17.753	168.766	0.606
854.999	509.559	80.007	19.995	103.627	17.875	159.497	0.510
855.499	509.789	80.008	19.995	103.655	17.988	150.946	0.513
855.999	509.961	80.008	19.993	103.685	18.094	142.907	0.460
856.499	510.035	80.008	19.995	103.716	18.200	134.843	0.324
856.999	510.701	80.007	19.992	103.745	18.299	127.264	0.493
857.500	510.796	80.009	19.994	103.770	18.399	119.682	0.750
858.000	511.088	80.009	19.994	103.792	18.488	112.912	0.574
858.499	511.277	80.008	19.993	103.808	18.574	106.381	0.434
858.999	511.620	80.008	19.994	103.824	18.658	99.990	0.506
859.499	511.905	80.007	19.992	103.838	18.743	93.582	0.580
860.000	512.139	80.008	19.994	103.849	18.816	88.019	0.574
860.500	512.307	80.007	19.994	103.864	18.893	82.199	0.461
861.000	512.600	80.007	19.993	103.879	18.958	77.238	0.431
861.500	512.894	80.007	19.994	103.891	19.021	72.436	0.524
861.999	513.215	80.007	19.994	103.900	19.084	67.675	0.601
862.499	513.377	80.007	19.994	103.909	19.138	63.541	0.549
863.000	513.738	80.008	19.994	103.917	19.193	59.389	0.503
863.500	513.909	80.007	19.995	103.923	19.241	55.754	0.527
863.999	514.219	80.007	19.995	103.927	19.287	52.237	0.506
864.499	514.493	80.008	19.994	103.933	19.330	49.009	0.532
865.000	514.751	80.008	19.993	103.936	19.373	45.686	0.558
865.500	515.039	80.009	19.995	103.936	19.413	42.696	0.539
866.000	515.318	80.008	19.995	103.937	19.447	40.121	0.557
866.499	515.494	80.008	19.993	103.937	19.484	37.296	0.511
866.999	515.852	80.006	19.994	103.936	19.514	34.987	0.495
867.499	516.045	80.008	19.994	103.937	19.545	32.652	0.543
867.999	516.344	80.008	19.994	103.936	19.570	30.751	0.521
868.500	516.541	80.007	19.994	103.934	19.595	28.882	0.494
869.000	516.863	80.007	19.994	103.931	19.618	27.100	0.507
869.499	517.133	80.008	19.994	103.925	19.641	25.402	0.556
869.999	517.319	80.006	19.995	103.920	19.663	23.727	0.525
870.499	517.653	80.007	19.994	103.920	19.678	22.557	0.488
870.999	517.932	80.007	19.995	103.921	19.697	21.132	0.566
871.499	518.116	80.007	19.995	103.923	19.714	19.820	0.538
871.999	518.387	80.008	19.994	103.924	19.730	18.643	0.459
872.499	518.604	80.008	19.997	103.926	19.741	17.803	0.471
872.999	518.915	80.008	19.998	103.921	19.755	16.733	0.508
873.500	519.184	80.008	19.995	103.918	19.765	15.938	0.554
874.000	519.393	80.008	19.996	103.915	19.776	15.096	0.529
874.500	519.712	80.008	19.996	103.912	19.787	14.317	0.503
875.000	519.936	80.008	19.995	103.907	19.795	13.697	0.536
875.499	520.172	80.008	19.994	103.905	19.807	12.747	0.501
875.999	520.442	80.009	19.994	103.898	19.815	12.168	0.483
876.500	520.709	80.008	19.995	103.895	19.821	11.698	0.522
877.000	520.924	80.010	19.994	103.895	19.827	11.237	0.510
877.499	521.189	80.007	19.994	103.896	19.834	10.685	0.481
877.999	521.485	80.007	19.994	103.894	19.841	10.190	0.521
878.500	521.716	80.009	19.994	103.889	19.845	9.890	0.544
879.000	521.926	80.008	19.993	103.881	19.850	9.473	0.484
879.499	522.190	80.010	19.993	103.874	19.852	9.371	0.458
879.999	522.495	80.010	19.993	103.865	19.860	8.714	0.522
880.500	522.723	80.010	19.993	103.860	19.863	8.482	0.551
881.000	522.972	80.009	19.994	103.858	19.864	8.408	0.505
881.499	523.232	80.010	19.994	103.859	19.869	8.030	0.493
881.999	523.498	80.009	19.993	103.859	19.875	7.610	0.518
882.500	523.728	80.010	19.994	103.860	19.874	7.663	0.511
883.000	523.998	80.010	19.993	103.860	19.880	7.216	0.498
883.499	524.248	80.010	19.994	103.860	19.885	6.819	0.510
883.999	524.500	80.009	19.993	103.863	19.882	7.038	0.511
884.499	524.739	80.009	19.994	103.864	19.887	6.693	0.497
885.000	525.015	80.009	19.994	103.863	19.890	6.484	0.503
885.500	525.253	80.008	19.993	103.862	19.889	6.508	0.515
885.999	525.513	80.009	19.993	103.859	19.891	6.382	0.506
886.499	525.777	80.010	19.993	103.854	19.895	6.049	0.511
886.999	526.004	80.010	19.993	103.854	19.897	5.936	0.507
887.499	526.278	80.009	19.993	103.853	19.898	5.887	0.496
887.999	526.516	80.009	19.994	103.853	19.898	5.831	0.507
888.499	526.736	80.008	19.995	103.856	19.901	5.593	0.485
889.000	526.999	80.008	19.993	103.857	19.900	5.676	0.471
889.500	527.281	80.008	19.994	103.858	19.899	5.769	0.514
889.999	527.486	80.009	19.995	103.859	19.903	5.444	0.516
890.500	527.763	80.009	19.994	103.861	19.904	5.397	0.484
891.000	528.028	80.009	19.992	103.860	19.907	5.181	0.512
891.499	528.278	80.008	19.994	103.855	19.907	5.157	0.529
891.999	528.510	80.007	19.994	103.848	19.908	5.129	0.499
892.499	528.773	80.008	19.993	103.838	19.910	4.938	0.488
892.999	529.029	80.008	19.994	103.823	19.907	5.145	0.507
893.499	529.277	80.008	19.993	103.811	19.913	4.733	0.511
893.999	529.520	80.007	19.994	103.802	19.909	4.986	0.498
894.499	529.765	80.007	19.993	103.794	19.910	4.954	0.490
894.999	529.997	80.010	19.993	103.788	19.915	4.600	0.483
895.499	530.276	80.009	19.993	103.780	19.915	4.570	0.494
895.999	530.509	80.009	19.993	103.770	19.915	4.583	0.512
896.499	530.770	80.009	19.992	103.753	19.917	4.381	0.503
897.000	531.048	80.009	19.995	103.736	19.916	4.491	0.516
897.500	531.309	80.008	19.993	103.713	19.917	4.408	0.539
898.000	531.533	80.009	19.993	103.693	19.918	4.354	0.512
898.500	531.793	80.009	19.995	103.672	19.917	4.431	0.484
898.999	532.046	80.008	19.993	103.652	19.916	4.509	0.498
899.499	532.276	80.008	19.994	103.631	19.918	4.378	0.498
899.999	532.533	80.007	19.994	103.622	19.919	4.253	0.486
900.499	532.815	80.008	19.993	103.616	19.919	4.276	0.513
900.999	533.030	80.008	19.994	103.617	19.918	4.307	0.518
901.499	533.285	80.008	19.994	103.629	19.919	4.232	0.483
901.999	533.526	80.010	19.994	103.643	19.919	4.257	0.483
902.499	533.741	80.009	19.994	103.661	19.920	4.212	0.476
902.999	534.033	80.009	19.994	103.677	19.919	4.270	0.481
903.500	534.297	80.008	19.994	103.692	19.919	4.233	0.531
904.000	534.547	80.010	19.995	103.708	19.918	4.325	0.535
904.499	534.779	80.010	19.995	103.725	19.922	4.037	0.498
904.999	535.065	80.010	19.994	103.741	19.922	4.037	0.500
905.499	535.291	80.010	19.994	103.761	19.922	4.062	0.515
905.999	535.583	80.009	19.993	103.780	19.922	4.073	0.515
906.499	535.800	80.009	19.995	103.793	19.923	3.979	0.513
906.999	536.037	80.009	19.993	103.802	19.920	4.204	0.481
907.499	536.306	80.009	19.994	103.805	19.919	4.243	0.480
907.999	536.538	80.009	19.993	103.807	19.920	4.191	0.504
908.499	536.815	80.008	19.995	103.810	19.921	4.114	0.505
908.999	537.062	80.009	19.993	103.812	19.921	4.091	0.516
909.499	537.327	80.009	19.996	103.822	19.923	3.964	0.518
909.999	537.576	80.010	19.995	103.832	19.920	4.202	0.513
910.499	537.800	80.009	19.995	103.839	19.923	3.999	0.493
910.999	538.103	80.008	19.995	103.843	19.924	3.909	0.500
911.499	538.335	80.009	19.994	103.846	19.921	4.126	0.531
911.999	538.634	80.009	19.995	103.845	19.920	4.193	0.534
912.499	538.841	80.008	19.993	103.847	19.923	3.989	0.519
912.999	539.084	80.008	19.992	103.849	19.923	3.999	0.477
913.500	539.376	80.006	19.994	103.853	19.922	4.026	0.492
914.000	539.625	80.008	19.994	103.858	19.919	4.266	0.538
914.499	539.860	80.006	19.992	103.861	19.922	4.079	0.513
914.999	540.145	80.008	19.995	103.862	19.921	4.083	0.502
915.499	540.381	80.009	19.995	103.867	19.924	3.910	0.521
915.999	540.642	80.009	19.994	103.873	19.923	3.983	0.509
916.499	540.919	80.008	19.996	103.877	19.922	4.027	0.517
917.000	541.136	80.008	19.994	103.879	19.925	3.832	0.516
917.500	541.405	80.009	19.995	103.879	19.925	3.795	0.490
918.000	541.651	80.009	19.995	103.875	19.924	3.901	0.501
918.500	541.889	80.008	19.996	103.868	19.926	3.745	0.499
918.999	542.204	80.008	19.994	103.868	19.925	3.791	0.518
919.499	542.461	80.008	19.996	103.866	19.926	3.761	0.562
920.000	542.695	80.008	19.995	103.865	19.927	3.630	0.532
920.500	542.979	80.008	19.995	103.865	19.923	3.958	0.505
920.999	543.189	80.008	19.994	103.865	19.925	3.812	0.506
921.499	543.445	80.008	19.994	103.862	19.925	3.845	0.480
921.999	543.749	80.008	19.995	103.862	19.923	3.983	0.513
922.500	543.982	80.008	19.994	103.862	19.926	3.762	0.549
923.000	544.219	80.008	19.995	103.863	19.926	3.735	0.504
923.499	544.476	80.008	19.993	103.863	19.924	3.891	0.482
923.999	544.765	80.007	19.994	103.864	19.926	3.737	0.520
924.499	544.987	80.007	19.995	103.862	19.926	3.732	0.529
924.999	545.233	80.008	19.993	103.863	19.928	3.588	0.489
925.499	545.490	80.008	19.994	103.866	19.928	3.561	0.485
925.999	545.756	80.007	19.995	103.868	19.928	3.615	0.513
926.499	546.014	80.008	19.994	103.870	19.928	3.609	0.524
927.000	546.281	80.009	19.994	103.870	19.928	3.578	0.524
927.500	546.544	80.008	19.995	103.869	19.928	3.563	0.527
927.999	546.761	80.007	19.995	103.866	19.929	3.528	0.505
928.499	547.051	80.007	19.994	103.866	19.930	3.398	0.493
928.999	547.289	80.007	19.997	103.864	19.929	3.490	0.517
929.499	547.547	80.006	19.995	103.864	19.930	3.434	0.513
929.999	547.842	80.008	19.995	103.866	19.931	3.331	0.525
930.499	548.070	80.006	19.995	103.865	19.930	3.457	0.538
930.999	548.367	80.008	19.995	103.864	19.932	3.279	0.524
931.499	548.618	80.007	19.995	103.866	19.933	3.198	0.536
931.999	548.867	80.007	19.995	103.870	19.930	3.401	0.524
932.499	549.138	80.007	19.995	103.875	19.930	3.453	0.510
933.000	549.408	80.008	19.996	103.878	19.930	3.398	0.531
933.500	549.642	80.008	19.994	103.877	19.933	3.240	0.522
933.999	549.930	80.008	19.995	103.878	19.928	3.588	0.513
934.500	550.192	80.008	19.995	103.876	19.932	3.263	0.536
935.000	550.437	80.007	19.996	103.871	19.932	3.263	0.529
935.499	550.697	80.007	19.995	103.869	19.930	3.403	0.506
936.000	550.937	80.008	19.995	103.869	19.933	3.184	0.502
936.500	551.209	80.007	19.995	103.866	19.932	3.263	0.506
936.999	551.455	80.007	19.996	103.862	19.930	3.432	0.515
937.500	551.728	80.008	19.996	103.861	19.932	3.309	0.518
938.000	551.991	80.007	19.995	103.859	19.931	3.338	0.527
938.499	552.258	80.007	19.996	103.858	19.929	3.536	0.533
938.999	552.511	80.008	19.996	103.859	19.932	3.311	0.525
939.499	552.756	80.007	19.996	103.859	19.930	3.469	0.509
939.999	553.032	80.007	19.994	103.859	19.930	3.413	0.510
940.499	553.297	80.008	19.995	103.859	19.931	3.384	0.531
941.000	553.589	80.008	19.995	103.859	19.930	3.471	0.549
941.500	553.836	80.008	19.995	103.858	19.930	3.456	0.548
942.000	554.100	80.008	19.995	103.860	19.930	3.463	0.525
942.500	554.407	80.008	19.993	103.865	19.933	3.231	0.541
942.999	554.659	80.008	19.995	103.865	19.932	3.256	0.565
943.500	554.876	80.007	19.995	103.865	19.934	3.139	0.513
944.000	555.159	80.009	19.993	103.866	19.930	3.408	0.484
944.499	555.406	80.008	19.995	103.864	19.933	3.227	0.515
945.000	555.692	80.007	19.995	103.861	19.932	3.281	0.532
945.500	555.933	80.008	19.994	103.863	19.931	3.366	0.530
945.999	556.195	80.007	19.994	103.864	19.934	3.156	0.515
946.499	556.433	80.008	19.994	103.864	19.934	3.126	0.501
946.999	556.707	80.008	19.994	103.864	19.935	3.074	0.506
947.499	556.951	80.009	19.994	103.862	19.936	2.976	0.515
947.999	557.233	80.007	19.994	103.859	19.934	3.145	0.522
948.499	557.476	80.007	19.995	103.859	19.934	3.099	0.525
948.999	557.761	80.007	19.994	103.859	19.934	3.154	0.527
949.499	558.052	80.007	19.994	103.858	19.931	3.337	0.552
949.999	558.287	80.008	19.994	103.859	19.934	3.156	0.551
950.500	558.549	80.008	19.994	103.860	19.932	3.285	0.511
951.000	558.828	80.008	19.992	103.859	19.932	3.296	0.519
951.499	559.075	80.007	19.996	103.860	19.932	3.304	0.534
951.999	559.288	80.008	19.994	103.859	19.934	3.141	0.494
952.499	559.532	80.007	19.993	103.855	19.934	3.100	0.458
952.999	559.815	80.007	19.994	103.853	19.934	3.160	0.492
953.499	560.064	80.008	19.993	103.850	19.933	3.210	0.529
953.999	560.316	80.007	19.994	103.845	19.933	3.189	0.517
954.499	560.560	80.008	19.993	103.845	19.932	3.269	0.499
954.999	560.863	80.008	19.993	103.844	19.932	3.273	0.521
955.499	561.098	80.008	19.993	103.842	19.933	3.183	0.542
955.999	561.389	80.009	19.994	103.838	19.933	3.187	0.533
956.499	561.632	80.008	19.993	103.838	19.932	3.260	0.530
956.999	561.913	80.008	19.994	103.836	19.932	3.283	0.529
957.499	562.175	80.009	19.994	103.837	19.935	3.042	0.534
957.999	562.446	80.009	19.994	103.837	19.934	3.110	0.538
958.500	562.682	80.009	19.994	103.840	19.932	3.246	0.520
959.000	562.911	80.009	19.994	103.844	19.934	3.104	0.486
959.500	563.169	80.009	19.993	103.842	19.931	3.386	0.476
960.000	563.459	80.010	19.994	103.843	19.934	3.144	0.517
960.499	563.705	80.009	19.994	103.843	19.934	3.160	0.542
960.999	563.935	80.009	19.992	103.844	19.934	3.129	0.506
961.499	564.210	80.009	19.994	103.844	19.934	3.140	0.491
961.999	564.465	80.009	19.994	103.848	19.934	3.140	0.518
962.500	564.732	80.008	19.993	103.849	19.933	3.221	0.526
963.000	565.001	80.009	19.994	103.852	19.934	3.148	0.529
963.499	565.221	80.008	19.994	103.850	19.934	3.146	0.512
964.000	565.498	80.010	19.995	103.850	19.934	3.160	0.493
964.500	565.746	80.010	19.995	103.848	19.934	3.100	0.511
964.999	565.986	80.011	19.993	103.848	19.934	3.159	0.506
965.499	566.266	80.008	19.994	103.848	19.934	3.129	0.504
965.999	566.499	80.008	19.995	103.849	19.935	3.090	0.517
966.499	566.754	80.008	19.993	103.850	19.935	3.029	0.501
966.999	567.023	80.008	19.994	103.854	19.935	3.027	0.506
967.500	567.278	80.008	19.995	103.854	19.935	3.075	0.524
968.000	567.568	80.009	19.994	103.856	19.936	2.996	0.534
968.499	567.777	80.009	19.994	103.860	19.936	2.983	0.522
968.999	568.061	80.008	19.994	103.861	19.937	2.902	0.496
969.499	568.321	80.008	19.994	103.860	19.935	3.077	0.518
969.999	568.555	80.009	19.993	103.858	19.938	2.795	0.519
970.500	568.814	80.008	19.994	103.857	19.936	3.006	0.494
971.000	569.069	80.008	19.995	103.856	19.937	2.916	0.503
971.500	569.299	80.007	19.994	103.856	19.938	2.839	0.499
972.000	569.562	80.010	19.993	103.857	19.939	2.729	0.489
972.499	569.841	80.009	19.994	103.859	19.934	3.131	0.518
972.999	570.067	80.009	19.994	103.860	19.938	2.808	0.524
973.499	570.341	80.009	19.994	103.862	19.938	2.795	0.503
973.999	570.628	80.010	19.994	103.861	19.934	3.100	0.531
974.499	570.869	80.007	19.992	103.861	19.933	3.227	0.544
974.999	571.123	80.009	19.994	103.861	19.936	2.993	0.511
975.499	571.370	80.009	19.996	103.866	19.934	3.135	0.498
976.000	571.631	80.008	19.994	103.867	19.936	3.008	0.505
976.500	571.890	80.008	19.994	103.868	19.937	2.889	0.514
976.999	572.156	80.008	19.994	103.868	19.936	3.006	0.523
977.499	572.374	80.009	19.994	103.868	19.935	3.060	0.504
977.999	572.654	80.008	19.994	103.861	19.932	3.267	0.491
978.499	572.915	80.010	19.994	103.859	19.936	2.958	0.519
978.999	573.200	80.009	19.994	103.856	19.935	3.033	0.544
979.500	573.412	80.011	19.992	103.857	19.937	2.910	0.522
980.000	573.682	80.010	19.993	103.857	19.937	2.889	0.489
980.500	573.966	80.009	19.993	103.860	19.936	3.010	0.518
981.000	574.232	80.010	19.993	103.861	19.935	3.021	0.552
981.500	574.477	80.010	19.993	103.862	19.937	2.895	0.531
982.000	574.721	80.010	19.994	103.861	19.934	3.106	0.500
982.499	575.024	80.010	19.994	103.860	19.937	2.927	0.518
982.999	575.288	80.011	19.993	103.859	19.937	2.906	0.557
983.499	575.554	80.010	19.995	103.858	19.936	2.958	0.549
983.999	575.818	80.010	19.993	103.858	19.937	2.927	0.530
984.499	576.062	80.010	19.993	103.856	19.934	3.098	0.519
984.999	576.345	80.011	19.992	103.857	19.936	2.969	0.518
985.500	576.579	80.010	19.994	103.856	19.936	2.952	0.522
986.000	576.818	80.011	19.994	103.857	19.935	3.031	0.495
986.499	577.090	80.011	19.993	103.858	19.938	2.814	0.492
986.999	577.325	80.010	19.994	103.860	19.935	3.019	0.509
987.499	577.598	80.011	19.994	103.860	19.934	3.156	0.508
987.999	577.875	80.011	19.994	103.860	19.936	2.944	0.529
988.499	578.091	80.011	19.993	103.860	19.938	2.795	0.521
988.999	578.366	80.011	19.994	103.859	19.937	2.937	0.492
989.499	578.612	80.011	19.994	103.860	19.937	2.879	0.507
990.000	578.884	80.010	19.993	103.860	19.939	2.783	0.520
990.500	579.135	80.010	19.993	103.860	19.935	3.083	0.520
991.000	579.377	80.010	19.994	103.860	19.937	2.879	0.508
991.499	579.617	80.008	19.994	103.860	19.936	2.983	0.488
991.999	579.893	80.010	19.994	103.858	19.937	2.937	0.499
992.499	580.166	80.010	19.995	103.858	19.937	2.927	0.532
992.999	580.396	80.010	19.994	103.858	19.937	2.937	0.525
993.499	580.645	80.010	19.994	103.860	19.936	3.002	0.490
993.999	580.878	80.009	19.995	103.861	19.934	3.150	0.481
994.499	581.176	80.010	19.994	103.861	19.938	2.825	0.507
994.999	581.423	80.008	19.994	103.861	19.935	3.054	0.538
995.499	581.660	80.008	19.994	103.865	19.938	2.843	0.514
995.999	581.912	80.007	19.994	103.865	19.938	2.793	0.487
996.499	582.166	80.007	19.995	103.865	19.935	3.039	0.498
996.999	582.438	80.008	19.994	103.864	19.936	2.966	0.516
997.500	582.698	80.006	19.994	103.864	19.936	2.952	0.529
998.000	582.935	80.007	19.996	103.860	19.935	3.042	0.514
998.499	583.183	80.007	19.995	103.860	19.935	3.062	0.491
998.999	583.421	80.007	19.996	103.863	19.937	2.908	0.486
999.499	583.670	80.008	19.996	103.863	19.937	2.912	0.486
999.999	583.924	80.007	19.995	103.863	19.936	2.958	0.495
1000.499	584.203	80.007	19.996	103.861	19.934	3.113	0.518
1000.999	584.451	80.008	19.996	103.859	19.935	3.087	0.530
1001.500	584.708	80.008	19.997	103.855	19.934	3.137	0.516
1002.000	584.965	80.008	19.996	103.855	19.939	2.743	0.510
1002.499	585.228	80.007	19.996	103.857	19.939	2.749	0.517
1002.999	585.486	80.009	19.995	103.863	19.939	2.762	0.521
1003.499	585.754	80.007	19.996	103.866	19.941	2.608	0.523
1003.999	585.978	80.008	19.994	103.866	19.937	2.873	0.509
1004.499	586.205	80.008	19.995	103.866	19.938	2.850	0.471
1004.999	586.466	80.008	19.996	103.865	19.940	2.695	0.470
1005.500	586.719	80.008	19.995	103.861	19.938	2.804	0.501
1006.000	586.958	80.008	19.997	103.858	19.940	2.666	0.503
1006.500	587.261	80.009	19.995	103.857	19.938	2.864	0.517
1007.000	587.512	80.007	19.996	103.857	19.938	2.864	0.548
1007.500	587.742	80.008	19.996	103.857	19.939	2.772	0.517
1007.999	587.979	80.009	19.994	103.857	19.937	2.891	0.474
1008.500	588.224	80.008	19.996	103.858	19.936	2.981	0.475
1009.000	588.497	80.007	19.996	103.859	19.936	3.004	0.500
1009.500	588.761	80.009	19.995	103.860	19.939	2.718	0.527
1010.000	589.019	80.008	19.995	103.861	19.936	2.948	0.530
1010.500	589.274	80.008	19.995	103.861	19.936	2.994	0.518
1011.000	589.510	80.009	19.994	103.861	19.940	2.699	0.503
1011.499	589.734	80.008	19.995	103.861	19.940	2.710	0.476
1011.999	590.005	80.008	19.994	103.860	19.941	2.582	0.477
1012.500	590.259	80.010	19.995	103.858	19.938	2.847	0.510
1013.000	590.524	80.007	19.995	103.858	19.938	2.833	0.522
1013.500	590.787	80.008	19.996	103.858	19.938	2.854	0.524
1014.000	591.052	80.008	19.995	103.858	19.940	2.693	0.528
1014.500	591.300	80.008	19.994	103.858	19.940	2.687	0.520
1015.000	591.539	80.008	19.995	103.858	19.941	2.633	0.500
1015.500	591.772	80.008	19.994	103.858	19.939	2.781	0.479
1015.999	592.049	80.007	19.994	103.859	19.939	2.785	0.491
1016.499	592.302	80.007	19.994	103.859	19.940	2.697	0.520
1016.999	592.627	80.009	19.994	103.859	19.939	2.758	0.554
1017.499	592.860	80.007	19.995	103.860	19.938	2.793	0.568
1018.000	593.069	80.007	19.993	103.858	19.941	2.626	0.500
1018.500	593.345	80.008	19.994	103.853	19.939	2.729	0.463
1018.999	593.612	80.009	19.995	103.852	19.938	2.802	0.514
1019.499	593.845	80.007	19.994	103.852	19.942	2.539	0.521
1019.999	594.092	80.007	19.994	103.852	19.940	2.645	0.490
1020.499	594.364	80.007	19.994	103.854	19.941	2.612	0.499
1020.999	594.652	80.007	19.994	103.859	19.941	2.604	0.539
1021.499	594.897	80.006	19.993	103.860	19.939	2.762	0.547
1021.999	595.179	80.007	19.995	103.861	19.941	2.620	0.530
1022.499	595.412	80.007	19.993	103.858	19.943	2.460	0.521
1022.999	595.644	80.007	19.994	103.852	19.940	2.687	0.490
1023.499	595.903	80.007	19.995	103.852	19.941	2.631	0.478
1023.999	596.187	80.005	19.995	103.850	19.939	2.737	0.517
1024.500	596.420	80.006	19.995	103.850	19.939	2.749	0.531
1025.000	596.665	80.007	19.995	103.851	19.939	2.727	0.498
1025.499	596.970	80.007	19.996	103.857	19.939	2.747	0.514
1025.999	597.181	80.006	19.995	103.857	19.940	2.683	0.533
1026.499	597.436	80.005	19.995	103.858	19.940	2.697	0.491
1026.999	597.660	80.005	19.995	103.860	19.939	2.785	0.473
1027.499	597.922	80.007	19.995	103.861	19.939	2.749	0.482
1027.999	598.208	80.007	19.996	103.861	19.938	2.841	0.517
1028.500	598.442	80.007	19.994	103.861	19.940	2.712	0.534
1029.000	598.697	80.006	19.996	103.861	19.940	2.697	0.504
1029.499	598.947	80.006	19.994	103.860	19.941	2.611	0.497
1029.999	599.198	80.006	19.996	103.861	19.940	2.658	0.503
1030.499	599.431	80.006	19.995	103.861	19.941	2.628	0.492
1031.000	599.727	80.006	19.996	103.862	19.941	2.630	0.507
1031.500	599.930	80.006	19.995	103.862	19.941	2.570	0.514
1031.999	600.232	80.007	19.995	103.862	19.940	2.706	0.502
1032.500	600.467	80.006	19.995	103.861	19.941	2.587	0.521
1033.000	600.711	80.007	19.994	103.860	19.942	2.524	0.508
1033.500	600.978	80.007	19.994	103.860	19.941	2.616	0.495
1034.000	601.230	80.007	19.996	103.860	19.940	2.687	0.515
1034.499	601.463	80.007	19.994	103.859	19.940	2.685	0.502
1034.999	601.726	80.007	19.995	103.859	19.939	2.776	0.490
1035.499	601.968	80.008	19.996	103.860	19.941	2.585	0.501
1035.999	602.224	80.007	19.996	103.860	19.941	2.589	0.502
1036.499	602.453	80.009	19.995	103.861	19.942	2.537	0.492
1036.999	602.715	80.007	19.995	103.862	19.938	2.818	0.488
1037.499	602.970	80.008	19.994	103.859	19.940	2.678	0.504
1037.999	603.200	80.009	19.994	103.854	19.940	2.689	0.501
1038.499	603.500	80.008	19.995	103.848	19.939	2.778	0.508
1038.999	603.723	80.009	19.994	103.844	19.937	2.874	0.526
1039.499	603.984	80.009	19.994	103.844	19.938	2.799	0.503
1039.999	604.220	80.009	19.993	103.844	19.938	2.831	0.491
1040.499	604.454	80.009	19.993	103.847	19.939	2.751	0.484
1040.999	604.682	80.009	19.993	103.853	19.939	2.739	0.466
1041.500	604.952	80.009	19.994	103.856	19.937	2.885	0.480
1042.001	605.169	80.008	19.994	103.855	19.940	2.707	0.492
1042.501	605.463	80.009	19.994	103.858	19.937	2.899	0.499
