Repository: ulfsri/fsri_materials_database

# Materials and Products Database

## 01_Data

Raw data generated from each apparatus are included here in plain-text format. The data is organized first by material, next by the short name of test apparatus used, and where applicable additional filtering by test settings.

### material.json

Each material directory contains a json file of the same name as the material. This file links the data stored in the repository as well as data and graphs produced by the accompanying scripts (__02_Scripts__) to the respective landing page for the material on the front-end website.

File: 01_Data/PEX_Pipe/MCC/PEX_Pipe_MCC_30K_min_220128_R2.txt (part 3 of 4)
T Correction Coefficients:	0	1.024463	0
Time Shift (s):	14
*
Time (s)	Temperature (C)	N2 flow rate (cc/min)	O2 flow rate (cc/min)	Flow Rate (cc/min)	Oxygen (%)	HRR (W/g)	Heating rate (C/s)
698.000	428.002	80.008	19.994	103.838	19.765	16.003	0.558
698.500	428.219	80.009	19.994	103.838	19.761	16.261	0.506
699.000	428.472	80.010	19.995	103.839	19.757	16.539	0.465
699.500	428.746	80.010	19.995	103.841	19.758	16.495	0.498
700.001	428.982	80.008	19.994	103.843	19.755	16.685	0.519
700.500	429.214	80.010	19.993	103.844	19.757	16.596	0.489
701.000	429.527	80.009	19.995	103.843	19.751	16.991	0.506
701.500	429.771	80.009	19.994	103.843	19.750	17.092	0.551
702.000	429.998	80.010	19.995	103.846	19.747	17.318	0.514
702.500	430.260	80.009	19.995	103.850	19.745	17.444	0.480
703.000	430.498	80.010	19.994	103.852	19.744	17.509	0.494
703.500	430.757	80.010	19.994	103.852	19.744	17.508	0.499
704.000	430.987	80.011	19.995	103.851	19.742	17.660	0.494
704.500	431.252	80.010	19.994	103.849	19.737	17.986	0.492
705.000	431.513	80.009	19.994	103.849	19.735	18.172	0.511
705.500	431.769	80.010	19.995	103.852	19.734	18.220	0.521
706.000	432.002	80.010	19.994	103.853	19.731	18.458	0.502
706.500	432.281	80.011	19.993	103.854	19.730	18.504	0.501
707.000	432.532	80.009	19.994	103.854	19.724	18.954	0.522
707.500	432.752	80.010	19.995	103.855	19.723	19.041	0.500
708.000	433.008	80.011	19.993	103.853	19.721	19.202	0.473
708.500	433.245	80.009	19.993	103.850	19.716	19.528	0.485
709.000	433.547	80.009	19.994	103.844	19.714	19.706	0.516
709.500	433.779	80.010	19.994	103.845	19.710	20.008	0.536
710.000	434.062	80.008	19.993	103.846	19.706	20.288	0.524
710.500	434.306	80.009	19.994	103.847	19.706	20.282	0.521
711.000	434.563	80.008	19.994	103.848	19.701	20.595	0.514
711.500	434.831	80.008	19.993	103.853	19.700	20.704	0.513
712.000	435.056	80.007	19.995	103.850	19.696	21.016	0.509
712.500	435.305	80.008	19.993	103.845	19.695	21.081	0.484
713.000	435.576	80.008	19.994	103.838	19.694	21.152	0.497
713.500	435.821	80.007	19.994	103.834	19.690	21.391	0.518
714.000	436.056	80.007	19.994	103.829	19.686	21.734	0.498
714.500	436.300	80.008	19.994	103.827	19.685	21.771	0.480
715.001	436.547	80.007	19.994	103.826	19.683	21.960	0.485
715.501	436.810	80.007	19.995	103.830	19.679	22.210	0.500
716.000	437.101	80.007	19.993	103.831	19.676	22.470	0.532
716.500	437.319	80.008	19.995	103.831	19.675	22.524	0.531
717.000	437.565	80.007	19.993	103.834	19.672	22.760	0.487
717.500	437.811	80.007	19.994	103.838	19.669	22.977	0.479
718.000	438.116	80.005	19.995	103.840	19.664	23.346	0.522
718.500	438.333	80.007	19.996	103.845	19.656	23.873	0.536
719.000	438.592	80.007	19.994	103.852	19.655	23.982	0.499
719.500	438.789	80.007	19.994	103.856	19.647	24.537	0.466
720.000	439.083	80.007	19.994	103.858	19.640	25.058	0.473
720.500	439.343	80.006	19.995	103.858	19.636	25.352	0.523
721.000	439.597	80.006	19.996	103.860	19.629	25.883	0.534
721.500	439.868	80.007	19.994	103.860	19.626	26.040	0.519
722.000	440.117	80.005	19.994	103.857	19.623	26.293	0.522
722.500	440.354	80.008	19.996	103.852	19.615	26.874	0.503
723.000	440.609	80.006	19.995	103.848	19.610	27.201	0.489
723.500	440.881	80.007	19.994	103.843	19.601	27.888	0.510
724.000	441.135	80.006	19.994	103.838	19.600	27.983	0.526
724.500	441.348	80.007	19.995	103.833	19.587	28.884	0.496
725.000	441.637	80.007	19.995	103.831	19.584	29.116	0.485
725.500	441.841	80.005	19.995	103.827	19.579	29.482	0.498
726.000	442.125	80.005	19.994	103.825	19.572	30.003	0.491
726.500	442.367	80.006	19.995	103.827	19.565	30.524	0.507
727.000	442.608	80.006	19.995	103.828	19.557	31.076	0.504
727.500	442.868	80.007	19.995	103.829	19.548	31.769	0.492
728.000	443.098	80.007	19.994	103.830	19.540	32.300	0.496
728.500	443.349	80.007	19.995	103.829	19.536	32.596	0.486
729.000	443.631	80.006	19.994	103.826	19.527	33.260	0.507
729.500	443.871	80.007	19.994	103.825	19.520	33.733	0.527
730.000	444.157	80.008	19.994	103.828	19.511	34.450	0.524
730.500	444.381	80.007	19.996	103.831	19.504	34.965	0.518
731.000	444.609	80.007	19.994	103.836	19.495	35.554	0.481
731.500	444.871	80.008	19.994	103.838	19.486	36.230	0.471
732.001	445.167	80.008	19.994	103.838	19.480	36.669	0.524
732.500	445.385	80.008	19.993	103.838	19.470	37.382	0.536
733.000	445.620	80.007	19.994	103.835	19.463	37.897	0.483
733.500	445.881	80.008	19.993	103.833	19.456	38.419	0.475
734.000	446.133	80.009	19.994	103.830	19.447	39.035	0.504
734.500	446.372	80.006	19.993	103.826	19.438	39.725	0.502
735.000	446.630	80.007	19.996	103.823	19.425	40.656	0.494
735.500	446.879	80.007	19.996	103.822	19.417	41.258	0.502
736.000	447.125	80.008	19.996	103.819	19.408	41.884	0.501
736.500	447.373	80.009	19.994	103.819	19.399	42.552	0.495
737.000	447.638	80.009	19.994	103.821	19.390	43.189	0.504
737.500	447.866	80.008	19.994	103.821	19.379	43.969	0.503
738.000	448.133	80.009	19.995	103.822	19.367	44.862	0.494
738.500	448.359	80.007	19.994	103.823	19.360	45.355	0.493
739.000	448.614	80.008	19.995	103.823	19.346	46.359	0.487
739.500	448.883	80.009	19.994	103.824	19.337	47.063	0.503
740.000	449.091	80.009	19.994	103.824	19.324	47.981	0.501
740.500	449.359	80.009	19.994	103.823	19.315	48.647	0.477
741.000	449.594	80.008	19.994	103.822	19.303	49.553	0.489
741.500	449.854	80.007	19.995	103.822	19.290	50.461	0.499
742.000	450.086	80.008	19.993	103.821	19.275	51.570	0.494
742.500	450.353	80.008	19.994	103.821	19.263	52.435	0.495
743.000	450.566	80.009	19.994	103.821	19.251	53.327	0.489
743.500	450.843	80.008	19.994	103.821	19.237	54.347	0.485
744.000	451.109	80.008	19.994	103.820	19.225	55.203	0.516
744.500	451.381	80.008	19.994	103.817	19.213	56.070	0.540
745.000	451.598	80.008	19.995	103.811	19.200	56.996	0.514
745.500	451.872	80.008	19.996	103.808	19.189	57.769	0.491
746.000	452.117	80.008	19.994	103.800	19.177	58.638	0.505
746.500	452.395	80.008	19.994	103.792	19.164	59.612	0.521
747.000	452.641	80.008	19.993	103.787	19.154	60.303	0.523
747.500	452.872	80.008	19.994	103.785	19.138	61.495	0.500
748.000	453.174	80.008	19.994	103.780	19.124	62.517	0.505
748.500	453.396	80.006	19.994	103.780	19.107	63.694	0.528
749.000	453.641	80.007	19.994	103.781	19.090	64.936	0.495
749.500	453.876	80.007	19.994	103.781	19.073	66.180	0.474
750.000	454.174	80.007	19.995	103.782	19.054	67.547	0.507
750.500	454.430	80.008	19.994	103.782	19.034	68.999	0.543
751.000	454.700	80.007	19.994	103.785	19.019	70.118	0.540
751.500	454.943	80.007	19.994	103.793	19.002	71.334	0.519
752.000	455.214	80.007	19.995	103.801	18.983	72.773	0.513
752.500	455.454	80.007	19.994	103.808	18.960	74.390	0.513
753.000	455.716	80.007	19.994	103.815	18.945	75.506	0.507
753.500	455.970	80.008	19.994	103.820	18.927	76.826	0.509
754.000	456.194	80.007	19.993	103.815	18.910	78.088	0.497
754.500	456.476	80.007	19.994	103.807	18.892	79.401	0.492
755.000	456.747	80.008	19.994	103.799	18.872	80.786	0.530
755.500	457.015	80.008	19.994	103.789	18.858	81.821	0.546
756.000	457.220	80.007	19.996	103.775	18.832	83.694	0.506
756.501	457.514	80.007	19.994	103.765	18.815	84.877	0.486
757.000	457.748	80.008	19.994	103.756	18.793	86.415	0.513
757.500	458.008	80.007	19.995	103.749	18.770	88.053	0.511
758.000	458.272	80.008	19.994	103.743	18.752	89.379	0.509
758.500	458.486	80.008	19.994	103.742	18.727	91.173	0.501
759.000	458.736	80.010	19.993	103.742	18.703	92.889	0.471
759.500	459.015	80.010	19.994	103.746	18.674	95.009	0.497
760.000	459.309	80.010	19.995	103.752	18.647	96.963	0.551
760.500	459.533	80.010	19.994	103.759	18.613	99.401	0.546
761.001	459.794	80.009	19.994	103.766	18.584	101.539	0.502
761.501	460.030	80.010	19.994	103.774	18.549	104.058	0.491
762.000	460.282	80.009	19.995	103.779	18.515	106.537	0.492
762.500	460.542	80.010	19.994	103.782	18.477	109.354	0.500
763.000	460.795	80.011	19.993	103.788	18.439	112.140	0.513
763.500	461.042	80.010	19.995	103.799	18.402	114.793	0.507
764.000	461.280	80.010	19.994	103.811	18.364	117.538	0.493
764.500	461.537	80.010	19.993	103.818	18.328	120.176	0.490
765.000	461.851	80.009	19.993	103.818	18.294	122.610	0.533
765.500	462.106	80.010	19.994	103.812	18.264	124.820	0.570
766.000	462.398	80.010	19.994	103.799	18.235	126.831	0.558
766.500	462.607	80.010	19.994	103.779	18.210	128.637	0.524
767.000	462.873	80.009	19.994	103.751	18.177	131.049	0.488
767.500	463.112	80.009	19.995	103.717	18.149	133.049	0.490
768.000	463.383	80.011	19.992	103.678	18.117	135.384	0.507
768.500	463.621	80.010	19.994	103.636	18.082	137.857	0.509
769.000	463.915	80.009	19.992	103.602	18.049	140.273	0.521
769.500	464.097	80.008	19.994	103.582	18.014	142.814	0.504
770.000	464.388	80.009	19.993	103.577	17.982	145.133	0.474
770.500	464.641	80.009	19.993	103.577	17.947	147.663	0.508
771.000	464.875	80.010	19.993	103.588	17.913	150.148	0.516
771.500	465.123	80.008	19.994	103.598	17.877	152.751	0.485
772.000	465.429	80.009	19.993	103.608	17.842	155.345	0.518
772.501	465.646	80.008	19.992	103.621	17.805	158.016	0.539
773.001	465.920	80.010	19.995	103.637	17.769	160.603	0.507
773.500	466.212	80.009	19.994	103.653	17.735	163.057	0.529
774.000	466.473	80.010	19.993	103.665	17.701	165.572	0.560
774.501	466.756	80.009	19.993	103.681	17.665	168.164	0.549
775.000	466.947	80.009	19.993	103.686	17.627	170.890	0.509
775.500	467.208	80.008	19.994	103.684	17.593	173.386	0.462
776.000	467.489	80.009	19.994	103.672	17.558	175.857	0.497
776.500	467.768	80.009	19.995	103.655	17.519	178.636	0.551
777.000	467.970	80.009	19.993	103.632	17.483	181.199	0.520
777.500	468.228	80.009	19.993	103.611	17.448	183.738	0.470
778.000	468.520	80.009	19.995	103.592	17.406	186.728	0.505
778.500	468.781	80.009	19.993	103.584	17.370	189.301	0.552
779.000	469.055	80.009	19.993	103.581	17.329	192.273	0.544
779.500	469.315	80.010	19.993	103.584	17.291	195.026	0.535
780.000	469.604	80.010	19.994	103.586	17.245	198.283	0.541
780.500	469.823	80.009	19.994	103.590	17.201	201.469	0.528
781.000	470.084	80.009	19.996	103.590	17.155	204.830	0.494
781.500	470.312	80.009	19.994	103.592	17.107	208.296	0.485
782.000	470.555	80.008	19.994	103.593	17.058	211.846	0.480
782.500	470.888	80.011	19.994	103.596	17.006	215.534	0.523
783.000	471.082	80.010	19.994	103.601	16.955	219.248	0.551
783.500	471.341	80.010	19.994	103.605	16.896	223.466	0.490
784.000	471.544	80.011	19.993	103.608	16.846	227.115	0.458
784.500	471.812	80.010	19.995	103.616	16.792	230.986	0.467
785.000	472.087	80.010	19.994	103.618	16.735	235.023	0.507
785.500	472.346	80.011	19.994	103.612	16.682	238.841	0.538
786.000	472.624	80.010	19.994	103.611	16.623	243.033	0.535
786.500	472.856	80.010	19.993	103.602	16.571	246.764	0.523
787.000	473.131	80.009	19.993	103.579	16.514	250.893	0.509
787.500	473.408	80.010	19.994	103.562	16.459	254.792	0.530
788.000	473.640	80.011	19.994	103.541	16.401	258.934	0.530
788.500	473.898	80.011	19.995	103.524	16.340	263.337	0.499
789.000	474.139	80.009	19.995	103.503	16.281	267.609	0.495
789.500	474.418	80.010	19.995	103.493	16.220	271.959	0.509
790.000	474.676	80.011	19.994	103.480	16.158	276.427	0.528
790.500	474.954	80.010	19.995	103.474	16.095	281.029	0.537
791.000	475.191	80.010	19.994	103.464	16.030	285.712	0.526
791.500	475.436	80.010	19.993	103.464	15.962	290.578	0.499
792.000	475.703	80.009	19.994	103.459	15.898	295.162	0.497
792.500	475.965	80.009	19.994	103.453	15.832	299.839	0.520
793.000	476.195	80.009	19.995	103.452	15.767	304.432	0.511
793.500	476.469	80.009	19.994	103.444	15.698	309.292	0.498
794.000	476.719	80.009	19.993	103.433	15.631	314.058	0.514
794.500	476.957	80.008	19.993	103.423	15.561	319.082	0.506
795.000	477.229	80.008	19.995	103.413	15.493	323.984	0.499
795.500	477.494	80.006	19.995	103.399	15.420	329.178	0.523
796.000	477.744	80.008	19.996	103.384	15.344	334.647	0.526
796.500	477.966	80.007	19.994	103.364	15.272	339.785	0.494
797.000	478.240	80.007	19.995	103.343	15.199	345.013	0.484
797.500	478.503	80.007	19.994	103.329	15.122	350.491	0.517
798.000	478.769	80.007	19.995	103.315	15.046	355.889	0.533
798.500	479.028	80.007	19.994	103.300	14.973	361.087	0.527
799.000	479.271	80.007	19.994	103.289	14.899	366.391	0.513
799.500	479.555	80.007	19.995	103.280	14.823	371.770	0.515
800.000	479.774	80.007	19.993	103.268	14.748	377.119	0.515
800.500	480.045	80.007	19.994	103.252	14.673	382.450	0.497
801.000	480.270	80.008	19.994	103.252	14.594	388.020	0.493
801.500	480.551	80.009	19.994	103.269	14.515	393.611	0.501
802.000	480.841	80.008	19.995	103.265	14.437	399.162	0.539
802.500	481.069	80.009	19.995	103.251	14.355	405.021	0.544
803.000	481.330	80.008	19.993	103.236	14.278	410.469	0.504
803.500	481.606	80.009	19.995	103.206	14.193	416.549	0.513
804.000	481.839	80.008	19.995	103.162	14.111	422.332	0.523
804.500	482.101	80.008	19.994	103.135	14.031	428.008	0.502
805.000	482.352	80.008	19.994	103.117	13.948	433.908	0.504
805.500	482.581	80.009	19.994	103.104	13.863	439.904	0.496
806.000	482.879	80.007	19.996	103.095	13.777	446.000	0.504
806.500	483.104	80.007	19.994	103.080	13.694	451.887	0.525
807.000	483.385	80.007	19.995	103.068	13.604	458.296	0.515
807.500	483.585	80.008	19.995	103.056	13.519	464.344	0.493
808.000	483.874	80.009	19.993	103.041	13.431	470.607	0.485
808.500	484.103	80.007	19.994	103.026	13.343	476.837	0.503
809.000	484.358	80.008	19.994	103.010	13.252	483.337	0.501
809.500	484.622	80.008	19.995	102.994	13.164	489.602	0.502
810.000	484.861	80.008	19.995	102.971	13.074	496.033	0.511
810.500	485.100	80.007	19.993	102.954	12.986	502.304	0.490
811.000	485.374	80.008	19.996	102.932	12.900	508.391	0.495
811.500	485.642	80.009	19.995	102.914	12.809	514.871	0.528
812.000	485.872	80.007	19.995	102.890	12.719	521.267	0.520
812.500	486.149	80.008	19.995	102.873	12.635	527.205	0.502
813.000	486.418	80.008	19.994	102.856	12.551	533.170	0.526
813.500	486.665	80.007	19.995	102.839	12.468	539.064	0.531
814.000	486.901	80.008	19.995	102.820	12.386	544.904	0.500
814.500	487.136	80.007	19.996	102.803	12.299	551.066	0.477
815.000	487.410	80.008	19.995	102.781	12.219	556.771	0.490
815.500	487.679	80.008	19.997	102.760	12.137	562.652	0.526
816.000	487.901	80.008	19.995	102.740	12.056	568.425	0.517
816.500	488.149	80.007	19.995	102.720	11.976	574.078	0.480
817.001	488.396	80.008	19.995	102.705	11.900	579.452	0.482
817.500	488.640	80.009	19.994	102.688	11.825	584.801	0.493
818.000	488.920	80.007	19.995	102.676	11.752	589.942	0.507
818.500	489.165	80.007	19.995	102.662	11.680	595.077	0.524
819.000	489.409	80.009	19.995	102.648	11.606	600.339	0.507
819.500	489.667	80.008	19.995	102.633	11.538	605.203	0.495
820.000	489.905	80.008	19.995	102.623	11.475	609.719	0.499
820.500	490.159	80.007	19.994	102.608	11.408	614.514	0.494
821.000	490.407	80.008	19.995	102.596	11.352	618.576	0.497
821.501	490.656	80.009	19.995	102.586	11.291	622.971	0.499
822.000	490.919	80.007	19.993	102.575	11.237	626.942	0.504
822.500	491.206	80.008	19.995	102.563	11.187	630.591	0.531
823.000	491.441	80.007	19.994	102.554	11.140	634.017	0.536
823.500	491.700	80.008	19.994	102.542	11.094	637.426	0.509
824.000	491.949	80.008	19.994	102.527	11.055	640.335	0.501
824.500	492.176	80.008	19.994	102.516	11.015	643.260	0.492
825.000	492.418	80.009	19.994	102.505	10.982	645.678	0.473
825.500	492.662	80.008	19.994	102.495	10.951	647.923	0.478
826.000	492.950	80.008	19.994	102.488	10.926	649.784	0.509
826.500	493.173	80.008	19.994	102.483	10.907	651.147	0.521
827.000	493.458	80.008	19.994	102.476	10.891	652.274	0.509
827.500	493.674	80.008	19.994	102.465	10.878	653.245	0.505
828.000	493.957	80.007	19.994	102.458	10.873	653.679	0.500
828.500	494.196	80.008	19.994	102.448	10.869	654.024	0.510
829.000	494.459	80.007	19.994	102.437	10.868	654.159	0.512
829.500	494.740	80.008	19.994	102.429	10.873	653.911	0.523
830.000	494.987	80.007	19.993	102.425	10.882	653.430	0.536
830.500	495.248	80.008	19.994	102.417	10.899	652.296	0.518
831.000	495.498	80.007	19.994	102.415	10.913	651.380	0.510
831.500	495.717	80.007	19.994	102.421	10.935	649.982	0.490
832.000	496.007	80.009	19.995	102.429	10.955	648.623	0.489
832.500	496.244	80.007	19.994	102.436	10.985	646.606	0.518
833.001	496.513	80.008	19.994	102.445	11.022	644.046	0.516
833.501	496.706	80.008	19.995	102.459	11.059	641.519	0.484
834.000	497.042	80.007	19.994	102.469	11.101	638.542	0.496
834.500	497.190	80.007	19.994	102.484	11.148	635.260	0.507
835.000	497.510	80.007	19.994	102.500	11.208	631.091	0.476
835.500	497.712	80.008	19.994	102.513	11.265	627.085	0.495
836.000	498.014	80.009	19.994	102.522	11.326	622.845	0.513
836.500	498.208	80.008	19.993	102.530	11.397	617.841	0.500
837.000	498.547	80.008	19.994	102.532	11.470	612.680	0.514
837.500	498.784	80.008	19.995	102.532	11.544	607.423	0.554
838.000	499.023	80.009	19.995	102.534	11.627	601.603	0.526
838.500	499.241	80.009	19.994	102.537	11.712	595.478	0.466
839.000	499.526	80.009	19.993	102.545	11.803	588.964	0.480
839.500	499.784	80.009	19.993	102.556	11.895	582.507	0.523
840.000	499.997	80.009	19.995	102.570	11.990	575.783	0.507
840.500	500.261	80.009	19.993	102.590	12.096	568.380	0.474
841.000	500.560	80.008	19.993	102.609	12.200	561.140	0.520
841.500	500.763	80.009	19.994	102.626	12.314	553.155	0.532
842.000	500.989	80.009	19.993	102.645	12.427	545.255	0.466
842.500	501.281	80.009	19.995	102.666	12.552	536.410	0.474
843.000	501.523	80.010	19.993	102.685	12.670	528.080	0.526
843.500	501.812	80.010	19.993	102.702	12.801	518.817	0.532
844.000	502.037	80.008	19.994	102.720	12.930	509.648	0.523
844.500	502.255	80.010	19.994	102.736	13.068	499.850	0.478
845.000	502.604	80.009	19.994	102.750	13.207	489.976	0.505
845.501	502.797	80.009	19.993	102.765	13.355	479.441	0.555
846.001	503.053	80.010	19.994	102.784	13.507	468.634	0.496
846.501	503.335	80.009	19.993	102.803	13.657	457.966	0.494
847.000	503.527	80.009	19.994	102.821	13.817	446.540	0.506
847.500	503.845	80.009	19.994	102.840	13.961	436.255	0.492
848.000	504.032	80.009	19.993	102.857	14.131	424.027	0.508
848.500	504.292	80.010	19.994	102.874	14.295	412.281	0.476
849.000	504.553	80.009	19.993	102.891	14.445	401.511	0.484
849.500	504.890	80.008	19.995	102.895	14.608	389.818	0.559
850.000	505.010	80.009	19.995	102.903	14.773	378.006	0.527
850.500	505.331	80.010	19.994	102.925	14.953	364.996	0.449
851.000	505.577	80.009	19.994	102.953	15.122	352.887	0.504
851.500	505.879	80.010	19.993	102.986	15.278	341.603	0.558
852.000	506.117	80.009	19.995	103.039	15.448	329.384	0.544
852.500	506.280	80.009	19.993	103.086	15.618	317.104	0.471
853.000	506.609	80.008	19.993	103.129	15.771	306.092	0.447
853.500	506.856	80.010	19.992	103.165	15.942	293.724	0.533
854.000	507.116	80.009	19.993	103.200	16.101	282.206	0.541
854.500	507.330	80.009	19.993	103.235	16.261	270.630	0.491
855.001	507.635	80.009	19.996	103.271	16.412	259.674	0.496
855.501	507.994	80.007	19.994	103.305	16.570	248.240	0.591
856.000	508.073	80.008	19.994	103.343	16.720	237.312	0.551
856.500	508.461	80.009	19.995	103.381	16.868	226.632	0.453
857.000	508.585	80.009	19.994	103.419	17.014	216.002	0.490
857.500	508.936	80.009	19.995	103.454	17.159	205.452	0.493
858.000	509.199	80.009	19.993	103.486	17.294	195.647	0.544
858.500	509.501	80.009	19.995	103.516	17.428	185.928	0.589
859.000	509.770	80.008	19.993	103.545	17.556	176.578	0.568
859.500	509.910	80.009	19.994	103.575	17.685	167.207	0.490
860.000	510.252	80.009	19.993	103.605	17.805	158.510	0.446
860.500	510.480	80.009	19.994	103.637	17.923	149.913	0.526
861.000	511.004	80.010	19.993	103.669	18.033	141.934	0.661
861.500	510.841	80.008	19.993	103.699	18.142	134.036	0.556
862.000	511.744	80.008	19.993	103.728	18.246	126.461	0.550
862.500	511.602	80.010	19.993	103.752	18.345	119.279	0.750
863.000	511.258	80.009	19.993	103.776	18.439	112.381	0.138
863.501	511.793	80.011	19.992	103.803	18.528	105.943	-0.148
864.000	512.295	80.010	19.993	103.825	18.616	99.529	0.613
864.500	513.001	80.011	19.995	103.844	18.702	93.249	1.122
865.000	513.252	80.009	19.994	103.864	18.780	87.637	1.083
865.500	513.240	80.010	19.993	103.879	18.855	82.155	0.599
866.001	513.119	80.012	19.992	103.888	18.923	77.188	0.053
866.501	513.983	80.011	19.993	103.901	18.989	72.396	0.305
867.000	513.546	80.011	19.992	103.911	19.051	67.871	0.585
867.500	514.107	80.012	19.992	103.921	19.110	63.620	0.276
868.000	514.316	80.012	19.993	103.930	19.166	59.569	0.447
868.500	514.645	80.011	19.993	103.937	19.216	55.916	0.654
869.000	514.907	80.012	19.993	103.939	19.261	52.596	0.564
869.500	515.157	80.011	19.992	103.940	19.306	49.377	0.551
870.000	515.289	80.010	19.994	103.939	19.356	45.735	0.447
870.500	515.560	80.010	19.994	103.938	19.394	42.967	0.393
871.000	515.876	80.011	19.994	103.941	19.433	40.142	0.495
871.500	516.074	80.011	19.994	103.946	19.467	37.683	0.551
872.000	516.494	80.011	19.994	103.946	19.501	35.195	0.566
872.500	516.595	80.010	19.995	103.946	19.528	33.184	0.569
873.000	516.992	80.011	19.994	103.945	19.557	31.083	0.510
873.500	517.149	80.010	19.993	103.942	19.582	29.319	0.526
874.000	517.399	80.010	19.996	103.936	19.606	27.516	0.480
874.500	517.700	80.010	19.993	103.936	19.629	25.908	0.479
875.000	517.967	80.011	19.994	103.936	19.650	24.339	0.560
875.500	518.176	80.011	19.994	103.936	19.671	22.853	0.522
876.000	518.497	80.008	19.995	103.936	19.687	21.634	0.503
876.500	518.748	80.008	19.994	103.936	19.703	20.501	0.551
877.000	519.037	80.008	19.993	103.936	19.718	19.378	0.556
877.500	519.187	80.008	19.994	103.932	19.731	18.427	0.489
878.000	519.610	80.009	19.994	103.926	19.745	17.428	0.506
878.500	519.828	80.009	19.995	103.921	19.755	16.695	0.607
879.000	520.093	80.009	19.994	103.918	19.766	15.891	0.562
879.500	520.354	80.009	19.994	103.911	19.779	14.947	0.504
880.000	520.537	80.008	19.996	103.908	19.787	14.388	0.485
880.500	520.938	80.008	19.993	103.908	19.795	13.784	0.514
881.000	521.112	80.008	19.994	103.907	19.807	12.951	0.579
881.500	521.403	80.008	19.994	103.905	19.816	12.248	0.520
882.000	521.674	80.007	19.994	103.905	19.818	12.143	0.514
882.500	521.905	80.009	19.994	103.906	19.825	11.603	0.532
883.000	522.163	80.008	19.994	103.905	19.834	10.942	0.495
883.500	522.432	80.008	19.995	103.904	19.840	10.554	0.508
884.000	522.705	80.008	19.995	103.902	19.843	10.300	0.535
884.500	523.004	80.009	19.994	103.901	19.846	10.062	0.557
885.000	523.283	80.008	19.996	103.900	19.852	9.695	0.575
885.500	523.483	80.008	19.994	103.898	19.856	9.341	0.529
886.000	523.840	80.008	19.994	103.898	19.860	9.069	0.518
886.500	524.105	80.007	19.993	103.898	19.866	8.633	0.589
887.000	524.352	80.008	19.995	103.899	19.865	8.693	0.567
887.500	524.587	80.008	19.995	103.898	19.869	8.436	0.497
888.000	524.852	80.008	19.995	103.898	19.872	8.244	0.491
888.500	525.178	80.009	19.995	103.898	19.878	7.807	0.545
889.000	525.387	80.010	19.995	103.898	19.881	7.539	0.563
889.500	525.699	80.009	19.994	103.898	19.883	7.405	0.528
890.000	525.956	80.008	19.994	103.891	19.884	7.311	0.545
890.500	526.217	80.009	19.995	103.887	19.886	7.177	0.544
891.000	526.467	80.009	19.993	103.885	19.885	7.248	0.514
891.500	526.733	80.010	19.996	103.884	19.888	7.010	0.513
892.000	527.001	80.010	19.996	103.882	19.887	7.096	0.525
892.500	527.288	80.009	19.994	103.886	19.891	6.806	0.544
893.000	527.528	80.009	19.995	103.889	19.892	6.743	0.541
893.500	527.829	80.010	19.994	103.885	19.895	6.513	0.534
894.000	528.095	80.008	19.994	103.885	19.893	6.656	0.554
894.500	528.349	80.008	19.994	103.885	19.899	6.206	0.544
895.000	528.624	80.008	19.995	103.887	19.901	6.075	0.524
895.500	528.922	80.009	19.994	103.885	19.902	6.058	0.551
896.000	529.150	80.009	19.994	103.883	19.904	5.902	0.550
896.500	529.474	80.009	19.994	103.877	19.903	5.976	0.539
897.000	529.724	80.010	19.994	103.877	19.906	5.698	0.563
897.500	529.982	80.009	19.993	103.873	19.906	5.753	0.541
898.000	530.251	80.009	19.994	103.871	19.909	5.544	0.518
898.500	530.561	80.008	19.995	103.875	19.908	5.551	0.554
899.000	530.805	80.009	19.994	103.880	19.910	5.405	0.566
899.500	531.059	80.008	19.995	103.879	19.911	5.373	0.526
900.000	531.321	80.009	19.995	103.878	19.915	5.068	0.507
900.500	531.587	80.009	19.994	103.880	19.912	5.253	0.522
901.000	531.871	80.008	19.994	103.875	19.914	5.152	0.539
901.500	532.089	80.010	19.996	103.870	19.914	5.137	0.526
902.000	532.387	80.008	19.995	103.865	19.911	5.380	0.509
902.500	532.682	80.008	19.994	103.862	19.915	5.083	0.555
903.000	532.948	80.008	19.995	103.855	19.914	5.138	0.577
903.500	533.199	80.007	19.995	103.850	19.914	5.169	0.539
904.000	533.462	80.009	19.996	103.841	19.915	5.105	0.515
904.500	533.753	80.008	19.994	103.830	19.916	4.984	0.534
905.000	534.007	80.006	19.996	103.817	19.913	5.230	0.550
905.500	534.309	80.008	19.995	103.802	19.918	4.889	0.550
906.000	534.535	80.008	19.994	103.785	19.918	4.880	0.542
906.500	534.810	80.008	19.994	103.769	19.915	5.054	0.515
907.000	535.110	80.007	19.995	103.750	19.916	5.044	0.538
907.500	535.339	80.007	19.994	103.732	19.920	4.695	0.552
908.000	535.646	80.008	19.995	103.711	19.918	4.861	0.532
908.500	535.922	80.008	19.996	103.690	19.920	4.722	0.559
909.000	536.214	80.008	19.995	103.669	19.919	4.792	0.576
909.501	536.454	80.008	19.995	103.653	19.919	4.778	0.551
910.001	536.732	80.007	19.996	103.639	19.919	4.793	0.525
910.500	536.998	80.006	19.995	103.631	19.918	4.831	0.531
911.000	537.263	80.007	19.995	103.631	19.921	4.683	0.537
911.500	537.568	80.008	19.996	103.637	19.919	4.767	0.550
912.000	537.809	80.008	19.994	103.649	19.917	4.909	0.558
912.500	538.056	80.007	19.994	103.665	19.923	4.467	0.517
913.000	538.359	80.008	19.995	103.686	19.919	4.773	0.519
913.500	538.631	80.007	19.996	103.708	19.920	4.707	0.563
914.000	538.919	80.007	19.996	103.731	19.919	4.829	0.567
914.500	539.181	80.006	19.995	103.751	19.922	4.609	0.555
915.001	539.457	80.008	19.997	103.770	19.920	4.695	0.544
915.500	539.731	80.008	19.997	103.787	19.922	4.550	0.544
916.000	539.966	80.007	19.996	103.802	19.922	4.550	0.529
916.501	540.259	80.008	19.995	103.810	19.922	4.546	0.519
917.000	540.495	80.007	19.995	103.824	19.920	4.696	0.529
917.500	540.769	80.009	19.995	103.834	19.923	4.526	0.519
918.000	541.014	80.009	19.995	103.843	19.921	4.629	0.514
918.500	541.327	80.007	19.995	103.851	19.924	4.458	0.539
919.000	541.565	80.009	19.993	103.859	19.925	4.368	0.555
919.500	541.872	80.009	19.994	103.865	19.923	4.480	0.548
920.000	542.087	80.010	19.995	103.872	19.926	4.300	0.533
920.500	542.352	80.010	19.993	103.880	19.927	4.204	0.501
921.000	542.661	80.008	19.994	103.885	19.925	4.360	0.527
921.500	542.933	80.009	19.995	103.888	19.928	4.134	0.578
922.000	543.153	80.009	19.994	103.891	19.922	4.545	0.537
922.500	543.460	80.010	19.994	103.891	19.923	4.474	0.509
923.000	543.696	80.009	19.995	103.892	19.925	4.368	0.535
923.500	544.021	80.010	19.994	103.895	19.926	4.282	0.552
924.000	544.224	80.009	19.994	103.899	19.926	4.284	0.545
924.500	544.503	80.011	19.993	103.899	19.923	4.498	0.505
925.000	544.777	80.009	19.993	103.900	19.925	4.370	0.517
925.500	545.035	80.009	19.994	103.900	19.925	4.358	0.542
926.000	545.278	80.009	19.994	103.900	19.926	4.306	0.516
926.500	545.584	80.011	19.993	103.903	19.927	4.202	0.525
927.000	545.809	80.009	19.993	103.904	19.927	4.214	0.541
927.500	546.123	80.009	19.995	103.905	19.926	4.292	0.535
928.000	546.361	80.009	19.993	103.905	19.925	4.334	0.545
928.500	546.603	80.011	19.994	103.905	19.926	4.258	0.516
929.000	546.892	80.010	19.994	103.902	19.927	4.242	0.505
929.500	547.218	80.009	19.995	103.902	19.931	3.956	0.573
930.001	547.431	80.011	19.994	103.900	19.924	4.419	0.577
930.500	547.675	80.009	19.994	103.900	19.930	3.976	0.498
931.000	547.971	80.010	19.993	103.900	19.925	4.336	0.499
931.500	548.253	80.009	19.993	103.900	19.926	4.292	0.559
932.000	548.499	80.010	19.993	103.900	19.927	4.222	0.553
932.500	548.813	80.010	19.993	103.901	19.929	4.072	0.544
933.000	549.011	80.009	19.994	103.900	19.927	4.234	0.536
933.500	549.311	80.010	19.993	103.901	19.928	4.128	0.505
934.000	549.579	80.009	19.994	103.901	19.928	4.140	0.533
934.500	549.845	80.009	19.994	103.901	19.928	4.118	0.551
935.000	550.082	80.008	19.994	103.901	19.927	4.182	0.519
935.500	550.401	80.009	19.993	103.901	19.927	4.220	0.529
936.000	550.649	80.009	19.995	103.900	19.928	4.124	0.562
936.500	550.928	80.009	19.994	103.900	19.927	4.230	0.547
937.000	551.166	80.009	19.994	103.899	19.930	3.996	0.522
937.500	551.428	80.010	19.995	103.899	19.929	4.060	0.508
938.000	551.679	80.009	19.994	103.898	19.926	4.296	0.506
938.500	551.962	80.010	19.994	103.898	19.925	4.357	0.524
939.000	552.196	80.009	19.993	103.896	19.927	4.195	0.526
939.500	552.495	80.009	19.994	103.895	19.925	4.355	0.525
940.000	552.726	80.010	19.995	103.895	19.927	4.199	0.531
940.500	553.002	80.010	19.993	103.895	19.928	4.159	0.519
941.000	553.276	80.009	19.993	103.895	19.927	4.201	0.529
941.500	553.527	80.009	19.995	103.896	19.927	4.180	0.537
942.000	553.818	80.009	19.994	103.897	19.930	3.992	0.533
942.500	554.080	80.010	19.994	103.897	19.931	3.956	0.547
943.000	554.333	80.010	19.995	103.897	19.931	3.948	0.535
943.500	554.626	80.010	19.994	103.897	19.932	3.884	0.531
944.000	554.876	80.010	19.994	103.897	19.929	4.056	0.544
944.500	555.114	80.010	19.994	103.896	19.929	4.040	0.515
945.000	555.398	80.010	19.995	103.896	19.931	3.952	0.505
945.500	555.644	80.011	19.994	103.896	19.931	3.928	0.526
946.000	555.888	80.011	19.994	103.896	19.931	3.931	0.510
946.500	556.162	80.012	19.994	103.895	19.931	3.905	0.504
947.000	556.408	80.010	19.994	103.896	19.927	4.193	0.519
947.500	556.684	80.011	19.994	103.896	19.927	4.221	0.521
948.000	556.942	80.011	19.993	103.896	19.928	4.127	0.528
948.500	557.178	80.011	19.993	103.895	19.929	4.099	0.514
949.001	557.436	80.012	19.993	103.895	19.928	4.108	0.493
949.501	557.710	80.012	19.995	103.894	19.930	4.006	0.513
950.000	557.987	80.012	19.994	103.890	19.931	3.935	0.542
950.500	558.234	80.010	19.993	103.887	19.930	4.005	0.537
951.000	558.516	80.012	19.994	103.889	19.930	3.963	0.527
951.500	558.754	80.012	19.994	103.890	19.930	4.019	0.525
952.000	559.023	80.012	19.993	103.891	19.928	4.160	0.513
952.500	559.263	80.011	19.993	103.893	19.928	4.143	0.508
953.000	559.519	80.009	19.993	103.893	19.928	4.135	0.503
953.500	559.789	80.011	19.995	103.891	19.932	3.863	0.511
954.000	560.021	80.011	19.994	103.891	19.930	4.021	0.514
954.500	560.311	80.011	19.994	103.891	19.930	3.997	0.512
955.000	560.563	80.011	19.992	103.891	19.930	4.025	0.532
955.500	560.829	80.011	19.993	103.889	19.929	4.071	0.530
956.000	561.072	80.010	19.993	103.890	19.928	4.134	0.513
956.500	561.346	80.010	19.994	103.888	19.925	4.346	0.513
957.000	561.635	80.011	19.993	103.883	19.929	4.073	0.540
957.500	561.850	80.008	19.993	103.880	19.930	4.009	0.533
958.000	562.124	80.009	19.995	103.883	19.928	4.152	0.497
958.500	562.410	80.009	19.994	103.884	19.930	3.981	0.525
959.000	562.673	80.008	19.994	103.885	19.928	4.145	0.554
959.500	562.919	80.009	19.994	103.888	19.931	3.929	0.529
960.000	563.177	80.008	19.995	103.893	19.926	4.276	0.506
960.500	563.440	80.008	19.995	103.890	19.927	4.180	0.513
961.000	563.692	80.008	19.995	103.884	19.928	4.140	0.519
961.500	563.892	80.009	19.994	103.878	19.929	4.057	0.484
962.000	564.173	80.009	19.994	103.874	19.928	4.154	0.466
962.501	564.432	80.008	19.994	103.868	19.929	4.061	0.510
963.000	564.681	80.010	19.995	103.865	19.929	4.075	0.524
963.500	564.917	80.008	19.994	103.866	19.931	3.915	0.496
964.000	565.211	80.009	19.994	103.869	19.935	3.663	0.507
964.500	565.500	80.008	19.995	103.872	19.930	4.015	0.557
965.000	565.721	80.008	19.994	103.873	19.931	3.911	0.546
965.500	565.991	80.008	19.995	103.872	19.931	3.895	0.500
966.000	566.237	80.007	19.994	103.872	19.931	3.937	0.504
966.500	566.467	80.008	19.995	103.869	19.931	3.907	0.496
967.000	566.757	80.008	19.995	103.865	19.931	3.895	0.498
967.500	566.999	80.009	19.994	103.863	19.932	3.871	0.526
968.000	567.307	80.009	19.996	103.864	19.930	3.996	0.541
968.500	567.535	80.008	19.996	103.865	19.930	3.986	0.543
969.000	567.764	80.009	19.996	103.865	19.932	3.864	0.497
969.501	568.023	80.008	19.995	103.867	19.930	4.003	0.473
970.001	568.244	80.007	19.996	103.868	19.930	3.965	0.484
970.500	568.531	80.009	19.994	103.867	19.931	3.933	0.494
971.000	568.777	80.009	19.994	103.865	19.932	3.824	0.521
971.501	569.063	80.008	19.995	103.866	19.934	3.718	0.533
972.000	569.294	80.009	19.996	103.863	19.932	3.861	0.525
972.500	569.567	80.009	19.994	103.865	19.933	3.786	0.511
973.000	569.795	80.009	19.996	103.864	19.935	3.658	0.503
973.500	570.058	80.009	19.995	103.866	19.932	3.853	0.496
974.000	570.320	80.009	19.994	103.866	19.930	3.969	0.508
974.500	570.572	80.006	19.993	103.867	19.934	3.722	0.520
975.001	570.833	80.008	19.996	103.865	19.930	4.003	0.514
975.501	571.109	80.009	19.995	103.868	19.932	3.833	0.525
976.000	571.351	80.009	19.995	103.868	19.932	3.871	0.527
976.500	571.613	80.009	19.996	103.869	19.933	3.788	0.511
977.000	571.878	80.009	19.996	103.870	19.934	3.724	0.515
977.500	572.162	80.010	19.996	103.873	19.934	3.698	0.538
978.000	572.407	80.009	19.996	103.876	19.933	3.766	0.539
978.500	572.679	80.010	19.996	103.882	19.933	3.804	0.523
979.000	572.915	80.009	19.996	103.888	19.933	3.750	0.512
979.500	573.175	80.009	19.996	103.888	19.931	3.942	0.502
980.000	573.456	80.010	19.996	103.888	19.932	3.820	0.519
980.500	573.729	80.008	19.994	103.886	19.931	3.936	0.548
981.000	573.942	80.009	19.995	103.884	19.932	3.858	0.520
981.500	574.251	80.009	19.995	103.879	19.931	3.948	0.504
982.000	574.463	80.009	19.995	103.885	19.932	3.870	0.521
982.500	574.749	80.009	19.994	103.884	19.931	3.940	0.510
983.000	574.988	80.009	19.995	103.882	19.932	3.828	0.512
983.500	575.260	80.008	19.994	103.881	19.932	3.822	0.517
984.000	575.506	80.008	19.994	103.881	19.931	3.900	0.514
984.500	575.782	80.010	19.995	103.879	19.932	3.866	0.520
985.000	576.027	80.007	19.993	103.881	19.931	3.892	0.522
985.500	576.303	80.009	19.994	103.880	19.936	3.580	0.520
986.000	576.541	80.008	19.993	103.878	19.935	3.642	0.517
986.500	576.808	80.007	19.994	103.880	19.932	3.846	0.510
987.000	577.081	80.009	19.993	103.881	19.934	3.732	0.523
987.500	577.310	80.009	19.995	103.883	19.934	3.736	0.521
988.001	577.563	80.008	19.994	103.887	19.933	3.806	0.492
988.501	577.802	80.008	19.996	103.891	19.935	3.636	0.487
989.000	578.072	80.009	19.995	103.892	19.933	3.796	0.501
989.500	578.363	80.007	19.994	103.894	19.936	3.524	0.535
990.000	578.580	80.007	19.994	103.895	19.932	3.830	0.534
990.500	578.871	80.007	19.994	103.897	19.930	3.990	0.508
991.000	579.106	80.007	19.993	103.897	19.931	3.958	0.517
991.500	579.349	80.008	19.995	103.894	19.932	3.862	0.502
992.001	579.586	80.006	19.995	103.892	19.934	3.700	0.479
992.500	579.826	80.006	19.994	103.892	19.933	3.794	0.479
993.000	580.090	80.007	19.994	103.892	19.933	3.746	0.490
993.500	580.350	80.007	19.995	103.893	19.932	3.868	0.514
994.000	580.597	80.008	19.995	103.893	19.933	3.808	0.515
994.500	580.864	80.007	19.996	103.893	19.929	4.078	0.511
995.000	581.127	80.007	19.995	103.892	19.931	3.922	0.522
995.500	581.365	80.007	19.995	103.892	19.935	3.644	0.515
996.000	581.634	80.007	19.995	103.890	19.932	3.836	0.504
996.500	581.859	80.008	19.995	103.889	19.932	3.860	0.500
997.000	582.117	80.008	19.995	103.888	19.934	3.678	0.489
997.500	582.392	80.008	19.995	103.888	19.932	3.830	0.508
998.000	582.631	80.008	19.995	103.890	19.931	3.898	0.523
998.500	582.911	80.007	19.995	103.891	19.933	3.802	0.517
999.000	583.125	80.008	19.995	103.897	19.934	3.716	0.507
999.500	583.394	80.009	19.995	103.894	19.933	3.746	0.488
1000.000	583.662	80.009	19.994	103.891	19.933	3.790	0.510
1000.500	583.891	80.009	19.995	103.889	19.934	3.722	0.517
1001.000	584.145	80.008	19.994	103.890	19.931	3.890	0.490
1001.500	584.396	80.009	19.995	103.887	19.933	3.764	0.494
1002.000	584.681	80.008	19.996	103.890	19.931	3.932	0.521
1002.500	584.951	80.009	19.995	103.889	19.931	3.920	0.545
1003.000	585.176	80.008	19.995	103.885	19.931	3.890	0.525
1003.500	585.443	80.009	19.995	103.882	19.932	3.870	0.494
1004.000	585.639	80.008	19.994	103.884	19.933	3.782	0.477
1004.500	585.910	80.009	19.997	103.886	19.933	3.798	0.465
1005.000	586.168	80.010	19.995	103.889	19.930	4.026	0.498
1005.500	586.453	80.011	19.996	103.892	19.933	3.752	0.536
1006.000	586.680	80.011	19.996	103.894	19.932	3.836	0.528
1006.500	586.923	80.010	19.994	103.893	19.932	3.854	0.491
1007.000	587.192	80.011	19.994	103.893	19.932	3.884	0.491
1007.500	587.441	80.009	19.995	103.892	19.932	3.858	0.515
1008.000	587.713	80.009	19.995	103.886	19.931	3.942	0.520
1008.500	587.931	80.010	19.994	103.883	19.932	3.826	0.506
1009.000	588.197	80.010	19.994	103.885	19.937	3.486	0.487
1009.500	588.488	80.009	19.994	103.886	19.933	3.752	0.520
1010.000	588.692	80.009	19.994	103.886	19.932	3.834	0.526
1010.500	588.956	80.009	19.994	103.889	19.931	3.890	0.482
1011.000	589.240	80.010	19.995	103.891	19.932	3.830	0.508
1011.500	589.504	80.009	19.994	103.892	19.932	3.862	0.548
1012.000	589.778	80.010	19.994	103.889	19.932	3.870	0.543
1012.500	590.000	80.009	19.993	103.890	19.933	3.778	0.517
1013.000	590.289	80.009	19.995	103.893	19.928	4.119	0.504
1013.500	590.501	80.009	19.994	103.893	19.933	3.782	0.506
1014.000	590.781	80.009	19.994	103.893	19.930	3.994	0.496
1014.500	591.012	80.009	19.994	103.892	19.932	3.846	0.501
1015.000	591.234	80.009	19.994	103.890	19.929	4.036	0.482
1015.500	591.506	80.009	19.994	103.891	19.930	3.968	0.474
1016.000	591.772	80.010	19.993	103.890	19.932	3.848	0.517
1016.500	591.996	80.011	19.993	103.885	19.931	3.910	0.514
1017.000	592.271	80.008	19.994	103.886	19.932	3.876	0.494
1017.500	592.537	80.009	19.994	103.886	19.933	3.778	0.520
1018.000	592.792	80.009	19.994	103.885	19.934	3.704	0.531
1018.500	593.076	80.009	19.993	103.886	19.932	3.864	0.530
1019.000	593.315	80.009	19.994	103.891	19.936	3.548	0.531
1019.500	593.573	80.009	19.994	103.891	19.934	3.680	0.510
1020.000	593.834	80.009	19.994	103.891	19.934	3.690	0.508
1020.500	594.083	80.010	19.994	103.890	19.935	3.611	0.515
1021.000	594.364	80.009	19.995	103.889	19.934	3.719	0.520
1021.500	594.624	80.009	19.994	103.887	19.935	3.653	0.535
1022.000	594.829	80.008	19.994	103.884	19.933	3.759	0.503
1022.500	595.113	80.010	19.993	103.885	19.935	3.617	0.477
1023.000	595.395	80.010	19.995	103.885	19.933	3.765	0.528
1023.500	595.638	80.010	19.994	103.886	19.932	3.847	0.546
1024.000	595.884	80.009	19.994	103.889	19.934	3.698	0.507
1024.500	596.154	80.010	19.994	103.894	19.935	3.622	0.502
1025.000	596.390	80.010	19.994	103.895	19.934	3.724	0.511
1025.500	596.667	80.011	19.993	103.897	19.936	3.584	0.510
1026.000	596.907	80.010	19.995	103.894	19.934	3.700	0.515
1026.500	597.195	80.010	19.993	103.892	19.933	3.794	0.523
1027.000	597.436	80.010	19.995	103.890	19.934	3.704	0.528
1027.501	597.688	80.012	19.994	103.888	19.935	3.608	0.510
1028.001	597.905	80.011	19.994	103.884	19.938	3.442	0.481
1028.500	598.231	80.011	19.995	103.885	19.935	3.654	0.506
1029.001	598.454	80.011	19.994	103.887	19.937	3.478	0.546
1029.501	598.693	80.012	19.996	103.887	19.931	3.896	0.505
1030.001	598.984	80.011	19.994	103.885	19.933	3.750	0.496
1030.501	599.214	80.010	19.994	103.882	19.934	3.716	0.526
1031.000	599.498	80.012	19.993	103.877	19.934	3.734	0.518
1031.501	599.764	80.011	19.994	103.873	19.933	3.742	0.532
1032.001	599.987	80.011	19.995	103.869	19.935	3.664	0.520
1032.500	600.248	80.011	19.994	103.869	19.933	3.740	0.486
1033.000	600.527	80.013	19.994	103.871	19.933	3.789	0.512
1033.500	600.781	80.011	19.993	103.872	19.932	3.869	0.537
1034.000	601.080	80.011	19.994	103.876	19.929	4.093	0.543
1034.500	601.312	80.010	19.991	103.880	19.931	3.945	0.542
1035.000	601.530	80.009	19.994	103.884	19.932	3.823	0.490
1035.500	601.819	80.011	19.994	103.890	19.934	3.735	0.478
1036.000	602.079	80.010	19.994	103.895	19.932	3.849	0.528
1036.500	602.340	80.011	19.994	103.895	19.934	3.701	0.535
1037.000	602.615	80.009	19.994	103.891	19.933	3.763	0.528
1037.500	602.862	80.009	19.995	103.888	19.932	3.883	0.530
1038.001	603.086	80.009	19.994	103.887	19.932	3.849	0.497
1038.501	603.328	80.009	19.994	103.885	19.935	3.665	0.468
1039.000	603.604	80.009	19.993	103.884	19.934	3.738	0.492
1039.501	603.830	80.010	19.993	103.883	19.934	3.728	0.510
1040.001	604.123	80.008	19.993	103.883	19.935	3.610	0.511
1040.500	604.371	80.008	19.995	103.884	19.934	3.672	0.530
1041.000	604.599	80.009	19.993	103.884	19.937	3.466	0.509
1041.501	604.886	80.009	19.994	103.885	19.931	3.897	0.495
1042.001	605.139	80.010	19.995	103.890	19.935	3.649	0.528
1042.501	605.390	80.008	19.994	103.891	19.936	3.539	0.522
