Repository: ulfsri/fsri_materials_database

# Materials and Products Database

## 01_Data

Raw data generated from each apparatus are included here in plain-text format. The data is organized first by material, next by the short name of test apparatus used, and where applicable additional filtering by test settings.

### material.json

Each material directory contains a json file of the same name as the material. This file links the data stored in the repository as well as data and graphs produced by the accompanying scripts (__02_Scripts__) to the respective landing page for the material on the front-end website.

File: 01_Data/PEX_Pipe/MCC/PEX_Pipe_MCC_30K_min_220131_R3.txt (part 3 of 4)
T Correction Coefficients:	0	1.024463	0
Time Shift (s):	14
*
Time (s)	Temperature (C)	N2 flow rate (cc/min)	O2 flow rate (cc/min)	Flow Rate (cc/min)	Oxygen (%)	HRR (W/g)	Heating rate (C/s)
695.000	415.852	80.005	19.994	103.873	19.950	11.057	0.528
695.500	416.066	80.004	19.994	103.872	19.947	11.301	0.563
696.000	416.332	80.005	19.995	103.870	19.946	11.314	0.513
696.500	416.630	80.005	19.994	103.873	19.944	11.483	0.522
697.000	416.844	80.005	19.994	103.872	19.945	11.417	0.538
697.500	417.096	80.005	19.994	103.874	19.944	11.504	0.489
698.000	417.366	80.006	19.994	103.876	19.943	11.528	0.494
698.500	417.638	80.005	19.994	103.878	19.943	11.540	0.532
699.000	417.886	80.006	19.994	103.876	19.941	11.678	0.531
699.500	418.137	80.005	19.996	103.877	19.937	11.969	0.510
700.000	418.410	80.005	19.994	103.877	19.936	11.987	0.511
700.500	418.689	80.006	19.995	103.880	19.936	12.006	0.538
701.000	418.932	80.006	19.996	103.882	19.933	12.222	0.537
701.500	419.191	80.006	19.995	103.885	19.933	12.187	0.512
702.000	419.462	80.007	19.995	103.884	19.934	12.165	0.516
702.500	419.715	80.005	19.995	103.884	19.929	12.451	0.528
703.000	419.974	80.007	19.994	103.879	19.926	12.675	0.518
703.500	420.233	80.007	19.995	103.875	19.926	12.662	0.515
704.000	420.506	80.007	19.994	103.873	19.923	12.886	0.525
704.500	420.776	80.007	19.994	103.872	19.919	13.109	0.538
705.000	421.023	80.007	19.994	103.872	19.919	13.124	0.530
705.500	421.278	80.008	19.993	103.873	19.916	13.341	0.510
706.000	421.576	80.008	19.994	103.875	19.915	13.399	0.528
706.500	421.834	80.006	19.994	103.876	19.909	13.821	0.554
707.000	422.053	80.008	19.994	103.878	19.908	13.894	0.516
707.500	422.350	80.008	19.994	103.877	19.905	14.072	0.496
708.000	422.609	80.007	19.994	103.875	19.904	14.161	0.536
708.500	422.866	80.007	19.994	103.872	19.899	14.495	0.536
709.000	423.146	80.006	19.994	103.870	19.897	14.620	0.527
709.500	423.402	80.007	19.994	103.865	19.895	14.751	0.537
710.000	423.661	80.008	19.994	103.865	19.891	14.988	0.525
710.500	423.967	80.007	19.994	103.865	19.888	15.211	0.540
711.000	424.176	80.007	19.995	103.864	19.886	15.305	0.540
711.500	424.490	80.006	19.994	103.863	19.887	15.242	0.519
712.000	424.711	80.007	19.993	103.864	19.883	15.510	0.529
712.500	424.965	80.006	19.994	103.864	19.880	15.765	0.505
713.000	425.242	80.006	19.993	103.864	19.879	15.793	0.503
713.500	425.500	80.005	19.995	103.863	19.876	16.026	0.534
714.000	425.784	80.006	19.994	103.864	19.875	16.038	0.539
714.500	426.040	80.006	19.994	103.865	19.873	16.205	0.541
715.000	426.299	80.007	19.993	103.866	19.870	16.410	0.527
715.500	426.558	80.006	19.994	103.866	19.863	16.896	0.517
716.000	426.828	80.007	19.994	103.868	19.862	16.905	0.524
716.500	427.074	80.005	19.993	103.868	19.860	17.081	0.522
717.000	427.365	80.006	19.996	103.869	19.857	17.275	0.527
717.500	427.597	80.006	19.994	103.868	19.855	17.430	0.530
718.000	427.878	80.006	19.993	103.868	19.856	17.357	0.518
718.500	428.135	80.005	19.994	103.868	19.852	17.627	0.526
719.000	428.439	80.006	19.995	103.866	19.847	17.910	0.550
719.500	428.683	80.005	19.995	103.864	19.846	18.031	0.554
720.000	428.934	80.006	19.995	103.865	19.841	18.327	0.522
720.500	429.208	80.006	19.994	103.864	19.840	18.372	0.510
721.000	429.449	80.007	19.993	103.862	19.838	18.502	0.520
721.500	429.748	80.006	19.994	103.861	19.835	18.702	0.527
722.000	429.977	80.008	19.993	103.862	19.830	19.063	0.534
722.500	430.194	80.006	19.995	103.863	19.829	19.123	0.487
723.000	430.484	80.007	19.995	103.864	19.822	19.582	0.476
723.500	430.753	80.007	19.994	103.865	19.821	19.675	0.533
724.000	431.006	80.007	19.996	103.867	19.820	19.706	0.541
724.500	431.242	80.007	19.996	103.867	19.816	20.009	0.506
725.000	431.516	80.007	19.995	103.866	19.810	20.420	0.499
725.500	431.825	80.007	19.996	103.866	19.807	20.572	0.546
726.000	432.048	80.007	19.993	103.864	19.803	20.855	0.557
726.500	432.319	80.007	19.994	103.864	19.803	20.853	0.513
727.000	432.570	80.007	19.995	103.863	19.801	21.022	0.508
727.500	432.797	80.006	19.995	103.864	19.796	21.317	0.500
728.000	433.108	80.007	19.995	103.862	19.797	21.297	0.508
728.500	433.390	80.008	19.994	103.860	19.794	21.470	0.566
729.000	433.635	80.010	19.995	103.858	19.794	21.465	0.560
729.500	433.916	80.008	19.996	103.852	19.791	21.662	0.527
730.000	434.181	80.008	19.995	103.843	19.789	21.819	0.536
730.500	434.448	80.010	19.995	103.837	19.785	22.061	0.539
731.000	434.683	80.007	19.996	103.832	19.786	21.970	0.517
731.500	434.931	80.008	19.995	103.827	19.782	22.273	0.492
732.000	435.185	80.007	19.994	103.827	19.782	22.235	0.492
732.500	435.452	80.008	19.995	103.827	19.776	22.681	0.511
733.000	435.690	80.009	19.996	103.828	19.775	22.759	0.513
733.500	435.944	80.008	19.995	103.836	19.771	23.016	0.499
734.000	436.211	80.008	19.994	103.841	19.767	23.303	0.507
734.500	436.478	80.008	19.995	103.847	19.762	23.588	0.527
735.000	436.745	80.008	19.994	103.854	19.761	23.674	0.534
735.500	437.016	80.009	19.994	103.859	19.761	23.704	0.536
736.000	437.251	80.008	19.994	103.853	19.755	24.078	0.523
736.500	437.473	80.008	19.993	103.849	19.751	24.319	0.481
737.000	437.724	80.008	19.994	103.847	19.748	24.563	0.465
737.500	437.983	80.009	19.993	103.847	19.746	24.686	0.491
738.000	438.230	80.008	19.995	103.847	19.743	24.857	0.508
738.500	438.471	80.007	19.992	103.849	19.737	25.244	0.497
739.000	438.709	80.008	19.994	103.847	19.733	25.517	0.483
739.500	438.987	80.007	19.993	103.842	19.731	25.680	0.498
740.000	439.233	80.007	19.994	103.836	19.725	26.042	0.521
740.500	439.500	80.007	19.993	103.831	19.722	26.281	0.519
741.000	439.755	80.006	19.994	103.829	19.715	26.759	0.517
741.500	439.974	80.006	19.994	103.835	19.707	27.265	0.498
742.000	440.264	80.007	19.994	103.840	19.700	27.731	0.492
742.500	440.507	80.005	19.994	103.843	19.695	28.078	0.521
743.000	440.740	80.007	19.994	103.844	19.687	28.607	0.505
743.500	441.004	80.007	19.993	103.847	19.680	29.067	0.486
744.000	441.261	80.007	19.993	103.844	19.675	29.388	0.508
744.500	441.511	80.006	19.993	103.846	19.663	30.211	0.514
745.000	441.775	80.007	19.992	103.850	19.657	30.578	0.511
745.500	442.030	80.008	19.994	103.854	19.650	31.033	0.516
746.000	442.277	80.006	19.994	103.856	19.642	31.620	0.510
746.500	442.513	80.006	19.994	103.859	19.631	32.346	0.493
747.000	442.733	80.007	19.993	103.858	19.627	32.614	0.470
747.500	443.020	80.007	19.993	103.854	19.619	33.154	0.482
748.000	443.249	80.006	19.994	103.848	19.611	33.643	0.512
748.500	443.463	80.007	19.994	103.842	19.603	34.209	0.480
749.000	443.759	80.008	19.994	103.836	19.598	34.549	0.476
749.500	443.999	80.007	19.994	103.828	19.588	35.209	0.523
750.000	444.230	80.007	19.993	103.824	19.580	35.737	0.504
750.500	444.490	80.007	19.993	103.822	19.572	36.253	0.482
751.000	444.737	80.008	19.994	103.821	19.565	36.707	0.499
751.500	445.011	80.006	19.994	103.821	19.553	37.534	0.513
752.000	445.233	80.007	19.995	103.822	19.545	38.018	0.508
752.500	445.473	80.007	19.994	103.823	19.536	38.638	0.479
753.000	445.715	80.008	19.994	103.825	19.524	39.469	0.472
753.500	445.982	80.007	19.993	103.827	19.513	40.193	0.495
754.000	446.223	80.007	19.994	103.827	19.499	41.083	0.508
754.500	446.478	80.006	19.994	103.828	19.488	41.864	0.502
755.000	446.708	80.007	19.994	103.829	19.480	42.356	0.490
755.500	446.960	80.007	19.995	103.829	19.464	43.426	0.483
756.000	447.197	80.008	19.994	103.830	19.454	44.090	0.485
756.500	447.467	80.007	19.993	103.832	19.438	45.167	0.499
757.000	447.700	80.007	19.993	103.836	19.426	45.994	0.505
757.500	447.955	80.005	19.994	103.837	19.412	46.900	0.495
758.000	448.183	80.007	19.994	103.837	19.397	47.905	0.485
758.500	448.487	80.006	19.993	103.836	19.385	48.697	0.508
759.000	448.747	80.007	19.995	103.834	19.371	49.659	0.548
759.500	448.973	80.007	19.994	103.830	19.359	50.476	0.525
760.000	449.196	80.005	19.991	103.827	19.346	51.338	0.467
760.500	449.440	80.006	19.993	103.823	19.331	52.324	0.458
761.000	449.712	80.006	19.994	103.822	19.319	53.120	0.492
761.500	449.930	80.006	19.994	103.815	19.306	53.966	0.503
762.000	450.199	80.007	19.993	103.808	19.296	54.637	0.488
762.500	450.426	80.007	19.994	103.802	19.282	55.531	0.492
763.000	450.716	80.008	19.994	103.797	19.268	56.437	0.506
763.500	450.945	80.007	19.994	103.790	19.253	57.465	0.517
764.000	451.219	80.008	19.995	103.789	19.233	58.794	0.511
764.500	451.463	80.005	19.995	103.789	19.219	59.735	0.511
765.000	451.729	80.006	19.995	103.789	19.204	60.743	0.514
765.500	451.953	80.006	19.994	103.790	19.188	61.833	0.500
766.000	452.219	80.007	19.993	103.790	19.163	63.444	0.490
766.500	452.474	80.008	19.994	103.795	19.146	64.579	0.505
767.000	452.703	80.007	19.993	103.802	19.125	66.029	0.502
767.500	452.940	80.008	19.994	103.809	19.104	67.415	0.475
768.000	453.208	80.007	19.994	103.819	19.080	68.973	0.486
768.500	453.450	80.007	19.993	103.829	19.062	70.195	0.508
769.000	453.704	80.007	19.993	103.832	19.044	71.393	0.503
769.500	453.968	80.008	19.993	103.833	19.023	72.806	0.507
770.000	454.210	80.006	19.994	103.828	19.003	74.143	0.512
770.500	454.430	80.006	19.993	103.817	18.986	75.236	0.484
771.000	454.693	80.006	19.994	103.801	18.969	76.366	0.472
771.500	454.922	80.007	19.994	103.786	18.953	77.440	0.488
772.000	455.182	80.007	19.993	103.767	18.935	78.623	0.491
772.500	455.433	80.009	19.993	103.749	18.913	80.115	0.500
773.000	455.687	80.007	19.993	103.735	18.894	81.413	0.508
773.500	455.944	80.007	19.994	103.725	18.870	82.958	0.508
774.000	456.176	80.007	19.994	103.718	18.854	84.083	0.500
774.500	456.403	80.006	19.993	103.717	18.830	85.651	0.474
775.000	456.648	80.006	19.993	103.720	18.807	87.141	0.466
775.500	456.906	80.007	19.994	103.728	18.787	88.472	0.488
776.000	457.144	80.008	19.994	103.736	18.763	90.055	0.500
776.500	457.394	80.007	19.993	103.743	18.745	91.258	0.492
777.000	457.645	80.007	19.993	103.749	18.727	92.507	0.494
777.500	457.884	80.007	19.994	103.754	18.704	94.054	0.496
778.000	458.146	80.006	19.992	103.754	18.679	95.724	0.496
778.500	458.417	80.007	19.992	103.754	18.660	97.062	0.517
779.000	458.657	80.007	19.994	103.751	18.634	98.833	0.522
779.500	458.905	80.007	19.993	103.747	18.606	100.668	0.500
780.000	459.154	80.007	19.994	103.743	18.580	102.405	0.492
780.500	459.400	80.007	19.994	103.734	18.555	104.040	0.496
781.000	459.644	80.006	19.993	103.728	18.530	105.688	0.492
781.500	459.907	80.006	19.993	103.728	18.500	107.667	0.498
782.000	460.136	80.007	19.994	103.726	18.475	109.276	0.500
782.500	460.377	80.007	19.994	103.728	18.447	111.058	0.481
783.000	460.651	80.007	19.994	103.733	18.420	112.794	0.492
783.500	460.853	80.009	19.994	103.737	18.392	114.560	0.496
784.000	461.079	80.007	19.992	103.739	18.360	116.611	0.452
784.500	461.341	80.007	19.994	103.744	18.333	118.353	0.458
785.000	461.575	80.007	19.994	103.743	18.298	120.600	0.492
785.500	461.825	80.009	19.994	103.737	18.261	123.015	0.490
786.000	462.070	80.008	19.993	103.731	18.217	125.935	0.489
786.500	462.350	80.007	19.992	103.722	18.165	129.347	0.510
787.000	462.563	80.007	19.994	103.716	18.112	132.912	0.509
787.500	462.774	80.007	19.995	103.720	18.053	136.881	0.459
788.000	463.053	80.009	19.992	103.728	17.992	140.987	0.457
788.500	463.288	80.008	19.993	103.746	17.927	145.409	0.502
789.000	463.521	80.009	19.994	103.782	17.868	149.412	0.490
789.500	463.778	80.008	19.993	103.824	17.806	153.559	0.478
790.000	464.014	80.007	19.994	103.848	17.746	157.592	0.492
790.500	464.263	80.007	19.994	103.868	17.688	161.495	0.489
791.000	464.498	80.009	19.995	103.870	17.631	165.322	0.484
791.500	464.739	80.008	19.995	103.849	17.582	168.568	0.480
792.000	464.966	80.009	19.994	103.815	17.532	171.942	0.472
792.500	465.256	80.008	19.994	103.780	17.492	174.572	0.492
793.000	465.485	80.008	19.994	103.732	17.453	177.092	0.518
793.500	465.705	80.008	19.995	103.675	17.415	179.611	0.484
794.000	465.972	80.007	19.995	103.603	17.378	182.016	0.468
794.500	466.231	80.007	19.994	103.523	17.345	184.094	0.506
795.000	466.468	80.007	19.994	103.445	17.313	186.172	0.511
795.500	466.690	80.009	19.993	103.378	17.278	188.422	0.478
796.000	466.988	80.007	19.994	103.324	17.240	190.896	0.490
796.500	467.203	80.008	19.994	103.294	17.209	192.914	0.517
797.000	467.441	80.009	19.994	103.281	17.166	195.689	0.483
797.500	467.701	80.008	19.994	103.284	17.126	198.299	0.475
798.000	467.935	80.008	19.994	103.308	17.083	201.124	0.496
798.500	468.176	80.007	19.995	103.348	17.038	204.074	0.485
799.000	468.448	80.008	19.993	103.399	16.992	207.138	0.494
799.500	468.673	80.008	19.995	103.462	16.949	210.085	0.505
800.000	468.936	80.008	19.995	103.521	16.898	213.453	0.493
800.500	469.196	80.007	19.994	103.565	16.850	216.755	0.506
801.000	469.436	80.007	19.993	103.595	16.803	219.983	0.512
801.500	469.664	80.007	19.994	103.624	16.757	223.126	0.484
802.000	469.931	80.008	19.994	103.632	16.711	226.264	0.481
802.500	470.189	80.008	19.994	103.633	16.660	229.705	0.510
803.000	470.435	80.008	19.993	103.637	16.615	232.767	0.515
803.500	470.683	80.008	19.993	103.622	16.571	235.647	0.499
804.000	470.931	80.008	19.993	103.597	16.529	238.411	0.495
804.500	471.181	80.007	19.994	103.564	16.488	241.133	0.497
805.000	471.424	80.009	19.994	103.539	16.449	243.623	0.496
805.500	471.667	80.008	19.994	103.498	16.413	245.909	0.490
806.000	471.925	80.008	19.995	103.475	16.376	248.347	0.493
806.500	472.171	80.009	19.994	103.429	16.339	250.670	0.503
807.000	472.396	80.010	19.993	103.396	16.299	253.176	0.488
807.500	472.615	80.009	19.994	103.355	16.259	255.708	0.457
808.000	472.895	80.009	19.994	103.329	16.217	258.380	0.471
808.500	473.143	80.009	19.994	103.304	16.166	261.574	0.514
809.000	473.401	80.009	19.994	103.292	16.110	265.094	0.517
809.500	473.623	80.008	19.994	103.287	16.051	268.877	0.493
810.000	473.880	80.010	19.995	103.296	15.989	272.909	0.479
810.500	474.159	80.009	19.994	103.314	15.924	277.163	0.507
811.000	474.381	80.009	19.995	103.339	15.851	281.923	0.519
811.500	474.619	80.010	19.994	103.382	15.781	286.503	0.481
812.000	474.882	80.010	19.994	103.426	15.701	291.762	0.480
812.500	475.145	80.008	19.994	103.466	15.622	296.948	0.513
813.000	475.381	80.008	19.993	103.503	15.539	302.392	0.513
813.500	475.627	80.009	19.993	103.536	15.454	307.942	0.491
814.000	475.855	80.008	19.994	103.553	15.370	313.469	0.478
814.500	476.109	80.010	19.993	103.555	15.280	319.399	0.478
815.000	476.365	80.008	19.995	103.546	15.196	324.959	0.496
815.500	476.580	80.009	19.994	103.523	15.099	331.276	0.491
816.000	476.884	80.009	19.996	103.486	15.010	337.118	0.495
816.500	477.089	80.009	19.994	103.447	14.920	343.012	0.514
817.000	477.348	80.008	19.995	103.427	14.829	349.032	0.486
817.500	477.620	80.008	19.994	103.387	14.737	355.073	0.498
818.000	477.861	80.009	19.996	103.332	14.645	361.143	0.522
818.500	478.133	80.007	19.994	103.279	14.555	367.005	0.513
819.000	478.350	80.008	19.996	103.222	14.463	373.041	0.501
819.500	478.630	80.008	19.994	103.146	14.368	379.248	0.493
820.000	478.908	80.006	19.994	103.087	14.281	384.949	0.527
820.500	479.118	80.008	19.994	103.045	14.187	391.032	0.523
821.000	479.396	80.006	19.995	103.011	14.098	396.857	0.488
821.500	479.646	80.007	19.996	102.987	14.007	402.794	0.509
822.000	479.892	80.007	19.996	102.966	13.916	408.754	0.512
822.500	480.123	80.006	19.995	102.952	13.824	414.766	0.487
823.000	480.395	80.007	19.996	102.936	13.735	420.562	0.490
823.500	480.626	80.006	19.996	102.921	13.641	426.726	0.502
824.000	480.860	80.005	19.995	102.907	13.548	432.793	0.483
824.500	481.164	80.006	19.996	102.898	13.458	438.693	0.502
825.000	481.416	80.006	19.995	102.889	13.364	444.780	0.547
825.500	481.672	80.006	19.994	102.881	13.269	451.024	0.532
826.000	481.951	80.006	19.994	102.873	13.176	457.048	0.521
826.500	482.214	80.007	19.995	102.865	13.090	462.706	0.539
827.000	482.481	80.005	19.995	102.850	12.995	468.868	0.536
827.500	482.705	80.006	19.995	102.839	12.899	475.141	0.510
828.000	482.965	80.006	19.995	102.832	12.808	481.052	0.488
828.500	483.238	80.006	19.995	102.824	12.717	486.980	0.509
829.000	483.499	80.007	19.994	102.816	12.629	492.706	0.534
829.500	483.739	80.006	19.995	102.808	12.540	498.468	0.517
830.000	484.004	80.006	19.995	102.794	12.452	504.205	0.503
830.500	484.243	80.006	19.994	102.777	12.360	510.202	0.504
831.000	484.500	80.007	19.994	102.758	12.271	515.986	0.499
831.500	484.766	80.005	19.993	102.736	12.180	521.900	0.510
832.000	485.018	80.005	19.993	102.720	12.091	527.699	0.521
832.500	485.280	80.008	19.993	102.703	12.007	533.110	0.516
833.000	485.520	80.007	19.994	102.688	11.921	538.664	0.508
833.500	485.792	80.006	19.994	102.675	11.833	544.402	0.506
834.000	486.035	80.007	19.994	102.665	11.746	550.074	0.513
834.500	486.337	80.007	19.994	102.650	11.661	555.586	0.530
835.000	486.560	80.008	19.994	102.639	11.576	561.177	0.535
835.500	486.757	80.007	19.994	102.629	11.491	566.776	0.472
836.000	487.095	80.007	19.994	102.614	11.411	572.000	0.477
836.500	487.288	80.007	19.993	102.601	11.333	577.120	0.533
837.000	487.536	80.007	19.993	102.592	11.253	582.430	0.486
837.500	487.780	80.007	19.993	102.580	11.178	587.311	0.467
838.000	488.060	80.007	19.993	102.566	11.105	592.127	0.508
838.500	488.293	80.007	19.993	102.557	11.034	596.792	0.519
839.000	488.574	80.007	19.993	102.542	10.959	601.686	0.513
839.500	488.810	80.008	19.993	102.525	10.894	605.935	0.515
840.000	489.021	80.007	19.993	102.509	10.829	610.214	0.482
840.500	489.351	80.007	19.994	102.493	10.767	614.248	0.495
841.000	489.578	80.008	19.993	102.477	10.708	618.101	0.549
841.500	489.831	80.007	19.993	102.465	10.653	621.731	0.518
842.000	490.096	80.007	19.994	102.451	10.598	625.357	0.499
842.500	490.312	80.006	19.992	102.438	10.545	628.887	0.499
843.000	490.568	80.008	19.992	102.424	10.494	632.277	0.476
843.500	490.815	80.008	19.994	102.406	10.452	635.079	0.488
844.000	491.045	80.006	19.993	102.394	10.410	637.878	0.490
844.500	491.300	80.006	19.992	102.383	10.369	640.586	0.481
845.000	491.603	80.007	19.993	102.370	10.327	643.339	0.522
845.500	491.827	80.006	19.994	102.362	10.299	645.198	0.543
846.000	492.056	80.007	19.992	102.363	10.267	647.329	0.490
846.500	492.341	80.005	19.994	102.363	10.239	649.146	0.483
847.000	492.580	80.007	19.994	102.360	10.219	650.564	0.519
847.500	492.837	80.006	19.993	102.359	10.201	651.805	0.510
848.000	493.110	80.006	19.994	102.358	10.182	653.186	0.513
848.500	493.312	80.006	19.994	102.354	10.175	653.692	0.503
849.000	493.574	80.007	19.993	102.354	10.169	654.190	0.470
849.500	493.879	80.007	19.994	102.354	10.167	654.443	0.516
850.000	494.073	80.005	19.994	102.353	10.170	654.323	0.533
850.500	494.361	80.005	19.993	102.352	10.177	653.979	0.490
851.000	494.579	80.006	19.994	102.349	10.188	653.390	0.494
851.500	494.842	80.006	19.993	102.343	10.205	652.381	0.493
852.000	495.121	80.007	19.994	102.342	10.223	651.322	0.512
852.500	495.345	80.006	19.995	102.343	10.250	649.689	0.523
853.000	495.594	80.007	19.994	102.344	10.288	647.402	0.488
853.500	495.843	80.006	19.994	102.349	10.321	645.381	0.486
854.000	496.074	80.005	19.993	102.356	10.372	642.208	0.489
854.500	496.354	80.006	19.993	102.363	10.421	639.118	0.495
855.000	496.579	80.006	19.994	102.369	10.477	635.612	0.508
855.500	496.836	80.007	19.993	102.373	10.538	631.754	0.493
856.000	497.068	80.007	19.994	102.373	10.607	627.421	0.486
856.500	497.309	80.007	19.993	102.373	10.682	622.755	0.481
857.000	497.554	80.006	19.995	102.375	10.761	617.776	0.480
857.500	497.821	80.008	19.993	102.381	10.847	612.343	0.499
858.000	498.035	80.006	19.995	102.392	10.940	606.499	0.496
858.500	498.307	80.005	19.994	102.404	11.039	600.152	0.483
859.000	498.561	80.006	19.994	102.419	11.147	593.139	0.506
859.500	498.808	80.007	19.994	102.435	11.256	586.119	0.514
860.000	499.039	80.006	19.995	102.448	11.372	578.649	0.490
860.500	499.310	80.007	19.993	102.464	11.498	570.477	0.490
861.000	499.556	80.006	19.994	102.480	11.629	562.007	0.509
861.500	499.807	80.007	19.993	102.497	11.763	553.484	0.507
862.000	500.079	80.006	19.994	102.517	11.905	544.306	0.510
862.500	500.289	80.008	19.994	102.537	12.049	535.021	0.502
863.000	500.533	80.007	19.993	102.558	12.201	525.135	0.468
863.500	500.814	80.007	19.994	102.582	12.357	514.985	0.489
864.000	501.026	80.007	19.994	102.606	12.516	504.603	0.509
864.500	501.282	80.008	19.992	102.632	12.679	493.945	0.481
865.000	501.532	80.007	19.994	102.659	12.847	482.912	0.487
865.500	501.778	80.009	19.994	102.686	13.017	471.817	0.501
866.000	502.020	80.008	19.993	102.717	13.192	460.282	0.492
866.500	502.254	80.007	19.993	102.747	13.370	448.637	0.482
867.000	502.500	80.008	19.993	102.782	13.554	436.511	0.478
867.500	502.748	80.009	19.993	102.822	13.736	424.589	0.487
868.000	503.015	80.009	19.994	102.865	13.919	412.537	0.504
868.500	503.261	80.008	19.993	102.908	14.104	400.336	0.514
869.000	503.566	80.008	19.994	102.953	14.287	388.248	0.532
869.500	503.749	80.008	19.992	102.993	14.472	375.981	0.520
870.000	504.015	80.009	19.993	103.015	14.661	363.491	0.468
870.500	504.267	80.008	19.993	103.044	14.847	351.220	0.483
871.000	504.518	80.008	19.993	103.080	15.030	339.115	0.511
871.500	504.814	80.008	19.993	103.117	15.216	326.787	0.525
872.000	505.033	80.010	19.993	103.156	15.396	314.823	0.531
872.500	505.248	80.009	19.993	103.214	15.579	302.687	0.475
873.000	505.521	80.009	19.994	103.266	15.760	290.640	0.461
873.500	505.810	80.009	19.993	103.305	15.930	279.288	0.525
874.000	506.049	80.009	19.993	103.344	16.105	267.666	0.545
874.500	506.286	80.009	19.995	103.384	16.273	256.489	0.502
875.000	506.567	80.008	19.993	103.419	16.442	245.200	0.497
875.500	506.828	80.008	19.994	103.451	16.606	234.279	0.530
876.000	507.040	80.007	19.994	103.489	16.768	223.470	0.508
876.500	507.362	80.008	19.993	103.522	16.923	213.165	0.503
877.000	507.573	80.008	19.994	103.555	17.079	202.757	0.534
877.500	507.864	80.008	19.993	103.592	17.224	193.040	0.518
878.000	508.123	80.008	19.994	103.626	17.368	183.466	0.526
878.500	508.355	80.008	19.994	103.659	17.510	173.993	0.520
879.000	508.624	80.007	19.993	103.690	17.642	165.136	0.496
879.500	508.915	80.008	19.994	103.720	17.770	156.588	0.531
880.000	509.137	80.007	19.994	103.746	17.896	148.223	0.537
880.500	509.404	80.007	19.996	103.774	18.015	140.247	0.501
881.000	509.644	80.008	19.997	103.802	18.130	132.535	0.498
881.500	509.915	80.007	19.997	103.832	18.244	124.970	0.509
882.000	510.174	80.008	19.996	103.857	18.348	117.988	0.520
882.500	510.415	80.007	19.996	103.879	18.451	111.111	0.515
883.000	510.661	80.008	19.995	103.897	18.549	104.566	0.494
883.500	510.918	80.008	19.994	103.912	18.640	98.515	0.495
884.000	511.189	80.008	19.994	103.921	18.732	92.349	0.515
884.500	511.420	80.007	19.995	103.930	18.813	86.945	0.515
885.000	511.741	80.008	19.994	103.940	18.894	81.551	0.527
885.500	511.929	80.007	19.995	103.952	18.971	76.371	0.531
886.000	512.174	80.008	19.994	103.961	19.040	71.779	0.471
886.500	512.437	80.009	19.994	103.969	19.105	67.431	0.470
887.000	512.715	80.008	19.993	103.976	19.171	63.058	0.525
887.500	512.952	80.007	19.994	103.983	19.230	59.128	0.528
888.000	513.210	80.007	19.995	103.984	19.285	55.406	0.505
888.500	513.475	80.008	19.995	103.984	19.339	51.797	0.509
889.000	513.756	80.007	19.994	103.984	19.387	48.635	0.534
889.500	513.998	80.008	19.994	103.985	19.434	45.490	0.534
890.000	514.253	80.009	19.994	103.985	19.480	42.433	0.510
890.500	514.513	80.007	19.994	103.985	19.519	39.852	0.506
891.000	514.800	80.008	19.993	103.985	19.557	37.269	0.531
891.500	515.048	80.009	19.995	103.980	19.595	34.776	0.541
892.000	515.288	80.009	19.994	103.972	19.625	32.781	0.511
892.500	515.584	80.009	19.994	103.967	19.655	30.777	0.512
893.000	515.778	80.009	19.994	103.963	19.682	28.982	0.514
893.500	516.085	80.010	19.993	103.957	19.711	27.009	0.496
894.000	516.358	80.008	19.994	103.957	19.736	25.361	0.540
894.500	516.566	80.009	19.994	103.956	19.758	23.856	0.530
895.000	516.805	80.010	19.992	103.952	19.781	22.333	0.464
895.500	517.114	80.009	19.993	103.947	19.799	21.131	0.498
896.000	517.321	80.009	19.993	103.944	19.815	20.102	0.532
896.500	517.626	80.009	19.993	103.936	19.834	18.790	0.514
897.000	517.834	80.009	19.993	103.930	19.848	17.851	0.512
897.500	518.083	80.009	19.995	103.923	19.863	16.852	0.485
898.000	518.297	80.009	19.992	103.915	19.876	16.001	0.460
898.500	518.576	80.008	19.993	103.909	19.888	15.191	0.478
899.000	518.844	80.008	19.994	103.903	19.899	14.479	0.520
899.500	519.045	80.008	19.994	103.902	19.908	13.870	0.508
900.000	519.316	80.007	19.993	103.900	19.919	13.146	0.471
900.500	519.511	80.008	19.994	103.898	19.934	12.127	0.469
901.000	519.810	80.008	19.992	103.897	19.940	11.750	0.480
901.500	520.028	80.007	19.993	103.900	19.951	11.011	0.506
902.000	520.308	80.007	19.993	103.900	19.955	10.710	0.507
902.500	520.546	80.008	19.994	103.901	19.963	10.232	0.508
903.000	520.836	80.007	19.994	103.902	19.967	9.970	0.523
903.500	520.999	80.007	19.994	103.903	19.975	9.400	0.491
904.000	521.375	80.006	19.993	103.903	19.980	9.073	0.496
904.500	521.528	80.006	19.993	103.901	19.984	8.806	0.534
905.000	521.793	80.005	19.994	103.896	19.987	8.606	0.474
905.500	522.102	80.006	19.993	103.891	19.985	8.745	0.496
906.000	522.249	80.006	19.993	103.885	19.995	8.047	0.515
906.500	522.526	80.006	19.995	103.879	20.002	7.616	0.440
907.000	522.757	80.007	19.993	103.877	19.996	7.975	0.465
907.500	523.057	80.005	19.994	103.878	20.016	6.661	0.520
908.000	523.344	80.007	19.993	103.877	20.009	7.148	0.559
908.500	523.454	80.006	19.995	103.876	20.013	6.878	0.492
909.000	523.810	80.007	19.996	103.876	20.015	6.719	0.431
909.500	524.054	80.005	19.994	103.872	20.022	6.257	0.533
910.000	524.242	80.006	19.994	103.869	20.024	6.145	0.516
910.500	524.544	80.006	19.993	103.869	20.032	5.625	0.461
911.000	524.809	80.005	19.993	103.869	20.023	6.196	0.529
911.500	525.044	80.007	19.993	103.868	20.031	5.672	0.534
912.000	525.261	80.005	19.993	103.868	20.036	5.355	0.476
912.500	525.569	80.006	19.994	103.867	20.034	5.469	0.488
913.000	525.713	80.005	19.994	103.867	20.032	5.584	0.488
913.500	525.949	80.006	19.994	103.867	20.037	5.265	0.416
914.000	526.230	80.006	19.994	103.867	20.037	5.269	0.449
914.500	526.606	80.006	19.995	103.867	20.036	5.311	0.587
915.000	526.525	80.006	19.994	103.867	20.041	4.999	0.476
915.500	527.010	80.005	19.995	103.867	20.038	5.206	0.350
916.000	527.273	80.006	19.994	103.867	20.042	4.942	0.576
916.500	527.476	80.006	19.995	103.867	20.041	5.001	0.607
917.000	527.761	80.007	19.994	103.867	20.043	4.847	0.477
917.500	528.029	80.006	19.994	103.863	20.046	4.687	0.520
918.000	528.240	80.007	19.996	103.862	20.042	4.913	0.516
918.500	528.555	80.007	19.995	103.861	20.045	4.713	0.503
919.000	528.291	80.005	19.995	103.856	20.046	4.691	0.289
919.500	528.450	80.007	19.996	103.853	20.049	4.500	-0.027
920.000	528.799	80.007	19.995	103.852	20.045	4.710	0.201
920.500	529.811	80.007	19.994	103.850	20.049	4.452	0.934
921.000	529.343	80.007	19.994	103.849	20.052	4.266	0.952
921.500	530.018	80.007	19.996	103.851	20.051	4.308	0.376
922.000	530.278	80.009	19.994	103.851	20.046	4.690	0.571
922.500	530.215	80.006	19.993	103.852	20.050	4.417	0.566
923.000	530.754	80.007	19.994	103.853	20.051	4.341	0.337
923.500	530.729	80.007	19.994	103.851	20.053	4.205	0.495
924.000	531.339	80.007	19.994	103.854	20.051	4.299	0.549
924.500	531.607	80.007	19.995	103.851	20.052	4.243	0.732
925.000	531.484	80.007	19.993	103.847	20.052	4.281	0.511
925.500	531.875	80.007	19.994	103.846	20.050	4.360	0.206
926.000	532.200	80.008	19.993	103.843	20.053	4.164	0.492
926.500	532.480	80.008	19.994	103.835	20.056	4.008	0.660
927.000	532.700	80.008	19.993	103.838	20.053	4.187	0.553
927.500	532.855	80.007	19.994	103.844	20.055	4.042	0.438
928.000	533.108	80.007	19.994	103.840	20.056	4.009	0.391
928.500	533.444	80.008	19.993	103.839	20.058	3.860	0.498
929.000	533.683	80.008	19.993	103.838	20.055	4.041	0.582
929.500	533.881	80.008	19.994	103.833	20.058	3.861	0.506
930.000	534.170	80.008	19.994	103.825	20.058	3.867	0.463
930.500	534.337	80.007	19.993	103.824	20.059	3.814	0.472
931.000	534.681	80.010	19.994	103.818	20.058	3.831	0.483
931.500	534.851	80.008	19.994	103.811	20.055	4.041	0.512
932.000	535.167	80.009	19.994	103.803	20.059	3.780	0.500
932.500	535.396	80.008	19.994	103.793	20.060	3.705	0.515
933.000	535.676	80.008	19.993	103.779	20.059	3.779	0.527
933.500	535.894	80.007	19.993	103.767	20.063	3.519	0.503
934.000	536.093	80.008	19.994	103.751	20.061	3.664	0.457
934.500	536.417	80.006	19.993	103.732	20.062	3.580	0.471
935.000	536.723	80.007	19.994	103.710	20.060	3.705	0.577
935.500	536.871	80.008	19.994	103.689	20.064	3.496	0.542
936.000	537.123	80.007	19.994	103.665	20.064	3.460	0.427
936.500	537.461	80.007	19.994	103.645	20.059	3.821	0.495
937.000	537.665	80.006	19.994	103.625	20.063	3.561	0.566
937.500	537.856	80.007	19.994	103.610	20.063	3.561	0.469
938.000	538.160	80.006	19.994	103.600	20.061	3.686	0.445
938.500	538.380	80.007	19.993	103.594	20.063	3.541	0.510
939.000	538.673	80.008	19.994	103.594	20.065	3.415	0.518
939.500	538.922	80.007	19.993	103.602	20.063	3.569	0.527
940.000	539.123	80.005	19.993	103.618	20.065	3.395	0.496
940.500	539.394	80.006	19.994	103.637	20.067	3.277	0.461
941.000	539.682	80.006	19.994	103.665	20.064	3.494	0.515
941.500	539.958	80.006	19.993	103.693	20.067	3.254	0.561
942.000	540.176	80.007	19.995	103.722	20.065	3.410	0.529
942.500	540.406	80.007	19.994	103.746	20.061	3.659	0.471
943.000	540.643	80.006	19.994	103.770	20.068	3.181	0.458
943.500	540.962	80.008	19.994	103.789	20.063	3.562	0.511
944.000	541.155	80.007	19.994	103.804	20.066	3.313	0.534
944.500	541.389	80.007	19.994	103.814	20.066	3.362	0.470
945.000	541.635	80.008	19.994	103.822	20.066	3.322	0.453
945.500	541.923	80.007	19.994	103.828	20.066	3.325	0.507
946.000	542.185	80.007	19.994	103.831	20.064	3.452	0.542
946.500	542.407	80.008	19.994	103.837	20.064	3.461	0.517
947.000	542.722	80.007	19.994	103.840	20.063	3.536	0.511
947.500	542.946	80.008	19.993	103.847	20.065	3.420	0.538
948.000	543.192	80.008	19.993	103.852	20.066	3.323	0.504
948.500	543.504	80.009	19.994	103.857	20.065	3.421	0.514
949.000	543.715	80.010	19.993	103.860	20.067	3.243	0.541
949.500	543.966	80.011	19.993	103.865	20.064	3.479	0.492
950.000	544.233	80.009	19.994	103.866	20.065	3.404	0.490
950.500	544.496	80.008	19.993	103.867	20.065	3.408	0.524
951.000	544.716	80.009	19.993	103.867	20.063	3.547	0.507
951.500	545.037	80.010	19.993	103.868	20.068	3.228	0.512
952.000	545.274	80.010	19.994	103.871	20.067	3.272	0.549
952.500	545.450	80.009	19.995	103.872	20.068	3.217	0.486
953.000	545.809	80.009	19.993	103.874	20.068	3.177	0.474
953.500	546.036	80.009	19.994	103.875	20.064	3.496	0.561
954.000	546.320	80.009	19.994	103.878	20.067	3.299	0.549
954.500	546.609	80.009	19.993	103.880	20.065	3.397	0.542
955.000	546.819	80.009	19.994	103.884	20.066	3.303	0.536
955.500	547.132	80.008	19.994	103.885	20.065	3.393	0.511
956.000	547.324	80.009	19.994	103.885	20.067	3.294	0.514
956.500	547.644	80.010	19.994	103.880	20.067	3.287	0.508
957.000	547.907	80.007	19.993	103.876	20.067	3.283	0.547
957.500	548.191	80.010	19.994	103.872	20.069	3.151	0.565
958.000	548.439	80.009	19.993	103.871	20.066	3.316	0.540
958.500	548.722	80.008	19.993	103.872	20.065	3.433	0.532
959.000	549.003	80.010	19.993	103.872	20.066	3.312	0.548
959.500	549.255	80.008	19.993	103.876	20.067	3.241	0.548
960.000	549.501	80.008	19.993	103.879	20.070	3.087	0.515
960.500	549.773	80.008	19.993	103.880	20.070	3.045	0.508
961.000	550.038	80.009	19.993	103.883	20.071	3.017	0.528
961.500	550.305	80.008	19.993	103.884	20.068	3.189	0.534
962.000	550.608	80.008	19.993	103.880	20.069	3.116	0.551
962.500	550.812	80.009	19.993	103.877	20.069	3.153	0.539
963.000	551.117	80.008	19.993	103.875	20.065	3.371	0.508
963.500	551.381	80.009	19.994	103.871	20.068	3.230	0.539
964.000	551.639	80.009	19.993	103.869	20.068	3.211	0.546
964.500	551.953	80.008	19.992	103.867	20.066	3.323	0.547
965.000	552.149	80.008	19.993	103.866	20.068	3.184	0.541
965.500	552.432	80.007	19.993	103.867	20.065	3.417	0.494
966.000	552.717	80.008	19.993	103.869	20.070	3.089	0.523
966.500	553.000	80.009	19.994	103.870	20.068	3.213	0.568
967.000	553.272	80.008	19.993	103.872	20.067	3.276	0.562
967.500	553.512	80.008	19.994	103.873	20.070	3.074	0.534
968.000	553.822	80.008	19.993	103.873	20.071	3.023	0.531
968.500	554.073	80.009	19.993	103.870	20.073	2.889	0.555
969.000	554.348	80.008	19.994	103.869	20.068	3.173	0.544
969.500	554.593	80.007	19.993	103.868	20.071	3.001	0.523
970.000	554.887	80.009	19.992	103.868	20.067	3.257	0.529
970.500	555.131	80.008	19.993	103.868	20.071	2.975	0.538
971.000	555.402	80.008	19.993	103.868	20.068	3.171	0.526
971.500	555.685	80.008	19.994	103.868	20.071	3.004	0.535
972.000	555.913	80.009	19.992	103.868	20.071	3.015	0.533
972.500	556.205	80.009	19.993	103.869	20.071	3.015	0.515
973.000	556.446	80.010	19.995	103.869	20.072	2.940	0.526
973.500	556.716	80.008	19.993	103.870	20.072	2.962	0.522
974.000	557.015	80.010	19.992	103.870	20.072	2.916	0.540
974.500	557.257	80.010	19.994	103.869	20.073	2.894	0.555
975.000	557.550	80.008	19.994	103.868	20.073	2.880	0.538
975.500	557.745	80.008	19.993	103.867	20.075	2.727	0.512
976.000	558.037	80.008	19.993	103.867	20.073	2.841	0.487
976.500	558.332	80.009	19.993	103.867	20.072	2.936	0.537
977.000	558.581	80.010	19.994	103.868	20.074	2.817	0.566
977.500	558.810	80.010	19.992	103.869	20.071	3.001	0.511
978.000	559.111	80.008	19.993	103.869	20.072	2.929	0.504
978.500	559.355	80.009	19.993	103.869	20.073	2.874	0.538
979.000	559.606	80.008	19.994	103.870	20.074	2.781	0.520
979.500	559.869	80.009	19.993	103.871	20.072	2.916	0.504
980.000	560.116	80.009	19.994	103.871	20.074	2.836	0.512
980.500	560.409	80.009	19.994	103.872	20.072	2.925	0.525
981.000	560.645	80.008	19.993	103.871	20.074	2.788	0.534
981.500	560.900	80.008	19.994	103.869	20.075	2.729	0.510
982.000	561.185	80.008	19.995	103.868	20.077	2.630	0.516
982.500	561.424	80.009	19.994	103.868	20.073	2.887	0.532
983.000	561.687	80.009	19.994	103.867	20.072	2.953	0.512
983.500	561.932	80.007	19.994	103.866	20.073	2.874	0.504
984.000	562.177	80.006	19.994	103.866	20.072	2.940	0.499
984.500	562.488	80.007	19.993	103.866	20.071	3.028	0.523
985.000	562.768	80.008	19.993	103.866	20.074	2.825	0.574
985.500	562.990	80.007	19.994	103.865	20.073	2.892	0.547
986.000	563.251	80.006	19.995	103.865	20.073	2.872	0.492
986.500	563.541	80.007	19.995	103.864	20.074	2.830	0.517
987.000	563.757	80.007	19.994	103.865	20.076	2.638	0.529
987.500	564.019	80.008	19.993	103.865	20.074	2.799	0.492
988.001	564.261	80.006	19.994	103.865	20.072	2.953	0.491
988.500	564.521	80.008	19.994	103.865	20.071	3.030	0.503
989.000	564.807	80.007	19.995	103.865	20.074	2.803	0.524
989.500	565.016	80.007	19.994	103.865	20.071	2.995	0.521
990.000	565.316	80.007	19.995	103.865	20.071	2.986	0.502
990.501	565.570	80.007	19.994	103.865	20.070	3.070	0.531
991.001	565.796	80.007	19.993	103.864	20.071	3.013	0.517
991.500	566.064	80.008	19.993	103.864	20.070	3.087	0.487
992.000	566.309	80.007	19.993	103.863	20.074	2.836	0.503
992.500	566.591	80.007	19.995	103.863	20.073	2.896	0.520
993.000	566.837	80.006	19.993	103.863	20.071	2.988	0.527
993.500	567.107	80.006	19.995	103.864	20.070	3.055	0.522
994.000	567.346	80.006	19.996	103.864	20.073	2.889	0.512
994.500	567.607	80.006	19.994	103.864	20.070	3.086	0.505
995.000	567.869	80.007	19.996	103.864	20.072	2.958	0.512
995.500	568.151	80.007	19.995	103.864	20.073	2.866	0.534
996.000	568.446	80.008	19.994	103.864	20.072	2.934	0.560
996.500	568.669	80.007	19.996	103.865	20.072	2.905	0.547
997.000	568.882	80.007	19.995	103.864	20.072	2.958	0.477
997.500	569.164	80.007	19.996	103.863	20.071	3.029	0.465
998.000	569.431	80.006	19.996	103.863	20.073	2.855	0.522
998.500	569.694	80.006	19.994	103.863	20.074	2.813	0.540
999.000	569.971	80.006	19.995	103.862	20.073	2.873	0.535
999.500	570.216	80.008	19.994	103.863	20.068	3.185	0.531
1000.000	570.472	80.005	19.993	103.864	20.072	2.963	0.511
1000.500	570.699	80.006	19.995	103.864	20.071	3.022	0.492
1001.000	571.010	80.007	19.996	103.864	20.072	2.914	0.510
1001.500	571.228	80.006	19.996	103.865	20.071	3.015	0.534
1002.000	571.509	80.008	19.996	103.864	20.070	3.068	0.514
1002.500	571.764	80.006	19.995	103.863	20.071	3.000	0.518
1003.000	572.056	80.008	19.996	103.863	20.070	3.085	0.542
1003.500	572.297	80.006	19.996	103.859	20.070	3.046	0.540
1004.000	572.551	80.007	19.995	103.860	20.071	2.978	0.514
1004.500	572.794	80.006	19.996	103.860	20.068	3.222	0.496
1005.000	573.059	80.007	19.995	103.861	20.071	3.024	0.502
1005.500	573.341	80.007	19.996	103.858	20.071	3.017	0.527
1006.000	573.592	80.006	19.994	103.859	20.074	2.834	0.540
1006.500	573.888	80.008	19.995	103.856	20.071	2.969	0.540
1007.000	574.136	80.008	19.994	103.852	20.076	2.685	0.546
1007.500	574.424	80.007	19.996	103.846	20.072	2.949	0.540
1008.000	574.653	80.006	19.995	103.842	20.075	2.737	0.527
1008.500	574.972	80.007	19.994	103.839	20.074	2.819	0.532
1009.000	575.196	80.007	19.996	103.837	20.077	2.607	0.545
1009.500	575.483	80.006	19.996	103.837	20.076	2.686	0.527
1010.000	575.726	80.006	19.996	103.835	20.071	3.001	0.521
1010.500	576.000	80.006	19.997	103.838	20.070	3.045	0.523
1011.000	576.274	80.007	19.995	103.839	20.073	2.891	0.532
1011.501	576.498	80.006	19.995	103.838	20.073	2.900	0.523
1012.000	576.778	80.006	19.995	103.841	20.072	2.951	0.501
1012.500	577.011	80.006	19.995	103.847	20.071	3.030	0.509
1013.000	577.301	80.008	19.994	103.852	20.073	2.838	0.518
1013.500	577.532	80.007	19.996	103.854	20.075	2.768	0.522
1014.000	577.836	80.006	19.996	103.859	20.076	2.671	0.528
1014.500	578.100	80.006	19.993	103.860	20.077	2.616	0.551
1015.000	578.333	80.006	19.997	103.861	20.075	2.740	0.533
1015.500	578.589	80.006	19.994	103.861	20.078	2.504	0.493
1016.000	578.882	80.007	19.996	103.863	20.075	2.729	0.519
1016.500	579.154	80.006	19.994	103.863	20.075	2.751	0.557
1017.000	579.414	80.006	19.996	103.863	20.078	2.553	0.548
1017.500	579.673	80.007	19.992	103.864	20.077	2.618	0.526
1018.000	579.951	80.006	19.995	103.866	20.075	2.731	0.528
1018.500	580.211	80.006	19.995	103.870	20.073	2.867	0.538
1019.000	580.499	80.007	19.994	103.875	20.075	2.704	0.543
1019.500	580.763	80.006	19.994	103.878	20.076	2.654	0.550
1020.000	581.034	80.006	19.993	103.880	20.076	2.674	0.544
1020.500	581.325	80.006	19.994	103.879	20.076	2.702	0.549
1021.000	581.576	80.007	19.993	103.875	20.078	2.531	0.552
1021.500	581.851	80.007	19.995	103.872	20.079	2.436	0.534
1022.000	582.152	80.007	19.995	103.869	20.076	2.671	0.551
1022.500	582.413	80.006	19.995	103.869	20.078	2.537	0.569
1023.000	582.692	80.005	19.994	103.872	20.075	2.766	0.551
1023.500	582.973	80.007	19.993	103.874	20.076	2.689	0.550
1024.000	583.218	80.007	19.993	103.875	20.077	2.577	0.543
1024.500	583.467	80.007	19.993	103.876	20.076	2.651	0.510
1025.000	583.771	80.008	19.993	103.875	20.077	2.621	0.523
1025.500	584.053	80.007	19.994	103.872	20.078	2.552	0.569
1026.001	584.304	80.007	19.994	103.872	20.078	2.524	0.560
1026.501	584.603	80.007	19.995	103.872	20.073	2.880	0.542
1027.000	584.852	80.007	19.995	103.873	20.075	2.762	0.549
1027.500	585.149	80.007	19.995	103.873	20.078	2.537	0.547
1028.000	585.470	80.007	19.995	103.873	20.074	2.830	0.582
1028.500	585.716	80.007	19.995	103.872	20.074	2.792	0.593
1029.000	585.999	80.007	19.995	103.870	20.076	2.667	0.548
1029.500	586.317	80.008	19.994	103.870	20.077	2.607	0.565
1030.000	586.582	80.008	19.995	103.868	20.074	2.808	0.592
1030.500	586.869	80.007	19.994	103.868	20.076	2.672	0.568
1031.000	587.156	80.008	19.994	103.868	20.076	2.636	0.563
1031.500	587.447	80.008	19.994	103.868	20.075	2.715	0.576
1032.000	587.689	80.008	19.994	103.867	20.072	2.920	0.555
1032.500	587.961	80.009	19.995	103.868	20.077	2.616	0.523
1033.000	588.233	80.008	19.994	103.867	20.074	2.779	0.529
1033.500	588.489	80.009	19.994	103.866	20.073	2.871	0.536
1034.000	588.754	80.008	19.994	103.866	20.077	2.607	0.525
1034.500	589.045	80.009	19.993	103.867	20.073	2.848	0.538
1035.000	589.342	80.008	19.995	103.867	20.076	2.674	0.572
1035.500	589.627	80.008	19.995	103.868	20.074	2.836	0.585
1036.000	589.897	80.007	19.995	103.868	20.072	2.957	0.569
1036.500	590.198	80.008	19.993	103.868	20.073	2.860	0.563
1037.000	590.465	80.008	19.993	103.868	20.073	2.900	0.570
1037.500	590.734	80.008	19.993	103.868	20.074	2.821	0.552
1038.000	590.975	80.009	19.994	103.868	20.074	2.825	0.523
1038.500	591.306	80.009	19.994	103.868	20.071	3.004	0.541
1039.000	591.562	80.008	19.993	103.869	20.077	2.590	0.579
