Repository: ulfsri/fsri_materials_database

# Materials and Products Database

## 01_Data

Raw data generated from each apparatus are included here in plain-text format. The data is organized first by material, next by the short name of test apparatus used, and where applicable additional filtering by test settings.

### material.json

Each material directory contains a json file of the same name as the material. This file links the data stored in the repository as well as data and graphs produced by the accompanying scripts (__02_Scripts__) to the respective landing page for the material on the front-end website.

File: 01_Data/PE_Batting_82B/MCC/PE_Batting_82B_MCC_30K_min_220309_R2.txt (part 1 of 4)
Sample ID:	C:\MCC\MCC Cal\Test\PE_batting_82B_MCC_30K_min_220309_R2.txt
Sample Weight (mg):	4.41
Heating Rate (C/s):	0.5
Combustor Temp (C):	900
N2 Flow Rate (cc/min):	80
O2 Flow Rate (cc/min):	20
Calibration File:	C:\MCC\MCC Cal\Coeff1 JN10440_30_210304.txt.txt
T Correction Coefficients:	0	1.024463	0
Time Shift (s):	14
*
Time (s)	Temperature (C)	N2 flow rate (cc/min)	O2 flow rate (cc/min)	Flow Rate (cc/min)	Oxygen (%)	HRR (W/g)	Heating rate (C/s)
0.000	108.195	80.007	19.993	103.709	19.951	-0.512	0.019
0.500	108.189	80.007	19.993	103.710	19.950	-0.435	-0.012
1.000	108.207	80.008	19.993	103.710	19.950	-0.423	-0.007
1.500	108.187	80.006	19.991	103.711	19.951	-0.465	0.006
2.000	108.212	80.008	19.994	103.716	19.950	-0.441	0.002
2.500	108.208	80.007	19.995	103.718	19.951	-0.469	0.013
3.000	108.209	80.007	19.995	103.718	19.952	-0.581	0.009
3.500	108.175	80.007	19.994	103.718	19.951	-0.512	-0.018
4.000	108.199	80.008	19.994	103.718	19.950	-0.374	-0.022
4.500	108.174	80.007	19.994	103.718	19.954	-0.688	-0.006
5.000	108.190	80.008	19.994	103.715	19.948	-0.241	-0.005
5.500	108.241	80.007	19.993	103.715	19.950	-0.441	0.029
6.000	108.208	80.008	19.994	103.715	19.949	-0.336	0.042
6.500	108.169	80.008	19.993	103.715	19.952	-0.540	-0.027
7.000	108.203	80.009	19.993	103.715	19.953	-0.597	-0.039
7.500	108.220	80.008	19.993	103.715	19.950	-0.391	0.023
8.000	108.204	80.008	19.993	103.716	19.950	-0.415	0.027
8.500	108.211	80.008	19.994	103.720	19.952	-0.585	-0.004
9.000	108.247	80.009	19.993	103.724	19.949	-0.344	0.016
9.500	108.251	80.008	19.993	103.725	19.950	-0.429	0.041
10.000	108.200	80.008	19.993	103.727	19.951	-0.453	-0.003
10.500	108.259	80.009	19.994	103.731	19.950	-0.427	-0.019
11.000	108.238	80.009	19.994	103.727	19.951	-0.455	0.023
11.501	108.232	80.009	19.994	103.724	19.947	-0.223	0.006
12.001	108.197	80.008	19.992	103.723	19.951	-0.476	-0.034
12.500	108.225	80.010	19.994	103.722	19.947	-0.215	-0.024
13.000	108.253	80.009	19.994	103.723	19.948	-0.253	0.025
13.500	108.229	80.009	19.993	103.724	19.951	-0.447	0.030
14.001	108.237	80.008	19.993	103.723	19.949	-0.342	-0.006
14.501	108.233	80.009	19.994	103.724	19.948	-0.265	-0.006
15.000	108.254	80.007	19.991	103.723	19.946	-0.095	0.010
15.500	108.243	80.008	19.994	103.719	19.948	-0.249	0.014
16.000	108.258	80.008	19.996	103.722	19.951	-0.478	0.007
16.501	108.249	80.008	19.994	103.730	19.946	-0.099	0.005
17.001	108.223	80.009	19.994	103.736	19.946	-0.148	-0.015
17.500	108.255	80.007	19.994	103.743	19.950	-0.393	-0.015
18.000	108.275	80.008	19.994	103.748	19.949	-0.302	0.029
18.500	108.301	80.007	19.995	103.750	19.941	0.284	0.049
19.000	108.262	80.007	19.995	103.750	19.944	0.010	0.017
19.500	108.268	80.006	19.994	103.748	19.946	-0.150	-0.023
20.000	108.263	80.006	19.994	103.747	19.945	-0.059	-0.016
20.500	108.246	80.006	19.994	103.749	19.943	0.126	-0.011
21.000	108.284	80.007	19.995	103.749	19.941	0.263	-0.001
21.500	108.273	80.006	19.995	103.749	19.941	0.251	0.024
22.000	108.295	80.006	19.994	103.755	19.941	0.215	0.019
22.500	108.290	80.005	19.993	103.761	19.941	0.231	0.014
23.000	108.326	80.006	19.994	103.764	19.939	0.421	0.024
23.500	108.362	80.007	19.994	103.768	19.935	0.656	0.051
24.000	108.331	80.006	19.995	103.775	19.937	0.537	0.038
24.500	108.328	80.006	19.994	103.781	19.936	0.616	-0.015
25.000	108.382	80.007	19.994	103.786	19.936	0.640	0.008
25.500	108.385	80.005	19.995	103.795	19.937	0.559	0.054
26.000	108.401	80.006	19.994	103.803	19.936	0.642	0.038
26.500	108.394	80.006	19.995	103.804	19.935	0.701	0.014
27.000	108.412	80.007	19.994	103.810	19.933	0.833	0.010
27.500	108.465	80.007	19.995	103.814	19.933	0.859	0.041
28.000	108.430	80.007	19.994	103.815	19.930	1.025	0.044
28.500	108.460	80.006	19.994	103.819	19.932	0.938	0.007
29.000	108.466	80.007	19.993	103.827	19.929	1.127	0.016
29.500	108.528	80.007	19.995	103.832	19.928	1.206	0.052
30.000	108.534	80.006	19.994	103.832	19.928	1.175	0.068
30.500	108.576	80.008	19.994	103.835	19.926	1.388	0.058
31.000	108.635	80.006	19.993	103.834	19.929	1.133	0.075
31.500	108.640	80.006	19.994	103.840	19.924	1.528	0.083
32.000	108.681	80.007	19.994	103.845	19.923	1.599	0.055
32.500	108.700	80.006	19.994	103.853	19.923	1.563	0.053
33.000	108.722	80.007	19.994	103.862	19.924	1.534	0.050
33.500	108.790	80.007	19.993	103.872	19.923	1.559	0.065
34.000	108.815	80.008	19.993	103.873	19.924	1.508	0.092
34.500	108.871	80.007	19.994	103.873	19.924	1.514	0.087
35.000	108.918	80.007	19.993	103.873	19.924	1.530	0.092
35.500	108.967	80.008	19.994	103.871	19.925	1.445	0.099
36.000	108.986	80.006	19.993	103.869	19.920	1.787	0.082
36.500	109.018	80.007	19.993	103.869	19.920	1.800	0.060
37.001	109.081	80.006	19.993	103.869	19.920	1.765	0.073
37.501	109.121	80.006	19.994	103.876	19.920	1.826	0.099
38.000	109.167	80.008	19.993	103.881	19.921	1.727	0.094
38.500	109.233	80.006	19.993	103.883	19.920	1.798	0.099
39.000	109.285	80.007	19.994	103.889	19.917	1.988	0.115
39.500	109.377	80.005	19.994	103.892	19.919	1.889	0.131
40.000	109.422	80.007	19.994	103.891	19.917	2.045	0.141
40.500	109.472	80.006	19.994	103.892	19.918	1.976	0.116
41.000	109.499	80.007	19.994	103.898	19.914	2.272	0.086
41.500	109.605	80.008	19.993	103.900	19.915	2.163	0.104
42.000	109.694	80.006	19.993	103.904	19.912	2.414	0.164
42.500	109.762	80.008	19.993	103.906	19.915	2.149	0.177
43.000	109.785	80.007	19.993	103.907	19.916	2.120	0.124
43.501	109.897	80.007	19.993	103.907	19.916	2.108	0.113
44.001	109.962	80.008	19.993	103.905	19.916	2.104	0.156
44.501	110.028	80.006	19.993	103.900	19.913	2.331	0.154
45.001	110.090	80.007	19.993	103.893	19.912	2.348	0.129
45.500	110.110	80.007	19.994	103.890	19.914	2.208	0.105
46.000	110.265	80.008	19.993	103.889	19.914	2.218	0.129
46.500	110.331	80.006	19.993	103.891	19.917	2.052	0.198
47.000	110.414	80.007	19.993	103.895	19.915	2.143	0.185
47.501	110.514	80.007	19.992	103.901	19.916	2.119	0.166
48.001	110.553	80.007	19.993	103.902	19.916	2.078	0.161
48.501	110.676	80.007	19.994	103.904	19.911	2.475	0.151
49.001	110.731	80.007	19.993	103.903	19.913	2.328	0.170
49.500	110.799	80.007	19.993	103.904	19.915	2.182	0.150
50.000	110.922	80.007	19.994	103.903	19.913	2.311	0.157
50.500	111.008	80.007	19.994	103.902	19.913	2.305	0.200
51.000	111.067	80.006	19.993	103.902	19.915	2.149	0.177
51.500	111.218	80.006	19.994	103.903	19.914	2.265	0.177
52.000	111.278	80.006	19.994	103.905	19.910	2.559	0.210
52.500	111.372	80.007	19.993	103.911	19.910	2.565	0.182
53.000	111.506	80.006	19.994	103.916	19.909	2.587	0.191
53.501	111.551	80.008	19.994	103.920	19.910	2.532	0.204
54.001	111.655	80.007	19.993	103.924	19.910	2.531	0.164
54.501	111.795	80.008	19.994	103.924	19.909	2.577	0.196
55.001	111.881	80.007	19.994	103.926	19.908	2.644	0.235
55.500	111.930	80.006	19.993	103.926	19.908	2.703	0.181
56.000	112.070	80.007	19.994	103.928	19.907	2.719	0.162
56.500	112.179	80.006	19.994	103.930	19.908	2.687	0.219
57.000	112.240	80.007	19.993	103.933	19.909	2.620	0.209
57.500	112.394	80.008	19.993	103.932	19.907	2.780	0.192
58.000	112.478	80.007	19.992	103.933	19.910	2.517	0.226
58.500	112.609	80.007	19.994	103.933	19.907	2.770	0.227
59.001	112.714	80.006	19.994	103.935	19.909	2.578	0.226
59.501	112.821	80.006	19.994	103.936	19.907	2.738	0.224
60.000	112.921	80.007	19.994	103.941	19.909	2.594	0.210
60.501	113.077	80.006	19.994	103.944	19.905	2.863	0.232
61.001	113.184	80.007	19.993	103.946	19.910	2.551	0.259
61.500	113.330	80.006	19.993	103.947	19.908	2.653	0.258
62.000	113.409	80.007	19.993	103.947	19.907	2.720	0.239
62.500	113.569	80.007	19.993	103.946	19.908	2.649	0.232
63.001	113.684	80.009	19.993	103.943	19.908	2.705	0.257
63.501	113.815	80.008	19.993	103.940	19.904	2.949	0.260
64.000	113.939	80.008	19.993	103.940	19.907	2.778	0.251
64.500	114.069	80.010	19.993	103.943	19.905	2.916	0.255
65.001	114.208	80.008	19.993	103.949	19.908	2.681	0.261
65.501	114.348	80.008	19.993	103.955	19.908	2.701	0.274
66.000	114.447	80.010	19.994	103.958	19.906	2.813	0.259
66.500	114.588	80.009	19.993	103.958	19.904	2.973	0.240
67.001	114.725	80.010	19.993	103.957	19.905	2.896	0.259
67.501	114.881	80.008	19.993	103.954	19.908	2.712	0.286
68.000	115.020	80.009	19.994	103.956	19.906	2.791	0.294
68.500	115.141	80.009	19.992	103.963	19.904	2.963	0.278
69.000	115.281	80.009	19.992	103.968	19.903	3.020	0.260
69.500	115.444	80.009	19.993	103.967	19.907	2.775	0.282
70.000	115.554	80.008	19.993	103.967	19.906	2.813	0.288
70.500	115.730	80.009	19.994	103.965	19.908	2.700	0.280
71.000	115.880	80.010	19.993	103.959	19.907	2.779	0.306
71.500	116.036	80.010	19.993	103.958	19.904	2.986	0.316
72.000	116.182	80.009	19.992	103.963	19.906	2.813	0.304
72.500	116.314	80.008	19.993	103.969	19.902	3.099	0.290
73.001	116.506	80.009	19.993	103.971	19.903	3.039	0.301
73.501	116.668	80.008	19.993	103.970	19.903	3.010	0.339
74.001	116.832	80.009	19.992	103.971	19.904	3.006	0.340
74.501	116.970	80.009	19.993	103.969	19.902	3.110	0.314
75.001	117.148	80.007	19.992	103.966	19.902	3.130	0.309
75.501	117.294	80.008	19.993	103.964	19.903	3.024	0.320
76.001	117.445	80.008	19.993	103.970	19.903	3.035	0.310
76.501	117.644	80.009	19.994	103.973	19.902	3.106	0.324
77.000	117.778	80.009	19.994	103.976	19.901	3.185	0.342
77.500	117.950	80.009	19.993	103.980	19.903	3.035	0.319
78.000	118.108	80.008	19.993	103.980	19.902	3.152	0.318
78.500	118.272	80.008	19.993	103.979	19.901	3.183	0.326
79.000	118.440	80.008	19.992	103.979	19.900	3.294	0.328
79.500	118.631	80.009	19.994	103.979	19.900	3.286	0.345
80.000	118.790	80.007	19.993	103.981	19.901	3.205	0.354
80.500	118.974	80.007	19.994	103.987	19.898	3.422	0.346
81.000	119.166	80.007	19.994	103.988	19.900	3.231	0.359
81.500	119.318	80.008	19.994	103.989	19.902	3.105	0.360
82.000	119.522	80.006	19.994	103.990	19.900	3.247	0.350
82.501	119.673	80.008	19.993	103.990	19.902	3.113	0.356
83.001	119.869	80.008	19.993	103.989	19.900	3.245	0.351
83.501	120.073	80.008	19.993	103.989	19.900	3.273	0.373
84.001	120.222	80.007	19.994	103.988	19.902	3.140	0.377
84.500	120.439	80.006	19.993	103.988	19.899	3.310	0.360
85.000	120.654	80.007	19.993	103.987	19.902	3.154	0.399
85.501	120.793	80.006	19.994	103.989	19.899	3.304	0.393
86.001	120.981	80.007	19.994	103.989	19.902	3.113	0.341
86.501	121.186	80.007	19.994	103.989	19.902	3.095	0.360
87.000	121.332	80.008	19.994	103.989	19.902	3.126	0.372
87.500	121.547	80.007	19.994	103.990	19.903	3.077	0.356
88.000	121.732	80.007	19.994	103.990	19.903	3.079	0.380
88.500	121.893	80.007	19.994	103.990	19.899	3.318	0.373
89.000	122.093	80.006	19.994	103.990	19.899	3.304	0.353
89.501	122.305	80.007	19.993	103.989	19.899	3.314	0.386
90.001	122.519	80.008	19.994	103.989	19.902	3.122	0.419
90.501	122.667	80.008	19.995	103.989	19.899	3.306	0.394
91.000	122.874	80.008	19.995	103.989	19.903	3.038	0.359
91.500	123.117	80.009	19.994	103.989	19.898	3.440	0.403
92.000	123.304	80.009	19.995	103.988	19.901	3.164	0.440
92.500	123.459	80.009	19.994	103.982	19.898	3.389	0.385
93.000	123.674	80.010	19.994	103.975	19.901	3.217	0.356
93.500	123.880	80.010	19.995	103.974	19.899	3.361	0.396
94.000	124.101	80.009	19.993	103.973	19.901	3.166	0.424
94.501	124.304	80.009	19.994	103.973	19.901	3.176	0.425
95.001	124.492	80.009	19.993	103.978	19.900	3.294	0.408
95.500	124.698	80.008	19.994	103.983	19.903	3.063	0.393
96.000	124.878	80.009	19.994	103.984	19.902	3.097	0.390
96.500	125.098	80.009	19.993	103.981	19.902	3.130	0.393
97.000	125.311	80.009	19.994	103.979	19.900	3.251	0.417
97.500	125.512	80.010	19.993	103.978	19.908	2.710	0.423
98.000	125.694	80.009	19.993	103.979	19.901	3.223	0.398
98.500	125.921	80.010	19.994	103.978	19.905	2.868	0.396
99.000	126.155	80.009	19.993	103.981	19.904	2.951	0.435
99.500	126.346	80.008	19.994	103.983	19.903	3.073	0.443
100.000	126.574	80.008	19.994	103.984	19.903	3.032	0.422
100.500	126.809	80.009	19.993	103.984	19.902	3.105	0.441
101.000	127.007	80.009	19.994	103.984	19.902	3.134	0.448
101.501	127.219	80.010	19.994	103.984	19.904	2.963	0.422
102.001	127.398	80.009	19.994	103.984	19.903	3.028	0.401
102.500	127.634	80.009	19.995	103.985	19.902	3.132	0.403
103.001	127.846	80.008	19.994	103.985	19.899	3.341	0.431
103.501	128.044	80.009	19.994	103.985	19.899	3.375	0.429
104.000	128.267	80.009	19.994	103.985	19.901	3.193	0.416
104.500	128.500	80.008	19.994	103.985	19.901	3.197	0.439
105.000	128.716	80.007	19.993	103.985	19.906	2.852	0.453
105.501	128.911	80.008	19.995	103.986	19.902	3.146	0.430
106.001	129.176	80.006	19.995	103.985	19.899	3.365	0.436
106.500	129.374	80.006	19.994	103.986	19.904	2.981	0.461
107.000	129.589	80.007	19.993	103.986	19.901	3.170	0.438
107.501	129.837	80.005	19.994	103.985	19.904	2.999	0.438
108.001	130.031	80.007	19.995	103.984	19.901	3.198	0.453
108.500	130.259	80.006	19.994	103.985	19.902	3.136	0.431
109.000	130.500	80.008	19.994	103.985	19.900	3.253	0.445
109.500	130.747	80.007	19.994	103.986	19.901	3.184	0.479
110.000	130.949	80.007	19.994	103.987	19.900	3.247	0.469
110.501	131.183	80.007	19.995	103.988	19.899	3.373	0.443
111.001	131.395	80.007	19.994	103.987	19.901	3.168	0.441
111.500	131.605	80.007	19.993	103.987	19.901	3.164	0.434
112.000	131.845	80.007	19.994	103.986	19.903	3.061	0.436
112.500	132.118	80.007	19.994	103.986	19.900	3.282	0.482
113.000	132.344	80.007	19.993	103.986	19.898	3.412	0.506
113.501	132.571	80.006	19.993	103.984	19.899	3.316	0.476
114.001	132.783	80.007	19.994	103.984	19.901	3.223	0.446
114.500	132.997	80.007	19.994	103.984	19.901	3.229	0.433
115.000	133.212	80.006	19.994	103.984	19.904	2.998	0.428
115.500	133.440	80.007	19.994	103.983	19.901	3.217	0.436
116.000	133.679	80.006	19.995	103.984	19.901	3.215	0.455
116.500	133.915	80.007	19.995	103.979	19.901	3.203	0.471
117.000	134.142	80.005	19.994	103.972	19.900	3.274	0.469
117.501	134.361	80.006	19.995	103.965	19.898	3.412	0.455
118.001	134.633	80.006	19.995	103.966	19.899	3.336	0.468
118.500	134.862	80.006	19.995	103.965	19.898	3.395	0.496
119.001	135.071	80.007	19.994	103.967	19.899	3.369	0.470
119.501	135.311	80.006	19.994	103.974	19.897	3.466	0.444
120.001	135.526	80.008	19.994	103.981	19.900	3.280	0.452
120.501	135.811	80.007	19.994	103.981	19.899	3.351	0.477
121.001	136.037	80.008	19.995	103.983	19.902	3.152	0.505
121.500	136.277	80.006	19.995	103.984	19.902	3.119	0.489
122.001	136.524	80.005	19.994	103.983	19.905	2.923	0.477
122.501	136.741	80.005	19.994	103.983	19.902	3.125	0.475
123.000	136.967	80.006	19.995	103.981	19.901	3.190	0.454
123.500	137.223	80.007	19.994	103.981	19.903	3.077	0.463
124.000	137.454	80.008	19.994	103.982	19.900	3.253	0.484
124.500	137.700	80.007	19.993	103.977	19.900	3.286	0.482
125.000	137.922	80.006	19.994	103.976	19.900	3.241	0.473
125.500	138.146	80.007	19.995	103.978	19.902	3.156	0.457
126.000	138.416	80.006	19.995	103.976	19.901	3.190	0.470
126.501	138.638	80.007	19.995	103.976	19.903	3.038	0.493
127.001	138.879	80.006	19.994	103.980	19.900	3.275	0.477
127.500	139.137	80.006	19.994	103.981	19.900	3.233	0.481
128.000	139.389	80.005	19.994	103.977	19.900	3.257	0.505
128.500	139.602	80.007	19.994	103.979	19.901	3.194	0.488
129.000	139.864	80.007	19.993	103.978	19.901	3.170	0.470
129.500	140.102	80.008	19.994	103.979	19.901	3.160	0.488
130.000	140.350	80.007	19.993	103.978	19.903	3.075	0.493
130.500	140.597	80.008	19.994	103.981	19.905	2.925	0.490
131.000	140.821	80.007	19.993	103.982	19.901	3.225	0.482
131.500	141.060	80.007	19.993	103.981	19.902	3.119	0.467
132.000	141.349	80.005	19.993	103.978	19.902	3.129	0.496
132.500	141.607	80.007	19.993	103.980	19.900	3.287	0.538
133.000	141.812	80.006	19.994	103.980	19.900	3.231	0.505
133.500	142.034	80.007	19.993	103.974	19.902	3.139	0.445
134.000	142.325	80.006	19.993	103.976	19.903	3.023	0.470
134.500	142.570	80.007	19.993	103.979	19.902	3.094	0.524
135.000	142.806	80.005	19.992	103.978	19.902	3.096	0.508
135.500	143.041	80.007	19.994	103.977	19.902	3.119	0.477
136.000	143.306	80.007	19.994	103.982	19.903	3.017	0.486
136.500	143.588	80.007	19.995	103.984	19.902	3.131	0.523
137.000	143.820	80.007	19.993	103.978	19.900	3.230	0.531
137.500	144.094	80.007	19.994	103.974	19.900	3.261	0.510
138.000	144.311	80.008	19.994	103.971	19.898	3.421	0.498
138.500	144.549	80.006	19.993	103.969	19.903	3.017	0.473
139.000	144.809	80.007	19.994	103.969	19.904	2.983	0.477
139.500	145.077	80.006	19.994	103.975	19.904	2.936	0.513
140.000	145.311	80.007	19.994	103.981	19.903	3.034	0.515
140.500	145.556	80.006	19.992	103.984	19.902	3.105	0.491
141.000	145.821	80.006	19.993	103.983	19.903	3.046	0.494
141.500	146.065	80.007	19.993	103.980	19.900	3.247	0.509
142.000	146.306	80.006	19.994	103.978	19.905	2.922	0.497
142.500	146.549	80.005	19.993	103.972	19.904	2.999	0.484
143.000	146.842	80.007	19.992	103.966	19.902	3.135	0.510
143.500	147.103	80.005	19.994	103.963	19.903	3.011	0.546
144.000	147.315	80.005	19.993	103.963	19.902	3.109	0.514
144.500	147.586	80.007	19.992	103.959	19.903	3.023	0.477
145.000	147.825	80.006	19.993	103.957	19.901	3.210	0.496
145.500	148.044	80.007	19.994	103.957	19.904	2.948	0.484
146.000	148.317	80.006	19.993	103.957	19.904	2.954	0.475
146.500	148.565	80.006	19.993	103.953	19.902	3.114	0.506
147.000	148.847	80.006	19.994	103.953	19.905	2.904	0.526
147.500	149.104	80.006	19.993	103.953	19.906	2.861	0.535
148.000	149.346	80.007	19.993	103.953	19.904	2.950	0.519
148.500	149.616	80.007	19.993	103.956	19.906	2.857	0.505
149.000	149.886	80.007	19.994	103.956	19.905	2.871	0.526
149.500	150.119	80.008	19.994	103.957	19.905	2.873	0.521
150.000	150.377	80.007	19.993	103.958	19.906	2.822	0.497
150.500	150.611	80.007	19.994	103.958	19.903	3.040	0.492
151.000	150.843	80.007	19.993	103.957	19.905	2.912	0.479
151.500	151.105	80.008	19.993	103.956	19.905	2.908	0.481
152.000	151.358	80.008	19.994	103.956	19.907	2.786	0.505
152.500	151.637	80.007	19.993	103.957	19.906	2.808	0.523
153.000	151.890	80.008	19.994	103.957	19.904	2.958	0.531
153.501	152.134	80.007	19.993	103.957	19.906	2.855	0.514
154.001	152.396	80.009	19.993	103.960	19.906	2.792	0.501
154.501	152.655	80.009	19.993	103.958	19.905	2.897	0.513
155.000	152.896	80.010	19.994	103.957	19.904	2.966	0.511
155.500	153.158	80.008	19.993	103.955	19.906	2.798	0.502
156.000	153.437	80.008	19.994	103.952	19.902	3.104	0.522
156.500	153.666	80.009	19.993	103.949	19.906	2.855	0.525
157.000	153.882	80.008	19.994	103.950	19.904	2.942	0.477
157.500	154.099	80.009	19.993	103.949	19.905	2.904	0.438
158.000	154.398	80.008	19.994	103.949	19.908	2.642	0.474
158.500	154.640	80.009	19.994	103.949	19.905	2.873	0.529
159.000	154.874	80.008	19.994	103.949	19.905	2.881	0.508
159.500	155.169	80.008	19.994	103.948	19.907	2.776	0.503
160.000	155.389	80.008	19.994	103.948	19.905	2.883	0.523
160.500	155.636	80.008	19.994	103.947	19.906	2.837	0.491
161.000	155.898	80.009	19.994	103.948	19.906	2.853	0.487
161.500	156.168	80.009	19.993	103.950	19.905	2.863	0.520
162.000	156.412	80.007	19.993	103.953	19.907	2.764	0.523
162.500	156.684	80.009	19.993	103.952	19.907	2.733	0.515
163.000	156.962	80.008	19.993	103.953	19.908	2.693	0.533
163.500	157.195	80.008	19.994	103.951	19.907	2.764	0.530
164.001	157.427	80.007	19.993	103.947	19.906	2.796	0.488
164.500	157.662	80.008	19.992	103.944	19.906	2.837	0.466
165.000	157.944	80.008	19.993	103.944	19.906	2.830	0.492
165.500	158.204	80.008	19.993	103.944	19.906	2.804	0.530
166.000	158.422	80.008	19.992	103.943	19.908	2.705	0.510
166.500	158.689	80.008	19.993	103.945	19.907	2.768	0.481
167.000	158.929	80.007	19.994	103.945	19.906	2.839	0.496
167.500	159.211	80.009	19.993	103.945	19.905	2.906	0.515
168.000	159.430	80.008	19.993	103.945	19.909	2.583	0.512
168.500	159.684	80.008	19.993	103.948	19.909	2.573	0.487
169.000	159.929	80.007	19.993	103.948	19.910	2.506	0.486
169.500	160.190	80.009	19.993	103.948	19.908	2.658	0.502
170.000	160.431	80.011	19.992	103.948	19.909	2.569	0.504
170.500	160.689	80.009	19.993	103.948	19.910	2.508	0.500
171.000	160.919	80.010	19.993	103.947	19.908	2.670	0.494
171.500	161.198	80.008	19.992	103.947	19.912	2.404	0.499
172.000	161.488	80.008	19.994	103.945	19.908	2.660	0.539
172.500	161.731	80.010	19.993	103.945	19.906	2.846	0.551
173.000	161.956	80.009	19.993	103.946	19.906	2.800	0.501
173.500	162.184	80.009	19.994	103.946	19.909	2.625	0.461
174.000	162.467	80.009	19.993	103.945	19.906	2.848	0.482
174.500	162.736	80.010	19.994	103.946	19.909	2.605	0.531
175.000	162.969	80.009	19.994	103.946	19.909	2.591	0.526
175.500	163.180	80.010	19.993	103.945	19.907	2.725	0.473
176.000	163.496	80.010	19.993	103.943	19.910	2.508	0.486
176.500	163.745	80.010	19.993	103.944	19.911	2.459	0.546
177.000	163.971	80.010	19.994	103.944	19.907	2.761	0.520
177.500	164.233	80.011	19.993	103.944	19.907	2.731	0.482
178.000	164.480	80.009	19.993	103.945	19.907	2.733	0.498
178.500	164.765	80.010	19.994	103.946	19.908	2.707	0.520
179.000	165.018	80.009	19.993	103.946	19.909	2.617	0.535
179.500	165.261	80.010	19.994	103.946	19.908	2.648	0.517
180.000	165.515	80.009	19.993	103.946	19.907	2.743	0.496
180.500	165.813	80.011	19.993	103.947	19.909	2.575	0.525
181.000	166.072	80.009	19.993	103.942	19.911	2.486	0.555
181.500	166.300	80.009	19.994	103.938	19.908	2.670	0.522
182.000	166.556	80.009	19.994	103.935	19.908	2.678	0.486
182.500	166.813	80.009	19.994	103.932	19.908	2.674	0.499
183.000	167.067	80.010	19.993	103.929	19.907	2.777	0.511
183.500	167.318	80.010	19.994	103.930	19.908	2.698	0.508
184.000	167.543	80.009	19.993	103.932	19.912	2.416	0.491
184.500	167.805	80.009	19.993	103.930	19.910	2.522	0.481
185.000	168.035	80.008	19.994	103.931	19.910	2.567	0.490
185.500	168.303	80.009	19.994	103.931	19.911	2.443	0.495
186.000	168.538	80.007	19.993	103.929	19.910	2.498	0.501
186.500	168.808	80.006	19.995	103.930	19.909	2.628	0.504
187.000	169.042	80.006	19.995	103.933	19.913	2.301	0.504
187.500	169.327	80.006	19.994	103.934	19.912	2.378	0.511
188.000	169.540	80.007	19.993	103.938	19.911	2.475	0.508
188.500	169.829	80.008	19.994	103.943	19.912	2.356	0.500
189.000	170.094	80.006	19.994	103.942	19.911	2.479	0.528
189.501	170.310	80.007	19.994	103.943	19.908	2.656	0.518
190.000	170.562	80.007	19.994	103.939	19.910	2.502	0.475
190.500	170.843	80.007	19.994	103.937	19.912	2.402	0.500
191.000	171.062	80.005	19.994	103.937	19.909	2.591	0.516
191.500	171.266	80.006	19.994	103.940	19.912	2.416	0.461
192.000	171.568	80.007	19.993	103.939	19.911	2.445	0.465
192.500	171.785	80.006	19.994	103.939	19.913	2.309	0.513
193.000	172.065	80.005	19.994	103.938	19.910	2.497	0.507
193.500	172.320	80.006	19.994	103.933	19.910	2.552	0.515
194.000	172.533	80.006	19.995	103.926	19.912	2.360	0.502
194.500	172.789	80.005	19.994	103.922	19.913	2.323	0.469
195.000	173.053	80.005	19.992	103.926	19.912	2.386	0.494
195.500	173.315	80.006	19.995	103.927	19.912	2.417	0.523
196.000	173.541	80.006	19.994	103.931	19.908	2.660	0.507
196.500	173.776	80.006	19.994	103.939	19.910	2.530	0.475
197.000	174.049	80.007	19.993	103.945	19.910	2.546	0.484
197.500	174.317	80.005	19.994	103.941	19.911	2.463	0.524
198.001	174.585	80.007	19.993	103.937	19.911	2.422	0.539
198.501	174.832	80.007	19.994	103.932	19.910	2.530	0.525
199.000	175.059	80.005	19.994	103.928	19.912	2.402	0.494
199.500	175.308	80.007	19.994	103.924	19.908	2.660	0.475
200.000	175.565	80.006	19.994	103.925	19.911	2.483	0.492
200.500	175.800	80.007	19.994	103.925	19.911	2.445	0.499
201.000	176.047	80.006	19.994	103.926	19.909	2.584	0.487
201.500	176.285	80.007	19.993	103.926	19.908	2.684	0.483
202.000	176.535	80.007	19.994	103.922	19.908	2.662	0.487
202.500	176.821	80.007	19.994	103.919	19.906	2.840	0.512
203.000	177.021	80.007	19.994	103.918	19.910	2.534	0.511
203.500	177.284	80.007	19.993	103.916	19.908	2.678	0.474
204.000	177.521	80.006	19.994	103.913	19.909	2.585	0.481
204.500	177.817	80.006	19.993	103.917	19.910	2.552	0.517
205.000	178.004	80.007	19.994	103.920	19.909	2.613	0.508
205.500	178.302	80.006	19.993	103.924	19.913	2.337	0.484
206.000	178.541	80.007	19.994	103.927	19.911	2.443	0.511
206.500	178.811	80.007	19.994	103.929	19.913	2.299	0.523
207.000	179.029	80.006	19.994	103.925	19.912	2.364	0.498
207.500	179.295	80.005	19.994	103.922	19.910	2.548	0.486
208.000	179.519	80.006	19.994	103.918	19.911	2.430	0.487
208.500	179.801	80.005	19.994	103.917	19.912	2.386	0.498
209.000	180.064	80.006	19.993	103.918	19.912	2.378	0.526
209.500	180.281	80.006	19.994	103.922	19.909	2.629	0.513
210.000	180.532	80.005	19.994	103.923	19.910	2.550	0.474
210.500	180.761	80.007	19.994	103.923	19.911	2.420	0.474
211.000	181.026	80.008	19.994	103.921	19.906	2.850	0.487
211.500	181.267	80.005	19.994	103.917	19.909	2.635	0.500
212.000	181.514	80.006	19.994	103.913	19.910	2.530	0.497
212.500	181.772	80.006	19.994	103.914	19.911	2.434	0.497
213.000	182.001	80.004	19.995	103.919	19.909	2.607	0.496
213.500	182.236	80.006	19.994	103.919	19.905	2.866	0.475
214.000	182.468	80.005	19.994	103.919	19.910	2.558	0.465
214.500	182.728	80.006	19.994	103.919	19.906	2.852	0.479
215.000	183.000	80.006	19.994	103.920	19.910	2.499	0.512
215.500	183.216	80.007	19.995	103.916	19.907	2.765	0.511
216.000	183.433	80.006	19.995	103.920	19.910	2.538	0.461
216.500	183.722	80.006	19.994	103.921	19.909	2.582	0.469
217.000	183.948	80.006	19.995	103.922	19.911	2.475	0.511
217.500	184.195	80.005	19.995	103.921	19.911	2.459	0.494
218.000	184.478	80.006	19.994	103.919	19.912	2.412	0.501
218.500	184.692	80.007	19.994	103.915	19.906	2.832	0.513
219.000	184.950	80.007	19.994	103.914	19.910	2.505	0.485
219.500	185.179	80.006	19.994	103.914	19.910	2.536	0.480
220.000	185.452	80.006	19.993	103.913	19.910	2.550	0.495
220.500	185.714	80.006	19.994	103.913	19.910	2.546	0.518
221.000	185.984	80.006	19.995	103.913	19.911	2.434	0.533
221.500	186.244	80.006	19.995	103.912	19.906	2.815	0.531
222.000	186.515	80.007	19.995	103.910	19.908	2.708	0.531
222.500	186.736	80.007	19.994	103.909	19.906	2.789	0.512
223.000	186.960	80.007	19.994	103.909	19.907	2.765	0.468
223.500	187.225	80.008	19.994	103.910	19.908	2.651	0.467
224.000	187.502	80.007	19.994	103.910	19.908	2.688	0.516
224.500	187.740	80.008	19.994	103.910	19.908	2.647	0.529
225.000	187.941	80.006	19.994	103.910	19.908	2.645	0.477
225.500	188.177	80.006	19.993	103.910	19.907	2.767	0.438
226.000	188.464	80.006	19.993	103.910	19.907	2.740	0.479
226.500	188.698	80.007	19.994	103.910	19.908	2.653	0.522
227.000	188.910	80.006	19.994	103.910	19.907	2.750	0.484
227.500	189.166	80.007	19.992	103.910	19.908	2.698	0.457
228.000	189.437	80.007	19.994	103.910	19.907	2.777	0.498
228.500	189.638	80.007	19.993	103.909	19.906	2.848	0.499
229.000	189.901	80.008	19.993	103.909	19.907	2.748	0.468
229.500	190.143	80.008	19.993	103.909	19.908	2.671	0.485
230.001	190.400	80.008	19.993	103.909	19.908	2.655	0.502
230.501	190.637	80.007	19.993	103.910	19.909	2.619	0.496
231.001	190.933	80.006	19.994	103.911	19.908	2.710	0.513
231.501	191.145	80.008	19.992	103.911	19.908	2.688	0.520
232.000	191.395	80.008	19.993	103.911	19.907	2.781	0.485
232.500	191.645	80.008	19.993	103.911	19.905	2.876	0.481
233.001	191.822	80.009	19.993	103.910	19.908	2.708	0.463
233.501	192.098	80.009	19.993	103.910	19.905	2.911	0.440
234.000	192.365	80.007	19.993	103.910	19.909	2.570	0.498
234.501	192.601	80.007	19.993	103.910	19.904	2.937	0.523
235.001	192.866	80.008	19.993	103.910	19.909	2.633	0.502
235.500	193.054	80.008	19.993	103.910	19.903	3.063	0.477
236.000	193.304	80.008	19.993	103.910	19.906	2.850	0.446
236.500	193.600	80.009	19.993	103.910	19.905	2.886	0.492
237.000	193.837	80.008	19.993	103.909	19.908	2.710	0.540
237.500	194.096	80.009	19.993	103.909	19.901	3.164	0.515
238.000	194.334	80.008	19.993	103.909	19.904	2.951	0.497
238.500	194.557	80.008	19.994	103.909	19.905	2.870	0.479
239.000	194.814	80.009	19.992	103.909	19.904	2.951	0.470
239.500	195.067	80.009	19.993	103.909	19.906	2.852	0.495
240.000	195.333	80.008	19.994	103.910	19.902	3.150	0.514
240.500	195.524	80.009	19.993	103.909	19.904	3.006	0.488
241.000	195.788	80.008	19.994	103.909	19.901	3.225	0.456
241.500	196.038	80.008	19.992	103.909	19.902	3.129	0.485
242.000	196.321	80.008	19.993	103.908	19.902	3.140	0.524
242.500	196.525	80.007	19.993	103.910	19.901	3.178	0.510
243.000	196.790	80.007	19.993	103.910	19.901	3.184	0.478
243.500	197.036	80.008	19.993	103.910	19.902	3.113	0.490
244.000	197.258	80.009	19.993	103.910	19.901	3.182	0.490
244.501	197.512	80.009	19.993	103.910	19.898	3.393	0.472
245.001	197.752	80.008	19.993	103.908	19.899	3.302	0.485
245.501	198.010	80.008	19.994	103.908	19.900	3.251	0.496
246.000	198.243	80.008	19.993	103.909	19.897	3.460	0.495
246.500	198.503	80.009	19.993	103.909	19.900	3.249	0.492
247.000	198.748	80.009	19.994	103.908	19.898	3.416	0.499
247.500	199.002	80.008	19.994	103.908	19.897	3.507	0.502
248.000	199.267	80.008	19.993	103.909	19.896	3.541	0.509
248.500	199.517	80.008	19.994	103.909	19.895	3.634	0.517
249.000	199.787	80.007	19.995	103.909	19.897	3.470	0.517
249.500	200.006	80.008	19.993	103.909	19.898	3.448	0.505
250.000	200.221	80.007	19.993	103.910	19.898	3.442	0.462
250.500	200.479	80.007	19.994	103.910	19.898	3.427	0.454
251.000	200.694	80.008	19.994	103.910	19.898	3.438	0.473
251.500	200.924	80.008	19.994	103.910	19.894	3.713	0.458
252.000	201.200	80.008	19.994	103.910	19.896	3.571	0.475
252.500	201.473	80.009	19.994	103.908	19.896	3.529	0.528
253.000	201.719	80.008	19.993	103.907	19.894	3.740	0.534
253.500	201.959	80.008	19.994	103.906	19.892	3.882	0.503
254.000	202.170	80.009	19.993	103.906	19.893	3.756	0.469
254.500	202.441	80.008	19.994	103.909	19.894	3.725	0.466
255.000	202.668	80.007	19.992	103.910	19.892	3.837	0.489
255.500	202.939	80.008	19.994	103.911	19.893	3.792	0.498
256.000	203.205	80.009	19.993	103.915	19.890	3.991	0.518
256.500	203.441	80.009	19.994	103.920	19.893	3.756	0.520
257.001	203.698	80.010	19.993	103.921	19.890	3.981	0.497
257.500	203.948	80.008	19.993	103.921	19.888	4.159	0.500
258.000	204.188	80.009	19.994	103.921	19.890	3.997	0.498
258.500	204.418	80.010	19.994	103.919	19.888	4.139	0.480
259.000	204.626	80.009	19.993	103.915	19.890	3.981	0.455
259.500	204.924	80.009	19.993	103.912	19.885	4.352	0.472
260.000	205.163	80.009	19.993	103.912	19.885	4.348	0.521
260.500	205.382	80.010	19.994	103.911	19.889	4.064	0.497
261.000	205.664	80.009	19.993	103.911	19.887	4.220	0.480
261.500	205.877	80.009	19.993	103.910	19.890	4.003	0.498
262.000	206.162	80.009	19.992	103.910	19.888	4.127	0.497
262.500	206.393	80.010	19.993	103.911	19.886	4.279	0.507
263.000	206.665	80.009	19.993	103.911	19.888	4.141	0.509
263.500	206.955	80.010	19.992	103.912	19.885	4.402	0.533
264.000	207.177	80.010	19.993	103.912	19.882	4.574	0.538
264.500	207.434	80.009	19.992	103.911	19.884	4.422	0.496
265.000	207.686	80.009	19.992	103.910	19.883	4.511	0.493
265.500	207.932	80.009	19.992	103.910	19.882	4.611	0.503
266.000	208.158	80.009	19.993	103.909	19.879	4.828	0.486
266.500	208.409	80.009	19.993	103.909	19.879	4.836	0.475
267.000	208.676	80.009	19.993	103.909	19.879	4.830	0.497
267.500	208.907	80.009	19.993	103.910	19.879	4.794	0.508
268.000	209.155	80.010	19.993	103.907	19.881	4.674	0.489
268.500	209.405	80.009	19.992	103.907	19.880	4.713	0.488
269.000	209.614	80.010	19.993	103.908	19.878	4.855	0.479
269.500	209.921	80.008	19.993	103.909	19.878	4.875	0.488
270.000	210.161	80.009	19.994	103.910	19.878	4.879	0.531
270.500	210.371	80.008	19.994	103.913	19.875	5.108	0.498
271.000	210.662	80.007	19.994	103.912	19.876	5.047	0.476
271.500	210.876	80.006	19.993	103.910	19.875	5.134	0.503
272.000	211.111	80.007	19.994	103.911	19.873	5.226	0.477
272.500	211.402	80.007	19.994	103.913	19.876	5.001	0.488
273.000	211.631	80.007	19.993	103.914	19.870	5.465	0.523
273.500	211.880	80.007	19.993	103.914	19.868	5.582	0.499
274.000	212.109	80.006	19.993	103.908	19.870	5.447	0.478
274.500	212.392	80.006	19.993	103.901	19.869	5.538	0.495
275.000	212.612	80.007	19.994	103.897	19.870	5.436	0.508
275.500	212.887	80.008	19.993	103.897	19.869	5.556	0.499
276.000	213.132	80.006	19.993	103.897	19.866	5.763	0.507
276.500	213.367	80.005	19.994	103.904	19.870	5.507	0.500
277.000	213.616	80.006	19.993	103.909	19.872	5.343	0.482
277.500	213.871	80.004	19.993	103.912	19.870	5.503	0.494
278.000	214.111	80.008	19.994	103.912	19.867	5.688	0.500
278.500	214.368	80.006	19.994	103.913	19.866	5.761	0.496
279.000	214.604	80.007	19.994	103.914	19.866	5.760	0.495
279.500	214.868	80.006	19.994	103.913	19.866	5.764	0.497
280.000	215.095	80.006	19.994	103.913	19.865	5.852	0.496
280.500	215.374	80.006	19.994	103.913	19.862	6.068	0.498
281.000	215.616	80.007	19.995	103.914	19.864	5.884	0.513
281.500	215.822	80.006	19.994	103.914	19.861	6.129	0.485
282.000	216.090	80.006	19.995	103.914	19.860	6.212	0.461
282.500	216.337	80.007	19.994	103.914	19.859	6.251	0.494
283.000	216.587	80.006	19.993	103.914	19.863	5.973	0.506
283.500	216.860	80.006	19.994	103.913	19.861	6.127	0.511
284.000	217.086	80.006	19.994	103.913	19.857	6.433	0.511
284.500	217.353	80.004	19.994	103.914	19.854	6.681	0.496
285.000	217.608	80.006	19.994	103.914	19.857	6.450	0.507
285.500	217.863	80.007	19.994	103.914	19.856	6.484	0.516
286.000	218.106	80.007	19.994	103.914	19.856	6.472	0.504
286.500	218.364	80.006	19.994	103.913	19.852	6.774	0.499
287.000	218.563	80.008	19.994	103.911	19.855	6.610	0.479
287.500	218.824	80.008	19.994	103.912	19.848	7.098	0.459
288.000	219.109	80.006	19.994	103.913	19.850	6.975	0.503
288.500	219.333	80.007	19.993	103.912	19.850	6.920	0.528
289.000	219.597	80.008	19.993	103.912	19.846	7.216	0.498
289.500	219.831	80.007	19.993	103.912	19.848	7.092	0.493
290.000	220.073	80.008	19.994	103.910	19.844	7.407	0.487
290.500	220.346	80.006	19.994	103.909	19.844	7.364	0.495
291.000	220.632	80.007	19.994	103.907	19.840	7.648	0.537
291.500	220.831	80.007	19.993	103.908	19.841	7.605	0.522
292.000	221.072	80.007	19.993	103.908	19.841	7.597	0.462
292.500	221.323	80.007	19.993	103.908	19.838	7.845	0.466
293.000	221.608	80.007	19.994	103.907	19.838	7.823	0.514
293.500	221.880	80.007	19.994	103.908	19.837	7.875	0.547
294.000	222.106	80.007	19.993	103.908	19.837	7.920	0.528
294.500	222.380	80.006	19.994	103.908	19.832	8.283	0.499
295.000	222.591	80.007	19.993	103.908	19.833	8.155	0.492
295.500	222.825	80.007	19.993	103.909	19.832	8.280	0.465
296.000	223.060	80.006	19.994	103.909	19.833	8.181	0.457
296.500	223.326	80.008	19.993	103.909	19.830	8.402	0.485
297.000	223.605	80.005	19.994	103.909	19.830	8.402	0.523
297.500	223.801	80.007	19.994	103.909	19.827	8.623	0.510
298.000	224.086	80.006	19.994	103.910	19.828	8.550	0.478
298.500	224.330	80.006	19.993	103.909	19.826	8.694	0.505
299.000	224.621	80.007	19.993	103.909	19.824	8.837	0.532
299.500	224.845	80.006	19.994	103.910	19.824	8.847	0.525
300.000	225.070	80.006	19.993	103.914	19.822	9.010	0.482
300.500	225.319	80.007	19.993	103.914	19.820	9.123	0.461
301.000	225.554	80.007	19.994	103.915	19.819	9.225	0.479
301.500	225.807	80.007	19.994	103.915	19.819	9.217	0.486
302.000	226.059	80.007	19.995	103.914	19.815	9.544	0.497
302.500	226.307	80.006	19.994	103.911	19.815	9.522	0.502
303.000	226.566	80.005	19.994	103.913	19.813	9.692	0.503
303.500	226.805	80.006	19.995	103.918	19.810	9.856	0.503
304.000	227.090	80.006	19.994	103.921	19.807	10.099	0.511
304.500	227.326	80.005	19.993	103.922	19.808	10.008	0.522
305.000	227.576	80.005	19.995	103.921	19.806	10.180	0.504
305.500	227.836	80.007	19.994	103.919	19.807	10.138	0.498
306.000	228.059	80.005	19.995	103.915	19.804	10.327	0.496
306.500	228.327	80.006	19.995	103.911	19.801	10.546	0.487
307.000	228.574	80.007	19.994	103.911	19.799	10.669	0.503
307.500	228.842	80.007	19.994	103.911	19.796	10.933	0.515
308.000	229.089	80.005	19.993	103.912	19.796	10.889	0.515
308.500	229.345	80.005	19.995	103.913	19.795	11.001	0.509
309.000	229.608	80.006	19.995	103.913	19.793	11.151	0.511
309.500	229.844	80.006	19.994	103.913	19.788	11.512	0.508
310.000	230.130	80.007	19.995	103.912	19.787	11.603	0.510
310.500	230.330	80.007	19.995	103.911	19.785	11.715	0.504
311.000	230.598	80.007	19.995	103.909	19.783	11.867	0.477
311.500	230.858	80.006	19.995	103.914	19.783	11.881	0.498
312.000	231.153	80.007	19.995	103.915	19.778	12.248	0.541
312.500	231.340	80.007	19.995	103.917	19.778	12.268	0.519
313.000	231.603	80.006	19.995	103.920	19.776	12.392	0.466
313.500	231.866	80.006	19.994	103.926	19.771	12.737	0.488
314.000	232.098	80.007	19.994	103.924	19.770	12.808	0.510
314.500	232.336	80.007	19.994	103.924	19.769	12.912	0.483
315.000	232.603	80.006	19.994	103.921	19.765	13.215	0.488
315.500	232.850	80.007	19.995	103.919	19.764	13.266	0.510
316.000	233.064	80.008	19.996	103.917	19.763	13.305	0.488
316.500	233.375	80.007	19.995	103.922	19.757	13.789	0.492
317.000	233.607	80.008	19.994	103.926	19.759	13.601	0.534
317.500	233.873	80.008	19.994	103.929	19.758	13.729	0.521
318.000	234.078	80.009	19.995	103.929	19.754	13.999	0.485
318.500	234.346	80.008	19.995	103.924	19.751	14.226	0.472
319.000	234.584	80.008	19.994	103.917	19.748	14.417	0.490
319.501	234.847	80.009	19.994	103.915	19.749	14.396	0.503
320.000	235.106	80.009	19.994	103.919	19.743	14.793	0.511
320.500	235.347	80.008	19.994	103.920	19.740	15.051	0.511
321.000	235.588	80.008	19.994	103.920	19.737	15.221	0.491
321.500	235.856	80.008	19.994	103.922	19.734	15.460	0.496
322.000	236.096	80.009	19.993	103.922	19.730	15.781	0.509
322.500	236.333	80.008	19.994	103.922	19.731	15.710	0.492
323.000	236.608	80.008	19.993	103.922	19.729	15.864	0.494
323.500	236.836	80.008	19.993	103.924	19.727	15.966	0.508
324.000	237.090	80.009	19.993	103.926	19.722	16.341	0.493
324.500	237.357	80.008	19.993	103.929	19.722	16.368	0.501
325.000	237.566	80.008	19.994	103.929	19.716	16.830	0.499
325.500	237.830	80.008	19.993	103.935	19.715	16.891	0.475
326.000	238.092	80.007	19.993	103.939	19.714	16.943	0.499
326.500	238.343	80.007	19.993	103.941	19.711	17.148	0.519
327.000	238.586	80.008	19.993	103.942	19.705	17.596	0.503
327.500	238.836	80.008	19.994	103.943	19.703	17.770	0.494
328.000	239.069	80.008	19.994	103.943	19.701	17.904	0.488
328.500	239.340	80.008	19.993	103.944	19.698	18.097	0.493
329.000	239.571	80.007	19.993	103.946	19.696	18.237	0.503
329.500	239.771	80.008	19.993	103.947	19.692	18.533	0.467
330.000	240.037	80.008	19.994	103.948	19.690	18.712	0.449
330.500	240.283	80.008	19.994	103.947	19.690	18.683	0.489
331.000	240.551	80.007	19.994	103.946	19.688	18.874	0.513
331.500	240.804	80.008	19.994	103.946	19.684	19.131	0.517
332.000	241.051	80.008	19.994	103.946	19.680	19.480	0.510
332.500	241.296	80.008	19.993	103.946	19.682	19.332	0.496
333.000	241.557	80.008	19.993	103.946	19.675	19.778	0.499
333.501	241.789	80.008	19.992	103.947	19.674	19.914	0.499
334.000	242.046	80.008	19.994	103.948	19.671	20.101	0.491
334.500	242.276	80.008	19.993	103.950	19.667	20.395	0.488
335.000	242.565	80.008	19.993	103.952	19.665	20.541	0.503
335.500	242.786	80.008	19.993	103.953	19.662	20.747	0.515
336.000	243.057	80.007	19.994	103.953	19.658	21.092	0.502
336.500	243.317	80.009	19.993	103.953	19.654	21.323	0.512
337.000	243.565	80.007	19.994	103.949	19.655	21.289	0.519
337.500	243.784	80.008	19.993	103.949	19.651	21.601	0.487
338.000	244.086	80.007	19.994	103.949	19.649	21.742	0.493
338.500	244.291	80.009	19.993	103.949	19.647	21.864	0.514
339.000	244.536	80.009	19.993	103.950	19.644	22.068	0.479
339.500	244.758	80.009	19.993	103.952	19.639	22.460	0.459
340.000	245.031	80.008	19.993	103.951	19.638	22.541	0.481
340.500	245.293	80.008	19.993	103.951	19.635	22.763	0.515
341.000	245.519	80.009	19.992	103.951	19.635	22.785	0.512
341.500	245.783	80.009	19.993	103.949	19.630	23.118	0.489
342.000	246.021	80.009	19.992	103.949	19.627	23.349	0.496
342.500	246.310	80.008	19.992	103.949	19.624	23.601	0.515
343.000	246.547	80.009	19.993	103.950	19.620	23.826	0.527
343.500	246.797	80.009	19.994	103.950	19.618	24.011	0.507
344.000	247.053	80.007	19.993	103.951	19.614	24.274	0.496
344.500	247.313	80.008	19.993	103.951	19.611	24.515	0.511
345.000	247.571	80.007	19.992	103.951	19.608	24.771	0.517
345.500	247.812	80.007	19.992	103.951	19.605	24.958	0.508
346.000	248.051	80.008	19.993	103.951	19.602	25.176	0.489
346.500	248.300	80.010	19.993	103.950	19.599	25.433	0.484
347.000	248.594	80.009	19.993	103.950	19.594	25.803	0.515
