Repository: ulfsri/fsri_materials_database

# Materials and Products Database

## 01_Data

Raw data generated from each apparatus are included here in plain-text format. The data is organized first by material, next by the short name of test apparatus used, and where applicable additional filtering by test settings.

### material.json

Each material directory contains a json file of the same name as the material. This file links the data stored in the repository as well as data and graphs produced by the accompanying scripts (__02_Scripts__) to the respective landing page for the material on the front-end website.

File: 01_Data/PE_Batting_82B/MCC/PE_Batting_82B_MCC_30K_min_220309_R3.txt (part 1 of 4)
Sample ID:	C:\MCC\MCC Cal\Test\PE_batting_82B_MCC_30K_min_220309_R3.txt
Sample Weight (mg):	4.1
Heating Rate (C/s):	0.5
Combustor Temp (C):	900
N2 Flow Rate (cc/min):	80
O2 Flow Rate (cc/min):	20
Calibration File:	C:\MCC\MCC Cal\Coeff1 JN10440_30_210304.txt.txt
T Correction Coefficients:	0	1.024463	0
Time Shift (s):	14
*
Time (s)	Temperature (C)	N2 flow rate (cc/min)	O2 flow rate (cc/min)	Flow Rate (cc/min)	Oxygen (%)	HRR (W/g)	Heating rate (C/s)
0.000	106.988	80.007	19.993	103.710	19.985	0.281	0.007
0.500	107.016	80.006	19.993	103.706	19.983	0.446	0.027
1.000	107.031	80.006	19.994	103.705	19.985	0.261	0.045
1.500	106.997	80.007	19.994	103.701	19.985	0.244	0.012
2.000	106.982	80.007	19.994	103.699	19.983	0.431	-0.033
2.500	106.956	80.008	19.995	103.700	19.986	0.165	-0.045
3.000	107.000	80.006	19.994	103.702	19.982	0.455	-0.012
3.500	107.002	80.007	19.993	103.702	19.986	0.154	0.032
4.000	106.954	80.006	19.993	103.707	19.983	0.396	0.000
4.500	106.989	80.007	19.993	103.710	19.982	0.522	-0.030
5.000	106.982	80.008	19.994	103.710	19.983	0.444	0.008
5.500	106.956	80.008	19.994	103.711	19.984	0.303	-0.002
6.000	106.960	80.008	19.994	103.709	19.984	0.316	-0.028
6.500	106.990	80.007	19.993	103.709	19.984	0.335	0.006
7.000	106.973	80.007	19.994	103.709	19.984	0.296	0.024
7.501	107.008	80.007	19.993	103.709	19.985	0.270	0.015
8.002	106.996	80.008	19.994	103.708	19.985	0.253	0.020
8.501	107.020	80.008	19.994	103.710	19.984	0.324	0.018
9.000	107.001	80.008	19.993	103.709	19.984	0.322	0.009
9.500	107.010	80.007	19.993	103.709	19.985	0.279	-0.003
10.000	106.977	80.007	19.993	103.706	19.981	0.555	-0.017
10.500	106.975	80.009	19.993	103.707	19.987	0.078	-0.030
11.000	106.956	80.008	19.993	103.707	19.985	0.276	-0.028
11.501	106.978	80.009	19.993	103.707	19.984	0.335	-0.009
12.001	106.991	80.008	19.993	103.701	19.983	0.374	0.019
12.501	106.995	80.009	19.993	103.700	19.982	0.455	0.027
13.000	106.949	80.007	19.993	103.698	19.985	0.242	-0.012
13.500	106.960	80.010	19.994	103.698	19.982	0.499	-0.039
14.000	106.981	80.010	19.993	103.703	19.982	0.514	-0.002
14.501	106.990	80.009	19.993	103.713	19.982	0.475	0.031
15.001	106.971	80.009	19.993	103.721	19.983	0.438	0.010
15.501	106.995	80.009	19.994	103.731	19.980	0.666	-0.002
16.000	106.970	80.009	19.993	103.738	19.978	0.806	0.003
16.500	106.989	80.010	19.993	103.741	19.976	0.967	-0.003
17.000	106.999	80.007	19.993	103.743	19.976	0.941	0.011
17.500	106.987	80.009	19.993	103.746	19.979	0.712	0.013
18.000	106.996	80.009	19.993	103.745	19.979	0.747	-0.003
18.500	107.018	80.009	19.993	103.745	19.977	0.913	0.014
19.000	107.007	80.009	19.993	103.747	19.978	0.799	0.021
19.500	106.972	80.007	19.992	103.749	19.975	1.069	-0.017
20.000	107.007	80.008	19.993	103.750	19.974	1.089	-0.023
20.500	107.015	80.009	19.993	103.751	19.974	1.124	0.021
21.001	107.000	80.009	19.994	103.754	19.976	0.998	0.018
21.500	107.078	80.007	19.993	103.758	19.974	1.111	0.028
22.000	107.070	80.007	19.994	103.765	19.973	1.240	0.066
22.500	107.052	80.008	19.992	103.772	19.971	1.327	0.022
23.000	107.052	80.010	19.992	103.773	19.973	1.238	-0.022
23.500	107.082	80.009	19.993	103.774	19.972	1.266	0.006
24.000	107.091	80.008	19.992	103.778	19.971	1.345	0.035
24.500	107.113	80.009	19.993	103.778	19.972	1.319	0.035
25.000	107.119	80.008	19.993	103.780	19.972	1.255	0.029
25.500	107.158	80.009	19.993	103.788	19.970	1.434	0.036
26.000	107.171	80.008	19.994	103.796	19.972	1.306	0.048
26.500	107.190	80.009	19.992	103.800	19.969	1.517	0.042
27.000	107.226	80.007	19.993	103.806	19.968	1.631	0.044
27.500	107.230	80.007	19.993	103.813	19.967	1.698	0.048
28.000	107.276	80.009	19.992	103.818	19.967	1.663	0.046
28.500	107.323	80.009	19.993	103.816	19.962	2.038	0.072
29.000	107.337	80.008	19.992	103.812	19.964	1.938	0.077
29.500	107.379	80.008	19.994	103.812	19.966	1.781	0.058
30.000	107.390	80.009	19.992	103.813	19.964	1.910	0.054
30.500	107.385	80.008	19.994	103.814	19.962	2.064	0.029
31.000	107.456	80.010	19.993	103.819	19.963	2.021	0.036
31.500	107.485	80.009	19.994	103.829	19.960	2.195	0.083
32.000	107.527	80.009	19.992	103.836	19.963	2.012	0.085
32.500	107.539	80.009	19.993	103.843	19.959	2.304	0.063
33.000	107.582	80.008	19.993	103.850	19.960	2.254	0.054
33.500	107.634	80.009	19.992	103.857	19.960	2.248	0.075
34.000	107.661	80.009	19.993	103.863	19.957	2.450	0.087
34.500	107.735	80.009	19.994	103.867	19.958	2.427	0.090
35.000	107.759	80.008	19.993	103.872	19.954	2.684	0.099
35.500	107.806	80.007	19.991	103.879	19.958	2.379	0.084
36.000	107.824	80.010	19.993	103.884	19.952	2.900	0.068
36.500	107.909	80.008	19.994	103.892	19.953	2.811	0.084
37.000	107.970	80.009	19.994	103.899	19.954	2.678	0.125
37.500	108.022	80.008	19.994	103.903	19.952	2.894	0.130
38.000	108.104	80.008	19.993	103.905	19.955	2.602	0.124
38.501	108.157	80.010	19.994	103.909	19.956	2.549	0.134
39.001	108.206	80.009	19.994	103.909	19.952	2.881	0.118
39.500	108.283	80.010	19.993	103.909	19.952	2.863	0.114
40.000	108.343	80.008	19.994	103.906	19.949	3.097	0.131
40.500	108.412	80.008	19.993	103.905	19.951	2.916	0.133
41.000	108.469	80.009	19.993	103.905	19.949	3.112	0.128
41.501	108.533	80.008	19.993	103.904	19.951	2.959	0.124
42.001	108.600	80.008	19.994	103.904	19.949	3.095	0.126
42.500	108.695	80.007	19.993	103.905	19.948	3.171	0.147
43.000	108.745	80.008	19.994	103.905	19.948	3.145	0.154
43.500	108.825	80.009	19.994	103.905	19.946	3.343	0.137
44.000	108.910	80.008	19.993	103.905	19.951	2.955	0.147
44.500	109.007	80.007	19.993	103.906	19.949	3.134	0.174
45.000	109.083	80.008	19.994	103.907	19.946	3.325	0.178
45.500	109.189	80.007	19.993	103.911	19.944	3.506	0.178
46.000	109.272	80.007	19.993	103.918	19.949	3.129	0.185
46.500	109.371	80.007	19.994	103.925	19.942	3.643	0.185
47.000	109.488	80.007	19.993	103.932	19.941	3.748	0.199
47.500	109.567	80.006	19.994	103.938	19.945	3.382	0.206
48.000	109.644	80.007	19.994	103.941	19.941	3.738	0.176
48.500	109.732	80.007	19.994	103.937	19.942	3.659	0.161
49.000	109.827	80.006	19.993	103.934	19.944	3.483	0.174
49.501	109.943	80.008	19.993	103.931	19.943	3.559	0.197
50.001	110.051	80.007	19.992	103.934	19.939	3.912	0.217
50.500	110.136	80.007	19.994	103.933	19.939	3.877	0.209
51.000	110.233	80.006	19.994	103.937	19.939	3.864	0.188
51.500	110.335	80.006	19.993	103.941	19.944	3.537	0.191
52.000	110.461	80.007	19.994	103.944	19.946	3.367	0.213
52.500	110.567	80.006	19.994	103.940	19.940	3.806	0.230
53.000	110.677	80.007	19.994	103.941	19.941	3.766	0.225
53.500	110.804	80.007	19.993	103.940	19.942	3.618	0.227
54.000	110.876	80.005	19.993	103.940	19.943	3.598	0.217
54.500	110.977	80.006	19.994	103.937	19.941	3.716	0.186
55.000	111.089	80.005	19.993	103.937	19.943	3.555	0.193
55.500	111.221	80.006	19.993	103.934	19.939	3.873	0.228
56.000	111.349	80.006	19.994	103.930	19.941	3.760	0.252
56.500	111.477	80.006	19.994	103.926	19.938	3.950	0.258
57.000	111.592	80.005	19.993	103.923	19.941	3.705	0.250
57.501	111.711	80.006	19.994	103.923	19.941	3.745	0.238
58.001	111.791	80.006	19.994	103.925	19.941	3.716	0.217
58.500	111.954	80.006	19.994	103.928	19.942	3.629	0.221
59.000	112.088	80.007	19.993	103.932	19.945	3.420	0.270
59.501	112.235	80.006	19.994	103.939	19.943	3.579	0.289
60.001	112.336	80.007	19.994	103.943	19.942	3.633	0.265
60.500	112.461	80.008	19.993	103.942	19.940	3.825	0.237
61.000	112.574	80.006	19.994	103.937	19.939	3.908	0.232
61.500	112.704	80.008	19.993	103.933	19.940	3.788	0.240
62.000	112.860	80.006	19.993	103.930	19.940	3.784	0.265
62.500	112.985	80.007	19.995	103.932	19.941	3.751	0.284
63.000	113.131	80.006	19.994	103.935	19.941	3.707	0.276
63.500	113.292	80.007	19.994	103.942	19.942	3.664	0.289
64.000	113.383	80.007	19.995	103.945	19.939	3.888	0.279
64.501	113.554	80.007	19.994	103.945	19.938	3.943	0.257
65.001	113.687	80.007	19.994	103.944	19.939	3.917	0.283
65.500	113.863	80.007	19.995	103.943	19.941	3.745	0.306
66.000	114.005	80.007	19.995	103.943	19.942	3.625	0.314
66.500	114.121	80.007	19.993	103.943	19.942	3.681	0.288
67.001	114.267	80.007	19.994	103.945	19.943	3.588	0.260
67.501	114.452	80.007	19.994	103.945	19.942	3.642	0.296
68.000	114.587	80.006	19.994	103.945	19.940	3.819	0.326
68.501	114.739	80.006	19.994	103.946	19.940	3.817	0.304
69.001	114.891	80.007	19.994	103.945	19.940	3.788	0.295
69.501	115.027	80.006	19.994	103.945	19.941	3.771	0.296
70.001	115.173	80.006	19.994	103.945	19.939	3.856	0.285
70.500	115.315	80.007	19.994	103.945	19.940	3.782	0.285
71.000	115.477	80.008	19.994	103.944	19.940	3.843	0.296
71.501	115.657	80.008	19.995	103.944	19.937	4.013	0.323
72.002	115.836	80.007	19.995	103.944	19.936	4.161	0.350
72.502	115.958	80.007	19.994	103.944	19.941	3.758	0.330
73.001	116.121	80.007	19.994	103.943	19.940	3.839	0.293
73.501	116.293	80.007	19.994	103.943	19.936	4.096	0.310
74.001	116.449	80.007	19.995	103.943	19.939	3.856	0.332
74.500	116.563	80.006	19.994	103.942	19.938	3.934	0.299
75.001	116.768	80.007	19.994	103.942	19.937	4.070	0.295
75.501	116.901	80.006	19.995	103.943	19.941	3.725	0.329
76.000	117.043	80.007	19.994	103.944	19.941	3.773	0.307
76.500	117.247	80.007	19.995	103.946	19.938	3.995	0.310
77.001	117.392	80.006	19.994	103.949	19.938	3.976	0.347
77.501	117.583	80.007	19.994	103.948	19.939	3.915	0.342
78.000	117.730	80.005	19.994	103.948	19.937	4.026	0.337
78.501	117.882	80.007	19.994	103.947	19.938	3.980	0.318
79.001	118.069	80.007	19.994	103.946	19.941	3.756	0.319
79.501	118.240	80.007	19.994	103.944	19.940	3.841	0.349
80.001	118.450	80.007	19.994	103.944	19.937	4.061	0.370
80.501	118.633	80.007	19.994	103.945	19.935	4.243	0.387
81.000	118.785	80.007	19.995	103.945	19.941	3.706	0.364
81.501	118.962	80.005	19.995	103.945	19.937	4.075	0.332
82.001	119.114	80.007	19.993	103.945	19.940	3.848	0.329
82.501	119.303	80.006	19.994	103.945	19.939	3.863	0.335
83.001	119.479	80.007	19.994	103.947	19.938	3.943	0.353
83.501	119.650	80.007	19.993	103.949	19.940	3.843	0.356
84.001	119.827	80.006	19.993	103.951	19.937	4.085	0.347
84.500	120.015	80.007	19.993	103.951	19.937	4.068	0.356
85.000	120.193	80.006	19.994	103.951	19.937	4.018	0.366
85.501	120.340	80.007	19.992	103.950	19.935	4.238	0.346
86.001	120.549	80.007	19.993	103.948	19.936	4.112	0.341
86.500	120.752	80.007	19.993	103.947	19.940	3.776	0.384
87.000	120.929	80.008	19.993	103.947	19.934	4.306	0.396
87.500	121.108	80.007	19.993	103.947	19.936	4.101	0.368
88.000	121.266	80.006	19.993	103.947	19.937	4.020	0.346
88.500	121.484	80.008	19.994	103.947	19.936	4.096	0.356
89.000	121.697	80.007	19.993	103.946	19.938	4.009	0.404
89.500	121.850	80.009	19.993	103.946	19.937	4.057	0.399
90.000	122.060	80.008	19.993	103.947	19.937	4.075	0.365
90.500	122.229	80.008	19.994	103.952	19.937	4.073	0.371
91.000	122.420	80.009	19.994	103.958	19.936	4.156	0.369
91.500	122.606	80.008	19.993	103.963	19.940	3.826	0.369
92.000	122.793	80.008	19.993	103.963	19.940	3.850	0.375
92.500	122.992	80.008	19.993	103.963	19.937	4.027	0.379
93.000	123.217	80.009	19.992	103.958	19.937	4.075	0.405
93.500	123.408	80.008	19.993	103.952	19.938	3.961	0.420
94.000	123.601	80.010	19.993	103.950	19.937	4.061	0.400
94.500	123.779	80.008	19.994	103.953	19.937	4.050	0.377
95.000	123.960	80.008	19.993	103.956	19.940	3.811	0.365
95.501	124.220	80.007	19.993	103.960	19.936	4.099	0.400
96.001	124.399	80.009	19.993	103.964	19.938	3.992	0.440
96.500	124.570	80.009	19.994	103.969	19.935	4.206	0.395
97.000	124.764	80.010	19.993	103.973	19.936	4.164	0.357
97.501	124.963	80.008	19.993	103.974	19.934	4.302	0.379
98.001	125.146	80.009	19.994	103.976	19.934	4.280	0.388
98.500	125.366	80.009	19.993	103.976	19.935	4.208	0.393
99.000	125.565	80.008	19.994	103.969	19.937	4.084	0.411
99.500	125.753	80.008	19.992	103.963	19.935	4.173	0.403
100.000	125.953	80.008	19.994	103.965	19.936	4.097	0.388
100.500	126.155	80.008	19.993	103.963	19.935	4.217	0.395
101.000	126.374	80.007	19.993	103.964	19.934	4.291	0.411
101.501	126.569	80.008	19.992	103.971	19.934	4.306	0.417
102.001	126.776	80.008	19.993	103.975	19.936	4.149	0.408
102.501	127.023	80.008	19.994	103.974	19.933	4.375	0.428
103.001	127.203	80.007	19.994	103.972	19.935	4.247	0.441
103.500	127.375	80.007	19.994	103.968	19.933	4.338	0.390
104.000	127.607	80.007	19.992	103.962	19.935	4.173	0.378
104.500	127.812	80.008	19.993	103.956	19.936	4.149	0.421
105.000	128.024	80.007	19.994	103.953	19.935	4.184	0.427
105.501	128.258	80.008	19.993	103.957	19.934	4.298	0.431
106.001	128.466	80.008	19.994	103.964	19.937	4.084	0.443
106.500	128.674	80.008	19.994	103.967	19.933	4.346	0.429
107.000	128.887	80.007	19.993	103.968	19.930	4.610	0.419
107.500	129.108	80.008	19.993	103.969	19.930	4.634	0.428
108.000	129.326	80.008	19.993	103.970	19.931	4.544	0.436
108.500	129.540	80.008	19.994	103.967	19.931	4.512	0.435
109.000	129.752	80.009	19.993	103.969	19.932	4.424	0.429
109.500	129.977	80.009	19.993	103.971	19.934	4.267	0.432
110.000	130.196	80.008	19.993	103.974	19.932	4.479	0.440
110.501	130.399	80.008	19.994	103.973	19.932	4.448	0.433
111.001	130.635	80.007	19.993	103.974	19.931	4.536	0.431
111.501	130.787	80.008	19.993	103.969	19.934	4.304	0.414
112.000	131.007	80.008	19.993	103.966	19.934	4.300	0.380
112.500	131.248	80.007	19.992	103.966	19.934	4.273	0.417
113.000	131.488	80.008	19.993	103.963	19.934	4.276	0.471
113.500	131.681	80.008	19.992	103.958	19.934	4.269	0.457
114.000	131.919	80.008	19.992	103.959	19.935	4.232	0.432
114.500	132.147	80.009	19.992	103.962	19.933	4.341	0.448
115.001	132.334	80.008	19.992	103.962	19.933	4.385	0.440
115.501	132.585	80.010	19.992	103.966	19.932	4.450	0.426
116.000	132.816	80.009	19.992	103.973	19.933	4.407	0.460
116.500	133.043	80.009	19.992	103.979	19.932	4.468	0.470
117.000	133.296	80.009	19.992	103.982	19.931	4.552	0.469
117.500	133.474	80.009	19.993	103.984	19.930	4.594	0.456
118.000	133.699	80.008	19.992	103.984	19.931	4.509	0.417
118.500	133.921	80.009	19.992	103.983	19.929	4.647	0.425
119.000	134.174	80.008	19.992	103.983	19.929	4.688	0.461
119.501	134.413	80.010	19.992	103.983	19.931	4.549	0.484
120.001	134.610	80.009	19.992	103.981	19.931	4.538	0.464
120.501	134.821	80.009	19.992	103.982	19.930	4.621	0.422
121.001	135.022	80.009	19.992	103.981	19.930	4.627	0.409
121.500	135.237	80.010	19.992	103.980	19.931	4.531	0.414
122.000	135.490	80.010	19.992	103.979	19.930	4.588	0.442
122.500	135.728	80.010	19.992	103.977	19.929	4.673	0.480
123.000	135.947	80.010	19.992	103.972	19.930	4.582	0.474
123.500	136.157	80.010	19.992	103.972	19.928	4.800	0.443
124.000	136.410	80.010	19.992	103.970	19.931	4.555	0.446
124.500	136.639	80.008	19.992	103.971	19.930	4.575	0.473
125.000	136.903	80.010	19.992	103.975	19.930	4.592	0.488
125.500	137.156	80.009	19.991	103.978	19.929	4.688	0.505
126.000	137.332	80.010	19.992	103.975	19.930	4.598	0.473
126.500	137.568	80.009	19.992	103.973	19.928	4.779	0.420
127.000	137.804	80.008	19.992	103.972	19.926	4.960	0.442
127.500	138.044	80.009	19.993	103.970	19.931	4.548	0.474
128.000	138.260	80.009	19.993	103.967	19.929	4.690	0.466
128.500	138.523	80.008	19.992	103.971	19.931	4.565	0.467
129.000	138.747	80.008	19.993	103.974	19.928	4.759	0.483
129.500	138.963	80.008	19.993	103.975	19.928	4.735	0.463
130.000	139.214	80.007	19.993	103.977	19.930	4.624	0.454
130.500	139.464	80.007	19.994	103.982	19.930	4.630	0.484
131.000	139.656	80.008	19.994	103.982	19.931	4.519	0.471
131.500	139.915	80.007	19.993	103.981	19.927	4.816	0.447
132.000	140.145	80.007	19.993	103.981	19.929	4.661	0.470
132.500	140.412	80.007	19.995	103.981	19.930	4.642	0.493
133.000	140.637	80.007	19.994	103.981	19.933	4.404	0.495
133.500	140.878	80.008	19.993	103.982	19.931	4.519	0.479
134.000	141.098	80.007	19.994	103.984	19.930	4.628	0.463
134.500	141.352	80.007	19.994	103.982	19.931	4.543	0.467
135.000	141.621	80.008	19.994	103.978	19.927	4.831	0.498
135.500	141.816	80.009	19.994	103.972	19.928	4.798	0.493
136.000	142.066	80.008	19.994	103.967	19.928	4.742	0.455
136.501	142.307	80.008	19.994	103.965	19.925	4.977	0.468
137.000	142.550	80.007	19.994	103.965	19.927	4.881	0.488
137.500	142.782	80.007	19.994	103.969	19.928	4.762	0.480
138.000	143.030	80.008	19.994	103.969	19.930	4.611	0.478
138.501	143.300	80.007	19.994	103.970	19.927	4.825	0.499
139.001	143.545	80.007	19.993	103.966	19.928	4.738	0.516
139.500	143.797	80.006	19.994	103.962	19.929	4.649	0.506
140.000	144.035	80.006	19.994	103.954	19.929	4.679	0.494
140.500	144.275	80.007	19.993	103.953	19.929	4.677	0.484
141.000	144.494	80.007	19.994	103.952	19.931	4.524	0.468
141.500	144.753	80.009	19.993	103.953	19.929	4.648	0.469
142.000	145.011	80.008	19.994	103.955	19.931	4.563	0.497
142.500	145.269	80.009	19.994	103.960	19.926	4.940	0.516
143.000	145.534	80.007	19.994	103.964	19.929	4.680	0.520
143.500	145.761	80.009	19.995	103.963	19.926	4.942	0.508
144.000	145.978	80.008	19.994	103.961	19.929	4.685	0.468
144.500	146.214	80.006	19.994	103.958	19.924	5.088	0.448
145.000	146.466	80.007	19.994	103.957	19.927	4.837	0.471
145.500	146.711	80.008	19.994	103.952	19.929	4.698	0.492
146.000	146.969	80.008	19.993	103.951	19.927	4.816	0.500
146.500	147.222	80.008	19.994	103.953	19.924	5.102	0.507
147.000	147.476	80.007	19.993	103.956	19.927	4.864	0.509
147.500	147.697	80.007	19.994	103.954	19.927	4.820	0.491
148.000	147.958	80.008	19.993	103.958	19.927	4.805	0.479
148.500	148.216	80.007	19.994	103.962	19.928	4.776	0.501
149.000	148.459	80.008	19.994	103.964	19.930	4.626	0.510
149.500	148.691	80.007	19.994	103.968	19.927	4.863	0.488
150.000	148.956	80.007	19.993	103.971	19.928	4.774	0.486
150.500	149.188	80.007	19.993	103.969	19.928	4.798	0.497
151.000	149.425	80.008	19.995	103.966	19.926	4.885	0.483
151.500	149.689	80.007	19.994	103.961	19.929	4.650	0.485
152.000	149.945	80.007	19.993	103.958	19.928	4.754	0.510
152.500	150.181	80.007	19.994	103.955	19.926	4.949	0.506
153.000	150.431	80.007	19.993	103.954	19.928	4.750	0.489
153.500	150.684	80.007	19.994	103.951	19.930	4.632	0.494
154.000	150.919	80.008	19.993	103.951	19.931	4.532	0.496
154.500	151.151	80.008	19.993	103.948	19.929	4.704	0.478
155.000	151.431	80.006	19.993	103.947	19.931	4.512	0.490
155.500	151.695	80.006	19.992	103.946	19.934	4.268	0.528
156.000	151.892	80.006	19.995	103.947	19.931	4.493	0.503
156.500	152.168	80.007	19.995	103.949	19.930	4.643	0.467
157.000	152.401	80.006	19.995	103.954	19.930	4.571	0.491
157.500	152.672	80.008	19.995	103.956	19.932	4.480	0.506
158.000	152.899	80.008	19.994	103.957	19.931	4.539	0.501
158.500	153.154	80.009	19.993	103.956	19.933	4.392	0.490
159.000	153.394	80.007	19.993	103.953	19.931	4.519	0.488
159.500	153.629	80.005	19.995	103.949	19.934	4.316	0.485
160.000	153.878	80.007	19.994	103.948	19.932	4.486	0.480
160.500	154.112	80.008	19.994	103.947	19.932	4.429	0.483
161.000	154.390	80.006	19.994	103.946	19.932	4.449	0.497
161.500	154.626	80.008	19.994	103.946	19.933	4.408	0.513
162.000	154.905	80.007	19.994	103.946	19.930	4.613	0.515
162.500	155.103	80.007	19.995	103.946	19.931	4.538	0.496
163.000	155.376	80.005	19.994	103.946	19.930	4.580	0.474
163.500	155.606	80.006	19.995	103.947	19.930	4.589	0.487
164.000	155.864	80.006	19.994	103.947	19.930	4.617	0.495
164.500	156.135	80.007	19.994	103.947	19.930	4.639	0.509
165.000	156.381	80.006	19.994	103.947	19.931	4.495	0.523
165.500	156.632	80.006	19.995	103.947	19.931	4.547	0.507
166.000	156.855	80.006	19.994	103.946	19.932	4.449	0.485
166.500	157.133	80.006	19.994	103.946	19.933	4.381	0.487
167.000	157.431	80.006	19.993	103.946	19.926	4.890	0.538
167.500	157.656	80.006	19.993	103.947	19.930	4.639	0.550
168.000	157.926	80.006	19.994	103.948	19.931	4.556	0.509
168.500	158.167	80.007	19.994	103.948	19.930	4.591	0.503
169.000	158.429	80.007	19.994	103.948	19.929	4.672	0.507
169.500	158.678	80.006	19.994	103.948	19.928	4.776	0.506
170.000	158.938	80.005	19.993	103.947	19.928	4.746	0.510
170.500	159.178	80.007	19.995	103.945	19.931	4.556	0.505
171.000	159.414	80.007	19.994	103.945	19.929	4.684	0.488
171.500	159.649	80.006	19.994	103.945	19.932	4.423	0.473
172.000	159.941	80.007	19.994	103.945	19.928	4.754	0.499
172.500	160.192	80.008	19.994	103.946	19.928	4.800	0.536
173.000	160.435	80.007	19.994	103.947	19.928	4.780	0.519
173.500	160.668	80.007	19.994	103.946	19.929	4.704	0.485
174.000	160.893	80.008	19.993	103.945	19.933	4.386	0.467
174.500	161.215	80.008	19.994	103.947	19.931	4.545	0.502
175.000	161.476	80.009	19.994	103.947	19.931	4.538	0.565
175.500	161.687	80.008	19.994	103.947	19.934	4.310	0.528
176.000	161.947	80.006	19.994	103.948	19.932	4.447	0.471
176.500	162.164	80.008	19.993	103.948	19.930	4.635	0.474
177.001	162.423	80.009	19.993	103.946	19.934	4.286	0.477
177.500	162.668	80.008	19.994	103.945	19.932	4.436	0.490
178.000	162.895	80.009	19.994	103.945	19.934	4.296	0.488
178.500	163.194	80.012	19.993	103.944	19.935	4.214	0.499
179.000	163.425	80.009	19.993	103.944	19.934	4.290	0.528
179.500	163.667	80.008	19.992	103.945	19.933	4.364	0.502
180.000	163.927	80.010	19.992	103.946	19.935	4.192	0.488
180.500	164.164	80.009	19.992	103.945	19.932	4.449	0.500
181.000	164.417	80.007	19.993	103.945	19.932	4.458	0.493
181.500	164.677	80.008	19.993	103.943	19.932	4.453	0.501
182.000	164.946	80.008	19.992	103.940	19.933	4.348	0.521
182.500	165.180	80.008	19.992	103.940	19.936	4.117	0.516
183.000	165.442	80.008	19.993	103.941	19.935	4.231	0.499
183.500	165.722	80.009	19.992	103.942	19.933	4.346	0.519
184.000	165.969	80.008	19.992	103.943	19.934	4.296	0.535
184.500	166.235	80.007	19.993	103.946	19.934	4.277	0.520
185.000	166.457	80.008	19.992	103.946	19.931	4.532	0.501
185.500	166.717	80.009	19.993	103.946	19.934	4.318	0.485
186.000	166.951	80.009	19.993	103.946	19.933	4.375	0.487
186.500	167.189	80.006	19.993	103.947	19.935	4.213	0.483
187.000	167.449	80.008	19.993	103.947	19.935	4.239	0.485
187.500	167.723	80.008	19.992	103.948	19.936	4.163	0.516
188.000	167.969	80.008	19.992	103.948	19.933	4.379	0.527
188.500	168.209	80.010	19.993	103.948	19.936	4.168	0.503
189.000	168.498	80.009	19.994	103.948	19.933	4.379	0.508
189.500	168.755	80.005	19.993	103.948	19.933	4.346	0.537
190.000	168.986	80.008	19.994	103.948	19.934	4.315	0.517
190.500	169.256	80.008	19.993	103.948	19.934	4.291	0.495
191.000	169.480	80.009	19.993	103.948	19.935	4.178	0.497
191.500	169.719	80.009	19.993	103.945	19.934	4.311	0.478
192.000	170.006	80.007	19.994	103.943	19.931	4.521	0.495
192.500	170.269	80.008	19.993	103.941	19.932	4.471	0.539
193.000	170.525	80.008	19.993	103.938	19.931	4.508	0.535
193.500	170.800	80.010	19.994	103.939	19.932	4.455	0.525
194.000	171.055	80.008	19.993	103.942	19.933	4.357	0.530
194.500	171.277	80.008	19.992	103.943	19.933	4.401	0.503
195.000	171.495	80.009	19.993	103.945	19.933	4.392	0.459
195.500	171.747	80.008	19.993	103.948	19.934	4.287	0.455
196.000	172.040	80.008	19.993	103.945	19.933	4.366	0.507
196.500	172.281	80.009	19.993	103.942	19.932	4.442	0.539
197.000	172.526	80.009	19.993	103.942	19.930	4.577	0.510
197.500	172.795	80.011	19.993	103.941	19.931	4.562	0.500
198.000	173.039	80.009	19.993	103.941	19.932	4.435	0.514
198.500	173.270	80.010	19.993	103.942	19.930	4.625	0.494
199.000	173.514	80.010	19.993	103.944	19.930	4.603	0.475
199.500	173.782	80.009	19.993	103.945	19.933	4.380	0.493
200.000	174.013	80.010	19.994	103.943	19.930	4.607	0.505
200.500	174.285	80.009	19.993	103.937	19.931	4.500	0.501
201.000	174.527	80.009	19.993	103.933	19.932	4.428	0.509
201.500	174.756	80.010	19.993	103.933	19.929	4.714	0.493
202.001	175.040	80.008	19.993	103.931	19.932	4.409	0.492
202.501	175.277	80.008	19.993	103.933	19.933	4.385	0.517
203.000	175.503	80.009	19.992	103.938	19.929	4.682	0.492
203.500	175.776	80.010	19.993	103.940	19.929	4.651	0.481
204.000	176.039	80.010	19.992	103.941	19.928	4.725	0.517
204.501	176.273	80.009	19.992	103.941	19.928	4.732	0.517
205.000	176.503	80.010	19.993	103.941	19.928	4.758	0.481
205.500	176.758	80.011	19.993	103.939	19.928	4.743	0.474
206.000	177.000	80.010	19.994	103.936	19.928	4.769	0.491
206.500	177.275	80.009	19.993	103.933	19.929	4.658	0.507
207.000	177.502	80.010	19.993	103.933	19.928	4.774	0.510
207.500	177.741	80.011	19.993	103.931	19.929	4.669	0.484
208.000	178.044	80.010	19.993	103.931	19.930	4.625	0.504
208.500	178.260	80.009	19.994	103.933	19.929	4.651	0.530
209.000	178.485	80.010	19.993	103.934	19.930	4.566	0.480
209.500	178.795	80.010	19.993	103.927	19.930	4.599	0.488
210.000	179.012	80.010	19.993	103.922	19.931	4.529	0.531
210.500	179.230	80.007	19.993	103.922	19.931	4.542	0.481
211.000	179.499	80.009	19.992	103.917	19.931	4.551	0.461
211.500	179.758	80.009	19.992	103.920	19.929	4.671	0.507
212.000	179.957	80.008	19.993	103.923	19.929	4.688	0.493
212.500	180.227	80.007	19.993	103.926	19.929	4.720	0.464
213.000	180.438	80.007	19.994	103.930	19.932	4.483	0.475
213.500	180.743	80.009	19.993	103.936	19.927	4.829	0.499
214.000	180.975	80.008	19.993	103.933	19.929	4.712	0.527
214.500	181.238	80.008	19.994	103.934	19.931	4.528	0.516
215.000	181.525	80.010	19.993	103.932	19.931	4.494	0.522
215.500	181.748	80.006	19.992	103.926	19.931	4.507	0.530
216.000	182.010	80.008	19.994	103.922	19.935	4.245	0.497
216.500	182.198	80.007	19.993	103.925	19.931	4.561	0.467
217.000	182.463	80.007	19.993	103.928	19.927	4.847	0.452
217.500	182.674	80.008	19.993	103.935	19.931	4.520	0.465
218.000	182.967	80.007	19.993	103.937	19.931	4.543	0.490
218.500	183.171	80.009	19.992	103.938	19.929	4.690	0.500
219.000	183.413	80.007	19.993	103.936	19.930	4.633	0.471
219.500	183.678	80.008	19.992	103.935	19.929	4.699	0.476
220.000	183.973	80.006	19.992	103.933	19.929	4.718	0.533
220.500	184.193	80.009	19.993	103.933	19.928	4.727	0.537
221.000	184.434	80.009	19.993	103.935	19.928	4.731	0.488
221.500	184.723	80.010	19.993	103.933	19.927	4.868	0.496
222.000	184.955	80.008	19.991	103.932	19.929	4.692	0.526
222.500	185.242	80.008	19.993	103.927	19.924	5.087	0.520
223.001	185.480	80.008	19.993	103.923	19.928	4.771	0.522
223.500	185.752	80.008	19.993	103.919	19.926	4.954	0.518
224.000	186.008	80.009	19.993	103.919	19.927	4.845	0.519
224.500	186.221	80.007	19.993	103.914	19.924	5.087	0.499
225.000	186.528	80.008	19.993	103.915	19.925	4.993	0.495
225.500	186.754	80.008	19.993	103.915	19.924	5.084	0.527
226.000	186.990	80.007	19.994	103.918	19.926	4.886	0.498
226.500	187.250	80.007	19.993	103.916	19.925	5.019	0.479
227.000	187.489	80.009	19.993	103.916	19.927	4.842	0.497
227.500	187.737	80.006	19.993	103.917	19.926	4.951	0.493
228.000	187.993	80.008	19.993	103.916	19.925	4.977	0.496
228.500	188.249	80.008	19.993	103.912	19.925	4.979	0.508
229.000	188.494	80.008	19.993	103.909	19.927	4.820	0.507
229.500	188.712	80.008	19.994	103.912	19.924	5.064	0.482
230.000	188.999	80.007	19.994	103.916	19.925	5.025	0.484
230.500	189.254	80.008	19.993	103.920	19.925	5.030	0.523
231.000	189.483	80.007	19.994	103.920	19.927	4.836	0.513
231.500	189.733	80.007	19.992	103.920	19.922	5.213	0.482
232.000	189.981	80.009	19.993	103.918	19.921	5.306	0.488
232.500	190.236	80.007	19.994	103.913	19.925	4.995	0.500
233.000	190.456	80.009	19.993	103.912	19.927	4.836	0.489
233.500	190.745	80.007	19.994	103.914	19.923	5.139	0.492
234.000	190.955	80.008	19.994	103.917	19.926	4.940	0.504
234.500	191.216	80.008	19.993	103.920	19.923	5.143	0.485
235.000	191.432	80.007	19.993	103.920	19.925	5.017	0.474
235.500	191.718	80.006	19.994	103.920	19.921	5.296	0.490
236.000	191.925	80.008	19.992	103.918	19.926	4.925	0.498
236.500	192.218	80.008	19.994	103.915	19.923	5.154	0.497
237.000	192.422	80.007	19.994	103.914	19.921	5.309	0.499
237.500	192.692	80.007	19.994	103.913	19.921	5.318	0.485
238.000	192.903	80.007	19.994	103.911	19.921	5.331	0.477
238.500	193.142	80.007	19.994	103.910	19.920	5.418	0.466
239.000	193.380	80.007	19.993	103.910	19.920	5.422	0.464
239.500	193.625	80.006	19.993	103.909	19.923	5.124	0.480
240.000	193.901	80.008	19.994	103.909	19.923	5.120	0.502
240.500	194.140	80.007	19.993	103.908	19.923	5.120	0.518
241.000	194.367	80.007	19.993	103.908	19.919	5.455	0.490
241.500	194.673	80.008	19.993	103.909	19.923	5.148	0.500
242.000	194.939	80.007	19.994	103.909	19.922	5.252	0.553
242.500	195.141	80.007	19.993	103.909	19.919	5.444	0.520
243.000	195.418	80.008	19.993	103.910	19.920	5.405	0.473
243.500	195.626	80.006	19.994	103.910	19.918	5.584	0.482
244.000	195.868	80.008	19.993	103.910	19.920	5.366	0.468
244.500	196.119	80.008	19.992	103.912	19.921	5.348	0.472
245.001	196.389	80.007	19.993	103.912	19.920	5.405	0.507
245.500	196.560	80.008	19.994	103.913	19.920	5.405	0.481
246.000	196.834	80.005	19.994	103.912	19.917	5.623	0.443
246.500	197.071	80.006	19.993	103.912	19.920	5.389	0.478
247.000	197.348	80.005	19.993	103.912	19.921	5.315	0.512
247.500	197.576	80.008	19.994	103.912	19.918	5.522	0.509
248.001	197.833	80.006	19.993	103.913	19.919	5.466	0.495
248.500	198.095	80.006	19.992	103.914	19.917	5.603	0.502
249.000	198.324	80.007	19.993	103.915	19.920	5.396	0.505
249.500	198.555	80.006	19.992	103.913	19.919	5.485	0.476
250.000	198.801	80.007	19.993	103.913	19.915	5.828	0.468
250.500	199.085	80.006	19.995	103.917	19.917	5.625	0.503
251.000	199.316	80.007	19.993	103.921	19.918	5.535	0.523
251.500	199.589	80.007	19.993	103.920	19.919	5.507	0.510
252.000	199.788	80.007	19.993	103.920	19.915	5.764	0.488
252.500	200.045	80.006	19.993	103.919	19.918	5.575	0.464
253.000	200.316	80.006	19.993	103.916	19.915	5.775	0.491
253.500	200.539	80.007	19.993	103.913	19.916	5.732	0.511
254.000	200.770	80.007	19.994	103.914	19.915	5.790	0.474
254.500	201.015	80.006	19.993	103.914	19.912	6.017	0.465
255.000	201.281	80.008	19.993	103.913	19.912	6.026	0.493
255.500	201.529	80.007	19.993	103.914	19.912	6.019	0.513
256.000	201.778	80.008	19.993	103.912	19.913	5.941	0.506
256.501	202.042	80.007	19.993	103.912	19.911	6.067	0.505
257.000	202.275	80.006	19.993	103.911	19.915	5.775	0.505
257.500	202.495	80.009	19.993	103.911	19.914	5.906	0.475
258.000	202.779	80.009	19.993	103.911	19.910	6.194	0.478
258.500	203.027	80.006	19.994	103.911	19.910	6.202	0.518
259.000	203.304	80.007	19.994	103.912	19.911	6.082	0.529
259.500	203.513	80.008	19.995	103.914	19.910	6.189	0.506
260.000	203.753	80.008	19.994	103.915	19.907	6.390	0.468
260.500	203.985	80.008	19.994	103.914	19.910	6.161	0.460
261.000	204.254	80.009	19.994	103.913	19.909	6.279	0.486
261.500	204.482	80.007	19.994	103.911	19.907	6.397	0.499
262.000	204.733	80.008	19.994	103.908	19.906	6.477	0.488
262.500	204.976	80.007	19.995	103.907	19.907	6.460	0.487
263.000	205.248	80.008	19.994	103.906	19.908	6.336	0.504
263.500	205.493	80.011	19.994	103.908	19.910	6.214	0.516
264.000	205.717	80.008	19.994	103.909	19.907	6.460	0.493
264.500	205.990	80.008	19.994	103.909	19.904	6.695	0.483
265.000	206.267	80.009	19.993	103.908	19.906	6.501	0.524
265.500	206.459	80.006	19.995	103.908	19.903	6.750	0.509
266.000	206.723	80.006	19.994	103.907	19.905	6.587	0.462
266.500	206.965	80.007	19.994	103.906	19.903	6.759	0.481
267.000	207.224	80.008	19.994	103.907	19.901	6.883	0.504
267.500	207.472	80.007	19.994	103.907	19.901	6.914	0.504
268.000	207.704	80.008	19.994	103.906	19.898	7.101	0.493
268.500	207.948	80.007	19.994	103.906	19.900	7.005	0.478
269.000	208.180	80.008	19.993	103.906	19.897	7.175	0.476
269.500	208.458	80.007	19.994	103.905	19.897	7.190	0.493
270.000	208.710	80.008	19.994	103.906	19.896	7.316	0.520
270.500	208.945	80.008	19.993	103.905	19.898	7.116	0.509
271.000	209.199	80.007	19.994	103.905	19.896	7.254	0.488
271.500	209.470	80.007	19.994	103.905	19.895	7.402	0.507
272.000	209.702	80.009	19.994	103.907	19.894	7.446	0.514
272.501	209.940	80.008	19.993	103.910	19.889	7.810	0.486
273.000	210.176	80.008	19.994	103.910	19.891	7.661	0.472
273.500	210.456	80.008	19.993	103.910	19.893	7.563	0.495
274.000	210.684	80.007	19.993	103.912	19.892	7.606	0.512
274.500	210.923	80.010	19.993	103.912	19.892	7.587	0.487
275.000	211.194	80.008	19.994	103.910	19.892	7.611	0.489
275.500	211.436	80.008	19.992	103.912	19.892	7.609	0.512
276.000	211.658	80.008	19.995	103.913	19.891	7.690	0.488
276.500	211.961	80.008	19.996	103.916	19.890	7.781	0.494
277.000	212.200	80.009	19.993	103.918	19.888	7.907	0.533
277.500	212.414	80.008	19.994	103.918	19.887	7.973	0.498
278.000	212.695	80.009	19.994	103.916	19.884	8.212	0.474
278.500	212.929	80.009	19.993	103.915	19.886	8.119	0.505
279.000	213.166	80.009	19.994	103.912	19.885	8.176	0.493
279.500	213.412	80.007	19.993	103.907	19.886	8.073	0.477
280.000	213.659	80.009	19.993	103.908	19.884	8.213	0.488
280.500	213.912	80.009	19.994	103.908	19.882	8.365	0.497
281.000	214.146	80.010	19.993	103.908	19.882	8.374	0.494
281.500	214.370	80.009	19.993	103.912	19.880	8.572	0.473
282.000	214.626	80.010	19.993	103.916	19.878	8.679	0.469
282.500	214.890	80.009	19.992	103.917	19.881	8.516	0.500
283.000	215.155	80.010	19.992	103.916	19.880	8.596	0.524
283.500	215.369	80.009	19.993	103.917	19.878	8.694	0.504
284.000	215.612	80.010	19.993	103.912	19.878	8.688	0.468
284.500	215.856	80.010	19.992	103.908	19.877	8.824	0.472
285.000	216.137	80.010	19.993	103.909	19.876	8.844	0.506
285.500	216.400	80.009	19.993	103.912	19.875	8.962	0.534
286.001	216.609	80.010	19.993	103.914	19.872	9.209	0.508
286.500	216.846	80.010	19.994	103.916	19.871	9.283	0.460
287.000	217.115	80.010	19.993	103.916	19.868	9.478	0.476
287.500	217.344	80.009	19.993	103.914	19.867	9.600	0.502
288.000	217.606	80.010	19.992	103.910	19.869	9.461	0.494
288.500	217.870	80.009	19.993	103.908	19.868	9.537	0.508
289.000	218.092	80.009	19.993	103.907	19.863	9.866	0.506
289.500	218.378	80.009	19.993	103.909	19.863	9.881	0.497
290.000	218.639	80.010	19.992	103.911	19.865	9.718	0.527
290.500	218.846	80.010	19.992	103.913	19.862	9.986	0.508
291.000	219.092	80.009	19.992	103.914	19.860	10.116	0.460
291.500	219.366	80.010	19.992	103.913	19.862	9.996	0.486
292.000	219.607	80.008	19.992	103.913	19.861	10.038	0.517
292.500	219.888	80.008	19.992	103.911	19.860	10.125	0.518
293.000	220.084	80.008	19.993	103.909	19.856	10.432	0.499
293.500	220.353	80.008	19.993	103.908	19.859	10.228	0.471
294.000	220.590	80.005	19.993	103.908	19.855	10.511	0.486
294.500	220.850	80.007	19.993	103.906	19.855	10.528	0.502
295.000	221.078	80.007	19.993	103.909	19.853	10.718	0.492
295.500	221.323	80.007	19.994	103.917	19.850	10.899	0.481
296.000	221.574	80.008	19.993	103.923	19.849	10.982	0.485
296.500	221.845	80.007	19.993	103.924	19.850	10.934	0.509
297.000	222.050	80.008	19.993	103.930	19.847	11.167	0.499
297.500	222.343	80.007	19.993	103.930	19.847	11.136	0.487
298.000	222.591	80.007	19.993	103.923	19.848	11.078	0.519
298.500	222.819	80.007	19.994	103.918	19.845	11.311	0.509
299.000	223.101	80.008	19.993	103.920	19.845	11.358	0.493
299.500	223.345	80.007	19.993	103.918	19.840	11.722	0.518
300.000	223.576	80.007	19.994	103.918	19.840	11.701	0.501
300.500	223.823	80.007	19.993	103.917	19.837	11.986	0.476
301.000	224.089	80.007	19.993	103.918	19.837	11.979	0.495
301.500	224.308	80.007	19.993	103.917	19.833	12.289	0.499
302.000	224.544	80.006	19.992	103.915	19.836	12.045	0.470
302.500	224.797	80.006	19.993	103.913	19.833	12.302	0.472
303.000	225.031	80.006	19.993	103.914	19.832	12.367	0.488
303.500	225.317	80.006	19.992	103.914	19.828	12.686	0.503
304.000	225.555	80.008	19.993	103.914	19.827	12.762	0.522
304.500	225.826	80.009	19.992	103.915	19.824	13.007	0.517
305.000	226.054	80.006	19.993	103.915	19.825	12.937	0.504
305.500	226.288	80.007	19.991	103.914	19.819	13.367	0.481
306.000	226.589	80.006	19.993	103.914	19.817	13.515	0.499
306.500	226.805	80.007	19.993	103.913	19.820	13.330	0.526
307.000	227.086	80.006	19.991	103.912	19.816	13.642	0.507
307.500	227.317	80.008	19.993	103.912	19.815	13.726	0.505
308.000	227.544	80.008	19.993	103.911	19.811	13.999	0.485
308.500	227.818	80.007	19.993	103.912	19.809	14.178	0.479
309.000	228.044	80.006	19.994	103.914	19.808	14.217	0.501
309.500	228.311	80.007	19.992	103.918	19.804	14.549	0.497
310.000	228.565	80.006	19.992	103.922	19.806	14.423	0.507
310.500	228.815	80.009	19.992	103.928	19.803	14.649	0.512
311.000	229.088	80.008	19.991	103.928	19.803	14.657	0.513
311.500	229.325	80.008	19.993	103.927	19.804	14.605	0.517
312.000	229.613	80.007	19.993	103.925	19.799	14.993	0.518
312.500	229.839	80.007	19.993	103.924	19.796	15.233	0.519
313.000	230.084	80.008	19.992	103.924	19.794	15.359	0.492
313.500	230.317	80.006	19.993	103.922	19.791	15.563	0.475
314.000	230.583	80.008	19.993	103.923	19.789	15.741	0.489
314.500	230.845	80.007	19.993	103.923	19.790	15.658	0.514
315.000	231.069	80.007	19.993	103.924	19.788	15.876	0.507
315.500	231.323	80.007	19.993	103.925	19.784	16.125	0.482
316.000	231.572	80.008	19.992	103.927	19.782	16.312	0.490
316.500	231.793	80.007	19.992	103.928	19.781	16.353	0.486
317.000	232.067	80.008	19.992	103.928	19.777	16.743	0.482
317.500	232.303	80.007	19.992	103.930	19.776	16.817	0.503
318.000	232.547	80.008	19.992	103.930	19.773	17.020	0.495
318.500	232.839	80.008	19.992	103.928	19.770	17.295	0.508
319.000	233.076	80.009	19.992	103.926	19.766	17.558	0.533
319.500	233.312	80.009	19.993	103.929	19.768	17.425	0.501
320.000	233.552	80.007	19.993	103.929	19.764	17.756	0.474
320.500	233.814	80.007	19.993	103.930	19.764	17.721	0.489
321.000	234.064	80.008	19.992	103.937	19.758	18.211	0.507
321.500	234.307	80.008	19.992	103.943	19.757	18.314	0.503
322.000	234.545	80.009	19.993	103.942	19.756	18.333	0.487
322.500	234.802	80.007	19.993	103.943	19.752	18.663	0.488
323.000	235.049	80.008	19.992	103.942	19.751	18.784	0.499
323.500	235.290	80.008	19.993	103.942	19.748	19.011	0.496
324.000	235.543	80.006	19.993	103.941	19.747	19.109	0.491
324.500	235.841	80.006	19.993	103.943	19.746	19.174	0.523
325.000	236.092	80.007	19.993	103.943	19.740	19.602	0.550
325.500	236.298	80.006	19.993	103.942	19.741	19.530	0.503
326.000	236.576	80.008	19.993	103.941	19.736	19.940	0.470
326.500	236.816	80.006	19.993	103.942	19.734	20.108	0.501
327.000	237.023	80.007	19.993	103.939	19.732	20.255	0.482
327.500	237.319	80.005	19.993	103.935	19.729	20.510	0.475
328.000	237.549	80.006	19.993	103.936	19.727	20.634	0.515
328.500	237.810	80.008	19.994	103.934	19.723	20.948	0.508
329.000	238.101	80.008	19.994	103.934	19.721	21.122	0.521
329.500	238.312	80.006	19.994	103.937	19.722	21.042	0.527
330.000	238.565	80.008	19.994	103.941	19.717	21.482	0.483
330.500	238.784	80.007	19.992	103.942	19.715	21.646	0.468
331.000	239.018	80.008	19.993	103.943	19.714	21.703	0.463
331.500	239.272	80.006	19.994	103.938	19.711	21.899	0.471
332.000	239.541	80.007	19.995	103.938	19.707	22.240	0.506
332.500	239.800	80.007	19.994	103.938	19.706	22.308	0.525
333.000	240.037	80.006	19.993	103.937	19.706	22.288	0.512
333.500	240.287	80.007	19.994	103.939	19.701	22.709	0.492
334.000	240.535	80.007	19.993	103.944	19.696	23.138	0.493
334.501	240.794	80.007	19.993	103.945	19.695	23.224	0.503
335.001	241.033	80.007	19.993	103.945	19.691	23.536	0.502
335.500	241.248	80.006	19.993	103.945	19.690	23.609	0.476
336.000	241.499	80.006	19.993	103.945	19.688	23.713	0.460
336.500	241.786	80.009	19.994	103.946	19.682	24.199	0.502
337.000	242.027	80.009	19.995	103.946	19.678	24.552	0.533
337.500	242.304	80.011	19.993	103.947	19.677	24.608	0.523
338.000	242.556	80.007	19.994	103.948	19.674	24.876	0.523
338.500	242.794	80.010	19.994	103.948	19.672	25.051	0.510
339.000	243.049	80.008	19.992	103.948	19.670	25.204	0.492
339.500	243.301	80.009	19.993	103.947	19.667	25.425	0.500
340.000	243.545	80.009	19.994	103.947	19.662	25.778	0.501
340.501	243.795	80.010	19.993	103.947	19.660	25.940	0.495
341.000	244.060	80.008	19.992	103.947	19.658	26.162	0.504
341.501	244.269	80.010	19.992	103.949	19.655	26.337	0.495
342.001	244.535	80.010	19.994	103.949	19.650	26.731	0.474
342.501	244.781	80.009	19.993	103.949	19.652	26.605	0.493
343.001	245.071	80.010	19.993	103.951	19.646	27.076	0.524
343.500	245.290	80.010	19.993	103.952	19.642	27.409	0.523
344.000	245.553	80.010	19.993	103.951	19.641	27.488	0.495
344.500	245.758	80.008	19.994	103.951	19.638	27.732	0.475
345.000	246.008	80.009	19.993	103.951	19.635	27.975	0.461
345.500	246.291	80.009	19.993	103.951	19.631	28.283	0.494
346.000	246.586	80.010	19.994	103.955	19.628	28.504	0.555
346.500	246.784	80.011	19.992	103.960	19.625	28.744	0.535
347.000	247.067	80.009	19.993	103.963	19.622	28.946	0.487
