Repository: ulfsri/fsri_materials_database

# Materials and Products Database

## 01_Data

Raw data generated from each apparatus are included here in plain-text format. The data is organized first by material, next by the short name of test apparatus used, and where applicable additional filtering by test settings.

### material.json

Each material directory contains a json file of the same name as the material. This file links the data stored in the repository as well as data and graphs produced by the accompanying scripts (__02_Scripts__) to the respective landing page for the material on the front-end website.

File: 01_Data/PE_Batting_82B/MCC/PE_Batting_82B_MCC_30K_min_220309_R3.txt (part 2 of 4)
T Correction Coefficients:	0	1.024463	0
Time Shift (s):	14
*
Time (s)	Temperature (C)	N2 flow rate (cc/min)	O2 flow rate (cc/min)	Flow Rate (cc/min)	Oxygen (%)	HRR (W/g)	Heating rate (C/s)
347.500	247.312	80.009	19.993	103.964	19.617	29.404	0.505
348.000	247.562	80.009	19.994	103.962	19.616	29.452	0.512
348.500	247.782	80.011	19.992	103.959	19.610	29.891	0.482
349.000	248.026	80.005	19.994	103.959	19.611	29.882	0.466
349.500	248.279	80.009	19.993	103.960	19.605	30.297	0.480
350.000	248.530	80.008	19.994	103.961	19.605	30.291	0.500
350.500	248.783	80.009	19.993	103.965	19.600	30.716	0.504
351.000	249.023	80.007	19.993	103.971	19.596	31.002	0.499
351.500	249.282	80.009	19.993	103.972	19.594	31.172	0.496
352.000	249.562	80.009	19.994	103.972	19.588	31.644	0.519
352.500	249.827	80.007	19.994	103.974	19.587	31.780	0.542
353.000	250.019	80.008	19.992	103.970	19.585	31.882	0.501
353.500	250.298	80.008	19.994	103.965	19.578	32.497	0.464
354.000	250.558	80.010	19.994	103.964	19.576	32.600	0.505
354.500	250.795	80.007	19.993	103.967	19.571	32.990	0.518
355.000	251.057	80.007	19.994	103.970	19.571	33.045	0.498
355.500	251.319	80.006	19.993	103.977	19.564	33.599	0.511
356.000	251.579	80.007	19.995	103.981	19.565	33.490	0.523
356.500	251.809	80.009	19.994	103.983	19.558	34.034	0.506
357.000	252.041	80.008	19.995	103.983	19.556	34.178	0.476
357.500	252.296	80.007	19.995	103.983	19.550	34.661	0.474
358.000	252.563	80.007	19.995	103.982	19.549	34.726	0.505
358.500	252.789	80.009	19.995	103.981	19.543	35.210	0.507
359.000	253.049	80.008	19.995	103.981	19.541	35.432	0.489
359.500	253.280	80.008	19.994	103.982	19.536	35.811	0.488
360.001	253.523	80.009	19.993	103.982	19.533	35.987	0.483
360.500	253.803	80.008	19.994	103.982	19.529	36.378	0.499
361.000	254.006	80.008	19.994	103.984	19.522	36.867	0.503
361.500	254.272	80.009	19.994	103.984	19.520	37.031	0.476
362.000	254.460	80.007	19.994	103.984	19.514	37.544	0.461
362.500	254.727	80.008	19.994	103.983	19.510	37.840	0.455
363.000	255.026	80.008	19.993	103.984	19.506	38.153	0.511
363.500	255.257	80.009	19.993	103.989	19.505	38.237	0.548
364.000	255.531	80.008	19.995	103.992	19.500	38.644	0.517
364.500	255.802	80.009	19.994	103.993	19.497	38.864	0.525
365.000	256.033	80.009	19.994	103.993	19.489	39.541	0.523
365.500	256.281	80.008	19.993	103.992	19.486	39.738	0.491
366.000	256.500	80.008	19.993	103.988	19.482	40.070	0.473
366.500	256.752	80.009	19.993	103.986	19.476	40.540	0.469
367.000	257.001	80.010	19.994	103.987	19.473	40.772	0.486
367.500	257.266	80.009	19.993	103.989	19.470	41.055	0.508
368.000	257.491	80.009	19.993	103.996	19.464	41.479	0.502
368.500	257.760	80.009	19.992	104.004	19.460	41.817	0.492
369.000	258.028	80.009	19.992	104.002	19.455	42.247	0.516
369.500	258.288	80.008	19.992	104.002	19.453	42.363	0.532
370.001	258.494	80.010	19.991	103.999	19.446	42.952	0.497
370.501	258.784	80.009	19.993	103.992	19.439	43.490	0.481
371.000	259.016	80.010	19.992	103.985	19.438	43.596	0.509
371.500	259.272	80.009	19.992	103.990	19.435	43.820	0.504
372.000	259.544	80.009	19.993	103.997	19.429	44.303	0.508
372.500	259.752	80.008	19.992	104.004	19.417	45.183	0.504
373.000	259.986	80.009	19.992	104.006	19.418	45.106	0.461
373.500	260.260	80.009	19.991	104.010	19.410	45.759	0.475
374.000	260.486	80.009	19.992	104.006	19.408	45.929	0.504
374.500	260.729	80.010	19.992	104.002	19.402	46.416	0.484
375.000	260.996	80.009	19.992	104.000	19.397	46.839	0.490
375.500	261.212	80.008	19.992	104.004	19.395	46.945	0.496
376.000	261.429	80.008	19.993	104.006	19.389	47.470	0.458
376.500	261.725	80.008	19.992	104.007	19.382	47.960	0.473
377.000	261.956	80.008	19.994	104.008	19.375	48.552	0.519
377.500	262.238	80.009	19.992	104.011	19.374	48.648	0.520
378.000	262.483	80.007	19.992	104.012	19.365	49.304	0.520
378.500	262.688	80.008	19.993	104.015	19.362	49.581	0.489
379.000	262.938	80.007	19.992	104.019	19.357	49.969	0.453
379.500	263.212	80.008	19.993	104.021	19.351	50.428	0.489
380.000	263.464	80.006	19.994	104.023	19.348	50.701	0.525
380.500	263.690	80.007	19.993	104.024	19.339	51.397	0.502
381.000	263.989	80.007	19.994	104.024	19.337	51.527	0.501
381.500	264.231	80.006	19.993	104.026	19.331	52.030	0.533
382.000	264.452	80.005	19.993	104.027	19.327	52.328	0.502
382.500	264.698	80.006	19.993	104.027	19.318	53.088	0.464
383.000	264.961	80.005	19.993	104.027	19.314	53.391	0.488
383.500	265.212	80.006	19.993	104.028	19.310	53.675	0.512
384.000	265.456	80.007	19.994	104.028	19.304	54.199	0.504
384.500	265.685	80.006	19.994	104.028	19.295	54.859	0.484
385.000	265.956	80.008	19.993	104.028	19.291	55.194	0.486
385.500	266.208	80.007	19.993	104.028	19.289	55.386	0.511
386.000	266.471	80.008	19.993	104.028	19.282	55.889	0.519
386.500	266.718	80.005	19.993	104.030	19.280	56.085	0.513
387.000	266.949	80.008	19.992	104.032	19.270	56.855	0.494
387.500	267.190	80.009	19.993	104.036	19.265	57.287	0.475
388.000	267.473	80.007	19.993	104.036	19.261	57.555	0.498
388.500	267.713	80.008	19.992	104.036	19.251	58.407	0.523
389.000	267.944	80.007	19.994	104.035	19.250	58.483	0.497
389.500	268.187	80.006	19.993	104.033	19.244	58.911	0.473
390.000	268.458	80.007	19.993	104.032	19.234	59.740	0.494
390.500	268.728	80.005	19.994	104.034	19.234	59.743	0.528
391.000	268.956	80.007	19.993	104.033	19.225	60.472	0.519
391.500	269.193	80.009	19.993	104.034	19.219	60.926	0.481
392.000	269.443	80.008	19.993	104.037	19.213	61.387	0.476
392.500	269.704	80.009	19.993	104.039	19.205	62.023	0.499
393.000	269.945	80.009	19.993	104.043	19.198	62.596	0.507
393.500	270.222	80.008	19.993	104.050	19.193	62.991	0.510
394.000	270.491	80.007	19.993	104.056	19.186	63.504	0.532
394.500	270.753	80.009	19.993	104.056	19.181	63.921	0.538
395.000	270.990	80.008	19.993	104.052	19.176	64.292	0.514
395.501	271.255	80.006	19.992	104.046	19.168	64.981	0.500
396.000	271.550	80.008	19.993	104.044	19.160	65.572	0.531
396.500	271.755	80.007	19.993	104.044	19.154	66.035	0.530
397.000	272.000	80.006	19.993	104.046	19.149	66.441	0.475
397.500	272.264	80.008	19.994	104.053	19.142	67.038	0.479
398.000	272.544	80.007	19.992	104.059	19.139	67.293	0.526
398.500	272.782	80.006	19.992	104.062	19.129	68.079	0.531
399.000	273.011	80.008	19.994	104.062	19.125	68.359	0.493
399.500	273.291	80.006	19.993	104.062	19.118	68.918	0.487
400.000	273.557	80.007	19.993	104.063	19.111	69.435	0.527
400.500	273.783	80.008	19.992	104.062	19.107	69.804	0.519
401.000	274.084	80.008	19.992	104.062	19.097	70.566	0.510
401.500	274.291	80.008	19.993	104.062	19.094	70.859	0.518
402.000	274.523	80.006	19.993	104.061	19.086	71.454	0.473
402.500	274.785	80.008	19.994	104.062	19.078	72.073	0.466
403.000	275.032	80.008	19.992	104.062	19.074	72.438	0.502
403.500	275.312	80.007	19.992	104.064	19.068	72.863	0.518
404.000	275.538	80.009	19.992	104.064	19.061	73.462	0.516
404.500	275.801	80.008	19.992	104.065	19.055	73.942	0.498
405.000	276.022	80.006	19.993	104.065	19.053	74.088	0.487
405.500	276.319	80.006	19.993	104.064	19.046	74.642	0.501
406.000	276.577	80.008	19.992	104.063	19.039	75.223	0.536
406.500	276.794	80.007	19.993	104.063	19.032	75.771	0.515
407.000	277.040	80.007	19.994	104.066	19.027	76.127	0.469
407.500	277.282	80.005	19.995	104.068	19.018	76.889	0.475
408.000	277.504	80.008	19.993	104.069	19.012	77.322	0.475
408.500	277.788	80.008	19.993	104.070	19.010	77.530	0.485
409.000	278.042	80.007	19.994	104.073	19.002	78.117	0.522
409.500	278.283	80.006	19.993	104.072	18.995	78.661	0.516
410.000	278.554	80.008	19.994	104.070	18.990	79.039	0.503
410.500	278.812	80.008	19.992	104.070	18.988	79.240	0.521
411.000	279.068	80.008	19.992	104.072	18.980	79.887	0.521
411.500	279.307	80.009	19.992	104.075	18.972	80.525	0.504
412.000	279.555	80.008	19.993	104.079	18.968	80.803	0.491
412.500	279.824	80.008	19.993	104.086	18.965	81.090	0.502
413.000	280.079	80.008	19.993	104.090	18.958	81.611	0.521
413.500	280.326	80.007	19.991	104.088	18.956	81.762	0.513
414.000	280.580	80.008	19.994	104.089	18.950	82.232	0.501
414.500	280.841	80.008	19.993	104.091	18.943	82.803	0.509
415.000	281.070	80.007	19.993	104.092	18.938	83.161	0.503
415.500	281.310	80.008	19.993	104.094	18.935	83.408	0.479
416.000	281.588	80.008	19.993	104.100	18.930	83.799	0.493
416.500	281.831	80.008	19.993	104.101	18.923	84.404	0.519
417.000	282.076	80.008	19.993	104.102	18.917	84.841	0.504
417.500	282.367	80.008	19.993	104.101	18.916	84.885	0.512
418.000	282.633	80.007	19.994	104.102	18.911	85.352	0.547
418.500	282.886	80.007	19.994	104.101	18.908	85.572	0.538
419.000	283.137	80.007	19.993	104.101	18.905	85.809	0.511
419.500	283.382	80.009	19.993	104.102	18.902	86.021	0.500
420.000	283.652	80.007	19.993	104.102	18.895	86.555	0.505
420.500	283.911	80.007	19.993	104.102	18.893	86.767	0.522
421.000	284.113	80.010	19.992	104.102	18.891	86.861	0.495
421.500	284.401	80.009	19.992	104.102	18.888	87.132	0.476
422.000	284.651	80.008	19.994	104.102	18.888	87.154	0.514
422.500	284.918	80.008	19.994	104.101	18.886	87.309	0.527
423.000	285.151	80.008	19.994	104.099	18.883	87.515	0.509
423.500	285.414	80.009	19.994	104.096	18.884	87.438	0.498
424.000	285.684	80.011	19.994	104.096	18.885	87.350	0.515
424.500	285.900	80.010	19.994	104.096	18.884	87.393	0.510
425.000	286.162	80.008	19.995	104.097	18.881	87.631	0.482
425.500	286.436	80.008	19.993	104.095	18.883	87.532	0.507
426.000	286.707	80.008	19.993	104.095	18.885	87.374	0.541
426.500	286.929	80.008	19.993	104.095	18.886	87.256	0.519
427.000	287.219	80.007	19.994	104.094	18.887	87.211	0.502
427.500	287.460	80.008	19.994	104.089	18.890	86.961	0.521
428.000	287.683	80.009	19.993	104.087	18.896	86.435	0.498
428.500	287.941	80.008	19.994	104.082	18.901	86.031	0.473
429.000	288.176	80.008	19.993	104.076	18.902	85.953	0.487
429.500	288.460	80.008	19.993	104.071	18.909	85.443	0.506
430.000	288.723	80.008	19.994	104.069	18.918	84.732	0.533
430.500	288.951	80.008	19.993	104.067	18.925	84.199	0.519
431.001	289.193	80.009	19.992	104.066	18.935	83.365	0.481
431.500	289.460	80.007	19.993	104.065	18.943	82.770	0.489
432.000	289.687	80.007	19.993	104.063	18.952	82.040	0.501
432.500	289.970	80.010	19.994	104.063	18.964	81.114	0.502
433.000	290.226	80.007	19.992	104.061	18.974	80.320	0.525
433.500	290.469	80.008	19.993	104.061	18.988	79.202	0.519
434.000	290.719	80.007	19.993	104.056	18.996	78.529	0.496
434.500	290.972	80.010	19.993	104.051	19.016	76.931	0.498
435.000	291.239	80.009	19.994	104.047	19.031	75.808	0.512
435.500	291.525	80.007	19.995	104.042	19.045	74.684	0.537
436.000	291.801	80.006	19.993	104.036	19.060	73.473	0.557
436.500	292.007	80.007	19.993	104.033	19.074	72.363	0.522
437.001	292.285	80.007	19.994	104.031	19.092	70.953	0.483
437.500	292.516	80.008	19.993	104.029	19.109	69.554	0.497
438.000	292.764	80.008	19.994	104.030	19.126	68.238	0.494
438.500	293.064	80.011	19.993	104.031	19.141	67.029	0.513
439.000	293.264	80.008	19.993	104.031	19.156	65.834	0.524
439.500	293.528	80.009	19.994	104.031	19.172	64.575	0.482
440.000	293.793	80.009	19.993	104.030	19.191	63.052	0.496
440.500	294.039	80.009	19.994	104.030	19.205	62.013	0.520
441.000	294.299	80.008	19.994	104.028	19.226	60.311	0.509
441.500	294.565	80.010	19.993	104.030	19.241	59.153	0.516
442.000	294.810	80.007	19.993	104.031	19.253	58.188	0.518
442.500	295.043	80.009	19.993	104.031	19.267	57.080	0.494
443.000	295.317	80.008	19.994	104.030	19.283	55.785	0.492
443.500	295.557	80.011	19.994	104.031	19.298	54.582	0.511
444.000	295.808	80.009	19.994	104.029	19.309	53.720	0.503
444.500	296.062	80.009	19.994	104.029	19.323	52.637	0.498
445.000	296.288	80.007	19.993	104.028	19.335	51.686	0.492
445.500	296.540	80.008	19.994	104.028	19.350	50.520	0.479
446.000	296.823	80.008	19.994	104.027	19.357	49.937	0.507
446.500	297.064	80.009	19.993	104.027	19.373	48.704	0.530
447.000	297.295	80.010	19.992	104.027	19.383	47.881	0.498
447.500	297.574	80.008	19.993	104.026	19.395	46.899	0.491
448.000	297.822	80.009	19.994	104.021	19.404	46.238	0.518
448.500	298.076	80.010	19.994	104.015	19.413	45.531	0.514
449.000	298.320	80.010	19.991	104.011	19.421	44.830	0.500
449.500	298.623	80.012	19.993	104.004	19.432	44.018	0.523
450.000	298.853	80.009	19.994	103.999	19.434	43.835	0.539
450.500	299.098	80.011	19.993	103.996	19.444	43.078	0.504
451.000	299.364	80.007	19.994	103.996	19.452	42.423	0.493
451.501	299.605	80.007	19.992	103.992	19.460	41.802	0.509
452.001	299.872	80.008	19.993	103.991	19.468	41.187	0.507
452.500	300.124	80.007	19.994	103.989	19.473	40.722	0.514
453.000	300.395	80.009	19.994	103.987	19.478	40.343	0.521
453.500	300.594	80.008	19.993	103.984	19.485	39.802	0.497
454.000	300.851	80.007	19.994	103.981	19.491	39.369	0.463
454.500	301.114	80.009	19.994	103.979	19.495	39.031	0.488
455.000	301.409	80.007	19.993	103.976	19.498	38.793	0.539
455.501	301.605	80.005	19.992	103.974	19.505	38.224	0.525
456.001	301.867	80.005	19.996	103.969	19.504	38.280	0.474
456.500	302.082	80.007	19.996	103.966	19.510	37.791	0.468
457.000	302.384	80.008	19.994	103.962	19.514	37.477	0.497
457.500	302.590	80.006	19.995	103.960	19.519	37.096	0.512
458.000	302.877	80.007	19.995	103.955	19.522	36.886	0.501
458.500	303.117	80.007	19.994	103.953	19.526	36.584	0.510
459.000	303.382	80.008	19.994	103.952	19.526	36.586	0.516
459.500	303.638	80.006	19.995	103.951	19.532	36.084	0.513
460.000	303.900	80.006	19.994	103.949	19.533	36.012	0.520
460.500	304.142	80.008	19.993	103.949	19.537	35.676	0.511
461.000	304.375	80.006	19.994	103.949	19.541	35.351	0.489
461.500	304.683	80.007	19.993	103.948	19.542	35.261	0.508
462.000	304.893	80.007	19.993	103.947	19.546	34.947	0.530
462.500	305.138	80.009	19.993	103.947	19.548	34.827	0.486
463.000	305.414	80.007	19.993	103.948	19.549	34.759	0.488
463.500	305.626	80.008	19.993	103.947	19.551	34.563	0.505
464.000	305.905	80.006	19.994	103.947	19.556	34.215	0.490
464.500	306.147	80.006	19.994	103.947	19.557	34.116	0.506
465.000	306.430	80.005	19.992	103.945	19.560	33.904	0.523
465.500	306.660	80.007	19.994	103.944	19.562	33.723	0.519
466.000	306.956	80.006	19.994	103.944	19.568	33.258	0.519
466.500	307.185	80.005	19.993	103.943	19.568	33.264	0.526
467.000	307.435	80.009	19.992	103.941	19.571	32.993	0.502
467.500	307.710	80.007	19.992	103.941	19.572	32.896	0.502
468.000	307.942	80.007	19.993	103.942	19.574	32.748	0.516
468.500	308.168	80.006	19.992	103.942	19.578	32.462	0.482
469.000	308.435	80.008	19.992	103.942	19.583	32.009	0.475
469.500	308.708	80.006	19.994	103.944	19.584	31.974	0.517
470.000	308.938	80.006	19.993	103.943	19.586	31.851	0.522
470.500	309.217	80.006	19.992	103.944	19.589	31.570	0.506
471.001	309.417	80.006	19.994	103.943	19.592	31.322	0.494
471.500	309.689	80.005	19.994	103.942	19.595	31.106	0.476
472.000	309.970	80.006	19.994	103.942	19.598	30.820	0.513
472.500	310.206	80.008	19.993	103.939	19.602	30.528	0.535
473.000	310.484	80.006	19.992	103.935	19.605	30.314	0.516
473.500	310.718	80.008	19.993	103.933	19.607	30.133	0.513
474.000	310.980	80.007	19.993	103.933	19.610	29.893	0.504
474.500	311.212	80.006	19.993	103.933	19.614	29.629	0.495
475.000	311.485	80.007	19.993	103.936	19.617	29.396	0.499
475.500	311.760	80.007	19.993	103.938	19.619	29.170	0.526
476.000	312.027	80.006	19.993	103.939	19.621	29.056	0.545
476.500	312.316	80.007	19.992	103.937	19.625	28.727	0.549
477.000	312.546	80.007	19.995	103.931	19.631	28.228	0.538
477.501	312.771	80.008	19.993	103.930	19.632	28.204	0.487
478.000	313.039	80.008	19.993	103.926	19.635	27.953	0.474
478.500	313.305	80.009	19.994	103.922	19.638	27.724	0.514
479.000	313.576	80.006	19.993	103.918	19.645	27.107	0.535
479.500	313.835	80.006	19.993	103.921	19.645	27.144	0.533
480.000	314.095	80.006	19.994	103.925	19.647	26.998	0.524
480.500	314.326	80.008	19.993	103.930	19.650	26.776	0.505
481.000	314.619	80.009	19.993	103.934	19.653	26.497	0.507
481.500	314.843	80.008	19.994	103.936	19.657	26.213	0.521
482.000	315.127	80.009	19.994	103.931	19.661	25.858	0.513
482.500	315.401	80.008	19.993	103.923	19.666	25.503	0.533
483.000	315.653	80.008	19.993	103.916	19.668	25.303	0.542
483.500	315.893	80.006	19.994	103.914	19.671	25.119	0.509
484.000	316.168	80.010	19.994	103.921	19.675	24.790	0.503
484.500	316.363	80.008	19.993	103.927	19.675	24.768	0.493
485.000	316.638	80.008	19.994	103.928	19.679	24.417	0.471
485.500	316.916	80.007	19.993	103.928	19.682	24.184	0.512
486.000	317.202	80.008	19.993	103.922	19.685	23.966	0.558
486.500	317.472	80.008	19.993	103.915	19.688	23.711	0.560
487.000	317.697	80.007	19.994	103.908	19.691	23.504	0.525
487.500	317.957	80.006	19.994	103.906	19.691	23.507	0.490
488.000	318.163	80.007	19.993	103.906	19.696	23.119	0.476
488.500	318.438	80.005	19.994	103.906	19.699	22.833	0.474
489.000	318.729	80.007	19.995	103.906	19.701	22.711	0.524
489.500	318.973	80.009	19.992	103.906	19.703	22.570	0.550
490.000	319.221	80.007	19.994	103.907	19.707	22.208	0.513
490.500	319.441	80.009	19.995	103.907	19.711	21.911	0.480
491.000	319.733	80.007	19.994	103.906	19.708	22.191	0.490
491.500	319.940	80.008	19.994	103.906	19.712	21.811	0.506
492.000	320.222	80.007	19.994	103.907	19.713	21.728	0.494
492.500	320.459	80.008	19.992	103.907	19.717	21.440	0.504
493.000	320.714	80.007	19.994	103.908	19.719	21.291	0.505
493.500	320.944	80.005	19.993	103.908	19.721	21.148	0.488
494.000	321.211	80.007	19.993	103.909	19.723	20.983	0.491
494.500	321.476	80.008	19.993	103.908	19.725	20.788	0.514
495.000	321.723	80.006	19.994	103.907	19.728	20.545	0.522
495.500	322.000	80.006	19.994	103.907	19.731	20.336	0.518
496.000	322.286	80.007	19.993	103.908	19.733	20.176	0.544
496.500	322.512	80.005	19.993	103.908	19.733	20.150	0.537
497.000	322.751	80.006	19.993	103.909	19.735	20.018	0.489
497.500	323.024	80.007	19.994	103.910	19.739	19.709	0.489
498.000	323.253	80.008	19.993	103.907	19.741	19.539	0.507
498.500	323.493	80.009	19.993	103.903	19.744	19.282	0.486
499.000	323.777	80.008	19.993	103.903	19.744	19.341	0.497
499.500	323.996	80.006	19.992	103.903	19.750	18.844	0.513
500.000	324.265	80.008	19.992	103.900	19.747	19.067	0.495
500.500	324.520	80.006	19.993	103.903	19.749	18.884	0.506
501.000	324.754	80.008	19.993	103.905	19.751	18.755	0.507
501.500	325.032	80.006	19.992	103.901	19.753	18.616	0.500
502.000	325.290	80.009	19.992	103.897	19.754	18.509	0.524
502.500	325.562	80.007	19.993	103.893	19.759	18.121	0.533
503.000	325.778	80.008	19.992	103.891	19.757	18.304	0.509
503.500	326.002	80.008	19.992	103.893	19.759	18.149	0.464
504.000	326.298	80.009	19.992	103.896	19.758	18.218	0.480
504.500	326.547	80.007	19.992	103.901	19.761	17.938	0.533
505.000	326.754	80.008	19.992	103.903	19.764	17.705	0.501
505.500	327.034	80.008	19.993	103.898	19.763	17.825	0.472
506.000	327.295	80.008	19.992	103.896	19.766	17.605	0.514
506.500	327.520	80.008	19.992	103.894	19.765	17.616	0.514
507.000	327.748	80.009	19.994	103.893	19.769	17.324	0.470
507.500	328.014	80.010	19.992	103.894	19.770	17.231	0.473
508.000	328.242	80.007	19.993	103.898	19.770	17.270	0.494
508.500	328.529	80.008	19.993	103.899	19.774	16.941	0.504
509.000	328.775	80.008	19.992	103.901	19.773	17.024	0.523
509.500	329.083	80.008	19.992	103.902	19.775	16.849	0.544
510.000	329.332	80.008	19.992	103.903	19.778	16.652	0.556
510.500	329.555	80.008	19.993	103.900	19.779	16.558	0.514
511.000	329.751	80.007	19.993	103.897	19.780	16.420	0.445
511.500	330.029	80.009	19.993	103.896	19.780	16.428	0.447
512.000	330.292	80.007	19.993	103.895	19.779	16.500	0.508
512.500	330.554	80.006	19.993	103.895	19.783	16.237	0.532
513.000	330.789	80.008	19.992	103.895	19.784	16.153	0.511
513.500	330.989	80.006	19.993	103.896	19.785	16.101	0.466
514.000	331.309	80.008	19.993	103.894	19.785	16.057	0.478
514.500	331.555	80.008	19.992	103.891	19.787	15.871	0.543
515.000	331.815	80.008	19.993	103.887	19.786	16.008	0.536
515.500	332.032	80.007	19.992	103.882	19.789	15.781	0.492
516.000	332.299	80.007	19.994	103.881	19.786	15.981	0.481
516.500	332.593	80.008	19.994	103.882	19.788	15.817	0.523
517.000	332.804	80.007	19.994	103.888	19.789	15.728	0.533
517.500	333.049	80.008	19.994	103.888	19.791	15.593	0.481
518.000	333.308	80.008	19.994	103.889	19.791	15.628	0.480
518.500	333.559	80.007	19.995	103.893	19.793	15.462	0.507
519.000	333.783	80.006	19.994	103.893	19.797	15.150	0.492
519.500	334.016	80.007	19.994	103.890	19.792	15.523	0.466
520.000	334.323	80.005	19.994	103.890	19.794	15.390	0.498
520.500	334.535	80.008	19.995	103.889	19.793	15.427	0.529
521.000	334.805	80.009	19.994	103.884	19.794	15.327	0.501
521.500	335.061	80.005	19.994	103.880	19.795	15.286	0.504
522.000	335.340	80.007	19.994	103.876	19.796	15.227	0.530
522.500	335.567	80.007	19.993	103.875	19.794	15.334	0.521
523.000	335.822	80.008	19.994	103.875	19.797	15.153	0.494
523.500	336.109	80.008	19.993	103.878	19.796	15.199	0.512
524.000	336.325	80.008	19.995	103.882	19.797	15.151	0.522
524.500	336.577	80.006	19.994	103.883	19.795	15.307	0.486
525.000	336.814	80.007	19.994	103.882	19.797	15.085	0.479
525.500	337.038	80.008	19.994	103.881	19.798	15.004	0.475
526.000	337.294	80.007	19.993	103.877	19.796	15.205	0.471
526.500	337.569	80.009	19.994	103.871	19.798	15.045	0.506
527.000	337.801	80.007	19.994	103.869	19.797	15.080	0.519
527.500	338.109	80.008	19.993	103.869	19.798	15.048	0.523
528.000	338.340	80.008	19.993	103.869	19.797	15.091	0.539
528.500	338.586	80.008	19.994	103.868	19.796	15.193	0.508
529.000	338.821	80.009	19.993	103.868	19.797	15.104	0.479
529.500	339.081	80.008	19.992	103.868	19.797	15.098	0.488
530.000	339.328	80.009	19.994	103.868	19.794	15.340	0.502
530.500	339.600	80.010	19.994	103.867	19.794	15.348	0.513
531.000	339.838	80.009	19.994	103.868	19.797	15.098	0.514
531.500	340.087	80.010	19.994	103.868	19.795	15.257	0.498
532.000	340.351	80.008	19.993	103.868	19.797	15.131	0.500
532.500	340.579	80.011	19.993	103.870	19.794	15.381	0.503
533.000	340.841	80.009	19.993	103.871	19.793	15.425	0.491
533.500	341.103	80.010	19.995	103.872	19.796	15.192	0.507
534.001	341.390	80.009	19.993	103.872	19.797	15.090	0.536
534.500	341.607	80.009	19.993	103.872	19.796	15.192	0.526
535.000	341.861	80.008	19.993	103.870	19.797	15.107	0.488
535.501	342.090	80.011	19.994	103.868	19.795	15.246	0.477
536.000	342.330	80.009	19.993	103.868	19.794	15.325	0.476
536.500	342.582	80.009	19.993	103.868	19.795	15.290	0.480
537.000	342.832	80.008	19.993	103.867	19.796	15.166	0.497
537.500	343.083	80.009	19.992	103.866	19.794	15.349	0.501
538.000	343.289	80.008	19.993	103.867	19.792	15.497	0.479
538.500	343.541	80.009	19.993	103.865	19.793	15.425	0.457
539.000	343.791	80.007	19.994	103.866	19.793	15.451	0.480
539.500	344.043	80.010	19.993	103.865	19.794	15.320	0.502
540.000	344.291	80.007	19.994	103.865	19.790	15.656	0.501
540.500	344.557	80.007	19.993	103.866	19.792	15.536	0.507
541.000	344.807	80.006	19.993	103.866	19.791	15.592	0.515
541.500	345.046	80.008	19.994	103.866	19.783	16.185	0.503
542.000	345.290	80.007	19.993	103.867	19.784	16.120	0.486
542.500	345.577	80.009	19.994	103.868	19.785	16.046	0.507
543.000	345.812	80.008	19.994	103.869	19.786	15.961	0.526
543.500	346.088	80.006	19.993	103.869	19.782	16.262	0.516
544.000	346.323	80.006	19.994	103.869	19.780	16.456	0.511
544.500	346.568	80.006	19.993	103.871	19.785	16.090	0.496
545.000	346.810	80.006	19.994	103.871	19.782	16.294	0.483
545.500	347.042	80.006	19.994	103.869	19.778	16.606	0.481
546.000	347.294	80.007	19.994	103.869	19.780	16.469	0.479
546.500	347.573	80.006	19.995	103.869	19.778	16.615	0.507
547.000	347.795	80.007	19.996	103.867	19.777	16.676	0.516
547.500	348.096	80.006	19.994	103.867	19.776	16.798	0.512
548.000	348.309	80.005	19.995	103.868	19.774	16.950	0.519
548.500	348.541	80.006	19.994	103.868	19.771	17.208	0.479
549.000	348.810	80.007	19.996	103.867	19.770	17.229	0.473
549.500	349.055	80.006	19.995	103.867	19.768	17.443	0.507
550.000	349.298	80.006	19.995	103.867	19.767	17.500	0.501
550.500	349.588	80.007	19.994	103.867	19.765	17.639	0.511
551.000	349.833	80.006	19.994	103.866	19.764	17.751	0.534
551.500	350.080	80.007	19.994	103.867	19.760	18.041	0.513
552.000	350.303	80.005	19.995	103.867	19.753	18.557	0.481
552.500	350.534	80.007	19.996	103.867	19.755	18.411	0.462
553.000	350.827	80.006	19.995	103.867	19.752	18.708	0.489
553.500	351.049	80.005	19.994	103.867	19.749	18.910	0.520
554.000	351.307	80.005	19.994	103.868	19.748	18.967	0.498
554.500	351.562	80.008	19.994	103.868	19.748	18.960	0.496
555.000	351.848	80.007	19.994	103.868	19.745	19.241	0.527
555.500	352.037	80.007	19.994	103.868	19.741	19.509	0.508
556.000	352.278	80.006	19.994	103.868	19.739	19.670	0.453
556.500	352.569	80.007	19.995	103.867	19.740	19.646	0.481
557.000	352.822	80.006	19.994	103.867	19.739	19.689	0.538
557.500	353.033	80.005	19.994	103.867	19.735	20.049	0.504
558.001	353.342	80.006	19.995	103.868	19.731	20.317	0.492
558.500	353.594	80.009	19.994	103.868	19.732	20.250	0.541
559.000	353.844	80.008	19.994	103.869	19.729	20.528	0.531
559.500	354.091	80.007	19.994	103.868	19.725	20.825	0.499
560.000	354.364	80.008	19.993	103.868	19.724	20.869	0.509
560.500	354.576	80.008	19.993	103.868	19.721	21.117	0.502
561.000	354.851	80.008	19.993	103.869	19.717	21.455	0.486
561.500	355.073	80.007	19.993	103.869	19.714	21.664	0.492
562.000	355.350	80.006	19.994	103.870	19.713	21.731	0.498
562.500	355.555	80.006	19.993	103.871	19.707	22.197	0.491
563.000	355.814	80.007	19.993	103.872	19.704	22.474	0.473
563.500	356.040	80.007	19.993	103.872	19.702	22.588	0.474
564.000	356.320	80.007	19.993	103.872	19.699	22.867	0.495
564.500	356.578	80.007	19.993	103.872	19.696	23.082	0.522
565.000	356.838	80.008	19.993	103.871	19.688	23.695	0.528
565.500	357.063	80.008	19.994	103.872	19.688	23.772	0.502
566.000	357.289	80.006	19.993	103.872	19.682	24.245	0.468
566.500	357.536	80.006	19.993	103.871	19.677	24.568	0.462
567.000	357.781	80.005	19.992	103.869	19.672	25.012	0.482
567.500	358.013	80.006	19.994	103.868	19.667	25.394	0.484
568.000	358.265	80.008	19.992	103.866	19.664	25.624	0.481
568.500	358.538	80.009	19.993	103.866	19.663	25.706	0.504
569.000	358.790	80.007	19.993	103.869	19.658	26.143	0.525
569.500	359.074	80.008	19.993	103.870	19.655	26.340	0.530
570.000	359.303	80.006	19.993	103.873	19.648	26.905	0.524
570.500	359.551	80.008	19.993	103.878	19.643	27.315	0.495
571.000	359.798	80.007	19.993	103.879	19.638	27.689	0.486
571.500	360.061	80.008	19.992	103.878	19.632	28.169	0.503
572.000	360.321	80.007	19.992	103.877	19.625	28.730	0.516
572.500	360.584	80.006	19.994	103.876	19.622	28.990	0.523
573.000	360.844	80.007	19.994	103.875	19.616	29.392	0.523
573.500	361.091	80.007	19.993	103.874	19.611	29.797	0.515
574.000	361.342	80.006	19.992	103.874	19.603	30.463	0.502
574.500	361.589	80.005	19.993	103.876	19.596	31.013	0.498
575.000	361.799	80.006	19.992	103.879	19.590	31.481	0.477
575.500	362.073	80.006	19.991	103.876	19.582	32.114	0.470
576.000	362.324	80.008	19.993	103.877	19.579	32.363	0.505
576.500	362.560	80.007	19.996	103.882	19.572	32.922	0.506
577.000	362.844	80.005	19.994	103.888	19.563	33.585	0.503
577.500	363.029	80.004	19.994	103.890	19.560	33.853	0.495
578.000	363.317	80.007	19.995	103.896	19.551	34.605	0.472
578.500	363.526	80.005	19.992	103.900	19.542	35.279	0.485
579.000	363.804	80.007	19.994	103.902	19.537	35.686	0.492
579.500	364.060	80.007	19.993	103.898	19.531	36.118	0.510
580.000	364.285	80.006	19.993	103.895	19.522	36.870	0.507
580.500	364.549	80.006	19.995	103.892	19.514	37.478	0.485
581.000	364.780	80.008	19.992	103.892	19.505	38.218	0.493
581.500	365.019	80.006	19.993	103.894	19.498	38.785	0.483
582.000	365.297	80.005	19.993	103.897	19.488	39.565	0.493
582.500	365.551	80.008	19.993	103.901	19.479	40.256	0.524
583.000	365.776	80.006	19.993	103.902	19.468	41.113	0.505
583.500	366.059	80.006	19.993	103.903	19.463	41.552	0.494
584.000	366.298	80.007	19.994	103.900	19.451	42.488	0.515
584.500	366.493	80.006	19.993	103.899	19.441	43.288	0.477
585.000	366.753	80.007	19.993	103.901	19.433	43.937	0.444
585.500	366.987	80.008	19.993	103.904	19.421	44.869	0.475
586.000	367.245	80.009	19.993	103.902	19.411	45.684	0.493
586.500	367.489	80.008	19.994	103.905	19.401	46.416	0.497
587.000	367.744	80.007	19.996	103.906	19.388	47.486	0.500
587.500	368.001	80.007	19.995	103.907	19.378	48.244	0.505
588.000	368.245	80.008	19.993	103.908	19.368	49.048	0.507
588.500	368.472	80.010	19.993	103.909	19.358	49.884	0.486
589.000	368.691	80.009	19.993	103.909	19.345	50.903	0.459
589.500	368.960	80.007	19.993	103.909	19.335	51.672	0.467
590.000	369.207	80.009	19.993	103.909	19.322	52.727	0.502
590.500	369.501	80.009	19.993	103.908	19.311	53.549	0.528
591.000	369.713	80.009	19.996	103.907	19.298	54.567	0.523
591.500	369.983	80.008	19.994	103.908	19.287	55.494	0.494
592.000	370.182	80.009	19.993	103.909	19.275	56.446	0.475
592.500	370.455	80.009	19.992	103.909	19.262	57.444	0.471
593.000	370.713	80.006	19.993	103.909	19.247	58.628	0.501
593.500	370.953	80.010	19.993	103.909	19.232	59.854	0.514
594.000	371.199	80.006	19.993	103.909	19.217	61.021	0.492
594.500	371.463	80.009	19.993	103.911	19.200	62.358	0.498
595.000	371.688	80.007	19.993	103.912	19.187	63.406	0.499
595.500	371.953	80.010	19.993	103.912	19.172	64.595	0.489
596.000	372.180	80.009	19.992	103.916	19.156	65.821	0.491
596.500	372.423	80.010	19.993	103.922	19.141	66.997	0.481
597.000	372.684	80.008	19.993	103.927	19.123	68.432	0.487
597.500	372.955	80.010	19.994	103.932	19.109	69.565	0.518
598.000	373.195	80.008	19.992	103.939	19.093	70.837	0.522
598.500	373.413	80.008	19.992	103.941	19.072	72.509	0.485
599.000	373.699	80.009	19.993	103.941	19.056	73.777	0.481
599.500	373.919	80.009	19.992	103.941	19.038	75.148	0.505
600.000	374.187	80.009	19.994	103.943	19.022	76.433	0.497
600.500	374.455	80.008	19.993	103.941	19.003	77.911	0.512
601.000	374.675	80.008	19.994	103.940	18.986	79.253	0.512
601.500	374.920	80.008	19.992	103.940	18.963	81.087	0.476
602.000	375.175	80.009	19.994	103.939	18.949	82.236	0.482
602.500	375.389	80.009	19.993	103.939	18.928	83.876	0.485
603.000	375.678	80.008	19.993	103.941	18.908	85.443	0.486
603.500	375.923	80.009	19.994	103.943	18.885	87.301	0.518
604.000	376.168	80.008	19.994	103.943	18.866	88.733	0.512
604.500	376.413	80.008	19.992	103.944	18.845	90.408	0.490
605.000	376.637	80.008	19.992	103.944	18.823	92.138	0.479
605.500	376.909	80.008	19.993	103.945	18.801	93.929	0.482
606.000	377.144	80.008	19.993	103.946	18.779	95.645	0.502
606.500	377.420	80.008	19.993	103.947	18.759	97.233	0.509
607.000	377.673	80.008	19.992	103.948	18.728	99.672	0.520
607.500	377.904	80.008	19.992	103.948	18.709	101.187	0.507
608.000	378.156	80.008	19.994	103.948	18.686	103.028	0.484
608.500	378.360	80.009	19.992	103.947	18.657	105.292	0.469
609.000	378.653	80.008	19.991	103.947	18.634	107.153	0.476
609.500	378.872	80.008	19.992	103.950	18.610	109.060	0.504
610.000	379.139	80.009	19.993	103.954	18.586	110.947	0.499
610.500	379.397	80.008	19.994	103.956	18.561	112.921	0.506
611.000	379.618	80.009	19.992	103.959	18.536	114.847	0.502
611.500	379.896	80.010	19.993	103.961	18.514	116.649	0.489
612.000	380.141	80.011	19.993	103.961	18.488	118.657	0.511
612.500	380.376	80.008	19.993	103.958	18.462	120.719	0.501
613.000	380.627	80.010	19.992	103.958	18.438	122.650	0.483
613.500	380.837	80.011	19.994	103.954	18.409	124.871	0.473
614.000	381.106	80.009	19.992	103.953	18.385	126.800	0.470
614.500	381.338	80.008	19.992	103.950	18.355	129.150	0.490
615.000	381.598	80.009	19.994	103.950	18.330	131.164	0.497
615.500	381.861	80.009	19.993	103.949	18.305	133.154	0.508
616.000	382.077	80.009	19.993	103.950	18.274	135.557	0.501
616.500	382.374	80.012	19.994	103.952	18.246	137.826	0.496
617.000	382.607	80.010	19.993	103.954	18.220	139.904	0.521
617.500	382.813	80.010	19.993	103.955	18.192	142.047	0.484
618.000	383.045	80.009	19.993	103.955	18.168	143.996	0.439
618.500	383.288	80.009	19.993	103.956	18.135	146.585	0.457
619.000	383.573	80.008	19.994	103.955	18.109	148.622	0.501
619.500	383.816	80.009	19.994	103.952	18.082	150.800	0.528
620.000	384.092	80.010	19.993	103.951	18.056	152.866	0.523
620.501	384.306	80.009	19.993	103.953	18.026	155.189	0.504
621.001	384.549	80.010	19.994	103.954	18.000	157.291	0.474
621.500	384.798	80.009	19.993	103.954	17.974	159.321	0.475
622.000	385.058	80.008	19.994	103.954	17.949	161.305	0.501
622.500	385.320	80.008	19.993	103.954	17.920	163.546	0.516
623.000	385.562	80.009	19.994	103.950	17.894	165.562	0.512
623.500	385.779	80.007	19.993	103.947	17.870	167.462	0.481
624.001	386.054	80.007	19.993	103.944	17.847	169.276	0.476
624.500	386.283	80.007	19.993	103.940	17.823	171.232	0.498
625.000	386.514	80.007	19.994	103.938	17.797	173.266	0.482
625.500	386.761	80.006	19.993	103.940	17.774	175.088	0.469
626.001	387.031	80.006	19.994	103.939	17.749	177.067	0.497
626.501	387.272	80.007	19.992	103.940	17.721	179.208	0.514
627.001	387.502	80.006	19.994	103.945	17.694	181.337	0.491
627.500	387.785	80.008	19.994	103.945	17.674	182.961	0.492
628.000	388.027	80.007	19.993	103.945	17.650	184.799	0.520
628.500	388.276	80.007	19.992	103.946	17.628	186.578	0.508
629.000	388.502	80.007	19.992	103.944	17.600	188.737	0.483
629.500	388.775	80.006	19.993	103.943	17.579	190.423	0.486
630.000	388.979	80.007	19.993	103.942	17.560	191.925	0.488
630.500	389.263	80.007	19.993	103.942	17.537	193.714	0.483
631.000	389.485	80.006	19.993	103.942	17.519	195.201	0.497
631.500	389.718	80.005	19.993	103.941	17.495	197.051	0.480
632.000	389.977	80.007	19.993	103.936	17.478	198.442	0.474
632.500	390.201	80.007	19.993	103.929	17.459	199.905	0.488
633.000	390.458	80.008	19.993	103.922	17.439	201.491	0.482
633.500	390.673	80.006	19.994	103.915	17.423	202.749	0.476
634.000	390.946	80.007	19.993	103.912	17.405	204.124	0.480
634.500	391.171	80.006	19.993	103.912	17.387	205.547	0.494
635.000	391.471	80.008	19.993	103.910	17.376	206.441	0.512
635.500	391.693	80.005	19.992	103.908	17.361	207.610	0.523
636.000	391.972	80.008	19.993	103.903	17.346	208.749	0.512
636.500	392.185	80.008	19.994	103.897	17.334	209.728	0.497
637.000	392.449	80.006	19.993	103.893	17.322	210.690	0.484
637.500	392.713	80.007	19.993	103.887	17.312	211.427	0.502
638.000	392.934	80.005	19.994	103.881	17.301	212.305	0.507
638.500	393.218	80.007	19.993	103.878	17.291	213.093	0.495
639.000	393.438	80.005	19.994	103.875	17.282	213.804	0.504
639.500	393.719	80.006	19.993	103.870	17.273	214.520	0.503
640.000	393.981	80.006	19.994	103.870	17.265	215.135	0.522
640.500	394.205	80.007	19.993	103.869	17.261	215.477	0.514
641.000	394.479	80.005	19.993	103.870	17.251	216.297	0.492
641.500	394.779	80.006	19.991	103.869	17.246	216.645	0.536
642.000	395.009	80.006	19.993	103.869	17.240	217.158	0.552
642.500	395.264	80.006	19.994	103.869	17.236	217.449	0.508
643.000	395.500	80.007	19.993	103.869	17.235	217.488	0.488
643.500	395.738	80.006	19.993	103.868	17.235	217.528	0.482
644.000	395.980	80.008	19.994	103.866	17.235	217.479	0.476
644.500	396.270	80.007	19.993	103.863	17.234	217.576	0.506
645.001	396.523	80.006	19.993	103.855	17.238	217.241	0.538
645.501	396.756	80.007	19.994	103.847	17.245	216.713	0.515
646.000	397.010	80.008	19.993	103.840	17.250	216.305	0.486
646.500	397.278	80.007	19.993	103.835	17.253	216.041	0.504
647.000	397.532	80.007	19.993	103.831	17.258	215.680	0.522
647.500	397.774	80.006	19.993	103.831	17.263	215.226	0.509
648.000	398.021	80.007	19.993	103.824	17.273	214.502	0.492
648.500	398.282	80.007	19.994	103.817	17.278	214.092	0.499
649.000	398.550	80.007	19.993	103.816	17.287	213.412	0.519
649.500	398.802	80.006	19.993	103.816	17.294	212.861	0.524
650.000	399.027	80.006	19.994	103.814	17.303	212.143	0.499
650.500	399.319	80.005	19.993	103.819	17.315	211.202	0.497
651.000	399.563	80.006	19.993	103.826	17.326	210.349	0.526
651.500	399.798	80.006	19.994	103.826	17.338	209.405	0.507
652.000	400.042	80.007	19.994	103.825	17.348	208.587	0.479
652.500	400.335	80.006	19.993	103.825	17.365	207.279	0.508
653.000	400.569	80.006	19.993	103.824	17.375	206.447	0.532
653.500	400.813	80.008	19.995	103.820	17.392	205.114	0.502
654.000	401.068	80.008	19.994	103.813	17.404	204.169	0.489
654.500	401.328	80.007	19.994	103.810	17.422	202.749	0.507
655.000	401.583	80.006	19.993	103.808	17.437	201.549	0.515
655.500	401.837	80.006	19.993	103.802	17.452	200.386	0.512
656.000	402.081	80.007	19.993	103.799	17.469	198.997	0.503
656.500	402.343	80.007	19.993	103.801	17.484	197.773	0.502
657.000	402.579	80.008	19.994	103.802	17.502	196.387	0.502
657.500	402.859	80.005	19.993	103.797	17.520	194.922	0.508
658.000	403.111	80.007	19.994	103.800	17.534	193.806	0.524
658.500	403.400	80.007	19.993	103.799	17.554	192.276	0.536
659.000	403.644	80.006	19.993	103.801	17.568	191.146	0.537
659.500	403.907	80.006	19.992	103.800	17.587	189.671	0.520
660.000	404.190	80.008	19.993	103.806	17.604	188.297	0.526
660.500	404.427	80.007	19.993	103.809	17.621	186.991	0.533
661.000	404.683	80.007	19.993	103.813	17.638	185.612	0.507
661.500	404.943	80.006	19.993	103.814	17.656	184.164	0.505
662.000	405.202	80.008	19.993	103.816	17.675	182.719	0.517
662.501	405.459	80.007	19.992	103.818	17.693	181.249	0.517
663.000	405.737	80.007	19.993	103.821	17.710	179.953	0.526
663.500	405.986	80.008	19.996	103.822	17.728	178.517	0.531
664.000	406.262	80.008	19.993	103.820	17.747	177.028	0.526
664.500	406.473	80.006	19.993	103.818	17.765	175.569	0.506
665.000	406.706	80.007	19.993	103.818	17.782	174.269	0.466
665.500	406.991	80.008	19.993	103.812	17.804	172.548	0.482
666.000	407.273	80.007	19.992	103.807	17.822	171.096	0.543
666.500	407.568	80.008	19.993	103.807	17.842	169.496	0.572
667.000	407.809	80.008	19.993	103.805	17.861	168.059	0.557
667.500	408.059	80.009	19.993	103.798	17.880	166.549	0.514
668.000	408.318	80.008	19.993	103.795	17.899	165.011	0.499
668.500	408.573	80.008	19.992	103.796	17.920	163.419	0.512
669.000	408.898	80.009	19.993	103.794	17.943	161.547	0.547
669.500	409.081	80.009	19.993	103.792	17.962	160.065	0.544
670.000	409.394	80.009	19.993	103.789	17.981	158.562	0.502
670.500	409.659	80.009	19.993	103.788	18.008	156.460	0.537
671.000	409.905	80.009	19.993	103.787	18.026	155.052	0.544
671.500	410.121	80.008	19.993	103.787	18.049	153.237	0.486
672.000	410.399	80.010	19.993	103.787	18.070	151.545	0.478
672.500	410.665	80.010	19.993	103.789	18.092	149.846	0.519
673.000	410.915	80.010	19.993	103.790	18.113	148.131	0.530
673.500	411.138	80.009	19.993	103.790	18.135	146.395	0.494
674.000	411.470	80.009	19.993	103.790	18.160	144.457	0.514
674.500	411.692	80.009	19.992	103.790	18.186	142.431	0.555
675.000	411.982	80.009	19.994	103.795	18.206	140.780	0.533
675.500	412.201	80.010	19.992	103.796	18.231	138.877	0.511
676.000	412.491	80.009	19.994	103.797	18.249	137.387	0.509
676.500	412.771	80.010	19.993	103.800	18.274	135.437	0.540
677.000	412.977	80.010	19.992	103.803	18.295	133.801	0.528
677.500	413.263	80.009	19.993	103.800	18.318	131.979	0.489
678.000	413.493	80.009	19.994	103.799	18.336	130.510	0.504
678.500	413.768	80.008	19.993	103.802	18.359	128.702	0.511
679.000	414.019	80.008	19.992	103.807	18.382	126.890	0.516
679.500	414.249	80.007	19.993	103.811	18.404	125.209	0.503
680.000	414.510	80.008	19.993	103.815	18.422	123.743	0.486
680.500	414.795	80.008	19.994	103.821	18.446	121.894	0.519
681.000	415.010	80.008	19.992	103.825	18.465	120.352	0.523
681.500	415.235	80.008	19.993	103.826	18.486	118.699	0.470
682.000	415.570	80.009	19.993	103.826	18.505	117.215	0.500
682.500	415.788	80.008	19.994	103.827	18.525	115.593	0.557
683.000	416.041	80.009	19.993	103.828	18.547	113.916	0.512
683.500	416.288	80.009	19.993	103.828	18.561	112.780	0.486
684.000	416.563	80.009	19.993	103.828	18.584	110.946	0.511
684.500	416.796	80.009	19.992	103.828	18.602	109.560	0.515
685.000	417.080	80.009	19.992	103.828	18.620	108.096	0.512
685.500	417.331	80.010	19.991	103.829	18.640	106.550	0.526
686.000	417.547	80.009	19.995	103.828	18.657	105.211	0.501
686.500	417.805	80.010	19.991	103.829	18.677	103.626	0.471
687.000	418.095	80.008	19.992	103.829	18.695	102.245	0.511
687.501	418.306	80.009	19.993	103.829	18.717	100.477	0.524
688.001	418.593	80.009	19.992	103.829	18.733	99.190	0.499
688.500	418.881	80.009	19.992	103.830	18.749	97.937	0.536
689.000	419.112	80.009	19.994	103.830	18.767	96.510	0.547
689.500	419.427	80.010	19.991	103.832	18.784	95.161	0.532
690.000	419.639	80.010	19.994	103.832	18.805	93.467	0.537
