Repository: ulfsri/fsri_materials_database

# Materials and Products Database

## 01_Data

Raw data generated from each apparatus are included here in plain-text format. The data is organized first by material, next by the short name of test apparatus used, and where applicable additional filtering by test settings.

### material.json

Each material directory contains a json file of the same name as the material. This file links the data stored in the repository as well as data and graphs produced by the accompanying scripts (__02_Scripts__) to the respective landing page for the material on the front-end website.

File: 01_Data/PE_Batting_82B/MCC/PE_Batting_82B_MCC_30K_min_220309_R1.txt (part 3 of 4)
T Correction Coefficients:	0	1.024463	0
Time Shift (s):	14
*
Time (s)	Temperature (C)	N2 flow rate (cc/min)	O2 flow rate (cc/min)	Flow Rate (cc/min)	Oxygen (%)	HRR (W/g)	Heating rate (C/s)
690.500	422.939	80.005	19.993	103.823	19.075	78.472	0.500
691.000	423.179	80.007	19.994	103.824	19.089	77.380	0.497
691.500	423.455	80.006	19.994	103.825	19.107	75.975	0.509
692.000	423.672	80.007	19.993	103.819	19.119	75.029	0.504
692.500	424.002	80.006	19.995	103.822	19.137	73.669	0.520
693.000	424.232	80.007	19.996	103.823	19.148	72.767	0.553
693.500	424.491	80.007	19.995	103.823	19.162	71.642	0.525
694.000	424.727	80.006	19.994	103.823	19.173	70.802	0.492
694.500	424.975	80.007	19.995	103.830	19.190	69.445	0.489
695.000	425.214	80.007	19.995	103.835	19.205	68.303	0.485
695.500	425.471	80.006	19.994	103.835	19.221	67.070	0.492
696.000	425.743	80.005	19.994	103.835	19.231	66.237	0.513
696.500	425.992	80.006	19.994	103.836	19.245	65.169	0.525
697.000	426.246	80.007	19.994	103.835	19.259	64.071	0.512
697.500	426.511	80.006	19.994	103.834	19.275	62.851	0.511
698.000	426.766	80.007	19.993	103.834	19.283	62.198	0.520
698.500	427.005	80.008	19.993	103.834	19.297	61.081	0.507
699.000	427.224	80.007	19.993	103.834	19.315	59.715	0.476
699.500	427.494	80.007	19.994	103.834	19.322	59.158	0.473
700.000	427.746	80.007	19.993	103.834	19.334	58.198	0.505
700.500	428.030	80.007	19.994	103.833	19.344	57.400	0.530
701.000	428.269	80.006	19.993	103.833	19.357	56.408	0.529
701.500	428.524	80.008	19.993	103.833	19.368	55.526	0.508
702.000	428.780	80.007	19.994	103.833	19.380	54.612	0.502
702.500	429.039	80.006	19.993	103.831	19.391	53.686	0.513
703.000	429.255	80.007	19.995	103.830	19.403	52.739	0.495
703.500	429.539	80.007	19.994	103.830	19.411	52.134	0.488
704.000	429.816	80.007	19.994	103.830	19.427	50.911	0.531
704.500	430.063	80.007	19.993	103.829	19.441	49.802	0.543
705.000	430.305	80.007	19.994	103.829	19.449	49.197	0.506
705.500	430.551	80.006	19.994	103.830	19.461	48.205	0.489
706.000	430.803	80.006	19.994	103.830	19.473	47.299	0.493
706.500	431.037	80.007	19.993	103.830	19.482	46.562	0.492
707.000	431.298	80.006	19.994	103.829	19.497	45.369	0.491
707.500	431.576	80.006	19.994	103.830	19.505	44.738	0.517
708.000	431.812	80.006	19.994	103.830	19.517	43.820	0.526
708.500	432.070	80.007	19.994	103.831	19.530	42.777	0.504
709.000	432.311	80.006	19.994	103.831	19.537	42.235	0.497
709.500	432.587	80.005	19.994	103.831	19.549	41.314	0.509
710.000	432.847	80.005	19.994	103.830	19.560	40.413	0.526
710.500	433.084	80.006	19.994	103.828	19.573	39.425	0.516
711.000	433.375	80.004	19.994	103.828	19.581	38.763	0.512
711.500	433.601	80.007	19.993	103.828	19.592	37.902	0.522
712.000	433.848	80.005	19.994	103.829	19.606	36.818	0.495
712.500	434.172	80.006	19.993	103.830	19.615	36.129	0.522
713.000	434.428	80.006	19.993	103.832	19.627	35.223	0.576
713.500	434.692	80.005	19.994	103.831	19.634	34.620	0.551
714.000	434.917	80.005	19.993	103.831	19.645	33.799	0.505
714.500	435.151	80.005	19.994	103.831	19.655	33.025	0.474
715.000	435.420	80.006	19.994	103.830	19.666	32.121	0.481
715.500	435.686	80.005	19.994	103.826	19.675	31.463	0.519
716.000	435.918	80.006	19.994	103.819	19.684	30.748	0.516
716.500	436.150	80.005	19.995	103.811	19.692	30.114	0.481
717.000	436.427	80.004	19.995	103.806	19.700	29.441	0.487
717.500	436.662	80.005	19.994	103.801	19.712	28.545	0.510
718.000	436.947	80.005	19.995	103.803	19.721	27.807	0.516
718.500	437.196	80.005	19.994	103.804	19.729	27.157	0.527
719.000	437.426	80.005	19.994	103.804	19.737	26.597	0.507
719.500	437.696	80.004	19.995	103.804	19.748	25.723	0.490
720.000	437.942	80.006	19.994	103.806	19.755	25.168	0.508
720.500	438.210	80.004	19.994	103.804	19.761	24.652	0.515
721.000	438.492	80.006	19.995	103.802	19.771	23.863	0.532
721.500	438.683	80.005	19.995	103.802	19.781	23.081	0.512
722.000	438.983	80.004	19.995	103.801	19.788	22.562	0.482
722.500	439.224	80.004	19.994	103.798	19.793	22.208	0.516
723.000	439.497	80.003	19.994	103.795	19.802	21.450	0.528
723.500	439.724	80.005	19.997	103.797	19.811	20.730	0.507
724.000	439.954	80.005	19.995	103.797	19.817	20.285	0.478
724.500	440.257	80.005	19.995	103.799	19.827	19.506	0.495
725.000	440.499	80.005	19.994	103.800	19.832	19.102	0.539
725.500	440.766	80.005	19.995	103.800	19.839	18.557	0.527
726.000	441.006	80.004	19.994	103.799	19.847	17.912	0.508
726.500	441.298	80.005	19.995	103.803	19.853	17.443	0.519
727.000	441.524	80.006	19.995	103.805	19.858	17.077	0.525
727.500	441.777	80.004	19.995	103.803	19.869	16.249	0.499
728.000	442.048	80.006	19.994	103.801	19.877	15.627	0.501
728.500	442.300	80.005	19.994	103.801	19.882	15.179	0.524
729.000	442.549	80.005	19.995	103.795	19.888	14.768	0.512
729.500	442.789	80.004	19.996	103.791	19.894	14.270	0.495
730.000	443.068	80.003	19.995	103.790	19.901	13.716	0.504
730.500	443.317	80.005	19.994	103.790	19.907	13.227	0.523
731.000	443.537	80.004	19.995	103.791	19.911	12.929	0.499
731.500	443.787	80.004	19.995	103.792	19.915	12.585	0.470
732.000	444.083	80.004	19.995	103.794	19.924	11.943	0.508
732.500	444.319	80.005	19.995	103.797	19.928	11.608	0.539
733.000	444.553	80.004	19.994	103.798	19.936	10.937	0.501
733.500	444.789	80.005	19.994	103.800	19.942	10.503	0.470
734.000	445.060	80.005	19.995	103.802	19.943	10.408	0.489
734.500	445.296	80.004	19.994	103.804	19.950	9.902	0.507
735.000	445.597	80.005	19.995	103.802	19.956	9.376	0.522
735.500	445.841	80.006	19.993	103.803	19.959	9.121	0.541
736.000	446.089	80.005	19.993	103.800	19.967	8.570	0.519
736.500	446.304	80.006	19.994	103.799	19.967	8.494	0.477
737.000	446.570	80.005	19.994	103.797	19.974	8.001	0.472
737.500	446.819	80.005	19.994	103.801	19.976	7.828	0.498
738.000	447.066	80.005	19.994	103.806	19.982	7.325	0.505
738.500	447.314	80.004	19.994	103.809	19.980	7.532	0.496
739.000	447.591	80.004	19.994	103.814	19.988	6.901	0.510
739.500	447.827	80.003	19.993	103.813	19.987	6.927	0.519
740.000	448.115	80.004	19.994	103.811	19.993	6.531	0.519
740.500	448.313	80.005	19.994	103.807	19.995	6.337	0.505
741.000	448.605	80.004	19.994	103.804	19.998	6.088	0.488
741.500	448.836	80.004	19.993	103.799	20.002	5.816	0.507
742.000	449.082	80.004	19.995	103.799	20.004	5.639	0.500
742.500	449.352	80.005	19.994	103.797	20.006	5.451	0.496
743.000	449.616	80.005	19.993	103.796	20.014	4.867	0.525
743.500	449.888	80.005	19.993	103.796	20.012	4.980	0.535
744.000	450.106	80.004	19.993	103.798	20.015	4.772	0.513
744.500	450.362	80.003	19.993	103.798	20.020	4.359	0.482
745.000	450.623	80.004	19.994	103.797	20.021	4.331	0.495
745.500	450.871	80.006	19.994	103.796	20.023	4.140	0.513
746.000	451.115	80.005	19.994	103.796	20.023	4.142	0.501
746.500	451.360	80.004	19.993	103.794	20.027	3.855	0.491
747.000	451.647	80.004	19.993	103.794	20.026	3.935	0.511
747.500	451.894	80.004	19.993	103.794	20.027	3.803	0.533
748.000	452.142	80.005	19.993	103.796	20.029	3.641	0.514
748.500	452.384	80.004	19.993	103.796	20.032	3.429	0.492
749.000	452.648	80.005	19.994	103.796	20.036	3.152	0.498
749.500	452.909	80.006	19.994	103.796	20.034	3.265	0.515
750.000	453.179	80.005	19.993	103.796	20.038	2.969	0.528
750.500	453.406	80.004	19.994	103.797	20.040	2.837	0.514
751.000	453.696	80.005	19.994	103.797	20.042	2.661	0.507
751.500	453.942	80.005	19.993	103.797	20.044	2.529	0.527
752.000	454.191	80.005	19.992	103.797	20.040	2.836	0.516
752.500	454.419	80.005	19.995	103.799	20.042	2.648	0.486
753.000	454.700	80.005	19.995	103.800	20.045	2.439	0.493
753.500	454.948	80.005	19.994	103.805	20.044	2.482	0.519
754.000	455.212	80.005	19.994	103.807	20.050	2.052	0.521
754.500	455.460	80.006	19.994	103.810	20.051	1.974	0.512
755.000	455.681	80.006	19.995	103.809	20.051	1.928	0.490
755.500	455.986	80.006	19.994	103.807	20.053	1.755	0.497
756.000	456.231	80.006	19.994	103.802	20.051	1.946	0.538
756.500	456.469	80.006	19.994	103.800	20.054	1.714	0.517
757.000	456.765	80.007	19.994	103.797	20.054	1.730	0.508
757.500	457.006	80.006	19.994	103.796	20.052	1.835	0.536
758.000	457.255	80.006	19.993	103.796	20.053	1.779	0.514
758.500	457.469	80.007	19.995	103.796	20.054	1.747	0.477
759.000	457.742	80.006	19.993	103.795	20.054	1.708	0.475
759.500	457.987	80.007	19.994	103.797	20.055	1.652	0.502
760.000	458.241	80.006	19.994	103.802	20.054	1.712	0.508
760.500	458.492	80.005	19.993	103.803	20.057	1.438	0.502
761.000	458.741	80.006	19.994	103.802	20.056	1.589	0.503
761.500	459.036	80.004	19.994	103.802	20.056	1.539	0.522
762.000	459.316	80.005	19.993	103.801	20.059	1.330	0.559
762.500	459.550	80.006	19.994	103.796	20.058	1.410	0.545
763.000	459.799	80.005	19.993	103.795	20.058	1.423	0.499
763.500	460.069	80.005	19.993	103.795	20.059	1.353	0.501
764.000	460.320	80.007	19.993	103.796	20.058	1.418	0.520
764.500	460.576	80.007	19.993	103.795	20.059	1.342	0.514
765.000	460.824	80.004	19.993	103.795	20.061	1.150	0.505
765.500	461.056	80.006	19.994	103.795	20.062	1.048	0.492
766.000	461.328	80.007	19.993	103.795	20.061	1.163	0.492
766.500	461.604	80.006	19.993	103.795	20.064	0.960	0.526
767.000	461.844	80.006	19.994	103.795	20.064	0.923	0.532
767.500	462.082	80.005	19.993	103.795	20.062	1.096	0.497
768.000	462.375	80.005	19.994	103.795	20.063	1.003	0.505
768.500	462.633	80.006	19.994	103.794	20.063	0.975	0.541
769.000	462.851	80.007	19.993	103.793	20.061	1.161	0.514
769.500	463.127	80.007	19.993	103.793	20.066	0.787	0.485
770.000	463.369	80.005	19.994	103.793	20.065	0.886	0.506
770.500	463.637	80.007	19.993	103.792	20.067	0.683	0.514
771.000	463.872	80.006	19.993	103.794	20.065	0.863	0.506
771.500	464.123	80.006	19.994	103.794	20.067	0.713	0.494
772.000	464.369	80.006	19.993	103.794	20.063	0.968	0.492
772.500	464.630	80.007	19.993	103.794	20.067	0.724	0.502
773.001	464.862	80.007	19.992	103.793	20.070	0.467	0.500
773.500	465.120	80.007	19.994	103.793	20.068	0.599	0.491
774.000	465.350	80.008	19.994	103.792	20.070	0.417	0.489
774.500	465.605	80.007	19.994	103.792	20.065	0.884	0.486
775.000	465.865	80.008	19.993	103.791	20.067	0.670	0.500
775.500	466.113	80.007	19.994	103.789	20.070	0.482	0.512
776.000	466.387	80.007	19.992	103.787	20.069	0.508	0.515
776.500	466.633	80.007	19.993	103.787	20.071	0.413	0.521
777.000	466.889	80.009	19.993	103.787	20.069	0.564	0.511
777.500	467.155	80.006	19.993	103.787	20.069	0.497	0.512
778.000	467.412	80.008	19.993	103.790	20.070	0.450	0.523
778.500	467.673	80.007	19.994	103.792	20.069	0.549	0.521
779.000	467.962	80.007	19.994	103.792	20.067	0.707	0.533
779.500	468.179	80.007	19.994	103.792	20.071	0.372	0.528
780.000	468.426	80.008	19.993	103.792	20.070	0.480	0.485
780.500	468.696	80.008	19.993	103.792	20.073	0.186	0.491
781.000	468.934	80.006	19.993	103.792	20.071	0.372	0.512
781.500	469.185	80.008	19.993	103.792	20.070	0.426	0.498
782.000	469.461	80.007	19.993	103.791	20.069	0.551	0.508
782.500	469.720	80.007	19.993	103.789	20.070	0.482	0.531
783.000	469.992	80.007	19.993	103.789	20.070	0.480	0.533
783.500	470.259	80.006	19.994	103.789	20.073	0.197	0.535
784.000	470.477	80.006	19.994	103.789	20.071	0.398	0.512
784.500	470.755	80.007	19.993	103.791	20.070	0.458	0.490
785.000	470.991	80.008	19.994	103.793	20.072	0.337	0.505
785.500	471.252	80.006	19.993	103.793	20.070	0.417	0.506
786.000	471.506	80.007	19.994	103.794	20.069	0.553	0.506
786.500	471.805	80.005	19.994	103.796	20.074	0.179	0.534
787.000	472.075	80.005	19.994	103.795	20.071	0.411	0.561
787.500	472.316	80.005	19.994	103.795	20.071	0.387	0.540
788.000	472.551	80.003	19.994	103.794	20.075	0.091	0.493
788.500	472.794	80.005	19.995	103.793	20.075	0.026	0.477
789.000	473.077	80.006	19.994	103.792	20.073	0.197	0.502
789.500	473.312	80.006	19.994	103.791	20.075	0.095	0.522
790.000	473.617	80.006	19.995	103.791	20.076	0.006	0.529
790.500	473.827	80.006	19.994	103.793	20.076	-0.011	0.528
791.000	474.117	80.004	19.995	103.792	20.073	0.259	0.508
791.500	474.410	80.005	19.995	103.792	20.074	0.115	0.542
792.000	474.664	80.005	19.994	103.793	20.075	0.065	0.565
792.500	474.910	80.005	19.994	103.793	20.075	0.084	0.523
793.000	475.134	80.005	19.995	103.793	20.072	0.318	0.485
793.500	475.423	80.005	19.994	103.794	20.073	0.221	0.492
794.000	475.698	80.005	19.994	103.794	20.073	0.208	0.539
794.500	475.916	80.005	19.994	103.794	20.074	0.179	0.529
795.000	476.170	80.006	19.994	103.795	20.071	0.350	0.482
795.500	476.395	80.005	19.994	103.795	20.075	0.030	0.475
796.000	476.689	80.004	19.995	103.793	20.073	0.190	0.499
796.500	476.960	80.004	19.994	103.793	20.074	0.123	0.542
797.000	477.192	80.005	19.994	103.794	20.075	0.093	0.534
797.500	477.411	80.004	19.994	103.793	20.077	-0.121	0.477
798.000	477.722	80.004	19.994	103.796	20.077	-0.108	0.491
798.500	477.942	80.006	19.993	103.796	20.081	-0.374	0.531
799.000	478.199	80.004	19.993	103.796	20.077	-0.110	0.504
799.500	478.443	80.004	19.994	103.796	20.077	-0.108	0.489
800.000	478.703	80.004	19.994	103.795	20.078	-0.132	0.503
800.500	478.966	80.005	19.993	103.791	20.078	-0.173	0.514
801.000	479.230	80.004	19.993	103.791	20.076	-0.030	0.525
801.500	479.493	80.004	19.994	103.792	20.078	-0.184	0.527
802.000	479.735	80.005	19.994	103.792	20.081	-0.381	0.516
802.500	480.000	80.005	19.993	103.793	20.075	0.048	0.506
803.000	480.258	80.006	19.993	103.796	20.074	0.123	0.515
803.500	480.530	80.004	19.993	103.797	20.077	-0.128	0.526
804.000	480.756	80.004	19.994	103.796	20.077	-0.056	0.514
804.500	480.994	80.005	19.993	103.796	20.074	0.123	0.481
805.000	481.284	80.004	19.994	103.796	20.074	0.108	0.496
805.500	481.498	80.005	19.994	103.795	20.076	0.006	0.516
806.000	481.792	80.005	19.994	103.794	20.074	0.134	0.506
806.500	482.030	80.004	19.994	103.793	20.079	-0.225	0.520
807.000	482.311	80.004	19.993	103.794	20.073	0.205	0.526
807.500	482.568	80.003	19.995	103.794	20.078	-0.190	0.528
808.000	482.797	80.003	19.994	103.794	20.076	0.015	0.512
808.500	483.072	80.005	19.994	103.793	20.077	-0.119	0.495
809.000	483.323	80.007	19.993	103.790	20.076	0.011	0.515
809.500	483.567	80.005	19.994	103.789	20.076	0.024	0.511
810.000	483.838	80.005	19.994	103.789	20.076	-0.028	0.505
810.500	484.059	80.005	19.993	103.791	20.076	0.013	0.503
811.000	484.353	80.005	19.994	103.792	20.076	-0.048	0.503
811.500	484.589	80.005	19.994	103.798	20.079	-0.264	0.523
812.000	484.839	80.005	19.993	103.799	20.076	-0.041	0.509
812.500	485.138	80.005	19.995	103.799	20.077	-0.093	0.518
813.000	485.392	80.004	19.995	103.798	20.077	-0.112	0.551
813.500	485.627	80.003	19.996	103.798	20.077	-0.069	0.521
814.000	485.882	80.006	19.995	103.796	20.074	0.106	0.490
814.500	486.159	80.004	19.995	103.796	20.075	0.069	0.512
815.000	486.449	80.005	19.997	103.796	20.076	-0.032	0.550
815.500	486.673	80.004	19.994	103.797	20.076	0.022	0.540
816.000	486.931	80.004	19.995	103.799	20.075	0.093	0.498
816.500	487.160	80.004	19.995	103.799	20.077	-0.078	0.484
817.000	487.429	80.003	19.994	103.800	20.077	-0.074	0.492
817.500	487.663	80.005	19.994	103.799	20.076	-0.013	0.500
818.000	487.952	80.003	19.995	103.798	20.077	-0.097	0.513
818.500	488.190	80.002	19.995	103.794	20.075	0.080	0.525
819.000	488.427	80.003	19.995	103.794	20.077	-0.056	0.501
819.500	488.681	80.003	19.995	103.793	20.076	-0.002	0.483
820.000	488.929	80.004	19.995	103.793	20.077	-0.089	0.497
820.500	489.196	80.004	19.994	103.794	20.076	0.019	0.509
821.000	489.447	80.004	19.995	103.794	20.072	0.268	0.516
821.500	489.718	80.003	19.995	103.795	20.075	0.028	0.520
822.000	489.978	80.004	19.994	103.795	20.075	0.026	0.527
822.500	490.267	80.003	19.995	103.795	20.076	-0.045	0.540
823.000	490.516	80.002	19.994	103.795	20.075	0.080	0.543
823.500	490.763	80.003	19.995	103.795	20.077	-0.086	0.517
824.000	490.994	80.004	19.994	103.796	20.072	0.268	0.487
824.500	491.273	80.003	19.995	103.795	20.073	0.223	0.494
825.000	491.526	80.004	19.995	103.795	20.073	0.190	0.521
825.500	491.765	80.003	19.993	103.795	20.077	-0.078	0.512
826.000	492.025	80.004	19.994	103.793	20.076	-0.035	0.496
826.500	492.296	80.004	19.994	103.791	20.075	0.032	0.515
827.000	492.521	80.005	19.994	103.792	20.076	-0.009	0.513
827.500	492.774	80.004	19.994	103.791	20.075	0.089	0.487
828.000	493.038	80.003	19.994	103.791	20.077	-0.076	0.498
828.500	493.283	80.005	19.994	103.792	20.076	-0.009	0.513
829.000	493.566	80.005	19.994	103.793	20.076	-0.006	0.519
829.500	493.825	80.007	19.994	103.793	20.076	0.017	0.535
830.000	494.064	80.005	19.994	103.794	20.075	0.099	0.520
830.500	494.335	80.005	19.993	103.795	20.075	0.056	0.504
831.000	494.621	80.007	19.994	103.796	20.076	-0.030	0.534
831.500	494.856	80.006	19.992	103.797	20.076	-0.011	0.539
832.000	495.125	80.008	19.993	103.797	20.076	0.019	0.512
832.500	495.384	80.006	19.993	103.796	20.077	-0.067	0.516
833.000	495.640	80.008	19.993	103.794	20.079	-0.246	0.521
833.500	495.882	80.006	19.994	103.793	20.076	0.006	0.507
834.000	496.150	80.006	19.994	103.793	20.078	-0.160	0.504
834.500	496.385	80.007	19.993	103.793	20.079	-0.275	0.506
835.000	496.624	80.006	19.994	103.794	20.077	-0.089	0.488
835.500	496.864	80.007	19.993	103.792	20.075	0.037	0.476
836.000	497.152	80.007	19.993	103.790	20.078	-0.208	0.503
836.500	497.382	80.006	19.994	103.790	20.077	-0.104	0.523
837.000	497.653	80.007	19.993	103.789	20.078	-0.153	0.510
837.500	497.891	80.005	19.994	103.790	20.078	-0.149	0.506
838.000	498.132	80.008	19.993	103.791	20.075	0.056	0.494
838.500	498.430	80.006	19.994	103.792	20.075	0.067	0.508
839.000	498.673	80.005	19.994	103.795	20.078	-0.138	0.540
839.500	498.940	80.007	19.993	103.795	20.078	-0.175	0.526
840.000	499.164	80.005	19.994	103.795	20.075	0.030	0.500
840.500	499.445	80.006	19.994	103.795	20.076	-0.002	0.498
841.000	499.670	80.006	19.993	103.795	20.076	-0.030	0.505
841.500	499.939	80.006	19.994	103.793	20.075	0.043	0.500
842.000	500.201	80.007	19.994	103.792	20.077	-0.125	0.513
842.500	500.471	80.007	19.993	103.792	20.075	0.054	0.532
843.000	500.711	80.005	19.994	103.789	20.076	0.006	0.521
843.500	500.985	80.006	19.993	103.789	20.078	-0.158	0.512
844.000	501.184	80.006	19.993	103.789	20.078	-0.153	0.494
844.500	501.477	80.005	19.993	103.789	20.077	-0.058	0.482
845.000	501.756	80.005	19.993	103.789	20.078	-0.182	0.532
845.500	502.011	80.005	19.994	103.791	20.079	-0.218	0.553
846.000	502.261	80.006	19.994	103.791	20.076	0.013	0.520
846.500	502.487	80.006	19.994	103.791	20.078	-0.153	0.490
847.000	502.711	80.006	19.993	103.791	20.076	-0.039	0.463
847.500	502.987	80.006	19.994	103.791	20.079	-0.281	0.475
848.000	503.245	80.006	19.993	103.790	20.074	0.143	0.517
848.500	503.497	80.006	19.994	103.790	20.077	-0.078	0.522
849.000	503.759	80.006	19.994	103.790	20.077	-0.058	0.512
849.500	504.017	80.007	19.994	103.791	20.082	-0.454	0.517
850.000	504.293	80.006	19.993	103.793	20.079	-0.268	0.527
850.500	504.513	80.005	19.993	103.794	20.079	-0.233	0.516
851.000	504.767	80.005	19.994	103.794	20.077	-0.112	0.485
851.500	505.021	80.006	19.992	103.795	20.080	-0.316	0.491
852.000	505.280	80.005	19.993	103.794	20.079	-0.279	0.510
852.500	505.510	80.005	19.995	103.791	20.078	-0.173	0.501
853.000	505.778	80.007	19.992	103.792	20.077	-0.071	0.494
853.500	506.039	80.008	19.993	103.793	20.078	-0.162	0.514
854.000	506.292	80.007	19.993	103.792	20.077	-0.106	0.521
854.500	506.516	80.008	19.994	103.792	20.077	-0.130	0.495
855.000	506.776	80.007	19.994	103.790	20.076	-0.022	0.480
855.500	507.040	80.006	19.994	103.789	20.079	-0.212	0.504
856.000	507.327	80.007	19.993	103.788	20.077	-0.117	0.538
856.500	507.546	80.007	19.994	103.788	20.078	-0.156	0.529
857.000	507.816	80.008	19.993	103.789	20.074	0.104	0.498
857.500	508.048	80.006	19.993	103.791	20.077	-0.065	0.496
858.000	508.315	80.007	19.992	103.791	20.076	0.015	0.501
858.500	508.579	80.007	19.993	103.791	20.077	-0.086	0.515
859.000	508.815	80.007	19.994	103.791	20.075	0.061	0.515
859.500	509.115	80.008	19.993	103.792	20.080	-0.316	0.518
860.000	509.376	80.008	19.992	103.792	20.078	-0.147	0.549
860.500	509.614	80.008	19.993	103.793	20.075	0.030	0.530
861.000	509.873	80.009	19.995	103.793	20.075	0.099	0.497
861.500	510.093	80.009	19.991	103.793	20.074	0.156	0.487
862.000	510.363	80.007	19.992	103.792	20.072	0.337	0.484
862.500	510.620	80.008	19.994	103.791	20.076	-0.028	0.509
863.000	510.894	80.007	19.992	103.790	20.074	0.104	0.529
863.500	511.158	80.008	19.994	103.789	20.075	0.045	0.534
864.000	511.412	80.007	19.994	103.789	20.075	0.093	0.529
864.500	511.662	80.008	19.993	103.790	20.074	0.179	0.511
865.000	511.938	80.007	19.993	103.791	20.075	0.084	0.515
865.500	512.195	80.008	19.993	103.793	20.073	0.195	0.529
866.000	512.415	80.007	19.992	103.795	20.076	-0.015	0.505
866.500	512.690	80.006	19.992	103.795	20.073	0.186	0.486
867.000	512.912	80.007	19.992	103.795	20.077	-0.128	0.496
867.500	513.162	80.007	19.992	103.794	20.077	-0.089	0.485
868.000	513.474	80.007	19.993	103.794	20.074	0.110	0.517
868.500	513.679	80.006	19.993	103.794	20.076	-0.032	0.540
869.000	513.971	80.005	19.992	103.794	20.074	0.132	0.507
869.500	514.204	80.006	19.993	103.795	20.077	-0.104	0.511
870.000	514.470	80.007	19.992	103.796	20.077	-0.091	0.512
870.500	514.747	80.006	19.993	103.796	20.073	0.216	0.521
871.000	515.004	80.006	19.993	103.798	20.078	-0.147	0.539
871.500	515.260	80.006	19.994	103.798	20.075	0.091	0.524
872.000	515.509	80.004	19.992	103.790	20.075	0.052	0.509
872.500	515.720	80.004	19.995	103.765	20.077	-0.106	0.482
873.000	515.995	80.006	19.994	103.752	20.074	0.166	0.472
873.500	516.307	80.004	19.994	103.744	20.076	-0.037	0.536
874.000	516.501	80.006	19.992	103.744	20.077	-0.071	0.547
874.500	516.771	80.004	19.992	103.752	20.076	-0.030	0.485
875.000	517.022	80.005	19.994	103.778	20.075	0.054	0.493
875.500	517.285	80.005	19.995	103.815	20.076	0.017	0.518
876.000	517.523	80.003	19.994	103.845	20.076	-0.045	0.507
876.500	517.784	80.005	19.994	103.850	20.073	0.201	0.500
877.000	518.070	80.004	19.994	103.850	20.076	-0.032	0.523
877.500	518.309	80.006	19.993	103.849	20.075	0.041	0.536
878.000	518.560	80.005	19.993	103.824	20.080	-0.361	0.508
878.500	518.791	80.003	19.995	103.800	20.076	0.002	0.487
879.000	519.090	80.004	19.993	103.794	20.077	-0.076	0.506
879.500	519.301	80.004	19.994	103.793	20.081	-0.385	0.520
880.000	519.589	80.004	19.994	103.792	20.080	-0.324	0.505
880.500	519.855	80.007	19.993	103.793	20.080	-0.359	0.526
881.000	520.123	80.004	19.994	103.792	20.079	-0.283	0.544
881.500	520.348	80.006	19.993	103.790	20.078	-0.164	0.514
882.000	520.628	80.005	19.994	103.790	20.078	-0.134	0.499
882.500	520.905	80.005	19.993	103.790	20.074	0.169	0.531
883.000	521.149	80.004	19.994	103.791	20.078	-0.201	0.539
883.500	521.412	80.005	19.995	103.793	20.075	0.074	0.514
884.000	521.675	80.004	19.995	103.796	20.076	0.002	0.517
884.500	521.884	80.005	19.994	103.798	20.077	-0.108	0.499
885.000	522.180	80.004	19.995	103.798	20.077	-0.091	0.489
885.500	522.431	80.004	19.994	103.798	20.080	-0.322	0.526
886.000	522.663	80.003	19.995	103.797	20.076	-0.026	0.515
886.500	522.914	80.004	19.994	103.798	20.079	-0.236	0.483
887.000	523.196	80.005	19.993	103.800	20.078	-0.153	0.509
887.500	523.491	80.004	19.994	103.800	20.078	-0.169	0.555
888.000	523.702	80.002	19.995	103.799	20.078	-0.143	0.541
888.500	523.963	80.004	19.993	103.800	20.077	-0.076	0.489
889.000	524.193	80.003	19.993	103.798	20.078	-0.173	0.482
889.500	524.470	80.006	19.994	103.797	20.079	-0.262	0.500
890.000	524.721	80.004	19.994	103.797	20.081	-0.374	0.518
890.500	525.003	80.005	19.994	103.797	20.076	-0.022	0.530
891.000	525.248	80.003	19.993	103.796	20.079	-0.251	0.530
891.500	525.475	80.003	19.994	103.796	20.080	-0.290	0.500
892.000	525.707	80.007	19.993	103.795	20.078	-0.182	0.466
892.500	525.994	80.005	19.993	103.795	20.079	-0.227	0.489
893.000	526.251	80.003	19.993	103.795	20.078	-0.184	0.531
893.500	526.528	80.005	19.994	103.796	20.078	-0.162	0.539
894.000	526.742	80.005	19.993	103.796	20.080	-0.333	0.512
894.500	527.018	80.006	19.993	103.796	20.082	-0.495	0.490
895.001	527.267	80.005	19.993	103.796	20.082	-0.512	0.508
895.500	527.527	80.005	19.993	103.796	20.080	-0.322	0.517
896.000	527.784	80.005	19.993	103.794	20.080	-0.301	0.514
896.500	528.053	80.003	19.993	103.794	20.080	-0.331	0.522
897.000	528.313	80.006	19.993	103.793	20.080	-0.339	0.527
897.500	528.585	80.004	19.993	103.793	20.079	-0.255	0.530
898.000	528.812	80.003	19.993	103.792	20.080	-0.352	0.516
898.500	529.114	80.003	19.994	103.792	20.084	-0.623	0.514
899.000	529.346	80.003	19.993	103.792	20.075	0.093	0.531
899.500	529.609	80.004	19.993	103.792	20.082	-0.450	0.515
900.000	529.870	80.003	19.994	103.794	20.079	-0.216	0.510
900.500	530.135	80.004	19.995	103.796	20.079	-0.262	0.525
901.000	530.390	80.006	19.994	103.797	20.079	-0.240	0.523
901.500	530.657	80.003	19.994	103.797	20.080	-0.329	0.521
902.000	530.903	80.005	19.994	103.797	20.080	-0.350	0.518
902.500	531.103	80.003	19.994	103.795	20.080	-0.309	0.479
903.000	531.369	80.003	19.993	103.793	20.078	-0.132	0.456
903.500	531.662	80.004	19.994	103.792	20.079	-0.266	0.513
904.000	531.891	80.003	19.994	103.793	20.080	-0.348	0.541
904.500	532.181	80.005	19.993	103.793	20.079	-0.268	0.521
905.000	532.426	80.002	19.995	103.793	20.081	-0.391	0.527
905.500	532.662	80.004	19.994	103.793	20.080	-0.313	0.508
906.000	532.939	80.003	19.994	103.793	20.079	-0.240	0.497
906.500	533.212	80.003	19.994	103.793	20.078	-0.197	0.532
907.000	533.461	80.004	19.994	103.793	20.082	-0.456	0.536
907.500	533.725	80.004	19.995	103.792	20.078	-0.160	0.517
908.000	534.009	80.003	19.995	103.792	20.081	-0.432	0.530
908.500	534.244	80.004	19.995	103.792	20.082	-0.469	0.533
909.000	534.496	80.004	19.994	103.791	20.082	-0.454	0.503
909.500	534.782	80.005	19.994	103.791	20.080	-0.337	0.513
910.000	534.997	80.004	19.994	103.791	20.081	-0.432	0.519
910.500	535.264	80.004	19.995	103.790	20.078	-0.179	0.492
911.000	535.517	80.004	19.995	103.790	20.083	-0.558	0.501
911.500	535.803	80.004	19.994	103.792	20.078	-0.199	0.530
912.000	536.039	80.006	19.994	103.795	20.079	-0.285	0.531
912.500	536.329	80.005	19.995	103.795	20.082	-0.521	0.524
913.000	536.567	80.005	19.994	103.794	20.081	-0.396	0.527
913.500	536.814	80.006	19.994	103.794	20.081	-0.439	0.506
914.000	537.055	80.007	19.995	103.792	20.082	-0.512	0.486
914.500	537.310	80.007	19.993	103.789	20.082	-0.491	0.492
915.000	537.572	80.007	19.994	103.787	20.082	-0.458	0.507
915.500	537.788	80.005	19.995	103.787	20.081	-0.380	0.498
916.000	538.071	80.007	19.994	103.788	20.081	-0.372	0.489
916.500	538.345	80.006	19.993	103.788	20.082	-0.497	0.528
917.000	538.596	80.005	19.994	103.788	20.084	-0.651	0.541
917.500	538.849	80.006	19.995	103.789	20.079	-0.225	0.515
918.000	539.081	80.007	19.993	103.790	20.081	-0.368	0.495
918.500	539.324	80.007	19.995	103.787	20.078	-0.175	0.479
919.000	539.585	80.006	19.995	103.787	20.077	-0.061	0.489
919.500	539.888	80.006	19.996	103.787	20.079	-0.272	0.534
920.000	540.139	80.006	19.994	103.787	20.081	-0.413	0.559
920.500	540.353	80.005	19.995	103.789	20.080	-0.298	0.510
921.000	540.663	80.006	19.994	103.791	20.082	-0.463	0.495
921.500	540.893	80.007	19.994	103.788	20.078	-0.210	0.532
922.000	541.158	80.004	19.995	103.788	20.078	-0.162	0.517
922.500	541.396	80.005	19.994	103.788	20.080	-0.365	0.499
923.000	541.634	80.006	19.993	103.788	20.077	-0.102	0.490
923.500	541.899	80.005	19.994	103.785	20.080	-0.320	0.490
924.000	542.135	80.005	19.993	103.785	20.079	-0.218	0.501
924.500	542.414	80.007	19.993	103.784	20.078	-0.180	0.508
925.000	542.648	80.006	19.994	103.782	20.082	-0.495	0.514
925.500	542.891	80.005	19.992	103.781	20.081	-0.415	0.495
926.000	543.141	80.006	19.994	103.785	20.080	-0.322	0.485
926.500	543.417	80.005	19.994	103.789	20.082	-0.482	0.510
927.000	543.671	80.005	19.995	103.789	20.080	-0.329	0.528
927.500	543.937	80.006	19.993	103.792	20.080	-0.352	0.525
928.000	544.186	80.006	19.993	103.793	20.080	-0.331	0.518
928.500	544.416	80.006	19.993	103.794	20.079	-0.270	0.498
929.000	544.672	80.006	19.994	103.796	20.080	-0.339	0.483
929.500	544.925	80.006	19.994	103.797	20.079	-0.214	0.498
930.000	545.151	80.006	19.993	103.798	20.077	-0.117	0.494
930.500	545.414	80.006	19.994	103.798	20.080	-0.301	0.484
931.000	545.641	80.006	19.992	103.797	20.077	-0.112	0.489
931.500	545.879	80.006	19.993	103.795	20.077	-0.110	0.477
932.000	546.166	80.006	19.992	103.786	20.079	-0.277	0.495
932.500	546.378	80.005	19.995	103.758	20.077	-0.076	0.512
933.000	546.648	80.006	19.993	103.745	20.078	-0.164	0.491
933.500	546.901	80.006	19.994	103.740	20.079	-0.229	0.502
934.000	547.172	80.006	19.993	103.739	20.081	-0.422	0.523
934.500	547.418	80.006	19.993	103.748	20.081	-0.430	0.521
935.000	547.654	80.005	19.993	103.791	20.080	-0.313	0.500
935.500	547.892	80.007	19.993	103.842	20.080	-0.344	0.478
936.000	548.177	80.008	19.993	103.859	20.078	-0.138	0.498
936.500	548.462	80.007	19.992	103.861	20.082	-0.467	0.546
937.000	548.674	80.008	19.992	103.860	20.079	-0.251	0.534
937.500	548.918	80.006	19.993	103.845	20.076	-0.013	0.477
938.000	549.180	80.007	19.993	103.808	20.079	-0.244	0.481
938.500	549.438	80.007	19.993	103.797	20.080	-0.301	0.513
939.000	549.691	80.009	19.993	103.795	20.081	-0.437	0.516
939.500	549.977	80.008	19.993	103.795	20.081	-0.378	0.525
940.000	550.225	80.007	19.993	103.795	20.080	-0.350	0.536
940.500	550.467	80.007	19.993	103.796	20.080	-0.346	0.511
941.000	550.693	80.007	19.994	103.796	20.083	-0.530	0.478
941.500	551.007	80.008	19.993	103.794	20.078	-0.160	0.504
942.000	551.211	80.007	19.993	103.794	20.076	-0.006	0.529
942.500	551.465	80.007	19.993	103.794	20.078	-0.164	0.488
943.000	551.713	80.008	19.993	103.793	20.074	0.134	0.480
943.500	551.931	80.007	19.993	103.792	20.078	-0.143	0.484
944.000	552.214	80.007	19.994	103.792	20.077	-0.123	0.483
944.500	552.476	80.008	19.993	103.793	20.078	-0.188	0.523
945.000	552.723	80.007	19.992	103.790	20.080	-0.335	0.527
945.500	552.967	80.006	19.995	103.790	20.077	-0.063	0.500
946.000	553.215	80.007	19.993	103.790	20.077	-0.065	0.492
946.500	553.441	80.007	19.995	103.790	20.080	-0.318	0.483
947.000	553.721	80.006	19.993	103.789	20.079	-0.233	0.490
947.500	554.003	80.007	19.993	103.791	20.077	-0.099	0.534
948.000	554.220	80.006	19.993	103.792	20.080	-0.324	0.530
948.500	554.508	80.005	19.994	103.793	20.080	-0.322	0.502
949.000	554.733	80.005	19.993	103.794	20.079	-0.218	0.509
949.500	554.996	80.004	19.994	103.794	20.082	-0.469	0.501
950.000	555.260	80.005	19.994	103.794	20.083	-0.556	0.508
950.500	555.508	80.006	19.993	103.794	20.078	-0.190	0.520
951.000	555.769	80.006	19.993	103.795	20.078	-0.179	0.510
951.500	556.026	80.005	19.993	103.795	20.081	-0.385	0.513
952.000	556.288	80.004	19.993	103.795	20.080	-0.337	0.519
952.500	556.502	80.005	19.994	103.796	20.079	-0.272	0.498
953.000	556.743	80.006	19.993	103.795	20.080	-0.339	0.466
953.500	557.052	80.006	19.994	103.794	20.078	-0.156	0.503
954.000	557.277	80.004	19.994	103.794	20.078	-0.171	0.542
954.500	557.513	80.005	19.993	103.794	20.079	-0.221	0.497
955.000	557.766	80.005	19.993	103.794	20.079	-0.221	0.474
955.500	557.987	80.005	19.994	103.794	20.080	-0.301	0.481
956.000	558.247	80.005	19.994	103.796	20.079	-0.218	0.478
956.500	558.484	80.005	19.994	103.796	20.080	-0.350	0.489
957.000	558.748	80.005	19.993	103.796	20.078	-0.145	0.499
957.500	559.059	80.005	19.994	103.796	20.077	-0.091	0.538
958.000	559.266	80.005	19.993	103.797	20.079	-0.268	0.547
958.500	559.535	80.005	19.992	103.797	20.079	-0.246	0.497
959.000	559.792	80.006	19.992	103.797	20.081	-0.419	0.501
959.500	560.025	80.005	19.993	103.797	20.079	-0.225	0.508
960.000	560.282	80.006	19.992	103.797	20.080	-0.320	0.490
960.500	560.544	80.006	19.994	103.797	20.079	-0.266	0.504
961.000	560.834	80.006	19.993	103.796	20.081	-0.441	0.535
961.500	561.043	80.006	19.993	103.795	20.083	-0.575	0.526
962.000	561.340	80.005	19.994	103.795	20.079	-0.238	0.503
962.500	561.519	80.005	19.993	103.794	20.081	-0.426	0.491
963.000	561.824	80.005	19.993	103.794	20.078	-0.192	0.480
963.500	562.047	80.005	19.994	103.793	20.076	-0.013	0.506
964.000	562.334	80.005	19.993	103.793	20.083	-0.592	0.519
964.500	562.559	80.006	19.994	103.793	20.080	-0.335	0.511
965.000	562.821	80.006	19.994	103.793	20.081	-0.368	0.500
965.500	563.048	80.006	19.993	103.793	20.081	-0.422	0.488
966.000	563.317	80.007	19.994	103.793	20.081	-0.443	0.492
966.500	563.551	80.006	19.994	103.794	20.082	-0.499	0.499
967.000	563.800	80.006	19.994	103.794	20.080	-0.333	0.493
967.500	564.080	80.006	19.993	103.794	20.081	-0.376	0.506
968.000	564.302	80.005	19.994	103.794	20.082	-0.480	0.516
968.500	564.600	80.006	19.993	103.794	20.083	-0.586	0.511
969.000	564.775	80.006	19.992	103.793	20.083	-0.541	0.497
969.500	565.064	80.006	19.994	103.793	20.082	-0.460	0.468
970.000	565.330	80.004	19.993	103.792	20.080	-0.303	0.509
970.500	565.513	80.006	19.994	103.792	20.083	-0.569	0.502
971.000	565.767	80.006	19.993	103.792	20.081	-0.437	0.443
971.500	566.025	80.005	19.994	103.792	20.080	-0.333	0.475
972.000	566.326	80.005	19.993	103.792	20.086	-0.763	0.536
972.500	566.537	80.006	19.993	103.793	20.085	-0.692	0.536
973.000	566.746	80.006	19.994	103.792	20.081	-0.383	0.466
973.500	567.007	80.006	19.994	103.792	20.083	-0.586	0.445
974.000	567.263	80.005	19.993	103.792	20.093	-1.349	0.493
974.500	567.515	80.006	19.994	103.791	20.082	-0.504	0.512
975.000	567.852	80.006	19.995	103.792	20.074	0.134	0.549
975.500	568.022	80.005	19.993	103.791	20.073	0.195	0.548
976.000	568.280	80.005	19.994	103.791	20.086	-0.798	0.467
976.500	568.548	80.005	19.994	103.791	20.081	-0.413	0.477
977.000	568.742	80.007	19.994	103.791	20.083	-0.595	0.494
977.500	569.004	80.005	19.993	103.793	20.083	-0.527	0.459
978.000	569.254	80.005	19.994	103.799	20.080	-0.363	0.484
978.500	569.615	80.004	19.995	103.802	20.089	-1.070	0.561
979.000	569.813	80.004	19.993	103.802	20.084	-0.675	0.585
979.500	570.028	80.005	19.994	103.803	20.084	-0.605	0.486
980.000	570.254	80.005	19.994	103.801	20.081	-0.385	0.427
980.500	570.496	80.005	19.994	103.795	20.083	-0.543	0.455
981.000	570.781	80.004	19.994	103.794	20.083	-0.569	0.497
981.500	570.979	80.004	19.993	103.794	20.083	-0.579	0.505
982.000	571.399	80.005	19.994	103.796	20.083	-0.543	0.551
982.500	571.531	80.005	19.994	103.797	20.081	-0.374	0.585
983.000	571.701	80.005	19.994	103.797	20.080	-0.309	0.427
983.500	572.076	80.004	19.993	103.797	20.081	-0.400	0.423
984.000	572.158	80.004	19.995	103.798	20.080	-0.320	0.502
984.500	572.530	80.004	19.994	103.798	20.083	-0.573	0.456
985.000	572.822	80.004	19.994	103.797	20.081	-0.389	0.559
985.500	572.774	80.004	19.993	103.798	20.081	-0.413	0.454
986.000	573.522	80.006	19.994	103.797	20.081	-0.385	0.472
986.500	573.903	80.007	19.994	103.796	20.081	-0.387	0.914
987.000	573.417	80.004	19.994	103.794	20.078	-0.173	0.512
987.500	574.641	80.005	19.995	103.793	20.080	-0.344	0.317
988.000	574.968	80.005	19.993	103.793	20.081	-0.400	1.145
988.500	574.216	80.004	19.994	103.792	20.082	-0.471	0.563
989.000	574.372	80.004	19.994	103.793	20.084	-0.610	-0.511
989.500	574.979	80.008	19.992	103.796	20.082	-0.504	0.084
990.000	575.170	80.005	19.994	103.797	20.082	-0.467	0.780
990.500	576.101	80.005	19.994	103.796	20.080	-0.290	0.960
991.000	575.773	80.005	19.992	103.798	20.081	-0.437	0.863
991.500	576.257	80.005	19.994	103.797	20.080	-0.331	0.379
992.000	576.519	80.004	19.991	103.795	20.081	-0.370	0.451
992.500	576.690	80.005	19.995	103.797	20.081	-0.406	0.590
993.000	576.961	80.006	19.995	103.803	20.081	-0.409	0.438
993.500	577.152	80.005	19.994	103.808	20.080	-0.365	0.452
994.000	577.502	80.007	19.995	103.808	20.080	-0.290	0.502
994.500	577.787	80.006	19.994	103.815	20.081	-0.398	0.588
995.000	578.057	80.006	19.994	103.819	20.082	-0.510	0.595
995.500	578.272	80.006	19.995	103.822	20.081	-0.424	0.520
996.000	578.654	80.005	19.995	103.820	20.078	-0.151	0.541
996.500	578.778	80.006	19.994	103.821	20.080	-0.359	0.551
997.000	579.121	80.007	19.994	103.813	20.084	-0.677	0.487
997.500	579.254	80.006	19.994	103.806	20.080	-0.301	0.472
998.000	579.587	80.007	19.994	103.800	20.080	-0.348	0.471
998.500	579.896	80.006	19.993	103.796	20.080	-0.301	0.554
999.000	580.151	80.008	19.993	103.795	20.084	-0.612	0.603
999.500	580.352	80.005	19.994	103.795	20.082	-0.508	0.510
1000.000	580.683	80.005	19.994	103.796	20.082	-0.502	0.494
1000.500	580.935	80.007	19.994	103.795	20.080	-0.320	0.558
1001.000	581.173	80.006	19.994	103.796	20.083	-0.545	0.537
1001.500	581.492	80.006	19.995	103.796	20.083	-0.571	0.523
1002.000	581.785	80.006	19.994	103.796	20.082	-0.471	0.584
1002.500	582.014	80.007	19.994	103.798	20.079	-0.268	0.567
1003.000	582.282	80.007	19.994	103.805	20.081	-0.435	0.509
1003.500	582.506	80.007	19.995	103.808	20.082	-0.469	0.494
1004.000	582.806	80.006	19.994	103.810	20.081	-0.432	0.508
1004.500	583.096	80.005	19.994	103.810	20.081	-0.393	0.557
1005.000	583.285	80.005	19.993	103.809	20.079	-0.283	0.535
1005.500	583.626	80.004	19.994	103.802	20.077	-0.084	0.504
1006.000	583.889	80.005	19.994	103.798	20.078	-0.201	0.567
1006.500	584.093	80.005	19.994	103.795	20.078	-0.154	0.536
1007.000	584.385	80.005	19.994	103.795	20.079	-0.216	0.481
1007.500	584.641	80.005	19.995	103.794	20.078	-0.203	0.522
1008.000	584.951	80.005	19.994	103.797	20.080	-0.311	0.557
1008.500	585.186	80.004	19.995	103.800	20.079	-0.253	0.555
1009.000	585.482	80.005	19.994	103.802	20.078	-0.171	0.538
1009.500	585.729	80.005	19.994	103.802	20.080	-0.322	0.537
1010.000	585.937	80.002	19.995	103.802	20.080	-0.355	0.500
1010.500	586.266	80.005	19.994	103.799	20.081	-0.441	0.496
1011.000	586.539	80.005	19.993	103.798	20.080	-0.322	0.569
1011.500	586.799	80.005	19.994	103.797	20.080	-0.322	0.567
1012.000	587.092	80.004	19.993	103.796	20.080	-0.318	0.543
1012.500	587.267	80.003	19.995	103.796	20.080	-0.335	0.511
1013.000	587.637	80.005	19.995	103.796	20.080	-0.333	0.507
1013.500	587.841	80.006	19.994	103.795	20.077	-0.108	0.560
1014.000	588.137	80.006	19.993	103.795	20.081	-0.396	0.537
1014.500	588.436	80.006	19.994	103.797	20.081	-0.406	0.547
1015.000	588.712	80.005	19.995	103.798	20.081	-0.437	0.585
1015.500	588.987	80.004	19.993	103.800	20.081	-0.387	0.563
1016.000	589.253	80.005	19.993	103.800	20.081	-0.393	0.546
1016.500	589.468	80.006	19.993	103.801	20.079	-0.259	0.511
1017.000	589.763	80.006	19.993	103.800	20.081	-0.372	0.495
1017.500	590.064	80.007	19.993	103.799	20.078	-0.210	0.553
1018.000	590.341	80.006	19.994	103.797	20.081	-0.407	0.587
1018.500	590.559	80.005	19.992	103.797	20.082	-0.482	0.537
1019.000	590.831	80.006	19.992	103.796	20.080	-0.348	0.493
1019.500	591.060	80.007	19.992	103.796	20.079	-0.225	0.496
1020.000	591.305	80.007	19.993	103.796	20.081	-0.391	0.487
1020.500	591.615	80.007	19.993	103.798	20.081	-0.411	0.514
1021.000	591.870	80.007	19.992	103.798	20.078	-0.166	0.560
1021.500	592.189	80.006	19.993	103.798	20.081	-0.389	0.570
1022.000	592.417	80.007	19.993	103.797	20.079	-0.257	0.560
1022.500	592.677	80.007	19.994	103.797	20.077	-0.106	0.517
1023.000	592.985	80.007	19.993	103.796	20.081	-0.402	0.528
1023.500	593.258	80.007	19.992	103.796	20.079	-0.246	0.575
1024.000	593.532	80.007	19.993	103.796	20.081	-0.389	0.564
1024.499	593.796	80.008	19.992	103.795	20.081	-0.374	0.543
1024.999	594.029	80.006	19.993	103.797	20.081	-0.383	0.518
1025.500	594.362	80.008	19.993	103.798	20.081	-0.432	0.531
1026.000	594.561	80.008	19.993	103.797	20.081	-0.389	0.549
1026.499	594.847	80.006	19.992	103.797	20.079	-0.283	0.509
1026.999	595.144	80.007	19.994	103.797	20.077	-0.095	0.534
1027.499	595.404	80.006	19.994	103.796	20.081	-0.391	0.570
1027.999	595.666	80.007	19.993	103.797	20.080	-0.335	0.539
1028.499	595.959	80.007	19.992	103.805	20.083	-0.532	0.538
1028.999	596.198	80.007	19.993	103.812	20.078	-0.208	0.544
1029.499	596.468	80.007	19.994	103.814	20.077	-0.080	0.520
1029.999	596.732	80.006	19.993	103.816	20.077	-0.091	0.521
1030.499	597.019	80.007	19.994	103.816	20.080	-0.326	0.543
1031.000	597.292	80.007	19.993	103.809	20.078	-0.169	0.555
1031.500	597.538	80.005	19.993	103.802	20.078	-0.182	0.539
1031.999	597.806	80.006	19.994	103.800	20.080	-0.305	0.517
1032.499	598.088	80.006	19.994	103.798	20.079	-0.285	0.532
1032.999	598.333	80.005	19.993	103.797	20.081	-0.435	0.538
1033.499	598.600	80.006	19.993	103.796	20.084	-0.607	0.520
1033.999	598.879	80.005	19.993	103.796	20.083	-0.556	0.529
1034.499	599.138	80.004	19.994	103.796	20.079	-0.229	0.542
1035.000	599.373	80.005	19.993	103.795	20.081	-0.396	0.516
1035.501	599.661	80.006	19.994	103.795	20.080	-0.296	0.508
