Repository: ulfsri/fsri_materials_database

# Materials and Products Database

## 01_Data

Raw data generated from each apparatus are included here in plain-text format. The data is organized first by material, next by the short name of test apparatus used, and where applicable additional filtering by test settings.

### material.json

Each material directory contains a json file of the same name as the material. This file links the data stored in the repository as well as data and graphs produced by the accompanying scripts (__02_Scripts__) to the respective landing page for the material on the front-end website.

File: 01_Data/PE_Batting_82B/MCC/PE_Batting_82B_MCC_30K_min_220309_R3.txt (part 3 of 4)
T Correction Coefficients:	0	1.024463	0
Time Shift (s):	14
*
Time (s)	Temperature (C)	N2 flow rate (cc/min)	O2 flow rate (cc/min)	Flow Rate (cc/min)	Oxygen (%)	HRR (W/g)	Heating rate (C/s)
690.500	419.914	80.010	19.993	103.834	18.821	92.234	0.507
691.000	420.143	80.009	19.993	103.836	18.840	90.759	0.496
691.500	420.429	80.010	19.993	103.837	18.855	89.528	0.510
692.000	420.687	80.010	19.992	103.836	18.874	88.083	0.530
692.500	420.934	80.010	19.992	103.836	18.889	86.854	0.525
693.000	421.201	80.010	19.992	103.834	18.905	85.559	0.510
693.500	421.453	80.010	19.993	103.835	18.919	84.474	0.517
694.000	421.695	80.009	19.992	103.836	18.938	82.992	0.506
694.500	421.952	80.010	19.992	103.839	18.952	81.913	0.496
695.000	422.180	80.011	19.992	103.843	18.969	80.576	0.492
695.500	422.478	80.008	19.991	103.845	18.981	79.626	0.506
696.000	422.707	80.010	19.993	103.847	18.996	78.400	0.527
696.500	422.996	80.010	19.992	103.852	19.011	77.263	0.523
697.000	423.256	80.010	19.991	103.856	19.025	76.101	0.533
697.500	423.479	80.011	19.993	103.855	19.039	75.032	0.515
698.000	423.754	80.011	19.992	103.857	19.059	73.415	0.490
698.500	424.008	80.011	19.993	103.857	19.068	72.704	0.514
699.000	424.238	80.009	19.992	103.850	19.085	71.354	0.507
699.500	424.523	80.011	19.993	103.846	19.097	70.448	0.499
700.000	424.789	80.010	19.993	103.843	19.112	69.249	0.533
700.501	424.992	80.010	19.991	103.841	19.129	67.947	0.510
701.000	425.288	80.010	19.993	103.841	19.138	67.177	0.484
701.500	425.545	80.010	19.993	103.846	19.152	66.056	0.526
702.000	425.836	80.010	19.993	103.849	19.166	64.951	0.550
702.500	426.029	80.009	19.992	103.849	19.180	63.836	0.516
703.000	426.319	80.009	19.993	103.849	19.197	62.508	0.484
703.500	426.503	80.009	19.993	103.846	19.206	61.844	0.479
704.000	426.850	80.009	19.992	103.843	19.223	60.481	0.502
704.500	427.041	80.009	19.994	103.843	19.235	59.560	0.535
705.000	427.322	80.009	19.993	103.847	19.242	58.972	0.505
705.500	427.543	80.008	19.992	103.852	19.260	57.541	0.487
706.000	427.838	80.008	19.993	103.856	19.270	56.726	0.509
706.500	428.084	80.009	19.993	103.862	19.284	55.688	0.529
707.000	428.333	80.007	19.994	103.865	19.293	54.946	0.518
707.500	428.600	80.008	19.993	103.867	19.311	53.533	0.505
708.000	428.872	80.007	19.994	103.866	19.321	52.727	0.527
708.500	429.125	80.007	19.994	103.865	19.337	51.465	0.532
709.000	429.344	80.008	19.993	103.861	19.341	51.150	0.499
709.500	429.634	80.008	19.993	103.860	19.359	49.753	0.491
710.000	429.834	80.007	19.994	103.858	19.365	49.231	0.499
710.500	430.143	80.006	19.993	103.859	19.381	47.959	0.500
711.000	430.364	80.007	19.995	103.859	19.387	47.528	0.519
711.500	430.604	80.007	19.993	103.860	19.403	46.270	0.495
712.000	430.867	80.006	19.995	103.859	19.416	45.256	0.483
712.500	431.099	80.007	19.992	103.857	19.421	44.810	0.499
713.000	431.416	80.007	19.992	103.850	19.437	43.527	0.521
713.500	431.637	80.008	19.994	103.851	19.434	43.823	0.543
714.000	431.931	80.008	19.993	103.853	19.447	42.766	0.527
714.500	432.111	80.007	19.992	103.855	19.466	41.291	0.494
715.000	432.384	80.006	19.994	103.856	19.470	40.917	0.464
715.500	432.672	80.006	19.994	103.862	19.487	39.630	0.507
716.000	432.894	80.008	19.993	103.862	19.495	38.993	0.535
716.500	433.190	80.007	19.994	103.859	19.507	38.052	0.514
717.000	433.419	80.006	19.994	103.858	19.516	37.316	0.522
717.500	433.659	80.007	19.994	103.861	19.525	36.572	0.497
718.000	433.943	80.008	19.993	103.861	19.537	35.645	0.497
718.500	434.135	80.006	19.993	103.862	19.542	35.274	0.500
719.000	434.440	80.009	19.994	103.867	19.558	33.965	0.486
719.500	434.772	80.007	19.994	103.866	19.566	33.338	0.567
720.000	435.042	80.008	19.994	103.864	19.575	32.653	0.619
720.500	435.245	80.008	19.993	103.860	19.585	31.864	0.537
721.000	435.393	80.008	19.994	103.853	19.592	31.278	0.412
721.500	435.844	80.008	19.993	103.848	19.602	30.530	0.475
722.000	435.967	80.008	19.994	103.844	19.612	29.743	0.587
722.500	436.358	80.008	19.993	103.843	19.618	29.229	0.545
723.000	436.380	80.008	19.993	103.847	19.628	28.453	0.464
723.500	436.855	80.008	19.993	103.852	19.631	28.235	0.454
724.000	437.026	80.009	19.993	103.853	19.643	27.322	0.571
724.500	437.091	80.009	19.995	103.853	19.652	26.537	0.441
725.001	437.574	80.008	19.994	103.852	19.658	26.110	0.392
725.500	437.720	80.008	19.993	103.851	19.662	25.769	0.589
726.000	438.130	80.009	19.993	103.854	19.671	25.076	0.592
726.500	438.556	80.010	19.994	103.856	19.682	24.236	0.696
727.000	438.398	80.007	19.993	103.860	19.687	23.816	0.552
727.500	438.352	80.008	19.993	103.862	19.697	22.990	0.032
728.000	439.094	80.010	19.994	103.863	19.700	22.740	0.246
728.500	439.727	80.009	19.993	103.859	19.710	22.014	1.035
729.000	439.669	80.009	19.993	103.857	19.720	21.220	0.975
729.500	439.644	80.008	19.994	103.857	19.721	21.146	0.246
730.000	440.347	80.009	19.993	103.859	19.731	20.358	0.297
730.500	440.376	80.007	19.994	103.861	19.737	19.881	0.705
731.000	440.447	80.006	19.992	103.863	19.745	19.216	0.416
731.500	440.839	80.008	19.994	103.862	19.751	18.724	0.281
732.000	441.218	80.008	19.993	103.856	19.757	18.237	0.617
732.500	441.268	80.008	19.994	103.849	19.762	17.870	0.600
733.000	441.613	80.008	19.993	103.847	19.768	17.391	0.412
733.500	441.929	80.008	19.993	103.846	19.774	16.925	0.528
734.000	442.006	80.008	19.994	103.847	19.781	16.384	0.527
734.500	442.347	80.008	19.993	103.852	19.786	15.981	0.405
735.000	442.638	80.006	19.994	103.853	19.791	15.614	0.525
735.500	442.887	80.007	19.993	103.850	19.797	15.088	0.586
736.000	443.157	80.007	19.996	103.844	19.800	14.833	0.530
736.500	443.305	80.009	19.994	103.839	19.809	14.143	0.468
737.000	443.663	80.009	19.995	103.838	19.813	13.879	0.462
737.500	443.831	80.006	19.994	103.842	19.816	13.575	0.516
738.000	444.140	80.007	19.995	103.844	19.820	13.316	0.501
738.500	444.320	80.007	19.995	103.844	19.825	12.858	0.483
739.000	444.626	80.006	19.994	103.844	19.831	12.457	0.487
739.500	444.881	80.008	19.995	103.841	19.832	12.316	0.523
740.000	445.110	80.007	19.994	103.837	19.840	11.693	0.523
740.500	445.348	80.006	19.994	103.839	19.839	11.773	0.475
741.000	445.634	80.007	19.994	103.841	19.849	11.002	0.495
741.500	445.881	80.007	19.993	103.841	19.850	10.923	0.529
742.000	446.144	80.006	19.992	103.838	19.854	10.598	0.522
742.500	446.400	80.007	19.995	103.840	19.858	10.304	0.514
743.000	446.671	80.007	19.995	103.838	19.860	10.152	0.523
743.500	446.911	80.007	19.992	103.840	19.867	9.594	0.519
744.000	447.121	80.008	19.995	103.846	19.871	9.250	0.481
744.500	447.430	80.006	19.994	103.849	19.872	9.156	0.485
745.000	447.610	80.007	19.996	103.844	19.875	8.971	0.504
745.500	447.926	80.008	19.994	103.841	19.882	8.424	0.493
746.000	448.196	80.007	19.995	103.838	19.881	8.505	0.541
746.500	448.397	80.008	19.994	103.832	19.881	8.474	0.528
747.000	448.697	80.008	19.996	103.831	19.886	8.082	0.486
747.500	448.939	80.007	19.994	103.832	19.887	8.035	0.521
748.000	449.184	80.010	19.994	103.832	19.893	7.558	0.514
748.500	449.417	80.008	19.995	103.834	19.893	7.507	0.483
749.000	449.693	80.008	19.994	103.838	19.897	7.191	0.494
749.500	449.941	80.008	19.993	103.839	19.898	7.126	0.517
750.000	450.200	80.008	19.993	103.838	19.902	6.847	0.515
750.500	450.427	80.009	19.994	103.839	19.904	6.660	0.496
751.000	450.727	80.008	19.994	103.838	19.903	6.749	0.507
751.500	450.945	80.010	19.993	103.835	19.906	6.479	0.523
752.000	451.236	80.009	19.993	103.832	19.908	6.313	0.513
752.500	451.474	80.009	19.995	103.833	19.910	6.165	0.519
753.000	451.706	80.009	19.993	103.832	19.909	6.259	0.499
753.500	451.992	80.008	19.994	103.830	19.913	5.982	0.494
754.000	452.248	80.010	19.993	103.830	19.913	5.974	0.530
754.500	452.458	80.009	19.993	103.831	19.913	5.922	0.504
755.000	452.723	80.009	19.994	103.832	19.915	5.748	0.471
755.500	452.993	80.007	19.990	103.832	19.916	5.719	0.505
756.000	453.258	80.009	19.992	103.832	19.918	5.516	0.535
756.500	453.499	80.008	19.994	103.832	19.917	5.604	0.520
757.000	453.746	80.009	19.993	103.832	19.919	5.490	0.497
757.500	454.048	80.009	19.994	103.832	19.923	5.172	0.519
758.000	454.291	80.009	19.993	103.833	19.924	5.109	0.547
758.500	454.506	80.009	19.992	103.834	19.923	5.170	0.501
759.000	454.786	80.008	19.993	103.835	19.927	4.812	0.476
759.500	455.069	80.009	19.993	103.834	19.924	5.045	0.529
760.000	455.333	80.009	19.992	103.833	19.925	5.030	0.555
760.500	455.558	80.009	19.991	103.833	19.927	4.801	0.519
761.000	455.836	80.008	19.990	103.833	19.929	4.673	0.496
761.500	456.059	80.009	19.992	103.832	19.929	4.706	0.502
762.000	456.328	80.008	19.992	103.832	19.931	4.554	0.497
762.500	456.574	80.008	19.993	103.832	19.932	4.421	0.504
763.000	456.823	80.008	19.992	103.832	19.931	4.514	0.505
763.500	457.102	80.009	19.992	103.832	19.933	4.368	0.512
764.000	457.380	80.009	19.991	103.832	19.933	4.359	0.543
764.500	457.613	80.009	19.995	103.836	19.932	4.442	0.534
765.000	457.916	80.006	19.991	103.837	19.932	4.455	0.523
765.500	458.108	80.009	19.994	103.842	19.935	4.174	0.516
766.000	458.375	80.008	19.992	103.843	19.934	4.314	0.478
766.500	458.624	80.007	19.991	103.843	19.933	4.397	0.487
767.000	458.897	80.010	19.993	103.839	19.932	4.468	0.519
767.500	459.188	80.009	19.992	103.840	19.934	4.288	0.543
768.000	459.414	80.007	19.994	103.835	19.936	4.100	0.540
768.500	459.681	80.009	19.993	103.834	19.932	4.446	0.505
769.000	459.934	80.008	19.993	103.834	19.937	4.052	0.506
769.500	460.193	80.009	19.994	103.834	19.937	4.054	0.516
770.000	460.467	80.009	19.993	103.832	19.936	4.148	0.523
770.500	460.687	80.010	19.993	103.831	19.936	4.141	0.513
771.000	460.968	80.008	19.992	103.832	19.936	4.098	0.497
771.500	461.249	80.008	19.994	103.832	19.934	4.307	0.531
772.000	461.488	80.008	19.992	103.837	19.935	4.185	0.541
772.500	461.729	80.008	19.993	103.843	19.935	4.213	0.501
773.000	461.988	80.008	19.993	103.843	19.937	4.026	0.490
773.500	462.235	80.010	19.993	103.843	19.936	4.146	0.503
774.000	462.547	80.009	19.994	103.844	19.937	4.078	0.533
774.500	462.767	80.010	19.994	103.839	19.935	4.198	0.546
775.000	463.043	80.010	19.992	103.833	19.936	4.122	0.514
775.500	463.321	80.010	19.995	103.833	19.938	3.937	0.525
776.000	463.543	80.009	19.993	103.833	19.937	4.042	0.527
776.500	463.851	80.011	19.993	103.833	19.939	3.872	0.515
777.000	464.068	80.009	19.993	103.838	19.936	4.111	0.527
777.500	464.341	80.009	19.994	103.840	19.936	4.124	0.508
778.000	464.585	80.010	19.992	103.840	19.937	4.041	0.504
778.500	464.832	80.010	19.993	103.840	19.937	4.069	0.504
779.000	465.083	80.010	19.993	103.840	19.938	3.995	0.494
779.500	465.353	80.010	19.992	103.834	19.939	3.856	0.509
780.000	465.609	80.009	19.991	103.832	19.938	3.947	0.524
780.500	465.835	80.010	19.992	103.833	19.938	3.952	0.504
781.000	466.131	80.011	19.991	103.833	19.939	3.889	0.502
781.500	466.388	80.010	19.992	103.833	19.940	3.810	0.537
782.000	466.630	80.010	19.992	103.833	19.940	3.782	0.526
782.500	466.853	80.011	19.992	103.834	19.940	3.834	0.482
783.000	467.167	80.011	19.992	103.833	19.940	3.791	0.500
783.500	467.412	80.011	19.993	103.833	19.939	3.893	0.548
784.000	467.699	80.010	19.991	103.832	19.940	3.804	0.546
784.500	467.963	80.010	19.990	103.832	19.939	3.902	0.542
785.000	468.202	80.011	19.993	103.832	19.937	4.011	0.527
785.500	468.482	80.010	19.991	103.837	19.938	3.948	0.511
786.000	468.686	80.010	19.995	103.843	19.937	4.082	0.501
786.500	468.972	80.010	19.991	103.844	19.937	4.052	0.486
787.000	469.195	80.009	19.992	103.844	19.940	3.797	0.499
787.500	469.460	80.009	19.993	103.843	19.939	3.908	0.499
788.000	469.699	80.008	19.994	103.838	19.939	3.873	0.496
788.500	470.015	80.008	19.995	103.831	19.941	3.725	0.530
789.000	470.268	80.008	19.993	103.829	19.940	3.817	0.562
789.500	470.518	80.008	19.993	103.828	19.940	3.847	0.536
790.000	470.811	80.007	19.992	103.828	19.940	3.828	0.524
790.500	471.032	80.007	19.993	103.827	19.941	3.758	0.529
791.000	471.292	80.008	19.993	103.827	19.940	3.812	0.497
791.500	471.558	80.008	19.992	103.827	19.940	3.793	0.503
792.000	471.798	80.007	19.992	103.828	19.942	3.618	0.516
792.500	472.060	80.007	19.993	103.830	19.940	3.806	0.504
793.000	472.334	80.009	19.991	103.830	19.939	3.906	0.519
793.500	472.618	80.008	19.993	103.831	19.939	3.880	0.547
794.000	472.890	80.009	19.992	103.835	19.945	3.407	0.557
794.500	473.154	80.008	19.993	103.840	19.939	3.902	0.546
795.000	473.409	80.008	19.993	103.838	19.940	3.786	0.528
795.500	473.686	80.007	19.993	103.839	19.944	3.492	0.526
796.000	473.930	80.009	19.994	103.838	19.943	3.551	0.526
796.500	474.204	80.007	19.995	103.836	19.944	3.518	0.519
797.000	474.459	80.009	19.992	103.831	19.944	3.522	0.524
797.500	474.752	80.009	19.992	103.831	19.948	3.191	0.538
798.000	475.049	80.007	19.993	103.831	19.946	3.357	0.569
798.500	475.257	80.009	19.993	103.831	19.946	3.370	0.548
799.001	475.513	80.007	19.993	103.830	19.946	3.311	0.484
799.501	475.783	80.008	19.992	103.830	19.944	3.486	0.495
800.000	475.999	80.008	19.992	103.830	19.943	3.560	0.506
800.500	476.293	80.007	19.993	103.829	19.943	3.581	0.498
801.000	476.542	80.006	19.994	103.830	19.941	3.710	0.527
801.500	476.796	80.009	19.992	103.830	19.946	3.322	0.523
802.000	477.098	80.007	19.994	103.829	19.944	3.525	0.529
802.500	477.324	80.008	19.992	103.828	19.941	3.703	0.542
803.000	477.569	80.008	19.994	103.828	19.944	3.466	0.500
803.500	477.847	80.008	19.994	103.828	19.944	3.496	0.497
804.000	478.111	80.008	19.994	103.828	19.945	3.435	0.532
804.500	478.347	80.007	19.993	103.830	19.947	3.257	0.521
805.000	478.611	80.010	19.995	103.830	19.945	3.418	0.500
805.500	478.909	80.008	19.994	103.830	19.946	3.368	0.531
806.000	479.155	80.009	19.995	103.829	19.945	3.425	0.553
806.500	479.408	80.009	19.993	103.829	19.947	3.224	0.521
807.000	479.671	80.008	19.993	103.829	19.946	3.364	0.508
807.500	479.940	80.009	19.995	103.828	19.946	3.333	0.524
808.000	480.158	80.008	19.995	103.827	19.945	3.403	0.510
808.500	480.430	80.007	19.992	103.827	19.948	3.202	0.488
809.000	480.721	80.007	19.995	103.828	19.946	3.327	0.526
809.500	480.993	80.008	19.993	103.827	19.947	3.270	0.563
810.000	481.250	80.008	19.994	103.828	19.947	3.287	0.547
810.500	481.489	80.008	19.994	103.829	19.946	3.364	0.513
811.000	481.798	80.007	19.993	103.828	19.943	3.571	0.522
811.500	482.040	80.009	19.995	103.828	19.946	3.350	0.549
812.000	482.270	80.008	19.992	103.828	19.946	3.355	0.512
812.500	482.576	80.007	19.994	103.828	19.947	3.250	0.504
813.000	482.819	80.009	19.994	103.828	19.944	3.497	0.542
813.500	483.091	80.007	19.992	103.828	19.945	3.385	0.532
814.000	483.355	80.008	19.993	103.828	19.946	3.344	0.526
814.500	483.599	80.008	19.995	103.828	19.945	3.398	0.522
815.000	483.837	80.007	19.994	103.828	19.945	3.407	0.495
815.500	484.105	80.006	19.992	103.828	19.946	3.374	0.493
816.000	484.336	80.008	19.995	103.828	19.945	3.436	0.502
816.500	484.606	80.008	19.995	103.829	19.945	3.379	0.500
817.000	484.881	80.007	19.993	103.829	19.944	3.516	0.524
817.500	485.162	80.007	19.993	103.829	19.946	3.372	0.551
818.000	485.399	80.007	19.995	103.830	19.946	3.372	0.536
818.500	485.686	80.007	19.995	103.830	19.950	3.041	0.521
819.000	485.898	80.007	19.993	103.830	19.945	3.433	0.512
819.500	486.163	80.008	19.995	103.830	19.948	3.161	0.488
820.000	486.425	80.008	19.994	103.830	19.945	3.416	0.502
820.500	486.693	80.006	19.994	103.829	19.944	3.488	0.529
821.000	486.930	80.008	19.994	103.829	19.945	3.385	0.517
821.500	487.244	80.008	19.994	103.829	19.944	3.503	0.528
822.000	487.452	80.006	19.994	103.829	19.945	3.394	0.537
822.500	487.723	80.007	19.994	103.830	19.945	3.420	0.501
823.000	487.990	80.008	19.994	103.831	19.947	3.228	0.509
823.500	488.225	80.005	19.995	103.831	19.945	3.418	0.520
824.000	488.489	80.006	19.995	103.832	19.945	3.394	0.501
824.500	488.740	80.005	19.993	103.831	19.947	3.255	0.507
825.000	489.019	80.008	19.994	103.831	19.946	3.300	0.522
825.500	489.311	80.007	19.992	103.831	19.949	3.087	0.550
826.000	489.556	80.007	19.994	103.831	19.951	2.946	0.555
826.500	489.801	80.007	19.993	103.831	19.951	2.963	0.513
827.000	490.020	80.007	19.993	103.831	19.952	2.865	0.477
827.500	490.301	80.008	19.994	103.831	19.953	2.791	0.482
828.000	490.554	80.007	19.994	103.832	19.951	2.941	0.517
828.500	490.844	80.007	19.994	103.832	19.951	2.947	0.539
829.000	491.087	80.008	19.993	103.832	19.950	3.008	0.538
829.500	491.354	80.008	19.994	103.831	19.951	2.943	0.521
830.000	491.625	80.007	19.995	103.831	19.950	3.013	0.524
830.501	491.860	80.008	19.995	103.831	19.951	2.952	0.522
831.001	492.110	80.007	19.993	103.831	19.949	3.076	0.495
831.500	492.376	80.008	19.994	103.831	19.948	3.159	0.500
832.000	492.685	80.007	19.993	103.829	19.948	3.163	0.546
832.500	492.863	80.008	19.993	103.827	19.950	2.991	0.531
833.000	493.187	80.009	19.993	103.826	19.947	3.224	0.495
833.500	493.418	80.007	19.996	103.826	19.948	3.150	0.529
834.000	493.617	80.008	19.993	103.825	19.950	3.050	0.492
834.500	493.943	80.009	19.991	103.827	19.947	3.268	0.478
835.000	494.232	80.009	19.993	103.828	19.951	2.934	0.570
835.500	494.498	80.008	19.993	103.829	19.948	3.215	0.585
836.000	494.708	80.008	19.993	103.833	19.943	3.566	0.516
836.500	495.014	80.008	19.994	103.839	19.944	3.459	0.496
837.000	495.255	80.009	19.994	103.841	19.948	3.181	0.531
837.500	495.560	80.008	19.994	103.841	19.949	3.111	0.546
838.000	495.800	80.008	19.994	103.841	19.946	3.344	0.546
838.500	496.029	80.007	19.993	103.834	19.949	3.124	0.507
839.000	496.320	80.007	19.995	103.827	19.948	3.176	0.494
839.500	496.593	80.008	19.995	103.822	19.949	3.124	0.542
840.000	496.825	80.008	19.993	103.822	19.947	3.222	0.534
840.500	497.110	80.009	19.995	103.823	19.948	3.196	0.510
841.000	497.360	80.009	19.993	103.825	19.946	3.337	0.526
841.500	497.656	80.008	19.994	103.827	19.947	3.263	0.541
842.000	497.900	80.009	19.994	103.830	19.949	3.104	0.543
842.500	498.131	80.008	19.994	103.830	19.948	3.218	0.507
843.000	498.381	80.008	19.993	103.828	19.947	3.285	0.478
843.500	498.620	80.007	19.993	103.829	19.950	3.011	0.485
844.000	498.884	80.008	19.993	103.829	19.949	3.120	0.496
844.500	499.151	80.007	19.994	103.829	19.946	3.305	0.517
845.000	499.413	80.008	19.995	103.830	19.948	3.196	0.529
845.500	499.644	80.008	19.993	103.833	19.946	3.346	0.511
846.000	499.909	80.008	19.992	103.831	19.950	3.002	0.495
846.500	500.188	80.008	19.994	103.831	19.946	3.298	0.521
847.000	500.425	80.010	19.994	103.831	19.950	3.000	0.531
847.500	500.697	80.007	19.993	103.829	19.944	3.455	0.513
848.000	500.947	80.008	19.995	103.828	19.951	2.910	0.515
848.500	501.190	80.008	19.992	103.829	19.949	3.078	0.507
849.000	501.458	80.008	19.992	103.829	19.946	3.346	0.502
849.500	501.700	80.008	19.992	103.830	19.950	2.989	0.511
850.000	501.905	80.008	19.992	103.832	19.949	3.122	0.478
850.500	502.164	80.010	19.992	103.833	19.947	3.296	0.456
851.000	502.425	80.009	19.993	103.833	19.950	3.021	0.492
851.500	502.682	80.008	19.991	103.832	19.947	3.294	0.519
852.000	502.942	80.010	19.991	103.832	19.949	3.115	0.518
852.500	503.195	80.009	19.994	103.831	19.948	3.185	0.515
853.000	503.468	80.010	19.993	103.830	19.947	3.220	0.520
853.500	503.698	80.010	19.993	103.831	19.948	3.200	0.514
854.000	503.964	80.011	19.993	103.832	19.951	2.928	0.499
854.500	504.220	80.010	19.993	103.832	19.948	3.154	0.509
855.000	504.470	80.010	19.992	103.832	19.950	3.048	0.514
855.500	504.709	80.010	19.991	103.832	19.948	3.152	0.498
856.000	504.962	80.010	19.992	103.832	19.950	3.048	0.491
856.500	505.246	80.010	19.993	103.830	19.948	3.172	0.515
857.000	505.492	80.009	19.992	103.830	19.950	3.017	0.533
857.500	505.775	80.011	19.994	103.830	19.950	3.043	0.529
858.000	506.004	80.010	19.993	103.830	19.948	3.202	0.520
858.500	506.262	80.011	19.993	103.829	19.952	2.880	0.500
859.000	506.483	80.010	19.992	103.830	19.950	3.026	0.483
859.500	506.757	80.010	19.993	103.829	19.946	3.370	0.487
860.000	507.009	80.011	19.992	103.827	19.949	3.098	0.511
860.500	507.245	80.010	19.995	103.827	19.950	3.048	0.508
861.000	507.495	80.010	19.993	103.827	19.948	3.150	0.487
861.500	507.755	80.011	19.993	103.825	19.951	2.919	0.498
862.000	508.044	80.011	19.994	103.825	19.949	3.063	0.529
862.500	508.306	80.010	19.992	103.827	19.948	3.183	0.550
863.000	508.529	80.010	19.991	103.827	19.949	3.078	0.518
863.500	508.790	80.011	19.994	103.827	19.947	3.283	0.484
864.000	509.067	80.011	19.994	103.827	19.950	3.019	0.512
864.500	509.328	80.010	19.993	103.827	19.947	3.268	0.538
865.000	509.556	80.011	19.994	103.827	19.947	3.250	0.513
865.500	509.833	80.010	19.993	103.827	19.947	3.296	0.497
866.000	510.109	80.011	19.993	103.827	19.949	3.137	0.530
866.500	510.331	80.010	19.992	103.827	19.949	3.091	0.526
867.000	510.577	80.010	19.992	103.827	19.948	3.150	0.483
867.500	510.869	80.010	19.993	103.827	19.948	3.200	0.503
868.000	511.124	80.009	19.993	103.828	19.950	2.987	0.543
868.500	511.343	80.010	19.993	103.828	19.952	2.897	0.511
869.000	511.611	80.009	19.993	103.828	19.950	2.985	0.480
869.500	511.822	80.008	19.992	103.828	19.950	3.000	0.483
870.000	512.093	80.007	19.991	103.831	19.947	3.266	0.480
870.500	512.345	80.008	19.994	103.832	19.947	3.231	0.503
871.000	512.616	80.008	19.992	103.832	19.950	2.998	0.523
871.500	512.848	80.008	19.993	103.832	19.949	3.089	0.513
872.000	513.131	80.008	19.994	103.832	19.948	3.146	0.509
872.500	513.381	80.009	19.994	103.830	19.952	2.852	0.524
873.000	513.623	80.009	19.993	103.828	19.951	2.919	0.512
873.500	513.872	80.008	19.993	103.828	19.947	3.226	0.491
874.000	514.184	80.009	19.993	103.828	19.947	3.220	0.526
874.500	514.414	80.007	19.993	103.828	19.950	2.984	0.552
875.000	514.671	80.009	19.993	103.828	19.953	2.806	0.514
875.500	514.942	80.008	19.992	103.828	19.950	3.028	0.507
876.000	515.197	80.008	19.994	103.827	19.951	2.954	0.527
876.500	515.454	80.009	19.993	103.828	19.952	2.832	0.519
877.000	515.686	80.008	19.994	103.829	19.952	2.886	0.501
877.500	515.974	80.009	19.994	103.830	19.952	2.873	0.505
878.000	516.218	80.008	19.994	103.830	19.949	3.076	0.526
878.500	516.473	80.008	19.993	103.830	19.951	2.952	0.516
879.000	516.719	80.007	19.995	103.829	19.950	3.024	0.500
879.500	516.942	80.009	19.994	103.828	19.950	3.039	0.485
880.000	517.236	80.009	19.993	103.830	19.949	3.074	0.494
880.500	517.515	80.009	19.993	103.832	19.950	3.026	0.545
881.000	517.741	80.008	19.993	103.833	19.950	3.050	0.539
881.500	517.993	80.008	19.993	103.833	19.951	2.978	0.491
882.000	518.280	80.009	19.993	103.833	19.952	2.876	0.508
882.500	518.495	80.008	19.994	103.830	19.952	2.847	0.520
883.000	518.770	80.009	19.992	103.828	19.951	2.965	0.496
883.500	519.030	80.009	19.992	103.828	19.950	3.052	0.513
884.000	519.274	80.009	19.992	103.828	19.948	3.141	0.520
884.500	519.530	80.008	19.993	103.828	19.951	2.926	0.502
885.000	519.792	80.009	19.992	103.829	19.952	2.871	0.509
885.500	520.032	80.009	19.991	103.829	19.951	2.913	0.510
886.000	520.297	80.009	19.993	103.829	19.949	3.083	0.503
886.500	520.584	80.007	19.992	103.830	19.950	3.032	0.529
887.000	520.813	80.008	19.993	103.830	19.951	2.969	0.534
887.500	521.034	80.009	19.992	103.830	19.948	3.189	0.483
888.000	521.323	80.009	19.992	103.831	19.947	3.237	0.480
888.500	521.543	80.009	19.993	103.829	19.951	2.945	0.509
889.000	521.791	80.009	19.993	103.827	19.948	3.172	0.488
889.500	522.073	80.009	19.992	103.826	19.948	3.209	0.499
890.001	522.323	80.009	19.993	103.825	19.946	3.355	0.531
890.500	522.579	80.009	19.992	103.825	19.944	3.459	0.519
891.000	522.811	80.008	19.992	103.827	19.947	3.259	0.497
891.500	523.089	80.009	19.992	103.830	19.947	3.224	0.499
892.000	523.347	80.008	19.992	103.831	19.946	3.357	0.523
892.500	523.558	80.009	19.992	103.832	19.949	3.111	0.502
893.000	523.853	80.008	19.992	103.832	19.951	2.934	0.487
893.501	524.091	80.008	19.993	103.829	19.947	3.283	0.520
894.001	524.346	80.008	19.994	103.828	19.949	3.104	0.514
894.500	524.576	80.009	19.992	103.827	19.950	3.054	0.489
895.000	524.859	80.010	19.993	103.827	19.950	3.004	0.499
895.500	525.118	80.008	19.993	103.827	19.948	3.185	0.528
896.000	525.359	80.009	19.993	103.830	19.949	3.100	0.521
896.500	525.591	80.009	19.995	103.830	19.949	3.122	0.487
897.000	525.853	80.007	19.994	103.830	19.948	3.178	0.483
897.500	526.119	80.008	19.994	103.831	19.949	3.107	0.510
898.000	526.362	80.008	19.993	103.830	19.951	2.952	0.518
898.500	526.613	80.007	19.994	103.830	19.949	3.063	0.502
899.000	526.841	80.007	19.994	103.830	19.948	3.172	0.487
899.501	527.127	80.008	19.993	103.830	19.951	2.978	0.496
900.000	527.330	80.007	19.994	103.829	19.949	3.120	0.501
900.500	527.589	80.008	19.993	103.829	19.951	2.969	0.476
901.000	527.819	80.007	19.994	103.830	19.950	3.009	0.476
901.500	528.097	80.007	19.994	103.830	19.950	3.011	0.499
902.000	528.366	80.007	19.993	103.830	19.953	2.795	0.528
902.500	528.581	80.007	19.994	103.830	19.953	2.815	0.515
903.000	528.870	80.008	19.994	103.830	19.951	2.913	0.494
903.500	529.074	80.006	19.992	103.831	19.951	2.935	0.498
904.000	529.319	80.007	19.994	103.832	19.951	2.972	0.471
904.500	529.566	80.006	19.996	103.832	19.950	3.037	0.471
905.000	529.848	80.006	19.993	103.831	19.949	3.126	0.510
905.500	530.088	80.007	19.995	103.829	19.950	3.059	0.525
906.000	530.334	80.007	19.993	103.828	19.953	2.795	0.504
906.500	530.610	80.006	19.994	103.828	19.954	2.684	0.504
907.000	530.836	80.008	19.994	103.828	19.954	2.723	0.512
907.500	531.086	80.006	19.994	103.830	19.949	3.135	0.489
908.000	531.348	80.007	19.994	103.832	19.957	2.492	0.494
908.500	531.583	80.007	19.993	103.832	19.969	1.547	0.505
909.000	531.845	80.007	19.993	103.832	19.961	2.141	0.497
909.500	532.112	80.007	19.991	103.832	19.964	1.924	0.513
910.000	532.357	80.007	19.993	103.832	19.947	3.283	0.521
910.501	532.600	80.008	19.993	103.833	19.948	3.202	0.499
911.000	532.836	80.007	19.991	103.834	19.946	3.368	0.483
911.500	533.125	80.008	19.992	103.836	19.946	3.305	0.502
912.000	533.374	80.008	19.994	103.836	19.944	3.468	0.532
912.500	533.658	80.009	19.994	103.838	19.944	3.492	0.536
913.000	533.883	80.008	19.993	103.837	19.948	3.154	0.521
913.500	534.139	80.008	19.994	103.835	19.953	2.806	0.495
914.000	534.407	80.007	19.994	103.834	19.947	3.279	0.503
914.500	534.664	80.009	19.994	103.836	19.949	3.061	0.524
915.000	534.936	80.009	19.994	103.838	19.949	3.093	0.527
915.500	535.169	80.009	19.994	103.839	19.947	3.292	0.517
916.000	535.457	80.010	19.993	103.838	19.950	3.011	0.513
916.500	535.670	80.011	19.993	103.838	19.949	3.137	0.511
917.000	535.962	80.009	19.993	103.835	19.947	3.224	0.503
917.500	536.248	80.009	19.994	103.830	19.950	3.028	0.541
918.000	536.512	80.010	19.994	103.829	19.946	3.331	0.564
918.500	536.738	80.009	19.993	103.828	19.945	3.403	0.520
919.000	537.019	80.011	19.994	103.828	19.948	3.183	0.499
919.500	537.246	80.010	19.993	103.827	19.948	3.211	0.507
920.000	537.497	80.011	19.993	103.827	19.949	3.076	0.492
920.500	537.801	80.010	19.993	103.826	19.948	3.215	0.517
921.000	537.995	80.011	19.993	103.827	19.947	3.274	0.527
921.500	538.258	80.010	19.992	103.829	19.949	3.072	0.477
922.000	538.517	80.009	19.994	103.831	19.947	3.222	0.490
922.500	538.767	80.008	19.992	103.831	19.952	2.836	0.515
923.000	539.032	80.009	19.993	103.833	19.950	3.050	0.512
923.500	539.282	80.009	19.993	103.832	19.952	2.823	0.515
924.000	539.596	80.009	19.993	103.830	19.951	2.913	0.539
924.500	539.862	80.009	19.992	103.828	19.949	3.111	0.572
925.000	540.080	80.009	19.994	103.829	19.947	3.261	0.532
925.500	540.331	80.009	19.994	103.828	19.948	3.189	0.477
926.001	540.605	80.009	19.994	103.829	19.943	3.569	0.497
926.501	540.884	80.009	19.993	103.828	19.947	3.250	0.539
927.000	541.160	80.009	19.994	103.828	19.950	2.989	0.554
927.500	541.453	80.009	19.994	103.828	19.950	2.987	0.562
928.000	541.714	80.008	19.993	103.828	19.946	3.353	0.561
928.500	541.993	80.007	19.993	103.827	19.949	3.122	0.547
929.000	542.220	80.009	19.994	103.828	19.949	3.130	0.523
929.500	542.502	80.008	19.994	103.827	19.947	3.285	0.508
930.000	542.722	80.007	19.995	103.827	19.949	3.128	0.506
930.500	543.049	80.008	19.995	103.827	19.947	3.265	0.525
931.000	543.257	80.009	19.994	103.828	19.949	3.137	0.541
931.500	543.560	80.007	19.994	103.829	19.945	3.383	0.522
932.000	543.805	80.009	19.994	103.828	19.949	3.065	0.529
932.500	544.086	80.009	19.994	103.829	19.947	3.248	0.537
933.000	544.334	80.009	19.994	103.828	19.951	2.960	0.528
933.500	544.591	80.009	19.994	103.827	19.947	3.255	0.517
934.000	544.822	80.010	19.994	103.826	19.944	3.514	0.497
934.500	545.100	80.009	19.994	103.826	19.948	3.174	0.498
935.000	545.381	80.010	19.994	103.826	19.950	3.043	0.534
935.500	545.588	80.008	19.993	103.830	19.948	3.211	0.524
936.000	545.875	80.009	19.995	103.830	19.948	3.183	0.491
936.500	546.171	80.010	19.995	103.833	19.948	3.196	0.539
937.000	546.438	80.009	19.994	103.835	19.950	3.006	0.573
937.500	546.702	80.010	19.995	103.835	19.948	3.198	0.547
938.000	546.965	80.010	19.993	103.831	19.947	3.231	0.529
938.500	547.223	80.010	19.994	103.831	19.950	3.037	0.524
939.000	547.473	80.010	19.993	103.828	19.948	3.165	0.514
939.500	547.738	80.010	19.994	103.826	19.946	3.305	0.512
940.000	547.983	80.010	19.994	103.825	19.949	3.085	0.513
940.500	548.241	80.010	19.992	103.826	19.946	3.313	0.507
941.001	548.549	80.011	19.993	103.826	19.952	2.852	0.534
941.500	548.793	80.011	19.994	103.826	19.947	3.222	0.559
942.000	549.029	80.010	19.993	103.826	19.949	3.078	0.516
942.500	549.265	80.011	19.993	103.826	19.951	2.917	0.476
943.000	549.559	80.011	19.993	103.825	19.947	3.235	0.501
943.500	549.820	80.011	19.992	103.825	19.949	3.098	0.542
944.000	550.102	80.011	19.994	103.826	19.947	3.228	0.549
944.500	550.368	80.011	19.993	103.826	19.948	3.200	0.546
945.000	550.599	80.011	19.993	103.826	19.948	3.165	0.523
945.500	550.827	80.010	19.994	103.826	19.947	3.248	0.478
946.000	551.109	80.010	19.992	103.826	19.949	3.115	0.484
946.500	551.439	80.010	19.992	103.825	19.948	3.163	0.561
947.000	551.654	80.010	19.993	103.825	19.948	3.191	0.579
947.500	551.920	80.010	19.994	103.826	19.947	3.248	0.513
948.000	552.125	80.010	19.993	103.828	19.946	3.340	0.476
948.500	552.454	80.011	19.993	103.828	19.948	3.157	0.502
949.001	552.679	80.010	19.993	103.828	19.950	3.054	0.544
949.500	552.961	80.011	19.993	103.828	19.950	3.008	0.531
950.000	553.229	80.009	19.992	103.828	19.950	3.048	0.528
950.500	553.442	80.010	19.991	103.827	19.948	3.207	0.515
951.000	553.757	80.009	19.992	103.827	19.947	3.270	0.505
951.500	554.004	80.010	19.993	103.828	19.948	3.191	0.545
952.000	554.265	80.008	19.992	103.829	19.948	3.215	0.535
952.500	554.539	80.009	19.992	103.829	19.950	3.035	0.522
953.000	554.818	80.009	19.993	103.829	19.947	3.250	0.544
953.500	555.070	80.008	19.992	103.828	19.944	3.455	0.541
954.000	555.352	80.008	19.992	103.829	19.947	3.224	0.532
954.501	555.610	80.008	19.993	103.828	19.947	3.237	0.537
955.001	555.884	80.008	19.993	103.828	19.947	3.274	0.536
955.500	556.122	80.008	19.994	103.829	19.944	3.486	0.522
956.000	556.403	80.007	19.993	103.830	19.947	3.248	0.516
956.500	556.662	80.007	19.992	103.830	19.950	3.043	0.530
957.000	556.923	80.006	19.993	103.830	19.950	3.024	0.531
957.501	557.169	80.006	19.992	103.830	19.947	3.292	0.514
958.001	557.407	80.006	19.993	103.831	19.950	3.043	0.495
958.500	557.712	80.008	19.993	103.831	19.947	3.242	0.514
959.000	557.945	80.007	19.993	103.831	19.949	3.133	0.540
959.500	558.240	80.007	19.993	103.829	19.950	3.052	0.533
960.000	558.480	80.006	19.993	103.828	19.951	2.954	0.531
960.500	558.760	80.007	19.993	103.827	19.948	3.215	0.527
961.000	558.993	80.008	19.992	103.826	19.948	3.141	0.517
961.500	559.284	80.007	19.992	103.826	19.951	2.915	0.519
962.000	559.521	80.007	19.993	103.828	19.951	2.963	0.526
962.500	559.819	80.007	19.993	103.829	19.948	3.185	0.531
963.000	560.043	80.007	19.992	103.830	19.949	3.076	0.528
963.500	560.343	80.007	19.993	103.829	19.948	3.183	0.523
964.000	560.591	80.007	19.993	103.830	19.951	2.961	0.537
964.500	560.802	80.007	19.992	103.830	19.949	3.137	0.504
965.000	561.117	80.007	19.993	103.830	19.950	2.997	0.492
965.500	561.378	80.008	19.993	103.830	19.949	3.098	0.551
966.000	561.630	80.007	19.993	103.830	19.951	2.923	0.544
966.500	561.908	80.008	19.994	103.830	19.950	3.045	0.522
967.000	562.178	80.008	19.994	103.830	19.950	3.006	0.539
967.500	562.392	80.006	19.993	103.830	19.952	2.862	0.516
968.000	562.675	80.005	19.992	103.830	19.953	2.777	0.490
968.500	562.959	80.007	19.993	103.830	19.953	2.762	0.532
969.000	563.203	80.007	19.992	103.829	19.949	3.134	0.548
969.500	563.453	80.006	19.993	103.830	19.949	3.137	0.511
970.000	563.710	80.008	19.994	103.828	19.951	2.965	0.500
970.500	563.983	80.007	19.993	103.828	19.951	2.919	0.518
971.001	564.247	80.007	19.993	103.826	19.952	2.843	0.534
971.500	564.510	80.007	19.993	103.824	19.952	2.884	0.532
972.000	564.713	80.007	19.992	103.824	19.952	2.899	0.496
972.500	565.037	80.008	19.992	103.825	19.952	2.888	0.497
973.000	565.279	80.008	19.992	103.827	19.950	3.049	0.546
973.500	565.564	80.008	19.992	103.828	19.953	2.812	0.546
974.000	565.832	80.007	19.992	103.830	19.948	3.162	0.540
974.500	566.087	80.007	19.992	103.830	19.948	3.197	0.539
975.000	566.326	80.007	19.992	103.829	19.950	2.982	0.509
975.500	566.569	80.008	19.993	103.828	19.948	3.187	0.488
976.000	566.833	80.007	19.993	103.825	19.951	2.906	0.494
976.500	567.095	80.009	19.992	103.825	19.947	3.219	0.516
977.000	567.328	80.007	19.992	103.825	19.950	2.986	0.510
977.500	567.587	80.009	19.992	103.826	19.951	2.945	0.493
978.000	567.865	80.009	19.993	103.821	19.950	3.058	0.514
978.500	568.075	80.008	19.992	103.821	19.949	3.078	0.513
979.000	568.335	80.008	19.993	103.821	19.950	2.991	0.479
979.500	568.623	80.008	19.993	103.821	19.952	2.886	0.509
980.000	568.857	80.008	19.993	103.818	19.948	3.139	0.535
980.500	569.162	80.008	19.993	103.822	19.950	2.982	0.530
981.000	569.421	80.009	19.993	103.821	19.947	3.241	0.551
981.500	569.671	80.008	19.993	103.819	19.947	3.278	0.536
982.000	569.913	80.008	19.992	103.815	19.951	2.947	0.500
982.500	570.180	80.007	19.992	103.813	19.949	3.106	0.501
983.000	570.426	80.008	19.992	103.810	19.947	3.230	0.511
983.501	570.691	80.008	19.992	103.809	19.948	3.159	0.512
984.001	570.943	80.008	19.993	103.805	19.951	2.950	0.514
984.500	571.191	80.008	19.992	103.802	19.948	3.178	0.509
985.000	571.448	80.008	19.993	103.800	19.946	3.300	0.503
985.500	571.696	80.007	19.993	103.805	19.949	3.076	0.506
986.000	571.973	80.010	19.993	103.809	19.948	3.174	0.515
986.500	572.183	80.007	19.993	103.812	19.946	3.372	0.506
987.000	572.466	80.008	19.993	103.816	19.948	3.148	0.490
987.501	572.705	80.008	19.994	103.821	19.950	3.043	0.508
988.000	572.957	80.006	19.993	103.822	19.950	2.997	0.507
988.500	573.237	80.007	19.993	103.822	19.949	3.124	0.511
989.000	573.487	80.008	19.993	103.825	19.951	2.956	0.531
989.500	573.748	80.007	19.993	103.827	19.950	3.056	0.521
990.000	573.963	80.008	19.992	103.829	19.949	3.074	0.493
990.500	574.246	80.007	19.993	103.828	19.945	3.396	0.486
991.000	574.536	80.007	19.993	103.828	19.945	3.394	0.536
991.501	574.775	80.007	19.993	103.826	19.948	3.213	0.552
992.000	575.036	80.007	19.994	103.823	19.946	3.313	0.514
992.500	575.301	80.007	19.993	103.822	19.946	3.335	0.513
993.000	575.545	80.007	19.993	103.822	19.949	3.106	0.517
993.500	575.802	80.009	19.994	103.822	19.950	3.050	0.505
994.000	576.044	80.008	19.992	103.823	19.947	3.255	0.501
994.500	576.311	80.008	19.993	103.825	19.947	3.244	0.504
995.000	576.549	80.008	19.994	103.825	19.949	3.128	0.507
995.500	576.806	80.007	19.992	103.824	19.949	3.130	0.500
996.000	577.064	80.006	19.994	103.824	19.950	3.019	0.505
996.500	577.329	80.008	19.995	103.825	19.949	3.072	0.519
997.001	577.557	80.008	19.993	103.829	19.949	3.076	0.509
997.500	577.808	80.008	19.995	103.829	19.948	3.183	0.486
998.000	578.068	80.008	19.994	103.830	19.952	2.889	0.494
998.500	578.331	80.009	19.994	103.830	19.947	3.220	0.517
999.000	578.566	80.009	19.993	103.827	19.949	3.096	0.511
999.500	578.836	80.009	19.994	103.824	19.946	3.363	0.502
1000.000	579.080	80.010	19.995	103.824	19.946	3.355	0.509
1000.500	579.297	80.009	19.994	103.824	19.946	3.339	0.488
1001.000	579.592	80.010	19.994	103.824	19.949	3.108	0.487
1001.500	579.858	80.009	19.993	103.826	19.949	3.097	0.537
1002.001	580.087	80.010	19.994	103.829	19.946	3.343	0.528
1002.501	580.347	80.010	19.993	103.829	19.947	3.272	0.492
1003.000	580.604	80.009	19.993	103.829	19.949	3.111	0.503
1003.500	580.851	80.009	19.994	103.829	19.947	3.274	0.510
1004.000	581.113	80.008	19.993	103.828	19.947	3.250	0.507
1004.500	581.358	80.010	19.994	103.827	19.948	3.163	0.508
1005.000	581.575	80.009	19.994	103.827	19.946	3.337	0.484
1005.500	581.861	80.009	19.995	103.827	19.949	3.128	0.482
1006.000	582.120	80.009	19.994	103.827	19.946	3.322	0.524
1006.500	582.331	80.009	19.993	103.827	19.948	3.167	0.508
1007.000	582.596	80.009	19.993	103.827	19.947	3.239	0.473
1007.500	582.852	80.009	19.993	103.827	19.947	3.256	0.498
1008.000	583.085	80.010	19.994	103.827	19.948	3.182	0.505
1008.500	583.390	80.009	19.993	103.827	19.946	3.330	0.514
1009.000	583.621	80.009	19.993	103.826	19.949	3.137	0.537
1009.500	583.843	80.009	19.994	103.826	19.947	3.287	0.495
1010.000	584.092	80.008	19.993	103.826	19.946	3.355	0.462
1010.501	584.382	80.010	19.993	103.826	19.946	3.300	0.505
1011.001	584.575	80.010	19.993	103.825	19.944	3.520	0.511
1011.501	584.842	80.009	19.993	103.820	19.945	3.418	0.471
1012.000	585.082	80.010	19.993	103.815	19.947	3.237	0.483
1012.500	585.342	80.010	19.993	103.815	19.944	3.455	0.503
1013.000	585.599	80.009	19.993	103.816	19.943	3.588	0.509
1013.500	585.853	80.009	19.994	103.818	19.946	3.333	0.514
1014.000	586.084	80.008	19.994	103.823	19.945	3.424	0.498
1014.500	586.334	80.008	19.993	103.828	19.945	3.381	0.483
1015.000	586.602	80.008	19.993	103.828	19.945	3.416	0.499
1015.500	586.873	80.008	19.993	103.829	19.947	3.250	0.528
1016.000	587.082	80.008	19.993	103.829	19.945	3.398	0.510
1016.500	587.342	80.009	19.993	103.830	19.943	3.540	0.475
1017.000	587.613	80.010	19.994	103.829	19.945	3.429	0.500
1017.500	587.845	80.010	19.993	103.825	19.949	3.113	0.517
1018.000	588.116	80.008	19.994	103.819	19.945	3.407	0.503
1018.500	588.358	80.010	19.993	103.815	19.947	3.269	0.507
1019.000	588.594	80.008	19.993	103.810	19.946	3.302	0.495
1019.500	588.842	80.009	19.994	103.810	19.948	3.180	0.481
1020.000	589.107	80.009	19.993	103.814	19.950	3.052	0.499
1020.500	589.349	80.010	19.994	103.820	19.945	3.376	0.510
1021.000	589.620	80.010	19.993	103.823	19.945	3.409	0.510
1021.500	589.875	80.010	19.993	103.828	19.948	3.152	0.519
1022.000	590.137	80.009	19.994	103.828	19.949	3.137	0.522
1022.500	590.377	80.010	19.994	103.829	19.946	3.341	0.510
1023.000	590.616	80.009	19.993	103.829	19.946	3.370	0.490
1023.500	590.879	80.009	19.994	103.829	19.947	3.250	0.490
1024.000	591.107	80.009	19.993	103.828	19.949	3.075	0.496
1024.500	591.388	80.009	19.994	103.826	19.948	3.139	0.500
1025.000	591.602	80.010	19.994	103.826	19.947	3.246	0.502
1025.501	591.880	80.010	19.994	103.825	19.947	3.222	0.494
1026.001	592.116	80.011	19.994	103.825	19.947	3.222	0.503
1026.500	592.366	80.009	19.993	103.826	19.949	3.078	0.500
1027.000	592.626	80.010	19.994	103.827	19.947	3.289	0.498
1027.500	592.889	80.010	19.994	103.828	19.945	3.385	0.517
1028.001	593.116	80.010	19.993	103.825	19.947	3.272	0.507
1028.501	593.382	80.009	19.994	103.818	19.948	3.159	0.491
1029.000	593.593	80.009	19.994	103.815	19.948	3.174	0.485
1029.500	593.913	80.010	19.994	103.814	19.947	3.224	0.504
1030.000	594.106	80.010	19.993	103.813	19.948	3.150	0.522
1030.500	594.426	80.009	19.994	103.817	19.947	3.281	0.514
1031.000	594.667	80.008	19.994	103.822	19.947	3.250	0.537
1031.500	594.920	80.008	19.993	103.825	19.949	3.113	0.527
1032.000	595.133	80.008	19.994	103.826	19.946	3.363	0.480
1032.500	595.422	80.009	19.994	103.826	19.950	3.006	0.485
1033.000	595.663	80.008	19.993	103.823	19.947	3.280	0.516
1033.500	595.924	80.009	19.993	103.819	19.949	3.065	0.515
1034.000	596.172	80.009	19.994	103.817	19.949	3.078	0.505
1034.500	596.416	80.008	19.995	103.815	19.949	3.119	0.501
1035.000	596.664	80.007	19.993	103.812	19.947	3.246	0.492
1035.500	596.933	80.007	19.994	103.815	19.949	3.089	0.505
1036.000	597.182	80.006	19.994	103.820	19.950	3.017	0.517
1036.500	597.461	80.007	19.994	103.823	19.949	3.093	0.523
1037.001	597.725	80.006	19.993	103.826	19.955	2.608	0.536
1037.501	597.947	80.008	19.993	103.829	19.951	2.978	0.514
1038.000	598.215	80.006	19.993	103.830	19.950	3.037	0.488
1038.500	598.469	80.008	19.993	103.829	19.950	3.002	0.506
1039.000	598.719	80.007	19.993	103.830	19.949	3.084	0.513
