Repository: ulfsri/fsri_materials_database

# Materials and Products Database

## 01_Data

Raw data generated from each apparatus are included here in plain-text format. The data is organized first by material, next by the short name of test apparatus used, and where applicable additional filtering by test settings.

### material.json

Each material directory contains a json file of the same name as the material. This file links the data stored in the repository as well as data and graphs produced by the accompanying scripts (__02_Scripts__) to the respective landing page for the material on the front-end website.

File: 01_Data/PE_Foam_Pipe_Insulation/MCC/PE_Foam_Pipe_Insulation_MCC_30K_min_220127_R1.txt (part 3 of 4)
T Correction Coefficients:	0	1.024463	0
Time Shift (s):	14
*
Time (s)	Temperature (C)	N2 flow rate (cc/min)	O2 flow rate (cc/min)	Flow Rate (cc/min)	Oxygen (%)	HRR (W/g)	Heating rate (C/s)
698.000	435.567	80.011	19.993	103.829	19.651	39.891	0.493
698.500	435.823	80.012	19.993	103.824	19.643	40.524	0.506
699.000	436.094	80.010	19.993	103.824	19.635	41.156	0.516
699.500	436.337	80.011	19.993	103.822	19.623	42.080	0.521
700.000	436.565	80.010	19.992	103.819	19.613	42.793	0.493
700.500	436.816	80.012	19.992	103.818	19.604	43.569	0.475
701.000	437.084	80.011	19.993	103.818	19.590	44.592	0.499
701.500	437.349	80.012	19.993	103.818	19.583	45.170	0.526
702.000	437.584	80.011	19.993	103.818	19.572	46.029	0.517
702.500	437.840	80.010	19.992	103.819	19.560	46.931	0.495
703.000	438.055	80.011	19.993	103.821	19.549	47.803	0.481
703.500	438.328	80.010	19.993	103.820	19.537	48.692	0.479
704.000	438.598	80.012	19.993	103.819	19.525	49.644	0.516
704.500	438.816	80.012	19.994	103.818	19.514	50.507	0.516
705.000	439.044	80.011	19.994	103.814	19.503	51.398	0.467
705.500	439.310	80.012	19.994	103.811	19.491	52.314	0.470
706.000	439.618	80.012	19.993	103.811	19.478	53.266	0.534
706.500	439.865	80.012	19.993	103.809	19.466	54.258	0.565
707.000	440.109	80.011	19.994	103.811	19.454	55.149	0.523
707.500	440.342	80.011	19.994	103.814	19.443	56.043	0.484
708.000	440.629	80.012	19.993	103.817	19.426	57.303	0.499
708.500	440.876	80.012	19.994	103.813	19.414	58.242	0.527
709.000	441.070	80.013	19.993	103.810	19.400	59.370	0.487
709.500	441.371	80.012	19.993	103.805	19.388	60.307	0.468
710.000	441.588	80.013	19.994	103.802	19.373	61.474	0.507
710.500	441.901	80.011	19.994	103.797	19.361	62.366	0.524
711.000	442.128	80.010	19.997	103.801	19.341	63.972	0.535
711.500	442.355	80.010	19.995	103.803	19.329	64.878	0.497
712.000	442.633	80.010	19.996	103.805	19.315	65.929	0.479
712.500	442.910	80.010	19.996	103.803	19.293	67.628	0.530
713.000	443.170	80.011	19.994	103.804	19.282	68.493	0.546
713.500	443.398	80.010	19.996	103.797	19.264	69.925	0.512
714.000	443.665	80.009	19.995	103.792	19.249	71.030	0.492
714.500	443.917	80.009	19.995	103.789	19.231	72.463	0.507
715.000	444.203	80.008	19.994	103.787	19.214	73.765	0.529
715.500	444.413	80.009	19.994	103.785	19.196	75.162	0.517
716.000	444.733	80.008	19.994	103.783	19.180	76.428	0.513
716.500	444.917	80.008	19.993	103.779	19.165	77.551	0.517
717.000	445.183	80.008	19.994	103.776	19.146	79.053	0.477
717.500	445.477	80.008	19.995	103.774	19.130	80.254	0.505
718.000	445.758	80.009	19.994	103.768	19.111	81.758	0.568
718.500	445.978	80.008	19.994	103.766	19.096	82.944	0.539
719.000	446.233	80.009	19.993	103.762	19.072	84.748	0.488
719.500	446.494	80.009	19.994	103.757	19.052	86.333	0.495
720.000	446.775	80.010	19.994	103.755	19.035	87.632	0.529
720.500	446.990	80.008	19.993	103.759	19.017	89.035	0.519
721.000	447.297	80.010	19.993	103.762	18.993	90.928	0.509
721.500	447.584	80.008	19.994	103.768	18.974	92.424	0.558
722.000	447.825	80.008	19.993	103.775	18.951	94.136	0.561
722.500	448.075	80.009	19.994	103.773	18.931	95.731	0.510
723.000	448.315	80.009	19.994	103.766	18.909	97.429	0.490
723.500	448.624	80.009	19.993	103.760	18.888	99.049	0.520
724.000	448.866	80.009	19.993	103.753	18.864	100.930	0.550
724.500	449.109	80.008	19.994	103.745	18.844	102.453	0.518
725.000	449.386	80.009	19.993	103.744	18.823	104.062	0.502
725.500	449.685	80.009	19.993	103.743	18.802	105.716	0.548
726.000	449.911	80.008	19.994	103.742	18.782	107.273	0.551
726.500	450.156	80.008	19.993	103.739	18.758	109.063	0.498
727.000	450.408	80.009	19.994	103.732	18.742	110.311	0.484
727.500	450.692	80.008	19.994	103.724	18.721	111.939	0.516
728.000	450.989	80.008	19.993	103.717	18.697	113.858	0.558
728.500	451.219	80.008	19.992	103.710	18.662	116.538	0.554
729.000	451.459	80.008	19.994	103.705	18.631	118.902	0.499
729.500	451.706	80.007	19.994	103.705	18.610	120.569	0.478
730.000	451.938	80.007	19.994	103.706	18.580	122.856	0.483
730.500	452.235	80.008	19.993	103.709	18.566	123.989	0.504
731.000	452.472	80.009	19.993	103.716	18.533	126.530	0.532
731.500	452.828	80.007	19.993	103.722	18.505	128.639	0.563
732.000	452.997	80.009	19.993	103.724	18.477	130.842	0.558
732.500	453.306	80.008	19.993	103.724	18.449	132.998	0.501
733.000	453.558	80.009	19.994	103.721	18.422	135.031	0.520
733.500	453.838	80.009	19.993	103.714	18.391	137.427	0.546
734.000	454.059	80.008	19.993	103.707	18.365	139.449	0.517
734.500	454.398	80.007	19.993	103.703	18.333	141.944	0.531
735.000	454.610	80.009	19.993	103.703	18.302	144.359	0.556
735.500	454.827	80.009	19.993	103.700	18.270	146.827	0.490
736.000	455.031	80.007	19.994	103.692	18.241	149.113	0.425
736.500	455.401	80.008	19.994	103.685	18.208	151.645	0.498
737.000	455.621	80.009	19.995	103.680	18.177	154.067	0.582
737.500	455.899	80.009	19.994	103.672	18.143	156.686	0.544
738.000	456.077	80.008	19.993	103.667	18.114	158.929	0.477
738.500	456.360	80.008	19.994	103.666	18.081	161.476	0.458
739.000	456.586	80.007	19.995	103.666	18.049	163.943	0.485
739.500	457.153	80.008	19.994	103.663	18.013	166.665	0.651
740.000	456.942	80.007	19.995	103.662	17.980	169.244	0.574
740.500	457.475	80.008	19.994	103.662	17.946	171.836	0.339
741.000	458.004	80.010	19.995	103.657	17.914	174.278	0.692
741.500	458.131	80.008	19.993	103.649	17.877	177.141	0.859
742.000	458.600	80.009	19.994	103.640	17.840	180.001	0.626
742.500	458.614	80.007	19.994	103.626	17.805	182.679	0.540
743.000	458.300	80.008	19.995	103.610	17.771	185.315	0.092
743.500	458.560	80.007	19.994	103.601	17.734	188.191	-0.177
744.000	458.735	80.008	19.994	103.596	17.698	191.003	0.190
744.500	459.585	80.009	19.993	103.595	17.660	193.963	0.729
745.000	459.756	80.009	19.994	103.597	17.620	196.994	1.023
745.500	459.957	80.007	19.994	103.597	17.579	200.228	0.697
746.000	460.226	80.007	19.996	103.598	17.539	203.261	0.422
746.500	460.512	80.008	19.994	103.603	17.499	206.378	0.513
747.000	460.834	80.008	19.994	103.599	17.456	209.687	0.582
747.500	460.835	80.009	19.993	103.595	17.412	213.106	0.465
748.000	461.359	80.008	19.994	103.591	17.373	216.092	0.424
748.500	461.377	80.009	19.994	103.586	17.331	219.289	0.534
749.000	461.825	80.008	19.994	103.575	17.290	222.485	0.504
749.500	461.887	80.008	19.994	103.566	17.247	225.748	0.488
750.000	462.317	80.009	19.993	103.559	17.204	229.057	0.501
750.500	462.509	80.007	19.994	103.550	17.158	232.612	0.557
751.000	462.743	80.009	19.994	103.537	17.117	235.743	0.525
751.500	462.990	80.008	19.994	103.523	17.072	239.207	0.453
752.000	463.278	80.009	19.995	103.512	17.028	242.570	0.508
752.500	463.529	80.009	19.994	103.501	16.980	246.294	0.537
753.000	463.738	80.009	19.994	103.496	16.930	250.094	0.499
753.500	463.966	80.007	19.994	103.497	16.883	253.681	0.448
754.000	464.252	80.008	19.994	103.495	16.833	257.514	0.476
754.500	464.495	80.009	19.993	103.492	16.780	261.599	0.521
755.000	464.774	80.010	19.996	103.494	16.734	265.159	0.525
755.500	465.053	80.009	19.994	103.499	16.681	269.214	0.540
756.000	465.255	80.009	19.995	103.494	16.627	273.384	0.520
756.500	465.467	80.010	19.995	103.492	16.572	277.602	0.448
757.000	465.804	80.010	19.994	103.492	16.519	281.686	0.482
757.500	465.998	80.009	19.994	103.484	16.464	285.871	0.540
758.000	466.284	80.010	19.994	103.473	16.414	289.786	0.505
758.500	466.570	80.009	19.993	103.462	16.357	294.169	0.526
759.000	466.817	80.010	19.993	103.454	16.299	298.563	0.552
759.500	467.071	80.010	19.993	103.444	16.247	302.572	0.517
760.000	467.310	80.010	19.993	103.431	16.188	307.129	0.497
760.500	467.562	80.010	19.994	103.422	16.135	311.203	0.492
761.000	467.804	80.009	19.994	103.414	16.080	315.401	0.493
761.500	468.077	80.010	19.993	103.397	16.023	319.783	0.505
762.001	468.331	80.010	19.993	103.386	15.971	323.803	0.521
762.500	468.526	80.009	19.994	103.385	15.915	328.219	0.488
763.000	468.865	80.010	19.994	103.368	15.856	332.729	0.491
763.500	469.061	80.009	19.993	103.356	15.794	337.522	0.534
764.000	469.357	80.011	19.993	103.347	15.737	341.925	0.514
764.500	469.609	80.010	19.994	103.331	15.678	346.375	0.520
765.000	469.875	80.011	19.994	103.316	15.618	350.840	0.533
765.500	470.119	80.011	19.994	103.312	15.560	355.272	0.514
766.000	470.415	80.011	19.993	103.309	15.501	359.768	0.525
766.500	470.685	80.010	19.993	103.304	15.444	364.077	0.553
767.000	470.963	80.011	19.992	103.298	15.377	369.244	0.557
767.500	471.233	80.011	19.994	103.286	15.314	374.045	0.548
768.000	471.461	80.011	19.993	103.274	15.251	378.842	0.523
768.500	471.727	80.011	19.993	103.263	15.187	383.690	0.496
769.000	472.017	80.012	19.993	103.256	15.125	388.435	0.525
769.500	472.236	80.010	19.993	103.250	15.062	393.154	0.533
770.000	472.526	80.011	19.993	103.245	14.998	397.989	0.509
770.500	472.762	80.010	19.993	103.236	14.934	402.872	0.517
771.000	473.086	80.010	19.993	103.225	14.871	407.655	0.543
771.500	473.354	80.012	19.994	103.215	14.807	412.526	0.576
772.000	473.587	80.010	19.993	103.206	14.741	417.615	0.547
772.500	473.845	80.011	19.993	103.195	14.676	422.538	0.496
773.000	474.159	80.010	19.993	103.206	14.610	427.607	0.531
773.500	474.402	80.011	19.993	103.225	14.545	432.589	0.564
774.000	474.692	80.012	19.993	103.226	14.478	437.703	0.545
774.500	474.943	80.010	19.993	103.219	14.415	442.557	0.537
775.000	475.267	80.011	19.994	103.210	14.350	447.491	0.558
775.500	475.513	80.010	19.994	103.180	14.283	452.622	0.573
776.000	475.781	80.010	19.994	103.145	14.217	457.578	0.542
776.500	476.037	80.009	19.994	103.121	14.151	462.613	0.519
777.000	476.266	80.010	19.993	103.105	14.085	467.623	0.505
777.500	476.558	80.010	19.994	103.094	14.023	472.353	0.503
778.000	476.837	80.010	19.993	103.078	13.959	477.242	0.546
778.500	477.090	80.010	19.993	103.063	13.899	481.877	0.552
779.000	477.334	80.011	19.994	103.051	13.837	486.613	0.514
779.500	477.602	80.010	19.994	103.035	13.773	491.465	0.504
780.000	477.916	80.010	19.993	103.013	13.713	496.127	0.547
780.500	478.125	80.012	19.993	102.991	13.655	500.611	0.553
781.000	478.414	80.011	19.993	102.967	13.595	505.189	0.511
781.500	478.653	80.010	19.994	102.945	13.537	509.689	0.513
782.000	478.927	80.010	19.993	102.930	13.482	513.967	0.520
782.500	479.228	80.009	19.993	102.917	13.425	518.390	0.544
783.000	479.451	80.011	19.993	102.909	13.375	522.278	0.549
783.500	479.735	80.011	19.993	102.901	13.319	526.610	0.516
784.000	479.989	80.010	19.993	102.893	13.269	530.473	0.523
784.500	480.277	80.012	19.993	102.886	13.221	534.197	0.540
785.000	480.498	80.011	19.994	102.881	13.177	537.573	0.525
785.500	480.795	80.011	19.993	102.873	13.135	540.773	0.513
786.000	481.108	80.012	19.993	102.863	13.094	543.817	0.564
786.500	481.380	80.012	19.992	102.848	13.054	546.830	0.598
787.000	481.632	80.011	19.993	102.832	13.014	549.821	0.554
787.500	481.906	80.011	19.994	102.819	12.978	552.559	0.525
788.000	482.175	80.013	19.993	102.811	12.941	555.267	0.534
788.500	482.458	80.013	19.992	102.802	12.912	557.506	0.548
789.000	482.722	80.013	19.993	102.795	12.880	559.829	0.550
789.500	482.998	80.012	19.992	102.792	12.848	562.280	0.544
790.000	483.232	80.011	19.992	102.786	12.820	564.392	0.525
790.500	483.474	80.011	19.992	102.779	12.791	566.537	0.492
791.000	483.796	80.012	19.993	102.776	12.763	568.748	0.520
791.500	484.019	80.012	19.993	102.780	12.735	570.938	0.555
792.000	484.322	80.011	19.992	102.784	12.713	572.608	0.536
792.500	484.545	80.011	19.992	102.790	12.687	574.682	0.526
793.000	484.828	80.012	19.993	102.798	12.664	576.496	0.516
793.500	485.100	80.011	19.993	102.804	12.635	578.691	0.530
794.000	485.348	80.012	19.994	102.807	12.618	580.018	0.537
794.500	485.667	80.012	19.992	102.812	12.600	581.448	0.544
795.000	485.908	80.011	19.992	102.820	12.584	582.717	0.564
795.500	486.186	80.010	19.993	102.822	12.572	583.755	0.540
796.000	486.428	80.011	19.994	102.822	12.563	584.467	0.519
796.500	486.681	80.010	19.992	102.817	12.558	584.936	0.507
797.000	486.960	80.010	19.994	102.804	12.552	585.437	0.514
797.500	487.239	80.009	19.993	102.789	12.548	585.774	0.545
798.000	487.470	80.009	19.993	102.774	12.557	585.150	0.534
798.500	487.739	80.009	19.993	102.759	12.560	585.064	0.506
799.000	488.024	80.010	19.994	102.747	12.568	584.503	0.527
799.500	488.287	80.009	19.993	102.735	12.584	583.356	0.551
800.000	488.560	80.010	19.994	102.722	12.603	581.984	0.542
800.500	488.873	80.009	19.994	102.711	12.623	580.532	0.560
801.000	489.144	80.009	19.993	102.704	12.642	579.140	0.585
801.500	489.369	80.009	19.994	102.699	12.674	576.817	0.541
802.000	489.638	80.009	19.993	102.700	12.707	574.351	0.495
802.500	489.929	80.009	19.993	102.705	12.745	571.492	0.526
803.000	490.206	80.010	19.994	102.713	12.786	568.356	0.564
803.500	490.465	80.009	19.993	102.720	12.834	564.724	0.552
804.000	490.711	80.010	19.993	102.726	12.885	560.922	0.520
804.500	490.967	80.008	19.994	102.728	12.943	556.647	0.504
805.000	491.259	80.008	19.993	102.732	13.003	552.209	0.525
805.500	491.497	80.009	19.994	102.739	13.067	547.533	0.539
806.000	491.771	80.009	19.994	102.747	13.135	542.446	0.521
806.500	492.064	80.008	19.994	102.755	13.208	536.998	0.540
807.000	492.300	80.008	19.994	102.763	13.286	531.065	0.548
807.500	492.559	80.008	19.993	102.775	13.367	524.990	0.512
808.000	492.842	80.008	19.993	102.784	13.454	518.451	0.519
808.500	493.108	80.008	19.994	102.793	13.540	511.938	0.545
809.000	493.347	80.009	19.994	102.809	13.636	504.699	0.527
809.500	493.643	80.008	19.994	102.826	13.735	497.172	0.520
810.000	493.928	80.008	19.993	102.842	13.839	489.343	0.558
810.500	494.232	80.009	19.993	102.857	13.943	481.350	0.585
811.000	494.471	80.009	19.995	102.871	14.054	472.956	0.566
811.500	494.719	80.009	19.994	102.884	14.166	464.386	0.515
812.000	494.989	80.008	19.994	102.902	14.279	455.771	0.502
812.500	495.257	80.008	19.993	102.918	14.398	446.699	0.528
813.000	495.535	80.009	19.994	102.938	14.520	437.384	0.542
813.500	495.792	80.008	19.993	102.949	14.643	427.968	0.540
814.000	496.062	80.007	19.993	102.951	14.772	418.050	0.531
814.500	496.336	80.008	19.993	102.966	14.901	408.211	0.535
815.000	496.630	80.008	19.996	102.991	15.032	398.141	0.556
815.500	496.872	80.009	19.994	103.018	15.168	387.658	0.552
816.000	497.155	80.010	19.995	103.058	15.300	377.512	0.531
816.500	497.430	80.010	19.994	103.110	15.435	367.173	0.542
817.000	497.728	80.009	19.996	103.145	15.571	356.657	0.565
817.500	497.978	80.009	19.995	103.170	15.710	345.939	0.561
818.000	498.235	80.009	19.992	103.197	15.843	335.667	0.528
818.500	498.586	80.009	19.994	103.226	15.984	324.778	0.557
819.000	498.834	80.010	19.994	103.258	16.114	314.705	0.603
819.500	499.101	80.009	19.993	103.291	16.251	304.048	0.557
820.000	499.387	80.010	19.994	103.327	16.386	293.622	0.534
820.500	499.621	80.009	19.994	103.359	16.517	283.512	0.536
821.000	499.931	80.010	19.994	103.390	16.652	273.005	0.532
821.500	500.172	80.010	19.993	103.414	16.780	263.086	0.548
822.000	500.476	80.010	19.993	103.441	16.914	252.666	0.548
822.500	500.732	80.009	19.993	103.472	17.036	243.196	0.553
823.000	501.030	80.010	19.994	103.503	17.161	233.474	0.557
823.500	501.288	80.010	19.994	103.532	17.282	224.068	0.555
824.000	501.572	80.010	19.993	103.564	17.400	214.932	0.549
824.500	501.838	80.011	19.993	103.596	17.517	205.836	0.546
825.000	502.111	80.009	19.994	103.621	17.630	197.049	0.544
825.500	502.406	80.010	19.994	103.648	17.740	188.544	0.553
826.000	502.600	80.010	19.993	103.677	17.848	180.115	0.529
826.500	502.904	80.009	19.993	103.704	17.952	172.025	0.494
827.000	503.161	80.009	19.994	103.729	18.054	164.132	0.529
827.500	503.475	80.010	19.992	103.754	18.150	156.678	0.566
828.000	503.695	80.009	19.993	103.775	18.248	149.014	0.553
828.500	503.995	80.009	19.993	103.793	18.341	141.790	0.527
829.000	504.253	80.009	19.994	103.810	18.431	134.831	0.539
829.500	504.531	80.008	19.994	103.824	18.514	128.347	0.547
830.000	504.763	80.008	19.994	103.839	18.601	121.576	0.524
830.500	505.056	80.009	19.994	103.850	18.682	115.304	0.518
831.000	505.332	80.009	19.993	103.863	18.757	109.430	0.546
831.500	505.584	80.008	19.994	103.875	18.832	103.615	0.548
832.000	505.857	80.008	19.995	103.884	18.901	98.228	0.527
832.500	506.148	80.008	19.995	103.891	18.973	92.675	0.544
833.000	506.409	80.007	19.994	103.897	19.038	87.600	0.558
833.500	506.716	80.008	19.995	103.901	19.102	82.589	0.561
834.000	506.935	80.008	19.996	103.905	19.162	77.945	0.547
834.501	507.199	80.009	19.994	103.911	19.215	73.796	0.504
835.000	507.491	80.008	19.996	103.919	19.271	69.461	0.519
835.500	507.735	80.007	19.994	103.925	19.326	65.226	0.546
836.000	508.014	80.007	19.995	103.930	19.376	61.339	0.530
836.500	508.302	80.008	19.995	103.932	19.422	57.707	0.546
837.000	508.563	80.008	19.994	103.932	19.466	54.302	0.558
837.500	508.844	80.009	19.995	103.932	19.509	51.000	0.545
838.000	509.100	80.009	19.994	103.932	19.549	47.864	0.539
838.500	509.399	80.008	19.995	103.934	19.589	44.782	0.546
839.000	509.693	80.009	19.995	103.936	19.625	41.915	0.575
839.500	509.939	80.009	19.994	103.936	19.657	39.481	0.567
840.000	510.226	80.009	19.995	103.937	19.695	36.516	0.536
840.500	510.467	80.010	19.995	103.937	19.728	33.967	0.531
841.000	510.730	80.008	19.996	103.935	19.753	31.973	0.516
841.500	511.060	80.010	19.994	103.937	19.784	29.614	0.548
842.000	511.299	80.010	19.995	103.938	19.810	27.542	0.581
842.500	511.584	80.011	19.995	103.937	19.834	25.710	0.546
843.000	511.826	80.009	19.995	103.937	19.857	23.909	0.525
843.500	512.088	80.010	19.995	103.937	19.879	22.211	0.516
844.000	512.361	80.009	19.994	103.935	19.900	20.568	0.520
844.501	512.636	80.010	19.995	103.935	19.915	19.386	0.541
845.000	512.895	80.011	19.994	103.935	19.935	17.854	0.541
845.500	513.141	80.010	19.994	103.929	19.953	16.437	0.520
846.000	513.424	80.009	19.992	103.928	19.967	15.350	0.517
846.500	513.691	80.010	19.994	103.925	19.980	14.366	0.539
847.000	513.993	80.010	19.994	103.921	19.992	13.410	0.560
847.500	514.282	80.010	19.994	103.922	20.006	12.304	0.580
848.000	514.530	80.010	19.993	103.926	20.019	11.339	0.564
848.500	514.774	80.011	19.994	103.924	20.027	10.670	0.514
849.000	515.037	80.011	19.994	103.920	20.039	9.786	0.499
849.500	515.327	80.010	19.995	103.916	20.050	8.900	0.530
850.000	515.597	80.011	19.994	103.910	20.056	8.426	0.557
850.500	515.865	80.011	19.993	103.906	20.063	7.924	0.549
851.000	516.135	80.009	19.994	103.902	20.066	7.661	0.538
851.500	516.389	80.009	19.992	103.902	20.075	6.968	0.531
852.000	516.639	80.009	19.994	103.901	20.081	6.483	0.514
852.500	516.933	80.010	19.993	103.896	20.087	6.038	0.524
853.000	517.204	80.011	19.993	103.890	20.094	5.488	0.554
853.500	517.466	80.010	19.993	103.884	20.096	5.309	0.549
854.000	517.717	80.010	19.993	103.878	20.100	5.024	0.523
854.500	518.004	80.010	19.994	103.872	20.104	4.701	0.525
855.000	518.274	80.009	19.993	103.870	20.108	4.375	0.547
855.500	518.549	80.010	19.993	103.870	20.107	4.492	0.551
856.000	518.769	80.010	19.993	103.871	20.112	4.101	0.520
856.500	519.025	80.010	19.994	103.871	20.111	4.158	0.486
857.000	519.290	80.009	19.993	103.869	20.118	3.585	0.498
857.500	519.585	80.010	19.993	103.867	20.118	3.625	0.540
858.000	519.835	80.009	19.992	103.865	20.121	3.345	0.553
858.500	520.088	80.010	19.993	103.862	20.121	3.355	0.524
859.000	520.377	80.011	19.994	103.861	20.120	3.469	0.522
859.500	520.647	80.009	19.993	103.861	20.123	3.231	0.550
860.000	520.892	80.010	19.993	103.860	20.125	3.091	0.537
860.500	521.168	80.010	19.993	103.859	20.125	3.044	0.518
861.000	521.422	80.010	19.993	103.858	20.127	2.908	0.526
861.501	521.713	80.009	19.993	103.858	20.130	2.645	0.538
862.000	521.961	80.009	19.993	103.858	20.134	2.354	0.542
862.500	522.189	80.011	19.993	103.857	20.131	2.573	0.507
863.000	522.495	80.010	19.993	103.852	20.134	2.343	0.504
863.500	522.699	80.010	19.993	103.844	20.133	2.481	0.521
864.000	522.979	80.010	19.993	103.837	20.133	2.434	0.497
864.500	523.268	80.011	19.994	103.830	20.136	2.190	0.527
865.000	523.498	80.011	19.992	103.822	20.139	1.986	0.544
865.500	523.737	80.011	19.993	103.814	20.137	2.105	0.494
866.000	524.065	80.011	19.994	103.808	20.138	2.091	0.518
866.500	524.316	80.011	19.994	103.802	20.138	2.076	0.573
867.000	524.564	80.011	19.993	103.798	20.140	1.929	0.539
867.500	524.846	80.010	19.993	103.794	20.140	1.876	0.514
868.000	525.093	80.011	19.994	103.793	20.139	1.968	0.530
868.500	525.325	80.011	19.992	103.790	20.142	1.785	0.504
869.000	525.616	80.011	19.993	103.788	20.142	1.741	0.501
869.500	525.882	80.010	19.993	103.779	20.143	1.680	0.540
870.000	526.120	80.011	19.993	103.770	20.141	1.847	0.531
870.500	526.399	80.010	19.993	103.763	20.142	1.756	0.511
871.000	526.644	80.010	19.992	103.757	20.141	1.824	0.520
871.500	526.877	80.012	19.993	103.750	20.144	1.603	0.501
872.000	527.147	80.012	19.993	103.746	20.145	1.497	0.491
872.500	527.387	80.011	19.993	103.743	20.145	1.514	0.507
873.000	527.669	80.012	19.992	103.742	20.145	1.523	0.516
873.500	527.899	80.011	19.993	103.741	20.144	1.591	0.517
874.000	528.188	80.011	19.993	103.735	20.144	1.565	0.516
874.500	528.457	80.010	19.992	103.729	20.141	1.801	0.538
875.000	528.712	80.011	19.994	103.726	20.144	1.612	0.541
875.500	528.984	80.011	19.994	103.726	20.141	1.797	0.525
876.000	529.290	80.011	19.994	103.726	20.138	2.024	0.552
876.500	529.484	80.011	19.993	103.732	20.142	1.710	0.539
877.000	529.757	80.011	19.992	103.738	20.141	1.799	0.484
877.500	530.004	80.010	19.993	103.742	20.140	1.886	0.494
878.000	530.299	80.011	19.993	103.742	20.144	1.568	0.531
878.500	530.570	80.010	19.993	103.744	20.144	1.581	0.554
879.000	530.811	80.010	19.993	103.751	20.142	1.780	0.539
879.500	531.073	80.011	19.994	103.758	20.142	1.738	0.508
880.000	531.346	80.010	19.993	103.766	20.142	1.712	0.519
880.500	531.587	80.010	19.994	103.774	20.141	1.812	0.524
881.001	531.871	80.009	19.994	103.779	20.144	1.627	0.520
881.500	532.106	80.009	19.993	103.780	20.145	1.538	0.522
882.000	532.373	80.009	19.993	103.781	20.145	1.536	0.510
882.500	532.608	80.009	19.994	103.785	20.143	1.708	0.502
883.000	532.878	80.009	19.993	103.790	20.143	1.632	0.503
883.500	533.110	80.010	19.993	103.794	20.147	1.390	0.503
884.000	533.415	80.011	19.993	103.804	20.147	1.322	0.519
884.500	533.683	80.010	19.993	103.810	20.146	1.445	0.555
885.000	533.940	80.009	19.994	103.811	20.146	1.445	0.550
885.500	534.181	80.010	19.993	103.813	20.143	1.706	0.512
886.000	534.444	80.011	19.992	103.816	20.149	1.232	0.501
886.500	534.711	80.009	19.992	103.815	20.147	1.392	0.517
887.000	534.976	80.010	19.993	103.816	20.146	1.403	0.531
887.500	535.216	80.009	19.993	103.819	20.146	1.422	0.519
888.000	535.472	80.009	19.992	103.819	20.146	1.439	0.501
888.500	535.703	80.008	19.993	103.821	20.148	1.264	0.492
889.000	535.972	80.010	19.992	103.824	20.147	1.334	0.493
889.501	536.227	80.010	19.993	103.831	20.147	1.398	0.512
890.000	536.481	80.009	19.993	103.832	20.147	1.360	0.516
890.500	536.770	80.009	19.991	103.835	20.147	1.324	0.525
891.001	537.000	80.008	19.993	103.842	20.145	1.545	0.531
891.500	537.199	80.010	19.993	103.841	20.148	1.307	0.474
892.000	537.515	80.010	19.994	103.840	20.147	1.381	0.472
892.500	537.754	80.010	19.993	103.844	20.150	1.154	0.535
893.000	538.003	80.008	19.993	103.849	20.147	1.322	0.521
893.500	538.289	80.011	19.993	103.848	20.148	1.258	0.511
894.000	538.561	80.010	19.993	103.849	20.149	1.167	0.546
894.500	538.828	80.009	19.993	103.852	20.147	1.334	0.549
895.000	539.048	80.010	19.993	103.851	20.146	1.407	0.514
895.500	539.303	80.009	19.994	103.850	20.144	1.562	0.481
896.000	539.584	80.009	19.993	103.852	20.148	1.290	0.505
896.500	539.830	80.010	19.993	103.857	20.148	1.307	0.531
897.000	540.088	80.011	19.994	103.857	20.148	1.279	0.515
897.500	540.350	80.009	19.994	103.858	20.148	1.258	0.512
898.000	540.639	80.009	19.993	103.859	20.150	1.137	0.535
898.500	540.867	80.008	19.994	103.858	20.146	1.409	0.534
899.000	541.111	80.010	19.994	103.858	20.147	1.330	0.495
899.500	541.315	80.009	19.993	103.858	20.147	1.394	0.460
900.000	541.626	80.010	19.994	103.858	20.147	1.337	0.482
900.500	541.876	80.009	19.993	103.858	20.146	1.405	0.538
901.000	542.095	80.009	19.993	103.858	20.147	1.341	0.515
901.500	542.380	80.010	19.993	103.857	20.149	1.196	0.486
902.000	542.618	80.010	19.993	103.857	20.147	1.351	0.513
902.500	542.890	80.009	19.994	103.857	20.148	1.275	0.517
903.000	543.160	80.009	19.993	103.857	20.147	1.332	0.526
903.500	543.402	80.009	19.993	103.857	20.150	1.162	0.527
904.000	543.658	80.009	19.994	103.858	20.147	1.370	0.505
904.500	543.910	80.010	19.994	103.858	20.147	1.339	0.503
905.000	544.183	80.009	19.994	103.858	20.146	1.402	0.517
905.500	544.388	80.009	19.994	103.858	20.147	1.396	0.502
906.000	544.643	80.010	19.995	103.859	20.146	1.447	0.469
906.500	544.914	80.009	19.995	103.859	20.149	1.190	0.493
907.000	545.150	80.009	19.994	103.858	20.148	1.254	0.516
907.500	545.417	80.009	19.995	103.858	20.147	1.381	0.505
908.000	545.678	80.009	19.994	103.858	20.150	1.128	0.515
908.500	545.891	80.009	19.994	103.856	20.151	1.067	0.501
909.000	546.181	80.010	19.994	103.856	20.148	1.273	0.489
909.500	546.379	80.009	19.995	103.856	20.147	1.334	0.495
910.000	546.661	80.010	19.994	103.854	20.151	1.030	0.484
910.500	546.960	80.008	19.994	103.854	20.148	1.292	0.531
911.000	547.168	80.010	19.994	103.855	20.150	1.105	0.544
911.500	547.445	80.009	19.995	103.855	20.150	1.160	0.495
912.000	547.698	80.008	19.993	103.854	20.152	0.986	0.507
912.500	547.919	80.010	19.994	103.856	20.150	1.105	0.502
913.000	548.182	80.009	19.994	103.851	20.152	0.990	0.479
913.500	548.409	80.008	19.994	103.848	20.149	1.222	0.487
914.000	548.691	80.008	19.994	103.846	20.149	1.222	0.499
914.500	548.939	80.010	19.994	103.848	20.148	1.285	0.520
915.000	549.163	80.008	19.993	103.848	20.145	1.500	0.502
915.500	549.429	80.008	19.994	103.849	20.150	1.122	0.481
916.000	549.690	80.009	19.993	103.849	20.147	1.323	0.508
916.500	549.931	80.008	19.995	103.850	20.148	1.306	0.514
917.000	550.188	80.008	19.994	103.849	20.149	1.181	0.500
917.500	550.450	80.009	19.995	103.850	20.148	1.279	0.509
918.000	550.693	80.009	19.995	103.853	20.149	1.175	0.512
918.500	550.906	80.009	19.994	103.857	20.148	1.279	0.480
919.000	551.179	80.009	19.993	103.858	20.147	1.334	0.471
919.500	551.420	80.008	19.994	103.856	20.149	1.183	0.500
920.000	551.655	80.008	19.993	103.852	20.147	1.389	0.495
920.500	551.920	80.008	19.995	103.848	20.150	1.145	0.488
921.000	552.155	80.009	19.994	103.844	20.146	1.462	0.500
921.500	552.417	80.009	19.994	103.840	20.150	1.100	0.499
922.000	552.664	80.008	19.994	103.834	20.148	1.315	0.503
922.500	552.905	80.010	19.995	103.833	20.148	1.281	0.498
923.000	553.185	80.009	19.993	103.832	20.148	1.311	0.504
923.500	553.426	80.010	19.994	103.834	20.147	1.338	0.521
924.000	553.704	80.009	19.992	103.836	20.146	1.434	0.520
924.500	553.951	80.010	19.994	103.836	20.145	1.540	0.522
925.000	554.193	80.008	19.993	103.835	20.147	1.341	0.507
925.500	554.434	80.009	19.994	103.833	20.147	1.336	0.486
926.000	554.716	80.010	19.995	103.827	20.146	1.460	0.503
926.500	554.955	80.010	19.995	103.824	20.149	1.198	0.522
927.000	555.216	80.010	19.995	103.826	20.145	1.515	0.510
927.500	555.462	80.009	19.994	103.827	20.149	1.234	0.504
928.000	555.712	80.010	19.994	103.827	20.146	1.407	0.502
928.500	555.958	80.009	19.994	103.828	20.148	1.296	0.496
929.000	556.171	80.009	19.993	103.829	20.148	1.283	0.478
929.500	556.406	80.010	19.994	103.830	20.149	1.237	0.454
930.000	556.675	80.010	19.995	103.832	20.149	1.230	0.476
930.500	556.874	80.011	19.994	103.833	20.148	1.254	0.486
931.000	557.127	80.010	19.994	103.835	20.148	1.309	0.460
931.500	557.412	80.010	19.994	103.835	20.147	1.389	0.495
932.000	557.662	80.010	19.993	103.831	20.150	1.130	0.536
932.500	557.908	80.010	19.994	103.830	20.149	1.237	0.515
933.000	558.135	80.010	19.994	103.832	20.150	1.164	0.484
933.500	558.374	80.010	19.994	103.834	20.151	1.071	0.470
934.000	558.634	80.010	19.993	103.837	20.150	1.105	0.483
934.500	558.853	80.008	19.992	103.839	20.147	1.332	0.489
935.000	559.085	80.009	19.995	103.839	20.147	1.337	0.465
935.500	559.367	80.009	19.996	103.842	20.145	1.496	0.483
936.000	559.625	80.009	19.995	103.842	20.150	1.150	0.527
936.500	559.847	80.009	19.994	103.843	20.148	1.254	0.510
937.000	560.113	80.009	19.995	103.843	20.149	1.211	0.484
937.500	560.313	80.008	19.994	103.847	20.149	1.171	0.477
938.000	560.574	80.010	19.994	103.845	20.151	1.022	0.463
938.500	560.843	80.010	19.994	103.847	20.147	1.349	0.496
939.000	561.082	80.009	19.994	103.844	20.150	1.154	0.519
939.500	561.338	80.008	19.994	103.848	20.150	1.139	0.502
940.000	561.599	80.009	19.994	103.847	20.148	1.319	0.506
940.500	561.858	80.008	19.993	103.846	20.149	1.203	0.519
941.000	562.112	80.009	19.994	103.842	20.148	1.302	0.516
941.500	562.310	80.009	19.993	103.844	20.151	1.071	0.482
942.000	562.593	80.009	19.993	103.840	20.150	1.152	0.466
942.500	562.846	80.010	19.993	103.838	20.150	1.130	0.508
943.000	563.095	80.010	19.994	103.841	20.150	1.111	0.519
943.500	563.359	80.009	19.992	103.845	20.152	0.950	0.507
944.000	563.601	80.009	19.994	103.847	20.150	1.154	0.509
944.500	563.849	80.010	19.994	103.853	20.153	0.931	0.499
945.000	564.069	80.010	19.993	103.856	20.150	1.139	0.479
945.500	564.359	80.010	19.993	103.858	20.149	1.194	0.489
946.000	564.587	80.011	19.993	103.854	20.152	0.958	0.514
946.500	564.832	80.010	19.992	103.854	20.152	0.979	0.496
947.000	565.097	80.011	19.993	103.851	20.149	1.213	0.492
947.500	565.293	80.011	19.992	103.845	20.154	0.809	0.485
948.000	565.560	80.012	19.994	103.841	20.149	1.243	0.462
948.500	565.818	80.011	19.993	103.845	20.151	1.075	0.494
949.000	566.044	80.011	19.994	103.845	20.150	1.158	0.504
949.500	566.361	80.012	19.992	103.847	20.150	1.156	0.513
950.000	566.601	80.012	19.993	103.849	20.151	1.037	0.550
950.500	566.856	80.013	19.994	103.848	20.151	1.043	0.526
951.000	567.107	80.011	19.993	103.847	20.150	1.096	0.501
951.500	567.351	80.012	19.992	103.848	20.150	1.109	0.501
952.000	567.580	80.012	19.993	103.843	20.150	1.152	0.484
952.500	567.835	80.013	19.993	103.841	20.149	1.167	0.478
953.000	568.075	80.012	19.992	103.840	20.151	1.082	0.489
953.500	568.349	80.013	19.992	103.833	20.152	0.977	0.505
954.000	568.600	80.012	19.993	103.829	20.147	1.381	0.520
954.500	568.856	80.012	19.992	103.827	20.149	1.239	0.516
955.000	569.083	80.012	19.992	103.830	20.150	1.164	0.494
955.500	569.330	80.011	19.992	103.834	20.145	1.489	0.478
956.000	569.589	80.012	19.993	103.841	20.149	1.217	0.490
956.500	569.822	80.013	19.993	103.846	20.151	1.062	0.499
957.000	570.070	80.012	19.992	103.849	20.152	0.992	0.487
957.500	570.340	80.011	19.992	103.844	20.155	0.759	0.500
958.000	570.608	80.011	19.993	103.837	20.153	0.888	0.528
958.500	570.861	80.010	19.992	103.831	20.154	0.833	0.530
959.000	571.079	80.011	19.993	103.823	20.151	1.060	0.496
959.500	571.331	80.010	19.993	103.820	20.149	1.241	0.470
960.000	571.581	80.010	19.993	103.821	20.150	1.162	0.486
960.500	571.825	80.011	19.993	103.824	20.152	0.952	0.498
961.000	572.101	80.010	19.993	103.828	20.150	1.109	0.507
961.500	572.352	80.010	19.994	103.834	20.149	1.194	0.523
962.000	572.563	80.010	19.993	103.839	20.151	1.037	0.494
962.500	572.811	80.010	19.993	103.845	20.150	1.088	0.461
963.000	573.073	80.010	19.993	103.850	20.152	1.007	0.485
963.500	573.329	80.010	19.993	103.852	20.150	1.103	0.514
964.000	573.608	80.009	19.993	103.854	20.151	1.022	0.527
964.500	573.873	80.010	19.993	103.857	20.152	1.001	0.539
965.000	574.111	80.009	19.993	103.854	20.150	1.162	0.523
965.500	574.416	80.009	19.994	103.853	20.150	1.096	0.523
966.000	574.634	80.010	19.994	103.852	20.153	0.867	0.533
966.500	574.930	80.009	19.993	103.848	20.148	1.245	0.519
967.000	575.184	80.009	19.993	103.847	20.150	1.158	0.532
967.500	575.427	80.009	19.993	103.849	20.149	1.209	0.523
968.000	575.665	80.010	19.993	103.850	20.150	1.105	0.489
968.500	575.938	80.008	19.994	103.852	20.149	1.198	0.496
969.000	576.221	80.010	19.993	103.855	20.149	1.166	0.533
969.500	576.464	80.009	19.993	103.855	20.150	1.090	0.541
970.000	576.757	80.009	19.994	103.857	20.149	1.228	0.531
970.500	577.006	80.010	19.993	103.856	20.146	1.415	0.539
971.001	577.250	80.010	19.993	103.855	20.152	0.990	0.517
971.500	577.533	80.010	19.994	103.853	20.149	1.243	0.510
972.000	577.813	80.009	19.992	103.854	20.149	1.243	0.545
972.500	578.059	80.010	19.993	103.854	20.152	0.950	0.545
973.000	578.345	80.009	19.993	103.853	20.150	1.152	0.529
973.500	578.583	80.010	19.993	103.854	20.150	1.111	0.528
974.000	578.845	80.010	19.992	103.855	20.152	0.935	0.512
974.500	579.110	80.010	19.992	103.852	20.149	1.175	0.514
975.000	579.405	80.010	19.992	103.851	20.149	1.222	0.544
975.500	579.646	80.010	19.994	103.852	20.150	1.111	0.548
976.001	579.928	80.009	19.993	103.852	20.152	0.990	0.529
976.500	580.196	80.010	19.993	103.851	20.149	1.167	0.537
977.000	580.441	80.010	19.995	103.852	20.150	1.105	0.532
977.500	580.721	80.010	19.993	103.849	20.151	1.079	0.519
978.000	580.985	80.010	19.994	103.845	20.148	1.249	0.534
978.500	581.238	80.010	19.993	103.842	20.151	1.024	0.531
979.000	581.513	80.010	19.993	103.844	20.151	1.073	0.522
979.500	581.793	80.009	19.993	103.842	20.146	1.464	0.541
980.000	582.028	80.010	19.993	103.843	20.150	1.105	0.535
980.500	582.305	80.011	19.993	103.838	20.148	1.269	0.514
981.000	582.583	80.009	19.993	103.835	20.150	1.099	0.534
981.500	582.853	80.009	19.993	103.833	20.148	1.320	0.551
982.000	583.123	80.010	19.994	103.836	20.150	1.158	0.544
982.500	583.364	80.010	19.992	103.841	20.151	1.082	0.526
983.000	583.651	80.011	19.993	103.844	20.149	1.220	0.519
983.500	583.900	80.010	19.992	103.844	20.153	0.892	0.532
984.000	584.173	80.010	19.993	103.841	20.152	0.939	0.529
984.500	584.433	80.010	19.992	103.835	20.153	0.926	0.527
985.000	584.717	80.010	19.992	103.828	20.152	0.986	0.539
985.500	584.983	80.010	19.993	103.831	20.151	1.012	0.547
986.000	585.276	80.010	19.993	103.835	20.152	0.992	0.555
986.500	585.520	80.010	19.993	103.838	20.149	1.188	0.548
987.000	585.807	80.011	19.994	103.841	20.152	1.003	0.534
987.500	586.061	80.010	19.992	103.848	20.153	0.916	0.536
988.000	586.314	80.010	19.993	103.850	20.149	1.235	0.524
988.500	586.597	80.009	19.992	103.852	20.148	1.256	0.522
989.000	586.865	80.009	19.992	103.853	20.149	1.179	0.543
989.500	587.146	80.010	19.993	103.856	20.149	1.184	0.550
990.000	587.390	80.009	19.993	103.854	20.148	1.245	0.537
990.500	587.670	80.009	19.992	103.854	20.148	1.300	0.524
991.000	587.903	80.008	19.993	103.856	20.149	1.196	0.519
991.500	588.225	80.009	19.993	103.858	20.149	1.177	0.535
992.000	588.476	80.009	19.993	103.859	20.151	1.018	0.564
992.500	588.765	80.009	19.993	103.857	20.149	1.226	0.556
993.000	588.998	80.010	19.994	103.857	20.146	1.470	0.531
993.500	589.246	80.010	19.993	103.855	20.148	1.253	0.502
994.000	589.525	80.009	19.993	103.853	20.150	1.149	0.504
994.500	589.773	80.008	19.993	103.852	20.148	1.307	0.526
995.000	590.043	80.009	19.994	103.855	20.146	1.419	0.522
995.500	590.324	80.009	19.994	103.856	20.151	1.071	0.535
996.001	590.609	80.008	19.995	103.859	20.147	1.328	0.559
996.500	590.898	80.008	19.994	103.860	20.148	1.309	0.570
997.000	591.173	80.009	19.994	103.861	20.151	1.039	0.569
997.500	591.439	80.008	19.995	103.862	20.152	0.988	0.552
998.000	591.664	80.008	19.995	103.861	20.152	0.973	0.516
998.500	591.966	80.009	19.994	103.862	20.156	0.699	0.509
999.000	592.249	80.008	19.994	103.861	20.151	1.011	0.556
999.500	592.518	80.010	19.994	103.860	20.150	1.126	0.568
1000.000	592.771	80.008	19.995	103.857	20.151	1.022	0.537
1000.500	593.029	80.009	19.993	103.856	20.152	0.977	0.517
1001.000	593.312	80.008	19.995	103.855	20.151	1.058	0.526
1001.500	593.574	80.008	19.994	103.854	20.150	1.088	0.543
1002.000	593.835	80.008	19.994	103.851	20.152	1.007	0.534
1002.500	594.117	80.010	19.993	103.851	20.152	0.994	0.533
1003.000	594.375	80.008	19.993	103.847	20.153	0.931	0.541
1003.500	594.650	80.008	19.994	103.840	20.152	1.005	0.537
1004.000	594.939	80.009	19.994	103.834	20.151	1.084	0.549
1004.500	595.193	80.008	19.994	103.834	20.151	1.014	0.554
1005.000	595.481	80.009	19.993	103.831	20.151	1.031	0.542
1005.500	595.754	80.008	19.994	103.833	20.149	1.171	0.551
1006.000	596.004	80.009	19.993	103.841	20.151	1.077	0.542
1006.500	596.293	80.008	19.993	103.848	20.153	0.858	0.531
1007.000	596.539	80.010	19.992	103.852	20.153	0.897	0.537
1007.500	596.814	80.009	19.993	103.859	20.153	0.892	0.528
1008.000	597.127	80.009	19.993	103.859	20.150	1.154	0.555
1008.500	597.398	80.009	19.993	103.857	20.149	1.190	0.586
1009.000	597.654	80.009	19.993	103.856	20.153	0.865	0.555
1009.500	597.892	80.010	19.993	103.854	20.153	0.873	0.511
1010.000	598.155	80.010	19.993	103.854	20.150	1.141	0.498
1010.500	598.458	80.010	19.993	103.855	20.154	0.829	0.533
1011.000	598.726	80.008	19.993	103.857	20.155	0.761	0.568
1011.500	599.000	80.010	19.994	103.858	20.155	0.739	0.556
1012.000	599.275	80.009	19.993	103.859	20.152	0.939	0.546
1012.500	599.551	80.010	19.994	103.857	20.155	0.703	0.550
1013.000	599.779	80.010	19.992	103.856	20.156	0.699	0.527
1013.500	600.072	80.011	19.992	103.855	20.151	1.086	0.512
1014.000	600.335	80.009	19.993	103.852	20.155	0.727	0.538
1014.500	600.585	80.009	19.993	103.850	20.154	0.850	0.534
1015.000	600.890	80.010	19.993	103.852	20.155	0.761	0.534
1015.500	601.129	80.011	19.994	103.852	20.155	0.752	0.550
1016.000	601.428	80.010	19.993	103.853	20.154	0.799	0.541
1016.500	601.670	80.010	19.993	103.855	20.152	0.956	0.540
1017.000	601.954	80.009	19.994	103.852	20.151	1.065	0.534
1017.500	602.223	80.009	19.993	103.846	20.152	0.937	0.540
1018.000	602.458	80.009	19.993	103.838	20.154	0.820	0.528
1018.500	602.769	80.009	19.994	103.834	20.150	1.115	0.525
1019.000	603.032	80.009	19.993	103.832	20.151	1.054	0.560
1019.500	603.308	80.009	19.993	103.831	20.152	1.003	0.557
1020.000	603.539	80.009	19.994	103.833	20.152	1.005	0.523
1020.501	603.811	80.009	19.994	103.836	20.151	1.035	0.505
1021.000	604.079	80.009	19.994	103.840	20.153	0.856	0.522
1021.500	604.324	80.009	19.994	103.843	20.152	0.971	0.526
1022.000	604.595	80.010	19.993	103.846	20.151	1.028	0.515
1022.500	604.862	80.009	19.993	103.850	20.152	0.999	0.527
1023.000	605.076	80.007	19.995	103.848	20.150	1.126	0.509
1023.500	605.428	80.009	19.994	103.842	20.151	1.020	0.524
1024.000	605.674	80.009	19.994	103.840	20.149	1.224	0.582
1024.500	605.930	80.010	19.994	103.836	20.151	1.026	0.550
1025.000	606.216	80.009	19.995	103.833	20.150	1.126	0.522
1025.501	606.487	80.008	19.994	103.831	20.150	1.139	0.549
1026.001	606.732	80.010	19.994	103.834	20.153	0.909	0.537
1026.500	607.009	80.009	19.994	103.836	20.149	1.185	0.520
1027.000	607.238	80.010	19.994	103.839	20.152	0.950	0.514
1027.501	607.504	80.008	19.994	103.844	20.149	1.166	0.500
1028.001	607.764	80.010	19.994	103.847	20.149	1.175	0.510
1028.500	608.062	80.009	19.994	103.848	20.149	1.185	0.542
1029.000	608.323	80.009	19.995	103.843	20.150	1.126	0.558
1029.500	608.547	80.010	19.994	103.839	20.152	0.958	0.522
1030.000	608.824	80.011	19.994	103.838	20.151	1.056	0.493
1030.500	609.102	80.009	19.994	103.839	20.149	1.236	0.528
1031.000	609.337	80.010	19.994	103.840	20.152	0.977	0.534
1031.500	609.616	80.010	19.994	103.841	20.151	1.056	0.514
1032.001	609.856	80.010	19.993	103.839	20.149	1.230	0.517
1032.501	610.113	80.009	19.994	103.834	20.148	1.317	0.509
1033.000	610.383	80.009	19.994	103.832	20.148	1.290	0.512
1033.500	610.634	80.010	19.993	103.833	20.148	1.271	0.523
1034.000	610.892	80.010	19.994	103.837	20.150	1.128	0.515
1034.500	611.191	80.011	19.994	103.838	20.151	1.054	0.533
1035.000	611.398	80.011	19.994	103.843	20.150	1.096	0.531
1035.500	611.689	80.010	19.994	103.845	20.148	1.311	0.502
1036.000	611.932	80.011	19.994	103.840	20.148	1.287	0.516
1036.500	612.201	80.011	19.993	103.835	20.151	1.084	0.523
1037.000	612.464	80.012	19.994	103.836	20.149	1.185	0.522
1037.501	612.714	80.010	19.995	103.833	20.148	1.294	0.522
1038.001	612.998	80.011	19.994	103.828	20.148	1.258	0.523
1038.500	613.257	80.011	19.994	103.831	20.149	1.186	0.538
1039.000	613.500	80.011	19.993	103.835	20.148	1.311	0.522
1039.500	613.772	80.012	19.994	103.836	20.145	1.517	0.509
1040.000	613.996	80.010	19.993	103.833	20.146	1.428	0.506
1040.500	614.282	80.012	19.993	103.832	20.146	1.473	0.503
1041.001	614.548	80.010	19.993	103.830	20.147	1.398	0.531
1041.501	614.820	80.012	19.993	103.829	20.146	1.460	0.545
1042.000	615.040	80.010	19.993	103.832	20.147	1.349	0.515
1042.500	615.268	80.010	19.994	103.836	20.148	1.302	0.470
1043.001	615.570	80.011	19.994	103.843	20.148	1.294	0.489
